Repository: jiayijdong/PSCbench

# PSCbench


**PSCbench** is a novel benchmark for materials science research-level scientific
dataset curation sourced from published journals. The benchmark is designed to evaluate the complex classification capabilities,
strong domain knowledge, and advanced calculation skills of LLMs. 

We developed an innovative **evaluation protocol** for a detailed analysis of classification abilities of leading commercially available Large Language Models. This
involves instructing LLMs to extract key knowledge information within a predefined set of
dataset template. This process offers a fine-grained understanding that LLM works as well as a human in annotating the data
and actually finds out when the humans failed to annotate the data
.

## Data


The PSCbench dataset is under dataset folder in json file format. Each file is list of dictionary and can be extracted using following scripts.
Each file stands for one published journal, which is fully elaborated in the paper. 

```
with open("./dataset/retroactive/{}.json".format(subject), encoding='utf-8') as json_file:
    problems=json.load(json_file)
```

## Evaluation
To evaluate our data using LLM, please refer to folder under eval

## Analysis (Evaluation Protocol)
The evaluation protocol involves analyzing both LLM
and reference (correct) ground truth with the assistance of human annotators to identify the key information in the literature.
These reasons are then summarized into 4 categories: **Tag, Materials, Fabrication and Properties**. Subsequently, a LLM verifier is employed to automatically attribute each
incorrectly extracted answer into a certain field. The resulting error profiles enable the
interpretation of the improved skills by certain prompting strategies and direct comparison of various
strategies.

### run evaluation protocol
After running the evaluation part, use the output to run the evaluation protocol. 
```
cd eval
OPENAI_API_KEY=your_key python ana_error.py --setting your_setting 
```

## Citation
If you find our paper useful, please cite our paper
```
@misc{dong2024pscbench,
  author = {Dong, Jiayi and Huang, Zijian and Yao, Yu and Shen, Zhichao and Liu, Junkai and Tong, Yiushun and Tsai, Chu-Yen and Duan, Haoxiang and Yang, Wenxin and Gong, Ming and Xu, Wei and Kundu, Arnesh and Zhang, Ying and Huang, Joshua and Tong, Xinyang and Yeh, Eric and Zhu, Yingke and Ng, Charlotte and Du, Yilun and Li, Ju and Schwalbe-Koda, Daniel and Yang, Yang},
  title = {{PSCBENCH: A Benchmark for Large-Scale Automated Knowledge Extraction and Data Curation in Perovskite Solar Cell Literature}},
  note = {Preprint},
  year = {2024},
  url = {https://arxiv.org/abs/XXXX.XXXXX}  
}

```

File: dataset/2021-2025/10.1021_acs.nanolett.1c01505/Device_BestPCE_10.1021_acs.nanolett.1c01505.json
{
    "Ref_DOI": "10.1021/acs.nanolett.1c01505",
    "Ref_journal": "Nano Letters",
    "Ref_publication_year": "2021",
    "Ref_title": "Multiple-Noncovalent-Interaction-Stabilized Layered Dion − Jacobson Perovskite for Efficient Solar Cells",
    "Cell_architecture": "PIN",
    "Cell_stack_sequence": "ITO/PEDOT:PSS/(4F-PhDMA)(MA)3Pb4I13/PCBM/BCP/Ag",
    "Cell_area_measured": "0.1 cm2",
    "ETL_thickness": "Null",
    "ETL_stack_sequence": "PCBM/BCP",
    "ETL_additive_compound": "Null",
    "ETL_additive_concentration": "Null",
    "ETL_deposition_method": "Spin-coating/Spin-coating",
    "ETL_deposition_solution_concentration": "20 mg/mL/0.6 mg/mL",
    "ETL_deposition_solvents_compound": "CB/Isopropyl alcohol",
    "ETL_deposition_synthesis_atmosphere": "Nitrogen",
    "ETL_deposition_synthesis_atmosphere_pressure": "Null",
    "ETL_deposition_synthesis_atmosphere_relative_humidity": "Null",
    "ETL_deposition_spin_coating_speed": "1200 rpm/1000 rpm",
    "ETL_deposition_spin_coating_time": "40 s/40 s",
    "ETL_deposition_thermal_annealing_temperature": "Null",
    "ETL_deposition_thermal_annealing_time": "Null",
    "Perovskite_dimension": "2D",
    "Perovskite_thickness": "390 nm",
    "Perovskite_composition_long_form": "(4F-PhDMA)(MA)3Pb4I13",
    "Perovskite_additive_compound": "MACl",
    "Perovskite_additive_concentration": "0.4 weight ratios",
    "Perovskite_bandgap": "Null",
    "Perovskite_deposition_method": "Spin-coating",
    "Perovskite_deposition_sequential_spin_coating": "False",
    "Perovskite_deposition_spin_coating_antisolvent": "Null",
    "Perovskite_deposition_reaction_solutions_compounds": "4F-PhDMAI; MAI; PbI2",
    "Perovskite_deposition_reaction_solutions_concentrations": "1:3:4",
    "Perovskite_deposition_final_solutions_concentration_before_deposition": "0.8 M",
    "Perovskite_deposition_solvents_compound": "DMF; DMSO",
    "Perovskite_deposition_solvents_mixing_ratio": "3:1",
    "Perovskite_deposition_synthesis_atmosphere": "Nitrogen",
    "Perovskite_deposition_synthesis_atmosphere_pressure": "Null",
    "Perovskite_deposition_synthesis_atmosphere_relative_humidity": "Null",
    "Perovskite_deposition_spin_coating_speed": "8000 rpm",
    "Perovskite_deposition_spin_coating_time": "65 s",
    "Perovskite_deposition_thermal_annealing_atmosphere": "Null",
    "Perovskite_deposition_thermal_annealing_temperature": "110 °C",
    "Perovskite_deposition_thermal_annealing_time": "20 min",
    "Perovskite_surface_treatment_material": "Null",
    "Perovskite_surface_treatment_method": "Null",
    "Perovskite_surface_treatment_solution_concentration": "Null",
    "Perovskite_surface_treatment_solvents_compound": "Null",
    "Perovskite_surface_treatment_synthesis_atmosphere": "Null",
    "Perovskite_surface_treatment_synthesis_atmosphere_pressure": "Null",
    "Perovskite_surface_treatment_synthesis_atmosphere_relative_humidity": "Null",
    "Perovskite_surface_treatment_deposition_spin_coating_speed": "Null",
    "Perovskite_surface_treatment_deposition_spin_coating_time": "Null",
    "Perovskite_surface_treatment_deposition_thermal_annealing_temperature": "Null",
    "Perovskite_surface_treatment_deposition_thermal_annealing_time": "Null",
    "HTL_thickness": "Null",
    "HTL_stack_sequence": "PEDOT:PSS",
    "HTL_additive_compound": "Null",
    "HTL_additive_concentration": "Null",
    "HTL_deposition_method": "Spin-Coating",
    "HTL_deposition_solution_concentration": "Null",
    "HTL_deposition_solvents_compound": "Null",
    "HTL_deposition_synthesis_atmosphere": "Air",
    "HTL_deposition_synthesis_atmosphere_pressure": "1 atm",
    "HTL_deposition_synthesis_atmosphere_relative_humidity": "Null",
    "HTL_deposition_spin_coating_speed": "4000 rpm",
    "HTL_deposition_spin_coating_time": "20 s",
    "HTL_deposition_thermal_annealing_temperature": "150 °C",
    "HTL_deposition_thermal_annealing_time": "15 min",
    "Backcontact_thickness": "100 nm",
    "Beckcontact_deposition_method": "Thermal evaporation",
    "Backcontact_deposition_atmosphere_pressure": "1 × 10-4 Pa",
    "Encapsulation_method": "Null",
    "Encapsulation_atmosphere": "Null",
    "JV_measured_device_matching": "True",
    "JV_measured_reverse_scan_Voc": "1.10 V",
    "JV_measured_reverse_scan_Jsc": "19.58 mA/cm2",
    "JV_measured_reverse_scan_FF": "77.20 %",
    "JV_measured_reverse_scan_PCE": "16.62 %",
    "JV_measured_forward_scan_Voc": "1.10 V",
    "JV_measured_forward_scan_Jsc": "19.19 mA/cm2",
    "JV_measured_forward_scan_FF": "73.82 %",
    "JV_measured_forward_scan_PCE": "15.60 %",
    "JV_measured_light_spectra": "AM1.5G",
    "JV_measured_light_spectra_intensity": "100 mW/cm2",
    "JV_measured_scan_speed": "0.1 V/s",
    "JV_measured_scan_delay_time": "Null",
    "JV_certified_PCE": "Null",
    "Stabilized_measured_PCE": "15.91 %",
    "Stabilized_certified_PCE": "Null",
    "Stability_test_device_matching": "True",
    "Stability_test_temperature": "Room temperature",
    "Stability_test_atmosphere": "Nitrogen",
    "Stability_test_light_spectra": "White-light-emitting diode",
    "Stability_test_light_intensity": "100 mW/cm2",
    "Stability_test_relative_humidity": "Null",
    "Stability_PCE_after_time": "1839 hours",
    "Stability_PCE_after_time_value": ">93 %"
}

File: dataset/2021-2025/10.1021_acs.nanolett.1c01505/Device_BestPCE_Gemini_1.5_pro_10.1021_acs.nanolett.1c01505.json
{
  "Ref_DOI": "10.1021/acs.nanolett.1c01505",
  "Ref_journal": "Nano Letters",
  "Ref_publication_year": "2021",
  "Ref_title": "Multiple-Noncovalent-Interaction-Stabilized Layered Dion-Jacobson Perovskite for Efficient Solar Cells",
  "Cell_architecture": "NIP",
  "Cell_stack_sequence": "ITO/PEDOT:PSS/Perovskite/PCBM/BCP/Ag",
  "Cell_area_measured": "0.1 cm2",
  "ETL_thickness": "Null",
  "ETL_stack_sequence": "PEDOT:PSS",
  "ETL_additive_compound": "Null",
  "ETL_additive_concentration": "Null",
  "ETL_deposition_method": "Spin-coating",
  "ETL_deposition_solution_concentration": "Null",
  "ETL_deposition_solvents_compound": "Null",
  "ETL_deposition_synthesis_atmosphere": "Air",
  "ETL_deposition_synthesis_atmosphere_pressure": "1 atm",
  "ETL_deposition_synthesis_atmosphere_relative_humidity": "Null",
  "ETL_deposition_spin_coating_speed": "4000 rpm",
  "ETL_deposition_spin_coating_time": "20 s",
  "ETL_deposition_thermal_annealing_temperature": "150 °C",
  "ETL_deposition_thermal_annealing_time": "15 min",
  "Perovskite_dimension": "2D",
  "Perovskite_thickness": "390 nm",
  "Perovskite_composition_long_form": "(4F-PhDMA)(MA)3Pb4I13",
  "Perovskite_additive_compound": "MACl",
  "Perovskite_additive_concentration": "0.4 wt%",
  "Perovskite_bandgap": "Null",
  "Perovskite_deposition_method": "Spin-coating",
  "Perovskite_deposition_sequential_spin_coating": false,
  "Perovskite_deposition_spin_coating_antisolvent": "Null",
  "Perovskite_deposition_reaction_solutions_compounds": "4F-PhDMAI;MAI;PbI2",
  "Perovskite_deposition_reaction_solutions_concentrations": "1;3;4",
  "Perovskite_deposition_final_solutions_concentration_before_deposition": "0.8 M",
  "Perovskite_deposition_solvents_compound": "DMF;DMSO",
  "Perovskite_deposition_solvents_mixing_ratio": "3:1",
  "Perovskite_deposition_synthesis_atmosphere": "Nitrogen",
  "Perovskite_deposition_synthesis_atmosphere_pressure": "1 atm",
  "Perovskite_deposition_synthesis_atmosphere_relative_humidity": "Null",
  "Perovskite_deposition_spin_coating_speed": "8000 rpm",
  "Perovskite_deposition_spin_coating_time": "65 s",
  "Perovskite_deposition_thermal_annealing_atmosphere": "Nitrogen",
  "Perovskite_deposition_thermal_annealing_temperature": "110 °C",
  "Perovskite_deposition_thermal_annealing_time": "20 min",
  "Perovskite_surface_treatment_material": "Null",
  "Perovskite_surface_treatment_method": "Null",
  "Perovskite_surface_treatment_solution_concentration": "Null",
  "Perovskite_surface_treatment_solvents_compound": "Null",
  "Perovskite_surface_treatment_synthesis_atmosphere": "Null",
  "Perovskite_surface_treatment_synthesis_atmosphere_pressure": "Null",
  "Perovskite_surface_treatment_synthesis_atmosphere_relative_humidity": "Null",
  "Perovskite_surface_treatment_deposition_spin_coating_speed": "Null",
  "Perovskite_surface_treatment_deposition_spin_coating_time": "Null",
  "Perovskite_surface_treatment_deposition_thermal_annealing_temperature": "Null",
  "Perovskite_surface_treatment_deposition_thermal_annealing_time": "Null",
  "HTL_thickness": "Null",
  "HTL_stack_sequence": "PCBM/BCP",
  "HTL_additive_compound": "Null",
  "HTL_additive_concentration": "Null",
  "HTL_deposition_method": "Spin-coating/Spin-coating",
  "HTL_deposition_solution_concentration": "20 mg/mL;0.6 mg/mL",
  "HTL_deposition_solvents_compound": "Chlorobenzene;Isopropyl alcohol",
  "HTL_deposition_synthesis_atmosphere": "Nitrogen",
  "HTL_deposition_synthesis_atmosphere_pressure": "1 atm",
  "HTL_deposition_synthesis_atmosphere_relative_humidity": "Null",
  "HTL_deposition_spin_coating_speed": "1200 rpm;1000 rpm",
  "HTL_deposition_spin_coating_time": "40 s;40 s",
  "HTL_deposition_thermal_annealing_temperature": "Null;Null",
  "HTL_deposition_thermal_annealing_time": "Null;Null",
  "Backcontact_thickness": "100 nm",
  "Beckcontact_deposition_method": "Thermal evaporation",
  "Backcontact_deposition_atmosphere_pressure": "1e-4 Pa",
  "Encapsulation_method": "Null",
  "Encapsulation_atmosphere": "Null",
  "JV_measured_device_matching": true,
  "JV_measured_reverse_scan_Voc": "1.10 V",
  "JV_measured_reverse_scan_Jsc": "19.58 mA/cm2",
  "JV_measured_reverse_scan_FF": "77.20 %",
  "JV_measured_reverse_scan_PCE": "16.62 %",
  "JV_measured_forward_scan_Voc": "1.10 V",
  "JV_measured_forward_scan_Jsc": "19.19 mA/cm2",
  "JV_measured_forward_scan_FF": "73.82 %",
  "JV_measured_forward_scan_PCE": "15.60 %",
  "JV_measured_light_spectra": "AM1.5G",
  "JV_measured_light_spectra_intensity": "100 mW/cm2",
  "JV_measured_scan_speed": "0.1 V/s",
  "JV_measured_scan_delay_time": "Null",
  "JV_certified_PCE": "Null",
  "Stabilized_measured_PCE": "15.91 %",
  "Stabilized_certified_PCE": "Null",
  "Stability_test_device_matching": true,
  "Stability_test_temperature": "80 °C",
  "Stability_test_atmosphere": "Nitrogen",
  "Stability_test_light_spectra": "Null",
  "Stability_test_light_intensity": "Null",
  "Stability_test_relative_humidity": "Null",
  "Stability_PCE_after_time": "350 h",
  "Stability_PCE_after_time_value": "94%"
}

File: dataset/2021-2025/10.1021_acs.nanolett.1c01505/Device_BestPCE_Gemini_2.0_Flash_10.1021_acs.nanolett.1c01505.json
{
  "Ref_DOI": "10.1021/acs.nanolett.1c01505",
  "Ref_journal": "Nano Lett.",
  "Ref_publication_year": "2021",
  "Ref_title": "Multiple-Noncovalent-Interaction-Stabilized Layered Dion −Jacobson Perovskite for E ﬃcient Solar Cells",
  "Cell_architecture": "PIN",
  "Cell_stack_sequence": "ITO/PEDOT:PSS/DJ perovskite/PCBM/BCP/Ag",
  "Cell_area_measured": "0.1 squared cm",
  "ETL_thickness": "Null",
  "ETL_stack_sequence": "Null",
  "ETL_additive_compound": "Null",
  "ETL_additive_concentration": "Null",
  "ETL_deposition_method": "Null",
  "ETL_deposition_solution_concentration": "Null",
  "ETL_deposition_solvents_compound": "Null",
  "ETL_deposition_synthesis_atmosphere": "Null",
  "ETL_deposition_synthesis_atmosphere_pressure": "Null",
  "ETL_deposition_synthesis_atmosphere_relative_humidity": "Null",
  "ETL_deposition_spin_coating_speed": "Null",
  "ETL_deposition_spin_coating_time": "Null",
  "ETL_deposition_thermal_annealing_temperature": "Null",
  "ETL_deposition_thermal_annealing_time": "Null",
  "Perovskite_dimension": "2D",
  "Perovskite_thickness": "390",
  "Perovskite_composition_long_form": "(4F-PhDMA)(MA)3Pb4I13",
  "Perovskite_additive_compound": "MACl",
  "Perovskite_additive_concentration": "0.4 wt%",
  "Perovskite_bandgap": "Null",
  "Perovskite_deposition_method": "Spin-coating",
  "Perovskite_deposition_sequential_spin_coating": "False",
  "Perovskite_deposition_spin_coating_antisolvent": "Null",
  "Perovskite_deposition_reaction_solutions_compounds": "4F-PhDMAI; MAI; PbI2",
  "Perovskite_deposition_reaction_solutions_concentrations": "Null",
  "Perovskite_deposition_final_solutions_concentration_before_deposition": "Null",
  "Perovskite_deposition_solvents_compound": "DMF; DMSO",
  "Perovskite_deposition_solvents_mixing_ratio": "3:1",
  "Perovskite_deposition_synthesis_atmosphere": "Nitrogen",
  "Perovskite_deposition_synthesis_atmosphere_pressure": "1 atm",
  "Perovskite_deposition_synthesis_atmosphere_relative_humidity": "Null",
  "Perovskite_deposition_spin_coating_speed": "8000 rpm",
  "Perovskite_deposition_spin_coating_time": "65 s",
  "Perovskite_deposition_thermal_annealing_atmosphere": "Air",
  "Perovskite_deposition_thermal_annealing_temperature": "110",
  "Perovskite_deposition_thermal_annealing_time": "20 min",
  "Perovskite_surface_treatment_material": "Null",
  "Perovskite_surface_treatment_method": "Null",
  "Perovskite_surface_treatment_solution_concentration": "Null",
  "Perovskite_surface_treatment_solvents_compound": "Null",
  "Perovskite_surface_treatment_synthesis_atmosphere": "Null",
  "Perovskite_surface_treatment_synthesis_atmosphere_pressure": "Null",
  "Perovskite_surface_treatment_synthesis_atmosphere_relative_humidity": "Null",
  "Perovskite_surface_treatment_deposition_spin_coating_speed": "Null",
  "Perovskite_surface_treatment_deposition_spin_coating_time": "Null",
  "Perovskite_surface_treatment_deposition_thermal_annealing_temperature": "Null",
  "Perovskite_surface_treatment_deposition_thermal_annealing_time": "Null",
  "HTL_thickness": "Null",
  "HTL_stack_sequence": "PEDOT:PSS",
  "HTL_additive_compound": "Null",
  "HTL_additive_concentration": "Null",
  "HTL_deposition_method": "Spin-coating",
  "HTL_deposition_solution_concentration": "Null",
  "HTL_deposition_solvents_compound": "Null",
  "HTL_deposition_synthesis_atmosphere": "Air",
  "HTL_deposition_synthesis_atmosphere_pressure": "1 atm",
  "HTL_deposition_synthesis_atmosphere_relative_humidity": "Null",
  "HTL_deposition_spin_coating_speed": "4000 rpm",
  "HTL_deposition_spin_coating_time": "20 s",
  "HTL_deposition_thermal_annealing_temperature": "150",
  "HTL_deposition_thermal_annealing_time": "15 min",
  "Backcontact_thickness": "100 nm",
  "Beckcontact_deposition_method": "Thermal evaporation",
  "Backcontact_deposition_atmosphere_pressure": "1 × 10-4 Pa",
  "Encapsulation_method": "Null",
  "Encapsulation_atmosphere": "Null",
  "JV_measured_device_matching": "True",
  "JV_measured_reverse_scan_Voc": "1.10 V",
  "JV_measured_reverse_scan_Jsc": "19.58 mA/cm2",
  "JV_measured_reverse_scan_FF": "77.20 %",
  "JV_measured_reverse_scan_PCE": "16.62 %",
  "JV_measured_forward_scan_Voc": "1.10 V",
  "JV_measured_forward_scan_Jsc": "19.19 mA cm-2",
  "JV_measured_forward_scan_FF": "73.82 %",
  "JV_measured_forward_scan_PCE": "15.60 %",
  "JV_measured_light_spectra": "AM 1.5 G",
  "JV_measured_light_spectra_intensity": "100 mW cm-2",
  "JV_measured_scan_speed": "0.1 V/s",
  "JV_measured_scan_delay_time": "Null",
  "JV_certified_PCE": "Null",
  "Stabilized_measured_PCE": "15.91 %",
  "Stabilized_certified_PCE": "Null",
  "Stability_test_device_matching": "True",
  "Stability_test_temperature": "80 °C",
  "Stability_test_atmosphere": "Nitrogen",
  "Stability_test_light_spectra": "Null",
  "Stability_test_light_intensity": "Null",
  "Stability_test_relative_humidity": "Null",
  "Stability_PCE_after_time": "350 h",
  "Stability_PCE_after_time_value": ">94 %"
}

File: dataset/2021-2025/10.1021_acs.nanolett.1c01505/Device_BestPCE_Gemini_2.5_Flash_10.1021_acs.nanolett.1c01505.json
{
  "Ref_DOI": "10.1021/acs.nanolett.1c01505",
  "Ref_journal": "Nano Lett.",
  "Ref_publication_year": "2021",
  "Ref_title": "Multiple-Noncovalent-Interaction-Stabilized Layered Dion−Jacobson Perovskite for Efficient Solar Cells",
  "Cell_architecture": "PIN",
  "Cell_stack_sequence": "ITO/PEDOT:PSS/DJ perovskite/PCBM/BCP/Ag",
  "Cell_area_measured": "0.1 cm2",
  "ETL_thickness": "Null",
  "ETL_stack_sequence": "PCBM/BCP",
  "ETL_additive_compound": "Null",
  "ETL_additive_concentration": "Null",
  "ETL_deposition_method": "Spin-coating/Spin-coating",
  "ETL_deposition_solution_concentration": "20 mg/mL/0.6 mg/mL",
  "ETL_deposition_solvents_compound": "CB/isopropyl alcohol",
  "ETL_deposition_synthesis_atmosphere": "Nitrogen filled glovebox",
  "ETL_deposition_synthesis_atmosphere_pressure": "Null",
  "ETL_deposition_synthesis_atmosphere_relative_humidity": "Null",
  "ETL_deposition_spin_coating_speed": "1200 rpm/1000 rpm",
  "ETL_deposition_spin_coating_time": "40 s/40 s",
  "ETL_deposition_thermal_annealing_temperature": "Null",
  "ETL_deposition_thermal_annealing_time": "Null",
  "Perovskite_dimension": "2D",
  "Perovskite_thickness": "390 nm",
  "Perovskite_composition_long_form": "(4F-PhDMA)(MA)3Pb4I13",
  "Perovskite_additive_compound": "MACl",
  "Perovskite_additive_concentration": "0.4 wt%",
  "Perovskite_bandgap": "1.60 eV",
  "Perovskite_deposition_method": "Spin-coating",
  "Perovskite_deposition_sequential_spin_coating": "False",
  "Perovskite_deposition_spin_coating_antisolvent": "Null",
  "Perovskite_deposition_reaction_solutions_compounds": "4F-PhDMAI; MAI; PbI2; MACl",
  "Perovskite_deposition_reaction_solutions_concentrations": "0.8 M; 2.4 M; 0.8 M; Null",
  "Perovskite_deposition_final_solutions_concentration_before_deposition": "Null",
  "Perovskite_deposition_solvents_compound": "DMF; DMSO",
  "Perovskite_deposition_solvents_mixing_ratio": "3:1",
  "Perovskite_deposition_synthesis_atmosphere": "Nitrogen filled glovebox",
  "Perovskite_deposition_synthesis_atmosphere_pressure": "Null",
  "Perovskite_deposition_synthesis_atmosphere_relative_humidity": "Null",
  "Perovskite_deposition_spin_coating_speed": "8000 rpm",
  "Perovskite_deposition_spin_coating_time": "65 s",
  "Perovskite_deposition_thermal_annealing_atmosphere": "Null",
  "Perovskite_deposition_thermal_annealing_temperature": "110 °C",
  "Perovskite_deposition_thermal_annealing_time": "20 min",
  "Perovskite_surface_treatment_material": "Null",
  "Perovskite_surface_treatment_method": "Null",
  "Perovskite_surface_treatment_solution_concentration": "Null",
  "Perovskite_surface_treatment_solvents_compound": "Null",
  "Perovskite_surface_treatment_synthesis_atmosphere": "Null",
  "Perovskite_surface_treatment_synthesis_atmosphere_pressure": "Null",
  "Perovskite_surface_treatment_synthesis_atmosphere_relative_humidity": "Null",
  "Perovskite_surface_treatment_deposition_spin_coating_speed": "Null",
  "Perovskite_surface_treatment_deposition_spin_coating_time": "Null",
  "Perovskite_surface_treatment_deposition_thermal_annealing_temperature": "Null",
  "Perovskite_surface_treatment_deposition_thermal_annealing_time": "Null",
  "HTL_thickness": "Null",
  "HTL_stack_sequence": "PEDOT:PSS",
  "HTL_additive_compound": "Null",
  "HTL_additive_concentration": "Null",
  "HTL_deposition_method": "Spin-coating",
  "HTL_deposition_solution_concentration": "Null",
  "HTL_deposition_solvents_compound": "Null",
  "HTL_deposition_synthesis_atmosphere": "Air",
  "HTL_deposition_synthesis_atmosphere_pressure": "1 atm",
  "HTL_deposition_synthesis_atmosphere_relative_humidity": "Null",
  "HTL_deposition_spin_coating_speed": "4000 rpm",
  "HTL_deposition_spin_coating_time": "20 s",
  "HTL_deposition_thermal_annealing_temperature": "150 °C",
  "HTL_deposition_thermal_annealing_time": "15 min",
  "Backcontact_thickness": "100 nm",
  "Beckcontact_deposition_method": "Thermal evaporation",
  "Backcontact_deposition_atmosphere_pressure": "7.5e-7 torr",
  "Encapsulation_method": "Null",
  "Encapsulation_atmosphere": "Null",
  "JV_measured_device_matching": "True",
  "JV_measured_reverse_scan_Voc": "1.10 V",
  "JV_measured_reverse_scan_Jsc": "19.58 mA/cm2",
  "JV_measured_reverse_scan_FF": "77.20 %",
  "JV_measured_reverse_scan_PCE": "16.62 %",
  "JV_measured_forward_scan_Voc": "1.10 V",
  "JV_measured_forward_scan_Jsc": "19.19 mA/cm2",
  "JV_measured_forward_scan_FF": "73.82 %",
  "JV_measured_forward_scan_PCE": "15.60 %",
  "JV_measured_light_spectra": "AM 1.5 G",
  "JV_measured_light_spectra_intensity": "100 mW cm-2",
  "JV_measured_scan_speed": "0.1 V/s",
  "JV_measured_scan_delay_time": "Null",
  "JV_certified_PCE": "Null",
  "Stabilized_measured_PCE": "15.91 %",
  "Stabilized_certified_PCE": "Null",
  "Stability_test_device_matching": "True",
  "Stability_test_temperature": "80 °C",
  "Stability_test_atmosphere": "N2",
  "Stability_test_light_spectra": "Null",
  "Stability_test_light_intensity": "Null",
  "Stability_test_relative_humidity": "Null",
  "Stability_PCE_after_time": "350 h",
  "Stability_PCE_after_time_value": ">94 %"
}

File: dataset/2021-2025/10.1021_acs.nanolett.1c01505/Device_BestPCE_claude_haiku_10.1021_acs.nanolett.1c01505.json
{
  "Ref_DOI": "10.1021/acs.nanolett.1c01505",
  "Ref_journal": "Nano Letters",
  "Ref_publication_year": "2021",
  "Ref_title": "Multiple-Noncovalent-Interaction-Stabilized Layered Dion − Jacobson Perovskite for Efficient Solar Cells",
  "Cell_architecture": "NIP",
  "Cell_stack_sequence": "ITO/PEDOT:PSS/Perovskite/PCBM/BCP/Ag",
  "Cell_area_measured": "0.1 cm2",
  "ETL_thickness": "Null",
  "ETL_stack_sequence": "PEDOT:PSS",
  "ETL_additive_compound": "Null",
  "ETL_additive_concentration": "Null",
  "ETL_deposition_method": "Spin-coating",
  "ETL_deposition_solution_concentration": "Null",
  "ETL_deposition_solvents_compound": "Null",
  "ETL_deposition_synthesis_atmosphere": "Air",
  "ETL_deposition_synthesis_atmosphere_pressure": "1 atm",
  "ETL_deposition_synthesis_atmosphere_relative_humidity": "Null",
  "ETL_deposition_spin_coating_speed": "4000 rpm",
  "ETL_deposition_spin_coating_time": "20 s",
  "ETL_deposition_thermal_annealing_temperature": "150 °C",
  "ETL_deposition_thermal_annealing_time": "15 min",
  "Perovskite_dimension": "2D",
  "Perovskite_thickness": "390 nm",
  "Perovskite_composition_long_form": "(4F-PhDMA)(MA)3Pb4I13",
  "Perovskite_additive_compound": "MACl",
  "Perovskite_additive_concentration": "0.4 weight ratio to MAI",
  "Perovskite_bandgap": "Null",
  "Perovskite_deposition_method": "Spin-coating",
  "Perovskite_deposition_sequential_spin_coating": "False",
  "Perovskite_deposition_spin_coating_antisolvent": "Null",
  "Perovskite_deposition_reaction_solutions_compounds": "4F-PhDMAI; MAI; PbI2",
  "Perovskite_deposition_reaction_solutions_concentrations": "Null",
  "Perovskite_deposition_final_solutions_concentration_before_deposition": "0.8 M",
  "Perovskite_deposition_solvents_compound": "DMF; DMSO",
  "Perovskite_deposition_solvents_mixing_ratio": "3:1",
  "Perovskite_deposition_synthesis_atmosphere": "Nitrogen",
  "Perovskite_deposition_synthesis_atmosphere_pressure": "1 atm",
  "Perovskite_deposition_synthesis_atmosphere_relative_humidity": "Null",
  "Perovskite_deposition_spin_coating_speed": "8000 rpm",
  "Perovskite_deposition_spin_coating_time": "65 s",
  "Perovskite_deposition_thermal_annealing_atmosphere": "Null",
  "Perovskite_deposition_thermal_annealing_temperature": "110 °C",
  "Perovskite_deposition_thermal_annealing_time": "20 min",
  "Perovskite_surface_treatment_material": "Null",
  "Perovskite_surface_treatment_method": "Null",
  "Perovskite_surface_treatment_solution_concentration": "Null",
  "Perovskite_surface_treatment_solvents_compound": "Null",
  "Perovskite_surface_treatment_synthesis_atmosphere": "Null",
  "Perovskite_surface_treatment_synthesis_atmosphere_pressure": "Null",
  "Perovskite_surface_treatment_synthesis_atmosphere_relative_humidity": "Null",
  "Perovskite_surface_treatment_deposition_spin_coating_speed": "Null",
  "Perovskite_surface_treatment_deposition_spin_coating_time": "Null",
  "Perovskite_surface_treatment_deposition_thermal_annealing_temperature": "Null",
  "Perovskite_surface_treatment_deposition_thermal_annealing_time": "Null",
  "HTL_thickness": "Null",
  "HTL_stack_sequence": "Null",
  "HTL_additive_compound": "Null",
  "HTL_additive_concentration": "Null",
  "HTL_deposition_method": "Null",
  "HTL_deposition_solution_concentration": "Null",
  "HTL_deposition_solvents_compound": "Null",
  "HTL_deposition_synthesis_atmosphere": "Null",
  "HTL_deposition_synthesis_atmosphere_pressure": "Null",
  "HTL_deposition_synthesis_atmosphere_relative_humidity": "Null",
  "HTL_deposition_spin_coating_speed": "Null",
  "HTL_deposition_spin_coating_time": "Null",
  "HTL_deposition_thermal_annealing_temperature": "Null",
  "HTL_deposition_thermal_annealing_time": "Null",
  "Backcontact_thickness": "100 nm",
  "Beckcontact_deposition_method": "Thermal evaporation",
  "Backcontact_deposition_atmosphere_pressure": "1 × 10-4 Pa",
  "Encapsulation_method": "Null",
  "Encapsulation_atmosphere": "Null",
  "JV_measured_device_matching": "True",
  "JV_measured_reverse_scan_Voc": "1.10 V",
  "JV_measured_reverse_scan_Jsc": "19.58 mA/cm2",
  "JV_measured_reverse_scan_FF": "77.20 %",
  "JV_measured_reverse_scan_PCE": "16.62 %",
  "JV_measured_forward_scan_Voc": "1.10 V",
  "JV_measured_forward_scan_Jsc": "19.19 mA/cm2",
  "JV_measured_forward_scan_FF": "73.82 %",
  "JV_measured_forward_scan_PCE": "15.60 %",
  "JV_measured_light_spectra": "AM1.5G",
  "JV_measured_light_spectra_intensity": "100 mW/cm2",
  "JV_measured_scan_speed": "0.1 V/s",
  "JV_measured_scan_delay_time": "Null",
  "JV_certified_PCE": "Null",
  "Stabilized_measured_PCE": "15.91 %",
  "Stabilized_certified_PCE": "Null",
  "Stability_test_device_matching": "True",
  "Stability_test_temperature": "Room temperature",
  "Stability_test_atmosphere": "Nitrogen",
  "Stability_test_light_spectra": "White LED",
  "Stability_test_light_intensity": "100 mW/cm2",
  "Stability_test_relative_humidity": "Null",
  "Stability_PCE_after_time": "186 hours",
  "Stability_PCE_after_time_value": "94 %"
}

File: dataset/2021-2025/10.1021_acs.nanolett.1c01505/Device_BestPCE_gpt4o_10.1021_acs.nanolett.1c01505.json
{
  "Ref_DOI": "10.1021/acs.nanolett.1c01505",
  "Ref_journal": "Nano Letters",
  "Ref_publication_year": "2021",
  "Ref_title": "Multiple-Noncovalent-Interaction-Stabilized Layered Dion − Jacobson Perovskite for Efficient Solar Cells",
  "Cell_architecture": "PIN",
  "Cell_stack_sequence": "ITO/PEDOT:PSS/DJ perovskite/PCBM/BCP/Ag",
  "Cell_area_measured": "0.1 cm2",
  "ETL_thickness": "Null",
  "ETL_stack_sequence": "PCBM/BCP",
  "ETL_additive_compound": "Null",
  "ETL_additive_concentration": "Null",
  "ETL_deposition_method": "Spin-coating/Spin-coating",
  "ETL_deposition_solution_concentration": "20 mg/mL/0.6 mg/mL",
  "ETL_deposition_solvents_compound": "CB/isopropyl alcohol",
  "ETL_deposition_synthesis_atmosphere": "Nitrogen",
  "ETL_deposition_synthesis_atmosphere_pressure": "1 atm",
  "ETL_deposition_synthesis_atmosphere_relative_humidity": "Null",
  "ETL_deposition_spin_coating_speed": "1200 rpm/1000 rpm",
  "ETL_deposition_spin_coating_time": "40 s/40 s",
  "ETL_deposition_thermal_annealing_temperature": "Null",
  "ETL_deposition_thermal_annealing_time": "Null",
  "Perovskite_dimension": "2D",
  "Perovskite_thickness": "390 nm",
  "Perovskite_composition_long_form": "(4F-PhDMA)(MA)3Pb4I13",
  "Perovskite_additive_compound": "MACl",
  "Perovskite_additive_concentration": "0.4 weight ratios",
  "Perovskite_bandgap": "Null",
  "Perovskite_deposition_method": "Spin-coating",
  "Perovskite_deposition_sequential_spin_coating": "False",
  "Perovskite_deposition_spin_coating_antisolvent": "Null",
  "Perovskite_deposition_reaction_solutions_compounds": "4F-PhDMAI; MAI; PbI2",
  "Perovskite_deposition_reaction_solutions_concentrations": "1:3:4",
  "Perovskite_deposition_final_solutions_concentration_before_deposition": "0.8 M",
  "Perovskite_deposition_solvents_compound": "DMF; DMSO",
  "Perovskite_deposition_solvents_mixing_ratio": "3:1",
  "Perovskite_deposition_synthesis_atmosphere": "Nitrogen",
  "Perovskite_deposition_synthesis_atmosphere_pressure": "1 atm",
  "Perovskite_deposition_synthesis_atmosphere_relative_humidity": "Null",
  "Perovskite_deposition_spin_coating_speed": "8000 rpm",
  "Perovskite_deposition_spin_coating_time": "65 s",
  "Perovskite_deposition_thermal_annealing_atmosphere": "Null",
  "Perovskite_deposition_thermal_annealing_temperature": "110 °C",
  "Perovskite_deposition_thermal_annealing_time": "20 min",
  "Perovskite_surface_treatment_material": "Null",
  "Perovskite_surface_treatment_method": "Null",
  "Perovskite_surface_treatment_solution_concentration": "Null",
  "Perovskite_surface_treatment_solvents_compound": "Null",
  "Perovskite_surface_treatment_synthesis_atmosphere": "Null",
  "Perovskite_surface_treatment_synthesis_atmosphere_pressure": "Null",
  "Perovskite_surface_treatment_synthesis_atmosphere_relative_humidity": "Null",
  "Perovskite_surface_treatment_deposition_spin_coating_speed": "Null",
  "Perovskite_surface_treatment_deposition_spin_coating_time": "Null",
  "Perovskite_surface_treatment_deposition_thermal_annealing_temperature": "Null",
  "Perovskite_surface_treatment_deposition_thermal_annealing_time": "Null",
  "HTL_thickness": "Null",
  "HTL_stack_sequence": "PEDOT:PSS",
  "HTL_additive_compound": "Null",
  "HTL_additive_concentration": "Null",
  "HTL_deposition_method": "Spin-coating",
  "HTL_deposition_solution_concentration": "Null",
  "HTL_deposition_solvents_compound": "Null",
  "HTL_deposition_synthesis_atmosphere": "Air",
  "HTL_deposition_synthesis_atmosphere_pressure": "1 atm",
  "HTL_deposition_synthesis_atmosphere_relative_humidity": "Null",
  "HTL_deposition_spin_coating_speed": "4000 rpm",
  "HTL_deposition_spin_coating_time": "20 s",
  "HTL_deposition_thermal_annealing_temperature": "150 °C",
  "HTL_deposition_thermal_annealing_time": "15 min",
  "Backcontact_thickness": "100 nm",
  "Beckcontact_deposition_method": "Thermal evaporation",
  "Backcontact_deposition_atmosphere_pressure": "1 × 10-4 Pa",
  "Encapsulation_method": "Null",
  "Encapsulation_atmosphere": "Null",
  "JV_measured_device_matching": "True",
  "JV_measured_reverse_scan_Voc": "1.10 V",
  "JV_measured_reverse_scan_Jsc": "19.58 mA/cm2",
  "JV_measured_reverse_scan_FF": "77.20 %",
  "JV_measured_reverse_scan_PCE": "16.62 %",
  "JV_measured_forward_scan_Voc": "1.10 V",
  "JV_measured_forward_scan_Jsc": "19.19 mA/cm2",
  "JV_measured_forward_scan_FF": "73.82 %",
  "JV_measured_forward_scan_PCE": "15.60 %",
  "JV_measured_light_spectra": "AM1.5G",
  "JV_measured_light_spectra_intensity": "100 mW/cm2",
  "JV_measured_scan_speed": "0.1 V/s",
  "JV_measured_scan_delay_time": "Null",
  "JV_certified_PCE": "Null",
  "Stabilized_measured_PCE": "15.91 %",
  "Stabilized_certified_PCE": "Null",
  "Stability_test_device_matching": "True",
  "Stability_test_temperature": "Room temperature",
  "Stability_test_atmosphere": "Nitrogen",
  "Stability_test_light_spectra": "White-light-emitting diode (LED)",
  "Stability_test_light_intensity": "100 mW/cm2",
  "Stability_test_relative_humidity": "Null",
  "Stability_PCE_after_time": "1839 hours",
  "Stability_PCE_after_time_value": ">93 %"
}

File: dataset/2021-2025/10.1021_acs.nanolett.1c01505/Device_BestPCE_gpt4o_mini_10.1021_acs.nanolett.1c01505.json
{
  "Ref_DOI": "10.1021/acs.nanolett.1c01505",
  "Ref_journal": "Nano Lett.",
  "Ref_publication_year": "2021",
  "Ref_title": "Multiple-Noncovalent-Interaction-Stabilized Layered Dion − Jacobson Perovskite for Efficient Solar Cells",
  "Cell_architecture": "NIP",
  "Cell_stack_sequence": "ITO/PEDOT:PSS/4F-PhDMA-Pb/PCBM/BCP/Ag",
  "Cell_area_measured": "0.1 cm2",
  "ETL_thickness": "Null",
  "ETL_stack_sequence": "Null",
  "ETL_additive_compound": "Null",
  "ETL_additive_concentration": "Null",
  "ETL_deposition_method": "Spin-coating",
  "ETL_deposition_solution_concentration": "Null",
  "ETL_deposition_solvents_compound": "Null",
  "ETL_deposition_synthesis_atmosphere": "Nitrogen",
  "ETL_deposition_synthesis_atmosphere_pressure": "1 atm",
  "ETL_deposition_synthesis_atmosphere_relative_humidity": "Null",
  "ETL_deposition_spin_coating_speed": "Null",
  "ETL_deposition_spin_coating_time": "Null",
  "ETL_deposition_thermal_annealing_temperature": "Null",
  "ETL_deposition_thermal_annealing_time": "Null",
  "Perovskite_dimension": "2D",
  "Perovskite_thickness": "390 nm",
  "Perovskite_composition_long_form": "(4F-PhDMA)PbI4",
  "Perovskite_additive_compound": "Null",
  "Perovskite_additive_concentration": "Null",
  "Perovskite_bandgap": "Null",
  "Perovskite_deposition_method": "Spin-coating",
  "Perovskite_deposition_sequential_spin_coating": "False",
  "Perovskite_deposition_spin_coating_antisolvent": "Null",
  "Perovskite_deposition_reaction_solutions_compounds": "4F-PhDMAI; MAI; PbI2",
  "Perovskite_deposition_reaction_solutions_concentrations": "0.3 mmol; 0.8 M; 0.5 M",
  "Perovskite_deposition_final_solutions_concentration_before_deposition": "Null",
  "Perovskite_deposition_solvents_compound": "DMF; DMSO",
  "Perovskite_deposition_solvents_mixing_ratio": "3:1",
  "Perovskite_deposition_synthesis_atmosphere": "Nitrogen",
  "Perovskite_deposition_synthesis_atmosphere_pressure": "1 atm",
  "Perovskite_deposition_synthesis_atmosphere_relative_humidity": "Null",
  "Perovskite_deposition_spin_coating_speed": "8000 rpm",
  "Perovskite_deposition_spin_coating_time": "65 s",
  "Perovskite_deposition_thermal_annealing_atmosphere": "Air",
  "Perovskite_deposition_thermal_annealing_temperature": "110 °C",
  "Perovskite_deposition_thermal_annealing_time": "20 min",
  "Perovskite_surface_treatment_material": "Null",
  "Perovskite_surface_treatment_method": "Null",
  "Perovskite_surface_treatment_solution_concentration": "Null",
  "Perovskite_surface_treatment_solvents_compound": "Null",
  "Perovskite_surface_treatment_synthesis_atmosphere": "Null",
  "Perovskite_surface_treatment_synthesis_atmosphere_pressure": "Null",
  "Perovskite_surface_treatment_synthesis_atmosphere_relative_humidity": "Null",
  "Perovskite_surface_treatment_deposition_spin_coating_speed": "Null",
  "Perovskite_surface_treatment_deposition_spin_coating_time": "Null",
  "Perovskite_surface_treatment_deposition_thermal_annealing_temperature": "Null",
  "Perovskite_surface_treatment_deposition_thermal_annealing_time": "Null",
  "HTL_thickness": "Null",
  "HTL_stack_sequence": "Null",
  "HTL_additive_compound": "Null",
  "HTL_additive_concentration": "Null",
  "HTL_deposition_method": "Null",
  "HTL_deposition_solution_concentration": "Null",
  "HTL_deposition_solvents_compound": "Null",
  "HTL_deposition_synthesis_atmosphere": "Null",
  "HTL_deposition_synthesis_atmosphere_pressure": "Null",
  "HTL_deposition_synthesis_atmosphere_relative_humidity": "Null",
  "HTL_deposition_spin_coating_speed": "Null",
  "HTL_deposition_spin_coating_time": "Null",
  "HTL_deposition_thermal_annealing_temperature": "Null",
  "HTL_deposition_thermal_annealing_time": "Null",
  "Backcontact_thickness": "Null",
  "Beckcontact_deposition_method": "Thermal evaporation",
  "Backcontact_deposition_atmosphere_pressure": "Null",
  "Encapsulation_method": "Null",
  "Encapsulation_atmosphere": "Null",
  "JV_measured_device_matching": "True",
  "JV_measured_reverse_scan_Voc": "1.10 V",
  "JV_measured_reverse_scan_Jsc": "19.58 mA/cm2",
  "JV_measured_reverse_scan_FF": "77.20 %",
  "JV_measured_reverse_scan_PCE": "16.62 %",
  "JV_measured_forward_scan_Voc": "1.10 V",
  "JV_measured_forward_scan_Jsc": "19.19 mA/cm2",
  "JV_measured_forward_scan_FF": "73.82 %",
  "JV_measured_forward_scan_PCE": "15.60 %",
  "JV_measured_light_spectra": "AM1.5G",
  "JV_measured_light_spectra_intensity": "1 sun",
  "JV_measured_scan_speed": "0.1 V/s",
  "JV_measured_scan_delay_time": "Null",
  "JV_certified_PCE": "Null",
  "Stabilized_measured_PCE": "15.91 %",
  "Stabilized_certified_PCE": "Null",
  "Stability_test_device_matching": "True",
  "Stability_test_temperature": "Null",
  "Stability_test_atmosphere": "Air",
  "Stability_test_light_spectra": "AM1.5G",
  "Stability_test_light_intensity": "1 sun",
  "Stability_test_relative_humidity": "Null",
  "Stability_PCE_after_time": "1839 hours",
  "Stability_PCE_after_time_value": ">93%"
}

File: dataset/2021-2025/10.1021_acs.nanolett.1c01505/Device_BestPCE_gpt4o_mini_zero_shot_10.1021_acs.nanolett.1c01505.json
{
  "Ref_DOI": "10.1021/acs.nanolett.1c01505",
  "Ref_journal": "Nano Letters",
  "Ref_publication_year": "2021",
  "Ref_title": "Multiple-Noncovalent-Interaction-Stabilized Layered Dion − Jacobson Perovskite for Efficient Solar Cells",
  "Cell_architecture": "Inverted planar",
  "Cell_stack_sequence": "ITO/PEDOT:PSS/DJ perovskite/PCBM/BCP/Ag",
  "Cell_area_measured": "0.1 cm2",
  "ETL_thickness": "Null",
  "ETL_stack_sequence": "Null",
  "ETL_additive_compound": "MACl",
  "ETL_additive_concentration": "0.4 (weight ratios)",
  "ETL_deposition_method": "Spin coating",
  "ETL_deposition_solution_concentration": "20 mg/mL",
  "ETL_deposition_solvents_compound": "CB",
  "ETL_deposition_synthesis_atmosphere": "Nitrogen",
  "ETL_deposition_synthesis_atmosphere_pressure": "Null",
  "ETL_deposition_synthesis_atmosphere_relative_humidity": "Null",
  "ETL_deposition_spin_coating_speed": "1200 rpm",
  "ETL_deposition_spin_coating_time": "40 s",
  "ETL_deposition_thermal_annealing_temperature": "Null",
  "ETL_deposition_thermal_annealing_time": "Null",
  "Perovskite_dimension": "2D",
  "Perovskite_thickness": "390 nm",
  "Perovskite_composition_long_form": "(4F-PhDMA)(MA)3Pb4I13",
  "Perovskite_additive_compound": "Null",
  "Perovskite_additive_concentration": "Null",
  "Perovskite_bandgap": "Null",
  "Perovskite_deposition_method": "Spin coating",
  "Perovskite_deposition_sequential_spin_coating": "Null",
  "Perovskite_deposition_spin_coating_antisolvent": "Null",
  "Perovskite_deposition_reaction_solutions_compounds": "4F-PhDMAI, MAI, PbI2",
  "Perovskite_deposition_reaction_solutions_concentrations": "1:3:4",
  "Perovskite_deposition_final_solutions_concentration_before_deposition": "0.8 M",
  "Perovskite_deposition_solvents_compound": "DMF:DMSO = 3:1",
  "Perovskite_deposition_solvents_mixing_ratio": "Null",
  "Perovskite_deposition_synthesis_atmosphere": "Nitrogen",
  "Perovskite_deposition_synthesis_atmosphere_pressure": "Null",
  "Perovskite_deposition_synthesis_atmosphere_relative_humidity": "Null",
  "Perovskite_deposition_spin_coating_speed": "8000 rpm",
  "Perovskite_deposition_spin_coating_time": "65 s",
  "Perovskite_deposition_thermal_annealing_atmosphere": "Null",
  "Perovskite_deposition_thermal_annealing_temperature": "110 °C",
  "Perovskite_deposition_thermal_annealing_time": "20 min",
  "Perovskite_surface_treatment_material": "Null",
  "Perovskite_surface_treatment_method": "Null",
  "Perovskite_surface_treatment_solution_concentration": "Null",
  "Perovskite_surface_treatment_solvents_compound": "Null",
  "Perovskite_surface_treatment_synthesis_atmosphere": "Null",
  "Perovskite_surface_treatment_synthesis_atmosphere_pressure": "Null",
  "Perovskite_surface_treatment_synthesis_atmosphere_relative_humidity": "Null",
  "Perovskite_surface_treatment_deposition_spin_coating_speed": "Null",
  "Perovskite_surface_treatment_deposition_spin_coating_time": "Null",
  "Perovskite_surface_treatment_deposition_thermal_annealing_temperature": "Null",
  "Perovskite_surface_treatment_deposition_thermal_annealing_time": "Null",
  "HTL_thickness": "Null",
  "HTL_stack_sequence": "Null",
  "HTL_additive_compound": "Null",
  "HTL_additive_concentration": "Null",
  "HTL_deposition_method": "Null",
  "HTL_deposition_solution_concentration": "Null",
  "HTL_deposition_solvents_compound": "Null",
  "HTL_deposition_synthesis_atmosphere": "Null",
  "HTL_deposition_synthesis_atmosphere_pressure": "Null",
  "HTL_deposition_synthesis_atmosphere_relative_humidity": "Null",
  "HTL_deposition_spin_coating_speed": "Null",
  "HTL_deposition_spin_coating_time": "Null",
  "HTL_deposition_thermal_annealing_temperature": "Null",
  "HTL_deposition_thermal_annealing_time": "Null",
  "Backcontact_thickness": "Null",
  "Beckcontact_deposition_method": "Null",
  "Backcontact_deposition_atmosphere_pressure": "Null",
  "Encapsulation_method": "Null",
  "Encapsulation_atmosphere": "Null",
  "JV_measured_device_matching": "Null",
  "JV_measured_reverse_scan_Voc": "1.03 V",
  "JV_measured_reverse_scan_Jsc": "14.63 mA cm−2",
  "JV_measured_reverse_scan_FF": "66.97%",
  "JV_measured_reverse_scan_PCE": "10.11%",
  "JV_measured_forward_scan_Voc": "1.02 V",
  "JV_measured_forward_scan_Jsc": "14.62 mA cm−2",
  "JV_measured_forward_scan_FF": "63.65%",
  "JV_measured_forward_scan_PCE": "9.54%",
  "JV_measured_light_spectra": "Null",
  "JV_measured_light_spectra_intensity": "Null",
  "JV_measured_scan_speed": "0.1 V/s",
  "JV_measured_scan_delay_time": "Null",
  "JV_certified_PCE": "Null",
  "Stabilized_measured_PCE": "15.91%",
  "Stabilized_certified_PCE": "Null",
  "Stability_test_device_matching": "Null",
  "Stability_test_temperature": "80 °C",
  "Stability_test_atmosphere": "Nitrogen",
  "Stability_test_light_spectra": "Null",
  "Stability_test_light_intensity": "1 sun",
  "Stability_test_relative_humidity": "Null",
  "Stability_PCE_after_time": "1839 h",
  "Stability_PCE_after_time_value": ">93%"
}
