Repository: jiayijdong/PSCbench

# PSCbench


**PSCbench** is a novel benchmark for materials science research-level scientific
dataset curation sourced from published journals. The benchmark is designed to evaluate the complex classification capabilities,
strong domain knowledge, and advanced calculation skills of LLMs.

## Data


The PSCbench dataset is under dataset folder in json file format. Each file is list of dictionary and can be extracted using following scripts.
Each file stands for one published journal, which is fully elaborated in the paper. 

```
with open("./dataset/retroactive/{}.json".format(subject), encoding='utf-8') as json_file:
    problems=json.load(json_file)
```

File: dataset/2021-2025/10.1021_acs.nanolett.1c01505/Device_BestPCE_grok_10.1021_acs.nanolett.1c01505.json
{
  "Ref_DOI": "10.1021/acs.nanolett.1c01505",
  "Ref_journal": "Nano Letters",
  "Ref_publication_year": "2021",
  "Ref_title": "Multiple-Noncovalent-Interaction-Stabilized Layered Dion−Jacobson Perovskite for Efficient Solar Cells",
  "Cell_architecture": "PIN",
  "Cell_stack_sequence": "ITO/PEDOT:PSS/4F-PhDMA-Pb/PCBM/BCP/Ag",
  "Cell_area_measured": "0.1 cm2",
  "ETL_thickness": "Null/PCBM: Null/BCP: Null",
  "ETL_stack_sequence": "PCBM/BCP",
  "ETL_additive_compound": "Null",
  "ETL_additive_concentration": "Null",
  "ETL_deposition_method": "Spin-coating/Spin-coating",
  "ETL_deposition_solution_concentration": "PCBM: 20 mg/mL/BCP: 0.6 mg/mL",
  "ETL_deposition_solvents_compound": "PCBM: Chlorobenzene/BCP: Isopropyl alcohol",
  "ETL_deposition_synthesis_atmosphere": "Nitrogen",
  "ETL_deposition_synthesis_atmosphere_pressure": "Null",
  "ETL_deposition_synthesis_atmosphere_relative_humidity": "Null",
  "ETL_deposition_spin_coating_speed": "PCBM: 1200 rpm/BCP: 1000 rpm",
  "ETL_deposition_spin_coating_time": "PCBM: 40 s/BCP: 40 s",
  "ETL_deposition_thermal_annealing_temperature": "Null/Null",
  "ETL_deposition_thermal_annealing_time": "Null/Null",
  "Perovskite_dimension": "2D",
  "Perovskite_thickness": "390 nm",
  "Perovskite_composition_long_form": "(4F-PhDMA)(MA)3Pb4I13",
  "Perovskite_additive_compound": "MACl",
  "Perovskite_additive_concentration": "MACl/MAI = 0.4 wt%",
  "Perovskite_bandgap": "1.60 eV",
  "Perovskite_deposition_method": "Spin-coating",
  "Perovskite_deposition_sequential_spin_coating": "False",
  "Perovskite_deposition_spin_coating_antisolvent": "Null",
  "Perovskite_deposition_reaction_solutions_compounds": "4F-PhDMAI;MAI;PbI2",
  "Perovskite_deposition_reaction_solutions_concentrations": "Stoichiometric ratio 1:3:4",
  "Perovskite_deposition_final_solutions_concentration_before_deposition": "0.8 M Pb2+",
  "Perovskite_deposition_solvents_compound": "DMF;DMSO",
  "Perovskite_deposition_solvents_mixing_ratio": "3:1",
  "Perovskite_deposition_synthesis_atmosphere": "Nitrogen",
  "Perovskite_deposition_synthesis_atmosphere_pressure": "Null",
  "Perovskite_deposition_synthesis_atmosphere_relative_humidity": "Null",
  "Perovskite_deposition_spin_coating_speed": "8000 rpm",
  "Perovskite_deposition_spin_coating_time": "65 s",
  "Perovskite_deposition_thermal_annealing_atmosphere": "Nitrogen",
  "Perovskite_deposition_thermal_annealing_temperature": "110 °C",
  "Perovskite_deposition_thermal_annealing_time": "20 min",
  "Perovskite_surface_treatment_material": "Null",
  "Perovskite_surface_treatment_method": "Null",
  "Perovskite_surface_treatment_solution_concentration": "Null",
  "Perovskite_surface_treatment_solvents_compound": "Null",
  "Perovskite_surface_treatment_synthesis_atmosphere": "Null",
  "Perovskite_surface_treatment_synthesis_atmosphere_pressure": "Null",
  "Perovskite_surface_treatment_synthesis_atmosphere_relative_humidity": "Null",
  "Perovskite_surface_treatment_deposition_spin_coating_speed": "Null",
  "Perovskite_surface_treatment_deposition_spin_coating_time": "Null",
  "Perovskite_surface_treatment_deposition_thermal_annealing_temperature": "Null",
  "Perovskite_surface_treatment_deposition_thermal_annealing_time": "Null",
  "HTL_thickness": "Null",
  "HTL_stack_sequence": "PEDOT:PSS",
  "HTL_additive_compound": "Null",
  "HTL_additive_concentration": "Null",
  "HTL_deposition_method": "Spin-coating",
  "HTL_deposition_solution_concentration": "Null",
  "HTL_deposition_solvents_compound": "Null",
  "HTL_deposition_synthesis_atmosphere": "Air",
  "HTL_deposition_synthesis_atmosphere_pressure": "1 atm",
  "HTL_deposition_synthesis_atmosphere_relative_humidity": "Null",
  "HTL_deposition_spin_coating_speed": "4000 rpm",
  "HTL_deposition_spin_coating_time": "20 s",
  "HTL_deposition_thermal_annealing_temperature": "150 °C",
  "HTL_deposition_thermal_annealing_time": "15 min",
  "Backcontact_thickness": "100 nm",
  "Beckcontact_deposition_method": "Thermal evaporation",
  "Backcontact_deposition_atmosphere_pressure": "1e-4 Pa",
  "Encapsulation_method": "Null",
  "Encapsulation_atmosphere": "Null",
  "JV_measured_device_matching": "True",
  "JV_measured_reverse_scan_Voc": "1.10 V",
  "JV_measured_reverse_scan_Jsc": "19.58 mA/cm2",
  "JV_measured_reverse_scan_FF": "77.20 %",
  "JV_measured_reverse_scan_PCE": "16.62 %",
  "JV_measured_forward_scan_Voc": "1.10 V",
  "JV_measured_forward_scan_Jsc": "19.19 mA/cm2",
  "JV_measured_forward_scan_FF": "73.82 %",
  "JV_measured_forward_scan_PCE": "15.60 %",
  "JV_measured_light_spectra": "AM1.5G",
  "JV_measured_light_spectra_intensity": "100 mW/cm2",
  "JV_measured_scan_speed": "0.1 V/s",
  "JV_measured_scan_delay_time": "Null",
  "JV_certified_PCE": "Null",
  "Stabilized_measured_PCE": "15.91 %",
  "Stabilized_certified_PCE": "Null",
  "Stability_test_device_matching": "True",
  "Stability_test_temperature": "80 °C",
  "Stability_test_atmosphere": "Nitrogen",
  "Stability_test_light_spectra": "Null",
  "Stability_test_light_intensity": "Null",
  "Stability_test_relative_humidity": "Null",
  "Stability_PCE_after_time": "350 hours",
  "Stability_PCE_after_time_value": "94 % of initial PCE"
}

File: dataset/2021-2025/10.1021_acs.nanolett.1c01505/Device_BestPCE_o3_10.1021_acs.nanolett.1c01505.json
{
  "Ref_DOI": "10.1021/acs.nanolett.1c01505",
  "Ref_journal": "Nano Letters",
  "Ref_publication_year": "2021",
  "Ref_title": "Multiple-Noncovalent-Interaction-Stabilized Layered Dion−Jacobson Perovskite for Efficient Solar Cells",
  "Cell_architecture": "PIN",
  "Cell_stack_sequence": "ITO/PEDOT:PSS/(4F-PhDMA)(MA)3Pb4I13/PC61BM/BCP/Ag",
  "Cell_area_measured": "0.1 cm2",
  "ETL_thickness": "Null",
  "ETL_stack_sequence": "PC61BM/BCP",
  "ETL_additive_compound": "Null",
  "ETL_additive_concentration": "Null",
  "ETL_deposition_method": "Spin-coating/Spin-coating",
  "ETL_deposition_solution_concentration": "20 mg/mL/0.6 mg/mL",
  "ETL_deposition_solvents_compound": "Chlorobenzene/Isopropyl alcohol",
  "ETL_deposition_synthesis_atmosphere": "Nitrogen",
  "ETL_deposition_synthesis_atmosphere_pressure": "1 atm",
  "ETL_deposition_synthesis_atmosphere_relative_humidity": "Null",
  "ETL_deposition_spin_coating_speed": "1200 rpm/1000 rpm",
  "ETL_deposition_spin_coating_time": "40 s/40 s",
  "ETL_deposition_thermal_annealing_temperature": "Null",
  "ETL_deposition_thermal_annealing_time": "Null",
  "Perovskite_dimension": "2D",
  "Perovskite_thickness": "390 nm",
  "Perovskite_composition_long_form": "(4F-PhDMA)(MA)3Pb4I13",
  "Perovskite_additive_compound": "MACl",
  "Perovskite_additive_concentration": "0.4 weight ratio to MAI",
  "Perovskite_bandgap": "Null",
  "Perovskite_deposition_method": "Spin-coating",
  "Perovskite_deposition_sequential_spin_coating": "False",
  "Perovskite_deposition_spin_coating_antisolvent": "Null",
  "Perovskite_deposition_reaction_solutions_compounds": "4F-PhDMAI; MAI; PbI2; MACl",
  "Perovskite_deposition_reaction_solutions_concentrations": "stoichiometric 1:3:4; MACl/MAI 0.4 wt ratio",
  "Perovskite_deposition_final_solutions_concentration_before_deposition": "0.8 M (Pb2+)",
  "Perovskite_deposition_solvents_compound": "DMF; DMSO",
  "Perovskite_deposition_solvents_mixing_ratio": "3:1",
  "Perovskite_deposition_synthesis_atmosphere": "Nitrogen",
  "Perovskite_deposition_synthesis_atmosphere_pressure": "1 atm",
  "Perovskite_deposition_synthesis_atmosphere_relative_humidity": "Null",
  "Perovskite_deposition_spin_coating_speed": "8000 rpm",
  "Perovskite_deposition_spin_coating_time": "65 s",
  "Perovskite_deposition_thermal_annealing_atmosphere": "Nitrogen",
  "Perovskite_deposition_thermal_annealing_temperature": "110 °C",
  "Perovskite_deposition_thermal_annealing_time": "20 min",
  "Perovskite_surface_treatment_material": "Null",
  "Perovskite_surface_treatment_method": "Null",
  "Perovskite_surface_treatment_solution_concentration": "Null",
  "Perovskite_surface_treatment_solvents_compound": "Null",
  "Perovskite_surface_treatment_synthesis_atmosphere": "Null",
  "Perovskite_surface_treatment_synthesis_atmosphere_pressure": "Null",
  "Perovskite_surface_treatment_synthesis_atmosphere_relative_humidity": "Null",
  "Perovskite_surface_treatment_deposition_spin_coating_speed": "Null",
  "Perovskite_surface_treatment_deposition_spin_coating_time": "Null",
  "Perovskite_surface_treatment_deposition_thermal_annealing_temperature": "Null",
  "Perovskite_surface_treatment_deposition_thermal_annealing_time": "Null",
  "HTL_thickness": "Null",
  "HTL_stack_sequence": "PEDOT:PSS",
  "HTL_additive_compound": "Null",
  "HTL_additive_concentration": "Null",
  "HTL_deposition_method": "Spin-coating",
  "HTL_deposition_solution_concentration": "Null",
  "HTL_deposition_solvents_compound": "Null",
  "HTL_deposition_synthesis_atmosphere": "Air",
  "HTL_deposition_synthesis_atmosphere_pressure": "1 atm",
  "HTL_deposition_synthesis_atmosphere_relative_humidity": "Null",
  "HTL_deposition_spin_coating_speed": "4000 rpm",
  "HTL_deposition_spin_coating_time": "20 s",
  "HTL_deposition_thermal_annealing_temperature": "150 °C",
  "HTL_deposition_thermal_annealing_time": "15 min",
  "Backcontact_thickness": "100 nm",
  "Beckcontact_deposition_method": "Thermal evaporation",
  "Backcontact_deposition_atmosphere_pressure": "1e-4 Pa",
  "Encapsulation_method": "Null",
  "Encapsulation_atmosphere": "Null",
  "JV_measured_device_matching": "True",
  "JV_measured_reverse_scan_Voc": "1.10 V",
  "JV_measured_reverse_scan_Jsc": "19.58 mA/cm2",
  "JV_measured_reverse_scan_FF": "77.20 %",
  "JV_measured_reverse_scan_PCE": "16.62 %",
  "JV_measured_forward_scan_Voc": "1.10 V",
  "JV_measured_forward_scan_Jsc": "19.19 mA/cm2",
  "JV_measured_forward_scan_FF": "73.82 %",
  "JV_measured_forward_scan_PCE": "15.60 %",
  "JV_measured_light_spectra": "AM1.5G",
  "JV_measured_light_spectra_intensity": "100 mW/cm2",
  "JV_measured_scan_speed": "0.1 V/s",
  "JV_measured_scan_delay_time": "Null",
  "JV_certified_PCE": "Null",
  "Stabilized_measured_PCE": "15.91 %",
  "Stabilized_certified_PCE": "Null",
  "Stability_test_device_matching": "True",
  "Stability_test_temperature": "Room temperature",
  "Stability_test_atmosphere": "Nitrogen",
  "Stability_test_light_spectra": "1 sun (white LED)",
  "Stability_test_light_intensity": "100 mW/cm2",
  "Stability_test_relative_humidity": "Null",
  "Stability_PCE_after_time": "186 hours",
  "Stability_PCE_after_time_value": "94 % of initial"
}

File: dataset/2021-2025/10.1021_acs.nanolett.1c01505/Device_BestPCE_o4_mini_10.1021_acs.nanolett.1c01505.json
{
  "Ref_DOI": "10.1021/acs.nanolett.1c01505",
  "Ref_journal": "Nano Lett.",
  "Ref_publication_year": "2021",
  "Ref_title": "Multiple-Noncovalent-Interaction-Stabilized Layered Dion−Jacobson Perovskite for Efficient Solar Cells",
  "Cell_architecture": "PIN",
  "Cell_stack_sequence": "ITO/PEDOT:PSS/(4F-PhDMA)(MA)3Pb4I13/PCBM/BCP/Ag",
  "Cell_area_measured": "0.1 cm2",
  "ETL_thickness": "Null",
  "ETL_stack_sequence": "PCBM/BCP",
  "ETL_additive_compound": "Null",
  "ETL_additive_concentration": "Null",
  "ETL_deposition_method": "Spin-coating/Spin-coating",
  "ETL_deposition_solution_concentration": "20 mg/mL;0.6 mg/mL",
  "ETL_deposition_solvents_compound": "Chlorobenzene;Isopropyl alcohol",
  "ETL_deposition_synthesis_atmosphere": "Nitrogen",
  "ETL_deposition_synthesis_atmosphere_pressure": "1 atm",
  "ETL_deposition_synthesis_atmosphere_relative_humidity": "Null",
  "ETL_deposition_spin_coating_speed": "1200 rpm;1000 rpm",
  "ETL_deposition_spin_coating_time": "40 s;40 s",
  "ETL_deposition_thermal_annealing_temperature": "Null",
  "ETL_deposition_thermal_annealing_time": "Null",
  "Perovskite_dimension": "2D",
  "Perovskite_thickness": "390 nm",
  "Perovskite_composition_long_form": "(4F-PhDMA)(MA)3Pb4I13",
  "Perovskite_additive_compound": "MACl",
  "Perovskite_additive_concentration": "MACl/MAI = 0.4 wt%",
  "Perovskite_bandgap": "Null",
  "Perovskite_deposition_method": "Spin-coating",
  "Perovskite_deposition_sequential_spin_coating": "False",
  "Perovskite_deposition_spin_coating_antisolvent": "Null",
  "Perovskite_deposition_reaction_solutions_compounds": "Null",
  "Perovskite_deposition_reaction_solutions_concentrations": "Null",
  "Perovskite_deposition_final_solutions_concentration_before_deposition": "0.8 M",
  "Perovskite_deposition_solvents_compound": "DMF;DMSO",
  "Perovskite_deposition_solvents_mixing_ratio": "3:1",
  "Perovskite_deposition_synthesis_atmosphere": "Nitrogen",
  "Perovskite_deposition_synthesis_atmosphere_pressure": "1 atm",
  "Perovskite_deposition_synthesis_atmosphere_relative_humidity": "Null",
  "Perovskite_deposition_spin_coating_speed": "8000 rpm",
  "Perovskite_deposition_spin_coating_time": "65 s",
  "Perovskite_deposition_thermal_annealing_atmosphere": "Nitrogen",
  "Perovskite_deposition_thermal_annealing_temperature": "110 °C",
  "Perovskite_deposition_thermal_annealing_time": "20 min",
  "Perovskite_surface_treatment_material": "Null",
  "Perovskite_surface_treatment_method": "Null",
  "Perovskite_surface_treatment_solution_concentration": "Null",
  "Perovskite_surface_treatment_solvents_compound": "Null",
  "Perovskite_surface_treatment_synthesis_atmosphere": "Null",
  "Perovskite_surface_treatment_synthesis_atmosphere_pressure": "Null",
  "Perovskite_surface_treatment_synthesis_atmosphere_relative_humidity": "Null",
  "Perovskite_surface_treatment_deposition_spin_coating_speed": "Null",
  "Perovskite_surface_treatment_deposition_spin_coating_time": "Null",
  "Perovskite_surface_treatment_deposition_thermal_annealing_temperature": "Null",
  "Perovskite_surface_treatment_deposition_thermal_annealing_time": "Null",
  "HTL_thickness": "Null",
  "HTL_stack_sequence": "PEDOT:PSS",
  "HTL_additive_compound": "Null",
  "HTL_additive_concentration": "Null",
  "HTL_deposition_method": "Spin-coating",
  "HTL_deposition_solution_concentration": "Null",
  "HTL_deposition_solvents_compound": "Null",
  "HTL_deposition_synthesis_atmosphere": "Air",
  "HTL_deposition_synthesis_atmosphere_pressure": "1 atm",
  "HTL_deposition_synthesis_atmosphere_relative_humidity": "Null",
  "HTL_deposition_spin_coating_speed": "4000 rpm",
  "HTL_deposition_spin_coating_time": "20 s",
  "HTL_deposition_thermal_annealing_temperature": "150 °C",
  "HTL_deposition_thermal_annealing_time": "15 min",
  "Backcontact_thickness": "100 nm",
  "Beckcontact_deposition_method": "Thermal evaporation",
  "Backcontact_deposition_atmosphere_pressure": "7.5×10⁻⁷ torr",
  "Encapsulation_method": "Null",
  "Encapsulation_atmosphere": "Null",
  "JV_measured_device_matching": "True",
  "JV_measured_reverse_scan_Voc": "1.10 V",
  "JV_measured_reverse_scan_Jsc": "19.58 mA/cm2",
  "JV_measured_reverse_scan_FF": "77.20 %",
  "JV_measured_reverse_scan_PCE": "16.62 %",
  "JV_measured_forward_scan_Voc": "1.10 V",
  "JV_measured_forward_scan_Jsc": "19.19 mA/cm2",
  "JV_measured_forward_scan_FF": "73.82 %",
  "JV_measured_forward_scan_PCE": "15.60 %",
  "JV_measured_light_spectra": "AM1.5G",
  "JV_measured_light_spectra_intensity": "100 mW/cm2",
  "JV_measured_scan_speed": "0.1 V/s",
  "JV_measured_scan_delay_time": "Null",
  "JV_certified_PCE": "Null",
  "Stabilized_measured_PCE": "15.91 %",
  "Stabilized_certified_PCE": "Null",
  "Stability_test_device_matching": "True",
  "Stability_test_temperature": "25 °C",
  "Stability_test_atmosphere": "Nitrogen",
  "Stability_test_light_spectra": "Dark",
  "Stability_test_light_intensity": "Null",
  "Stability_test_relative_humidity": "Null",
  "Stability_PCE_after_time": "1839 hours",
  "Stability_PCE_after_time_value": "93%"
}
