Repository: jiayijdong/PSCbench

# PSCbench


**PSCbench** is a novel benchmark for materials science research-level scientific
dataset curation sourced from published journals. The benchmark is designed to evaluate the complex classification capabilities,
strong domain knowledge, and advanced calculation skills of LLMs. 

We developed an innovative **evaluation protocol** for a detailed analysis of classification abilities of leading commercially available Large Language Models. This
involves instructing LLMs to extract key knowledge information within a predefined set of
dataset template. This process offers a fine-grained understanding that LLM works as well as a human in annotating the data
and actually finds out when the humans failed to annotate the data
.

## Data


The PSCbench dataset is under dataset folder in json file format. Each file is list of dictionary and can be extracted using following scripts.
Each file stands for one published journal, which is fully elaborated in the paper. 

```
with open("./dataset/retroactive/{}.json".format(subject), encoding='utf-8') as json_file:
    problems=json.load(json_file)
```

## Evaluation
To evaluate our data using LLM, please refer to folder under eval

## Analysis (Evaluation Protocol)
The evaluation protocol involves analyzing both LLM
and reference (correct) ground truth with the assistance of human annotators to identify the key information in the literature.
These reasons are then summarized into 4 categories: **Tag, Materials, Fabrication and Properties**. Subsequently, a LLM verifier is employed to automatically attribute each
incorrectly extracted answer into a certain field. The resulting error profiles enable the
interpretation of the improved skills by certain prompting strategies and direct comparison of various
strategies.

### run evaluation protocol
After running the evaluation part, use the output to run the evaluation protocol. 
```
cd eval
OPENAI_API_KEY=your_key python ana_error.py --setting your_setting 
```

## Citation
If you find our paper useful, please cite our paper
```
@misc{dong2024pscbench,
  author = {Dong, Jiayi and Huang, Zijian and Yao, Yu and Shen, Zhichao and Liu, Junkai and Tong, Yiushun and Tsai, Chu-Yen and Duan, Haoxiang and Yang, Wenxin and Gong, Ming and Xu, Wei and Kundu, Arnesh and Zhang, Ying and Huang, Joshua and Tong, Xinyang and Yeh, Eric and Zhu, Yingke and Ng, Charlotte and Du, Yilun and Li, Ju and Schwalbe-Koda, Daniel and Yang, Yang},
  title = {{PSCBENCH: A Benchmark for Large-Scale Automated Knowledge Extraction and Data Curation in Perovskite Solar Cell Literature}},
  note = {Preprint},
  year = {2024},
  url = {https://arxiv.org/abs/XXXX.XXXXX}  
}

```

File: dataset/2021-2025/10.1021_acsami.0c17773/Device_BestPCE_10.1021_acsami.0c17773.json
{
    "Ref_DOI": "10.1021/acsami.0c17773",
    "Ref_journal": "ACS Applied Materials & Interfaces",
    "Ref_publication_year": "2021",
    "Ref_title": "Direct Surface Passivation of Perovskite Film by 4-Fluorophenethylammonium Iodide toward Stable and Efficient Perovskite Solar Cells",
    "Cell_architecture": "NIP",
    "Cell_stack_sequence": "ITO/SnO2/perovskite/F-PEAI/Spiro-OMeTAD/Au",
    "Cell_area_measured": "0.08 cm2",
    "ETL_thickness": "Null",
    "ETL_stack_sequence": "SnO2",
    "ETL_additive_compound": "Null",
    "ETL_additive_concentration": "Null",
    "ETL_deposition_method": "Spin-coating",
    "ETL_deposition_solution_concentration": "Null",
    "ETL_deposition_solvents_compound": "Null",
    "ETL_deposition_synthesis_atmosphere": "Air",
    "ETL_deposition_synthesis_atmosphere_pressure": "1 atm",
    "ETL_deposition_synthesis_atmosphere_relative_humidity": "Null",
    "ETL_deposition_spin_coating_speed": "4000 rpm",
    "ETL_deposition_spin_coating_time": "30 s",
    "ETL_deposition_thermal_annealing_temperature": "150 °C",
    "ETL_deposition_thermal_annealing_time": "30 min",
    "Perovskite_dimension": "3D",
    "Perovskite_thickness": "Null",
    "Perovskite_composition_long_form": "(FAPbI3)1−x(MAPbBr3)x",
    "Perovskite_additive_compound": "MABr;MACl",
    "Perovskite_additive_concentration": "6 mg/mL;6 mg/mL",
    "Perovskite_bandgap": "1.54 eV",
    "Perovskite_deposition_method": "Spin-coating",
    "Perovskite_deposition_sequential_spin_coating": "True",
    "Perovskite_deposition_spin_coating_antisolvent": "Null",
    "Perovskite_deposition_reaction_solutions_compounds": "PbI2;FAI:MABr:MACl",
    "Perovskite_deposition_reaction_solutions_concentrations": "1.3 M;60 mg:6 mg:6 mg in 1 ml IPA",
    "Perovskite_deposition_final_solutions_concentration_before_deposition": "Null",
    "Perovskite_deposition_solvents_compound": "DMF:DMSO;IPA",
    "Perovskite_deposition_solvents_mixing_ratio": "95:5;Null",
    "Perovskite_deposition_synthesis_atmosphere": "Air",
    "Perovskite_deposition_synthesis_atmosphere_pressure": "1 atm",
    "Perovskite_deposition_synthesis_atmosphere_relative_humidity": "25%-30%",
    "Perovskite_deposition_spin_coating_speed": "1500 rpm;1500 rpm",
    "Perovskite_deposition_spin_coating_time": "30 s;30 s",
    "Perovskite_deposition_thermal_annealing_atmosphere": "Air",
    "Perovskite_deposition_thermal_annealing_temperature": "60 °C;150 °C",
    "Perovskite_deposition_thermal_annealing_time": "1 min;15 min",
    "Perovskite_surface_treatment_material": "F-PEAI",
    "Perovskite_surface_treatment_method": "Spin-coating",
    "Perovskite_surface_treatment_solution_concentration": "2.5 mg/mL",
    "Perovskite_surface_treatment_solvents_compound": "IPA",
    "Perovskite_surface_treatment_synthesis_atmosphere": "Null",
    "Perovskite_surface_treatment_synthesis_atmosphere_pressure": "Null",
    "Perovskite_surface_treatment_synthesis_atmosphere_relative_humidity": "Null",
    "Perovskite_surface_treatment_deposition_spin_coating_speed": "Null",
    "Perovskite_surface_treatment_deposition_spin_coating_time": "Null",
    "Perovskite_surface_treatment_deposition_thermal_annealing_temperature": "Null",
    "Perovskite_surface_treatment_deposition_thermal_annealing_time": "Null",
    "HTL_thickness": "Null",
    "HTL_stack_sequence": "Spiro-OMeTAD",
    "HTL_additive_compound": "Li-TFSI; tBP",
    "HTL_additive_concentration": "Null",
    "HTL_deposition_method": "Spin-coating",
    "HTL_deposition_solution_concentration": "Null",
    "HTL_deposition_solvents_compound": "Chlorobenzene",
    "HTL_deposition_synthesis_atmosphere": "Null",
    "HTL_deposition_synthesis_atmosphere_pressure": "Null",
    "HTL_deposition_synthesis_atmosphere_relative_humidity": "Null",
    "HTL_deposition_spin_coating_speed": "4000 rpm",
    "HTL_deposition_spin_coating_time": "30 s",
    "HTL_deposition_thermal_annealing_temperature": "Null",
    "HTL_deposition_thermal_annealing_time": "Null",
    "Backcontact_thickness": "80 nm",
    "Beckcontact_deposition_method": "Vapor-deposition",
    "Backcontact_deposition_atmosphere_pressure": "Null",
    "Encapsulation_method": "Null",
    "Encapsulation_atmosphere": "Null",
    "JV_measured_device_matching": "True",
    "JV_measured_reverse_scan_Voc": "1.130 V",
    "JV_measured_reverse_scan_Jsc": "24.00 mA/cm2",
    "JV_measured_reverse_scan_FF": "77.5 %",
    "JV_measured_reverse_scan_PCE": "21.0 %",
    "JV_measured_forward_scan_Voc": "1.128 V",
    "JV_measured_forward_scan_Jsc": "23.98 mA/cm2",
    "JV_measured_forward_scan_FF": "76.6 %",
    "JV_measured_forward_scan_PCE": "20.7 %",
    "JV_measured_light_spectra": "AM1.5G",
    "JV_measured_light_spectra_intensity": "100 mW/cm2",
    "JV_measured_scan_speed": "0.1 V/s",
    "JV_measured_scan_delay_time": "Null",
    "JV_certified_PCE": "Null",
    "Stabilized_measured_PCE": "20.3 %",
    "Stabilized_certified_PCE": "Null",
    "Stability_test_device_matching": "True",
    "Stability_test_temperature": "Null",
    "Stability_test_atmosphere": "Air",
    "Stability_test_light_spectra": "Null",
    "Stability_test_light_intensity": "Null",
    "Stability_test_relative_humidity": "40%",
    "Stability_PCE_after_time": "720 hours",
    "Stability_PCE_after_time_value": "90%"
}

File: dataset/2021-2025/10.1021_acsami.0c17773/Device_BestPCE_Gemini_1.5_pro_10.1021_acsami.0c17773.json
{
  "Ref_DOI": "10.1021/acsami.0c17773",
  "Ref_journal": "ACS Applied Materials & Interfaces",
  "Ref_publication_year": "2021",
  "Ref_title": "Direct Surface Passivation of Perovskite Film by 4-Fluorophenethylammonium Iodide toward Stable and Efficient Perovskite Solar Cells",
  "Cell_architecture": "NIP",
  "Cell_stack_sequence": "ITO/SnO2/Perovskite/F-PEAI/Spiro-OMeTAD/Au",
  "Cell_area_measured": "0.08 cm2",
  "ETL_thickness": "Null",
  "ETL_stack_sequence": "SnO2",
  "ETL_additive_compound": "Null",
  "ETL_additive_concentration": "Null",
  "ETL_deposition_method": "Spin-coating",
  "ETL_deposition_solution_concentration": "3%",
  "ETL_deposition_solvents_compound": "H2O",
  "ETL_deposition_synthesis_atmosphere": "Air",
  "ETL_deposition_synthesis_atmosphere_pressure": "1 atm",
  "ETL_deposition_synthesis_atmosphere_relative_humidity": "Null",
  "ETL_deposition_spin_coating_speed": "4000 rpm",
  "ETL_deposition_spin_coating_time": "30 s",
  "ETL_deposition_thermal_annealing_temperature": "150 °C",
  "ETL_deposition_thermal_annealing_time": "30 min",
  "Perovskite_dimension": "3D",
  "Perovskite_thickness": "Null",
  "Perovskite_composition_long_form": "FAPbI3;MAPbBr3",
  "Perovskite_additive_compound": "MACl;MABr",
  "Perovskite_additive_concentration": "Null",
  "Perovskite_bandgap": "1.54 eV",
  "Perovskite_deposition_method": "Spin-coating",
  "Perovskite_deposition_sequential_spin_coating": "True",
  "Perovskite_deposition_spin_coating_antisolvent": "Null",
  "Perovskite_deposition_reaction_solutions_compounds": "PbI2;FAI;MABr;MACl",
  "Perovskite_deposition_reaction_solutions_concentrations": "1.3 M;Null;Null;Null",
  "Perovskite_deposition_final_solutions_concentration_before_deposition": "Null",
  "Perovskite_deposition_solvents_compound": "DMF;DMSO;IPA",
  "Perovskite_deposition_solvents_mixing_ratio": "95:5;Null",
  "Perovskite_deposition_synthesis_atmosphere": "Air",
  "Perovskite_deposition_synthesis_atmosphere_pressure": "1 atm",
  "Perovskite_deposition_synthesis_atmosphere_relative_humidity": "25%-30%",
  "Perovskite_deposition_spin_coating_speed": "1500 rpm;1500 rpm",
  "Perovskite_deposition_spin_coating_time": "30 s;30 s",
  "Perovskite_deposition_thermal_annealing_atmosphere": "Air",
  "Perovskite_deposition_thermal_annealing_temperature": "60 °C;150 °C",
  "Perovskite_deposition_thermal_annealing_time": "1 min;15 min",
  "Perovskite_surface_treatment_material": "F-PEAI",
  "Perovskite_surface_treatment_method": "Spin-coating",
  "Perovskite_surface_treatment_solution_concentration": "2.5 mg/ml",
  "Perovskite_surface_treatment_solvents_compound": "IPA",
  "Perovskite_surface_treatment_synthesis_atmosphere": "Null",
  "Perovskite_surface_treatment_synthesis_atmosphere_pressure": "Null",
  "Perovskite_surface_treatment_synthesis_atmosphere_relative_humidity": "Null",
  "Perovskite_surface_treatment_deposition_spin_coating_speed": "Null",
  "Perovskite_surface_treatment_deposition_spin_coating_time": "Null",
  "Perovskite_surface_treatment_deposition_thermal_annealing_temperature": "Null",
  "Perovskite_surface_treatment_deposition_thermal_annealing_time": "Null",
  "HTL_thickness": "Null",
  "HTL_stack_sequence": "Spiro-OMeTAD",
  "HTL_additive_compound": "Li-TFSI;tBP",
  "HTL_additive_concentration": "520 mg/mL;28.8 µL",
  "HTL_deposition_method": "Spin-coating",
  "HTL_deposition_solution_concentration": "72.3 mg/mL",
  "HTL_deposition_solvents_compound": "Chlorobenzene;Acetonitrile",
  "HTL_deposition_synthesis_atmosphere": "Air",
  "HTL_deposition_synthesis_atmosphere_pressure": "1 atm",
  "HTL_deposition_synthesis_atmosphere_relative_humidity": "Null",
  "HTL_deposition_spin_coating_speed": "4000 rpm",
  "HTL_deposition_spin_coating_time": "30 s",
  "HTL_deposition_thermal_annealing_temperature": "Null",
  "HTL_deposition_thermal_annealing_time": "Null",
  "Backcontact_thickness": "80 nm",
  "Beckcontact_deposition_method": "Thermal evaporation",
  "Backcontact_deposition_atmosphere_pressure": "Null",
  "Encapsulation_method": "Null",
  "Encapsulation_atmosphere": "Null",
  "JV_measured_device_matching": "True",
  "JV_measured_reverse_scan_Voc": "1.13 V",
  "JV_measured_reverse_scan_Jsc": "24.00 mA/cm2",
  "JV_measured_reverse_scan_FF": "77.5%",
  "JV_measured_reverse_scan_PCE": "21.0%",
  "JV_measured_forward_scan_Voc": "1.128 V",
  "JV_measured_forward_scan_Jsc": "23.98 mA/cm2",
  "JV_measured_forward_scan_FF": "76.6%",
  "JV_measured_forward_scan_PCE": "20.7%",
  "JV_measured_light_spectra": "AM1.5G",
  "JV_measured_light_spectra_intensity": "100 mW/cm2",
  "JV_measured_scan_speed": "0.1 V/s",
  "JV_measured_scan_delay_time": "Null",
  "JV_certified_PCE": "Null",
  "Stabilized_measured_PCE": "20.3%",
  "Stabilized_certified_PCE": "Null",
  "Stability_test_device_matching": "True",
  "Stability_test_temperature": "Null",
  "Stability_test_atmosphere": "Air",
  "Stability_test_light_spectra": "Null",
  "Stability_test_light_intensity": "Null",
  "Stability_test_relative_humidity": "40%",
  "Stability_PCE_after_time": "720 h",
  "Stability_PCE_after_time_value": "90%"
}

File: dataset/2021-2025/10.1021_acsami.0c17773/Device_BestPCE_Gemini_2.0_Flash_10.1021_acsami.0c17773.json
{
  "Ref_DOI": "10.1021/acsami.0c17773",
  "Ref_journal": "ACS Appl. Mater. Interfaces",
  "Ref_publication_year": "2021",
  "Ref_title": "Direct Surface Passivation of Perovskite Film by 4-Fluorophenethylammonium Iodide toward Stable and Efficient Perovskite Solar Cells",
  "Cell_architecture": "NIP",
  "Cell_stack_sequence": "ITO/SnO2/perovskite/F-PEAI/Spiro-OMeTAD/Au",
  "Cell_area_measured": "0.08 cm2",
  "ETL_thickness": "Null",
  "ETL_stack_sequence": "Null",
  "ETL_additive_compound": "Null",
  "ETL_additive_concentration": "Null",
  "ETL_deposition_method": "Spin-coating",
  "ETL_deposition_solution_concentration": "3 %",
  "ETL_deposition_solvents_compound": "H2O",
  "ETL_deposition_synthesis_atmosphere": "Air",
  "ETL_deposition_synthesis_atmosphere_pressure": "1 atm",
  "ETL_deposition_synthesis_atmosphere_relative_humidity": "Null",
  "ETL_deposition_spin_coating_speed": "4000 rpm",
  "ETL_deposition_spin_coating_time": "30 s",
  "ETL_deposition_thermal_annealing_temperature": "150 °C",
  "ETL_deposition_thermal_annealing_time": "30 min",
  "Perovskite_dimension": "3D",
  "Perovskite_thickness": "Null",
  "Perovskite_composition_long_form": "(FAPbI3)1−x(MAPbBr3)x",
  "Perovskite_additive_compound": "Null",
  "Perovskite_additive_concentration": "Null",
  "Perovskite_bandgap": "1.54 eV",
  "Perovskite_deposition_method": "Spin-coating",
  "Perovskite_deposition_sequential_spin_coating": "True",
  "Perovskite_deposition_spin_coating_antisolvent": "Null",
  "Perovskite_deposition_reaction_solutions_compounds": "PbI2;FAI:MABr:MACl",
  "Perovskite_deposition_reaction_solutions_concentrations": "1.3 M;60 mg : 6 mg : 6 mg",
  "Perovskite_deposition_final_solutions_concentration_before_deposition": "Null",
  "Perovskite_deposition_solvents_compound": "DMF;DMSO;IPA",
  "Perovskite_deposition_solvents_mixing_ratio": "95:5;Null;1 ml",
  "Perovskite_deposition_synthesis_atmosphere": "Air",
  "Perovskite_deposition_synthesis_atmosphere_pressure": "1 atm",
  "Perovskite_deposition_synthesis_atmosphere_relative_humidity": "25-30 %",
  "Perovskite_deposition_spin_coating_speed": "1500 rpm;1500 rpm",
  "Perovskite_deposition_spin_coating_time": "30 s;30 s",
  "Perovskite_deposition_thermal_annealing_atmosphere": "Air",
  "Perovskite_deposition_thermal_annealing_temperature": "60 °C;150 °C",
  "Perovskite_deposition_thermal_annealing_time": "1 min;15 min",
  "Perovskite_surface_treatment_material": "F-PEAI",
  "Perovskite_surface_treatment_method": "Spin-coating",
  "Perovskite_surface_treatment_solution_concentration": "2.5 mg/mL",
  "Perovskite_surface_treatment_solvents_compound": "Isopropanol",
  "Perovskite_surface_treatment_synthesis_atmosphere": "Null",
  "Perovskite_surface_treatment_synthesis_atmosphere_pressure": "Null",
  "Perovskite_surface_treatment_synthesis_atmosphere_relative_humidity": "Null",
  "Perovskite_surface_treatment_deposition_spin_coating_speed": "Null",
  "Perovskite_surface_treatment_deposition_spin_coating_time": "Null",
  "Perovskite_surface_treatment_deposition_thermal_annealing_temperature": "Null",
  "Perovskite_surface_treatment_deposition_thermal_annealing_time": "Null",
  "HTL_thickness": "Null",
  "HTL_stack_sequence": "Null",
  "HTL_additive_compound": "Li-TFSI;4-tertbutylpyridine",
  "HTL_additive_concentration": "520 mg/mL;Null",
  "HTL_deposition_method": "Spin-coating",
  "HTL_deposition_solution_concentration": "72.3 mg/mL",
  "HTL_deposition_solvents_compound": "Chlorobenzene",
  "HTL_deposition_synthesis_atmosphere": "Null",
  "HTL_deposition_synthesis_atmosphere_pressure": "Null",
  "HTL_deposition_synthesis_atmosphere_relative_humidity": "Null",
  "HTL_deposition_spin_coating_speed": "4000 rpm",
  "HTL_deposition_spin_coating_time": "30 s",
  "HTL_deposition_thermal_annealing_temperature": "Null",
  "HTL_deposition_thermal_annealing_time": "Null",
  "Backcontact_thickness": "80 nm",
  "Beckcontact_deposition_method": "Thermal evaporation",
  "Backcontact_deposition_atmosphere_pressure": "Null",
  "Encapsulation_method": "Null",
  "Encapsulation_atmosphere": "Null",
  "JV_measured_device_matching": "True",
  "JV_measured_reverse_scan_Voc": "1.130 V",
  "JV_measured_reverse_scan_Jsc": "24.00 mA/cm2",
  "JV_measured_reverse_scan_FF": "77.5 %",
  "JV_measured_reverse_scan_PCE": "21.0 %",
  "JV_measured_forward_scan_Voc": "1.128 V",
  "JV_measured_forward_scan_Jsc": "23.98 mA/cm2",
  "JV_measured_forward_scan_FF": "76.6 %",
  "JV_measured_forward_scan_PCE": "20.7 %",
  "JV_measured_light_spectra": "AM 1.5G",
  "JV_measured_light_spectra_intensity": "100 mW cm-2",
  "JV_measured_scan_speed": "0.1 V s−1",
  "JV_measured_scan_delay_time": "Null",
  "JV_certified_PCE": "Null",
  "Stabilized_measured_PCE": "20.3 %",
  "Stabilized_certified_PCE": "Null",
  "Stability_test_device_matching": "True",
  "Stability_test_temperature": "Null",
  "Stability_test_atmosphere": "Air",
  "Stability_test_light_spectra": "Null",
  "Stability_test_light_intensity": "Null",
  "Stability_test_relative_humidity": "40 %",
  "Stability_PCE_after_time": "720 h",
  "Stability_PCE_after_time_value": "90 %"
}

File: dataset/2021-2025/10.1021_acsami.0c17773/Device_BestPCE_Gemini_2.5_Flash_10.1021_acsami.0c17773.json
{
  "Ref_DOI": "10.1021/acsami.0c17773",
  "Ref_journal": "ACS Applied Materials & Interfaces",
  "Ref_publication_year": "2021",
  "Ref_title": "Direct Surface Passivation of Perovskite Film by 4-Fluorophenethylammonium Iodide toward Stable and Efficient Perovskite Solar Cells",
  "Cell_architecture": "NIP",
  "Cell_stack_sequence": "ITO/SnO2/perovskite/F-PEAI/Spiro-OMeTAD/Au",
  "Cell_area_measured": "0.08 cm2",
  "ETL_thickness": "Null",
  "ETL_stack_sequence": "SnO2",
  "ETL_additive_compound": "Null",
  "ETL_additive_concentration": "Null",
  "ETL_deposition_method": "Spin-coating",
  "ETL_deposition_solution_concentration": "3 wt%",
  "ETL_deposition_solvents_compound": "H2O",
  "ETL_deposition_synthesis_atmosphere": "Ambient air",
  "ETL_deposition_synthesis_atmosphere_pressure": "1 atm",
  "ETL_deposition_synthesis_atmosphere_relative_humidity": "Null",
  "ETL_deposition_spin_coating_speed": "4000 rpm",
  "ETL_deposition_spin_coating_time": "30 s",
  "ETL_deposition_thermal_annealing_temperature": "150 °C",
  "ETL_deposition_thermal_annealing_time": "30 min",
  "Perovskite_dimension": "3D",
  "Perovskite_thickness": "Null",
  "Perovskite_composition_long_form": "(FAPbI3)1−x(MAPbBr3)x",
  "Perovskite_additive_compound": "Null",
  "Perovskite_additive_concentration": "Null",
  "Perovskite_bandgap": "1.54 eV",
  "Perovskite_deposition_method": "Spin-coating",
  "Perovskite_deposition_sequential_spin_coating": "True",
  "Perovskite_deposition_spin_coating_antisolvent": "Null",
  "Perovskite_deposition_reaction_solutions_compounds": "PbI2; FAI; MABr; MACl",
  "Perovskite_deposition_reaction_solutions_concentrations": "1.3 M; 60 mg/mL; 6 mg/mL; 6 mg/mL",
  "Perovskite_deposition_final_solutions_concentration_before_deposition": "Null",
  "Perovskite_deposition_solvents_compound": "DMF; DMSO; IPA",
  "Perovskite_deposition_solvents_mixing_ratio": "95:5; Null",
  "Perovskite_deposition_synthesis_atmosphere": "Null; Sealed box",
  "Perovskite_deposition_synthesis_atmosphere_pressure": "Null; Null",
  "Perovskite_deposition_synthesis_atmosphere_relative_humidity": "Null; 25%-30%",
  "Perovskite_deposition_spin_coating_speed": "1500 rpm; 1500 rpm",
  "Perovskite_deposition_spin_coating_time": "30 s; 30 s",
  "Perovskite_deposition_thermal_annealing_atmosphere": "Null; Null",
  "Perovskite_deposition_thermal_annealing_temperature": "60 °C; 150 °C",
  "Perovskite_deposition_thermal_annealing_time": "1 min; 15 min",
  "Perovskite_surface_treatment_material": "F-PEAI",
  "Perovskite_surface_treatment_method": "Spin-coating",
  "Perovskite_surface_treatment_solution_concentration": "2.5 mg mL−1",
  "Perovskite_surface_treatment_solvents_compound": "Isopropanol",
  "Perovskite_surface_treatment_synthesis_atmosphere": "Null",
  "Perovskite_surface_treatment_synthesis_atmosphere_pressure": "Null",
  "Perovskite_surface_treatment_synthesis_atmosphere_relative_humidity": "Null",
  "Perovskite_surface_treatment_deposition_spin_coating_speed": "Null",
  "Perovskite_surface_treatment_deposition_spin_coating_time": "Null",
  "Perovskite_surface_treatment_deposition_thermal_annealing_temperature": "Null",
  "Perovskite_surface_treatment_deposition_thermal_annealing_time": "Null",
  "HTL_thickness": "Null",
  "HTL_stack_sequence": "Spiro-OMeTAD",
  "HTL_additive_compound": "Li-TFSI; 4-tertbutylpyridine",
  "HTL_additive_concentration": "520 mg/mL; 28.8 µL/mL",
  "HTL_deposition_method": "Spin-coating",
  "HTL_deposition_solution_concentration": "72.3 mg/mL",
  "HTL_deposition_solvents_compound": "Chlorobenzene",
  "HTL_deposition_synthesis_atmosphere": "Null",
  "HTL_deposition_synthesis_atmosphere_pressure": "Null",
  "HTL_deposition_synthesis_atmosphere_relative_humidity": "Null",
  "HTL_deposition_spin_coating_speed": "4000 rpm",
  "HTL_deposition_spin_coating_time": "30 s",
  "HTL_deposition_thermal_annealing_temperature": "Null",
  "HTL_deposition_thermal_annealing_time": "Null",
  "Backcontact_thickness": "80 nm",
  "Beckcontact_deposition_method": "Thermal evaporation",
  "Backcontact_deposition_atmosphere_pressure": "Null",
  "Encapsulation_method": "Null",
  "Encapsulation_atmosphere": "Null",
  "JV_measured_device_matching": "True",
  "JV_measured_reverse_scan_Voc": "1.130 V",
  "JV_measured_reverse_scan_Jsc": "24.00 mA/cm2",
  "JV_measured_reverse_scan_FF": "77.5 %",
  "JV_measured_reverse_scan_PCE": "21.0 %",
  "JV_measured_forward_scan_Voc": "1.128 V",
  "JV_measured_forward_scan_Jsc": "23.98 mA/cm2",
  "JV_measured_forward_scan_FF": "76.6 %",
  "JV_measured_forward_scan_PCE": "20.7 %",
  "JV_measured_light_spectra": "AM 1.5G",
  "JV_measured_light_spectra_intensity": "100 mW cm-2",
  "JV_measured_scan_speed": "0.1 V s−1",
  "JV_measured_scan_delay_time": "Null",
  "JV_certified_PCE": "Null",
  "Stabilized_measured_PCE": "20.3 %",
  "Stabilized_certified_PCE": "Null",
  "Stability_test_device_matching": "True",
  "Stability_test_temperature": "Null",
  "Stability_test_atmosphere": "Ambient air",
  "Stability_test_light_spectra": "Null",
  "Stability_test_light_intensity": "Null",
  "Stability_test_relative_humidity": "~40%",
  "Stability_PCE_after_time": "720 h",
  "Stability_PCE_after_time_value": "90%"
}

File: dataset/2021-2025/10.1021_acsami.0c17773/Device_BestPCE_claude_haiku_10.1021_acsami.0c17773.json
{
  "Ref_DOI": "10.1021/acsami.0c17773",
  "Ref_journal": "ACS Applied Materials & Interfaces",
  "Ref_publication_year": "2021",
  "Ref_title": "Direct Surface Passivation of Perovskite Film by 4-Fluorophenethylammonium Iodide toward Stable and Efficient Perovskite Solar Cells",
  "Cell_architecture": "NIP",
  "Cell_stack_sequence": "ITO/SnO2/Perovskite/F-PEAI/Spiro-OMeTAD/Au",
  "Cell_area_measured": "0.08 cm2",
  "ETL_thickness": "Null",
  "ETL_stack_sequence": "SnO2",
  "ETL_additive_compound": "Null",
  "ETL_additive_concentration": "Null",
  "ETL_deposition_method": "Spin-coating",
  "ETL_deposition_solution_concentration": "3%",
  "ETL_deposition_solvents_compound": "Null",
  "ETL_deposition_synthesis_atmosphere": "Air",
  "ETL_deposition_synthesis_atmosphere_pressure": "1 atm",
  "ETL_deposition_synthesis_atmosphere_relative_humidity": "Null",
  "ETL_deposition_spin_coating_speed": "4000 rpm",
  "ETL_deposition_spin_coating_time": "30 s",
  "ETL_deposition_thermal_annealing_temperature": "150 °C",
  "ETL_deposition_thermal_annealing_time": "30 min",
  "Perovskite_dimension": "3D",
  "Perovskite_thickness": "Null",
  "Perovskite_composition_long_form": "(FAPbI3)1-x(MAPbBr3)x",
  "Perovskite_additive_compound": "MACl",
  "Perovskite_additive_concentration": "6 mg/mL",
  "Perovskite_bandgap": "1.54 eV",
  "Perovskite_deposition_method": "Spin-coating",
  "Perovskite_deposition_sequential_spin_coating": "True",
  "Perovskite_deposition_spin_coating_antisolvent": "Null",
  "Perovskite_deposition_reaction_solutions_compounds": "PbI2; FAI; MABr; MACl",
  "Perovskite_deposition_reaction_solutions_concentrations": "1.3 M; Null; Null; Null",
  "Perovskite_deposition_solvents_compound": "DMF; DMSO",
  "Perovskite_deposition_solvents_mixing_ratio": "95:5",
  "Perovskite_deposition_synthesis_atmosphere": "Nitrogen",
  "Perovskite_deposition_synthesis_atmosphere_pressure": "1 atm",
  "Perovskite_deposition_synthesis_atmosphere_relative_humidity": "25-30%",
  "Perovskite_deposition_spin_coating_speed": "1500 rpm",
  "Perovskite_deposition_spin_coating_time": "30 s",
  "Perovskite_deposition_thermal_annealing_atmosphere": "Nitrogen",
  "Perovskite_deposition_thermal_annealing_temperature": "150 °C",
  "Perovskite_deposition_thermal_annealing_time": "15 min",
  "Perovskite_surface_treatment_material": "F-PEAI",
  "Perovskite_surface_treatment_method": "Spin-coating",
  "Perovskite_surface_treatment_solution_concentration": "2.5 mg/mL",
  "Perovskite_surface_treatment_solvents_compound": "IPA",
  "Perovskite_surface_treatment_synthesis_atmosphere": "Air",
  "Perovskite_surface_treatment_synthesis_atmosphere_pressure": "1 atm",
  "Perovskite_surface_treatment_synthesis_atmosphere_relative_humidity": "Null",
  "Perovskite_surface_treatment_deposition_spin_coating_speed": "Null",
  "Perovskite_surface_treatment_deposition_spin_coating_time": "Null",
  "Perovskite_surface_treatment_deposition_thermal_annealing_temperature": "Null",
  "Perovskite_surface_treatment_deposition_thermal_annealing_time": "Null",
  "HTL_thickness": "Null",
  "HTL_stack_sequence": "Spiro-OMeTAD",
  "HTL_additive_compound": "Li-TFSI; 4-tert-butylpyridine",
  "HTL_additive_concentration": "17.5 µL Li-TFSI stock solution (520 mg Li-TFSI in 1 mL acetonitrile); 28.8 µL",
  "HTL_deposition_method": "Spin-coating",
  "HTL_deposition_solution_concentration": "72.3 mg Spiro-OMeTAD",
  "HTL_deposition_solvents_compound": "Chlorobenzene",
  "HTL_deposition_synthesis_atmosphere": "Air",
  "HTL_deposition_synthesis_atmosphere_pressure": "1 atm",
  "HTL_deposition_synthesis_atmosphere_relative_humidity": "Null",
  "HTL_deposition_spin_coating_speed": "4000 rpm",
  "HTL_deposition_spin_coating_time": "30 s",
  "HTL_deposition_thermal_annealing_temperature": "Null",
  "HTL_deposition_thermal_annealing_time": "Null",
  "Backcontact_thickness": "80 nm",
  "Beckcontact_deposition_method": "Thermal evaporation",
  "Backcontact_deposition_atmosphere_pressure": "Null",
  "Encapsulation_method": "Null",
  "Encapsulation_atmosphere": "Null",
  "JV_measured_device_matching": "True",
  "JV_measured_reverse_scan_Voc": "1.130 V",
  "JV_measured_reverse_scan_Jsc": "24.00 mA/cm2",
  "JV_measured_reverse_scan_FF": "77.5 %",
  "JV_measured_reverse_scan_PCE": "21.0 %",
  "JV_measured_forward_scan_Voc": "1.128 V",
  "JV_measured_forward_scan_Jsc": "23.98 mA/cm2",
  "JV_measured_forward_scan_FF": "76.6 %",
  "JV_measured_forward_scan_PCE": "20.7 %",
  "JV_measured_light_spectra": "AM1.5G",
  "JV_measured_light_spectra_intensity": "100 mW/cm2",
  "JV_measured_scan_speed": "0.1 V/s",
  "JV_measured_scan_delay_time": "Null",
  "JV_certified_PCE": "Null",
  "Stabilized_measured_PCE": "20.3 %",
  "Stabilized_certified_PCE": "Null",
  "Stability_test_device_matching": "True",
  "Stability_test_temperature": "Null",
  "Stability_test_atmosphere": "Null",
  "Stability_test_light_spectra": "Null",
  "Stability_test_light_intensity": "Null",
  "Stability_test_relative_humidity": "60 ± 5%",
  "Stability_PCE_after_time": "720 hours",
  "Stability_PCE_after_time_value": "90 %"
}

File: dataset/2021-2025/10.1021_acsami.0c17773/Device_BestPCE_gpt4o_10.1021_acsami.0c17773.json
{
  "Ref_DOI": "10.1021/acsami.0c17773",
  "Ref_journal": "ACS Applied Materials & Interfaces",
  "Ref_publication_year": "2021",
  "Ref_title": "Direct Surface Passivation of Perovskite Film by 4-Fluorophenethylammonium Iodide toward Stable and Efficient Perovskite Solar Cells",
  "Cell_architecture": "NIP",
  "Cell_stack_sequence": "ITO/SnO2/perovskite/F-PEAI/Spiro-OMeTAD/Au",
  "Cell_area_measured": "0.08 cm2",
  "ETL_thickness": "Null",
  "ETL_stack_sequence": "SnO2",
  "ETL_additive_compound": "Null",
  "ETL_additive_concentration": "Null",
  "ETL_deposition_method": "Spin-coating",
  "ETL_deposition_solution_concentration": "3%",
  "ETL_deposition_solvents_compound": "Null",
  "ETL_deposition_synthesis_atmosphere": "Air",
  "ETL_deposition_synthesis_atmosphere_pressure": "1 atm",
  "ETL_deposition_synthesis_atmosphere_relative_humidity": "Null",
  "ETL_deposition_spin_coating_speed": "4000 rpm",
  "ETL_deposition_spin_coating_time": "30 s",
  "ETL_deposition_thermal_annealing_temperature": "150 °C",
  "ETL_deposition_thermal_annealing_time": "30 min",
  "Perovskite_dimension": "3D",
  "Perovskite_thickness": "Null",
  "Perovskite_composition_long_form": "(FAPbI3)1-x(MAPbBr3)x",
  "Perovskite_additive_compound": "MABr;MACl",
  "Perovskite_additive_concentration": "6 mg;6 mg",
  "Perovskite_bandgap": "1.54 eV",
  "Perovskite_deposition_method": "Spin-coating",
  "Perovskite_deposition_sequential_spin_coating": "True",
  "Perovskite_deposition_spin_coating_antisolvent": "Null",
  "Perovskite_deposition_reaction_solutions_compounds": "PbI2;FAI:MABr:MACl",
  "Perovskite_deposition_reaction_solutions_concentrations": "1.3 M;60 mg:6 mg:6 mg",
  "Perovskite_deposition_final_solutions_concentration_before_deposition": "Null",
  "Perovskite_deposition_solvents_compound": "DMF:DMSO;IPA",
  "Perovskite_deposition_solvents_mixing_ratio": "95:5;1 ml",
  "Perovskite_deposition_synthesis_atmosphere": "Air",
  "Perovskite_deposition_synthesis_atmosphere_pressure": "1 atm",
  "Perovskite_deposition_synthesis_atmosphere_relative_humidity": "25%-30%",
  "Perovskite_deposition_spin_coating_speed": "1500 rpm;1500 rpm",
  "Perovskite_deposition_spin_coating_time": "30 s;30 s",
  "Perovskite_deposition_thermal_annealing_atmosphere": "Air",
  "Perovskite_deposition_thermal_annealing_temperature": "60 °C;150 °C",
  "Perovskite_deposition_thermal_annealing_time": "1 min;15 min",
  "Perovskite_surface_treatment_material": "F-PEAI",
  "Perovskite_surface_treatment_method": "Spin-coating",
  "Perovskite_surface_treatment_solution_concentration": "2.5 mg/mL",
  "Perovskite_surface_treatment_solvents_compound": "IPA",
  "Perovskite_surface_treatment_synthesis_atmosphere": "Air",
  "Perovskite_surface_treatment_synthesis_atmosphere_pressure": "1 atm",
  "Perovskite_surface_treatment_synthesis_atmosphere_relative_humidity": "Null",
  "Perovskite_surface_treatment_deposition_spin_coating_speed": "Null",
  "Perovskite_surface_treatment_deposition_spin_coating_time": "Null",
  "Perovskite_surface_treatment_deposition_thermal_annealing_temperature": "Null",
  "Perovskite_surface_treatment_deposition_thermal_annealing_time": "Null",
  "HTL_thickness": "Null",
  "HTL_stack_sequence": "Spiro-OMeTAD",
  "HTL_additive_compound": "Li-TFSI;tBP",
  "HTL_additive_concentration": "520 mg/mL;Null",
  "HTL_deposition_method": "Spin-coating",
  "HTL_deposition_solution_concentration": "72.3 mg/mL",
  "HTL_deposition_solvents_compound": "Chlorobenzene",
  "HTL_deposition_synthesis_atmosphere": "Air",
  "HTL_deposition_synthesis_atmosphere_pressure": "1 atm",
  "HTL_deposition_synthesis_atmosphere_relative_humidity": "Null",
  "HTL_deposition_spin_coating_speed": "4000 rpm",
  "HTL_deposition_spin_coating_time": "30 s",
  "HTL_deposition_thermal_annealing_temperature": "Null",
  "HTL_deposition_thermal_annealing_time": "Null",
  "Backcontact_thickness": "80 nm",
  "Beckcontact_deposition_method": "Thermal evaporation",
  "Backcontact_deposition_atmosphere_pressure": "Null",
  "Encapsulation_method": "Null",
  "Encapsulation_atmosphere": "Null",
  "JV_measured_device_matching": "True",
  "JV_measured_reverse_scan_Voc": "1.130 V",
  "JV_measured_reverse_scan_Jsc": "24.00 mA/cm2",
  "JV_measured_reverse_scan_FF": "77.5 %",
  "JV_measured_reverse_scan_PCE": "21.0 %",
  "JV_measured_forward_scan_Voc": "1.128 V",
  "JV_measured_forward_scan_Jsc": "23.98 mA/cm2",
  "JV_measured_forward_scan_FF": "76.6 %",
  "JV_measured_forward_scan_PCE": "20.7 %",
  "JV_measured_light_spectra": "AM1.5G",
  "JV_measured_light_spectra_intensity": "100 mW/cm2",
  "JV_measured_scan_speed": "0.1 V/s",
  "JV_measured_scan_delay_time": "Null",
  "JV_certified_PCE": "Null",
  "Stabilized_measured_PCE": "20.3 %",
  "Stabilized_certified_PCE": "Null",
  "Stability_test_device_matching": "True",
  "Stability_test_temperature": "Null",
  "Stability_test_atmosphere": "Air",
  "Stability_test_light_spectra": "Null",
  "Stability_test_light_intensity": "Null",
  "Stability_test_relative_humidity": "Null",
  "Stability_PCE_after_time": "720 hours",
  "Stability_PCE_after_time_value": "90%"
}

File: dataset/2021-2025/10.1021_acsami.0c17773/Device_BestPCE_gpt4o_mini_10.1021_acsami.0c17773.json
{
  "Ref_DOI": "10.1021/acsami.0c17773",
  "Ref_journal": "ACS Applied Materials & Interfaces",
  "Ref_publication_year": "2021",
  "Ref_title": "Direct Surface Passivation of Perovskite Film by 4-Fluorophenethylammonium Iodide toward Stable and Efficient Perovskite Solar Cells",
  "Cell_architecture": "NIP",
  "Cell_stack_sequence": "ITO/SnO2/perovskite/F-PEAI/Spiro-OMeTAD/Au",
  "Cell_area_measured": "0.08 cm2",
  "ETL_thickness": "Null",
  "ETL_stack_sequence": "Null",
  "ETL_additive_compound": "Null",
  "ETL_additive_concentration": "Null",
  "ETL_deposition_method": "Spin-coating",
  "ETL_deposition_solution_concentration": "3%",
  "ETL_deposition_solvents_compound": "Null",
  "ETL_deposition_synthesis_atmosphere": "Air",
  "ETL_deposition_synthesis_atmosphere_pressure": "1 atm",
  "ETL_deposition_synthesis_atmosphere_relative_humidity": "Null",
  "ETL_deposition_spin_coating_speed": "4000 rpm",
  "ETL_deposition_spin_coating_time": "30 s",
  "ETL_deposition_thermal_annealing_temperature": "150 °C",
  "ETL_deposition_thermal_annealing_time": "30 min",
  "Perovskite_dimension": "3D",
  "Perovskite_thickness": "Null",
  "Perovskite_composition_long_form": "FAxMA1-xPbI3",
  "Perovskite_additive_compound": "FAI;MABr;MACl",
  "Perovskite_additive_concentration": "60 mg;6 mg;6 mg",
  "Perovskite_bandgap": "1.54 eV",
  "Perovskite_deposition_method": "Spin-coating",
  "Perovskite_deposition_sequential_spin_coating": "True",
  "Perovskite_deposition_spin_coating_antisolvent": "IPA",
  "Perovskite_deposition_reaction_solutions_compounds": "PbI2;FAI;MABr;MACl",
  "Perovskite_deposition_reaction_solutions_concentrations": "1.3 M;60 mg;6 mg;6 mg",
  "Perovskite_deposition_final_solutions_concentration_before_deposition": "Null",
  "Perovskite_deposition_solvents_compound": "DMF;DMSO",
  "Perovskite_deposition_solvents_mixing_ratio": "95:5",
  "Perovskite_deposition_synthesis_atmosphere": "Air",
  "Perovskite_deposition_synthesis_atmosphere_pressure": "1 atm",
  "Perovskite_deposition_synthesis_atmosphere_relative_humidity": "25%-30%",
  "Perovskite_deposition_spin_coating_speed": "1500 rpm",
  "Perovskite_deposition_spin_coating_time": "30 s",
  "Perovskite_deposition_thermal_annealing_atmosphere": "Air",
  "Perovskite_deposition_thermal_annealing_temperature": "150 °C",
  "Perovskite_deposition_thermal_annealing_time": "15 min",
  "Perovskite_surface_treatment_material": "F-PEAI",
  "Perovskite_surface_treatment_method": "Spin-coating",
  "Perovskite_surface_treatment_solution_concentration": "2.5 mg/mL",
  "Perovskite_surface_treatment_solvents_compound": "IPA",
  "Perovskite_surface_treatment_synthesis_atmosphere": "Air",
  "Perovskite_surface_treatment_synthesis_atmosphere_pressure": "1 atm",
  "Perovskite_surface_treatment_synthesis_atmosphere_relative_humidity": "Null",
  "Perovskite_surface_treatment_deposition_spin_coating_speed": "Null",
  "Perovskite_surface_treatment_deposition_spin_coating_time": "Null",
  "Perovskite_surface_treatment_deposition_thermal_annealing_temperature": "Null",
  "Perovskite_surface_treatment_deposition_thermal_annealing_time": "Null",
  "HTL_thickness": "Null",
  "HTL_stack_sequence": "Null",
  "HTL_additive_compound": "Li-TFSI;4-tertbutylpyridine",
  "HTL_additive_concentration": "520 mg/mL;Null",
  "HTL_deposition_method": "Spin-coating",
  "HTL_deposition_solution_concentration": "Null",
  "HTL_deposition_solvents_compound": "Chlorobenzene",
  "HTL_deposition_synthesis_atmosphere": "Air",
  "HTL_deposition_synthesis_atmosphere_pressure": "1 atm",
  "HTL_deposition_synthesis_atmosphere_relative_humidity": "Null",
  "HTL_deposition_spin_coating_speed": "4000 rpm",
  "HTL_deposition_spin_coating_time": "30 s",
  "HTL_deposition_thermal_annealing_temperature": "Null",
  "HTL_deposition_thermal_annealing_time": "Null",
  "Backcontact_thickness": "80 nm",
  "Beckcontact_deposition_method": "Thermal evaporation",
  "Backcontact_deposition_atmosphere_pressure": "Null",
  "Encapsulation_method": "Null",
  "Encapsulation_atmosphere": "Null",
  "JV_measured_device_matching": "True",
  "JV_measured_reverse_scan_Voc": "1.130 V",
  "JV_measured_reverse_scan_Jsc": "24.00 mA/cm2",
  "JV_measured_reverse_scan_FF": "77.5 %",
  "JV_measured_reverse_scan_PCE": "21.0 %",
  "JV_measured_forward_scan_Voc": "1.128 V",
  "JV_measured_forward_scan_Jsc": "23.98 mA/cm2",
  "JV_measured_forward_scan_FF": "76.6 %",
  "JV_measured_forward_scan_PCE": "20.7 %",
  "JV_measured_light_spectra": "AM 1.5G",
  "JV_measured_light_spectra_intensity": "100 mW/cm2",
  "JV_measured_scan_speed": "0.1 V/s",
  "JV_measured_scan_delay_time": "Null",
  "JV_certified_PCE": "Null",
  "Stabilized_measured_PCE": "20.3 %",
  "Stabilized_certified_PCE": "Null",
  "Stability_test_device_matching": "True",
  "Stability_test_temperature": "Null",
  "Stability_test_atmosphere": "Air",
  "Stability_test_light_spectra": "AM 1.5G",
  "Stability_test_light_intensity": "Null",
  "Stability_test_relative_humidity": "60%",
  "Stability_PCE_after_time": "720 hours",
  "Stability_PCE_after_time_value": "90%"
}

File: dataset/2021-2025/10.1021_acsami.0c17773/Device_BestPCE_gpt4o_mini_zero_shot_10.1021_acsami.0c17773.json
{
  "Ref_DOI": "10.1021/acsami.0c17773",
  "Ref_journal": "ACS Applied Materials & Interfaces",
  "Ref_publication_year": "2021",
  "Ref_title": "Direct Surface Passivation of Perovskite Film by 4-Fluorophenethylammonium Iodide toward Stable and Efficient Perovskite Solar Cells",
  "Cell_architecture": "ITO/SnO2/perovskite/F-PEAI/Spiro-OMeTAD/Au",
  "Cell_stack_sequence": "ITO/SnO2/perovskite/F-PEAI/Spiro-OMeTAD/Au",
  "Cell_area_measured": "0.08 cm2",
  "ETL_thickness": "Null",
  "ETL_stack_sequence": "Null",
  "ETL_additive_compound": "Null",
  "ETL_additive_concentration": "Null",
  "ETL_deposition_method": "spin-coating",
  "ETL_deposition_solution_concentration": "3%",
  "ETL_deposition_solvents_compound": "Null",
  "ETL_deposition_synthesis_atmosphere": "ambient air",
  "ETL_deposition_synthesis_atmosphere_pressure": "Null",
  "ETL_deposition_synthesis_atmosphere_relative_humidity": "Null",
  "ETL_deposition_spin_coating_speed": "4000 rpm",
  "ETL_deposition_spin_coating_time": "30 s",
  "ETL_deposition_thermal_annealing_temperature": "150 °C",
  "ETL_deposition_thermal_annealing_time": "30 min",
  "Perovskite_dimension": "3D",
  "Perovskite_thickness": "Null",
  "Perovskite_composition_long_form": "FA1-xMAxPbI3",
  "Perovskite_additive_compound": "F-PEAI",
  "Perovskite_additive_concentration": "2.5 mg/mL",
  "Perovskite_bandgap": "1.54 eV",
  "Perovskite_deposition_method": "two-step spin coating",
  "Perovskite_deposition_sequential_spin_coating": "Yes",
  "Perovskite_deposition_spin_coating_antisolvent": "IPA",
  "Perovskite_deposition_reaction_solutions_compounds": "FAI, MABr, MACl",
  "Perovskite_deposition_reaction_solutions_concentrations": "60 mg : 6 mg : 6 mg in 1 mL IPA",
  "Perovskite_deposition_final_solutions_concentration_before_deposition": "1.3 M",
  "Perovskite_deposition_solvents_compound": "DMF:DMSO",
  "Perovskite_deposition_solvents_mixing_ratio": "95:5",
  "Perovskite_deposition_synthesis_atmosphere": "25%-30% relative humidity",
  "Perovskite_deposition_synthesis_atmosphere_pressure": "Null",
  "Perovskite_deposition_synthesis_atmosphere_relative_humidity": "25%-30%",
  "Perovskite_deposition_spin_coating_speed": "1500 rpm",
  "Perovskite_deposition_spin_coating_time": "30 s",
  "Perovskite_deposition_thermal_annealing_atmosphere": "sealed box",
  "Perovskite_deposition_thermal_annealing_temperature": "150 °C",
  "Perovskite_deposition_thermal_annealing_time": "15 min",
  "Perovskite_surface_treatment_material": "F-PEAI",
  "Perovskite_surface_treatment_method": "spin-coating",
  "Perovskite_surface_treatment_solution_concentration": "2.5 mg/mL",
  "Perovskite_surface_treatment_solvents_compound": "isopropanol",
  "Perovskite_surface_treatment_synthesis_atmosphere": "ambient air",
  "Perovskite_surface_treatment_synthesis_atmosphere_pressure": "Null",
  "Perovskite_surface_treatment_synthesis_atmosphere_relative_humidity": "Null",
  "Perovskite_surface_treatment_deposition_spin_coating_speed": "Null",
  "Perovskite_surface_treatment_deposition_spin_coating_time": "Null",
  "Perovskite_surface_treatment_deposition_thermal_annealing_temperature": "Null",
  "Perovskite_surface_treatment_deposition_thermal_annealing_time": "Null",
  "HTL_thickness": "Null",
  "HTL_stack_sequence": "Null",
  "HTL_additive_compound": "Li-TFSI, 4-tertbutylpyridine",
  "HTL_additive_concentration": "17.5 µL, 28.8 µL",
  "HTL_deposition_method": "spin-coating",
  "HTL_deposition_solution_concentration": "Null",
  "HTL_deposition_solvents_compound": "chlorobenzene",
  "HTL_deposition_synthesis_atmosphere": "Null",
  "HTL_deposition_synthesis_atmosphere_pressure": "Null",
  "HTL_deposition_synthesis_atmosphere_relative_humidity": "Null",
  "HTL_deposition_spin_coating_speed": "4000 rpm",
  "HTL_deposition_spin_coating_time": "30 s",
  "HTL_deposition_thermal_annealing_temperature": "Null",
  "HTL_deposition_thermal_annealing_time": "Null",
  "Backcontact_thickness": "80 nm",
  "Beckcontact_deposition_method": "vapor deposition",
  "Backcontact_deposition_atmosphere_pressure": "Null",
  "Encapsulation_method": "Null",
  "Encapsulation_atmosphere": "Null",
  "JV_measured_device_matching": "Null",
  "JV_measured_reverse_scan_Voc": "1.130 V",
  "JV_measured_reverse_scan_Jsc": "24.00 mA/cm2",
  "JV_measured_reverse_scan_FF": "77.5%",
  "JV_measured_reverse_scan_PCE": "21.0%",
  "JV_measured_forward_scan_Voc": "1.128 V",
  "JV_measured_forward_scan_Jsc": "23.98 mA/cm2",
  "JV_measured_forward_scan_FF": "76.6%",
  "JV_measured_forward_scan_PCE": "20.7%",
  "JV_measured_light_spectra": "AM 1.5G",
  "JV_measured_light_spectra_intensity": "100 mW/cm2",
  "JV_measured_scan_speed": "0.1 V/s",
  "JV_measured_scan_delay_time": "20 mV",
  "JV_certified_PCE": "Null",
  "Stabilized_measured_PCE": "20.3%",
  "Stabilized_certified_PCE": "Null",
  "Stability_test_device_matching": "Null",
  "Stability_test_temperature": "Null",
  "Stability_test_atmosphere": "Null",
  "Stability_test_light_spectra": "Null",
  "Stability_test_light_intensity": "Null",
  "Stability_test_relative_humidity": "40%",
  "Stability_PCE_after_time": "720 h",
  "Stability_PCE_after_time_value": "90%"
}
