Repository: jiayijdong/PSCbench

# PSCbench


**PSCbench** is a novel benchmark for materials science research-level scientific
dataset curation sourced from published journals. The benchmark is designed to evaluate the complex classification capabilities,
strong domain knowledge, and advanced calculation skills of LLMs.

## Data


The PSCbench dataset is under dataset folder in json file format. Each file is list of dictionary and can be extracted using following scripts.
Each file stands for one published journal, which is fully elaborated in the paper. 

```
with open("./dataset/retroactive/{}.json".format(subject), encoding='utf-8') as json_file:
    problems=json.load(json_file)
```

File: dataset/2021-2025/10.1021_acsami.0c17773/Device_BestPCE_grok_10.1021_acsami.0c17773.json
{
  "Ref_DOI": "10.1021/acsami.0c17773",
  "Ref_journal": "ACS Applied Materials & Interfaces",
  "Ref_publication_year": "2021",
  "Ref_title": "Direct Surface Passivation of Perovskite Film by 4-Fluorophenethylammonium Iodide toward Stable and Efficient Perovskite Solar Cells",
  "Cell_architecture": "NIP",
  "Cell_stack_sequence": "ITO/SnO2/Perovskite/F-PEAI/Spiro-OMeTAD/Au",
  "Cell_area_measured": "0.08 cm2",
  "ETL_thickness": "Null",
  "ETL_stack_sequence": "SnO2",
  "ETL_additive_compound": "Null",
  "ETL_additive_concentration": "Null",
  "ETL_deposition_method": "Spin-coating",
  "ETL_deposition_solution_concentration": "3%",
  "ETL_deposition_solvents_compound": "Water",
  "ETL_deposition_synthesis_atmosphere": "Air",
  "ETL_deposition_synthesis_atmosphere_pressure": "1 atm",
  "ETL_deposition_synthesis_atmosphere_relative_humidity": "Null",
  "ETL_deposition_spin_coating_speed": "4000 rpm",
  "ETL_deposition_spin_coating_time": "30 s",
  "ETL_deposition_thermal_annealing_temperature": "150 °C",
  "ETL_deposition_thermal_annealing_time": "30 min",
  "Perovskite_dimension": "3D",
  "Perovskite_thickness": "Null",
  "Perovskite_composition_long_form": "(FAPbI3)1-x(MAPbBr3)x",
  "Perovskite_additive_compound": "Null",
  "Perovskite_additive_concentration": "Null",
  "Perovskite_bandgap": "1.54 eV",
  "Perovskite_deposition_method": "Spin-coating",
  "Perovskite_deposition_sequential_spin_coating": "True",
  "Perovskite_deposition_spin_coating_antisolvent": "Null",
  "Perovskite_deposition_reaction_solutions_compounds": "PbI2; FAI:MABr:MACl",
  "Perovskite_deposition_reaction_solutions_concentrations": "1.3 M; 60 mg:6 mg:6 mg in 1 mL IPA",
  "Perovskite_deposition_final_solutions_concentration_before_deposition": "Null",
  "Perovskite_deposition_solvents_compound": "DMF;DMSO;IPA",
  "Perovskite_deposition_solvents_mixing_ratio": "95:5;Null;Null",
  "Perovskite_deposition_synthesis_atmosphere": "Null",
  "Perovskite_deposition_synthesis_atmosphere_pressure": "Null",
  "Perovskite_deposition_synthesis_atmosphere_relative_humidity": "25-30%",
  "Perovskite_deposition_spin_coating_speed": "1500 rpm;1500 rpm",
  "Perovskite_deposition_spin_coating_time": "30 s;30 s",
  "Perovskite_deposition_thermal_annealing_atmosphere": "Air",
  "Perovskite_deposition_thermal_annealing_temperature": "60 °C;150 °C",
  "Perovskite_deposition_thermal_annealing_time": "1 min;15 min",
  "Perovskite_surface_treatment_material": "F-PEAI",
  "Perovskite_surface_treatment_method": "Spin-coating",
  "Perovskite_surface_treatment_solution_concentration": "2.5 mg/mL",
  "Perovskite_surface_treatment_solvents_compound": "IPA",
  "Perovskite_surface_treatment_synthesis_atmosphere": "Null",
  "Perovskite_surface_treatment_synthesis_atmosphere_pressure": "Null",
  "Perovskite_surface_treatment_synthesis_atmosphere_relative_humidity": "Null",
  "Perovskite_surface_treatment_deposition_spin_coating_speed": "Null",
  "Perovskite_surface_treatment_deposition_spin_coating_time": "Null",
  "Perovskite_surface_treatment_deposition_thermal_annealing_temperature": "Null",
  "Perovskite_surface_treatment_deposition_thermal_annealing_time": "Null",
  "HTL_thickness": "Null",
  "HTL_stack_sequence": "Spiro-OMeTAD",
  "HTL_additive_compound": "Li-TFSI;4-tertbutylpyridine",
  "HTL_additive_concentration": "520 mg/mL;Null",
  "HTL_deposition_method": "Spin-coating",
  "HTL_deposition_solution_concentration": "72.3 mg/mL",
  "HTL_deposition_solvents_compound": "Chlorobenzene",
  "HTL_deposition_synthesis_atmosphere": "Null",
  "HTL_deposition_synthesis_atmosphere_pressure": "Null",
  "HTL_deposition_synthesis_atmosphere_relative_humidity": "Null",
  "HTL_deposition_spin_coating_speed": "4000 rpm",
  "HTL_deposition_spin_coating_time": "30 s",
  "HTL_deposition_thermal_annealing_temperature": "Null",
  "HTL_deposition_thermal_annealing_time": "Null",
  "Backcontact_thickness": "80 nm",
  "Beckcontact_deposition_method": "Vapor deposition",
  "Backcontact_deposition_atmosphere_pressure": "Null",
  "Encapsulation_method": "Null",
  "Encapsulation_atmosphere": "Null",
  "JV_measured_device_matching": "True",
  "JV_measured_reverse_scan_Voc": "1.130 V",
  "JV_measured_reverse_scan_Jsc": "24.00 mA/cm2",
  "JV_measured_reverse_scan_FF": "77.5 %",
  "JV_measured_reverse_scan_PCE": "21.0 %",
  "JV_measured_forward_scan_Voc": "1.128 V",
  "JV_measured_forward_scan_Jsc": "23.98 mA/cm2",
  "JV_measured_forward_scan_FF": "76.6 %",
  "JV_measured_forward_scan_PCE": "20.7 %",
  "JV_measured_light_spectra": "AM 1.5G",
  "JV_measured_light_spectra_intensity": "100 mW/cm2",
  "JV_measured_scan_speed": "0.1 V/s",
  "JV_measured_scan_delay_time": "Null",
  "JV_certified_PCE": "Null",
  "Stabilized_measured_PCE": "20.3 %",
  "Stabilized_certified_PCE": "Null",
  "Stability_test_device_matching": "True",
  "Stability_test_temperature": "Null",
  "Stability_test_atmosphere": "Air",
  "Stability_test_light_spectra": "Null",
  "Stability_test_light_intensity": "Null",
  "Stability_test_relative_humidity": "40 %",
  "Stability_PCE_after_time": "720 hours",
  "Stability_PCE_after_time_value": "90 %"
}

File: dataset/2021-2025/10.1021_acsami.0c17773/Device_BestPCE_o3_10.1021_acsami.0c17773.json
{
  "Ref_DOI": "10.1021/acsami.0c17773",
  "Ref_journal": "ACS Applied Materials & Interfaces",
  "Ref_publication_year": "2021",
  "Ref_title": "Direct Surface Passivation of Perovskite Film by 4-Fluorophenethylammonium Iodide toward Stable and Efficient Perovskite Solar Cells",
  "Cell_architecture": "NIP",
  "Cell_stack_sequence": "ITO/SnO2/perovskite/F-PEAI/Spiro-OMeTAD/Au",
  "Cell_area_measured": "0.08 cm2",
  "ETL_thickness": "Null",
  "ETL_stack_sequence": "SnO2",
  "ETL_additive_compound": "Null",
  "ETL_additive_concentration": "Null",
  "ETL_deposition_method": "Spin-coating",
  "ETL_deposition_solution_concentration": "3%",
  "ETL_deposition_solvents_compound": "H2O",
  "ETL_deposition_synthesis_atmosphere": "Air",
  "ETL_deposition_synthesis_atmosphere_pressure": "1 atm",
  "ETL_deposition_synthesis_atmosphere_relative_humidity": "Null",
  "ETL_deposition_spin_coating_speed": "4000 rpm",
  "ETL_deposition_spin_coating_time": "30 s",
  "ETL_deposition_thermal_annealing_temperature": "150 °C",
  "ETL_deposition_thermal_annealing_time": "30 min",
  "Perovskite_dimension": "3D",
  "Perovskite_thickness": "Null",
  "Perovskite_composition_long_form": "Mixed FA/MA lead halide (FAI+MABr+MACl derived)",
  "Perovskite_additive_compound": "Null",
  "Perovskite_additive_concentration": "Null",
  "Perovskite_bandgap": "1.54 eV",
  "Perovskite_deposition_method": "Two-step spin-coating",
  "Perovskite_deposition_sequential_spin_coating": "True",
  "Perovskite_deposition_spin_coating_antisolvent": "Null",
  "Perovskite_deposition_reaction_solutions_compounds": "PbI2;FAI;MABr;MACl",
  "Perovskite_deposition_reaction_solutions_concentrations": "1.3 M;60 mg/mL;6 mg/mL;6 mg/mL",
  "Perovskite_deposition_final_solutions_concentration_before_deposition": "Null",
  "Perovskite_deposition_solvents_compound": "DMF;DMSO;IPA",
  "Perovskite_deposition_solvents_mixing_ratio": "95:5;1:0",
  "Perovskite_deposition_synthesis_atmosphere": "Air",
  "Perovskite_deposition_synthesis_atmosphere_pressure": "1 atm",
  "Perovskite_deposition_synthesis_atmosphere_relative_humidity": "25-30%",
  "Perovskite_deposition_spin_coating_speed": "1500 rpm;1500 rpm",
  "Perovskite_deposition_spin_coating_time": "30 s;30 s",
  "Perovskite_deposition_thermal_annealing_atmosphere": "Air",
  "Perovskite_deposition_thermal_annealing_temperature": "60 °C;150 °C",
  "Perovskite_deposition_thermal_annealing_time": "1 min;15 min",
  "Perovskite_surface_treatment_material": "F-PEAI",
  "Perovskite_surface_treatment_method": "Spin-coating",
  "Perovskite_surface_treatment_solution_concentration": "2.5 mg/mL",
  "Perovskite_surface_treatment_solvents_compound": "IPA",
  "Perovskite_surface_treatment_synthesis_atmosphere": "Air",
  "Perovskite_surface_treatment_synthesis_atmosphere_pressure": "1 atm",
  "Perovskite_surface_treatment_synthesis_atmosphere_relative_humidity": "Null",
  "Perovskite_surface_treatment_deposition_spin_coating_speed": "Null",
  "Perovskite_surface_treatment_deposition_spin_coating_time": "Null",
  "Perovskite_surface_treatment_deposition_thermal_annealing_temperature": "Null",
  "Perovskite_surface_treatment_deposition_thermal_annealing_time": "Null",
  "HTL_thickness": "Null",
  "HTL_stack_sequence": "Spiro-OMeTAD",
  "HTL_additive_compound": "Li-TFSI;4-tertbutylpyridine",
  "HTL_additive_concentration": "17.5 µL of 520 mg/mL Li-TFSI stock;28.8 µL tBP",
  "HTL_deposition_method": "Spin-coating",
  "HTL_deposition_solution_concentration": "72.3 mg/mL",
  "HTL_deposition_solvents_compound": "Chlorobenzene",
  "HTL_deposition_synthesis_atmosphere": "Air",
  "HTL_deposition_synthesis_atmosphere_pressure": "1 atm",
  "HTL_deposition_synthesis_atmosphere_relative_humidity": "Null",
  "HTL_deposition_spin_coating_speed": "4000 rpm",
  "HTL_deposition_spin_coating_time": "30 s",
  "HTL_deposition_thermal_annealing_temperature": "Null",
  "HTL_deposition_thermal_annealing_time": "Null",
  "Backcontact_thickness": "80 nm",
  "Beckcontact_deposition_method": "Thermal evaporation",
  "Backcontact_deposition_atmosphere_pressure": "Null",
  "Encapsulation_method": "Null",
  "Encapsulation_atmosphere": "Null",
  "JV_measured_device_matching": "True",
  "JV_measured_reverse_scan_Voc": "1.130 V",
  "JV_measured_reverse_scan_Jsc": "24.00 mA/cm2",
  "JV_measured_reverse_scan_FF": "77.5 %",
  "JV_measured_reverse_scan_PCE": "21.0 %",
  "JV_measured_forward_scan_Voc": "1.128 V",
  "JV_measured_forward_scan_Jsc": "23.98 mA/cm2",
  "JV_measured_forward_scan_FF": "76.6 %",
  "JV_measured_forward_scan_PCE": "20.7 %",
  "JV_measured_light_spectra": "AM1.5G",
  "JV_measured_light_spectra_intensity": "100 mW/cm2",
  "JV_measured_scan_speed": "0.1 V/s",
  "JV_measured_scan_delay_time": "Null",
  "JV_certified_PCE": "Null",
  "Stabilized_measured_PCE": "20.3 %",
  "Stabilized_certified_PCE": "Null",
  "Stability_test_device_matching": "True",
  "Stability_test_temperature": "Null",
  "Stability_test_atmosphere": "Air",
  "Stability_test_light_spectra": "Null",
  "Stability_test_light_intensity": "Null",
  "Stability_test_relative_humidity": "40 %",
  "Stability_PCE_after_time": "720 hours",
  "Stability_PCE_after_time_value": "90 % of initial PCE"
}

File: dataset/2021-2025/10.1021_acsami.0c17773/Device_BestPCE_o4_mini_10.1021_acsami.0c17773.json
{
  "Ref_DOI": "10.1021/acsami.0c17773",
  "Ref_journal": "ACS Applied Materials & Interfaces",
  "Ref_publication_year": "2021",
  "Ref_title": "Direct Surface Passivation of Perovskite Film by 4-Fluorophenethylammonium Iodide toward Stable and Efficient Perovskite Solar Cells",
  "Cell_architecture": "NIP",
  "Cell_stack_sequence": "ITO/SnO2/Perovskite/F-PEAI/Spiro-OMeTAD/Au",
  "Cell_area_measured": "0.08 cm2",
  "ETL_thickness": "Null",
  "ETL_stack_sequence": "SnO2",
  "ETL_additive_compound": "Null",
  "ETL_additive_concentration": "Null",
  "ETL_deposition_method": "Spin-coating",
  "ETL_deposition_solution_concentration": "3%",
  "ETL_deposition_solvents_compound": "H2O",
  "ETL_deposition_synthesis_atmosphere": "Air",
  "ETL_deposition_synthesis_atmosphere_pressure": "1 atm",
  "ETL_deposition_synthesis_atmosphere_relative_humidity": "Null",
  "ETL_deposition_spin_coating_speed": "4000 rpm",
  "ETL_deposition_spin_coating_time": "30 s",
  "ETL_deposition_thermal_annealing_temperature": "150 °C",
  "ETL_deposition_thermal_annealing_time": "30 min",
  "Perovskite_dimension": "3D",
  "Perovskite_thickness": "Null",
  "Perovskite_composition_long_form": "Null",
  "Perovskite_additive_compound": "MABr;MACl",
  "Perovskite_additive_concentration": "6 mg/mL;6 mg/mL",
  "Perovskite_bandgap": "1.54 eV",
  "Perovskite_deposition_method": "Sequential spin-coating",
  "Perovskite_deposition_sequential_spin_coating": "True",
  "Perovskite_deposition_spin_coating_antisolvent": "Null",
  "Perovskite_deposition_reaction_solutions_compounds": "PbI2;FAI+MABr+MACl",
  "Perovskite_deposition_reaction_solutions_concentrations": "1.3 M;60 mg/mL FAI,6 mg/mL MABr,6 mg/mL MACl",
  "Perovskite_deposition_final_solutions_concentration_before_deposition": "Null",
  "Perovskite_deposition_solvents_compound": "DMF;DMSO;IPA",
  "Perovskite_deposition_solvents_mixing_ratio": "95:5;Null",
  "Perovskite_deposition_synthesis_atmosphere": "Air",
  "Perovskite_deposition_synthesis_atmosphere_pressure": "1 atm",
  "Perovskite_deposition_synthesis_atmosphere_relative_humidity": "25-30%",
  "Perovskite_deposition_spin_coating_speed": "1500 rpm;1500 rpm",
  "Perovskite_deposition_spin_coating_time": "30 s;30 s",
  "Perovskite_deposition_thermal_annealing_atmosphere": "Air",
  "Perovskite_deposition_thermal_annealing_temperature": "60 °C;150 °C",
  "Perovskite_deposition_thermal_annealing_time": "1 min;15 min",
  "Perovskite_surface_treatment_material": "F-PEAI",
  "Perovskite_surface_treatment_method": "Spin-coating",
  "Perovskite_surface_treatment_solution_concentration": "2.5 mg/mL",
  "Perovskite_surface_treatment_solvents_compound": "IPA",
  "Perovskite_surface_treatment_synthesis_atmosphere": "Air",
  "Perovskite_surface_treatment_synthesis_atmosphere_pressure": "1 atm",
  "Perovskite_surface_treatment_synthesis_atmosphere_relative_humidity": "Null",
  "Perovskite_surface_treatment_deposition_spin_coating_speed": "Null",
  "Perovskite_surface_treatment_deposition_spin_coating_time": "Null",
  "Perovskite_surface_treatment_deposition_thermal_annealing_temperature": "Null",
  "Perovskite_surface_treatment_deposition_thermal_annealing_time": "Null",
  "HTL_thickness": "Null",
  "HTL_stack_sequence": "Spiro-OMeTAD",
  "HTL_additive_compound": "Li-TFSI;tBP",
  "HTL_additive_concentration": "520 mg/mL;Null",
  "HTL_deposition_method": "Spin-coating",
  "HTL_deposition_solution_concentration": "72.3 mg/mL",
  "HTL_deposition_solvents_compound": "Chlorobenzene",
  "HTL_deposition_synthesis_atmosphere": "Air",
  "HTL_deposition_synthesis_atmosphere_pressure": "1 atm",
  "HTL_deposition_synthesis_atmosphere_relative_humidity": "Null",
  "HTL_deposition_spin_coating_speed": "4000 rpm",
  "HTL_deposition_spin_coating_time": "30 s",
  "HTL_deposition_thermal_annealing_temperature": "Null",
  "HTL_deposition_thermal_annealing_time": "Null",
  "Backcontact_thickness": "80 nm",
  "Beckcontact_deposition_method": "Thermal evaporation",
  "Backcontact_deposition_atmosphere_pressure": "Null",
  "Encapsulation_method": "None",
  "Encapsulation_atmosphere": "Null",
  "JV_measured_device_matching": "True",
  "JV_measured_reverse_scan_Voc": "1.130 V",
  "JV_measured_reverse_scan_Jsc": "24.00 mA/cm2",
  "JV_measured_reverse_scan_FF": "77.5 %",
  "JV_measured_reverse_scan_PCE": "21.0 %",
  "JV_measured_forward_scan_Voc": "1.128 V",
  "JV_measured_forward_scan_Jsc": "23.98 mA/cm2",
  "JV_measured_forward_scan_FF": "76.6 %",
  "JV_measured_forward_scan_PCE": "20.7 %",
  "JV_measured_light_spectra": "AM1.5G",
  "JV_measured_light_spectra_intensity": "100 mW/cm2",
  "JV_measured_scan_speed": "0.1 V/s",
  "JV_measured_scan_delay_time": "Null",
  "JV_certified_PCE": "Null",
  "Stabilized_measured_PCE": "20.3 %",
  "Stabilized_certified_PCE": "Null",
  "Stability_test_device_matching": "True",
  "Stability_test_temperature": "Null",
  "Stability_test_atmosphere": "Ambient air",
  "Stability_test_light_spectra": "Null",
  "Stability_test_light_intensity": "Null",
  "Stability_test_relative_humidity": "40 %",
  "Stability_PCE_after_time": "720 hours",
  "Stability_PCE_after_time_value": "90 %"
}

File: dataset/2021-2025/10.1021_acsami.0c17893/Device_BestPCE_10.1021_acsami.0c17893.json
{
    "Ref_DOI": "10.1021/acsami.0c17893",
    "Ref_journal": "ACS Applied Materials & Interfaces",
    "Ref_publication_year": "2021",
    "Ref_title": "Compositional and Interfacial Engineering Yield High-Performance and Stable p-i-n Perovskite Solar Cells and Mini-Modules",
    "Cell_architecture": "PIN",
    "Cell_stack_sequence": "glass/ITO/SAM/perovskite/LiF/C60/SnO2/Cu",
    "Cell_area_measured": "0.105 cm2",
    "ETL_thickness": "20 nm",
    "ETL_stack_sequence": "SnO2",
    "ETL_additive_compound": "Null",
    "ETL_additive_concentration": "Null",
    "ETL_deposition_method": "Atomic layer deposition",
    "ETL_deposition_solution_concentration": "Null",
    "ETL_deposition_solvents_compound": "Null",
    "ETL_deposition_synthesis_atmosphere": "Null",
    "ETL_deposition_synthesis_atmosphere_pressure": "Null",
    "ETL_deposition_synthesis_atmosphere_relative_humidity": "Null",
    "ETL_deposition_spin_coating_speed": "Null",
    "ETL_deposition_spin_coating_time": "Null",
    "ETL_deposition_thermal_annealing_temperature": "Null",
    "ETL_deposition_thermal_annealing_time": "Null",
    "Perovskite_dimension": "3D",
    "Perovskite_thickness": "600 nm",
    "Perovskite_composition_long_form": "Cs0.05FA0.79MA0.16PbBr0.51I2.49",
    "Perovskite_additive_compound": "FACl",
    "Perovskite_additive_concentration": "5 vol%",
    "Perovskite_bandgap": "1.63 eV",
    "Perovskite_deposition_method": "Spin-coating",
    "Perovskite_deposition_sequential_spin_coating": "False",
    "Perovskite_deposition_spin_coating_antisolvent": "Anisole",
    "Perovskite_deposition_reaction_solutions_compounds": "FAPbI3;MAPbBr3;CsI",
    "Perovskite_deposition_reaction_solutions_concentrations": "1.09:1;1.5 M",
    "Perovskite_deposition_final_solutions_concentration_before_deposition": "1.24 M",
    "Perovskite_deposition_solvents_compound": "DMF;DMSO",
    "Perovskite_deposition_solvents_mixing_ratio": "4:1",
    "Perovskite_deposition_synthesis_atmosphere": "Inert",
    "Perovskite_deposition_synthesis_atmosphere_pressure": "Null",
    "Perovskite_deposition_synthesis_atmosphere_relative_humidity": "Null",
    "Perovskite_deposition_spin_coating_speed": "3500 rpm",
    "Perovskite_deposition_spin_coating_time": "35 s",
    "Perovskite_deposition_thermal_annealing_atmosphere": "Inert",
    "Perovskite_deposition_thermal_annealing_temperature": "100 °C",
    "Perovskite_deposition_thermal_annealing_time": "40 min",
    "Perovskite_surface_treatment_material": "Null",
    "Perovskite_surface_treatment_method": "Null",
    "Perovskite_surface_treatment_solution_concentration": "Null",
    "Perovskite_surface_treatment_solvents_compound": "Null",
    "Perovskite_surface_treatment_synthesis_atmosphere": "Null",
    "Perovskite_surface_treatment_synthesis_atmosphere_pressure": "Null",
    "Perovskite_surface_treatment_synthesis_atmosphere_relative_humidity": "Null",
    "Perovskite_surface_treatment_deposition_spin_coating_speed": "Null",
    "Perovskite_surface_treatment_deposition_spin_coating_time": "Null",
    "Perovskite_surface_treatment_deposition_thermal_annealing_temperature": "Null",
    "Perovskite_surface_treatment_deposition_thermal_annealing_time": "Null",
    "HTL_thickness": "Null",
    "HTL_stack_sequence": "SAM",
    "HTL_additive_compound": "Null",
    "HTL_additive_concentration": "Null",
    "HTL_deposition_method": "Spin-coating",
    "HTL_deposition_solution_concentration": "1.2 mmol/l",
    "HTL_deposition_solvents_compound": "Ethanol",
    "HTL_deposition_synthesis_atmosphere": "Inert",
    "HTL_deposition_synthesis_atmosphere_pressure": "Null",
    "HTL_deposition_synthesis_atmosphere_relative_humidity": "Null",
    "HTL_deposition_spin_coating_speed": "3000 rpm",
    "HTL_deposition_spin_coating_time": "30 s",
    "HTL_deposition_thermal_annealing_temperature": "100 °C",
    "HTL_deposition_thermal_annealing_time": "10 min",
    "Backcontact_thickness": "100 nm",
    "Beckcontact_deposition_method": "Thermal evaporation",
    "Backcontact_deposition_atmosphere_pressure": "1x10-6 mbar",
    "Encapsulation_method": "Null",
    "Encapsulation_atmosphere": "Null",
    "JV_measured_device_matching": "True",
    "JV_measured_reverse_scan_Voc": "1.18 V",
    "JV_measured_reverse_scan_Jsc": "22.7 mA/cm2",
    "JV_measured_reverse_scan_FF": "83.3 %",
    "JV_measured_reverse_scan_PCE": "22.3 %",
    "JV_measured_forward_scan_Voc": "Null",
    "JV_measured_forward_scan_Jsc": "Null",
    "JV_measured_forward_scan_FF": "Null",
    "JV_measured_forward_scan_PCE": "Null",
    "JV_measured_light_spectra": "AM1.5G",
    "JV_measured_light_spectra_intensity": "1 sun",
    "JV_measured_scan_speed": "0.33 V/s",
    "JV_measured_scan_delay_time": "40 ms",
    "JV_certified_PCE": "Null",
    "Stabilized_measured_PCE": "22 %",
    "Stabilized_certified_PCE": "Null",
    "Stability_test_device_matching": "True",
    "Stability_test_temperature": "25 °C",
    "Stability_test_atmosphere": "Inert",
    "Stability_test_light_spectra": "AM1.5G",
    "Stability_test_light_intensity": "1 sun",
    "Stability_test_relative_humidity": "Null",
    "Stability_PCE_after_time": "700 hours",
    "Stability_PCE_after_time_value": "80 %"
}

File: dataset/2021-2025/10.1021_acsami.0c17893/Device_BestPCE_Gemini_1.5_pro_10.1021_acsami.0c17893.json
{
  "Ref_DOI": "10.1021/acsami.0c17893",
  "Ref_journal": "ACS Applied Materials & Interfaces",
  "Ref_publication_year": "2021",
  "Ref_title": "Compositional and Interfacial Engineering Yield High-Performance and Stable p-i-n Perovskite Solar Cells and Mini-Modules",
  "Cell_architecture": "PIN",
  "Cell_stack_sequence": "ITO/2PACz/Cs0.05FA0.79MA0.16PbBr0.51I2.49(+FACl)/LiF/C60/SnO2/Cu",
  "Cell_area_measured": "0.105 cm2",
  "ETL_thickness": "23 nm/20 nm",
  "ETL_stack_sequence": "C60/SnO2",
  "ETL_additive_compound": "Null",
  "ETL_additive_concentration": "Null",
  "ETL_deposition_method": "Thermal evaporation/Atomic layer deposition",
  "ETL_deposition_solution_concentration": "Null",
  "ETL_deposition_solvents_compound": "Null",
  "ETL_deposition_synthesis_atmosphere": "10^-6 mbar",
  "ETL_deposition_synthesis_atmosphere_pressure": "10^-6 mbar",
  "ETL_deposition_synthesis_atmosphere_relative_humidity": "Null",
  "ETL_deposition_spin_coating_speed": "Null",
  "ETL_deposition_spin_coating_time": "Null",
  "ETL_deposition_thermal_annealing_temperature": "400/125 °C",
  "ETL_deposition_thermal_annealing_time": "Null",
  "Perovskite_dimension": "3D",
  "Perovskite_thickness": "600 nm",
  "Perovskite_composition_long_form": "Cs0.05FA0.79MA0.16PbBr0.51I2.49",
  "Perovskite_additive_compound": "FACl",
  "Perovskite_additive_concentration": "5 vol%",
  "Perovskite_bandgap": "1.63 eV",
  "Perovskite_deposition_method": "Spin-coating",
  "Perovskite_deposition_sequential_spin_coating": false,
  "Perovskite_deposition_spin_coating_antisolvent": "Anisole",
  "Perovskite_deposition_reaction_solutions_compounds": "FAPbI3;MAPbBr3;CsI;FACl",
  "Perovskite_deposition_reaction_solutions_concentrations": "1.24 M;1.24 M;1.5 M;1 M",
  "Perovskite_deposition_final_solutions_concentration_before_deposition": "1.24 M",
  "Perovskite_deposition_solvents_compound": "DMF;DMSO",
  "Perovskite_deposition_solvents_mixing_ratio": "4:1",
  "Perovskite_deposition_synthesis_atmosphere": "Inert",
  "Perovskite_deposition_synthesis_atmosphere_pressure": "1 atm",
  "Perovskite_deposition_synthesis_atmosphere_relative_humidity": "Null",
  "Perovskite_deposition_spin_coating_speed": "3500 rpm",
  "Perovskite_deposition_spin_coating_time": "35 s",
  "Perovskite_deposition_thermal_annealing_atmosphere": "Inert",
  "Perovskite_deposition_thermal_annealing_temperature": "100 °C",
  "Perovskite_deposition_thermal_annealing_time": "40 min",
  "Perovskite_surface_treatment_material": "Null",
  "Perovskite_surface_treatment_method": "Null",
  "Perovskite_surface_treatment_solution_concentration": "Null",
  "Perovskite_surface_treatment_solvents_compound": "Null",
  "Perovskite_surface_treatment_synthesis_atmosphere": "Null",
  "Perovskite_surface_treatment_synthesis_atmosphere_pressure": "Null",
  "Perovskite_surface_treatment_synthesis_atmosphere_relative_humidity": "Null",
  "Perovskite_surface_treatment_deposition_spin_coating_speed": "Null",
  "Perovskite_surface_treatment_deposition_spin_coating_time": "Null",
  "Perovskite_surface_treatment_deposition_thermal_annealing_temperature": "Null",
  "Perovskite_surface_treatment_deposition_thermal_annealing_time": "Null",
  "HTL_thickness": "1-3 nm",
  "HTL_stack_sequence": "2PACz",
  "HTL_additive_compound": "Null",
  "HTL_additive_concentration": "Null",
  "HTL_deposition_method": "Spin-coating",
  "HTL_deposition_solution_concentration": "1.2 mmol/L",
  "HTL_deposition_solvents_compound": "Ethanol",
  "HTL_deposition_synthesis_atmosphere": "N2",
  "HTL_deposition_synthesis_atmosphere_pressure": "1 atm",
  "HTL_deposition_synthesis_atmosphere_relative_humidity": "Null",
  "HTL_deposition_spin_coating_speed": "3000 rpm",
  "HTL_deposition_spin_coating_time": "30 s",
  "HTL_deposition_thermal_annealing_temperature": "100 °C",
  "HTL_deposition_thermal_annealing_time": "10 min",
  "Backcontact_thickness": "100 nm",
  "Beckcontact_deposition_method": "Thermal evaporation",
  "Backcontact_deposition_atmosphere_pressure": "10^-6 mbar",
  "Encapsulation_method": "Null",
  "Encapsulation_atmosphere": "Null",
  "JV_measured_device_matching": true,
  "JV_measured_reverse_scan_Voc": "1.18 V",
  "JV_measured_reverse_scan_Jsc": "22.73 mA/cm2",
  "JV_measured_reverse_scan_FF": "83.3%",
  "JV_measured_reverse_scan_PCE": "22.3%",
  "JV_measured_forward_scan_Voc": "Null",
  "JV_measured_forward_scan_Jsc": "Null",
  "JV_measured_forward_scan_FF": "Null",
  "JV_measured_forward_scan_PCE": "Null",
  "JV_measured_light_spectra": "AM1.5G",
  "JV_measured_light_spectra_intensity": "1000 Wm-2",
  "JV_measured_scan_speed": "330 mV/s",
  "JV_measured_scan_delay_time": "40 ms",
  "JV_certified_PCE": "Null",
  "Stabilized_measured_PCE": "22.0%",
  "Stabilized_certified_PCE": "Null",
  "Stability_test_device_matching": true,
  "Stability_test_temperature": "25 °C",
  "Stability_test_atmosphere": "Nitrogen",
  "Stability_test_light_spectra": "AM1.5G",
  "Stability_test_light_intensity": "1 sun",
  "Stability_test_relative_humidity": "Null",
  "Stability_PCE_after_time": "700 hours",
  "Stability_PCE_after_time_value": "80%"
}

File: dataset/2021-2025/10.1021_acsami.0c17893/Device_BestPCE_Gemini_2.0_Flash_10.1021_acsami.0c17893.json
{
  "Ref_DOI": "10.1021/acsami.0c17893",
  "Ref_journal": "ACS Appl. Mater. Interfaces",
  "Ref_publication_year": "2021",
  "Ref_title": "Compositional and Interfacial Engineering Yield High-Performance and Stable p-i-n Perovskite Solar Cells and Mini-Modules",
  "Cell_architecture": "PIN",
  "Cell_stack_sequence": "ITO/2PACz/Cs0.05FA0.79MA0.16PbBr0.51I2.49 with additives/LiF/C60/SnO2/Cu",
  "Cell_area_measured": "0.105 cm2",
  "ETL_thickness": "23/20",
  "ETL_stack_sequence": "C60/SnO2",
  "ETL_additive_compound": "Null",
  "ETL_additive_concentration": "Null",
  "ETL_deposition_method": "Thermal evaporation/Atomic layer deposition",
  "ETL_deposition_solution_concentration": "Null",
  "ETL_deposition_solvents_compound": "Null",
  "ETL_deposition_synthesis_atmosphere": "Null",
  "ETL_deposition_synthesis_atmosphere_pressure": "Null",
  "ETL_deposition_synthesis_atmosphere_relative_humidity": "Null",
  "ETL_deposition_spin_coating_speed": "Null",
  "ETL_deposition_spin_coating_time": "Null",
  "ETL_deposition_thermal_annealing_temperature": "Null",
  "ETL_deposition_thermal_annealing_time": "Null",
  "Perovskite_dimension": "3D",
  "Perovskite_thickness": "600",
  "Perovskite_composition_long_form": "Cs0.05FA0.79MA0.16PbBr0.51I2.49",
  "Perovskite_additive_compound": "FACl",
  "Perovskite_additive_concentration": "5 vol%",
  "Perovskite_bandgap": "1.63 eV",
  "Perovskite_deposition_method": "Spin-coating",
  "Perovskite_deposition_sequential_spin_coating": "False",
  "Perovskite_deposition_spin_coating_antisolvent": "Anisole",
  "Perovskite_deposition_reaction_solutions_compounds": "FAPbI3;MAPbBr3;Cesium iodide",
  "Perovskite_deposition_reaction_solutions_concentrations": "Null",
  "Perovskite_deposition_final_solutions_concentration_before_deposition": "Null",
  "Perovskite_deposition_solvents_compound": "DMF;DMSO",
  "Perovskite_deposition_solvents_mixing_ratio": "4:1",
  "Perovskite_deposition_synthesis_atmosphere": "Inert atmosphere",
  "Perovskite_deposition_synthesis_atmosphere_pressure": "Null",
  "Perovskite_deposition_synthesis_atmosphere_relative_humidity": "Null",
  "Perovskite_deposition_spin_coating_speed": "3500",
  "Perovskite_deposition_spin_coating_time": "35",
  "Perovskite_deposition_thermal_annealing_atmosphere": "Inert atmosphere",
  "Perovskite_deposition_thermal_annealing_temperature": "100",
  "Perovskite_deposition_thermal_annealing_time": "40",
  "Perovskite_surface_treatment_material": "Null",
  "Perovskite_surface_treatment_method": "Null",
  "Perovskite_surface_treatment_solution_concentration": "Null",
  "Perovskite_surface_treatment_solvents_compound": "Null",
  "Perovskite_surface_treatment_synthesis_atmosphere": "Null",
  "Perovskite_surface_treatment_synthesis_atmosphere_pressure": "Null",
  "Perovskite_surface_treatment_synthesis_atmosphere_relative_humidity": "Null",
  "Perovskite_surface_treatment_deposition_spin_coating_speed": "Null",
  "Perovskite_surface_treatment_deposition_spin_coating_time": "Null",
  "Perovskite_surface_treatment_deposition_thermal_annealing_temperature": "Null",
  "Perovskite_surface_treatment_deposition_thermal_annealing_time": "Null",
  "HTL_thickness": "1-3",
  "HTL_stack_sequence": "2PACz",
  "HTL_additive_compound": "Null",
  "HTL_additive_concentration": "Null",
  "HTL_deposition_method": "Spin-coating",
  "HTL_deposition_solution_concentration": "1.2",
  "HTL_deposition_solvents_compound": "Ethanol",
  "HTL_deposition_synthesis_atmosphere": "N2",
  "HTL_deposition_synthesis_atmosphere_pressure": "Null",
  "HTL_deposition_synthesis_atmosphere_relative_humidity": "Null",
  "HTL_deposition_spin_coating_speed": "3000",
  "HTL_deposition_spin_coating_time": "30",
  "HTL_deposition_thermal_annealing_temperature": "100",
  "HTL_deposition_thermal_annealing_time": "10",
  "Backcontact_thickness": "80",
  "Beckcontact_deposition_method": "Thermal evaporation",
  "Backcontact_deposition_atmosphere_pressure": "1x10-6 mbar",
  "Encapsulation_method": "Null",
  "Encapsulation_atmosphere": "Null",
  "JV_measured_device_matching": "True",
  "JV_measured_reverse_scan_Voc": "1.18",
  "JV_measured_reverse_scan_Jsc": "22.7",
  "JV_measured_reverse_scan_FF": "83.3",
  "JV_measured_reverse_scan_PCE": "22.3",
  "JV_measured_forward_scan_Voc": "Null",
  "JV_measured_forward_scan_Jsc": "Null",
  "JV_measured_forward_scan_FF": "Null",
  "JV_measured_forward_scan_PCE": "Null",
  "JV_measured_light_spectra": "AM1.5G",
  "JV_measured_light_spectra_intensity": "1 sun",
  "JV_measured_scan_speed": "Null",
  "JV_measured_scan_delay_time": "20",
  "JV_certified_PCE": "Null",
  "Stabilized_measured_PCE": "22",
  "Stabilized_certified_PCE": "Null",
  "Stability_test_device_matching": "True",
  "Stability_test_temperature": "25",
  "Stability_test_atmosphere": "Nitrogen",
  "Stability_test_light_spectra": "AM1.5G",
  "Stability_test_light_intensity": "1000 W/m2",
  "Stability_test_relative_humidity": "Null",
  "Stability_PCE_after_time": ">700 h",
  "Stability_PCE_after_time_value": "80"
}

File: dataset/2021-2025/10.1021_acsami.0c17893/Device_BestPCE_claude_haiku_10.1021_acsami.0c17893.json
{
  "Ref_DOI": "10.1021/acsami.0c17893",
  "Ref_journal": "ACS Applied Materials & Interfaces",
  "Ref_publication_year": "2021",
  "Ref_title": "Compositional and Interfacial Engineering Yield High-Performance and Stable p-i-n Perovskite Solar Cells and Mini-Modules",
  "Cell_architecture": "PIN",
  "Cell_stack_sequence": "Glass/ITO/2PACz/Cs0.05FA0.79MA0.16PbBr0.51I2.49/LiF/C60/SnO2/Cu",
  "Cell_area_measured": "0.105 cm2",
  "ETL_thickness": "23/20",
  "ETL_stack_sequence": "C60/SnO2",
  "ETL_additive_compound": "Null",
  "ETL_additive_concentration": "Null",
  "ETL_deposition_method": "Thermal evaporation/Atomic layer deposition",
  "ETL_deposition_solution_concentration": "Null",
  "ETL_deposition_solvents_compound": "Null",
  "ETL_deposition_synthesis_atmosphere": "Nitrogen",
  "ETL_deposition_synthesis_atmosphere_pressure": "1 atm",
  "ETL_deposition_synthesis_atmosphere_relative_humidity": "Null",
  "ETL_deposition_spin_coating_speed": "Null",
  "ETL_deposition_spin_coating_time": "Null",
  "ETL_deposition_thermal_annealing_temperature": "400/80",
  "ETL_deposition_thermal_annealing_time": "Null",
  "Perovskite_dimension": "3D",
  "Perovskite_thickness": "600",
  "Perovskite_composition_long_form": "Cs0.05FA0.79MA0.16PbBr0.51I2.49",
  "Perovskite_additive_compound": "FACl",
  "Perovskite_additive_concentration": "5 vol%",
  "Perovskite_bandgap": "1.63",
  "Perovskite_deposition_method": "Spin-coating",
  "Perovskite_deposition_sequential_spin_coating": "False",
  "Perovskite_deposition_spin_coating_antisolvent": "Anisole",
  "Perovskite_deposition_reaction_solutions_compounds": "PbI2/PbBr2/FAI/MABr/CsI/FACl",
  "Perovskite_deposition_reaction_solutions_concentrations": "Null",
  "Perovskite_deposition_final_solutions_concentration_before_deposition": "1.24 M",
  "Perovskite_deposition_solvents_compound": "DMSO/DMF",
  "Perovskite_deposition_solvents_mixing_ratio": "1:4",
  "Perovskite_deposition_synthesis_atmosphere": "Nitrogen",
  "Perovskite_deposition_synthesis_atmosphere_pressure": "1 atm",
  "Perovskite_deposition_synthesis_atmosphere_relative_humidity": "Null",
  "Perovskite_deposition_spin_coating_speed": "3500",
  "Perovskite_deposition_spin_coating_time": "35",
  "Perovskite_deposition_thermal_annealing_atmosphere": "Inert atmosphere",
  "Perovskite_deposition_thermal_annealing_temperature": "100",
  "Perovskite_deposition_thermal_annealing_time": "40",
  "Perovskite_surface_treatment_material": "Null",
  "Perovskite_surface_treatment_method": "Null",
  "Perovskite_surface_treatment_solution_concentration": "Null",
  "Perovskite_surface_treatment_solvents_compound": "Null",
  "Perovskite_surface_treatment_synthesis_atmosphere": "Null",
  "Perovskite_surface_treatment_synthesis_atmosphere_pressure": "Null",
  "Perovskite_surface_treatment_synthesis_atmosphere_relative_humidity": "Null",
  "Perovskite_surface_treatment_deposition_spin_coating_speed": "Null",
  "Perovskite_surface_treatment_deposition_spin_coating_time": "Null",
  "Perovskite_surface_treatment_deposition_thermal_annealing_temperature": "Null",
  "Perovskite_surface_treatment_deposition_thermal_annealing_time": "Null",
  "HTL_thickness": "Null",
  "HTL_stack_sequence": "2PACz",
  "HTL_additive_compound": "Null",
  "HTL_additive_concentration": "Null",
  "HTL_deposition_method": "Spin-coating",
  "HTL_deposition_solution_concentration": "1.2 mmol/L",
  "HTL_deposition_solvents_compound": "Ethanol",
  "HTL_deposition_synthesis_atmosphere": "Nitrogen",
  "HTL_deposition_synthesis_atmosphere_pressure": "1 atm",
  "HTL_deposition_synthesis_atmosphere_relative_humidity": "Null",
  "HTL_deposition_spin_coating_speed": "3000",
  "HTL_deposition_spin_coating_time": "30",
  "HTL_deposition_thermal_annealing_temperature": "100",
  "HTL_deposition_thermal_annealing_time": "10",
  "Backcontact_thickness": "80",
  "Beckcontact_deposition_method": "Thermal evaporation",
  "Backcontact_deposition_atmosphere_pressure": "1x10-6 mbar",
  "Encapsulation_method": "Null",
  "Encapsulation_atmosphere": "Null",
  "JV_measured_device_matching": "True",
  "JV_measured_reverse_scan_Voc": "1.18",
  "JV_measured_reverse_scan_Jsc": "22.7",
  "JV_measured_reverse_scan_FF": "83.3",
  "JV_measured_reverse_scan_PCE": "22.3",
  "JV_measured_forward_scan_Voc": "Null",
  "JV_measured_forward_scan_Jsc": "Null",
  "JV_measured_forward_scan_FF": "Null",
  "JV_measured_forward_scan_PCE": "Null",
  "JV_measured_light_spectra": "AM1.5G",
  "JV_measured_light_spectra_intensity": "1 sun",
  "JV_measured_scan_speed": "0.33 V/s",
  "JV_measured_scan_delay_time": "40",
  "JV_certified_PCE": "Null",
  "Stabilized_measured_PCE": "22.0",
  "Stabilized_certified_PCE": "Null",
  "Stability_test_device_matching": "True",
  "Stability_test_temperature": "25",
  "Stability_test_atmosphere": "Nitrogen",
  "Stability_test_light_spectra": "Null",
  "Stability_test_light_intensity": "1 sun",
  "Stability_test_relative_humidity": "Null",
  "Stability_PCE_after_time": "700 hours",
  "Stability_PCE_after_time_value": "80"
}

File: dataset/2021-2025/10.1021_acsami.0c17893/Device_BestPCE_gpt4o_10.1021_acsami.0c17893.json
{
  "Ref_DOI": "10.1021/acsami.0c17893",
  "Ref_journal": "ACS Applied Materials & Interfaces",
  "Ref_publication_year": "2021",
  "Ref_title": "Compositional and Interfacial Engineering Yield High-Performance and Stable p-i-n Perovskite Solar Cells and Mini-Modules",
  "Cell_architecture": "PIN",
  "Cell_stack_sequence": "glass/ITO/SAM/perovskite/LiF/C60/SnO2/Cu",
  "Cell_area_measured": "0.105 cm2",
  "ETL_thickness": "23 nm/20 nm",
  "ETL_stack_sequence": "C60/SnO2",
  "ETL_additive_compound": "Null",
  "ETL_additive_concentration": "Null",
  "ETL_deposition_method": "Thermal evaporation/Atomic layer deposition",
  "ETL_deposition_solution_concentration": "Null",
  "ETL_deposition_solvents_compound": "Null",
  "ETL_deposition_synthesis_atmosphere": "Null",
  "ETL_deposition_synthesis_atmosphere_pressure": "Null",
  "ETL_deposition_synthesis_atmosphere_relative_humidity": "Null",
  "ETL_deposition_spin_coating_speed": "Null",
  "ETL_deposition_spin_coating_time": "Null",
  "ETL_deposition_thermal_annealing_temperature": "Null",
  "ETL_deposition_thermal_annealing_time": "Null",
  "Perovskite_dimension": "3D",
  "Perovskite_thickness": "600 nm",
  "Perovskite_composition_long_form": "Cs0.05FA0.79MA0.16PbBr0.51I2.49",
  "Perovskite_additive_compound": "FACl",
  "Perovskite_additive_concentration": "5 vol%",
  "Perovskite_bandgap": "1.63 eV",
  "Perovskite_deposition_method": "Spin-coating",
  "Perovskite_deposition_sequential_spin_coating": "False",
  "Perovskite_deposition_spin_coating_antisolvent": "Anisole",
  "Perovskite_deposition_reaction_solutions_compounds": "FAPbI3;MAPbBr3;CsI",
  "Perovskite_deposition_reaction_solutions_concentrations": "1.09:1;1.5 M",
  "Perovskite_deposition_final_solutions_concentration_before_deposition": "1.24 M",
  "Perovskite_deposition_solvents_compound": "DMF;DMSO",
  "Perovskite_deposition_solvents_mixing_ratio": "4:1",
  "Perovskite_deposition_synthesis_atmosphere": "Nitrogen",
  "Perovskite_deposition_synthesis_atmosphere_pressure": "Null",
  "Perovskite_deposition_synthesis_atmosphere_relative_humidity": "Null",
  "Perovskite_deposition_spin_coating_speed": "3500 rpm",
  "Perovskite_deposition_spin_coating_time": "35 s",
  "Perovskite_deposition_thermal_annealing_atmosphere": "Inert",
  "Perovskite_deposition_thermal_annealing_temperature": "100 °C",
  "Perovskite_deposition_thermal_annealing_time": "40 min",
  "Perovskite_surface_treatment_material": "Null",
  "Perovskite_surface_treatment_method": "Null",
  "Perovskite_surface_treatment_solution_concentration": "Null",
  "Perovskite_surface_treatment_solvents_compound": "Null",
  "Perovskite_surface_treatment_synthesis_atmosphere": "Null",
  "Perovskite_surface_treatment_synthesis_atmosphere_pressure": "Null",
  "Perovskite_surface_treatment_synthesis_atmosphere_relative_humidity": "Null",
  "Perovskite_surface_treatment_deposition_spin_coating_speed": "Null",
  "Perovskite_surface_treatment_deposition_spin_coating_time": "Null",
  "Perovskite_surface_treatment_deposition_thermal_annealing_temperature": "Null",
  "Perovskite_surface_treatment_deposition_thermal_annealing_time": "Null",
  "HTL_thickness": "Null",
  "HTL_stack_sequence": "SAM",
  "HTL_additive_compound": "Null",
  "HTL_additive_concentration": "Null",
  "HTL_deposition_method": "Spin-coating",
  "HTL_deposition_solution_concentration": "1.2 mmol/l",
  "HTL_deposition_solvents_compound": "Ethanol",
  "HTL_deposition_synthesis_atmosphere": "Nitrogen",
  "HTL_deposition_synthesis_atmosphere_pressure": "Null",
  "HTL_deposition_synthesis_atmosphere_relative_humidity": "Null",
  "HTL_deposition_spin_coating_speed": "3000 rpm",
  "HTL_deposition_spin_coating_time": "30 s",
  "HTL_deposition_thermal_annealing_temperature": "100 °C",
  "HTL_deposition_thermal_annealing_time": "10 min",
  "Backcontact_thickness": "100 nm",
  "Beckcontact_deposition_method": "Thermal evaporation",
  "Backcontact_deposition_atmosphere_pressure": "1x10-6 mbar",
  "Encapsulation_method": "Null",
  "Encapsulation_atmosphere": "Null",
  "JV_measured_device_matching": "True",
  "JV_measured_reverse_scan_Voc": "1.18 V",
  "JV_measured_reverse_scan_Jsc": "22.7 mA/cm2",
  "JV_measured_reverse_scan_FF": "83.3 %",
  "JV_measured_reverse_scan_PCE": "22.3 %",
  "JV_measured_forward_scan_Voc": "Null",
  "JV_measured_forward_scan_Jsc": "Null",
  "JV_measured_forward_scan_FF": "Null",
  "JV_measured_forward_scan_PCE": "Null",
  "JV_measured_light_spectra": "AM1.5G",
  "JV_measured_light_spectra_intensity": "1 sun",
  "JV_measured_scan_speed": "0.33 V/s",
  "JV_measured_scan_delay_time": "40 ms",
  "JV_certified_PCE": "Null",
  "Stabilized_measured_PCE": "22.0 %",
  "Stabilized_certified_PCE": "Null",
  "Stability_test_device_matching": "True",
  "Stability_test_temperature": "25 °C",
  "Stability_test_atmosphere": "Nitrogen",
  "Stability_test_light_spectra": "AM1.5G",
  "Stability_test_light_intensity": "1 sun",
  "Stability_test_relative_humidity": "Null",
  "Stability_PCE_after_time": "700 hours",
  "Stability_PCE_after_time_value": "80 %"
}
