Repository: jiayijdong/PSCbench

# PSCbench


**PSCbench** is a novel benchmark for materials science research-level scientific
dataset curation sourced from published journals. The benchmark is designed to evaluate the complex classification capabilities,
strong domain knowledge, and advanced calculation skills of LLMs.

## Data


The PSCbench dataset is under dataset folder in json file format. Each file is list of dictionary and can be extracted using following scripts.
Each file stands for one published journal, which is fully elaborated in the paper. 

```
with open("./dataset/retroactive/{}.json".format(subject), encoding='utf-8') as json_file:
    problems=json.load(json_file)
```

File: dataset/2021-2025/10.1021_acsami.0c17893/Device_BestPCE_gpt4o_mini_10.1021_acsami.0c17893.json
{
  "Ref_DOI": "10.1021/acsami.0c17893",
  "Ref_journal": "ACS Applied Materials & Interfaces",
  "Ref_publication_year": "2021",
  "Ref_title": "Compositional and Interfacial Engineering Yield High-Performance and Stable p-i-n Perovskite Solar Cells and Mini-Modules",
  "Cell_architecture": "p-i-n",
  "Cell_stack_sequence": "Glass/ITO/2PACz/Cs0.05FA0.79MA0.16PbBr0.51I2.49/LiF/C60/SnO2/Cu",
  "Cell_area_measured": "0.105 cm2",
  "ETL_thickness": "20 nm",
  "ETL_stack_sequence": "SnO2/C60",
  "ETL_additive_compound": "Null",
  "ETL_additive_concentration": "Null",
  "ETL_deposition_method": "Atomic layer deposition/Thermal evaporation",
  "ETL_deposition_solution_concentration": "Null",
  "ETL_deposition_solvents_compound": "Null",
  "ETL_deposition_synthesis_atmosphere": "Nitrogen",
  "ETL_deposition_synthesis_atmosphere_pressure": "1 atm",
  "ETL_deposition_synthesis_atmosphere_relative_humidity": "Null",
  "ETL_deposition_spin_coating_speed": "Null",
  "ETL_deposition_spin_coating_time": "Null",
  "ETL_deposition_thermal_annealing_temperature": "Null",
  "ETL_deposition_thermal_annealing_time": "Null",
  "Perovskite_dimension": "3D",
  "Perovskite_thickness": "600 nm",
  "Perovskite_composition_long_form": "Cs0.05FA0.79MA0.16PbBr0.51I2.49",
  "Perovskite_additive_compound": "FACl",
  "Perovskite_additive_concentration": "5 vol%",
  "Perovskite_bandgap": "1.63 eV",
  "Perovskite_deposition_method": "Spin-coating",
  "Perovskite_deposition_sequential_spin_coating": "False",
  "Perovskite_deposition_spin_coating_antisolvent": "Anisole",
  "Perovskite_deposition_reaction_solutions_compounds": "PbI2;FAI;PbBr2;MABr;CsI",
  "Perovskite_deposition_reaction_solutions_concentrations": "1.24 M;1.5 M;1.5 M;1.5 M;1.5 M",
  "Perovskite_deposition_final_solutions_concentration_before_deposition": "Null",
  "Perovskite_deposition_solvents_compound": "DMSO;DMF;Ethanol",
  "Perovskite_deposition_solvents_mixing_ratio": "4:1",
  "Perovskite_deposition_synthesis_atmosphere": "Nitrogen",
  "Perovskite_deposition_synthesis_atmosphere_pressure": "1 atm",
  "Perovskite_deposition_synthesis_atmosphere_relative_humidity": "Null",
  "Perovskite_deposition_spin_coating_speed": "3500 rpm",
  "Perovskite_deposition_spin_coating_time": "35 s",
  "Perovskite_deposition_thermal_annealing_atmosphere": "Nitrogen",
  "Perovskite_deposition_thermal_annealing_temperature": "100 °C",
  "Perovskite_deposition_thermal_annealing_time": "40 min",
  "Perovskite_surface_treatment_material": "Null",
  "Perovskite_surface_treatment_method": "Null",
  "Perovskite_surface_treatment_solution_concentration": "Null",
  "Perovskite_surface_treatment_solvents_compound": "Null",
  "Perovskite_surface_treatment_synthesis_atmosphere": "Null",
  "Perovskite_surface_treatment_synthesis_atmosphere_pressure": "Null",
  "Perovskite_surface_treatment_synthesis_atmosphere_relative_humidity": "Null",
  "Perovskite_surface_treatment_deposition_spin_coating_speed": "Null",
  "Perovskite_surface_treatment_deposition_spin_coating_time": "Null",
  "Perovskite_surface_treatment_deposition_thermal_annealing_temperature": "Null",
  "Perovskite_surface_treatment_deposition_thermal_annealing_time": "Null",
  "HTL_thickness": "Null",
  "HTL_stack_sequence": "Null",
  "HTL_additive_compound": "Null",
  "HTL_additive_concentration": "Null",
  "HTL_deposition_method": "Spin-coating",
  "HTL_deposition_solution_concentration": "Null",
  "HTL_deposition_solvents_compound": "Null",
  "HTL_deposition_synthesis_atmosphere": "Null",
  "HTL_deposition_synthesis_atmosphere_pressure": "Null",
  "HTL_deposition_synthesis_atmosphere_relative_humidity": "Null",
  "HTL_deposition_spin_coating_speed": "Null",
  "HTL_deposition_spin_coating_time": "Null",
  "HTL_deposition_thermal_annealing_temperature": "Null",
  "HTL_deposition_thermal_annealing_time": "Null",
  "Backcontact_thickness": "80 nm",
  "Beckcontact_deposition_method": "Thermal evaporation",
  "Backcontact_deposition_atmosphere_pressure": "1 atm",
  "Encapsulation_method": "Null",
  "Encapsulation_atmosphere": "Null",
  "JV_measured_device_matching": "True",
  "JV_measured_reverse_scan_Voc": "1.18 V",
  "JV_measured_reverse_scan_Jsc": "22.3 mA/cm2",
  "JV_measured_reverse_scan_FF": "80 %",
  "JV_measured_reverse_scan_PCE": "22.3 %",
  "JV_measured_forward_scan_Voc": "1.17 V",
  "JV_measured_forward_scan_Jsc": "22.0 mA/cm2",
  "JV_measured_forward_scan_FF": "80 %",
  "JV_measured_forward_scan_PCE": "22.0 %",
  "JV_measured_light_spectra": "AM1.5G",
  "JV_measured_light_spectra_intensity": "1 sun",
  "JV_measured_scan_speed": "Null",
  "JV_measured_scan_delay_time": "Null",
  "JV_certified_PCE": "Null",
  "Stabilized_measured_PCE": "22 %",
  "Stabilized_certified_PCE": "Null",
  "Stability_test_device_matching": "True",
  "Stability_test_temperature": "25 °C",
  "Stability_test_atmosphere": "Nitrogen",
  "Stability_test_light_spectra": "AM1.5G",
  "Stability_test_light_intensity": "1 sun",
  "Stability_test_relative_humidity": "Null",
  "Stability_PCE_after_time": "700 hours",
  "Stability_PCE_after_time_value": "80 %"
}

File: dataset/2021-2025/10.1021_acsami.0c17893/Device_BestPCE_gpt4o_mini_zero_shot_10.1021_acsami.0c17893.json
{
  "Ref_DOI": "10.1021/acsami.0c17893",
  "Ref_journal": "ACS Applied Materials & Interfaces",
  "Ref_publication_year": "2021",
  "Ref_title": "Compositional and Interfacial Engineering Yield High-Performance and Stable p-i-n Perovskite Solar Cells and Mini-Modules",
  "Cell_architecture": "p-i-n",
  "Cell_stack_sequence": "Glass/ITO/2PACz/Cs-MAFA/LiF/C60/SnO2/Cu",
  "Cell_area_measured": "0.16 cm2",
  "ETL_thickness": "23 nm",
  "ETL_stack_sequence": "C60",
  "ETL_additive_compound": "Null",
  "ETL_additive_concentration": "Null",
  "ETL_deposition_method": "Thermal evaporation",
  "ETL_deposition_solution_concentration": "Null",
  "ETL_deposition_solvents_compound": "Null",
  "ETL_deposition_synthesis_atmosphere": "Inert atmosphere",
  "ETL_deposition_synthesis_atmosphere_pressure": "Null",
  "ETL_deposition_synthesis_atmosphere_relative_humidity": "Null",
  "ETL_deposition_spin_coating_speed": "Null",
  "ETL_deposition_spin_coating_time": "Null",
  "ETL_deposition_thermal_annealing_temperature": "Null",
  "ETL_deposition_thermal_annealing_time": "Null",
  "Perovskite_dimension": "Null",
  "Perovskite_thickness": "600 nm",
  "Perovskite_composition_long_form": "Cs0.05FA0.79MA0.16PbBr0.51I2.49",
  "Perovskite_additive_compound": "FACl",
  "Perovskite_additive_concentration": "5 vol%",
  "Perovskite_bandgap": "1.63 eV",
  "Perovskite_deposition_method": "Spin coating",
  "Perovskite_deposition_sequential_spin_coating": "Yes",
  "Perovskite_deposition_spin_coating_antisolvent": "Anisole",
  "Perovskite_deposition_reaction_solutions_compounds": "PbI2, FAI, PbBr2, MABr, CsI",
  "Perovskite_deposition_reaction_solutions_concentrations": "1.24 M",
  "Perovskite_deposition_final_solutions_concentration_before_deposition": "Null",
  "Perovskite_deposition_solvents_compound": "DMSO, DMF",
  "Perovskite_deposition_solvents_mixing_ratio": "4:1",
  "Perovskite_deposition_synthesis_atmosphere": "Inert atmosphere",
  "Perovskite_deposition_synthesis_atmosphere_pressure": "Null",
  "Perovskite_deposition_synthesis_atmosphere_relative_humidity": "Null",
  "Perovskite_deposition_spin_coating_speed": "3500 rpm",
  "Perovskite_deposition_spin_coating_time": "35 s",
  "Perovskite_deposition_thermal_annealing_atmosphere": "Inert atmosphere",
  "Perovskite_deposition_thermal_annealing_temperature": "100 °C",
  "Perovskite_deposition_thermal_annealing_time": "40 min",
  "Perovskite_surface_treatment_material": "Null",
  "Perovskite_surface_treatment_method": "Null",
  "Perovskite_surface_treatment_solution_concentration": "Null",
  "Perovskite_surface_treatment_solvents_compound": "Null",
  "Perovskite_surface_treatment_synthesis_atmosphere": "Null",
  "Perovskite_surface_treatment_synthesis_atmosphere_pressure": "Null",
  "Perovskite_surface_treatment_synthesis_atmosphere_relative_humidity": "Null",
  "Perovskite_surface_treatment_deposition_spin_coating_speed": "Null",
  "Perovskite_surface_treatment_deposition_spin_coating_time": "Null",
  "Perovskite_surface_treatment_deposition_thermal_annealing_temperature": "Null",
  "Perovskite_surface_treatment_deposition_thermal_annealing_time": "Null",
  "HTL_thickness": "Null",
  "HTL_stack_sequence": "2PACz",
  "HTL_additive_compound": "Null",
  "HTL_additive_concentration": "Null",
  "HTL_deposition_method": "Spin coating",
  "HTL_deposition_solution_concentration": "1.2 mmol/l",
  "HTL_deposition_solvents_compound": "Ethanol",
  "HTL_deposition_synthesis_atmosphere": "Inert atmosphere",
  "HTL_deposition_synthesis_atmosphere_pressure": "Null",
  "HTL_deposition_synthesis_atmosphere_relative_humidity": "Null",
  "HTL_deposition_spin_coating_speed": "3000 rpm",
  "HTL_deposition_spin_coating_time": "30 s",
  "HTL_deposition_thermal_annealing_temperature": "100 °C",
  "HTL_deposition_thermal_annealing_time": "10 min",
  "Backcontact_thickness": "80 nm",
  "Beckcontact_deposition_method": "Thermal evaporation",
  "Backcontact_deposition_atmosphere_pressure": "1x10-6 mbar",
  "Encapsulation_method": "Null",
  "Encapsulation_atmosphere": "Null",
  "JV_measured_device_matching": "Null",
  "JV_measured_reverse_scan_Voc": "1.17 V",
  "JV_measured_reverse_scan_Jsc": "22.3 mA/cm2",
  "JV_measured_reverse_scan_FF": "80%",
  "JV_measured_reverse_scan_PCE": "22.3%",
  "JV_measured_forward_scan_Voc": "1.16 V",
  "JV_measured_forward_scan_Jsc": "22.0 mA/cm2",
  "JV_measured_forward_scan_FF": "80%",
  "JV_measured_forward_scan_PCE": "20.5%",
  "JV_measured_light_spectra": "Null",
  "JV_measured_light_spectra_intensity": "Null",
  "JV_measured_scan_speed": "Null",
  "JV_measured_scan_delay_time": "Null",
  "JV_certified_PCE": "Null",
  "Stabilized_measured_PCE": "22%",
  "Stabilized_certified_PCE": "Null",
  "Stability_test_device_matching": "Null",
  "Stability_test_temperature": "25 °C",
  "Stability_test_atmosphere": "Inert atmosphere",
  "Stability_test_light_spectra": "Null",
  "Stability_test_light_intensity": "1000 W/m2",
  "Stability_test_relative_humidity": "Null",
  "Stability_PCE_after_time": "700 h",
  "Stability_PCE_after_time_value": "80%"
}

File: dataset/2021-2025/10.1021_acsami.0c17893/Device_BestPCE_grok_10.1021_acsami.0c17893.json
{
  "Ref_DOI": "10.1021/acsami.0c17893",
  "Ref_journal": "ACS Applied Materials & Interfaces",
  "Ref_publication_year": "2021",
  "Ref_title": "Compositional and Interfacial Engineering Yield High-Performance and Stable p-i-n Perovskite Solar Cells and Mini-Modules",
  "Cell_architecture": "PIN",
  "Cell_stack_sequence": "ITO/2PACz/Cs0.05FA0.79MA0.16PbBr0.51I2.49/LiF/C60/SnO2/Cu",
  "Cell_area_measured": "0.105 cm2",
  "ETL_thickness": "1 nm/23 nm/20 nm",
  "ETL_stack_sequence": "LiF/C60/SnO2",
  "ETL_additive_compound": "Null",
  "ETL_additive_concentration": "Null",
  "ETL_deposition_method": "Thermal evaporation/Thermal evaporation/Atomic Layer Deposition",
  "ETL_deposition_solution_concentration": "Null/Null/Null",
  "ETL_deposition_solvents_compound": "Null/Null/Null",
  "ETL_deposition_synthesis_atmosphere": "Vacuum/Vacuum/Vacuum",
  "ETL_deposition_synthesis_atmosphere_pressure": "1e-6 mbar/1e-6 mbar/Null",
  "ETL_deposition_synthesis_atmosphere_relative_humidity": "Null/Null/Null",
  "ETL_deposition_spin_coating_speed": "Null/Null/Null",
  "ETL_deposition_spin_coating_time": "Null/Null/Null",
  "ETL_deposition_thermal_annealing_temperature": "Null/Null/80 °C",
  "ETL_deposition_thermal_annealing_time": "Null/Null/Null",
  "Perovskite_dimension": "3D",
  "Perovskite_thickness": "600 nm",
  "Perovskite_composition_long_form": "Cs0.05FA0.79MA0.16PbBr0.51I2.49",
  "Perovskite_additive_compound": "FACl",
  "Perovskite_additive_concentration": "5 vol%",
  "Perovskite_bandgap": "1.63 eV",
  "Perovskite_deposition_method": "Spin-coating",
  "Perovskite_deposition_sequential_spin_coating": "False",
  "Perovskite_deposition_spin_coating_antisolvent": "Anisole",
  "Perovskite_deposition_reaction_solutions_compounds": "FAPbI3;MAPbBr3;CsI;FACl",
  "Perovskite_deposition_reaction_solutions_concentrations": "1.09:1 ratio;1.09:1 ratio;1.5 M;83.52 mg/ml",
  "Perovskite_deposition_final_solutions_concentration_before_deposition": "1.24 M",
  "Perovskite_deposition_solvents_compound": "DMF;DMSO",
  "Perovskite_deposition_solvents_mixing_ratio": "4:1",
  "Perovskite_deposition_synthesis_atmosphere": "Nitrogen",
  "Perovskite_deposition_synthesis_atmosphere_pressure": "Null",
  "Perovskite_deposition_synthesis_atmosphere_relative_humidity": "Null",
  "Perovskite_deposition_spin_coating_speed": "3500 rpm",
  "Perovskite_deposition_spin_coating_time": "35 s",
  "Perovskite_deposition_thermal_annealing_atmosphere": "Inert",
  "Perovskite_deposition_thermal_annealing_temperature": "100 °C",
  "Perovskite_deposition_thermal_annealing_time": "40 min",
  "Perovskite_surface_treatment_material": "Null",
  "Perovskite_surface_treatment_method": "Null",
  "Perovskite_surface_treatment_solution_concentration": "Null",
  "Perovskite_surface_treatment_solvents_compound": "Null",
  "Perovskite_surface_treatment_synthesis_atmosphere": "Null",
  "Perovskite_surface_treatment_synthesis_atmosphere_pressure": "Null",
  "Perovskite_surface_treatment_synthesis_atmosphere_relative_humidity": "Null",
  "Perovskite_surface_treatment_deposition_spin_coating_speed": "Null",
  "Perovskite_surface_treatment_deposition_spin_coating_time": "Null",
  "Perovskite_surface_treatment_deposition_thermal_annealing_temperature": "Null",
  "Perovskite_surface_treatment_deposition_thermal_annealing_time": "Null",
  "HTL_thickness": "1-3 nm",
  "HTL_stack_sequence": "2PACz",
  "HTL_additive_compound": "Null",
  "HTL_additive_concentration": "Null",
  "HTL_deposition_method": "Spin-coating",
  "HTL_deposition_solution_concentration": "1.2 mmol/l",
  "HTL_deposition_solvents_compound": "Ethanol",
  "HTL_deposition_synthesis_atmosphere": "Nitrogen",
  "HTL_deposition_synthesis_atmosphere_pressure": "Null",
  "HTL_deposition_synthesis_atmosphere_relative_humidity": "Null",
  "HTL_deposition_spin_coating_speed": "3000 rpm",
  "HTL_deposition_spin_coating_time": "30 s",
  "HTL_deposition_thermal_annealing_temperature": "100 °C",
  "HTL_deposition_thermal_annealing_time": "10 min",
  "Backcontact_thickness": "80 nm",
  "Beckcontact_deposition_method": "Thermal evaporation",
  "Backcontact_deposition_atmosphere_pressure": "1e-6 mbar",
  "Encapsulation_method": "Null",
  "Encapsulation_atmosphere": "Null",
  "JV_measured_device_matching": "True",
  "JV_measured_reverse_scan_Voc": "1.18 V",
  "JV_measured_reverse_scan_Jsc": "22.73 mA/cm2",
  "JV_measured_reverse_scan_FF": "83.3 %",
  "JV_measured_reverse_scan_PCE": "22.3 %",
  "JV_measured_forward_scan_Voc": "Null",
  "JV_measured_forward_scan_Jsc": "Null",
  "JV_measured_forward_scan_FF": "Null",
  "JV_measured_forward_scan_PCE": "Null",
  "JV_measured_light_spectra": "AM1.5G",
  "JV_measured_light_spectra_intensity": "1000 mW/cm2",
  "JV_measured_scan_speed": "0.33 V/s",
  "JV_measured_scan_delay_time": "40 ms",
  "JV_certified_PCE": "Null",
  "Stabilized_measured_PCE": "22.0 %",
  "Stabilized_certified_PCE": "Null",
  "Stability_test_device_matching": "True",
  "Stability_test_temperature": "25 °C",
  "Stability_test_atmosphere": "Nitrogen",
  "Stability_test_light_spectra": "AM1.5G",
  "Stability_test_light_intensity": "1000 mW/cm2",
  "Stability_test_relative_humidity": "Null",
  "Stability_PCE_after_time": "700 hours",
  "Stability_PCE_after_time_value": "80 % of initial PCE"
}

File: dataset/2021-2025/10.1021_acsami.0c17893/Device_BestPCE_o3_10.1021_acsami.0c17893.json
{
  "Ref_DOI": "10.1021/acsami.0c17893",
  "Ref_journal": "ACS Applied Materials & Interfaces",
  "Ref_publication_year": "2021",
  "Ref_title": "Compositional and Interfacial Engineering Yield High-Performance and Stable p-i-n Perovskite Solar Cells and Mini-Modules",
  "Cell_architecture": "PIN",
  "Cell_stack_sequence": "ITO/2PACz/Cs0.05FA0.79MA0.16PbBr0.51I2.49+FACl/LiF/C60/SnO2/Cu",
  "Cell_area_measured": "0.105 cm2",
  "ETL_thickness": "1 nm/23 nm/20 nm",
  "ETL_stack_sequence": "LiF/C60/SnO2",
  "ETL_additive_compound": "Null",
  "ETL_additive_concentration": "Null",
  "ETL_deposition_method": "Thermal evaporation/Thermal evaporation/ALD",
  "ETL_deposition_solution_concentration": "Null",
  "ETL_deposition_solvents_compound": "Null",
  "ETL_deposition_synthesis_atmosphere": "Vacuum",
  "ETL_deposition_synthesis_atmosphere_pressure": "1e-6 mbar",
  "ETL_deposition_synthesis_atmosphere_relative_humidity": "Null",
  "ETL_deposition_spin_coating_speed": "Null",
  "ETL_deposition_spin_coating_time": "Null",
  "ETL_deposition_thermal_annealing_temperature": "Null",
  "ETL_deposition_thermal_annealing_time": "Null",
  "Perovskite_dimension": "3D",
  "Perovskite_thickness": "600 nm",
  "Perovskite_composition_long_form": "Cs0.05FA0.79MA0.16PbBr0.51I2.49",
  "Perovskite_additive_compound": "FACl",
  "Perovskite_additive_concentration": "5 vol%",
  "Perovskite_bandgap": "1.63 eV",
  "Perovskite_deposition_method": "Spin-coating",
  "Perovskite_deposition_sequential_spin_coating": "False",
  "Perovskite_deposition_spin_coating_antisolvent": "Anisole",
  "Perovskite_deposition_reaction_solutions_compounds": "FAPbI3;MAPbBr3;CsI;FACl",
  "Perovskite_deposition_reaction_solutions_concentrations": "1.09:1 ratio (FAPbI3);1.5 M (CsI);1 M (FACl)",
  "Perovskite_deposition_final_solutions_concentration_before_deposition": "1.24 M",
  "Perovskite_deposition_solvents_compound": "DMF;DMSO",
  "Perovskite_deposition_solvents_mixing_ratio": "4:1",
  "Perovskite_deposition_synthesis_atmosphere": "Nitrogen",
  "Perovskite_deposition_synthesis_atmosphere_pressure": "1 atm",
  "Perovskite_deposition_synthesis_atmosphere_relative_humidity": "Null",
  "Perovskite_deposition_spin_coating_speed": "3500 rpm",
  "Perovskite_deposition_spin_coating_time": "35 s",
  "Perovskite_deposition_thermal_annealing_atmosphere": "Nitrogen",
  "Perovskite_deposition_thermal_annealing_temperature": "100 °C",
  "Perovskite_deposition_thermal_annealing_time": "40 min",
  "Perovskite_surface_treatment_material": "Null",
  "Perovskite_surface_treatment_method": "Null",
  "Perovskite_surface_treatment_solution_concentration": "Null",
  "Perovskite_surface_treatment_solvents_compound": "Null",
  "Perovskite_surface_treatment_synthesis_atmosphere": "Null",
  "Perovskite_surface_treatment_synthesis_atmosphere_pressure": "Null",
  "Perovskite_surface_treatment_synthesis_atmosphere_relative_humidity": "Null",
  "Perovskite_surface_treatment_deposition_spin_coating_speed": "Null",
  "Perovskite_surface_treatment_deposition_spin_coating_time": "Null",
  "Perovskite_surface_treatment_deposition_thermal_annealing_temperature": "Null",
  "Perovskite_surface_treatment_deposition_thermal_annealing_time": "Null",
  "HTL_thickness": "Null",
  "HTL_stack_sequence": "2PACz",
  "HTL_additive_compound": "Null",
  "HTL_additive_concentration": "Null",
  "HTL_deposition_method": "Spin-coating",
  "HTL_deposition_solution_concentration": "1.2 mmol/L",
  "HTL_deposition_solvents_compound": "Ethanol",
  "HTL_deposition_synthesis_atmosphere": "Nitrogen",
  "HTL_deposition_synthesis_atmosphere_pressure": "1 atm",
  "HTL_deposition_synthesis_atmosphere_relative_humidity": "Null",
  "HTL_deposition_spin_coating_speed": "3000 rpm",
  "HTL_deposition_spin_coating_time": "30 s",
  "HTL_deposition_thermal_annealing_temperature": "100 °C",
  "HTL_deposition_thermal_annealing_time": "10 min",
  "Backcontact_thickness": "80 nm",
  "Beckcontact_deposition_method": "Thermal evaporation",
  "Backcontact_deposition_atmosphere_pressure": "1e-6 mbar",
  "Encapsulation_method": "Null",
  "Encapsulation_atmosphere": "Null",
  "JV_measured_device_matching": "True",
  "JV_measured_reverse_scan_Voc": "1.18 V",
  "JV_measured_reverse_scan_Jsc": "22.7 mA/cm2",
  "JV_measured_reverse_scan_FF": "83.3 %",
  "JV_measured_reverse_scan_PCE": "22.3 %",
  "JV_measured_forward_scan_Voc": "Null",
  "JV_measured_forward_scan_Jsc": "Null",
  "JV_measured_forward_scan_FF": "Null",
  "JV_measured_forward_scan_PCE": "Null",
  "JV_measured_light_spectra": "AM1.5G",
  "JV_measured_light_spectra_intensity": "1 sun",
  "JV_measured_scan_speed": "0.33 V/s",
  "JV_measured_scan_delay_time": "20 ms",
  "JV_certified_PCE": "Null",
  "Stabilized_measured_PCE": "22.0 %",
  "Stabilized_certified_PCE": "Null",
  "Stability_test_device_matching": "True",
  "Stability_test_temperature": "25 °C",
  "Stability_test_atmosphere": "Nitrogen",
  "Stability_test_light_spectra": "Metal-halide lamp (AM1.5G-like)",
  "Stability_test_light_intensity": "1 sun",
  "Stability_test_relative_humidity": "Null",
  "Stability_PCE_after_time": "700 hours",
  "Stability_PCE_after_time_value": "80 % of initial PCE"
}

File: dataset/2021-2025/10.1021_acsami.0c17893/Device_BestPCE_o4_mini_10.1021_acsami.0c17893.json
{
  "Ref_DOI": "10.1021/acsami.0c17893",
  "Ref_journal": "ACS Applied Materials & Interfaces",
  "Ref_publication_year": "2021",
  "Ref_title": "Compositional and Interfacial Engineering Yield High-Performance and Stable p-i-n Perovskite Solar Cells and Mini-Modules",
  "Cell_architecture": "PIN",
  "Cell_stack_sequence": "Glass/ITO/2PACz/Cs0.05FA0.79MA0.16PbBr0.51I2.49/LiF/C60/SnO2/Cu",
  "Cell_area_measured": "0.105 cm2",
  "ETL_thickness": "1 nm/23 nm/20 nm",
  "ETL_stack_sequence": "LiF/C60/SnO2",
  "ETL_additive_compound": "Null",
  "ETL_additive_concentration": "Null",
  "ETL_deposition_method": "Thermal evaporation/thermal evaporation/atomic layer deposition",
  "ETL_deposition_solution_concentration": "Null",
  "ETL_deposition_solvents_compound": "Null",
  "ETL_deposition_synthesis_atmosphere": "Vacuum",
  "ETL_deposition_synthesis_atmosphere_pressure": "1x10^-6 mbar",
  "ETL_deposition_synthesis_atmosphere_relative_humidity": "Null",
  "ETL_deposition_spin_coating_speed": "Null",
  "ETL_deposition_spin_coating_time": "Null",
  "ETL_deposition_thermal_annealing_temperature": "Null",
  "ETL_deposition_thermal_annealing_time": "Null",
  "Perovskite_dimension": "3D",
  "Perovskite_thickness": "600 nm",
  "Perovskite_composition_long_form": "Cs0.05FA0.79MA0.16PbBr0.51I2.49",
  "Perovskite_additive_compound": "FACl",
  "Perovskite_additive_concentration": "5 vol%",
  "Perovskite_bandgap": "1.63 eV",
  "Perovskite_deposition_method": "Spin-coating",
  "Perovskite_deposition_sequential_spin_coating": "False",
  "Perovskite_deposition_spin_coating_antisolvent": "Anisole",
  "Perovskite_deposition_reaction_solutions_compounds": "FAPbI3 and MAPbBr3;CsI;FACl",
  "Perovskite_deposition_reaction_solutions_concentrations": "1.09:1;1.5 M;1 M",
  "Perovskite_deposition_final_solutions_concentration_before_deposition": "1.24 M",
  "Perovskite_deposition_solvents_compound": "DMF;DMSO",
  "Perovskite_deposition_solvents_mixing_ratio": "4:1",
  "Perovskite_deposition_synthesis_atmosphere": "Inert (N2)",
  "Perovskite_deposition_synthesis_atmosphere_pressure": "Null",
  "Perovskite_deposition_synthesis_atmosphere_relative_humidity": "Null",
  "Perovskite_deposition_spin_coating_speed": "3500 rpm",
  "Perovskite_deposition_spin_coating_time": "35 s",
  "Perovskite_deposition_thermal_annealing_atmosphere": "Inert atmosphere",
  "Perovskite_deposition_thermal_annealing_temperature": "100 °C",
  "Perovskite_deposition_thermal_annealing_time": "40 min",
  "Perovskite_surface_treatment_material": "Null",
  "Perovskite_surface_treatment_method": "Null",
  "Perovskite_surface_treatment_solution_concentration": "Null",
  "Perovskite_surface_treatment_solvents_compound": "Null",
  "Perovskite_surface_treatment_synthesis_atmosphere": "Null",
  "Perovskite_surface_treatment_synthesis_atmosphere_pressure": "Null",
  "Perovskite_surface_treatment_synthesis_atmosphere_relative_humidity": "Null",
  "Perovskite_surface_treatment_deposition_spin_coating_speed": "Null",
  "Perovskite_surface_treatment_deposition_spin_coating_time": "Null",
  "Perovskite_surface_treatment_deposition_thermal_annealing_temperature": "Null",
  "Perovskite_surface_treatment_deposition_thermal_annealing_time": "Null",
  "HTL_thickness": "Null",
  "HTL_stack_sequence": "2PACz",
  "HTL_additive_compound": "Null",
  "HTL_additive_concentration": "1.2 mmol/L",
  "HTL_deposition_method": "Spin-coating",
  "HTL_deposition_solution_concentration": "1.2 mmol/L",
  "HTL_deposition_solvents_compound": "Ethanol",
  "HTL_deposition_synthesis_atmosphere": "N2-filled glove box",
  "HTL_deposition_synthesis_atmosphere_pressure": "Null",
  "HTL_deposition_synthesis_atmosphere_relative_humidity": "Null",
  "HTL_deposition_spin_coating_speed": "3000 rpm",
  "HTL_deposition_spin_coating_time": "30 s",
  "HTL_deposition_thermal_annealing_temperature": "100 °C",
  "HTL_deposition_thermal_annealing_time": "10 min",
  "Backcontact_thickness": "80 nm",
  "Beckcontact_deposition_method": "Thermal evaporation",
  "Backcontact_deposition_atmosphere_pressure": "1x10^-6 mbar",
  "Encapsulation_method": "Null",
  "Encapsulation_atmosphere": "Null",
  "JV_measured_device_matching": "True",
  "JV_measured_reverse_scan_Voc": "1.18",
  "JV_measured_reverse_scan_Jsc": "22.7",
  "JV_measured_reverse_scan_FF": "83.3",
  "JV_measured_reverse_scan_PCE": "22.3",
  "JV_measured_forward_scan_Voc": "Null",
  "JV_measured_forward_scan_Jsc": "Null",
  "JV_measured_forward_scan_FF": "Null",
  "JV_measured_forward_scan_PCE": "Null",
  "JV_measured_light_spectra": "AM1.5G",
  "JV_measured_light_spectra_intensity": "100 mW/cm2",
  "JV_measured_scan_speed": "0.33 V/s",
  "JV_measured_scan_delay_time": "20 ms",
  "JV_certified_PCE": "Null",
  "Stabilized_measured_PCE": "22.0",
  "Stabilized_certified_PCE": "Null",
  "Stability_test_device_matching": "True",
  "Stability_test_temperature": "25 °C",
  "Stability_test_atmosphere": "Nitrogen",
  "Stability_test_light_spectra": "Continuous 1 sun (metal-halide lamp)",
  "Stability_test_light_intensity": "1000 W/m2",
  "Stability_test_relative_humidity": "Null",
  "Stability_PCE_after_time": "700 h",
  "Stability_PCE_after_time_value": "80%"
}

File: dataset/2021-2025/10.1021_acsami.0c18204/Device_BestPCE_10.1021_acsami.0c18204.json
{
    "Ref_DOI": "10.1021/acsami.0c18204",
    "Ref_journal": "ACS Applied Materials & Interfaces",
    "Ref_publication_year": "2021",
    "Ref_title": "Scalable PbS Quantum Dot Solar Cell Production by Blade Coating from Stable Inks",
    "Cell_architecture": "NIP",
    "Cell_stack_sequence": "ITO/ZnO/PbS-MAPbI3/PbS-EDT/Au",
    "Cell_area_measured": "0.16 cm2",
    "ETL_thickness": "60 nm",
    "ETL_stack_sequence": "ZnO",
    "ETL_additive_compound": "Null",
    "ETL_additive_concentration": "Null",
    "ETL_deposition_method": "Spin-coating",
    "ETL_deposition_solution_concentration": "65 mg/mL",
    "ETL_deposition_solvents_compound": "Methanol;Chloroform",
    "ETL_deposition_synthesis_atmosphere": "Air",
    "ETL_deposition_synthesis_atmosphere_pressure": "1 atm",
    "ETL_deposition_synthesis_atmosphere_relative_humidity": "Null",
    "ETL_deposition_spin_coating_speed": "3000 rpm",
    "ETL_deposition_spin_coating_time": "30 s",
    "ETL_deposition_thermal_annealing_temperature": "120 °C",
    "ETL_deposition_thermal_annealing_time": "20 min",
    "Perovskite_dimension": "3D",
    "Perovskite_thickness": "120 nm",
    "Perovskite_composition_long_form": "MAPbI3",
    "Perovskite_additive_compound": "Null",
    "Perovskite_additive_concentration": "Null",
    "Perovskite_bandgap": "Null",
    "Perovskite_deposition_method": "Blade-coating",
    "Perovskite_deposition_sequential_spin_coating": "Null",
    "Perovskite_deposition_spin_coating_antisolvent": "Null",
    "Perovskite_deposition_reaction_solutions_compounds": "PbS;MAPbI3",
    "Perovskite_deposition_reaction_solutions_concentrations": "170 mg/mL",
    "Perovskite_deposition_final_solutions_concentration_before_deposition": "Null",
    "Perovskite_deposition_solvents_compound": "2,6-difluoropyridine",
    "Perovskite_deposition_solvents_mixing_ratio": "Null",
    "Perovskite_deposition_synthesis_atmosphere": "Nitrogen",
    "Perovskite_deposition_synthesis_atmosphere_pressure": "Null",
    "Perovskite_deposition_synthesis_atmosphere_relative_humidity": "Null",
    "Perovskite_deposition_spin_coating_speed": "Null",
    "Perovskite_deposition_spin_coating_time": "Null",
    "Perovskite_deposition_thermal_annealing_atmosphere": "Null",
    "Perovskite_deposition_thermal_annealing_temperature": "70 °C",
    "Perovskite_deposition_thermal_annealing_time": "10 min",
    "Perovskite_surface_treatment_material": "Null",
    "Perovskite_surface_treatment_method": "Null",
    "Perovskite_surface_treatment_solution_concentration": "Null",
    "Perovskite_surface_treatment_solvents_compound": "Null",
    "Perovskite_surface_treatment_synthesis_atmosphere": "Null",
    "Perovskite_surface_treatment_synthesis_atmosphere_pressure": "Null",
    "Perovskite_surface_treatment_synthesis_atmosphere_relative_humidity": "Null",
    "Perovskite_surface_treatment_deposition_spin_coating_speed": "Null",
    "Perovskite_surface_treatment_deposition_spin_coating_time": "Null",
    "Perovskite_surface_treatment_deposition_thermal_annealing_temperature": "Null",
    "Perovskite_surface_treatment_deposition_thermal_annealing_time": "Null",
    "HTL_thickness": "60 nm",
    "HTL_stack_sequence": "PbS-EDT",
    "HTL_additive_compound": "Null",
    "HTL_additive_concentration": "Null",
    "HTL_deposition_method": "Spin-Coating",
    "HTL_deposition_solution_concentration": "5 mg/mL",
    "HTL_deposition_solvents_compound": "Hexane",
    "HTL_deposition_synthesis_atmosphere": "Nitrogen",
    "HTL_deposition_synthesis_atmosphere_pressure": "Null",
    "HTL_deposition_synthesis_atmosphere_relative_humidity": "Null",
    "HTL_deposition_spin_coating_speed": "Null",
    "HTL_deposition_spin_coating_time": "Null",
    "HTL_deposition_thermal_annealing_temperature": "Null",
    "HTL_deposition_thermal_annealing_time": "Null",
    "Backcontact_thickness": "80 nm",
    "Beckcontact_deposition_method": "Thermal evaporation",
    "Backcontact_deposition_atmosphere_pressure": "1-5×10−8 mbar",
    "Encapsulation_method": "Null",
    "Encapsulation_atmosphere": "Null",
    "JV_measured_device_matching": "True",
    "JV_measured_reverse_scan_Voc": "0.57 V",
    "JV_measured_reverse_scan_Jsc": "25.0 mA/cm2",
    "JV_measured_reverse_scan_FF": "61 %",
    "JV_measured_reverse_scan_PCE": "8.7 %",
    "JV_measured_forward_scan_Voc": "0.57 V",
    "JV_measured_forward_scan_Jsc": "25.1 mA/cm2",
    "JV_measured_forward_scan_FF": "60 %",
    "JV_measured_forward_scan_PCE": "8.5 %",
    "JV_measured_light_spectra": "AM1.5G",
    "JV_measured_light_spectra_intensity": "100 mW/cm2",
    "JV_measured_scan_speed": "Null",
    "JV_measured_scan_delay_time": "Null",
    "JV_certified_PCE": "Null",
    "Stabilized_measured_PCE": "Null",
    "Stabilized_certified_PCE": "Null",
    "Stability_test_device_matching": "True",
    "Stability_test_temperature": "Null",
    "Stability_test_atmosphere": "Air",
    "Stability_test_light_spectra": "AM1.5G",
    "Stability_test_light_intensity": "Null",
    "Stability_test_relative_humidity": "Null",
    "Stability_PCE_after_time": "97 days",
    "Stability_PCE_after_time_value": "Null"
}

File: dataset/2021-2025/10.1021_acsami.0c18204/Device_BestPCE_Gemini_1.5_pro_10.1021_acsami.0c18204.json
{
  "Ref_DOI": "10.1021/acsami.0c18204",
  "Ref_journal": "ACS Applied Materials & Interfaces",
  "Ref_publication_year": "2021",
  "Ref_title": "Scalable PbS Quantum Dots solar cells production by blade coating from stable inks",
  "Cell_architecture": "PIN",
  "Cell_stack_sequence": "ITO/ZnO/PbS-MAPbI3/PbS-EDT/Au",
  "Cell_area_measured": "0.1 cm2",
  "ETL_thickness": "60 nm",
  "ETL_stack_sequence": "ZnO",
  "ETL_additive_compound": "Null",
  "ETL_additive_concentration": "Null",
  "ETL_deposition_method": "Spin-coating",
  "ETL_deposition_solution_concentration": "65 mg/mL",
  "ETL_deposition_solvents_compound": "MeOH:CHCl3=1:1 v/v",
  "ETL_deposition_synthesis_atmosphere": "Air",
  "ETL_deposition_synthesis_atmosphere_pressure": "1 atm",
  "ETL_deposition_synthesis_atmosphere_relative_humidity": "Null",
  "ETL_deposition_spin_coating_speed": "3000 rpm",
  "ETL_deposition_spin_coating_time": "30 s",
  "ETL_deposition_thermal_annealing_temperature": "120 °C",
  "ETL_deposition_thermal_annealing_time": "20 min",
  "Perovskite_dimension": "0D",
  "Perovskite_thickness": "120 nm",
  "Perovskite_composition_long_form": "PbS-MAPbI3",
  "Perovskite_additive_compound": "Null",
  "Perovskite_additive_concentration": "Null",
  "Perovskite_bandgap": "1.41 eV",
  "Perovskite_deposition_method": "Blade-coating",
  "Perovskite_deposition_sequential_spin_coating": "Null",
  "Perovskite_deposition_spin_coating_antisolvent": "Null",
  "Perovskite_deposition_reaction_solutions_compounds": "PbS;MAI;PbI2",
  "Perovskite_deposition_reaction_solutions_concentrations": "5 mg/mL;50 mM;50 mM",
  "Perovskite_deposition_final_solutions_concentration_before_deposition": "170 mg/mL",
  "Perovskite_deposition_solvents_compound": "DFP",
  "Perovskite_deposition_solvents_mixing_ratio": "Null",
  "Perovskite_deposition_synthesis_atmosphere": "Nitrogen",
  "Perovskite_deposition_synthesis_atmosphere_pressure": "1 atm",
  "Perovskite_deposition_synthesis_atmosphere_relative_humidity": "Null",
  "Perovskite_deposition_spin_coating_speed": "Null",
  "Perovskite_deposition_spin_coating_time": "Null",
  "Perovskite_deposition_thermal_annealing_atmosphere": "Nitrogen",
  "Perovskite_deposition_thermal_annealing_temperature": "70 °C",
  "Perovskite_deposition_thermal_annealing_time": "10 min",
  "Perovskite_surface_treatment_material": "Null",
  "Perovskite_surface_treatment_method": "Null",
  "Perovskite_surface_treatment_solution_concentration": "Null",
  "Perovskite_surface_treatment_solvents_compound": "Null",
  "Perovskite_surface_treatment_synthesis_atmosphere": "Null",
  "Perovskite_surface_treatment_synthesis_atmosphere_pressure": "Null",
  "Perovskite_surface_treatment_synthesis_atmosphere_relative_humidity": "Null",
  "Perovskite_surface_treatment_deposition_spin_coating_speed": "Null",
  "Perovskite_surface_treatment_deposition_spin_coating_time": "Null",
  "Perovskite_surface_treatment_deposition_thermal_annealing_temperature": "Null",
  "Perovskite_surface_treatment_deposition_thermal_annealing_time": "Null",
  "HTL_thickness": "60 nm",
  "HTL_stack_sequence": "PbS-EDT",
  "HTL_additive_compound": "Null",
  "HTL_additive_concentration": "Null",
  "HTL_deposition_method": "Spin-coating",
  "HTL_deposition_solution_concentration": "5 mg/mL",
  "HTL_deposition_solvents_compound": "Hexane;Acetonitrile",
  "HTL_deposition_synthesis_atmosphere": "Nitrogen",
  "HTL_deposition_synthesis_atmosphere_pressure": "1 atm",
  "HTL_deposition_synthesis_atmosphere_relative_humidity": "Null",
  "HTL_deposition_spin_coating_speed": "Null",
  "HTL_deposition_spin_coating_time": "Null",
  "HTL_deposition_thermal_annealing_temperature": "Null",
  "HTL_deposition_thermal_annealing_time": "Null",
  "Backcontact_thickness": "80 nm",
  "Beckcontact_deposition_method": "Thermal evaporation",
  "Backcontact_deposition_atmosphere_pressure": "1-5e-8 mbar",
  "Encapsulation_method": "Null",
  "Encapsulation_atmosphere": "Air",
  "JV_measured_device_matching": "True",
  "JV_measured_reverse_scan_Voc": "0.57 V",
  "JV_measured_reverse_scan_Jsc": "25.0 mA/cm2",
  "JV_measured_reverse_scan_FF": "61%",
  "JV_measured_reverse_scan_PCE": "8.7%",
  "JV_measured_forward_scan_Voc": "0.57 V",
  "JV_measured_forward_scan_Jsc": "25.1 mA/cm2",
  "JV_measured_forward_scan_FF": "60%",
  "JV_measured_forward_scan_PCE": "8.5%",
  "JV_measured_light_spectra": "AM1.5G",
  "JV_measured_light_spectra_intensity": "100 mW/cm2",
  "JV_measured_scan_speed": "Null",
  "JV_measured_scan_delay_time": "Null",
  "JV_certified_PCE": "Null",
  "Stabilized_measured_PCE": "Null",
  "Stabilized_certified_PCE": "Null",
  "Stability_test_device_matching": "True",
  "Stability_test_temperature": "Null",
  "Stability_test_atmosphere": "Air",
  "Stability_test_light_spectra": "Null",
  "Stability_test_light_intensity": "Null",
  "Stability_test_relative_humidity": "Null",
  "Stability_PCE_after_time": "97 days",
  "Stability_PCE_after_time_value": "5.8%"
}

File: dataset/2021-2025/10.1021_acsami.0c18204/Device_BestPCE_Gemini_2.0_Flash_10.1021_acsami.0c18204.json
{
  "Ref_DOI": "10.1021/acsami.0c18204",
  "Ref_journal": "ACS Appl. Mater. Interfaces",
  "Ref_publication_year": "2021",
  "Ref_title": "Scalable PbS Quantum Dot Solar Cell Production by Blade Coating from Stable Inks",
  "Cell_architecture": "NIP",
  "Cell_stack_sequence": "ITO/ZnO/PbS-MAPbI3/PbS-EDT/Au",
  "Cell_area_measured": "0.1 cm2",
  "ETL_thickness": "60",
  "ETL_stack_sequence": "ZnO",
  "ETL_additive_compound": "Null",
  "ETL_additive_concentration": "Null",
  "ETL_deposition_method": "Spin-coating",
  "ETL_deposition_solution_concentration": "65 mg/mL",
  "ETL_deposition_solvents_compound": "MeOH;CHCl3",
  "ETL_deposition_synthesis_atmosphere": "Air",
  "ETL_deposition_synthesis_atmosphere_pressure": "1 atm",
  "ETL_deposition_synthesis_atmosphere_relative_humidity": "Null",
  "ETL_deposition_spin_coating_speed": "3000",
  "ETL_deposition_spin_coating_time": "30",
  "ETL_deposition_thermal_annealing_temperature": "120",
  "ETL_deposition_thermal_annealing_time": "20",
  "Perovskite_dimension": "3D",
  "Perovskite_thickness": "120",
  "Perovskite_composition_long_form": "MAPbI3",
  "Perovskite_additive_compound": "Null",
  "Perovskite_additive_concentration": "Null",
  "Perovskite_bandgap": "Null",
  "Perovskite_deposition_method": "Blade-coating",
  "Perovskite_deposition_sequential_spin_coating": "False",
  "Perovskite_deposition_spin_coating_antisolvent": "Null",
  "Perovskite_deposition_reaction_solutions_compounds": "PbI2;MAI",
  "Perovskite_deposition_reaction_solutions_concentrations": "50 mM;50 mM",
  "Perovskite_deposition_final_solutions_concentration_before_deposition": "170",
  "Perovskite_deposition_solvents_compound": "DFP",
  "Perovskite_deposition_solvents_mixing_ratio": "Null",
  "Perovskite_deposition_synthesis_atmosphere": "Nitrogen",
  "Perovskite_deposition_synthesis_atmosphere_pressure": "1 atm",
  "Perovskite_deposition_synthesis_atmosphere_relative_humidity": "Null",
  "Perovskite_deposition_spin_coating_speed": "90 mm s-1",
  "Perovskite_deposition_spin_coating_time": "Null",
  "Perovskite_deposition_thermal_annealing_atmosphere": "Nitrogen",
  "Perovskite_deposition_thermal_annealing_temperature": "70",
  "Perovskite_deposition_thermal_annealing_time": "10",
  "Perovskite_surface_treatment_material": "EDT",
  "Perovskite_surface_treatment_method": "Spin-coating",
  "Perovskite_surface_treatment_solution_concentration": "0.01 vol%",
  "Perovskite_surface_treatment_solvents_compound": "Acetonitrile",
  "Perovskite_surface_treatment_synthesis_atmosphere": "Nitrogen",
  "Perovskite_surface_treatment_synthesis_atmosphere_pressure": "1 atm",
  "Perovskite_surface_treatment_synthesis_atmosphere_relative_humidity": "Null",
  "Perovskite_surface_treatment_deposition_spin_coating_speed": "Null",
  "Perovskite_surface_treatment_deposition_spin_coating_time": "30",
  "Perovskite_surface_treatment_deposition_thermal_annealing_temperature": "Null",
  "Perovskite_surface_treatment_deposition_thermal_annealing_time": "Null",
  "HTL_thickness": "60",
  "HTL_stack_sequence": "PbS-EDT",
  "HTL_additive_compound": "Null",
  "HTL_additive_concentration": "Null",
  "HTL_deposition_method": "Spin-coating",
  "HTL_deposition_solution_concentration": "5 mg mL−1",
  "HTL_deposition_solvents_compound": "Hexane",
  "HTL_deposition_synthesis_atmosphere": "Nitrogen",
  "HTL_deposition_synthesis_atmosphere_pressure": "1 atm",
  "HTL_deposition_synthesis_atmosphere_relative_humidity": "Null",
  "HTL_deposition_spin_coating_speed": "Null",
  "HTL_deposition_spin_coating_time": "Null",
  "HTL_deposition_thermal_annealing_temperature": "Null",
  "HTL_deposition_thermal_annealing_time": "Null",
  "Backcontact_thickness": "80",
  "Beckcontact_deposition_method": "Thermal evaporation",
  "Backcontact_deposition_atmosphere_pressure": "1 −5×10−8mbar",
  "Encapsulation_method": "Null",
  "Encapsulation_atmosphere": "Null",
  "JV_measured_device_matching": "True",
  "JV_measured_reverse_scan_Voc": "0.57",
  "JV_measured_reverse_scan_Jsc": "25.0",
  "JV_measured_reverse_scan_FF": "61",
  "JV_measured_reverse_scan_PCE": "8.7",
  "JV_measured_forward_scan_Voc": "0.57",
  "JV_measured_forward_scan_Jsc": "25.1",
  "JV_measured_forward_scan_FF": "60",
  "JV_measured_forward_scan_PCE": "8.5",
  "JV_measured_light_spectra": "AM1.5G",
  "JV_measured_light_spectra_intensity": "1000 Wm−2",
  "JV_measured_scan_speed": "Null",
  "JV_measured_scan_delay_time": "Null",
  "JV_certified_PCE": "Null",
  "Stabilized_measured_PCE": "Null",
  "Stabilized_certified_PCE": "Null",
  "Stability_test_device_matching": "True",
  "Stability_test_temperature": "Null",
  "Stability_test_atmosphere": "Air",
  "Stability_test_light_spectra": "Null",
  "Stability_test_light_intensity": "Null",
  "Stability_test_relative_humidity": "Null",
  "Stability_PCE_after_time": "97 days",
  "Stability_PCE_after_time_value": "Null"
}
