Repository: jiayijdong/PSCbench

# PSCbench


**PSCbench** is a novel benchmark for materials science research-level scientific
dataset curation sourced from published journals. The benchmark is designed to evaluate the complex classification capabilities,
strong domain knowledge, and advanced calculation skills of LLMs.

## Data


The PSCbench dataset is under dataset folder in json file format. Each file is list of dictionary and can be extracted using following scripts.
Each file stands for one published journal, which is fully elaborated in the paper. 

```
with open("./dataset/retroactive/{}.json".format(subject), encoding='utf-8') as json_file:
    problems=json.load(json_file)
```

File: dataset/2021-2025/10.1021_acsami.0c18204/Device_BestPCE_Gemini_2.5_Flash_10.1021_acsami.0c18204.json
{
  "Ref_DOI": "10.1021/acsami.0c18204",
  "Ref_journal": "ACS Applied Materials & Interfaces",
  "Ref_publication_year": "2021",
  "Ref_title": "Scalable PbS Quantum Dot Solar Cell Production by Blade Coating from Stable Inks",
  "Cell_architecture": "NIP",
  "Cell_stack_sequence": "ITO/ZnO/PbS-MAPbI3/PbS-EDT/Au",
  "Cell_area_measured": "0.10 cm2",
  "ETL_thickness": "60 nm",
  "ETL_stack_sequence": "ZnO",
  "ETL_additive_compound": "Null",
  "ETL_additive_concentration": "Null",
  "ETL_deposition_method": "Spin-coating",
  "ETL_deposition_solution_concentration": "65 mg/mL",
  "ETL_deposition_solvents_compound": "MeOH/CHCl3",
  "ETL_deposition_synthesis_atmosphere": "Air",
  "ETL_deposition_synthesis_atmosphere_pressure": "1 atm",
  "ETL_deposition_synthesis_atmosphere_relative_humidity": "Null",
  "ETL_deposition_spin_coating_speed": "3000 rpm",
  "ETL_deposition_spin_coating_time": "30 s",
  "ETL_deposition_thermal_annealing_temperature": "120 °C",
  "ETL_deposition_thermal_annealing_time": "20 min",
  "Perovskite_dimension": "3D",
  "Perovskite_thickness": "120 nm",
  "Perovskite_composition_long_form": "MAPbI3",
  "Perovskite_additive_compound": "Null",
  "Perovskite_additive_concentration": "Null",
  "Perovskite_bandgap": "Null",
  "Perovskite_deposition_method": "Blade-coating",
  "Perovskite_deposition_sequential_spin_coating": "False",
  "Perovskite_deposition_spin_coating_antisolvent": "Null",
  "Perovskite_deposition_reaction_solutions_compounds": "MAI; PbI2",
  "Perovskite_deposition_reaction_solutions_concentrations": "50 mM; 50 mM",
  "Perovskite_deposition_final_solutions_concentration_before_deposition": "170 mg/mL",
  "Perovskite_deposition_solvents_compound": "DFP",
  "Perovskite_deposition_solvents_mixing_ratio": "Null",
  "Perovskite_deposition_synthesis_atmosphere": "Nitrogen",
  "Perovskite_deposition_synthesis_atmosphere_pressure": "1 atm",
  "Perovskite_deposition_synthesis_atmosphere_relative_humidity": "Null",
  "Perovskite_deposition_spin_coating_speed": "Null",
  "Perovskite_deposition_spin_coating_time": "Null",
  "Perovskite_deposition_thermal_annealing_atmosphere": "Nitrogen",
  "Perovskite_deposition_thermal_annealing_temperature": "70 °C",
  "Perovskite_deposition_thermal_annealing_time": "10 min",
  "Perovskite_surface_treatment_material": "Null",
  "Perovskite_surface_treatment_method": "Null",
  "Perovskite_surface_treatment_solution_concentration": "Null",
  "Perovskite_surface_treatment_solvents_compound": "Null",
  "Perovskite_surface_treatment_synthesis_atmosphere": "Null",
  "Perovskite_surface_treatment_synthesis_atmosphere_pressure": "Null",
  "Perovskite_surface_treatment_synthesis_atmosphere_relative_humidity": "Null",
  "Perovskite_surface_treatment_deposition_spin_coating_speed": "Null",
  "Perovskite_surface_treatment_deposition_spin_coating_time": "Null",
  "Perovskite_surface_treatment_deposition_thermal_annealing_temperature": "Null",
  "Perovskite_surface_treatment_deposition_thermal_annealing_time": "Null",
  "HTL_thickness": "60 nm",
  "HTL_stack_sequence": "PbS-EDT",
  "HTL_additive_compound": "Null",
  "HTL_additive_concentration": "Null",
  "HTL_deposition_method": "Spin-coating",
  "HTL_deposition_solution_concentration": "5 mg/mL; 0.01% by volume",
  "HTL_deposition_solvents_compound": "Hexane/Acetonitrile",
  "HTL_deposition_synthesis_atmosphere": "Nitrogen",
  "HTL_deposition_synthesis_atmosphere_pressure": "1 atm",
  "HTL_deposition_synthesis_atmosphere_relative_humidity": "Null",
  "HTL_deposition_spin_coating_speed": "3000 rpm",
  "HTL_deposition_spin_coating_time": "30 s",
  "HTL_deposition_thermal_annealing_temperature": "Null",
  "HTL_deposition_thermal_annealing_time": "Null",
  "Backcontact_thickness": "80 nm",
  "Beckcontact_deposition_method": "Thermal evaporation",
  "Backcontact_deposition_atmosphere_pressure": "0.75-3.75x10^-8 torr",
  "Encapsulation_method": "Null",
  "Encapsulation_atmosphere": "Null",
  "JV_measured_device_matching": "True",
  "JV_measured_reverse_scan_Voc": "0.57 V",
  "JV_measured_reverse_scan_Jsc": "25.0 mA/cm2",
  "JV_measured_reverse_scan_FF": "61 %",
  "JV_measured_reverse_scan_PCE": "8.7 %",
  "JV_measured_forward_scan_Voc": "0.57 V",
  "JV_measured_forward_scan_Jsc": "25.1 mA/cm2",
  "JV_measured_forward_scan_FF": "60 %",
  "JV_measured_forward_scan_PCE": "8.5 %",
  "JV_measured_light_spectra": "AM1.5G",
  "JV_measured_light_spectra_intensity": "100 mW/cm2",
  "JV_measured_scan_speed": "Null",
  "JV_measured_scan_delay_time": "Null",
  "JV_certified_PCE": "Null",
  "Stabilized_measured_PCE": "Null",
  "Stabilized_certified_PCE": "Null",
  "Stability_test_device_matching": "True",
  "Stability_test_temperature": "Null",
  "Stability_test_atmosphere": "Air",
  "Stability_test_light_spectra": "Null",
  "Stability_test_light_intensity": "Null",
  "Stability_test_relative_humidity": "Null",
  "Stability_PCE_after_time": "100 days",
  "Stability_PCE_after_time_value": "Null"
}

File: dataset/2021-2025/10.1021_acsami.0c18204/Device_BestPCE_claude_haiku_10.1021_acsami.0c18204.json
{
  "Ref_DOI": "10.1021/acsami.0c18204",
  "Ref_journal": "ACS Applied Materials & Interfaces",
  "Ref_publication_year": "2021",
  "Ref_title": "Scalable PbS Quantum Dots Solar Cell Production by Blade Coating from Stable Inks",
  "Cell_architecture": "NIP",
  "Cell_stack_sequence": "Glass/ITO/ZnO/PbS-MAPbI3/PbS-EDT/Au",
  "Cell_area_measured": "0.16 cm2",
  "ETL_thickness": "60 nm",
  "ETL_stack_sequence": "ZnO",
  "ETL_additive_compound": "Null",
  "ETL_additive_concentration": "Null",
  "ETL_deposition_method": "Spin-coating",
  "ETL_deposition_solution_concentration": "65 mg/mL",
  "ETL_deposition_solvents_compound": "MeOH:CHCl3",
  "ETL_deposition_synthesis_atmosphere": "Air",
  "ETL_deposition_synthesis_atmosphere_pressure": "1 atm",
  "ETL_deposition_synthesis_atmosphere_relative_humidity": "Null",
  "ETL_deposition_spin_coating_speed": "3000 rpm",
  "ETL_deposition_spin_coating_time": "30 s",
  "ETL_deposition_thermal_annealing_temperature": "120 °C",
  "ETL_deposition_thermal_annealing_time": "20 min",
  "Perovskite_dimension": "0D",
  "Perovskite_thickness": "120 nm",
  "Perovskite_composition_long_form": "PbS-MAPbI3",
  "Perovskite_additive_compound": "Null",
  "Perovskite_additive_concentration": "Null",
  "Perovskite_bandgap": "Null",
  "Perovskite_deposition_method": "Blade-coating",
  "Perovskite_deposition_sequential_spin_coating": "False",
  "Perovskite_deposition_spin_coating_antisolvent": "Null",
  "Perovskite_deposition_reaction_solutions_compounds": "PbS QDs;MAI;PbI2",
  "Perovskite_deposition_reaction_solutions_concentrations": "Null",
  "Perovskite_deposition_final_solutions_concentration_before_deposition": "170 mg/mL",
  "Perovskite_deposition_solvents_compound": "DFP",
  "Perovskite_deposition_solvents_mixing_ratio": "Null",
  "Perovskite_deposition_synthesis_atmosphere": "Nitrogen",
  "Perovskite_deposition_synthesis_atmosphere_pressure": "1 atm",
  "Perovskite_deposition_synthesis_atmosphere_relative_humidity": "Null",
  "Perovskite_deposition_spin_coating_speed": "90 mm/s",
  "Perovskite_deposition_spin_coating_time": "Null",
  "Perovskite_deposition_thermal_annealing_atmosphere": "Air",
  "Perovskite_deposition_thermal_annealing_temperature": "70 °C",
  "Perovskite_deposition_thermal_annealing_time": "10 min",
  "Perovskite_surface_treatment_material": "Null",
  "Perovskite_surface_treatment_method": "Null",
  "Perovskite_surface_treatment_solution_concentration": "Null",
  "Perovskite_surface_treatment_solvents_compound": "Null",
  "Perovskite_surface_treatment_synthesis_atmosphere": "Null",
  "Perovskite_surface_treatment_synthesis_atmosphere_pressure": "Null",
  "Perovskite_surface_treatment_synthesis_atmosphere_relative_humidity": "Null",
  "Perovskite_surface_treatment_deposition_spin_coating_speed": "Null",
  "Perovskite_surface_treatment_deposition_spin_coating_time": "Null",
  "Perovskite_surface_treatment_deposition_thermal_annealing_temperature": "Null",
  "Perovskite_surface_treatment_deposition_thermal_annealing_time": "Null",
  "HTL_thickness": "60 nm",
  "HTL_stack_sequence": "PbS-EDT",
  "HTL_additive_compound": "Null",
  "HTL_additive_concentration": "Null",
  "HTL_deposition_method": "Layer-by-layer spin-coating",
  "HTL_deposition_solution_concentration": "5 mg/mL",
  "HTL_deposition_solvents_compound": "Hexane",
  "HTL_deposition_synthesis_atmosphere": "Nitrogen",
  "HTL_deposition_synthesis_atmosphere_pressure": "1 atm",
  "HTL_deposition_synthesis_atmosphere_relative_humidity": "Null",
  "HTL_deposition_spin_coating_speed": "Null",
  "HTL_deposition_spin_coating_time": "Null",
  "HTL_deposition_thermal_annealing_temperature": "Null",
  "HTL_deposition_thermal_annealing_time": "Null",
  "Backcontact_thickness": "80 nm",
  "Beckcontact_deposition_method": "Thermal evaporation",
  "Backcontact_deposition_atmosphere_pressure": "1-5×10-8 mbar",
  "Encapsulation_method": "Null",
  "Encapsulation_atmosphere": "Air",
  "JV_measured_device_matching": "True",
  "JV_measured_reverse_scan_Voc": "0.57 V",
  "JV_measured_reverse_scan_Jsc": "25.0 mA/cm2",
  "JV_measured_reverse_scan_FF": "61 %",
  "JV_measured_reverse_scan_PCE": "8.7 %",
  "JV_measured_forward_scan_Voc": "0.57 V",
  "JV_measured_forward_scan_Jsc": "25.1 mA/cm2",
  "JV_measured_forward_scan_FF": "60 %",
  "JV_measured_forward_scan_PCE": "8.5 %",
  "JV_measured_light_spectra": "AM1.5G",
  "JV_measured_light_spectra_intensity": "100 mW/cm2",
  "JV_measured_scan_speed": "Null",
  "JV_measured_scan_delay_time": "Null",
  "JV_certified_PCE": "Null",
  "Stabilized_measured_PCE": "Null",
  "Stabilized_certified_PCE": "Null",
  "Stability_test_device_matching": "True",
  "Stability_test_temperature": "Null",
  "Stability_test_atmosphere": "Air",
  "Stability_test_light_spectra": "Null",
  "Stability_test_light_intensity": "Null",
  "Stability_test_relative_humidity": "Null",
  "Stability_PCE_after_time": "1 h",
  "Stability_PCE_after_time_value": "Null"
}

File: dataset/2021-2025/10.1021_acsami.0c18204/Device_BestPCE_gpt4o_10.1021_acsami.0c18204.json
{
  "Ref_DOI": "10.1021/acsami.0c18204",
  "Ref_journal": "ACS Appl. Mater. Interfaces",
  "Ref_publication_year": "2021",
  "Ref_title": "Scalable PbS Quantum Dot Solar Cell Production by Blade Coating from Stable Inks",
  "Cell_architecture": "NIP",
  "Cell_stack_sequence": "ITO/ZnO/PbS-MAPbI3/PbS-EDT/Au",
  "Cell_area_measured": "0.16 cm2",
  "ETL_thickness": "60 nm",
  "ETL_stack_sequence": "ZnO",
  "ETL_additive_compound": "Null",
  "ETL_additive_concentration": "Null",
  "ETL_deposition_method": "Spin-coating",
  "ETL_deposition_solution_concentration": "Null",
  "ETL_deposition_solvents_compound": "MeOH:CHCl3",
  "ETL_deposition_synthesis_atmosphere": "Air",
  "ETL_deposition_synthesis_atmosphere_pressure": "1 atm",
  "ETL_deposition_synthesis_atmosphere_relative_humidity": "Null",
  "ETL_deposition_spin_coating_speed": "3000 rpm",
  "ETL_deposition_spin_coating_time": "30 s",
  "ETL_deposition_thermal_annealing_temperature": "120 °C",
  "ETL_deposition_thermal_annealing_time": "20 min",
  "Perovskite_dimension": "3D",
  "Perovskite_thickness": "120 nm",
  "Perovskite_composition_long_form": "PbS-MAPbI3",
  "Perovskite_additive_compound": "Null",
  "Perovskite_additive_concentration": "Null",
  "Perovskite_bandgap": "Null",
  "Perovskite_deposition_method": "Blade-coating",
  "Perovskite_deposition_sequential_spin_coating": "Null",
  "Perovskite_deposition_spin_coating_antisolvent": "Null",
  "Perovskite_deposition_reaction_solutions_compounds": "PbS; MAPbI3",
  "Perovskite_deposition_reaction_solutions_concentrations": "Null",
  "Perovskite_deposition_final_solutions_concentration_before_deposition": "170 mg/mL",
  "Perovskite_deposition_solvents_compound": "DFP",
  "Perovskite_deposition_solvents_mixing_ratio": "Null",
  "Perovskite_deposition_synthesis_atmosphere": "Nitrogen",
  "Perovskite_deposition_synthesis_atmosphere_pressure": "1 atm",
  "Perovskite_deposition_synthesis_atmosphere_relative_humidity": "Null",
  "Perovskite_deposition_spin_coating_speed": "Null",
  "Perovskite_deposition_spin_coating_time": "Null",
  "Perovskite_deposition_thermal_annealing_atmosphere": "Null",
  "Perovskite_deposition_thermal_annealing_temperature": "70 °C",
  "Perovskite_deposition_thermal_annealing_time": "10 min",
  "Perovskite_surface_treatment_material": "Null",
  "Perovskite_surface_treatment_method": "Null",
  "Perovskite_surface_treatment_solution_concentration": "Null",
  "Perovskite_surface_treatment_solvents_compound": "Null",
  "Perovskite_surface_treatment_synthesis_atmosphere": "Null",
  "Perovskite_surface_treatment_synthesis_atmosphere_pressure": "Null",
  "Perovskite_surface_treatment_synthesis_atmosphere_relative_humidity": "Null",
  "Perovskite_surface_treatment_deposition_spin_coating_speed": "Null",
  "Perovskite_surface_treatment_deposition_spin_coating_time": "Null",
  "Perovskite_surface_treatment_deposition_thermal_annealing_temperature": "Null",
  "Perovskite_surface_treatment_deposition_thermal_annealing_time": "Null",
  "HTL_thickness": "60 nm",
  "HTL_stack_sequence": "PbS-EDT",
  "HTL_additive_compound": "Null",
  "HTL_additive_concentration": "Null",
  "HTL_deposition_method": "Spin-coating",
  "HTL_deposition_solution_concentration": "5 mg/mL",
  "HTL_deposition_solvents_compound": "Hexane",
  "HTL_deposition_synthesis_atmosphere": "Nitrogen",
  "HTL_deposition_synthesis_atmosphere_pressure": "1 atm",
  "HTL_deposition_synthesis_atmosphere_relative_humidity": "Null",
  "HTL_deposition_spin_coating_speed": "Null",
  "HTL_deposition_spin_coating_time": "Null",
  "HTL_deposition_thermal_annealing_temperature": "Null",
  "HTL_deposition_thermal_annealing_time": "Null",
  "Backcontact_thickness": "80 nm",
  "Beckcontact_deposition_method": "Thermal evaporation",
  "Backcontact_deposition_atmosphere_pressure": "1-5×10−8 mbar",
  "Encapsulation_method": "Null",
  "Encapsulation_atmosphere": "Null",
  "JV_measured_device_matching": "True",
  "JV_measured_reverse_scan_Voc": "0.57 V",
  "JV_measured_reverse_scan_Jsc": "25.0 mA/cm2",
  "JV_measured_reverse_scan_FF": "61 %",
  "JV_measured_reverse_scan_PCE": "8.7 %",
  "JV_measured_forward_scan_Voc": "0.57 V",
  "JV_measured_forward_scan_Jsc": "25.1 mA/cm2",
  "JV_measured_forward_scan_FF": "60 %",
  "JV_measured_forward_scan_PCE": "8.5 %",
  "JV_measured_light_spectra": "AM1.5G",
  "JV_measured_light_spectra_intensity": "100 mW/cm2",
  "JV_measured_scan_speed": "Null",
  "JV_measured_scan_delay_time": "Null",
  "JV_certified_PCE": "Null",
  "Stabilized_measured_PCE": "Null",
  "Stabilized_certified_PCE": "Null",
  "Stability_test_device_matching": "True",
  "Stability_test_temperature": "Null",
  "Stability_test_atmosphere": "Air",
  "Stability_test_light_spectra": "Null",
  "Stability_test_light_intensity": "Null",
  "Stability_test_relative_humidity": "Null",
  "Stability_PCE_after_time": "97 days",
  "Stability_PCE_after_time_value": "No change"
}

File: dataset/2021-2025/10.1021_acsami.0c18204/Device_BestPCE_gpt4o_mini_10.1021_acsami.0c18204.json
{
  "Ref_DOI": "10.1021/acsami.0c18204",
  "Ref_journal": "ACS Applied Materials & Interfaces",
  "Ref_publication_year": "2021",
  "Ref_title": "Scalable PbS Quantum Dots solar cells production by blade coating from stable inks",
  "Cell_architecture": "NIP",
  "Cell_stack_sequence": "Glass/ITO/ZnO/PbS-MAPbI3/PbS-EDT/Au",
  "Cell_area_measured": "0.16 cm2",
  "ETL_thickness": "60 nm",
  "ETL_stack_sequence": "ZnO",
  "ETL_additive_compound": "Null",
  "ETL_additive_concentration": "Null",
  "ETL_deposition_method": "Spin-coating",
  "ETL_deposition_solution_concentration": "Null",
  "ETL_deposition_solvents_compound": "Methanol:CHCl3",
  "ETL_deposition_synthesis_atmosphere": "Air",
  "ETL_deposition_synthesis_atmosphere_pressure": "1 atm",
  "ETL_deposition_synthesis_atmosphere_relative_humidity": "Null",
  "ETL_deposition_spin_coating_speed": "3000 rpm",
  "ETL_deposition_spin_coating_time": "30 s",
  "ETL_deposition_thermal_annealing_temperature": "120 °C",
  "ETL_deposition_thermal_annealing_time": "20 min",
  "Perovskite_dimension": "3D",
  "Perovskite_thickness": "120 nm",
  "Perovskite_composition_long_form": "MAPbI3",
  "Perovskite_additive_compound": "Null",
  "Perovskite_additive_concentration": "Null",
  "Perovskite_bandgap": "1.41 eV",
  "Perovskite_deposition_method": "Blade-coating",
  "Perovskite_deposition_sequential_spin_coating": "Null",
  "Perovskite_deposition_spin_coating_antisolvent": "Null",
  "Perovskite_deposition_reaction_solutions_compounds": "MAI;PbI2",
  "Perovskite_deposition_reaction_solutions_concentrations": "50 mM;50 mM",
  "Perovskite_deposition_final_solutions_concentration_before_deposition": "Null",
  "Perovskite_deposition_solvents_compound": "2,6-Difluoropyridine",
  "Perovskite_deposition_solvents_mixing_ratio": "Null",
  "Perovskite_deposition_synthesis_atmosphere": "Nitrogen",
  "Perovskite_deposition_synthesis_atmosphere_pressure": "1 atm",
  "Perovskite_deposition_synthesis_atmosphere_relative_humidity": "Null",
  "Perovskite_deposition_spin_coating_speed": "Null",
  "Perovskite_deposition_spin_coating_time": "Null",
  "Perovskite_deposition_thermal_annealing_atmosphere": "Air",
  "Perovskite_deposition_thermal_annealing_temperature": "Null",
  "Perovskite_deposition_thermal_annealing_time": "Null",
  "Perovskite_surface_treatment_material": "Null",
  "Perovskite_surface_treatment_method": "Null",
  "Perovskite_surface_treatment_solution_concentration": "Null",
  "Perovskite_surface_treatment_solvents_compound": "Null",
  "Perovskite_surface_treatment_synthesis_atmosphere": "Null",
  "Perovskite_surface_treatment_synthesis_atmosphere_pressure": "Null",
  "Perovskite_surface_treatment_synthesis_atmosphere_relative_humidity": "Null",
  "Perovskite_surface_treatment_deposition_spin_coating_speed": "Null",
  "Perovskite_surface_treatment_deposition_spin_coating_time": "Null",
  "Perovskite_surface_treatment_deposition_thermal_annealing_temperature": "Null",
  "Perovskite_surface_treatment_deposition_thermal_annealing_time": "Null",
  "HTL_thickness": "60 nm",
  "HTL_stack_sequence": "PbS-EDT",
  "HTL_additive_compound": "Null",
  "HTL_additive_concentration": "Null",
  "HTL_deposition_method": "Layer-by-layer",
  "HTL_deposition_solution_concentration": "5 mg/mL",
  "HTL_deposition_solvents_compound": "Hexane",
  "HTL_deposition_synthesis_atmosphere": "Air",
  "HTL_deposition_synthesis_atmosphere_pressure": "1 atm",
  "HTL_deposition_synthesis_atmosphere_relative_humidity": "Null",
  "HTL_deposition_spin_coating_speed": "Null",
  "HTL_deposition_spin_coating_time": "Null",
  "HTL_deposition_thermal_annealing_temperature": "Null",
  "HTL_deposition_thermal_annealing_time": "Null",
  "Backcontact_thickness": "80 nm",
  "Beckcontact_deposition_method": "Thermal evaporation",
  "Backcontact_deposition_atmosphere_pressure": "1 atm",
  "Encapsulation_method": "Null",
  "Encapsulation_atmosphere": "Air",
  "JV_measured_device_matching": "True",
  "JV_measured_reverse_scan_Voc": "0.57 V",
  "JV_measured_reverse_scan_Jsc": "25.0 mA/cm2",
  "JV_measured_reverse_scan_FF": "61 %",
  "JV_measured_reverse_scan_PCE": "8.7 %",
  "JV_measured_forward_scan_Voc": "0.57 V",
  "JV_measured_forward_scan_Jsc": "25.1 mA/cm2",
  "JV_measured_forward_scan_FF": "60 %",
  "JV_measured_forward_scan_PCE": "8.5 %",
  "JV_measured_light_spectra": "AM1.5G",
  "JV_measured_light_spectra_intensity": "1 sun",
  "JV_measured_scan_speed": "Null",
  "JV_measured_scan_delay_time": "Null",
  "JV_certified_PCE": "Null",
  "Stabilized_measured_PCE": "Null",
  "Stabilized_certified_PCE": "Null",
  "Stability_test_device_matching": "True",
  "Stability_test_temperature": "Null",
  "Stability_test_atmosphere": "Air",
  "Stability_test_light_spectra": "AM1.5G",
  "Stability_test_light_intensity": "1 sun",
  "Stability_test_relative_humidity": "Null",
  "Stability_PCE_after_time": "100 days",
  "Stability_PCE_after_time_value": "Null"
}

File: dataset/2021-2025/10.1021_acsami.0c18204/Device_BestPCE_gpt4o_mini_zero_shot_10.1021_acsami.0c18204.json
{
  "Ref_DOI": "10.1021/acsami.0c18204",
  "Ref_journal": "ACS Applied Materials & Interfaces",
  "Ref_publication_year": "2021",
  "Ref_title": "Scalable PbS Quantum Dots solar cells production by blade coating from stable inks",
  "Cell_architecture": "n-i-p",
  "Cell_stack_sequence": "ZnO/PbS-MAPbI3/PbS-EDT/Au",
  "Cell_area_measured": "0.16 cm2",
  "ETL_thickness": "60 nm",
  "ETL_stack_sequence": "ZnO",
  "ETL_additive_compound": "Null",
  "ETL_additive_concentration": "Null",
  "ETL_deposition_method": "spin coating",
  "ETL_deposition_solution_concentration": "65 mg/mL",
  "ETL_deposition_solvents_compound": "MeOH:CHCl3",
  "ETL_deposition_synthesis_atmosphere": "nitrogen",
  "ETL_deposition_synthesis_atmosphere_pressure": "Null",
  "ETL_deposition_synthesis_atmosphere_relative_humidity": "Null",
  "ETL_deposition_spin_coating_speed": "3000 rpm",
  "ETL_deposition_spin_coating_time": "30 s",
  "ETL_deposition_thermal_annealing_temperature": "120 °C",
  "ETL_deposition_thermal_annealing_time": "20 min",
  "Perovskite_dimension": "Null",
  "Perovskite_thickness": "120 nm",
  "Perovskite_composition_long_form": "CH3NH3PbI3",
  "Perovskite_additive_compound": "Null",
  "Perovskite_additive_concentration": "Null",
  "Perovskite_bandgap": "1.41 eV",
  "Perovskite_deposition_method": "blade coating",
  "Perovskite_deposition_sequential_spin_coating": "Null",
  "Perovskite_deposition_spin_coating_antisolvent": "Null",
  "Perovskite_deposition_reaction_solutions_compounds": "PbI2, MAI",
  "Perovskite_deposition_reaction_solutions_concentrations": "50 mM",
  "Perovskite_deposition_final_solutions_concentration_before_deposition": "Null",
  "Perovskite_deposition_solvents_compound": "DFP",
  "Perovskite_deposition_solvents_mixing_ratio": "Null",
  "Perovskite_deposition_synthesis_atmosphere": "nitrogen",
  "Perovskite_deposition_synthesis_atmosphere_pressure": "Null",
  "Perovskite_deposition_synthesis_atmosphere_relative_humidity": "Null",
  "Perovskite_deposition_spin_coating_speed": "Null",
  "Perovskite_deposition_spin_coating_time": "Null",
  "Perovskite_deposition_thermal_annealing_atmosphere": "Null",
  "Perovskite_deposition_thermal_annealing_temperature": "Null",
  "Perovskite_deposition_thermal_annealing_time": "Null",
  "Perovskite_surface_treatment_material": "Null",
  "Perovskite_surface_treatment_method": "Null",
  "Perovskite_surface_treatment_solution_concentration": "Null",
  "Perovskite_surface_treatment_solvents_compound": "Null",
  "Perovskite_surface_treatment_synthesis_atmosphere": "Null",
  "Perovskite_surface_treatment_synthesis_atmosphere_pressure": "Null",
  "Perovskite_surface_treatment_synthesis_atmosphere_relative_humidity": "Null",
  "Perovskite_surface_treatment_deposition_spin_coating_speed": "Null",
  "Perovskite_surface_treatment_deposition_spin_coating_time": "Null",
  "Perovskite_surface_treatment_deposition_thermal_annealing_temperature": "Null",
  "Perovskite_surface_treatment_deposition_thermal_annealing_time": "Null",
  "HTL_thickness": "60 nm",
  "HTL_stack_sequence": "PbS-EDT",
  "HTL_additive_compound": "EDT",
  "HTL_additive_concentration": "0.01% by volume",
  "HTL_deposition_method": "layer-by-layer",
  "HTL_deposition_solution_concentration": "5 mg/mL",
  "HTL_deposition_solvents_compound": "hexane",
  "HTL_deposition_synthesis_atmosphere": "nitrogen",
  "HTL_deposition_synthesis_atmosphere_pressure": "Null",
  "HTL_deposition_synthesis_atmosphere_relative_humidity": "Null",
  "HTL_deposition_spin_coating_speed": "Null",
  "HTL_deposition_spin_coating_time": "Null",
  "HTL_deposition_thermal_annealing_temperature": "Null",
  "HTL_deposition_thermal_annealing_time": "Null",
  "Backcontact_thickness": "80 nm",
  "Beckcontact_deposition_method": "thermal evaporation",
  "Backcontact_deposition_atmosphere_pressure": "1 − 5×10 −8 mbar",
  "Encapsulation_method": "Null",
  "Encapsulation_atmosphere": "Null",
  "JV_measured_device_matching": "Null",
  "JV_measured_reverse_scan_Voc": "0.57 V",
  "JV_measured_reverse_scan_Jsc": "25.0 mA cm−2",
  "JV_measured_reverse_scan_FF": "0.61",
  "JV_measured_reverse_scan_PCE": "8.7%",
  "JV_measured_forward_scan_Voc": "0.57 V",
  "JV_measured_forward_scan_Jsc": "25.1 mA cm−2",
  "JV_measured_forward_scan_FF": "0.60",
  "JV_measured_forward_scan_PCE": "8.5%",
  "JV_measured_light_spectra": "Null",
  "JV_measured_light_spectra_intensity": "1000 Wm −2",
  "JV_measured_scan_speed": "Null",
  "JV_measured_scan_delay_time": "Null",
  "JV_certified_PCE": "Null",
  "Stabilized_measured_PCE": "Null",
  "Stabilized_certified_PCE": "Null",
  "Stability_test_device_matching": "Null",
  "Stability_test_temperature": "Null",
  "Stability_test_atmosphere": "Null",
  "Stability_test_light_spectra": "Null",
  "Stability_test_light_intensity": "Null",
  "Stability_test_relative_humidity": "Null",
  "Stability_PCE_after_time": "120 days",
  "Stability_PCE_after_time_value": "5.8%"
}

File: dataset/2021-2025/10.1021_acsami.0c18204/Device_BestPCE_grok_10.1021_acsami.0c18204.json
{
  "Ref_DOI": "10.1021/acsami.0c18204",
  "Ref_journal": "ACS Applied Materials & Interfaces",
  "Ref_publication_year": "2021",
  "Ref_title": "Scalable PbS Quantum Dot Solar Cell Production by Blade Coating from Stable Inks",
  "Cell_architecture": "PIN",
  "Cell_stack_sequence": "ITO/ZnO/PbS-MAPbI3/PbS-EDT/Au",
  "Cell_area_measured": "0.10 cm2",
  "ETL_thickness": "60 nm",
  "ETL_stack_sequence": "ZnO",
  "ETL_additive_compound": "Null",
  "ETL_additive_concentration": "Null",
  "ETL_deposition_method": "Spin-coating",
  "ETL_deposition_solution_concentration": "65 mg/mL",
  "ETL_deposition_solvents_compound": "Methanol:Chloroform",
  "ETL_deposition_synthesis_atmosphere": "Air",
  "ETL_deposition_synthesis_atmosphere_pressure": "1 atm",
  "ETL_deposition_synthesis_atmosphere_relative_humidity": "Null",
  "ETL_deposition_spin_coating_speed": "3000 rpm",
  "ETL_deposition_spin_coating_time": "30 s",
  "ETL_deposition_thermal_annealing_temperature": "120 °C",
  "ETL_deposition_thermal_annealing_time": "20 min",
  "Perovskite_dimension": "0D",
  "Perovskite_thickness": "120 nm",
  "Perovskite_composition_long_form": "MAPbI3",
  "Perovskite_additive_compound": "Null",
  "Perovskite_additive_concentration": "Null",
  "Perovskite_bandgap": "1.36 eV",
  "Perovskite_deposition_method": "Blade-coating",
  "Perovskite_deposition_sequential_spin_coating": "False",
  "Perovskite_deposition_spin_coating_antisolvent": "Null",
  "Perovskite_deposition_reaction_solutions_compounds": "MAI;PbI2",
  "Perovskite_deposition_reaction_solutions_concentrations": "50 mM;50 mM",
  "Perovskite_deposition_final_solutions_concentration_before_deposition": "170 mg/mL",
  "Perovskite_deposition_solvents_compound": "2,6-Difluoropyridine",
  "Perovskite_deposition_solvents_mixing_ratio": "Null",
  "Perovskite_deposition_synthesis_atmosphere": "Nitrogen",
  "Perovskite_deposition_synthesis_atmosphere_pressure": "Null",
  "Perovskite_deposition_synthesis_atmosphere_relative_humidity": "Null",
  "Perovskite_deposition_spin_coating_speed": "Null",
  "Perovskite_deposition_spin_coating_time": "Null",
  "Perovskite_deposition_thermal_annealing_atmosphere": "Nitrogen",
  "Perovskite_deposition_thermal_annealing_temperature": "70 °C",
  "Perovskite_deposition_thermal_annealing_time": "10 min",
  "Perovskite_surface_treatment_material": "Null",
  "Perovskite_surface_treatment_method": "Null",
  "Perovskite_surface_treatment_solution_concentration": "Null",
  "Perovskite_surface_treatment_solvents_compound": "Null",
  "Perovskite_surface_treatment_synthesis_atmosphere": "Null",
  "Perovskite_surface_treatment_synthesis_atmosphere_pressure": "Null",
  "Perovskite_surface_treatment_synthesis_atmosphere_relative_humidity": "Null",
  "Perovskite_surface_treatment_deposition_spin_coating_speed": "Null",
  "Perovskite_surface_treatment_deposition_spin_coating_time": "Null",
  "Perovskite_surface_treatment_deposition_thermal_annealing_temperature": "Null",
  "Perovskite_surface_treatment_deposition_thermal_annealing_time": "Null",
  "HTL_thickness": "60 nm",
  "HTL_stack_sequence": "PbS-EDT",
  "HTL_additive_compound": "Null",
  "HTL_additive_concentration": "Null",
  "HTL_deposition_method": "Spin-coating (LbL)",
  "HTL_deposition_solution_concentration": "5 mg/mL",
  "HTL_deposition_solvents_compound": "Hexane;Acetonitrile",
  "HTL_deposition_synthesis_atmosphere": "Nitrogen",
  "HTL_deposition_synthesis_atmosphere_pressure": "Null",
  "HTL_deposition_synthesis_atmosphere_relative_humidity": "Null",
  "HTL_deposition_spin_coating_speed": "Null",
  "HTL_deposition_spin_coating_time": "Null",
  "HTL_deposition_thermal_annealing_temperature": "Null",
  "HTL_deposition_thermal_annealing_time": "Null",
  "Backcontact_thickness": "80 nm",
  "Beckcontact_deposition_method": "Thermal evaporation",
  "Backcontact_deposition_atmosphere_pressure": "1-5x10^-8 mbar",
  "Encapsulation_method": "Null",
  "Encapsulation_atmosphere": "Null",
  "JV_measured_device_matching": "True",
  "JV_measured_reverse_scan_Voc": "0.57 V",
  "JV_measured_reverse_scan_Jsc": "25.0 mA/cm2",
  "JV_measured_reverse_scan_FF": "61 %",
  "JV_measured_reverse_scan_PCE": "8.7 %",
  "JV_measured_forward_scan_Voc": "0.57 V",
  "JV_measured_forward_scan_Jsc": "25.1 mA/cm2",
  "JV_measured_forward_scan_FF": "60 %",
  "JV_measured_forward_scan_PCE": "8.5 %",
  "JV_measured_light_spectra": "AM1.5G",
  "JV_measured_light_spectra_intensity": "100 mW/cm2",
  "JV_measured_scan_speed": "Null",
  "JV_measured_scan_delay_time": "Null",
  "JV_certified_PCE": "Null",
  "Stabilized_measured_PCE": "Null",
  "Stabilized_certified_PCE": "Null",
  "Stability_test_device_matching": "True",
  "Stability_test_temperature": "Null",
  "Stability_test_atmosphere": "Air",
  "Stability_test_light_spectra": "Null",
  "Stability_test_light_intensity": "Null",
  "Stability_test_relative_humidity": "Null",
  "Stability_PCE_after_time": "97 days",
  "Stability_PCE_after_time_value": "8.7 %"
}

File: dataset/2021-2025/10.1021_acsami.0c18204/Device_BestPCE_o3_10.1021_acsami.0c18204.json
{
  "Ref_DOI": "10.1021/acsami.0c18204",
  "Ref_journal": "ACS Applied Materials & Interfaces",
  "Ref_publication_year": "2021",
  "Ref_title": "Scalable PbS Quantum Dot Solar Cell Production by Blade Coating from Stable Inks",
  "Cell_architecture": "NIP",
  "Cell_stack_sequence": "Glass/ITO/ZnO/PbS-MAPbI3 QDs/PbS-EDT/Au",
  "Cell_area_measured": "0.16 cm2",
  "ETL_thickness": "60 nm",
  "ETL_stack_sequence": "ZnO nanocrystals",
  "ETL_additive_compound": "Null",
  "ETL_additive_concentration": "Null",
  "ETL_deposition_method": "Spin-coating",
  "ETL_deposition_solution_concentration": "65 mg/mL",
  "ETL_deposition_solvents_compound": "Methanol/Chloroform",
  "ETL_deposition_synthesis_atmosphere": "Air",
  "ETL_deposition_synthesis_atmosphere_pressure": "1 atm",
  "ETL_deposition_synthesis_atmosphere_relative_humidity": "Null",
  "ETL_deposition_spin_coating_speed": "3000 rpm",
  "ETL_deposition_spin_coating_time": "30 s",
  "ETL_deposition_thermal_annealing_temperature": "120 °C",
  "ETL_deposition_thermal_annealing_time": "20 min",
  "Perovskite_dimension": "0D",
  "Perovskite_thickness": "120 nm",
  "Perovskite_composition_long_form": "PbS-MAPbI3 quantum dots",
  "Perovskite_additive_compound": "Null",
  "Perovskite_additive_concentration": "Null",
  "Perovskite_bandgap": "1.36 eV",
  "Perovskite_deposition_method": "Blade coating",
  "Perovskite_deposition_sequential_spin_coating": "Null",
  "Perovskite_deposition_spin_coating_antisolvent": "Null",
  "Perovskite_deposition_reaction_solutions_compounds": "Null",
  "Perovskite_deposition_reaction_solutions_concentrations": "Null",
  "Perovskite_deposition_final_solutions_concentration_before_deposition": "170 mg/mL",
  "Perovskite_deposition_solvents_compound": "2,6-difluoropyridine",
  "Perovskite_deposition_solvents_mixing_ratio": "Null",
  "Perovskite_deposition_synthesis_atmosphere": "Nitrogen",
  "Perovskite_deposition_synthesis_atmosphere_pressure": "1 atm",
  "Perovskite_deposition_synthesis_atmosphere_relative_humidity": "Null",
  "Perovskite_deposition_spin_coating_speed": "Null",
  "Perovskite_deposition_spin_coating_time": "Null",
  "Perovskite_deposition_thermal_annealing_atmosphere": "Nitrogen",
  "Perovskite_deposition_thermal_annealing_temperature": "70 °C",
  "Perovskite_deposition_thermal_annealing_time": "10 min",
  "Perovskite_surface_treatment_material": "Null",
  "Perovskite_surface_treatment_method": "Null",
  "Perovskite_surface_treatment_solution_concentration": "Null",
  "Perovskite_surface_treatment_solvents_compound": "Null",
  "Perovskite_surface_treatment_synthesis_atmosphere": "Null",
  "Perovskite_surface_treatment_synthesis_atmosphere_pressure": "Null",
  "Perovskite_surface_treatment_synthesis_atmosphere_relative_humidity": "Null",
  "Perovskite_surface_treatment_deposition_spin_coating_speed": "Null",
  "Perovskite_surface_treatment_deposition_spin_coating_time": "Null",
  "Perovskite_surface_treatment_deposition_thermal_annealing_temperature": "Null",
  "Perovskite_surface_treatment_deposition_thermal_annealing_time": "Null",
  "HTL_thickness": "60 nm",
  "HTL_stack_sequence": "PbS-EDT",
  "HTL_additive_compound": "Null",
  "HTL_additive_concentration": "Null",
  "HTL_deposition_method": "Spin-coating",
  "HTL_deposition_solution_concentration": "5 mg/mL",
  "HTL_deposition_solvents_compound": "Hexane",
  "HTL_deposition_synthesis_atmosphere": "Nitrogen",
  "HTL_deposition_synthesis_atmosphere_pressure": "1 atm",
  "HTL_deposition_synthesis_atmosphere_relative_humidity": "Null",
  "HTL_deposition_spin_coating_speed": "Null",
  "HTL_deposition_spin_coating_time": "Null",
  "HTL_deposition_thermal_annealing_temperature": "Null",
  "HTL_deposition_thermal_annealing_time": "Null",
  "Backcontact_thickness": "80 nm",
  "Beckcontact_deposition_method": "Thermal evaporation",
  "Backcontact_deposition_atmosphere_pressure": "1-5×10^-8 mbar",
  "Encapsulation_method": "Null",
  "Encapsulation_atmosphere": "Null",
  "JV_measured_device_matching": "True",
  "JV_measured_reverse_scan_Voc": "0.57 V",
  "JV_measured_reverse_scan_Jsc": "25.0 mA/cm2",
  "JV_measured_reverse_scan_FF": "61 %",
  "JV_measured_reverse_scan_PCE": "8.7 %",
  "JV_measured_forward_scan_Voc": "0.57 V",
  "JV_measured_forward_scan_Jsc": "25.1 mA/cm2",
  "JV_measured_forward_scan_FF": "60 %",
  "JV_measured_forward_scan_PCE": "8.5 %",
  "JV_measured_light_spectra": "AM1.5G",
  "JV_measured_light_spectra_intensity": "100 mW/cm2",
  "JV_measured_scan_speed": "Null",
  "JV_measured_scan_delay_time": "Null",
  "JV_certified_PCE": "Null",
  "Stabilized_measured_PCE": "Null",
  "Stabilized_certified_PCE": "Null",
  "Stability_test_device_matching": "True",
  "Stability_test_temperature": "Null",
  "Stability_test_atmosphere": "Air",
  "Stability_test_light_spectra": "Null",
  "Stability_test_light_intensity": "Null",
  "Stability_test_relative_humidity": "Null",
  "Stability_PCE_after_time": "97 days",
  "Stability_PCE_after_time_value": "≈8.5 %"
}

File: dataset/2021-2025/10.1021_acsami.0c18204/Device_BestPCE_o4_mini_10.1021_acsami.0c18204.json
{
  "Ref_DOI": "10.1021/acsami.0c18204",
  "Ref_journal": "ACS Applied Materials & Interfaces",
  "Ref_publication_year": "2021",
  "Ref_title": "Scalable PbS Quantum Dot Solar Cell Production by Blade Coating from Stable Inks",
  "Cell_architecture": "NIP",
  "Cell_stack_sequence": "Glass/ITO/ZnO/PbS-MAPbI3/PbS-EDT/Au",
  "Cell_area_measured": "0.10 cm2",
  "ETL_thickness": "60 nm",
  "ETL_stack_sequence": "ZnO",
  "ETL_additive_compound": "Null",
  "ETL_additive_concentration": "Null",
  "ETL_deposition_method": "Spin-coating",
  "ETL_deposition_solution_concentration": "65 mg/mL",
  "ETL_deposition_solvents_compound": "Methanol;Chloroform",
  "ETL_deposition_synthesis_atmosphere": "Nitrogen",
  "ETL_deposition_synthesis_atmosphere_pressure": "1 atm",
  "ETL_deposition_synthesis_atmosphere_relative_humidity": "Null",
  "ETL_deposition_spin_coating_speed": "3000 rpm",
  "ETL_deposition_spin_coating_time": "30 s",
  "ETL_deposition_thermal_annealing_temperature": "120 °C",
  "ETL_deposition_thermal_annealing_time": "20 min",
  "Perovskite_dimension": "Null",
  "Perovskite_thickness": "Null",
  "Perovskite_composition_long_form": "Null",
  "Perovskite_additive_compound": "Null",
  "Perovskite_additive_concentration": "Null",
  "Perovskite_bandgap": "Null",
  "Perovskite_deposition_method": "Null",
  "Perovskite_deposition_sequential_spin_coating": "Null",
  "Perovskite_deposition_spin_coating_antisolvent": "Null",
  "Perovskite_deposition_reaction_solutions_compounds": "Null",
  "Perovskite_deposition_reaction_solutions_concentrations": "Null",
  "Perovskite_deposition_final_solutions_concentration_before_deposition": "Null",
  "Perovskite_deposition_solvents_compound": "Null",
  "Perovskite_deposition_solvents_mixing_ratio": "Null",
  "Perovskite_deposition_synthesis_atmosphere": "Null",
  "Perovskite_deposition_synthesis_atmosphere_pressure": "Null",
  "Perovskite_deposition_synthesis_atmosphere_relative_humidity": "Null",
  "Perovskite_deposition_spin_coating_speed": "Null",
  "Perovskite_deposition_spin_coating_time": "Null",
  "Perovskite_deposition_thermal_annealing_atmosphere": "Null",
  "Perovskite_deposition_thermal_annealing_temperature": "Null",
  "Perovskite_deposition_thermal_annealing_time": "Null",
  "Perovskite_surface_treatment_material": "Null",
  "Perovskite_surface_treatment_method": "Null",
  "Perovskite_surface_treatment_solution_concentration": "Null",
  "Perovskite_surface_treatment_solvents_compound": "Null",
  "Perovskite_surface_treatment_synthesis_atmosphere": "Null",
  "Perovskite_surface_treatment_synthesis_atmosphere_pressure": "Null",
  "Perovskite_surface_treatment_synthesis_atmosphere_relative_humidity": "Null",
  "Perovskite_surface_treatment_deposition_spin_coating_speed": "Null",
  "Perovskite_surface_treatment_deposition_spin_coating_time": "Null",
  "Perovskite_surface_treatment_deposition_thermal_annealing_temperature": "Null",
  "Perovskite_surface_treatment_deposition_thermal_annealing_time": "Null",
  "HTL_thickness": "60 nm",
  "HTL_stack_sequence": "PbS-EDT",
  "HTL_additive_compound": "Null",
  "HTL_additive_concentration": "Null",
  "HTL_deposition_method": "Spin-coating",
  "HTL_deposition_solution_concentration": "5 mg/mL",
  "HTL_deposition_solvents_compound": "Hexane",
  "HTL_deposition_synthesis_atmosphere": "Nitrogen",
  "HTL_deposition_synthesis_atmosphere_pressure": "1 atm",
  "HTL_deposition_synthesis_atmosphere_relative_humidity": "Null",
  "HTL_deposition_spin_coating_speed": "Null",
  "HTL_deposition_spin_coating_time": "Null",
  "HTL_deposition_thermal_annealing_temperature": "Null",
  "HTL_deposition_thermal_annealing_time": "Null",
  "Backcontact_thickness": "80 n m",
  "Beckcontact_deposition_method": "Thermal evaporation",
  "Backcontact_deposition_atmosphere_pressure": "Null",
  "Encapsulation_method": "Null",
  "Encapsulation_atmosphere": "Null",
  "JV_measured_device_matching": "True",
  "JV_measured_reverse_scan_Voc": "0.57 V",
  "JV_measured_reverse_scan_Jsc": "25.0 mA/cm2",
  "JV_measured_reverse_scan_FF": "61%",
  "JV_measured_reverse_scan_PCE": "8.7%",
  "JV_measured_forward_scan_Voc": "0.57 V",
  "JV_measured_forward_scan_Jsc": "25.1 mA/cm2",
  "JV_measured_forward_scan_FF": "60%",
  "JV_measured_forward_scan_PCE": "8.5%",
  "JV_measured_light_spectra": "AM1.5G",
  "JV_measured_light_spectra_intensity": "100 mW/cm2",
  "JV_measured_scan_speed": "Null",
  "JV_measured_scan_delay_time": "Null",
  "JV_certified_PCE": "Null",
  "Stabilized_measured_PCE": "Null",
  "Stabilized_certified_PCE": "Null",
  "Stability_test_device_matching": "True",
  "Stability_test_temperature": "Null",
  "Stability_test_atmosphere": "Air",
  "Stability_test_light_spectra": "AM1.5G",
  "Stability_test_light_intensity": "Null",
  "Stability_test_relative_humidity": "Null",
  "Stability_PCE_after_time": "97 days",
  "Stability_PCE_after_time_value": "8.7%"
}
