Repository: jiayijdong/PSCbench

# PSCbench


**PSCbench** is a novel benchmark for materials science research-level scientific
dataset curation sourced from published journals. The benchmark is designed to evaluate the complex classification capabilities,
strong domain knowledge, and advanced calculation skills of LLMs.

## Data


The PSCbench dataset is under dataset folder in json file format. Each file is list of dictionary and can be extracted using following scripts.
Each file stands for one published journal, which is fully elaborated in the paper. 

```
with open("./dataset/retroactive/{}.json".format(subject), encoding='utf-8') as json_file:
    problems=json.load(json_file)
```

File: dataset/2021-2025/10.1021_acsami.0c19475/Device_BestPCE_grok_10.1021_acsami.0c19475.json
{
  "Ref_DOI": "10.1021/acsami.0c19475",
  "Ref_journal": "ACS Applied Materials & Interfaces",
  "Ref_publication_year": "2021",
  "Ref_title": "High-Performance Perovskite Solar Cells Based on NaCsWO3@NaYF4@NaYF4:Yb,Er Upconversion Nanoparticles",
  "Cell_architecture": "NIP",
  "Cell_stack_sequence": "ITO/SnO2/Perovskite/UCNPs/Spiro+UCNPs/Au",
  "Cell_area_measured": "Null",
  "ETL_thickness": "60 nm",
  "ETL_stack_sequence": "SnO2",
  "ETL_additive_compound": "Null",
  "ETL_additive_concentration": "Null",
  "ETL_deposition_method": "Spin-coating",
  "ETL_deposition_solution_concentration": "Null",
  "ETL_deposition_solvents_compound": "Null",
  "ETL_deposition_synthesis_atmosphere": "Null",
  "ETL_deposition_synthesis_atmosphere_pressure": "Null",
  "ETL_deposition_synthesis_atmosphere_relative_humidity": "Null",
  "ETL_deposition_spin_coating_speed": "Null",
  "ETL_deposition_spin_coating_time": "Null",
  "ETL_deposition_thermal_annealing_temperature": "Null",
  "ETL_deposition_thermal_annealing_time": "Null",
  "Perovskite_dimension": "3D",
  "Perovskite_thickness": "680 nm",
  "Perovskite_composition_long_form": "Null",
  "Perovskite_additive_compound": "Null",
  "Perovskite_additive_concentration": "Null",
  "Perovskite_bandgap": "Null",
  "Perovskite_deposition_method": "Spin-coating",
  "Perovskite_deposition_sequential_spin_coating": "False",
  "Perovskite_deposition_spin_coating_antisolvent": "Null",
  "Perovskite_deposition_reaction_solutions_compounds": "Null",
  "Perovskite_deposition_reaction_solutions_concentrations": "Null",
  "Perovskite_deposition_final_solutions_concentration_before_deposition": "Null",
  "Perovskite_deposition_solvents_compound": "Null",
  "Perovskite_deposition_solvents_mixing_ratio": "Null",
  "Perovskite_deposition_synthesis_atmosphere": "Null",
  "Perovskite_deposition_synthesis_atmosphere_pressure": "Null",
  "Perovskite_deposition_synthesis_atmosphere_relative_humidity": "Null",
  "Perovskite_deposition_spin_coating_speed": "Null",
  "Perovskite_deposition_spin_coating_time": "Null",
  "Perovskite_deposition_thermal_annealing_atmosphere": "Null",
  "Perovskite_deposition_thermal_annealing_temperature": "Null",
  "Perovskite_deposition_thermal_annealing_time": "Null",
  "Perovskite_surface_treatment_material": "NaCsWO3@NaYF4@NaYF4:Yb,Er UCNPs",
  "Perovskite_surface_treatment_method": "Spin-coating",
  "Perovskite_surface_treatment_solution_concentration": "0.937 wt%",
  "Perovskite_surface_treatment_solvents_compound": "Chlorobenzene",
  "Perovskite_surface_treatment_synthesis_atmosphere": "Null",
  "Perovskite_surface_treatment_synthesis_atmosphere_pressure": "Null",
  "Perovskite_surface_treatment_synthesis_atmosphere_relative_humidity": "Null",
  "Perovskite_surface_treatment_deposition_spin_coating_speed": "3000 rpm",
  "Perovskite_surface_treatment_deposition_spin_coating_time": "30 s",
  "Perovskite_surface_treatment_deposition_thermal_annealing_temperature": "Null",
  "Perovskite_surface_treatment_deposition_thermal_annealing_time": "Null",
  "HTL_thickness": "170 nm",
  "HTL_stack_sequence": "Spiro+UCNPs",
  "HTL_additive_compound": "NaCsWO3@NaYF4@NaYF4:Yb,Er UCNPs",
  "HTL_additive_concentration": "0.09 wt%",
  "HTL_deposition_method": "Spin-coating",
  "HTL_deposition_solution_concentration": "Null",
  "HTL_deposition_solvents_compound": "Chlorobenzene",
  "HTL_deposition_synthesis_atmosphere": "Null",
  "HTL_deposition_synthesis_atmosphere_pressure": "Null",
  "HTL_deposition_synthesis_atmosphere_relative_humidity": "Null",
  "HTL_deposition_spin_coating_speed": "Null",
  "HTL_deposition_spin_coating_time": "Null",
  "HTL_deposition_thermal_annealing_temperature": "Null",
  "HTL_deposition_thermal_annealing_time": "Null",
  "Backcontact_thickness": "70 nm",
  "Beckcontact_deposition_method": "Evaporation",
  "Backcontact_deposition_atmosphere_pressure": "Null",
  "Encapsulation_method": "Null",
  "Encapsulation_atmosphere": "Null",
  "JV_measured_device_matching": "True",
  "JV_measured_reverse_scan_Voc": "1.08 V",
  "JV_measured_reverse_scan_Jsc": "23.26 mA/cm2",
  "JV_measured_reverse_scan_FF": "76 %",
  "JV_measured_reverse_scan_PCE": "18.89 %",
  "JV_measured_forward_scan_Voc": "Null",
  "JV_measured_forward_scan_Jsc": "Null",
  "JV_measured_forward_scan_FF": "Null",
  "JV_measured_forward_scan_PCE": "Null",
  "JV_measured_light_spectra": "AM1.5G",
  "JV_measured_light_spectra_intensity": "Null",
  "JV_measured_scan_speed": "Null",
  "JV_measured_scan_delay_time": "Null",
  "JV_certified_PCE": "Null",
  "Stabilized_measured_PCE": "Null",
  "Stabilized_certified_PCE": "Null",
  "Stability_test_device_matching": "False",
  "Stability_test_temperature": "Null",
  "Stability_test_atmosphere": "Null",
  "Stability_test_light_spectra": "Null",
  "Stability_test_light_intensity": "Null",
  "Stability_test_relative_humidity": "Null",
  "Stability_PCE_after_time": "Null",
  "Stability_PCE_after_time_value": "Null"
}

File: dataset/2021-2025/10.1021_acsami.0c19475/Device_BestPCE_o3_10.1021_acsami.0c19475.json
{
  "Ref_DOI": "10.1021/acsami.0c19475",
  "Ref_journal": "ACS Applied Materials & Interfaces",
  "Ref_publication_year": "2021",
  "Ref_title": "High-Performance Perovskite Solar Cells Based on NaCsWO3@NaYF4@NaYF4:Yb,Er Upconversion Nanoparticles",
  "Cell_architecture": "NIP",
  "Cell_stack_sequence": "ITO/SnO2/Perovskite/UCNPs/Spiro+UCNPs/Au",
  "Cell_area_measured": "Null",
  "ETL_thickness": "60 nm",
  "ETL_stack_sequence": "SnO2",
  "ETL_additive_compound": "Null",
  "ETL_additive_concentration": "Null",
  "ETL_deposition_method": "Null",
  "ETL_deposition_solution_concentration": "Null",
  "ETL_deposition_solvents_compound": "Null",
  "ETL_deposition_synthesis_atmosphere": "Null",
  "ETL_deposition_synthesis_atmosphere_pressure": "Null",
  "ETL_deposition_synthesis_atmosphere_relative_humidity": "Null",
  "ETL_deposition_spin_coating_speed": "Null",
  "ETL_deposition_spin_coating_time": "Null",
  "ETL_deposition_thermal_annealing_temperature": "Null",
  "ETL_deposition_thermal_annealing_time": "Null",
  "Perovskite_dimension": "3D",
  "Perovskite_thickness": "680 nm",
  "Perovskite_composition_long_form": "Null",
  "Perovskite_additive_compound": "Null",
  "Perovskite_additive_concentration": "Null",
  "Perovskite_bandgap": "Null",
  "Perovskite_deposition_method": "Spin-coating",
  "Perovskite_deposition_sequential_spin_coating": "Null",
  "Perovskite_deposition_spin_coating_antisolvent": "Null",
  "Perovskite_deposition_reaction_solutions_compounds": "Null",
  "Perovskite_deposition_reaction_solutions_concentrations": "Null",
  "Perovskite_deposition_final_solutions_concentration_before_deposition": "Null",
  "Perovskite_deposition_solvents_compound": "Null",
  "Perovskite_deposition_solvents_mixing_ratio": "Null",
  "Perovskite_deposition_synthesis_atmosphere": "Null",
  "Perovskite_deposition_synthesis_atmosphere_pressure": "Null",
  "Perovskite_deposition_synthesis_atmosphere_relative_humidity": "Null",
  "Perovskite_deposition_spin_coating_speed": "Null",
  "Perovskite_deposition_spin_coating_time": "Null",
  "Perovskite_deposition_thermal_annealing_atmosphere": "Null",
  "Perovskite_deposition_thermal_annealing_temperature": "Null",
  "Perovskite_deposition_thermal_annealing_time": "Null",
  "Perovskite_surface_treatment_material": "NaCsWO3@NaYF4@NaYF4:Yb,Er UCNPs",
  "Perovskite_surface_treatment_method": "Spin-coating",
  "Perovskite_surface_treatment_solution_concentration": "0.937 wt%",
  "Perovskite_surface_treatment_solvents_compound": "Chlorobenzene",
  "Perovskite_surface_treatment_synthesis_atmosphere": "Null",
  "Perovskite_surface_treatment_synthesis_atmosphere_pressure": "Null",
  "Perovskite_surface_treatment_synthesis_atmosphere_relative_humidity": "Null",
  "Perovskite_surface_treatment_deposition_spin_coating_speed": "3000 rpm",
  "Perovskite_surface_treatment_deposition_spin_coating_time": "30 s",
  "Perovskite_surface_treatment_deposition_thermal_annealing_temperature": "Null",
  "Perovskite_surface_treatment_deposition_thermal_annealing_time": "Null",
  "HTL_thickness": "170 nm",
  "HTL_stack_sequence": "Spiro+UCNPs",
  "HTL_additive_compound": "Null",
  "HTL_additive_concentration": "Null",
  "HTL_deposition_method": "Spin-coating",
  "HTL_deposition_solution_concentration": "Null",
  "HTL_deposition_solvents_compound": "Chlorobenzene",
  "HTL_deposition_synthesis_atmosphere": "Null",
  "HTL_deposition_synthesis_atmosphere_pressure": "Null",
  "HTL_deposition_synthesis_atmosphere_relative_humidity": "Null",
  "HTL_deposition_spin_coating_speed": "Null",
  "HTL_deposition_spin_coating_time": "Null",
  "HTL_deposition_thermal_annealing_temperature": "Null",
  "HTL_deposition_thermal_annealing_time": "Null",
  "Backcontact_thickness": "70 nm",
  "Beckcontact_deposition_method": "Thermal evaporation",
  "Backcontact_deposition_atmosphere_pressure": "Null",
  "Encapsulation_method": "Null",
  "Encapsulation_atmosphere": "Null",
  "JV_measured_device_matching": "True",
  "JV_measured_reverse_scan_Voc": "1.08 V",
  "JV_measured_reverse_scan_Jsc": "23.26 mA/cm2",
  "JV_measured_reverse_scan_FF": "0.76",
  "JV_measured_reverse_scan_PCE": "18.89 %",
  "JV_measured_forward_scan_Voc": "Null",
  "JV_measured_forward_scan_Jsc": "Null",
  "JV_measured_forward_scan_FF": "Null",
  "JV_measured_forward_scan_PCE": "Null",
  "JV_measured_light_spectra": "AM1.5G",
  "JV_measured_light_spectra_intensity": "1 sun",
  "JV_measured_scan_speed": "Null",
  "JV_measured_scan_delay_time": "Null",
  "JV_certified_PCE": "Null",
  "Stabilized_measured_PCE": "Null",
  "Stabilized_certified_PCE": "Null",
  "Stability_test_device_matching": "False",
  "Stability_test_temperature": "Null",
  "Stability_test_atmosphere": "Null",
  "Stability_test_light_spectra": "Null",
  "Stability_test_light_intensity": "Null",
  "Stability_test_relative_humidity": "Null",
  "Stability_PCE_after_time": "Null",
  "Stability_PCE_after_time_value": "Null"
}

File: dataset/2021-2025/10.1021_acsami.0c19475/Device_BestPCE_o4_mini_10.1021_acsami.0c19475.json
{
  "Ref_DOI": "10.1021/acsami.0c19475",
  "Ref_journal": "ACS Appl. Mater. Interfaces",
  "Ref_publication_year": "2021",
  "Ref_title": "High-Performance Perovskite Solar Cells Based on NaCsWO3@NaYF4@NaYF4:Yb,Er Upconversion Nanoparticles",
  "Cell_architecture": "NIP",
  "Cell_stack_sequence": "ITO/SnO2/Perovskite (UCNP-modified)/Spiro-OMeTAD (UCNP-doped)/Au",
  "Cell_area_measured": "Null",
  "ETL_thickness": "60 nm",
  "ETL_stack_sequence": "SnO2",
  "ETL_additive_compound": "Null",
  "ETL_additive_concentration": "Null",
  "ETL_deposition_method": "Spin-coating",
  "ETL_deposition_solution_concentration": "Null",
  "ETL_deposition_solvents_compound": "Null",
  "ETL_deposition_synthesis_atmosphere": "Null",
  "ETL_deposition_synthesis_atmosphere_pressure": "Null",
  "ETL_deposition_synthesis_atmosphere_relative_humidity": "Null",
  "ETL_deposition_spin_coating_speed": "Null",
  "ETL_deposition_spin_coating_time": "Null",
  "ETL_deposition_thermal_annealing_temperature": "Null",
  "ETL_deposition_thermal_annealing_time": "Null",
  "Perovskite_dimension": "3D",
  "Perovskite_thickness": "680 nm",
  "Perovskite_composition_long_form": "Null",
  "Perovskite_additive_compound": "Null",
  "Perovskite_additive_concentration": "Null",
  "Perovskite_bandgap": "Null",
  "Perovskite_deposition_method": "Spin-coating",
  "Perovskite_deposition_sequential_spin_coating": "False",
  "Perovskite_deposition_spin_coating_antisolvent": "Null",
  "Perovskite_deposition_reaction_solutions_compounds": "Null",
  "Perovskite_deposition_reaction_solutions_concentrations": "Null",
  "Perovskite_deposition_final_solutions_concentration_before_deposition": "Null",
  "Perovskite_deposition_solvents_compound": "Null",
  "Perovskite_deposition_solvents_mixing_ratio": "Null",
  "Perovskite_deposition_synthesis_atmosphere": "Air",
  "Perovskite_deposition_synthesis_atmosphere_pressure": "1 atm",
  "Perovskite_deposition_synthesis_atmosphere_relative_humidity": "Null",
  "Perovskite_deposition_spin_coating_speed": "Null",
  "Perovskite_deposition_spin_coating_time": "Null",
  "Perovskite_deposition_thermal_annealing_atmosphere": "Air",
  "Perovskite_deposition_thermal_annealing_temperature": "Null",
  "Perovskite_deposition_thermal_annealing_time": "Null",
  "Perovskite_surface_treatment_material": "UCNPs (NaCsWO3@NaYF4@NaYF4:Yb,Er)",
  "Perovskite_surface_treatment_method": "Spin-coating",
  "Perovskite_surface_treatment_solution_concentration": "0.937 wt%",
  "Perovskite_surface_treatment_solvents_compound": "Chlorobenzene",
  "Perovskite_surface_treatment_synthesis_atmosphere": "Air",
  "Perovskite_surface_treatment_synthesis_atmosphere_pressure": "1 atm",
  "Perovskite_surface_treatment_synthesis_atmosphere_relative_humidity": "Null",
  "Perovskite_surface_treatment_deposition_spin_coating_speed": "3000 rpm",
  "Perovskite_surface_treatment_deposition_spin_coating_time": "30 s",
  "Perovskite_surface_treatment_deposition_thermal_annealing_temperature": "Null",
  "Perovskite_surface_treatment_deposition_thermal_annealing_time": "Null",
  "HTL_thickness": "170 nm",
  "HTL_stack_sequence": "Spiro-OMeTAD",
  "HTL_additive_compound": "UCNPs",
  "HTL_additive_concentration": "0.09 wt%",
  "HTL_deposition_method": "Spin-coating",
  "HTL_deposition_solution_concentration": "Null",
  "HTL_deposition_solvents_compound": "Chlorobenzene",
  "HTL_deposition_synthesis_atmosphere": "Air",
  "HTL_deposition_synthesis_atmosphere_pressure": "1 atm",
  "HTL_deposition_synthesis_atmosphere_relative_humidity": "Null",
  "HTL_deposition_spin_coating_speed": "Null",
  "HTL_deposition_spin_coating_time": "Null",
  "HTL_deposition_thermal_annealing_temperature": "Null",
  "HTL_deposition_thermal_annealing_time": "Null",
  "Backcontact_thickness": "70 nm",
  "Beckcontact_deposition_method": "Thermal evaporation",
  "Backcontact_deposition_atmosphere_pressure": "Null",
  "Encapsulation_method": "Null",
  "Encapsulation_atmosphere": "Null",
  "JV_measured_device_matching": "True",
  "JV_measured_reverse_scan_Voc": "1.08 V",
  "JV_measured_reverse_scan_Jsc": "23.26 mA/cm2",
  "JV_measured_reverse_scan_FF": "76%",
  "JV_measured_reverse_scan_PCE": "18.89%",
  "JV_measured_forward_scan_Voc": "Null",
  "JV_measured_forward_scan_Jsc": "Null",
  "JV_measured_forward_scan_FF": "Null",
  "JV_measured_forward_scan_PCE": "Null",
  "JV_measured_light_spectra": "AM1.5G",
  "JV_measured_light_spectra_intensity": "100 mW/cm2",
  "JV_measured_scan_speed": "Null",
  "JV_measured_scan_delay_time": "Null",
  "JV_certified_PCE": "Null",
  "Stabilized_measured_PCE": "Null",
  "Stabilized_certified_PCE": "Null",
  "Stability_test_device_matching": "False",
  "Stability_test_temperature": "Null",
  "Stability_test_atmosphere": "Null",
  "Stability_test_light_spectra": "Null",
  "Stability_test_light_intensity": "Null",
  "Stability_test_relative_humidity": "Null",
  "Stability_PCE_after_time": "Null",
  "Stability_PCE_after_time_value": "Null"
}

File: dataset/2021-2025/10.1021_acsami.1c00677/Device_BestPCE_10.1021_acsami.1c00677.json
{
    "Ref_DOI": "10.1021/acsami.1c00677",
    "Ref_journal": "ACS Appl. Mater. Interfaces",
    "Ref_publication_year": "2021",
    "Ref_title": "Ionic Liquid Assisted -MAPbI3 Nanoparticle -Seeded Growth for Efficient and Stable Perovskite Solar Cells",
    "Cell_architecture": "NIP",
    "Cell_stack_sequence": "FTO/TiO2/MAPbI3 NPs/CsFAMA/Spiro-OMeTAD/Au",
    "Cell_area_measured": "0.09 cm2",
    "ETL_thickness": "40 nm",
    "ETL_stack_sequence": "TiO2",
    "ETL_additive_compound": "Null",
    "ETL_additive_concentration": "Null",
    "ETL_deposition_method": "Spin-coating",
    "ETL_deposition_solution_concentration": "0.15 M/0.3 M",
    "ETL_deposition_solvents_compound": "2-propanol",
    "ETL_deposition_synthesis_atmosphere": "Air",
    "ETL_deposition_synthesis_atmosphere_pressure": "1 atm",
    "ETL_deposition_synthesis_atmosphere_relative_humidity": "Null",
    "ETL_deposition_spin_coating_speed": "2000 rpm",
    "ETL_deposition_spin_coating_time": "30 s",
    "ETL_deposition_thermal_annealing_temperature": "120 °C/450 °C",
    "ETL_deposition_thermal_annealing_time": "5 min/30 min",
    "Perovskite_dimension": "3D",
    "Perovskite_thickness": "600 nm",
    "Perovskite_composition_long_form": "Cs0.05(FA0.83MA0.17)0.95Pb(I0.83Br0.17)3",
    "Perovskite_additive_compound": "HMImCl",
    "Perovskite_additive_concentration": "Null",
    "Perovskite_bandgap": "Null",
    "Perovskite_deposition_method": "Spin-coating",
    "Perovskite_deposition_sequential_spin_coating": "True",
    "Perovskite_deposition_spin_coating_antisolvent": "Null",
    "Perovskite_deposition_reaction_solutions_compounds": "FAI;PbI2;MABr;PbBr2;CsI",
    "Perovskite_deposition_reaction_solutions_concentrations": "1 M;1.1 M;0.2 M;0.2 M;1.5 M",
    "Perovskite_deposition_final_solutions_concentration_before_deposition": "Null",
    "Perovskite_deposition_solvents_compound": "DMF;DMSO",
    "Perovskite_deposition_solvents_mixing_ratio": "4:1",
    "Perovskite_deposition_synthesis_atmosphere": "Null",
    "Perovskite_deposition_synthesis_atmosphere_pressure": "Null",
    "Perovskite_deposition_synthesis_atmosphere_relative_humidity": "Null",
    "Perovskite_deposition_spin_coating_speed": "0 rpm;1000 rpm;6000 rpm",
    "Perovskite_deposition_spin_coating_time": "10 s;10 s;20 s",
    "Perovskite_deposition_thermal_annealing_atmosphere": "Null",
    "Perovskite_deposition_thermal_annealing_temperature": "100 °C",
    "Perovskite_deposition_thermal_annealing_time": "60 min",
    "Perovskite_surface_treatment_material": "Null",
    "Perovskite_surface_treatment_method": "Null",
    "Perovskite_surface_treatment_solution_concentration": "Null",
    "Perovskite_surface_treatment_solvents_compound": "Null",
    "Perovskite_surface_treatment_synthesis_atmosphere": "Null",
    "Perovskite_surface_treatment_synthesis_atmosphere_pressure": "Null",
    "Perovskite_surface_treatment_synthesis_atmosphere_relative_humidity": "Null",
    "Perovskite_surface_treatment_deposition_spin_coating_speed": "Null",
    "Perovskite_surface_treatment_deposition_spin_coating_time": "Null",
    "Perovskite_surface_treatment_deposition_thermal_annealing_temperature": "Null",
    "Perovskite_surface_treatment_deposition_thermal_annealing_time": "Null",
    "HTL_thickness": "250 nm",
    "HTL_stack_sequence": "Spiro-OMeTAD",
    "HTL_additive_compound": "lithium salt;cobalt;4-tert-butylpyridine",
    "HTL_additive_concentration": "9.1 mg;8.7 mg;28.8 μL",
    "HTL_deposition_method": "Spin-Coating",
    "HTL_deposition_solution_concentration": "Null",
    "HTL_deposition_solvents_compound": "chlorobenzene",
    "HTL_deposition_synthesis_atmosphere": "Null",
    "HTL_deposition_synthesis_atmosphere_pressure": "Null",
    "HTL_deposition_synthesis_atmosphere_relative_humidity": "Null",
    "HTL_deposition_spin_coating_speed": "4000 rpm",
    "HTL_deposition_spin_coating_time": "30 s",
    "HTL_deposition_thermal_annealing_temperature": "Null",
    "HTL_deposition_thermal_annealing_time": "Null",
    "Backcontact_thickness": "100 nm",
    "Beckcontact_deposition_method": "Thermal evaporation",
    "Backcontact_deposition_atmosphere_pressure": "Null",
    "Encapsulation_method": "Null",
    "Encapsulation_atmosphere": "Null",
    "JV_measured_device_matching": "True",
    "JV_measured_reverse_scan_Voc": "1.09 V",
    "JV_measured_reverse_scan_Jsc": "25.31 mA/cm2",
    "JV_measured_reverse_scan_FF": "70 %",
    "JV_measured_reverse_scan_PCE": "19.44 %",
    "JV_measured_forward_scan_Voc": "1.05 V",
    "JV_measured_forward_scan_Jsc": "25.22 mA/cm2",
    "JV_measured_forward_scan_FF": "62 %",
    "JV_measured_forward_scan_PCE": "16.48 %",
    "JV_measured_light_spectra": "AM1.5G",
    "JV_measured_light_spectra_intensity": "100 mW/cm2",
    "JV_measured_scan_speed": "0.05 V/s",
    "JV_measured_scan_delay_time": "Null",
    "JV_certified_PCE": "Null",
    "Stabilized_measured_PCE": "19 %",
    "Stabilized_certified_PCE": "Null",
    "Stability_test_device_matching": "True",
    "Stability_test_temperature": "Null",
    "Stability_test_atmosphere": "Air",
    "Stability_test_light_spectra": "AM1.5G",
    "Stability_test_light_intensity": "1 sun",
    "Stability_test_relative_humidity": "30-40 %",
    "Stability_PCE_after_time": "6000 hours",
    "Stability_PCE_after_time_value": "80 %"
}

File: dataset/2021-2025/10.1021_acsami.1c00677/Device_BestPCE_Gemini_1.5_pro_10.1021_acsami.1c00677.json
{
  "Ref_DOI": "10.1021/acsami.1c00677",
  "Ref_journal": "ACS Applied Materials & Interfaces",
  "Ref_publication_year": "2021",
  "Ref_title": "Ionic Liquid Assisted -MAPbI 3 Nanoparticle -Seeded Growth for Efficient and Stable Perovskite Solar Cells",
  "Cell_architecture": "NIP",
  "Cell_stack_sequence": "FTO/TiO2/Brookite TiO2 NP/MAPbI3 NPs/CsFAMA/Spiro-OMeTAD/Au",
  "Cell_area_measured": "0.09 cm2",
  "ETL_thickness": "40/Null",
  "ETL_stack_sequence": "TiO2/Brookite TiO2 NP",
  "ETL_additive_compound": "Null",
  "ETL_additive_concentration": "Null",
  "ETL_deposition_method": "Spin-coating/Spin-coating",
  "ETL_deposition_solution_concentration": "0.15 M;0.3 M/Null",
  "ETL_deposition_solvents_compound": "2-propanol/Null",
  "ETL_deposition_synthesis_atmosphere": "Air",
  "ETL_deposition_synthesis_atmosphere_pressure": "1 atm",
  "ETL_deposition_synthesis_atmosphere_relative_humidity": "Null",
  "ETL_deposition_spin_coating_speed": "2000 rpm/2000 rpm",
  "ETL_deposition_spin_coating_time": "30 s/30 s",
  "ETL_deposition_thermal_annealing_temperature": "120/180 °C",
  "ETL_deposition_thermal_annealing_time": "5/60 min",
  "Perovskite_dimension": "3D",
  "Perovskite_thickness": "600 nm",
  "Perovskite_composition_long_form": "Cs0.05(FA0.83MA0.17)0.95Pb(I0.83Br0.17)3",
  "Perovskite_additive_compound": "HMImCl",
  "Perovskite_additive_concentration": "Null",
  "Perovskite_bandgap": "Null",
  "Perovskite_deposition_method": "Spin-coating",
  "Perovskite_deposition_sequential_spin_coating": "Null",
  "Perovskite_deposition_spin_coating_antisolvent": "Chlorobenzene",
  "Perovskite_deposition_reaction_solutions_compounds": "FAI;PbI2;MABr;PbBr2;CsI",
  "Perovskite_deposition_reaction_solutions_concentrations": "1 M;1.1 M;0.2 M;0.2 M;1.5 M",
  "Perovskite_deposition_final_solutions_concentration_before_deposition": "Null",
  "Perovskite_deposition_solvents_compound": "DMF;DMSO",
  "Perovskite_deposition_solvents_mixing_ratio": "4:1",
  "Perovskite_deposition_synthesis_atmosphere": "Null",
  "Perovskite_deposition_synthesis_atmosphere_pressure": "1 atm",
  "Perovskite_deposition_synthesis_atmosphere_relative_humidity": "Null",
  "Perovskite_deposition_spin_coating_speed": "0 rpm;1000 rpm;6000 rpm",
  "Perovskite_deposition_spin_coating_time": "10 s;10 s;20 s",
  "Perovskite_deposition_thermal_annealing_atmosphere": "Null",
  "Perovskite_deposition_thermal_annealing_temperature": "100 °C",
  "Perovskite_deposition_thermal_annealing_time": "60 min",
  "Perovskite_surface_treatment_material": "Null",
  "Perovskite_surface_treatment_method": "Null",
  "Perovskite_surface_treatment_solution_concentration": "Null",
  "Perovskite_surface_treatment_solvents_compound": "Null",
  "Perovskite_surface_treatment_synthesis_atmosphere": "Null",
  "Perovskite_surface_treatment_synthesis_atmosphere_pressure": "Null",
  "Perovskite_surface_treatment_synthesis_atmosphere_relative_humidity": "Null",
  "Perovskite_surface_treatment_deposition_spin_coating_speed": "Null",
  "Perovskite_surface_treatment_deposition_spin_coating_time": "Null",
  "Perovskite_surface_treatment_deposition_thermal_annealing_temperature": "Null",
  "Perovskite_surface_treatment_deposition_thermal_annealing_time": "Null",
  "HTL_thickness": "250 nm",
  "HTL_stack_sequence": "Spiro-OMeTAD",
  "HTL_additive_compound": "Li-TFSI; Co(III) TFSI; tBP",
  "HTL_additive_concentration": "9.1 mg/mL; 8.7 mg/mL; 28.8 μL/mL",
  "HTL_deposition_method": "Spin-coating",
  "HTL_deposition_solution_concentration": "Null",
  "HTL_deposition_solvents_compound": "Chlorobenzene",
  "HTL_deposition_synthesis_atmosphere": "Air",
  "HTL_deposition_synthesis_atmosphere_pressure": "1 atm",
  "HTL_deposition_synthesis_atmosphere_relative_humidity": "Null",
  "HTL_deposition_spin_coating_speed": "4000 rpm",
  "HTL_deposition_spin_coating_time": "30 s",
  "HTL_deposition_thermal_annealing_temperature": "Null",
  "HTL_deposition_thermal_annealing_time": "Null",
  "Backcontact_thickness": "100 nm",
  "Beckcontact_deposition_method": "Thermal evaporation",
  "Backcontact_deposition_atmosphere_pressure": "Null",
  "Encapsulation_method": "Null",
  "Encapsulation_atmosphere": "Null",
  "JV_measured_device_matching": "True",
  "JV_measured_reverse_scan_Voc": "1.09 V",
  "JV_measured_reverse_scan_Jsc": "25.31 mA/cm2",
  "JV_measured_reverse_scan_FF": "70",
  "JV_measured_reverse_scan_PCE": "19.44",
  "JV_measured_forward_scan_Voc": "1.05 V",
  "JV_measured_forward_scan_Jsc": "25.22 mA/cm2",
  "JV_measured_forward_scan_FF": "62",
  "JV_measured_forward_scan_PCE": "16.48",
  "JV_measured_light_spectra": "AM1.5G",
  "JV_measured_light_spectra_intensity": "100 mW/cm2",
  "JV_measured_scan_speed": "0.05 V/s",
  "JV_measured_scan_delay_time": "Null",
  "JV_certified_PCE": "Null",
  "Stabilized_measured_PCE": "19",
  "Stabilized_certified_PCE": "Null",
  "Stability_test_device_matching": "True",
  "Stability_test_temperature": "25 °C",
  "Stability_test_atmosphere": "Air",
  "Stability_test_light_spectra": "Null",
  "Stability_test_light_intensity": "Null",
  "Stability_test_relative_humidity": "30-40",
  "Stability_PCE_after_time": "6000 hours",
  "Stability_PCE_after_time_value": "80%"
}

File: dataset/2021-2025/10.1021_acsami.1c00677/Device_BestPCE_Gemini_2.0_Flash_10.1021_acsami.1c00677.json
{
  "Ref_DOI": "10.1021/acsami.1c00677",
  "Ref_journal": "ACS Appl. Mater. Interfaces",
  "Ref_publication_year": "2021",
  "Ref_title": "Ionic Liquid Assisted -MAPbI 3 Nanoparticle -Seeded Growth for Efficient and Stable Perovskite Solar Cell s",
  "Cell_architecture": "NIP",
  "Cell_stack_sequence": "FTO/TiO2 compact layer/brookite TiO2NPs/MAPbI 3NPs/CsFAMA/Spiro-OMeTAD/Au",
  "Cell_area_measured": "0.09 squared cm",
  "ETL_thickness": "40/Null",
  "ETL_stack_sequence": "TiO2 compact layer/brookite TiO2NPs",
  "ETL_additive_compound": "Null",
  "ETL_additive_concentration": "Null",
  "ETL_deposition_method": "Spin-coating/Spin-coating",
  "ETL_deposition_solution_concentration": "0.15 M;0.3 M/Null",
  "ETL_deposition_solvents_compound": "2-Propanol/Null",
  "ETL_deposition_synthesis_atmosphere": "Air",
  "ETL_deposition_synthesis_atmosphere_pressure": "1 atm",
  "ETL_deposition_synthesis_atmosphere_relative_humidity": "Null",
  "ETL_deposition_spin_coating_speed": "2000 rpm/2000 rpm",
  "ETL_deposition_spin_coating_time": "30 s/30 s",
  "ETL_deposition_thermal_annealing_temperature": "450/100;180",
  "ETL_deposition_thermal_annealing_time": "30/5;60",
  "Perovskite_dimension": "3D",
  "Perovskite_thickness": "600",
  "Perovskite_composition_long_form": "Cs0.05(FA0.83MA0.17)0.95Pb(I0.83Br0.17)3",
  "Perovskite_additive_compound": "1-Hexyl-3-methylimidazolium chloride (HMImCl)",
  "Perovskite_additive_concentration": "Null",
  "Perovskite_bandgap": "Null",
  "Perovskite_deposition_method": "Spin-coating",
  "Perovskite_deposition_sequential_spin_coating": "True",
  "Perovskite_deposition_spin_coating_antisolvent": "Chlorobenzene",
  "Perovskite_deposition_reaction_solutions_compounds": "FAI;PbI2;MABr;PbBr2;CsI",
  "Perovskite_deposition_reaction_solutions_concentrations": "1 M;1.1 M;0.2 M;0.2 M;1.5 M",
  "Perovskite_deposition_final_solutions_concentration_before_deposition": "Null",
  "Perovskite_deposition_solvents_compound": "N,N-Dimethylformamide;dimethyl sulfoxide",
  "Perovskite_deposition_solvents_mixing_ratio": "4:1",
  "Perovskite_deposition_synthesis_atmosphere": "Air",
  "Perovskite_deposition_synthesis_atmosphere_pressure": "1 atm",
  "Perovskite_deposition_synthesis_atmosphere_relative_humidity": "Null",
  "Perovskite_deposition_spin_coating_speed": "0 rpm;1000 rpm;6000 rpm",
  "Perovskite_deposition_spin_coating_time": "10 s;10 s;20 s",
  "Perovskite_deposition_thermal_annealing_atmosphere": "Air",
  "Perovskite_deposition_thermal_annealing_temperature": "100",
  "Perovskite_deposition_thermal_annealing_time": "60",
  "Perovskite_surface_treatment_material": "Null",
  "Perovskite_surface_treatment_method": "Null",
  "Perovskite_surface_treatment_solution_concentration": "Null",
  "Perovskite_surface_treatment_solvents_compound": "Null",
  "Perovskite_surface_treatment_synthesis_atmosphere": "Null",
  "Perovskite_surface_treatment_synthesis_atmosphere_pressure": "Null",
  "Perovskite_surface_treatment_synthesis_atmosphere_relative_humidity": "Null",
  "Perovskite_surface_treatment_deposition_spin_coating_speed": "Null",
  "Perovskite_surface_treatment_deposition_spin_coating_time": "Null",
  "Perovskite_surface_treatment_deposition_thermal_annealing_temperature": "Null",
  "Perovskite_surface_treatment_deposition_thermal_annealing_time": "Null",
  "HTL_thickness": "250",
  "HTL_stack_sequence": "Spiro-OMeTAD",
  "HTL_additive_compound": "lithium salt;cobalt;4-tert-butylpyridine",
  "HTL_additive_concentration": "9.1 mg;8.7 mg;28.8 μL",
  "HTL_deposition_method": "Spin-coating",
  "HTL_deposition_solution_concentration": "Null",
  "HTL_deposition_solvents_compound": "chlorobenzene",
  "HTL_deposition_synthesis_atmosphere": "Air",
  "HTL_deposition_synthesis_atmosphere_pressure": "1 atm",
  "HTL_deposition_synthesis_atmosphere_relative_humidity": "Null",
  "HTL_deposition_spin_coating_speed": "4000 rpm",
  "HTL_deposition_spin_coating_time": "30 s",
  "HTL_deposition_thermal_annealing_temperature": "Null",
  "HTL_deposition_thermal_annealing_time": "Null",
  "Backcontact_thickness": "100",
  "Beckcontact_deposition_method": "Thermal evaporation",
  "Backcontact_deposition_atmosphere_pressure": "Null",
  "Encapsulation_method": "Null",
  "Encapsulation_atmosphere": "Null",
  "JV_measured_device_matching": "True",
  "JV_measured_reverse_scan_Voc": "1.09",
  "JV_measured_reverse_scan_Jsc": "25.31",
  "JV_measured_reverse_scan_FF": "0.70",
  "JV_measured_reverse_scan_PCE": "19.44",
  "JV_measured_forward_scan_Voc": "1.05",
  "JV_measured_forward_scan_Jsc": "25.22",
  "JV_measured_forward_scan_FF": "0.62",
  "JV_measured_forward_scan_PCE": "16.48",
  "JV_measured_light_spectra": "AM 1.5G",
  "JV_measured_light_spectra_intensity": "100 mW/cm2",
  "JV_measured_scan_speed": "0.05 V/s",
  "JV_measured_scan_delay_time": "Null",
  "JV_certified_PCE": "Null",
  "Stabilized_measured_PCE": "19",
  "Stabilized_certified_PCE": "Null",
  "Stability_test_device_matching": "True",
  "Stability_test_temperature": "25",
  "Stability_test_atmosphere": "Air",
  "Stability_test_light_spectra": "Null",
  "Stability_test_light_intensity": "Null",
  "Stability_test_relative_humidity": "30-40",
  "Stability_PCE_after_time": "6000 h",
  "Stability_PCE_after_time_value": "80"
}

File: dataset/2021-2025/10.1021_acsami.1c00677/Device_BestPCE_Gemini_2.5_Flash_10.1021_acsami.1c00677.json
{
  "Ref_DOI": "10.1021/acsami.1c00677",
  "Ref_journal": "ACS Appl. Mater. Interfaces",
  "Ref_publication_year": "2021",
  "Ref_title": "Ionic Liquid-Assisted MAPbI3Nanoparticle-Seeded Growth for Eﬃcient and Stable Perovskite Solar Cells",
  "Cell_architecture": "NIP",
  "Cell_stack_sequence": "FTO/TiO2 CL/brookite TiO2 NPs/MAPbI3 NPs/CsFAMA/Spiro-OMeTAD/Au",
  "Cell_area_measured": "0.09 cm2",
  "ETL_thickness": "40 nm/Null",
  "ETL_stack_sequence": "TiO2 CL/brookite TiO2 NPs",
  "ETL_additive_compound": "Null",
  "ETL_additive_concentration": "Null",
  "ETL_deposition_method": "Spin-coating/Spin-coating",
  "ETL_deposition_solution_concentration": "0.3 M/Null",
  "ETL_deposition_solvents_compound": "2-propanol/Null",
  "ETL_deposition_synthesis_atmosphere": "Null",
  "ETL_deposition_synthesis_atmosphere_pressure": "Null",
  "ETL_deposition_synthesis_atmosphere_relative_humidity": "Null",
  "ETL_deposition_spin_coating_speed": "2000 rpm/2000 rpm",
  "ETL_deposition_spin_coating_time": "30 s/30 s",
  "ETL_deposition_thermal_annealing_temperature": "450 °C/180 °C",
  "ETL_deposition_thermal_annealing_time": "30 min/60 min",
  "Perovskite_dimension": "3D",
  "Perovskite_thickness": "600 nm",
  "Perovskite_composition_long_form": "MAPbI3/Cs0.05(FA0.83MA0.17)0.95Pb(I0.83Br0.17)3",
  "Perovskite_additive_compound": "Null",
  "Perovskite_additive_concentration": "Null",
  "Perovskite_bandgap": "1.61 eV",
  "Perovskite_deposition_method": "Spin-coating",
  "Perovskite_deposition_sequential_spin_coating": "True",
  "Perovskite_deposition_spin_coating_antisolvent": "Null",
  "Perovskite_deposition_reaction_solutions_compounds": "MAI; PbI2; FAI; PbI2; MABr; PbBr2; CsI",
  "Perovskite_deposition_reaction_solutions_concentrations": "Null; Null; 1 M; 1.1 M; 0.2 M; 0.2 M; 1.5 M",
  "Perovskite_deposition_final_solutions_concentration_before_deposition": "Null",
  "Perovskite_deposition_solvents_compound": "DMF; DMF/DMSO",
  "Perovskite_deposition_solvents_mixing_ratio": "Null; 4:1",
  "Perovskite_deposition_synthesis_atmosphere": "Null",
  "Perovskite_deposition_synthesis_atmosphere_pressure": "Null",
  "Perovskite_deposition_synthesis_atmosphere_relative_humidity": "Null",
  "Perovskite_deposition_spin_coating_speed": "Null; 0 rpm; 1000 rpm; 6000 rpm",
  "Perovskite_deposition_spin_coating_time": "Null; 10 s; 10 s; 20 s",
  "Perovskite_deposition_thermal_annealing_atmosphere": "Null",
  "Perovskite_deposition_thermal_annealing_temperature": "100 °C; 100 °C",
  "Perovskite_deposition_thermal_annealing_time": "Null; 60 min",
  "Perovskite_surface_treatment_material": "Null",
  "Perovskite_surface_treatment_method": "Null",
  "Perovskite_surface_treatment_solution_concentration": "Null",
  "Perovskite_surface_treatment_solvents_compound": "Null",
  "Perovskite_surface_treatment_synthesis_atmosphere": "Null",
  "Perovskite_surface_treatment_synthesis_atmosphere_pressure": "Null",
  "Perovskite_surface_treatment_synthesis_atmosphere_relative_humidity": "Null",
  "Perovskite_surface_treatment_deposition_spin_coating_speed": "Null",
  "Perovskite_surface_treatment_deposition_spin_coating_time": "Null",
  "Perovskite_surface_treatment_deposition_thermal_annealing_temperature": "Null",
  "Perovskite_surface_treatment_deposition_thermal_annealing_time": "Null",
  "HTL_thickness": "250 nm",
  "HTL_stack_sequence": "Spiro-OMeTAD",
  "HTL_additive_compound": "lithium salt; cobalt; 4-tert-butylpyridine",
  "HTL_additive_concentration": "9.1 mg/mL; 8.7 mg/mL; 28.8 μL/mL",
  "HTL_deposition_method": "Spin-coating",
  "HTL_deposition_solution_concentration": "Null",
  "HTL_deposition_solvents_compound": "chlorobenzene",
  "HTL_deposition_synthesis_atmosphere": "ambient",
  "HTL_deposition_synthesis_atmosphere_pressure": "1 atm",
  "HTL_deposition_synthesis_atmosphere_relative_humidity": "Null",
  "HTL_deposition_spin_coating_speed": "4000 rpm",
  "HTL_deposition_spin_coating_time": "30 s",
  "HTL_deposition_thermal_annealing_temperature": "Null",
  "HTL_deposition_thermal_annealing_time": "Null",
  "Backcontact_thickness": "100 nm",
  "Beckcontact_deposition_method": "Thermal evaporation",
  "Backcontact_deposition_atmosphere_pressure": "Null",
  "Encapsulation_method": "Null",
  "Encapsulation_atmosphere": "Null",
  "JV_measured_device_matching": "True",
  "JV_measured_reverse_scan_Voc": "1.09 V",
  "JV_measured_reverse_scan_Jsc": "25.31 mA/cm2",
  "JV_measured_reverse_scan_FF": "0.70",
  "JV_measured_reverse_scan_PCE": "19.44 %",
  "JV_measured_forward_scan_Voc": "1.05 V",
  "JV_measured_forward_scan_Jsc": "25.22 mA/cm2",
  "JV_measured_forward_scan_FF": "0.62",
  "JV_measured_forward_scan_PCE": "16.48 %",
  "JV_measured_light_spectra": "AM 1.5G",
  "JV_measured_light_spectra_intensity": "100 mW/cm2",
  "JV_measured_scan_speed": "0.05 V/s",
  "JV_measured_scan_delay_time": "Null",
  "JV_certified_PCE": "Null",
  "Stabilized_measured_PCE": "19 %",
  "Stabilized_certified_PCE": "Null",
  "Stability_test_device_matching": "True",
  "Stability_test_temperature": "25 °C",
  "Stability_test_atmosphere": "Air",
  "Stability_test_light_spectra": "Null",
  "Stability_test_light_intensity": "Null",
  "Stability_test_relative_humidity": "30 −40 %",
  "Stability_PCE_after_time": "6000 h",
  "Stability_PCE_after_time_value": "80 %"
}
