Repository: jiayijdong/PSCbench

# PSCbench


**PSCbench** is a novel benchmark for materials science research-level scientific
dataset curation sourced from published journals. The benchmark is designed to evaluate the complex classification capabilities,
strong domain knowledge, and advanced calculation skills of LLMs.

## Data


The PSCbench dataset is under dataset folder in json file format. Each file is list of dictionary and can be extracted using following scripts.
Each file stands for one published journal, which is fully elaborated in the paper. 

```
with open("./dataset/retroactive/{}.json".format(subject), encoding='utf-8') as json_file:
    problems=json.load(json_file)
```

File: dataset/2021-2025/10.1021_acsami.1c00677/Device_BestPCE_claude_haiku_10.1021_acsami.1c00677.json
{
  "Ref_DOI": "10.1021/acsami.1c00677",
  "Ref_journal": "ACS Applied Materials & Interfaces",
  "Ref_publication_year": "2021",
  "Ref_title": "Ionic Liquid Assisted -MAPbI3 Nanoparticle -Seeded Growth for Efficient and Stable Perovskite Solar Cell s",
  "Cell_architecture": "NIP",
  "Cell_stack_sequence": "FTO/TiO2/Brookite TiO2/Perovskite/Spiro-OMeTAD/Au",
  "Cell_area_measured": "0.09 cm2",
  "ETL_thickness": "40/Null",
  "ETL_stack_sequence": "Compact TiO2/Brookite TiO2",
  "ETL_additive_compound": "Null",
  "ETL_additive_concentration": "Null",
  "ETL_deposition_method": "Spin-coating/Spin-coating",
  "ETL_deposition_solution_concentration": "0.15 M/Null",
  "ETL_deposition_solvents_compound": "2-Propanol/Null",
  "ETL_deposition_synthesis_atmosphere": "Air",
  "ETL_deposition_synthesis_atmosphere_pressure": "1 atm",
  "ETL_deposition_synthesis_atmosphere_relative_humidity": "Null",
  "ETL_deposition_spin_coating_speed": "2000 rpm/2000 rpm",
  "ETL_deposition_spin_coating_time": "30 s/30 s",
  "ETL_deposition_thermal_annealing_temperature": "120 °C/180 °C",
  "ETL_deposition_thermal_annealing_time": "5 min/60 min",
  "Perovskite_dimension": "3D",
  "Perovskite_thickness": "600",
  "Perovskite_composition_long_form": "Cs0.05(FA0.83MA0.17)0.95Pb(I0.83Br0.17)3",
  "Perovskite_additive_compound": "HMImCl",
  "Perovskite_additive_concentration": "Null",
  "Perovskite_bandgap": "Null",
  "Perovskite_deposition_method": "Spin-coating",
  "Perovskite_deposition_sequential_spin_coating": "False",
  "Perovskite_deposition_spin_coating_antisolvent": "Chlorobenzene",
  "Perovskite_deposition_reaction_solutions_compounds": "FAI;PbI2;MABr;PbBr2;CsI",
  "Perovskite_deposition_reaction_solutions_concentrations": "1 M;1.1 M;0.2 M;0.2 M;1.5 M",
  "Perovskite_deposition_final_solutions_concentration_before_deposition": "Null",
  "Perovskite_deposition_solvents_compound": "DMF;DMSO",
  "Perovskite_deposition_solvents_mixing_ratio": "4;1",
  "Perovskite_deposition_synthesis_atmosphere": "Null",
  "Perovskite_deposition_synthesis_atmosphere_pressure": "1 atm",
  "Perovskite_deposition_synthesis_atmosphere_relative_humidity": "Null",
  "Perovskite_deposition_spin_coating_speed": "1000 rpm;6000 rpm",
  "Perovskite_deposition_spin_coating_time": "10 s;20 s",
  "Perovskite_deposition_thermal_annealing_atmosphere": "Air",
  "Perovskite_deposition_thermal_annealing_temperature": "100 °C",
  "Perovskite_deposition_thermal_annealing_time": "60 min",
  "Perovskite_surface_treatment_material": "Null",
  "Perovskite_surface_treatment_method": "Null",
  "Perovskite_surface_treatment_solution_concentration": "Null",
  "Perovskite_surface_treatment_solvents_compound": "Null",
  "Perovskite_surface_treatment_synthesis_atmosphere": "Null",
  "Perovskite_surface_treatment_synthesis_atmosphere_pressure": "Null",
  "Perovskite_surface_treatment_synthesis_atmosphere_relative_humidity": "Null",
  "Perovskite_surface_treatment_deposition_spin_coating_speed": "Null",
  "Perovskite_surface_treatment_deposition_spin_coating_time": "Null",
  "Perovskite_surface_treatment_deposition_thermal_annealing_temperature": "Null",
  "Perovskite_surface_treatment_deposition_thermal_annealing_time": "Null",
  "HTL_thickness": "250",
  "HTL_stack_sequence": "Spiro-OMeTAD",
  "HTL_additive_compound": "Lithium salt;Cobalt;4-tert-butylpyridine",
  "HTL_additive_concentration": "9.1 mg/mL;8.7 mg/mL;28.8 μL/mL",
  "HTL_deposition_method": "Spin-coating",
  "HTL_deposition_solution_concentration": "Null",
  "HTL_deposition_solvents_compound": "Chlorobenzene",
  "HTL_deposition_synthesis_atmosphere": "Air",
  "HTL_deposition_synthesis_atmosphere_pressure": "1 atm",
  "HTL_deposition_synthesis_atmosphere_relative_humidity": "Null",
  "HTL_deposition_spin_coating_speed": "4000 rpm",
  "HTL_deposition_spin_coating_time": "30 s",
  "HTL_deposition_thermal_annealing_temperature": "Null",
  "HTL_deposition_thermal_annealing_time": "Null",
  "Backcontact_thickness": "100",
  "Beckcontact_deposition_method": "Thermal evaporation",
  "Backcontact_deposition_atmosphere_pressure": "Null",
  "Encapsulation_method": "Null",
  "Encapsulation_atmosphere": "Null",
  "JV_measured_device_matching": "True",
  "JV_measured_reverse_scan_Voc": "1.09",
  "JV_measured_reverse_scan_Jsc": "25.31",
  "JV_measured_reverse_scan_FF": "0.70",
  "JV_measured_reverse_scan_PCE": "19.44",
  "JV_measured_forward_scan_Voc": "1.05",
  "JV_measured_forward_scan_Jsc": "25.22",
  "JV_measured_forward_scan_FF": "0.62",
  "JV_measured_forward_scan_PCE": "16.48",
  "JV_measured_light_spectra": "AM1.5G",
  "JV_measured_light_spectra_intensity": "100 mW/cm2",
  "JV_measured_scan_speed": "0.05 V/s",
  "JV_measured_scan_delay_time": "Null",
  "JV_certified_PCE": "Null",
  "Stabilized_measured_PCE": "19.00",
  "Stabilized_certified_PCE": "Null",
  "Stability_test_device_matching": "True",
  "Stability_test_temperature": "25 °C",
  "Stability_test_atmosphere": "Air",
  "Stability_test_light_spectra": "1 sun",
  "Stability_test_light_intensity": "100 mW/cm2",
  "Stability_test_relative_humidity": "30-40%",
  "Stability_PCE_after_time": "2 h",
  "Stability_PCE_after_time_value": "92"
}

File: dataset/2021-2025/10.1021_acsami.1c00677/Device_BestPCE_gpt4o_10.1021_acsami.1c00677.json
{
  "Ref_DOI": "10.1021/acsami.1c00677",
  "Ref_journal": "ACS Appl. Mater. Interfaces",
  "Ref_publication_year": "2021",
  "Ref_title": "Ionic Liquid Assisted -MAPbI3 Nanoparticle -Seeded Growth for Efficient and Stable Perovskite Solar Cells",
  "Cell_architecture": "NIP",
  "Cell_stack_sequence": "FTO/TiO2 compact layer/brookite TiO2 NPs/MAPbI3 NPs/CsFAMA/Spiro-OMeTAD/Au",
  "Cell_area_measured": "0.09 cm2",
  "ETL_thickness": "40 nm",
  "ETL_stack_sequence": "TiO2 compact layer/brookite TiO2 NPs",
  "ETL_additive_compound": "Null",
  "ETL_additive_concentration": "Null",
  "ETL_deposition_method": "Spin-coating/Spin-coating",
  "ETL_deposition_solution_concentration": "0.15 M/Null",
  "ETL_deposition_solvents_compound": "2-propanol/Null",
  "ETL_deposition_synthesis_atmosphere": "Air",
  "ETL_deposition_synthesis_atmosphere_pressure": "1 atm",
  "ETL_deposition_synthesis_atmosphere_relative_humidity": "Null",
  "ETL_deposition_spin_coating_speed": "2000 rpm/2000 rpm",
  "ETL_deposition_spin_coating_time": "30 s/30 s",
  "ETL_deposition_thermal_annealing_temperature": "120 °C/100 °C",
  "ETL_deposition_thermal_annealing_time": "5 min/60 min",
  "Perovskite_dimension": "3D",
  "Perovskite_thickness": "600 nm",
  "Perovskite_composition_long_form": "Cs0.05(FA0.83MA0.17)0.95Pb(I0.83Br0.17)3",
  "Perovskite_additive_compound": "HMImCl",
  "Perovskite_additive_concentration": "Null",
  "Perovskite_bandgap": "Null",
  "Perovskite_deposition_method": "Spin-coating",
  "Perovskite_deposition_sequential_spin_coating": "True",
  "Perovskite_deposition_spin_coating_antisolvent": "Null",
  "Perovskite_deposition_reaction_solutions_compounds": "FAI;PbI2;MABr;PbBr2;CsI",
  "Perovskite_deposition_reaction_solutions_concentrations": "1 M;1.1 M;0.2 M;0.2 M;1.5 M",
  "Perovskite_deposition_final_solutions_concentration_before_deposition": "Null",
  "Perovskite_deposition_solvents_compound": "DMF;DMSO",
  "Perovskite_deposition_solvents_mixing_ratio": "4:1",
  "Perovskite_deposition_synthesis_atmosphere": "Null",
  "Perovskite_deposition_synthesis_atmosphere_pressure": "Null",
  "Perovskite_deposition_synthesis_atmosphere_relative_humidity": "Null",
  "Perovskite_deposition_spin_coating_speed": "0 rpm;1000 rpm;6000 rpm",
  "Perovskite_deposition_spin_coating_time": "10 s;10 s;20 s",
  "Perovskite_deposition_thermal_annealing_atmosphere": "Null",
  "Perovskite_deposition_thermal_annealing_temperature": "100 °C",
  "Perovskite_deposition_thermal_annealing_time": "60 min",
  "Perovskite_surface_treatment_material": "Null",
  "Perovskite_surface_treatment_method": "Null",
  "Perovskite_surface_treatment_solution_concentration": "Null",
  "Perovskite_surface_treatment_solvents_compound": "Null",
  "Perovskite_surface_treatment_synthesis_atmosphere": "Null",
  "Perovskite_surface_treatment_synthesis_atmosphere_pressure": "Null",
  "Perovskite_surface_treatment_synthesis_atmosphere_relative_humidity": "Null",
  "Perovskite_surface_treatment_deposition_spin_coating_speed": "Null",
  "Perovskite_surface_treatment_deposition_spin_coating_time": "Null",
  "Perovskite_surface_treatment_deposition_thermal_annealing_temperature": "Null",
  "Perovskite_surface_treatment_deposition_thermal_annealing_time": "Null",
  "HTL_thickness": "250 nm",
  "HTL_stack_sequence": "Spiro-OMeTAD",
  "HTL_additive_compound": "lithium salt;cobalt;4-tert-butylpyridine",
  "HTL_additive_concentration": "9.1 mg;8.7 mg;28.8 μL",
  "HTL_deposition_method": "Spin-coating",
  "HTL_deposition_solution_concentration": "Null",
  "HTL_deposition_solvents_compound": "Chlorobenzene",
  "HTL_deposition_synthesis_atmosphere": "Air",
  "HTL_deposition_synthesis_atmosphere_pressure": "1 atm",
  "HTL_deposition_synthesis_atmosphere_relative_humidity": "Null",
  "HTL_deposition_spin_coating_speed": "4000 rpm",
  "HTL_deposition_spin_coating_time": "30 s",
  "HTL_deposition_thermal_annealing_temperature": "Null",
  "HTL_deposition_thermal_annealing_time": "Null",
  "Backcontact_thickness": "100 nm",
  "Beckcontact_deposition_method": "Thermal evaporation",
  "Backcontact_deposition_atmosphere_pressure": "Null",
  "Encapsulation_method": "Null",
  "Encapsulation_atmosphere": "Null",
  "JV_measured_device_matching": "True",
  "JV_measured_reverse_scan_Voc": "1.09 V",
  "JV_measured_reverse_scan_Jsc": "25.31 mA/cm2",
  "JV_measured_reverse_scan_FF": "70 %",
  "JV_measured_reverse_scan_PCE": "19.44 %",
  "JV_measured_forward_scan_Voc": "1.05 V",
  "JV_measured_forward_scan_Jsc": "25.22 mA/cm2",
  "JV_measured_forward_scan_FF": "62 %",
  "JV_measured_forward_scan_PCE": "16.48 %",
  "JV_measured_light_spectra": "AM1.5G",
  "JV_measured_light_spectra_intensity": "100 mW/cm2",
  "JV_measured_scan_speed": "0.05 V/s",
  "JV_measured_scan_delay_time": "Null",
  "JV_certified_PCE": "Null",
  "Stabilized_measured_PCE": "19 %",
  "Stabilized_certified_PCE": "Null",
  "Stability_test_device_matching": "True",
  "Stability_test_temperature": "25 °C",
  "Stability_test_atmosphere": "Air",
  "Stability_test_light_spectra": "AM1.5G",
  "Stability_test_light_intensity": "1 sun",
  "Stability_test_relative_humidity": "30-40 %",
  "Stability_PCE_after_time": "6000 hours",
  "Stability_PCE_after_time_value": "80 %"
}

File: dataset/2021-2025/10.1021_acsami.1c00677/Device_BestPCE_gpt4o_mini_10.1021_acsami.1c00677.json
{
  "Ref_DOI": "10.1021/acsami.1c00677",
  "Ref_journal": "ACS Applied Materials & Interfaces",
  "Ref_publication_year": "2021",
  "Ref_title": "Ionic Liquid Assisted -MAPbI3 Nanoparticle -Seeded Growth for Efficient and Stable Perovskite Solar Cells",
  "Cell_architecture": "NIP",
  "Cell_stack_sequence": "FTO/TiO2/IL-assisted MAPbI3 NPs/CsFAMA/spiro-OMeTAD/Au",
  "Cell_area_measured": "0.09 cm²",
  "ETL_thickness": "40 nm",
  "ETL_stack_sequence": "TiO2",
  "ETL_additive_compound": "Null",
  "ETL_additive_concentration": "Null",
  "ETL_deposition_method": "Spin-coating",
  "ETL_deposition_solution_concentration": "0.15 M",
  "ETL_deposition_solvents_compound": "2-propanol",
  "ETL_deposition_synthesis_atmosphere": "Air",
  "ETL_deposition_synthesis_atmosphere_pressure": "1 atm",
  "ETL_deposition_synthesis_atmosphere_relative_humidity": "Null",
  "ETL_deposition_spin_coating_speed": "2000 rpm",
  "ETL_deposition_spin_coating_time": "30 s",
  "ETL_deposition_thermal_annealing_temperature": "450 °C",
  "ETL_deposition_thermal_annealing_time": "30 min",
  "Perovskite_dimension": "3D",
  "Perovskite_thickness": "600 nm",
  "Perovskite_composition_long_form": "Cs0.05(FA0.83MA0.17)0.95Pb(I0.83Br0.17)3",
  "Perovskite_additive_compound": "HMImCl",
  "Perovskite_additive_concentration": "Null",
  "Perovskite_bandgap": "Null",
  "Perovskite_deposition_method": "Spin-coating",
  "Perovskite_deposition_sequential_spin_coating": "False",
  "Perovskite_deposition_spin_coating_antisolvent": "Null",
  "Perovskite_deposition_reaction_solutions_compounds": "FAI; MAI; CsI; PbI2; PbBr2; MABr",
  "Perovskite_deposition_reaction_solutions_concentrations": "1 M; 1.1 M; 1.5 M; 0.2 M; 0.2 M; 0.2 M",
  "Perovskite_deposition_final_solutions_concentration_before_deposition": "Null",
  "Perovskite_deposition_solvents_compound": "DMF; DMSO",
  "Perovskite_deposition_solvents_mixing_ratio": "4:1",
  "Perovskite_deposition_synthesis_atmosphere": "Nitrogen",
  "Perovskite_deposition_synthesis_atmosphere_pressure": "1 atm",
  "Perovskite_deposition_synthesis_atmosphere_relative_humidity": "Null",
  "Perovskite_deposition_spin_coating_speed": "0 rpm; 1000 rpm; 6000 rpm",
  "Perovskite_deposition_spin_coating_time": "10 s; 10 s; 20 s",
  "Perovskite_deposition_thermal_annealing_atmosphere": "Air",
  "Perovskite_deposition_thermal_annealing_temperature": "100 °C",
  "Perovskite_deposition_thermal_annealing_time": "60 min",
  "Perovskite_surface_treatment_material": "Null",
  "Perovskite_surface_treatment_method": "Null",
  "Perovskite_surface_treatment_solution_concentration": "Null",
  "Perovskite_surface_treatment_solvents_compound": "Null",
  "Perovskite_surface_treatment_synthesis_atmosphere": "Null",
  "Perovskite_surface_treatment_synthesis_atmosphere_pressure": "Null",
  "Perovskite_surface_treatment_synthesis_atmosphere_relative_humidity": "Null",
  "Perovskite_surface_treatment_deposition_spin_coating_speed": "Null",
  "Perovskite_surface_treatment_deposition_spin_coating_time": "Null",
  "Perovskite_surface_treatment_deposition_thermal_annealing_temperature": "Null",
  "Perovskite_surface_treatment_deposition_thermal_annealing_time": "Null",
  "HTL_thickness": "250 nm",
  "HTL_stack_sequence": "spiro-OMeTAD",
  "HTL_additive_compound": "Li salt; Co salt; tBP",
  "HTL_additive_concentration": "9.1 mg; 8.7 mg; 28.8 μL",
  "HTL_deposition_method": "Spin-coating",
  "HTL_deposition_solution_concentration": "Null",
  "HTL_deposition_solvents_compound": "Chlorobenzene",
  "HTL_deposition_synthesis_atmosphere": "Air",
  "HTL_deposition_synthesis_atmosphere_pressure": "1 atm",
  "HTL_deposition_synthesis_atmosphere_relative_humidity": "Null",
  "HTL_deposition_spin_coating_speed": "4000 rpm",
  "HTL_deposition_spin_coating_time": "30 s",
  "HTL_deposition_thermal_annealing_temperature": "Null",
  "HTL_deposition_thermal_annealing_time": "Null",
  "Backcontact_thickness": "100 nm",
  "Beckcontact_deposition_method": "Thermal evaporation",
  "Backcontact_deposition_atmosphere_pressure": "1 atm",
  "Encapsulation_method": "Null",
  "Encapsulation_atmosphere": "Air",
  "JV_measured_device_matching": "True",
  "JV_measured_reverse_scan_Voc": "1.09 V",
  "JV_measured_reverse_scan_Jsc": "25.31 mA/cm²",
  "JV_measured_reverse_scan_FF": "70 %",
  "JV_measured_reverse_scan_PCE": "19.44 %",
  "JV_measured_forward_scan_Voc": "1.05 V",
  "JV_measured_forward_scan_Jsc": "25.22 mA/cm²",
  "JV_measured_forward_scan_FF": "62 %",
  "JV_measured_forward_scan_PCE": "16.48 %",
  "JV_measured_light_spectra": "AM1.5G",
  "JV_measured_light_spectra_intensity": "1 sun",
  "JV_measured_scan_speed": "0.05 V/s",
  "JV_measured_scan_delay_time": "Null",
  "JV_certified_PCE": "Null",
  "Stabilized_measured_PCE": "19 %",
  "Stabilized_certified_PCE": "Null",
  "Stability_test_device_matching": "True",
  "Stability_test_temperature": "Null",
  "Stability_test_atmosphere": "Air",
  "Stability_test_light_spectra": "AM1.5G",
  "Stability_test_light_intensity": "1 sun",
  "Stability_test_relative_humidity": "30-40 %",
  "Stability_PCE_after_time": "6000 hours",
  "Stability_PCE_after_time_value": "80 %"
}

File: dataset/2021-2025/10.1021_acsami.1c00677/Device_BestPCE_gpt4o_mini_zero_shot_10.1021_acsami.1c00677.json
{
  "Ref_DOI": "10.1021/acsami.1c00677",
  "Ref_journal": "ACS Applied Materials & Interfaces",
  "Ref_publication_year": "2021",
  "Ref_title": "Ionic Liquid-Assisted MAPbI3 Nanoparticle-Seeded Growth for Efficient and Stable Perovskite Solar Cells",
  "Cell_architecture": "Planar",
  "Cell_stack_sequence": "FTO/TiO2/Perovskite/HTL/Au",
  "Cell_area_measured": "0.09 cm2",
  "ETL_thickness": "40 nm",
  "ETL_stack_sequence": "TiO2",
  "ETL_additive_compound": "Null",
  "ETL_additive_concentration": "Null",
  "ETL_deposition_method": "Spin coating",
  "ETL_deposition_solution_concentration": "0.15 M",
  "ETL_deposition_solvents_compound": "2-Propanol",
  "ETL_deposition_synthesis_atmosphere": "Air",
  "ETL_deposition_synthesis_atmosphere_pressure": "Null",
  "ETL_deposition_synthesis_atmosphere_relative_humidity": "Null",
  "ETL_deposition_spin_coating_speed": "2000 rpm",
  "ETL_deposition_spin_coating_time": "30 s",
  "ETL_deposition_thermal_annealing_temperature": "450 °C",
  "ETL_deposition_thermal_annealing_time": "30 min",
  "Perovskite_dimension": "Null",
  "Perovskite_thickness": "600 nm",
  "Perovskite_composition_long_form": "Cs0.05(FA0.83MA0.17)0.95Pb(I0.83Br0.17)3",
  "Perovskite_additive_compound": "HMImCl",
  "Perovskite_additive_concentration": "5%",
  "Perovskite_bandgap": "Null",
  "Perovskite_deposition_method": "Spin coating",
  "Perovskite_deposition_sequential_spin_coating": "Yes",
  "Perovskite_deposition_spin_coating_antisolvent": "Chlorobenzene",
  "Perovskite_deposition_reaction_solutions_compounds": "FAI, MAI, CsI, PbI2, MABr, PbBr2",
  "Perovskite_deposition_reaction_solutions_concentrations": "1 M, 1.1 M, 0.2 M, 0.2 M, 1.5 M",
  "Perovskite_deposition_final_solutions_concentration_before_deposition": "Null",
  "Perovskite_deposition_solvents_compound": "DMF, DMSO",
  "Perovskite_deposition_solvents_mixing_ratio": "4:1",
  "Perovskite_deposition_synthesis_atmosphere": "Air",
  "Perovskite_deposition_synthesis_atmosphere_pressure": "Null",
  "Perovskite_deposition_synthesis_atmosphere_relative_humidity": "Null",
  "Perovskite_deposition_spin_coating_speed": "6000 rpm",
  "Perovskite_deposition_spin_coating_time": "20 s",
  "Perovskite_deposition_thermal_annealing_atmosphere": "Air",
  "Perovskite_deposition_thermal_annealing_temperature": "100 °C",
  "Perovskite_deposition_thermal_annealing_time": "60 min",
  "Perovskite_surface_treatment_material": "Null",
  "Perovskite_surface_treatment_method": "Null",
  "Perovskite_surface_treatment_solution_concentration": "Null",
  "Perovskite_surface_treatment_solvents_compound": "Null",
  "Perovskite_surface_treatment_synthesis_atmosphere": "Null",
  "Perovskite_surface_treatment_synthesis_atmosphere_pressure": "Null",
  "Perovskite_surface_treatment_synthesis_atmosphere_relative_humidity": "Null",
  "Perovskite_surface_treatment_deposition_spin_coating_speed": "Null",
  "Perovskite_surface_treatment_deposition_spin_coating_time": "Null",
  "Perovskite_surface_treatment_deposition_thermal_annealing_temperature": "Null",
  "Perovskite_surface_treatment_deposition_thermal_annealing_time": "Null",
  "HTL_thickness": "250 nm",
  "HTL_stack_sequence": "Spiro-OMeTAD",
  "HTL_additive_compound": "Lithium salt, Cobalt, 4-tert-butylpyridine",
  "HTL_additive_concentration": "9.1 mg, 8.7 mg, 28.8 μL",
  "HTL_deposition_method": "Spin coating",
  "HTL_deposition_solution_concentration": "Null",
  "HTL_deposition_solvents_compound": "Chlorobenzene",
  "HTL_deposition_synthesis_atmosphere": "Air",
  "HTL_deposition_synthesis_atmosphere_pressure": "Null",
  "HTL_deposition_synthesis_atmosphere_relative_humidity": "Null",
  "HTL_deposition_spin_coating_speed": "4000 rpm",
  "HTL_deposition_spin_coating_time": "30 s",
  "HTL_deposition_thermal_annealing_temperature": "Null",
  "HTL_deposition_thermal_annealing_time": "Null",
  "Backcontact_thickness": "100 nm",
  "Beckcontact_deposition_method": "Thermal evaporation",
  "Backcontact_deposition_atmosphere_pressure": "Null",
  "Encapsulation_method": "Null",
  "Encapsulation_atmosphere": "Null",
  "JV_measured_device_matching": "Null",
  "JV_measured_reverse_scan_Voc": "1.09 V",
  "JV_measured_reverse_scan_Jsc": "25.31 mA/cm2",
  "JV_measured_reverse_scan_FF": "0.70",
  "JV_measured_reverse_scan_PCE": "19.44%",
  "JV_measured_forward_scan_Voc": "1.05 V",
  "JV_measured_forward_scan_Jsc": "25.22 mA/cm2",
  "JV_measured_forward_scan_FF": "0.62",
  "JV_measured_forward_scan_PCE": "16.48%",
  "JV_measured_light_spectra": "Null",
  "JV_measured_light_spectra_intensity": "Null",
  "JV_measured_scan_speed": "0.05 V/s",
  "JV_measured_scan_delay_time": "Null",
  "JV_certified_PCE": "Null",
  "Stabilized_measured_PCE": "19%",
  "Stabilized_certified_PCE": "Null",
  "Stability_test_device_matching": "Null",
  "Stability_test_temperature": "Null",
  "Stability_test_atmosphere": "Air",
  "Stability_test_light_spectra": "Null",
  "Stability_test_light_intensity": "1 sun",
  "Stability_test_relative_humidity": "30-40%",
  "Stability_PCE_after_time": "6000 h",
  "Stability_PCE_after_time_value": "80%"
}

File: dataset/2021-2025/10.1021_acsami.1c00677/Device_BestPCE_grok_10.1021_acsami.1c00677.json
{
  "Ref_DOI": "10.1021/acsami.1c00677",
  "Ref_journal": "ACS Applied Materials & Interfaces",
  "Ref_publication_year": "2021",
  "Ref_title": "Ionic Liquid-Assisted MAPbI3 Nanoparticle-Seeded Growth for Efficient and Stable Perovskite Solar Cells",
  "Cell_architecture": "NIP",
  "Cell_stack_sequence": "FTO/TiO2 CL/brookite TiO2 NPs/MAPbI3 NPs/CsFAMA/Spiro-OMeTAD/Au",
  "Cell_area_measured": "0.09 cm2",
  "ETL_thickness": "40 nm/Null",
  "ETL_stack_sequence": "TiO2 CL/brookite TiO2 NPs",
  "ETL_additive_compound": "Null",
  "ETL_additive_concentration": "Null",
  "ETL_deposition_method": "Spin-coating/Spin-coating",
  "ETL_deposition_solution_concentration": "0.15 M and 0.3 M/Null",
  "ETL_deposition_solvents_compound": "2-propanol/Null",
  "ETL_deposition_synthesis_atmosphere": "Air",
  "ETL_deposition_synthesis_atmosphere_pressure": "1 atm",
  "ETL_deposition_synthesis_atmosphere_relative_humidity": "Null",
  "ETL_deposition_spin_coating_speed": "2000 rpm/2000 rpm",
  "ETL_deposition_spin_coating_time": "30 s/30 s",
  "ETL_deposition_thermal_annealing_temperature": "450 °C/180 °C",
  "ETL_deposition_thermal_annealing_time": "30 min/60 min",
  "Perovskite_dimension": "3D",
  "Perovskite_thickness": "600 nm",
  "Perovskite_composition_long_form": "Cs0.05(FA0.83MA0.17)0.95Pb(I0.83Br0.17)3 with MAPbI3 NPs",
  "Perovskite_additive_compound": "1-Hexyl-3-methylimidazolium chloride (HMImCl)",
  "Perovskite_additive_concentration": "Null",
  "Perovskite_bandgap": "Null",
  "Perovskite_deposition_method": "Spin-coating",
  "Perovskite_deposition_sequential_spin_coating": "True",
  "Perovskite_deposition_spin_coating_antisolvent": "Null",
  "Perovskite_deposition_reaction_solutions_compounds": "FAI;PbI2;MABr;PbBr2;CsI;MAPbI3 NPs with HMImCl",
  "Perovskite_deposition_reaction_solutions_concentrations": "1 M;1.1 M;0.2 M;0.2 M;1.5 M;Null",
  "Perovskite_deposition_final_solutions_concentration_before_deposition": "Null",
  "Perovskite_deposition_solvents_compound": "DMF;DMSO",
  "Perovskite_deposition_solvents_mixing_ratio": "4:1",
  "Perovskite_deposition_synthesis_atmosphere": "Null",
  "Perovskite_deposition_synthesis_atmosphere_pressure": "Null",
  "Perovskite_deposition_synthesis_atmosphere_relative_humidity": "Null",
  "Perovskite_deposition_spin_coating_speed": "0 rpm;1000 rpm;6000 rpm",
  "Perovskite_deposition_spin_coating_time": "10 s;10 s;20 s",
  "Perovskite_deposition_thermal_annealing_atmosphere": "Null",
  "Perovskite_deposition_thermal_annealing_temperature": "100 °C",
  "Perovskite_deposition_thermal_annealing_time": "60 min",
  "Perovskite_surface_treatment_material": "Null",
  "Perovskite_surface_treatment_method": "Null",
  "Perovskite_surface_treatment_solution_concentration": "Null",
  "Perovskite_surface_treatment_solvents_compound": "Null",
  "Perovskite_surface_treatment_synthesis_atmosphere": "Null",
  "Perovskite_surface_treatment_synthesis_atmosphere_pressure": "Null",
  "Perovskite_surface_treatment_synthesis_atmosphere_relative_humidity": "Null",
  "Perovskite_surface_treatment_deposition_spin_coating_speed": "Null",
  "Perovskite_surface_treatment_deposition_spin_coating_time": "Null",
  "Perovskite_surface_treatment_deposition_thermal_annealing_temperature": "Null",
  "Perovskite_surface_treatment_deposition_thermal_annealing_time": "Null",
  "HTL_thickness": "250 nm",
  "HTL_stack_sequence": "Spiro-OMeTAD",
  "HTL_additive_compound": "Lithium salt;Cobalt;4-tert-butylpyridine",
  "HTL_additive_concentration": "9.1 mg/mL;8.7 mg/mL;28.8 μL/mL",
  "HTL_deposition_method": "Spin-coating",
  "HTL_deposition_solution_concentration": "Null",
  "HTL_deposition_solvents_compound": "Chlorobenzene",
  "HTL_deposition_synthesis_atmosphere": "Air",
  "HTL_deposition_synthesis_atmosphere_pressure": "1 atm",
  "HTL_deposition_synthesis_atmosphere_relative_humidity": "Null",
  "HTL_deposition_spin_coating_speed": "4000 rpm",
  "HTL_deposition_spin_coating_time": "30 s",
  "HTL_deposition_thermal_annealing_temperature": "Null",
  "HTL_deposition_thermal_annealing_time": "Null",
  "Backcontact_thickness": "100 nm",
  "Beckcontact_deposition_method": "Thermal evaporation",
  "Backcontact_deposition_atmosphere_pressure": "Null",
  "Encapsulation_method": "None",
  "Encapsulation_atmosphere": "Null",
  "JV_measured_device_matching": "True",
  "JV_measured_reverse_scan_Voc": "1.09 V",
  "JV_measured_reverse_scan_Jsc": "25.31 mA/cm2",
  "JV_measured_reverse_scan_FF": "70 %",
  "JV_measured_reverse_scan_PCE": "19.44 %",
  "JV_measured_forward_scan_Voc": "1.05 V",
  "JV_measured_forward_scan_Jsc": "25.22 mA/cm2",
  "JV_measured_forward_scan_FF": "62 %",
  "JV_measured_forward_scan_PCE": "16.48 %",
  "JV_measured_light_spectra": "AM1.5G",
  "JV_measured_light_spectra_intensity": "100 mW/cm2",
  "JV_measured_scan_speed": "0.05 V/s",
  "JV_measured_scan_delay_time": "Null",
  "JV_certified_PCE": "Null",
  "Stabilized_measured_PCE": "19 %",
  "Stabilized_certified_PCE": "Null",
  "Stability_test_device_matching": "True",
  "Stability_test_temperature": "25 °C",
  "Stability_test_atmosphere": "Air",
  "Stability_test_light_spectra": "AM1.5G",
  "Stability_test_light_intensity": "1 sun",
  "Stability_test_relative_humidity": "30-40 %",
  "Stability_PCE_after_time": "6000 hours",
  "Stability_PCE_after_time_value": "80 %"
}

File: dataset/2021-2025/10.1021_acsami.1c00677/Device_BestPCE_o3_10.1021_acsami.1c00677.json
{
  "Ref_DOI": "10.1021/acsami.1c00677",
  "Ref_journal": "ACS Applied Materials & Interfaces",
  "Ref_publication_year": "2021",
  "Ref_title": "Ionic Liquid-Assisted MAPbI3 Nanoparticle-Seeded Growth for Efficient and Stable Perovskite Solar Cells",
  "Cell_architecture": "NIP",
  "Cell_stack_sequence": "FTO/TiO2 compact/brookite TiO2 nanoparticles/MAPbI3 NP-seeded CsFAMA perovskite/Spiro-OMeTAD/Au",
  "Cell_area_measured": "0.09 cm2",
  "ETL_thickness": "40 nm/Null",
  "ETL_stack_sequence": "TiO2 compact/brookite TiO2 nanoparticles",
  "ETL_additive_compound": "Null",
  "ETL_additive_concentration": "Null",
  "ETL_deposition_method": "Spin-coating/Spin-coating",
  "ETL_deposition_solution_concentration": "0.15 M;0.3 M/Null",
  "ETL_deposition_solvents_compound": "2-propanol/Null",
  "ETL_deposition_synthesis_atmosphere": "Air",
  "ETL_deposition_synthesis_atmosphere_pressure": "1 atm",
  "ETL_deposition_synthesis_atmosphere_relative_humidity": "Null",
  "ETL_deposition_spin_coating_speed": "2000 rpm/2000 rpm",
  "ETL_deposition_spin_coating_time": "30 s/30 s",
  "ETL_deposition_thermal_annealing_temperature": "450 °C/180 °C",
  "ETL_deposition_thermal_annealing_time": "30 min/60 min",
  "Perovskite_dimension": "3D",
  "Perovskite_thickness": "600 nm",
  "Perovskite_composition_long_form": "Cs0.05(FA0.83MA0.17)0.95Pb(I0.83Br0.17)3 with MAPbI3 nanoparticle seeds",
  "Perovskite_additive_compound": "1-hexyl-3-methylimidazolium chloride (HMImCl)",
  "Perovskite_additive_concentration": "Null",
  "Perovskite_bandgap": "Null",
  "Perovskite_deposition_method": "Spin-coating",
  "Perovskite_deposition_sequential_spin_coating": "True",
  "Perovskite_deposition_spin_coating_antisolvent": "Chlorobenzene",
  "Perovskite_deposition_reaction_solutions_compounds": "FAI;PbI2;MABr;PbBr2;CsI",
  "Perovskite_deposition_reaction_solutions_concentrations": "1 M;1.1 M;0.2 M;0.2 M;1.5 M",
  "Perovskite_deposition_final_solutions_concentration_before_deposition": "Null",
  "Perovskite_deposition_solvents_compound": "DMF;DMSO",
  "Perovskite_deposition_solvents_mixing_ratio": "4:1",
  "Perovskite_deposition_synthesis_atmosphere": "Air",
  "Perovskite_deposition_synthesis_atmosphere_pressure": "1 atm",
  "Perovskite_deposition_synthesis_atmosphere_relative_humidity": "Null",
  "Perovskite_deposition_spin_coating_speed": "0 rpm;1000 rpm;6000 rpm",
  "Perovskite_deposition_spin_coating_time": "10 s;10 s;20 s",
  "Perovskite_deposition_thermal_annealing_atmosphere": "Air",
  "Perovskite_deposition_thermal_annealing_temperature": "100 °C",
  "Perovskite_deposition_thermal_annealing_time": "60 min",
  "Perovskite_surface_treatment_material": "Null",
  "Perovskite_surface_treatment_method": "Null",
  "Perovskite_surface_treatment_solution_concentration": "Null",
  "Perovskite_surface_treatment_solvents_compound": "Null",
  "Perovskite_surface_treatment_synthesis_atmosphere": "Null",
  "Perovskite_surface_treatment_synthesis_atmosphere_pressure": "Null",
  "Perovskite_surface_treatment_synthesis_atmosphere_relative_humidity": "Null",
  "Perovskite_surface_treatment_deposition_spin_coating_speed": "Null",
  "Perovskite_surface_treatment_deposition_spin_coating_time": "Null",
  "Perovskite_surface_treatment_deposition_thermal_annealing_temperature": "Null",
  "Perovskite_surface_treatment_deposition_thermal_annealing_time": "Null",
  "HTL_thickness": "250 nm",
  "HTL_stack_sequence": "Spiro-OMeTAD",
  "HTL_additive_compound": "Li-TFSI;FK209;4-tert-butylpyridine",
  "HTL_additive_concentration": "9.1 mg/mL;8.7 mg/mL;28.8 µL/mL",
  "HTL_deposition_method": "Spin-coating",
  "HTL_deposition_solution_concentration": "Null",
  "HTL_deposition_solvents_compound": "Chlorobenzene",
  "HTL_deposition_synthesis_atmosphere": "Air",
  "HTL_deposition_synthesis_atmosphere_pressure": "1 atm",
  "HTL_deposition_synthesis_atmosphere_relative_humidity": "Null",
  "HTL_deposition_spin_coating_speed": "4000 rpm",
  "HTL_deposition_spin_coating_time": "30 s",
  "HTL_deposition_thermal_annealing_temperature": "Null",
  "HTL_deposition_thermal_annealing_time": "Null",
  "Backcontact_thickness": "100 nm",
  "Beckcontact_deposition_method": "Thermal evaporation",
  "Backcontact_deposition_atmosphere_pressure": "High vacuum",
  "Encapsulation_method": "Null",
  "Encapsulation_atmosphere": "Null",
  "JV_measured_device_matching": "True",
  "JV_measured_reverse_scan_Voc": "1.09 V",
  "JV_measured_reverse_scan_Jsc": "25.31 mA/cm2",
  "JV_measured_reverse_scan_FF": "70 %",
  "JV_measured_reverse_scan_PCE": "19.44 %",
  "JV_measured_forward_scan_Voc": "1.05 V",
  "JV_measured_forward_scan_Jsc": "25.22 mA/cm2",
  "JV_measured_forward_scan_FF": "62 %",
  "JV_measured_forward_scan_PCE": "16.48 %",
  "JV_measured_light_spectra": "AM1.5G",
  "JV_measured_light_spectra_intensity": "100 mW/cm2",
  "JV_measured_scan_speed": "0.05 V/s",
  "JV_measured_scan_delay_time": "Null",
  "JV_certified_PCE": "Null",
  "Stabilized_measured_PCE": "19 %",
  "Stabilized_certified_PCE": "Null",
  "Stability_test_device_matching": "True",
  "Stability_test_temperature": "25 °C",
  "Stability_test_atmosphere": "Air",
  "Stability_test_light_spectra": "AM1.5G",
  "Stability_test_light_intensity": "1 sun",
  "Stability_test_relative_humidity": "30-40 %",
  "Stability_PCE_after_time": "6000 hours",
  "Stability_PCE_after_time_value": "80 %"
}

File: dataset/2021-2025/10.1021_acsami.1c00677/Device_BestPCE_o4_mini_10.1021_acsami.1c00677.json
{
  "Ref_DOI": "10.1021/acsami.1c00677",
  "Ref_journal": "ACS Appl. Mater. Interfaces",
  "Ref_publication_year": "2021",
  "Ref_title": "Ionic Liquid-Assisted MAPbI3 Nanoparticle-Seeded Growth for Efficient and Stable Perovskite Solar Cells",
  "Cell_architecture": "NIP",
  "Cell_stack_sequence": "FTO/compact TiO2/brookite TiO2 NP/MAPbI3NPs/CsFAMA/Spiro-OMeTAD/Au",
  "Cell_area_measured": "0.09 cm2",
  "ETL_thickness": "40 nm/Null",
  "ETL_stack_sequence": "compact TiO2/brookite TiO2 NP",
  "ETL_additive_compound": "Null",
  "ETL_additive_concentration": "Null",
  "ETL_deposition_method": "Spin-coating/spin-coating",
  "ETL_deposition_solution_concentration": "0.15 M;0.3 M/Null",
  "ETL_deposition_solvents_compound": "2-propanol/Null",
  "ETL_deposition_synthesis_atmosphere": "Air",
  "ETL_deposition_synthesis_atmosphere_pressure": "1 atm",
  "ETL_deposition_synthesis_atmosphere_relative_humidity": "Null",
  "ETL_deposition_spin_coating_speed": "2000 rpm/2000 rpm",
  "ETL_deposition_spin_coating_time": "30 s/30 s",
  "ETL_deposition_thermal_annealing_temperature": "450 °C/180 °C",
  "ETL_deposition_thermal_annealing_time": "30 min/60 min",
  "Perovskite_dimension": "3D",
  "Perovskite_thickness": "600 nm",
  "Perovskite_composition_long_form": "Cs0.05(FA0.83MA0.17)0.95Pb(I0.83Br0.17)3",
  "Perovskite_additive_compound": "HMImCl;MAPbI3 nanoparticles",
  "Perovskite_additive_concentration": "Null;Null",
  "Perovskite_bandgap": "Null",
  "Perovskite_deposition_method": "Spin-coating",
  "Perovskite_deposition_sequential_spin_coating": "True",
  "Perovskite_deposition_spin_coating_antisolvent": "Null",
  "Perovskite_deposition_reaction_solutions_compounds": "MAI;PbI2;HMImCl;FAI;PbI2;MABr;PbBr2;CsI",
  "Perovskite_deposition_reaction_solutions_concentrations": "Null;Null;Null;1 M;1.1 M;0.2 M;0.2 M;1.5 M",
  "Perovskite_deposition_final_solutions_concentration_before_deposition": "Null",
  "Perovskite_deposition_solvents_compound": "DMF;DMF/DMSO",
  "Perovskite_deposition_solvents_mixing_ratio": "Null;4:1",
  "Perovskite_deposition_synthesis_atmosphere": "Air",
  "Perovskite_deposition_synthesis_atmosphere_pressure": "1 atm",
  "Perovskite_deposition_synthesis_atmosphere_relative_humidity": "Null",
  "Perovskite_deposition_spin_coating_speed": "Null/0 rpm;1000 rpm;6000 rpm",
  "Perovskite_deposition_spin_coating_time": "Null/10 s;10 s;20 s",
  "Perovskite_deposition_thermal_annealing_atmosphere": "Air",
  "Perovskite_deposition_thermal_annealing_temperature": "100 °C",
  "Perovskite_deposition_thermal_annealing_time": "60 min",
  "Perovskite_surface_treatment_material": "Null",
  "Perovskite_surface_treatment_method": "Null",
  "Perovskite_surface_treatment_solution_concentration": "Null",
  "Perovskite_surface_treatment_solvents_compound": "Null",
  "Perovskite_surface_treatment_synthesis_atmosphere": "Null",
  "Perovskite_surface_treatment_synthesis_atmosphere_pressure": "Null",
  "Perovskite_surface_treatment_synthesis_atmosphere_relative_humidity": "Null",
  "Perovskite_surface_treatment_deposition_spin_coating_speed": "Null",
  "Perovskite_surface_treatment_deposition_spin_coating_time": "Null",
  "Perovskite_surface_treatment_deposition_thermal_annealing_temperature": "Null",
  "Perovskite_surface_treatment_deposition_thermal_annealing_time": "Null",
  "HTL_thickness": "250 nm",
  "HTL_stack_sequence": "Spiro-OMeTAD",
  "HTL_additive_compound": "Li salt;Co salt;4-tert-butylpyridine",
  "HTL_additive_concentration": "9.1 mg/mL;8.7 mg/mL;28.8 μL/mL",
  "HTL_deposition_method": "Spin-coating",
  "HTL_deposition_solution_concentration": "Null",
  "HTL_deposition_solvents_compound": "Chlorobenzene",
  "HTL_deposition_synthesis_atmosphere": "Air",
  "HTL_deposition_synthesis_atmosphere_pressure": "1 atm",
  "HTL_deposition_synthesis_atmosphere_relative_humidity": "Null",
  "HTL_deposition_spin_coating_speed": "4000 rpm",
  "HTL_deposition_spin_coating_time": "30 s",
  "HTL_deposition_thermal_annealing_temperature": "Null",
  "HTL_deposition_thermal_annealing_time": "Null",
  "Backcontact_thickness": "100 nm",
  "Beckcontact_deposition_method": "Thermal evaporation",
  "Backcontact_deposition_atmosphere_pressure": "Null",
  "Encapsulation_method": "Null",
  "Encapsulation_atmosphere": "Null",
  "JV_measured_device_matching": "True",
  "JV_measured_reverse_scan_Voc": "1.09 V",
  "JV_measured_reverse_scan_Jsc": "25.31 mA/cm2",
  "JV_measured_reverse_scan_FF": "70%",
  "JV_measured_reverse_scan_PCE": "19.44%",
  "JV_measured_forward_scan_Voc": "1.05 V",
  "JV_measured_forward_scan_Jsc": "25.22 mA/cm2",
  "JV_measured_forward_scan_FF": "62%",
  "JV_measured_forward_scan_PCE": "16.48%",
  "JV_measured_light_spectra": "AM1.5G",
  "JV_measured_light_spectra_intensity": "100 mW/cm2",
  "JV_measured_scan_speed": "0.05 V/s",
  "JV_measured_scan_delay_time": "Null",
  "JV_certified_PCE": "Null",
  "Stabilized_measured_PCE": "19%",
  "Stabilized_certified_PCE": "Null",
  "Stability_test_device_matching": "True",
  "Stability_test_temperature": "Null",
  "Stability_test_atmosphere": "Air",
  "Stability_test_light_spectra": "AM1.5G",
  "Stability_test_light_intensity": "1 sun",
  "Stability_test_relative_humidity": "30-40%",
  "Stability_PCE_after_time": "6000 hours",
  "Stability_PCE_after_time_value": "80%"
}

File: dataset/2021-2025/10.1021_acsami.1c01547/Device_BestPCE_10.1021_acsami.1c01547.json
{
    "Ref_DOI": "10.1021/acsami.1c01547",
    "Ref_journal": "ACS Applied Materials & Interfaces",
    "Ref_publication_year": "2021",
    "Ref_title": "Thermal Stability and Cation Composition of Hybrid Organic−Inorganic Perovskites",
    "Cell_architecture": "NIP",
    "Cell_stack_sequence": "ITO/SnO2/FACs/spiro-MeOTAD/Au",
    "Cell_area_measured": "10.5 mm²",
    "ETL_thickness": "Null",
    "ETL_stack_sequence": "SnO2",
    "ETL_additive_compound": "Null",
    "ETL_additive_concentration": "Null",
    "ETL_deposition_method": "Spin-coating",
    "ETL_deposition_solution_concentration": "2.04 mg/mL",
    "ETL_deposition_solvents_compound": "Water",
    "ETL_deposition_synthesis_atmosphere": "Air",
    "ETL_deposition_synthesis_atmosphere_pressure": "1 atm",
    "ETL_deposition_synthesis_atmosphere_relative_humidity": "Null",
    "ETL_deposition_spin_coating_speed": "4000 rpm",
    "ETL_deposition_spin_coating_time": "30 s",
    "ETL_deposition_thermal_annealing_temperature": "250 °C",
    "ETL_deposition_thermal_annealing_time": "30 min",
    "Perovskite_dimension": "3D",
    "Perovskite_thickness": "Null",
    "Perovskite_composition_long_form": "FA0.85Cs0.15PbI3",
    "Perovskite_additive_compound": "Null",
    "Perovskite_additive_concentration": "Null",
    "Perovskite_bandgap": "Null",
    "Perovskite_deposition_method": "Spin-coating",
    "Perovskite_deposition_sequential_spin_coating": "False",
    "Perovskite_deposition_spin_coating_antisolvent": "Chlorobenzene",
    "Perovskite_deposition_reaction_solutions_compounds": "PbI2;formamidinium iodide;CsI",
    "Perovskite_deposition_reaction_solutions_concentrations": "1 M;1 M;1 M",
    "Perovskite_deposition_final_solutions_concentration_before_deposition": "1 M",
    "Perovskite_deposition_solvents_compound": "DMF;DMSO",
    "Perovskite_deposition_solvents_mixing_ratio": "4:1",
    "Perovskite_deposition_synthesis_atmosphere": "Nitrogen",
    "Perovskite_deposition_synthesis_atmosphere_pressure": "Null",
    "Perovskite_deposition_synthesis_atmosphere_relative_humidity": "Null",
    "Perovskite_deposition_spin_coating_speed": "1000 rpm;6000 rpm",
    "Perovskite_deposition_spin_coating_time": "10 s;30 s",
    "Perovskite_deposition_thermal_annealing_atmosphere": "Nitrogen",
    "Perovskite_deposition_thermal_annealing_temperature": "100 °C",
    "Perovskite_deposition_thermal_annealing_time": "30 min",
    "Perovskite_surface_treatment_material": "Null",
    "Perovskite_surface_treatment_method": "Null",
    "Perovskite_surface_treatment_solution_concentration": "Null",
    "Perovskite_surface_treatment_solvents_compound": "Null",
    "Perovskite_surface_treatment_synthesis_atmosphere": "Null",
    "Perovskite_surface_treatment_synthesis_atmosphere_pressure": "Null",
    "Perovskite_surface_treatment_synthesis_atmosphere_relative_humidity": "Null",
    "Perovskite_surface_treatment_deposition_spin_coating_speed": "Null",
    "Perovskite_surface_treatment_deposition_spin_coating_time": "Null",
    "Perovskite_surface_treatment_deposition_thermal_annealing_temperature": "Null",
    "Perovskite_surface_treatment_deposition_thermal_annealing_time": "Null",
    "HTL_thickness": "Null",
    "HTL_stack_sequence": "spiro-MeOTAD",
    "HTL_additive_compound": "4-tert-Butylpyridine;Bis(trifluoromethane)sulfonimide lithium salt",
    "HTL_additive_concentration": "Null",
    "HTL_deposition_method": "Spin-coating",
    "HTL_deposition_solution_concentration": "Null",
    "HTL_deposition_solvents_compound": "Chlorobenzene",
    "HTL_deposition_synthesis_atmosphere": "Air",
    "HTL_deposition_synthesis_atmosphere_pressure": "1 atm",
    "HTL_deposition_synthesis_atmosphere_relative_humidity": "23%",
    "HTL_deposition_spin_coating_speed": "4000 rpm",
    "HTL_deposition_spin_coating_time": "30 s",
    "HTL_deposition_thermal_annealing_temperature": "Null",
    "HTL_deposition_thermal_annealing_time": "Null",
    "Backcontact_thickness": "60 nm",
    "Beckcontact_deposition_method": "Thermal evaporation",
    "Backcontact_deposition_atmosphere_pressure": "Null",
    "Encapsulation_method": "Null",
    "Encapsulation_atmosphere": "Null",
    "JV_measured_device_matching": "True",
    "JV_measured_reverse_scan_Voc": "1.063 V",
    "JV_measured_reverse_scan_Jsc": "24.7 mA/cm2",
    "JV_measured_reverse_scan_FF": "76%",
    "JV_measured_reverse_scan_PCE": "19.8%",
    "JV_measured_forward_scan_Voc": "1.019 V",
    "JV_measured_forward_scan_Jsc": "24.6 mA/cm2",
    "JV_measured_forward_scan_FF": "71%",
    "JV_measured_forward_scan_PCE": "17.9%",
    "JV_measured_light_spectra": "AM1.5G",
    "JV_measured_light_spectra_intensity": "1 sun",
    "JV_measured_scan_speed": "0.6 V/s",
    "JV_measured_scan_delay_time": "Null",
    "JV_certified_PCE": "Null",
    "Stabilized_measured_PCE": "Null",
    "Stabilized_certified_PCE": "Null",
    "Stability_test_device_matching": "True",
    "Stability_test_temperature": "85 °C",
    "Stability_test_atmosphere": "Nitrogen",
    "Stability_test_light_spectra": "Null",
    "Stability_test_light_intensity": "Null",
    "Stability_test_relative_humidity": "Null",
    "Stability_PCE_after_time": "1000 hours",
    "Stability_PCE_after_time_value": "19.2%"
}
