Repository: jiayijdong/PSCbench

# PSCbench


**PSCbench** is a novel benchmark for materials science research-level scientific
dataset curation sourced from published journals. The benchmark is designed to evaluate the complex classification capabilities,
strong domain knowledge, and advanced calculation skills of LLMs.

## Data


The PSCbench dataset is under dataset folder in json file format. Each file is list of dictionary and can be extracted using following scripts.
Each file stands for one published journal, which is fully elaborated in the paper. 

```
with open("./dataset/retroactive/{}.json".format(subject), encoding='utf-8') as json_file:
    problems=json.load(json_file)
```

File: dataset/2021-2025/10.1021_acsami.1c01547/Device_BestPCE_Gemini_1.5_pro_10.1021_acsami.1c01547.json
{
  "Ref_DOI": "10.1021/acsami.1c01547",
  "Ref_journal": "ACS Applied Materials & Interfaces",
  "Ref_publication_year": "2021",
  "Ref_title": "Thermal Stability and Cation Composition of Hybrid Organic − Inorganic Perovskites",
  "Cell_architecture": "NIP",
  "Cell_stack_sequence": "ITO/SnO2/Perovskite/Spiro-MeOTAD/Au",
  "Cell_area_measured": "0.105 cm2",
  "ETL_thickness": "Null",
  "ETL_stack_sequence": "SnO2",
  "ETL_additive_compound": "Null",
  "ETL_additive_concentration": "Null",
  "ETL_deposition_method": "Spin-coating",
  "ETL_deposition_solution_concentration": "2.04%",
  "ETL_deposition_solvents_compound": "Water",
  "ETL_deposition_synthesis_atmosphere": "Air",
  "ETL_deposition_synthesis_atmosphere_pressure": "1 atm",
  "ETL_deposition_synthesis_atmosphere_relative_humidity": "Null",
  "ETL_deposition_spin_coating_speed": "4000 rpm",
  "ETL_deposition_spin_coating_time": "30 s",
  "ETL_deposition_thermal_annealing_temperature": "250 °C",
  "ETL_deposition_thermal_annealing_time": "30 min",
  "Perovskite_dimension": "3D",
  "Perovskite_thickness": "Null",
  "Perovskite_composition_long_form": "FA0.85Cs0.15PbI3",
  "Perovskite_additive_compound": "Null",
  "Perovskite_additive_concentration": "Null",
  "Perovskite_bandgap": "Null",
  "Perovskite_deposition_method": "Spin-coating",
  "Perovskite_deposition_sequential_spin_coating": "True",
  "Perovskite_deposition_spin_coating_antisolvent": "Chlorobenzene",
  "Perovskite_deposition_reaction_solutions_compounds": "PbI2;FAI;CsI",
  "Perovskite_deposition_reaction_solutions_concentrations": "461 mg/1 mL (DMF:DMSO 4:1);146.2 mg;39 mg",
  "Perovskite_deposition_final_solutions_concentration_before_deposition": "Null",
  "Perovskite_deposition_solvents_compound": "DMF;DMSO",
  "Perovskite_deposition_solvents_mixing_ratio": "4:1",
  "Perovskite_deposition_synthesis_atmosphere": "Nitrogen",
  "Perovskite_deposition_synthesis_atmosphere_pressure": "1 atm",
  "Perovskite_deposition_synthesis_atmosphere_relative_humidity": "Null",
  "Perovskite_deposition_spin_coating_speed": "1000 rpm;6000 rpm",
  "Perovskite_deposition_spin_coating_time": "10 s;30 s",
  "Perovskite_deposition_thermal_annealing_atmosphere": "Nitrogen",
  "Perovskite_deposition_thermal_annealing_temperature": "100 °C",
  "Perovskite_deposition_thermal_annealing_time": "30 min",
  "Perovskite_surface_treatment_material": "Null",
  "Perovskite_surface_treatment_method": "Null",
  "Perovskite_surface_treatment_solution_concentration": "Null",
  "Perovskite_surface_treatment_solvents_compound": "Null",
  "Perovskite_surface_treatment_synthesis_atmosphere": "Null",
  "Perovskite_surface_treatment_synthesis_atmosphere_pressure": "Null",
  "Perovskite_surface_treatment_synthesis_atmosphere_relative_humidity": "Null",
  "Perovskite_surface_treatment_deposition_spin_coating_speed": "Null",
  "Perovskite_surface_treatment_deposition_spin_coating_time": "Null",
  "Perovskite_surface_treatment_deposition_thermal_annealing_temperature": "Null",
  "Perovskite_surface_treatment_deposition_thermal_annealing_time": "Null",
  "HTL_thickness": "Null",
  "HTL_stack_sequence": "Spiro-MeOTAD",
  "HTL_additive_compound": "4-tert-Butylpyridine;Bis(trifluoromethane)sulfonimide lithium salt",
  "HTL_additive_concentration": "28.5 µl;17.5 µl (520 mg/mL in acetonitrile)",
  "HTL_deposition_method": "Spin-coating",
  "HTL_deposition_solution_concentration": "80 mg/mL",
  "HTL_deposition_solvents_compound": "Chlorobenzene",
  "HTL_deposition_synthesis_atmosphere": "Air",
  "HTL_deposition_synthesis_atmosphere_pressure": "1 atm",
  "HTL_deposition_synthesis_atmosphere_relative_humidity": "23%",
  "HTL_deposition_spin_coating_speed": "4000 rpm",
  "HTL_deposition_spin_coating_time": "30 s",
  "HTL_deposition_thermal_annealing_temperature": "Null",
  "HTL_deposition_thermal_annealing_time": "Null",
  "Backcontact_thickness": "60 nm",
  "Beckcontact_deposition_method": "Thermal evaporation",
  "Backcontact_deposition_atmosphere_pressure": "Null",
  "Encapsulation_method": "Null",
  "Encapsulation_atmosphere": "Null",
  "JV_measured_device_matching": "True",
  "JV_measured_reverse_scan_Voc": "1.032 V",
  "JV_measured_reverse_scan_Jsc": "23.2 mA/cm2",
  "JV_measured_reverse_scan_FF": "72%",
  "JV_measured_reverse_scan_PCE": "17.4%",
  "JV_measured_forward_scan_Voc": "0.954 V",
  "JV_measured_forward_scan_Jsc": "23.2 mA/cm2",
  "JV_measured_forward_scan_FF": "60%",
  "JV_measured_forward_scan_PCE": "13.3%",
  "JV_measured_light_spectra": "AM1.5G",
  "JV_measured_light_spectra_intensity": "1 sun",
  "JV_measured_scan_speed": "0.6 V/s",
  "JV_measured_scan_delay_time": "Null",
  "JV_certified_PCE": "Null",
  "Stabilized_measured_PCE": "Null",
  "Stabilized_certified_PCE": "Null",
  "Stability_test_device_matching": "True",
  "Stability_test_temperature": "85 °C",
  "Stability_test_atmosphere": "Nitrogen",
  "Stability_test_light_spectra": "Dark",
  "Stability_test_light_intensity": "0 mW/cm2",
  "Stability_test_relative_humidity": "Null",
  "Stability_PCE_after_time": "1000 hours",
  "Stability_PCE_after_time_value": "100%"
}

File: dataset/2021-2025/10.1021_acsami.1c01547/Device_BestPCE_Gemini_2.0_Flash_10.1021_acsami.1c01547.json
{
  "Ref_DOI": "10.1021/acsami.1c01547",
  "Ref_journal": "ACS Appl. Mater. Interfaces",
  "Ref_publication_year": "2021",
  "Ref_title": "Thermal Stability and Cation Composition of Hybrid Organic − Inorganic Perovskites",
  "Cell_architecture": "NIP",
  "Cell_stack_sequence": "ITO/SnO2/Perovskite/Spiro-MeOTAD/Au",
  "Cell_area_measured": "10.5 mm²",
  "ETL_thickness": "Null",
  "ETL_stack_sequence": "Null",
  "ETL_additive_compound": "Null",
  "ETL_additive_concentration": "Null",
  "ETL_deposition_method": "Spin-coating",
  "ETL_deposition_solution_concentration": "2.04%",
  "ETL_deposition_solvents_compound": "Water",
  "ETL_deposition_synthesis_atmosphere": "Air",
  "ETL_deposition_synthesis_atmosphere_pressure": "1 atm",
  "ETL_deposition_synthesis_atmosphere_relative_humidity": "Null",
  "ETL_deposition_spin_coating_speed": "4000 rpm",
  "ETL_deposition_spin_coating_time": "30 s",
  "ETL_deposition_thermal_annealing_temperature": "250",
  "ETL_deposition_thermal_annealing_time": "30",
  "Perovskite_dimension": "3D",
  "Perovskite_thickness": "Null",
  "Perovskite_composition_long_form": "FA0.85Cs0.15PbI3",
  "Perovskite_additive_compound": "Null",
  "Perovskite_additive_concentration": "Null",
  "Perovskite_bandgap": "Null",
  "Perovskite_deposition_method": "Spin-coating",
  "Perovskite_deposition_sequential_spin_coating": "True",
  "Perovskite_deposition_spin_coating_antisolvent": "Chlorobenzene",
  "Perovskite_deposition_reaction_solutions_compounds": "PbI2;formamidinium iodide;CsI",
  "Perovskite_deposition_reaction_solutions_concentrations": "Null",
  "Perovskite_deposition_final_solutions_concentration_before_deposition": "Null",
  "Perovskite_deposition_solvents_compound": "DMF;DMSO",
  "Perovskite_deposition_solvents_mixing_ratio": "4:1",
  "Perovskite_deposition_synthesis_atmosphere": "Nitrogen",
  "Perovskite_deposition_synthesis_atmosphere_pressure": "Null",
  "Perovskite_deposition_synthesis_atmosphere_relative_humidity": "Null",
  "Perovskite_deposition_spin_coating_speed": "1000 rpm;6000 rpm",
  "Perovskite_deposition_spin_coating_time": "10 s;30 s",
  "Perovskite_deposition_thermal_annealing_atmosphere": "Nitrogen",
  "Perovskite_deposition_thermal_annealing_temperature": "100",
  "Perovskite_deposition_thermal_annealing_time": "30",
  "Perovskite_surface_treatment_material": "Null",
  "Perovskite_surface_treatment_method": "Null",
  "Perovskite_surface_treatment_solution_concentration": "Null",
  "Perovskite_surface_treatment_solvents_compound": "Null",
  "Perovskite_surface_treatment_synthesis_atmosphere": "Null",
  "Perovskite_surface_treatment_synthesis_atmosphere_pressure": "Null",
  "Perovskite_surface_treatment_synthesis_atmosphere_relative_humidity": "Null",
  "Perovskite_surface_treatment_deposition_spin_coating_speed": "Null",
  "Perovskite_surface_treatment_deposition_spin_coating_time": "Null",
  "Perovskite_surface_treatment_deposition_thermal_annealing_temperature": "Null",
  "Perovskite_surface_treatment_deposition_thermal_annealing_time": "Null",
  "HTL_thickness": "Null",
  "HTL_stack_sequence": "Null",
  "HTL_additive_compound": "4 -tert-Butylpyridine;Bis(trifluoromethane)sulfonimide lithium salt",
  "HTL_additive_concentration": "520 mg/ml",
  "HTL_deposition_method": "Spin-coating",
  "HTL_deposition_solution_concentration": "80",
  "HTL_deposition_solvents_compound": "Chlorobenzene",
  "HTL_deposition_synthesis_atmosphere": "Air",
  "HTL_deposition_synthesis_atmosphere_pressure": "1 atm",
  "HTL_deposition_synthesis_atmosphere_relative_humidity": "23",
  "HTL_deposition_spin_coating_speed": "4000 rpm",
  "HTL_deposition_spin_coating_time": "30 s",
  "HTL_deposition_thermal_annealing_temperature": "Null",
  "HTL_deposition_thermal_annealing_time": "Null",
  "Backcontact_thickness": "60 nm",
  "Beckcontact_deposition_method": "Thermal evaporation",
  "Backcontact_deposition_atmosphere_pressure": "Null",
  "Encapsulation_method": "Null",
  "Encapsulation_atmosphere": "Null",
  "JV_measured_device_matching": "True",
  "JV_measured_reverse_scan_Voc": "1.032",
  "JV_measured_reverse_scan_Jsc": "23.2",
  "JV_measured_reverse_scan_FF": "0.72",
  "JV_measured_reverse_scan_PCE": "17.4",
  "JV_measured_forward_scan_Voc": "0.954",
  "JV_measured_forward_scan_Jsc": "23.2",
  "JV_measured_forward_scan_FF": "0.60",
  "JV_measured_forward_scan_PCE": "13.3",
  "JV_measured_light_spectra": "AM 1.5G",
  "JV_measured_light_spectra_intensity": "1 sun",
  "JV_measured_scan_speed": "0.6 V/s",
  "JV_measured_scan_delay_time": "Null",
  "JV_certified_PCE": "Null",
  "Stabilized_measured_PCE": "Null",
  "Stabilized_certified_PCE": "Null",
  "Stability_test_device_matching": "True",
  "Stability_test_temperature": "85",
  "Stability_test_atmosphere": "Nitrogen",
  "Stability_test_light_spectra": "Null",
  "Stability_test_light_intensity": "Null",
  "Stability_test_relative_humidity": "Null",
  "Stability_PCE_after_time": "1000 h",
  "Stability_PCE_after_time_value": "Null"
}

File: dataset/2021-2025/10.1021_acsami.1c01547/Device_BestPCE_Gemini_2.5_Flash_10.1021_acsami.1c01547.json
{
  "Ref_DOI": "10.1021/acsami.1c01547",
  "Ref_journal": "ACS Appl. Mater. Interfaces",
  "Ref_publication_year": "2021",
  "Ref_title": "Thermal Stability and Cation Composition of Hybrid Organic − Inorganic Perovskites",
  "Cell_architecture": "NIP",
  "Cell_stack_sequence": "ITO/SnO2/MA0.5FA0.5PbI3/spiro-MeOTAD/Au",
  "Cell_area_measured": "10.5 mm²",
  "ETL_thickness": "Null",
  "ETL_stack_sequence": "SnO2",
  "ETL_additive_compound": "Null",
  "ETL_additive_concentration": "Null",
  "ETL_deposition_method": "Spin-coating",
  "ETL_deposition_solution_concentration": "2.04%",
  "ETL_deposition_solvents_compound": "Water",
  "ETL_deposition_synthesis_atmosphere": "Ambient atmosphere",
  "ETL_deposition_synthesis_atmosphere_pressure": "1 atm",
  "ETL_deposition_synthesis_atmosphere_relative_humidity": "Null",
  "ETL_deposition_spin_coating_speed": "4000 rpm",
  "ETL_deposition_spin_coating_time": "30 s",
  "ETL_deposition_thermal_annealing_temperature": "250 °C",
  "ETL_deposition_thermal_annealing_time": "30 minutes",
  "Perovskite_dimension": "3D",
  "Perovskite_thickness": "Null",
  "Perovskite_composition_long_form": "MA0.5FA0.5PbI3",
  "Perovskite_additive_compound": "Null",
  "Perovskite_additive_concentration": "Null",
  "Perovskite_bandgap": "Null",
  "Perovskite_deposition_method": "Spin-coating",
  "Perovskite_deposition_sequential_spin_coating": "False",
  "Perovskite_deposition_spin_coating_antisolvent": "Isopropanol",
  "Perovskite_deposition_reaction_solutions_compounds": "PbI2; Formamidinium iodide; Methylammonium iodide",
  "Perovskite_deposition_reaction_solutions_concentrations": "461 mg/mL; 86.0 mg/mL; 79.5 mg/mL",
  "Perovskite_deposition_final_solutions_concentration_before_deposition": "626.5 mg/mL",
  "Perovskite_deposition_solvents_compound": "DMF; DMSO",
  "Perovskite_deposition_solvents_mixing_ratio": "4:1",
  "Perovskite_deposition_synthesis_atmosphere": "Nitrogen",
  "Perovskite_deposition_synthesis_atmosphere_pressure": "Null",
  "Perovskite_deposition_synthesis_atmosphere_relative_humidity": "Null",
  "Perovskite_deposition_spin_coating_speed": "1000 rpm; 6000 rpm",
  "Perovskite_deposition_spin_coating_time": "10 s; 30s",
  "Perovskite_deposition_thermal_annealing_atmosphere": "Nitrogen",
  "Perovskite_deposition_thermal_annealing_temperature": "100 °C",
  "Perovskite_deposition_thermal_annealing_time": "30 minutes",
  "Perovskite_surface_treatment_material": "Null",
  "Perovskite_surface_treatment_method": "Null",
  "Perovskite_surface_treatment_solution_concentration": "Null",
  "Perovskite_surface_treatment_solvents_compound": "Null",
  "Perovskite_surface_treatment_synthesis_atmosphere": "Null",
  "Perovskite_surface_treatment_synthesis_atmosphere_pressure": "Null",
  "Perovskite_surface_treatment_synthesis_atmosphere_relative_humidity": "Null",
  "Perovskite_surface_treatment_deposition_spin_coating_speed": "Null",
  "Perovskite_surface_treatment_deposition_spin_coating_time": "Null",
  "Perovskite_surface_treatment_deposition_thermal_annealing_temperature": "Null",
  "Perovskite_surface_treatment_deposition_thermal_annealing_time": "Null",
  "HTL_thickness": "Null",
  "HTL_stack_sequence": "spiro-MeOTAD",
  "HTL_additive_compound": "4-tert-Butylpyridine; Bis(trifluoromethane)sulfonimide lithium salt",
  "HTL_additive_concentration": "Null; 9.1 mg/mL",
  "HTL_deposition_method": "Spin-coating",
  "HTL_deposition_solution_concentration": "80 mg/mL",
  "HTL_deposition_solvents_compound": "Chlorobenzene",
  "HTL_deposition_synthesis_atmosphere": "Air",
  "HTL_deposition_synthesis_atmosphere_pressure": "1 atm",
  "HTL_deposition_synthesis_atmosphere_relative_humidity": "23%",
  "HTL_deposition_spin_coating_speed": "4000 rpm",
  "HTL_deposition_spin_coating_time": "30 s",
  "HTL_deposition_thermal_annealing_temperature": "Null",
  "HTL_deposition_thermal_annealing_time": "Null",
  "Backcontact_thickness": "60 nm",
  "Beckcontact_deposition_method": "Thermal evaporation",
  "Backcontact_deposition_atmosphere_pressure": "Null",
  "Encapsulation_method": "Null",
  "Encapsulation_atmosphere": "Null",
  "JV_measured_device_matching": "True",
  "JV_measured_reverse_scan_Voc": "1.063 V",
  "JV_measured_reverse_scan_Jsc": "24.7 mA/cm2",
  "JV_measured_reverse_scan_FF": "76%",
  "JV_measured_reverse_scan_PCE": "19.8%",
  "JV_measured_forward_scan_Voc": "1.019 V",
  "JV_measured_forward_scan_Jsc": "24.6 mA/cm2",
  "JV_measured_forward_scan_FF": "71%",
  "JV_measured_forward_scan_PCE": "17.9%",
  "JV_measured_light_spectra": "AM1.5G",
  "JV_measured_light_spectra_intensity": "1 sun",
  "JV_measured_scan_speed": "0.6 V/s",
  "JV_measured_scan_delay_time": "Null",
  "JV_certified_PCE": "Null",
  "Stabilized_measured_PCE": "17.5%",
  "Stabilized_certified_PCE": "Null",
  "Stability_test_device_matching": "False",
  "Stability_test_temperature": "Null",
  "Stability_test_atmosphere": "Null",
  "Stability_test_light_spectra": "Null",
  "Stability_test_light_intensity": "Null",
  "Stability_test_relative_humidity": "Null",
  "Stability_PCE_after_time": "Null",
  "Stability_PCE_after_time_value": "Null"
}

File: dataset/2021-2025/10.1021_acsami.1c01547/Device_BestPCE_claude_haiku_10.1021_acsami.1c01547.json
{
  "Ref_DOI": "10.1021/acsami.1c01547",
  "Ref_journal": "ACS Applied Materials & Interfaces",
  "Ref_publication_year": "2021",
  "Ref_title": "Thermal Stability and Cation Composition of Hybrid Organic − Inorganic Perovskites",
  "Cell_architecture": "NIP",
  "Cell_stack_sequence": "ITO/SnO2/Perovskite/Spiro-MeOTAD/Au",
  "Cell_area_measured": "10.5 mm²",
  "ETL_thickness": "Null",
  "ETL_stack_sequence": "SnO2",
  "ETL_additive_compound": "Null",
  "ETL_additive_concentration": "Null",
  "ETL_deposition_method": "Spin-coating",
  "ETL_deposition_solution_concentration": "2.04%",
  "ETL_deposition_solvents_compound": "Water",
  "ETL_deposition_synthesis_atmosphere": "Air",
  "ETL_deposition_synthesis_atmosphere_pressure": "1 atm",
  "ETL_deposition_synthesis_atmosphere_relative_humidity": "Null",
  "ETL_deposition_spin_coating_speed": "4000 rpm",
  "ETL_deposition_spin_coating_time": "30 s",
  "ETL_deposition_thermal_annealing_temperature": "250 °C",
  "ETL_deposition_thermal_annealing_time": "30 min",
  "Perovskite_dimension": "3D",
  "Perovskite_thickness": "Null",
  "Perovskite_composition_long_form": "FA0.85Cs0.15PbI3",
  "Perovskite_additive_compound": "Null",
  "Perovskite_additive_concentration": "Null",
  "Perovskite_bandgap": "Null",
  "Perovskite_deposition_method": "Spin-coating",
  "Perovskite_deposition_sequential_spin_coating": "False",
  "Perovskite_deposition_spin_coating_antisolvent": "Chlorobenzene",
  "Perovskite_deposition_reaction_solutions_compounds": "PbI2; CsI; Formamidinium iodide",
  "Perovskite_deposition_reaction_solutions_concentrations": "0.8 M; 0.8 M; Null",
  "Perovskite_deposition_final_solutions_concentration_before_deposition": "1.0 M",
  "Perovskite_deposition_solvents_compound": "DMF; DMSO",
  "Perovskite_deposition_solvents_mixing_ratio": "4:1",
  "Perovskite_deposition_synthesis_atmosphere": "Nitrogen",
  "Perovskite_deposition_synthesis_atmosphere_pressure": "Null",
  "Perovskite_deposition_synthesis_atmosphere_relative_humidity": "Null",
  "Perovskite_deposition_spin_coating_speed": "1000 rpm; 6000 rpm",
  "Perovskite_deposition_spin_coating_time": "10 s; 30 s",
  "Perovskite_deposition_thermal_annealing_atmosphere": "Null",
  "Perovskite_deposition_thermal_annealing_temperature": "100 °C",
  "Perovskite_deposition_thermal_annealing_time": "30 min",
  "Perovskite_surface_treatment_material": "Null",
  "Perovskite_surface_treatment_method": "Null",
  "Perovskite_surface_treatment_solution_concentration": "Null",
  "Perovskite_surface_treatment_solvents_compound": "Null",
  "Perovskite_surface_treatment_synthesis_atmosphere": "Null",
  "Perovskite_surface_treatment_synthesis_atmosphere_pressure": "Null",
  "Perovskite_surface_treatment_synthesis_atmosphere_relative_humidity": "Null",
  "Perovskite_surface_treatment_deposition_spin_coating_speed": "Null",
  "Perovskite_surface_treatment_deposition_spin_coating_time": "Null",
  "Perovskite_surface_treatment_deposition_thermal_annealing_temperature": "Null",
  "Perovskite_surface_treatment_deposition_thermal_annealing_time": "Null",
  "HTL_thickness": "Null",
  "HTL_stack_sequence": "Spiro-MeOTAD",
  "HTL_additive_compound": "4-tert-Butylpyridine; Bis(trifluoromethane)sulfonimide lithium salt",
  "HTL_additive_concentration": "Null",
  "HTL_deposition_method": "Spin-coating",
  "HTL_deposition_solution_concentration": "80 mg/mL",
  "HTL_deposition_solvents_compound": "Chlorobenzene",
  "HTL_deposition_synthesis_atmosphere": "Air",
  "HTL_deposition_synthesis_atmosphere_pressure": "1 atm",
  "HTL_deposition_synthesis_atmosphere_relative_humidity": "23%",
  "HTL_deposition_spin_coating_speed": "4000 rpm",
  "HTL_deposition_spin_coating_time": "30 s",
  "HTL_deposition_thermal_annealing_temperature": "Null",
  "HTL_deposition_thermal_annealing_time": "Null",
  "Backcontact_thickness": "60 nm",
  "Beckcontact_deposition_method": "Thermal evaporation",
  "Backcontact_deposition_atmosphere_pressure": "Null",
  "Encapsulation_method": "Null",
  "Encapsulation_atmosphere": "Null",
  "JV_measured_device_matching": "True",
  "JV_measured_reverse_scan_Voc": "1.007 V",
  "JV_measured_reverse_scan_Jsc": "23.7 mA/cm²",
  "JV_measured_reverse_scan_FF": "70%",
  "JV_measured_reverse_scan_PCE": "16.8%",
  "JV_measured_forward_scan_Voc": "0.910 V",
  "JV_measured_forward_scan_Jsc": "23.6 mA/cm²",
  "JV_measured_forward_scan_FF": "59%",
  "JV_measured_forward_scan_PCE": "12.7%",
  "JV_measured_light_spectra": "AM1.5G",
  "JV_measured_light_spectra_intensity": "1 sun",
  "JV_measured_scan_speed": "0.6 V/s",
  "JV_measured_scan_delay_time": "Null",
  "JV_certified_PCE": "Null",
  "Stabilized_measured_PCE": "Null",
  "Stabilized_certified_PCE": "Null",
  "Stability_test_device_matching": "True",
  "Stability_test_temperature": "85 °C",
  "Stability_test_atmosphere": "Nitrogen",
  "Stability_test_light_spectra": "Null",
  "Stability_test_light_intensity": "Null",
  "Stability_test_relative_humidity": "Null",
  "Stability_PCE_after_time": "1000 hours",
  "Stability_PCE_after_time_value": "16.2%"
}

File: dataset/2021-2025/10.1021_acsami.1c01547/Device_BestPCE_gpt4o_10.1021_acsami.1c01547.json
{
  "Ref_DOI": "10.1021/acsami.1c01547",
  "Ref_journal": "ACS Appl. Mater. Interfaces",
  "Ref_publication_year": "2021",
  "Ref_title": "Thermal stability and cation composition of hybrid organic-inorganic perovskites",
  "Cell_architecture": "NIP",
  "Cell_stack_sequence": "ITO/SnO2/FACs/spiro-MeOTAD/Au",
  "Cell_area_measured": "10.5 mm²",
  "ETL_thickness": "Null",
  "ETL_stack_sequence": "SnO2",
  "ETL_additive_compound": "Null",
  "ETL_additive_concentration": "Null",
  "ETL_deposition_method": "Spin-coating",
  "ETL_deposition_solution_concentration": "2.04%",
  "ETL_deposition_solvents_compound": "Water",
  "ETL_deposition_synthesis_atmosphere": "Air",
  "ETL_deposition_synthesis_atmosphere_pressure": "1 atm",
  "ETL_deposition_synthesis_atmosphere_relative_humidity": "Null",
  "ETL_deposition_spin_coating_speed": "4000 rpm",
  "ETL_deposition_spin_coating_time": "30 s",
  "ETL_deposition_thermal_annealing_temperature": "250 °C",
  "ETL_deposition_thermal_annealing_time": "30 min",
  "Perovskite_dimension": "3D",
  "Perovskite_thickness": "Null",
  "Perovskite_composition_long_form": "FA0.85Cs0.15PbI3",
  "Perovskite_additive_compound": "Null",
  "Perovskite_additive_concentration": "Null",
  "Perovskite_bandgap": "Null",
  "Perovskite_deposition_method": "Spin-coating",
  "Perovskite_deposition_sequential_spin_coating": "False",
  "Perovskite_deposition_spin_coating_antisolvent": "Chlorobenzene",
  "Perovskite_deposition_reaction_solutions_compounds": "PbI2;formamidinium iodide;CsI",
  "Perovskite_deposition_reaction_solutions_concentrations": "1.0 M;1.0 M;1.0 M",
  "Perovskite_deposition_final_solutions_concentration_before_deposition": "Null",
  "Perovskite_deposition_solvents_compound": "DMF;DMSO",
  "Perovskite_deposition_solvents_mixing_ratio": "4:1",
  "Perovskite_deposition_synthesis_atmosphere": "Nitrogen",
  "Perovskite_deposition_synthesis_atmosphere_pressure": "Null",
  "Perovskite_deposition_synthesis_atmosphere_relative_humidity": "Null",
  "Perovskite_deposition_spin_coating_speed": "1000 rpm;6000 rpm",
  "Perovskite_deposition_spin_coating_time": "10 s;30 s",
  "Perovskite_deposition_thermal_annealing_atmosphere": "Null",
  "Perovskite_deposition_thermal_annealing_temperature": "100 °C",
  "Perovskite_deposition_thermal_annealing_time": "30 min",
  "Perovskite_surface_treatment_material": "Null",
  "Perovskite_surface_treatment_method": "Null",
  "Perovskite_surface_treatment_solution_concentration": "Null",
  "Perovskite_surface_treatment_solvents_compound": "Null",
  "Perovskite_surface_treatment_synthesis_atmosphere": "Null",
  "Perovskite_surface_treatment_synthesis_atmosphere_pressure": "Null",
  "Perovskite_surface_treatment_synthesis_atmosphere_relative_humidity": "Null",
  "Perovskite_surface_treatment_deposition_spin_coating_speed": "Null",
  "Perovskite_surface_treatment_deposition_spin_coating_time": "Null",
  "Perovskite_surface_treatment_deposition_thermal_annealing_temperature": "Null",
  "Perovskite_surface_treatment_deposition_thermal_annealing_time": "Null",
  "HTL_thickness": "Null",
  "HTL_stack_sequence": "spiro-MeOTAD",
  "HTL_additive_compound": "4-tert-Butylpyridine;Bis(trifluoromethane)sulfonimide lithium",
  "HTL_additive_concentration": "Null",
  "HTL_deposition_method": "Spin-coating",
  "HTL_deposition_solution_concentration": "80 mg/mL",
  "HTL_deposition_solvents_compound": "Chlorobenzene",
  "HTL_deposition_synthesis_atmosphere": "Air",
  "HTL_deposition_synthesis_atmosphere_pressure": "1 atm",
  "HTL_deposition_synthesis_atmosphere_relative_humidity": "23%",
  "HTL_deposition_spin_coating_speed": "4000 rpm",
  "HTL_deposition_spin_coating_time": "30 s",
  "HTL_deposition_thermal_annealing_temperature": "Null",
  "HTL_deposition_thermal_annealing_time": "Null",
  "Backcontact_thickness": "60 nm",
  "Beckcontact_deposition_method": "Thermal evaporation",
  "Backcontact_deposition_atmosphere_pressure": "Null",
  "Encapsulation_method": "Null",
  "Encapsulation_atmosphere": "Null",
  "JV_measured_device_matching": "True",
  "JV_measured_reverse_scan_Voc": "1.063 V",
  "JV_measured_reverse_scan_Jsc": "24.7 mA/cm2",
  "JV_measured_reverse_scan_FF": "76%",
  "JV_measured_reverse_scan_PCE": "19.8%",
  "JV_measured_forward_scan_Voc": "1.019 V",
  "JV_measured_forward_scan_Jsc": "24.6 mA/cm2",
  "JV_measured_forward_scan_FF": "71%",
  "JV_measured_forward_scan_PCE": "17.9%",
  "JV_measured_light_spectra": "AM1.5G",
  "JV_measured_light_spectra_intensity": "1 sun",
  "JV_measured_scan_speed": "0.6 V/s",
  "JV_measured_scan_delay_time": "Null",
  "JV_certified_PCE": "Null",
  "Stabilized_measured_PCE": "Null",
  "Stabilized_certified_PCE": "Null",
  "Stability_test_device_matching": "True",
  "Stability_test_temperature": "85 °C",
  "Stability_test_atmosphere": "Nitrogen",
  "Stability_test_light_spectra": "Null",
  "Stability_test_light_intensity": "Null",
  "Stability_test_relative_humidity": "Null",
  "Stability_PCE_after_time": "1000 hours",
  "Stability_PCE_after_time_value": "97%"
}

File: dataset/2021-2025/10.1021_acsami.1c01547/Device_BestPCE_gpt4o_mini_10.1021_acsami.1c01547.json
{
  "Ref_DOI": "10.1021/acsami.1c01547",
  "Ref_journal": "ACS Applied Materials & Interfaces",
  "Ref_publication_year": "2021",
  "Ref_title": "Thermal Stability and Cation Composition of Hybrid Organic-Inorganic Perovskites",
  "Cell_architecture": "NIP",
  "Cell_stack_sequence": "ITO/SnO2/FACs/spiro-MeOTAD/Au",
  "Cell_area_measured": "10.5 mm²",
  "ETL_thickness": "Null",
  "ETL_stack_sequence": "SnO2",
  "ETL_additive_compound": "Null",
  "ETL_additive_concentration": "Null",
  "ETL_deposition_method": "Spin-coating",
  "ETL_deposition_solution_concentration": "2.04%",
  "ETL_deposition_solvents_compound": "Water",
  "ETL_deposition_synthesis_atmosphere": "Nitrogen",
  "ETL_deposition_synthesis_atmosphere_pressure": "1 atm",
  "ETL_deposition_synthesis_atmosphere_relative_humidity": "Null",
  "ETL_deposition_spin_coating_speed": "4000 rpm",
  "ETL_deposition_spin_coating_time": "30 s",
  "ETL_deposition_thermal_annealing_temperature": "250 °C",
  "ETL_deposition_thermal_annealing_time": "30 min",
  "Perovskite_dimension": "3D",
  "Perovskite_thickness": "Null",
  "Perovskite_composition_long_form": "FA0.85Cs0.15PbI3",
  "Perovskite_additive_compound": "Null",
  "Perovskite_additive_concentration": "Null",
  "Perovskite_bandgap": "Null",
  "Perovskite_deposition_method": "Spin-coating",
  "Perovskite_deposition_sequential_spin_coating": "True",
  "Perovskite_deposition_spin_coating_antisolvent": "Chlorobenzene",
  "Perovskite_deposition_reaction_solutions_compounds": "PbI2;FAI;CsI",
  "Perovskite_deposition_reaction_solutions_concentrations": "553.2 mg;172 mg;39.0 mg",
  "Perovskite_deposition_final_solutions_concentration_before_deposition": "Null",
  "Perovskite_deposition_solvents_compound": "DMF;DMSO",
  "Perovskite_deposition_solvents_mixing_ratio": "4:1",
  "Perovskite_deposition_synthesis_atmosphere": "Nitrogen",
  "Perovskite_deposition_synthesis_atmosphere_pressure": "1 atm",
  "Perovskite_deposition_synthesis_atmosphere_relative_humidity": "Null",
  "Perovskite_deposition_spin_coating_speed": "1000 rpm;6000 rpm",
  "Perovskite_deposition_spin_coating_time": "10 s;30 s",
  "Perovskite_deposition_thermal_annealing_atmosphere": "Nitrogen",
  "Perovskite_deposition_thermal_annealing_temperature": "100 °C",
  "Perovskite_deposition_thermal_annealing_time": "30 min",
  "Perovskite_surface_treatment_material": "Null",
  "Perovskite_surface_treatment_method": "Null",
  "Perovskite_surface_treatment_solution_concentration": "Null",
  "Perovskite_surface_treatment_solvents_compound": "Null",
  "Perovskite_surface_treatment_synthesis_atmosphere": "Null",
  "Perovskite_surface_treatment_synthesis_atmosphere_pressure": "Null",
  "Perovskite_surface_treatment_synthesis_atmosphere_relative_humidity": "Null",
  "Perovskite_surface_treatment_deposition_spin_coating_speed": "Null",
  "Perovskite_surface_treatment_deposition_spin_coating_time": "Null",
  "Perovskite_surface_treatment_deposition_thermal_annealing_temperature": "Null",
  "Perovskite_surface_treatment_deposition_thermal_annealing_time": "Null",
  "HTL_thickness": "Null",
  "HTL_stack_sequence": "spiro-MeOTAD",
  "HTL_additive_compound": "4-tert-Butylpyridine;Bis(trifluoromethane)sulfonimide lithium salt",
  "HTL_additive_concentration": "Null",
  "HTL_deposition_method": "Spin-coating",
  "HTL_deposition_solution_concentration": "80 mg/mL",
  "HTL_deposition_solvents_compound": "Chlorobenzene",
  "HTL_deposition_synthesis_atmosphere": "Air",
  "HTL_deposition_synthesis_atmosphere_pressure": "1 atm",
  "HTL_deposition_synthesis_atmosphere_relative_humidity": "23%",
  "HTL_deposition_spin_coating_speed": "4000 rpm",
  "HTL_deposition_spin_coating_time": "30 s",
  "HTL_deposition_thermal_annealing_temperature": "Null",
  "HTL_deposition_thermal_annealing_time": "Null",
  "Backcontact_thickness": "60 nm",
  "Beckcontact_deposition_method": "Thermal evaporation",
  "Backcontact_deposition_atmosphere_pressure": "1 atm",
  "Encapsulation_method": "Null",
  "Encapsulation_atmosphere": "Null",
  "JV_measured_device_matching": "True",
  "JV_measured_reverse_scan_Voc": "1.063 V",
  "JV_measured_reverse_scan_Jsc": "24.7 mA/cm2",
  "JV_measured_reverse_scan_FF": "76%",
  "JV_measured_reverse_scan_PCE": "19.8%",
  "JV_measured_forward_scan_Voc": "1.063 V",
  "JV_measured_forward_scan_Jsc": "24.6 mA/cm2",
  "JV_measured_forward_scan_FF": "71%",
  "JV_measured_forward_scan_PCE": "17.9%",
  "JV_measured_light_spectra": "AM1.5G",
  "JV_measured_light_spectra_intensity": "1 sun",
  "JV_measured_scan_speed": "0.6 V/s",
  "JV_measured_scan_delay_time": "Null",
  "JV_certified_PCE": "Null",
  "Stabilized_measured_PCE": "Null",
  "Stabilized_certified_PCE": "Null",
  "Stability_test_device_matching": "True",
  "Stability_test_temperature": "85 °C",
  "Stability_test_atmosphere": "Nitrogen",
  "Stability_test_light_spectra": "AM1.5G",
  "Stability_test_light_intensity": "1 sun",
  "Stability_test_relative_humidity": "Null",
  "Stability_PCE_after_time": "1000 hours",
  "Stability_PCE_after_time_value": "19.8%"
}

File: dataset/2021-2025/10.1021_acsami.1c01547/Device_BestPCE_gpt4o_mini_zero_shot_10.1021_acsami.1c01547.json
{
  "Ref_DOI": "10.1021/acsami.1c01547",
  "Ref_journal": "ACS Applied Materials & Interfaces",
  "Ref_publication_year": "2021",
  "Ref_title": "Thermal Stability and Cation Composition of Hybrid Organic − Inorganic Perovskites",
  "Cell_architecture": "n-i-p",
  "Cell_stack_sequence": "ITO/SnO2/perovskite/spiro-MeOTAD/Au",
  "Cell_area_measured": "10.5 mm²",
  "ETL_thickness": "Null",
  "ETL_stack_sequence": "ITO/SnO2",
  "ETL_additive_compound": "Null",
  "ETL_additive_concentration": "Null",
  "ETL_deposition_method": "spin-coating",
  "ETL_deposition_solution_concentration": "2.04%",
  "ETL_deposition_solvents_compound": "water",
  "ETL_deposition_synthesis_atmosphere": "nitrogen",
  "ETL_deposition_synthesis_atmosphere_pressure": "Null",
  "ETL_deposition_synthesis_atmosphere_relative_humidity": "Null",
  "ETL_deposition_spin_coating_speed": "4000 rpm",
  "ETL_deposition_spin_coating_time": "30 s",
  "ETL_deposition_thermal_annealing_temperature": "250 °C",
  "ETL_deposition_thermal_annealing_time": "30 min",
  "Perovskite_dimension": "Null",
  "Perovskite_thickness": "Null",
  "Perovskite_composition_long_form": "MAxFAyCs1-x-yPbI3",
  "Perovskite_additive_compound": "Null",
  "Perovskite_additive_concentration": "Null",
  "Perovskite_bandgap": "Null",
  "Perovskite_deposition_method": "spin-coating",
  "Perovskite_deposition_sequential_spin_coating": "Yes",
  "Perovskite_deposition_spin_coating_antisolvent": "isopropanol",
  "Perovskite_deposition_reaction_solutions_compounds": "PbI2, DMF, DMSO, methylammonium iodide, formamidinium iodide, CsI",
  "Perovskite_deposition_reaction_solutions_concentrations": "1.2 M for MAPI, 1.0 M for FAPI, FACs, MAFA, CsMAFA",
  "Perovskite_deposition_final_solutions_concentration_before_deposition": "Null",
  "Perovskite_deposition_solvents_compound": "DMF:DMSO",
  "Perovskite_deposition_solvents_mixing_ratio": "4:1",
  "Perovskite_deposition_synthesis_atmosphere": "nitrogen",
  "Perovskite_deposition_synthesis_atmosphere_pressure": "Null",
  "Perovskite_deposition_synthesis_atmosphere_relative_humidity": "Null",
  "Perovskite_deposition_spin_coating_speed": "1000 rpm for 10 s, 6000 rpm for 30 s",
  "Perovskite_deposition_spin_coating_time": "Null",
  "Perovskite_deposition_thermal_annealing_atmosphere": "nitrogen",
  "Perovskite_deposition_thermal_annealing_temperature": "100 °C",
  "Perovskite_deposition_thermal_annealing_time": "30 min",
  "Perovskite_surface_treatment_material": "ozone plasma",
  "Perovskite_surface_treatment_method": "plasma cleaning",
  "Perovskite_surface_treatment_solution_concentration": "Null",
  "Perovskite_surface_treatment_solvents_compound": "Null",
  "Perovskite_surface_treatment_synthesis_atmosphere": "Null",
  "Perovskite_surface_treatment_synthesis_atmosphere_pressure": "Null",
  "Perovskite_surface_treatment_synthesis_atmosphere_relative_humidity": "Null",
  "Perovskite_surface_treatment_deposition_spin_coating_speed": "Null",
  "Perovskite_surface_treatment_deposition_spin_coating_time": "Null",
  "Perovskite_surface_treatment_deposition_thermal_annealing_temperature": "Null",
  "Perovskite_surface_treatment_deposition_thermal_annealing_time": "Null",
  "HTL_thickness": "Null",
  "HTL_stack_sequence": "Null",
  "HTL_additive_compound": "4-tert-Butylpyridine, Bis(trifluoromethane)sulfonimide lithium salt",
  "HTL_additive_concentration": "Null",
  "HTL_deposition_method": "spin-coating",
  "HTL_deposition_solution_concentration": "80 mg/ml",
  "HTL_deposition_solvents_compound": "chlorobenzene",
  "HTL_deposition_synthesis_atmosphere": "Null",
  "HTL_deposition_synthesis_atmosphere_pressure": "Null",
  "HTL_deposition_synthesis_atmosphere_relative_humidity": "Null",
  "HTL_deposition_spin_coating_speed": "4000 rpm",
  "HTL_deposition_spin_coating_time": "30 s",
  "HTL_deposition_thermal_annealing_temperature": "Null",
  "HTL_deposition_thermal_annealing_time": "Null",
  "Backcontact_thickness": "60 nm",
  "Beckcontact_deposition_method": "thermal evaporation",
  "Backcontact_deposition_atmosphere_pressure": "Null",
  "Encapsulation_method": "Null",
  "Encapsulation_atmosphere": "Null",
  "JV_measured_device_matching": "Null",
  "JV_measured_reverse_scan_Voc": "1.068 V",
  "JV_measured_reverse_scan_Jsc": "21.8 mA/cm²",
  "JV_measured_reverse_scan_FF": "0.76",
  "JV_measured_reverse_scan_PCE": "17.6%",
  "JV_measured_forward_scan_Voc": "1.004 V",
  "JV_measured_forward_scan_Jsc": "21.8 mA/cm²",
  "JV_measured_forward_scan_FF": "0.62",
  "JV_measured_forward_scan_PCE": "13.4%",
  "JV_measured_light_spectra": "AM 1.5G",
  "JV_measured_light_spectra_intensity": "1 sun",
  "JV_measured_scan_speed": "0.6 V/s",
  "JV_measured_scan_delay_time": "Null",
  "JV_certified_PCE": "Null",
  "Stabilized_measured_PCE": "Null",
  "Stabilized_certified_PCE": "Null",
  "Stability_test_device_matching": "Null",
  "Stability_test_temperature": "85 °C",
  "Stability_test_atmosphere": "nitrogen",
  "Stability_test_light_spectra": "Null",
  "Stability_test_light_intensity": "Null",
  "Stability_test_relative_humidity": "Null",
  "Stability_PCE_after_time": "500 h",
  "Stability_PCE_after_time_value": "16.4%"
}

File: dataset/2021-2025/10.1021_acsami.1c01547/Device_BestPCE_grok_10.1021_acsami.1c01547.json
{
  "Ref_DOI": "10.1021/acsami.1c01547",
  "Ref_journal": "ACS Applied Materials & Interfaces",
  "Ref_publication_year": "2021",
  "Ref_title": "Thermal Stability and Cation Composition of Hybrid Organic − Inorganic Perovskites",
  "Cell_architecture": "NIP",
  "Cell_stack_sequence": "ITO/SnO2/Perovskite/spiro-MeOTAD/Au",
  "Cell_area_measured": "10.5 mm²",
  "ETL_thickness": "Null",
  "ETL_stack_sequence": "SnO2",
  "ETL_additive_compound": "Null",
  "ETL_additive_concentration": "Null",
  "ETL_deposition_method": "Spin-coating",
  "ETL_deposition_solution_concentration": "2.04 wt%",
  "ETL_deposition_solvents_compound": "Water",
  "ETL_deposition_synthesis_atmosphere": "Air",
  "ETL_deposition_synthesis_atmosphere_pressure": "1 atm",
  "ETL_deposition_synthesis_atmosphere_relative_humidity": "Null",
  "ETL_deposition_spin_coating_speed": "4000 rpm",
  "ETL_deposition_spin_coating_time": "30 s",
  "ETL_deposition_thermal_annealing_temperature": "250 °C",
  "ETL_deposition_thermal_annealing_time": "30 min",
  "Perovskite_dimension": "3D",
  "Perovskite_thickness": "Null",
  "Perovskite_composition_long_form": "MA0.5FA0.5PbI3",
  "Perovskite_additive_compound": "Null",
  "Perovskite_additive_concentration": "Null",
  "Perovskite_bandgap": "Null",
  "Perovskite_deposition_method": "Spin-coating",
  "Perovskite_deposition_sequential_spin_coating": "False",
  "Perovskite_deposition_spin_coating_antisolvent": "Isopropanol",
  "Perovskite_deposition_reaction_solutions_compounds": "PbI2; Formamidinium iodide; Methylammonium iodide",
  "Perovskite_deposition_reaction_solutions_concentrations": "461 mg/mL; 86.0 mg/mL; 79.5 mg/mL",
  "Perovskite_deposition_final_solutions_concentration_before_deposition": "1.0 M",
  "Perovskite_deposition_solvents_compound": "DMF; DMSO",
  "Perovskite_deposition_solvents_mixing_ratio": "4:1",
  "Perovskite_deposition_synthesis_atmosphere": "Nitrogen",
  "Perovskite_deposition_synthesis_atmosphere_pressure": "Null",
  "Perovskite_deposition_synthesis_atmosphere_relative_humidity": "Null",
  "Perovskite_deposition_spin_coating_speed": "1000 rpm; 6000 rpm",
  "Perovskite_deposition_spin_coating_time": "10 s; 30 s",
  "Perovskite_deposition_thermal_annealing_atmosphere": "Nitrogen",
  "Perovskite_deposition_thermal_annealing_temperature": "100 °C",
  "Perovskite_deposition_thermal_annealing_time": "30 min",
  "Perovskite_surface_treatment_material": "Null",
  "Perovskite_surface_treatment_method": "Null",
  "Perovskite_surface_treatment_solution_concentration": "Null",
  "Perovskite_surface_treatment_solvents_compound": "Null",
  "Perovskite_surface_treatment_synthesis_atmosphere": "Null",
  "Perovskite_surface_treatment_synthesis_atmosphere_pressure": "Null",
  "Perovskite_surface_treatment_synthesis_atmosphere_relative_humidity": "Null",
  "Perovskite_surface_treatment_deposition_spin_coating_speed": "Null",
  "Perovskite_surface_treatment_deposition_spin_coating_time": "Null",
  "Perovskite_surface_treatment_deposition_thermal_annealing_temperature": "Null",
  "Perovskite_surface_treatment_deposition_thermal_annealing_time": "Null",
  "HTL_thickness": "Null",
  "HTL_stack_sequence": "spiro-MeOTAD",
  "HTL_additive_compound": "4-tert-Butylpyridine; Bis(trifluoromethane)sulfonimide lithium salt",
  "HTL_additive_concentration": "28.5 µl/mL; 17.5 µl/mL of 520 mg/mL solution",
  "HTL_deposition_method": "Spin-coating",
  "HTL_deposition_solution_concentration": "80 mg/mL",
  "HTL_deposition_solvents_compound": "Chlorobenzene",
  "HTL_deposition_synthesis_atmosphere": "Air",
  "HTL_deposition_synthesis_atmosphere_pressure": "1 atm",
  "HTL_deposition_synthesis_atmosphere_relative_humidity": "23 %",
  "HTL_deposition_spin_coating_speed": "4000 rpm",
  "HTL_deposition_spin_coating_time": "30 s",
  "HTL_deposition_thermal_annealing_temperature": "Null",
  "HTL_deposition_thermal_annealing_time": "Null",
  "Backcontact_thickness": "60 nm",
  "Beckcontact_deposition_method": "Thermal evaporation",
  "Backcontact_deposition_atmosphere_pressure": "Null",
  "Encapsulation_method": "Null",
  "Encapsulation_atmosphere": "Null",
  "JV_measured_device_matching": "True",
  "JV_measured_reverse_scan_Voc": "1.063 V",
  "JV_measured_reverse_scan_Jsc": "24.7 mA/cm2",
  "JV_measured_reverse_scan_FF": "76 %",
  "JV_measured_reverse_scan_PCE": "19.8 %",
  "JV_measured_forward_scan_Voc": "1.019 V",
  "JV_measured_forward_scan_Jsc": "24.6 mA/cm2",
  "JV_measured_forward_scan_FF": "71 %",
  "JV_measured_forward_scan_PCE": "17.9 %",
  "JV_measured_light_spectra": "AM1.5G",
  "JV_measured_light_spectra_intensity": "Null",
  "JV_measured_scan_speed": "0.6 V/s",
  "JV_measured_scan_delay_time": "Null",
  "JV_certified_PCE": "Null",
  "Stabilized_measured_PCE": "Null",
  "Stabilized_certified_PCE": "Null",
  "Stability_test_device_matching": "True",
  "Stability_test_temperature": "85 °C",
  "Stability_test_atmosphere": "Nitrogen",
  "Stability_test_light_spectra": "Dark",
  "Stability_test_light_intensity": "0 mW/cm2",
  "Stability_test_relative_humidity": "Null",
  "Stability_PCE_after_time": "500 hours",
  "Stability_PCE_after_time_value": "12.9 %"
}
