Repository: jiayijdong/PSCbench

# PSCbench


**PSCbench** is a novel benchmark for materials science research-level scientific
dataset curation sourced from published journals. The benchmark is designed to evaluate the complex classification capabilities,
strong domain knowledge, and advanced calculation skills of LLMs.

## Data


The PSCbench dataset is under dataset folder in json file format. Each file is list of dictionary and can be extracted using following scripts.
Each file stands for one published journal, which is fully elaborated in the paper. 

```
with open("./dataset/retroactive/{}.json".format(subject), encoding='utf-8') as json_file:
    problems=json.load(json_file)
```

File: dataset/2021-2025/10.1021_acsami.1c01547/Device_BestPCE_o3_10.1021_acsami.1c01547.json
{
  "Ref_DOI": "10.1021/acsami.1c01547",
  "Ref_journal": "ACS Applied Materials & Interfaces",
  "Ref_publication_year": "2021",
  "Ref_title": "Thermal stability and cation composition of hybrid organic-inorganic perovskites",
  "Cell_architecture": "NIP",
  "Cell_stack_sequence": "ITO/SnO2/MA0.5FA0.5PbI3/Spiro-MeOTAD/Au",
  "Cell_area_measured": "10.5 mm2",
  "ETL_thickness": "Null",
  "ETL_stack_sequence": "SnO2",
  "ETL_additive_compound": "Null",
  "ETL_additive_concentration": "Null",
  "ETL_deposition_method": "Spin-coating",
  "ETL_deposition_solution_concentration": "2.04 wt%",
  "ETL_deposition_solvents_compound": "Water",
  "ETL_deposition_synthesis_atmosphere": "Air",
  "ETL_deposition_synthesis_atmosphere_pressure": "1 atm",
  "ETL_deposition_synthesis_atmosphere_relative_humidity": "Null",
  "ETL_deposition_spin_coating_speed": "4000 rpm",
  "ETL_deposition_spin_coating_time": "30 s",
  "ETL_deposition_thermal_annealing_temperature": "250 °C",
  "ETL_deposition_thermal_annealing_time": "30 min",
  "Perovskite_dimension": "3D",
  "Perovskite_thickness": "Null",
  "Perovskite_composition_long_form": "MA0.5FA0.5PbI3",
  "Perovskite_additive_compound": "Null",
  "Perovskite_additive_concentration": "Null",
  "Perovskite_bandgap": "Null",
  "Perovskite_deposition_method": "Spin-coating",
  "Perovskite_deposition_sequential_spin_coating": "False",
  "Perovskite_deposition_spin_coating_antisolvent": "Isopropanol",
  "Perovskite_deposition_reaction_solutions_compounds": "PbI2; FAI; MAI",
  "Perovskite_deposition_reaction_solutions_concentrations": "1.0 M",
  "Perovskite_deposition_final_solutions_concentration_before_deposition": "1.0 M",
  "Perovskite_deposition_solvents_compound": "DMF; DMSO",
  "Perovskite_deposition_solvents_mixing_ratio": "4:1",
  "Perovskite_deposition_synthesis_atmosphere": "Nitrogen",
  "Perovskite_deposition_synthesis_atmosphere_pressure": "Null",
  "Perovskite_deposition_synthesis_atmosphere_relative_humidity": "Null",
  "Perovskite_deposition_spin_coating_speed": "1000 rpm; 6000 rpm",
  "Perovskite_deposition_spin_coating_time": "10 s; 30 s",
  "Perovskite_deposition_thermal_annealing_atmosphere": "Nitrogen",
  "Perovskite_deposition_thermal_annealing_temperature": "100 °C",
  "Perovskite_deposition_thermal_annealing_time": "30 min",
  "Perovskite_surface_treatment_material": "Null",
  "Perovskite_surface_treatment_method": "Null",
  "Perovskite_surface_treatment_solution_concentration": "Null",
  "Perovskite_surface_treatment_solvents_compound": "Null",
  "Perovskite_surface_treatment_synthesis_atmosphere": "Null",
  "Perovskite_surface_treatment_synthesis_atmosphere_pressure": "Null",
  "Perovskite_surface_treatment_synthesis_atmosphere_relative_humidity": "Null",
  "Perovskite_surface_treatment_deposition_spin_coating_speed": "Null",
  "Perovskite_surface_treatment_deposition_spin_coating_time": "Null",
  "Perovskite_surface_treatment_deposition_thermal_annealing_temperature": "Null",
  "Perovskite_surface_treatment_deposition_thermal_annealing_time": "Null",
  "HTL_thickness": "Null",
  "HTL_stack_sequence": "Spiro-MeOTAD",
  "HTL_additive_compound": "tBP; Li-TFSI",
  "HTL_additive_concentration": "tBP 28.5 µL/mL; Li-TFSI 17.5 µL of 520 mg/mL stock",
  "HTL_deposition_method": "Spin-coating",
  "HTL_deposition_solution_concentration": "80 mg/mL",
  "HTL_deposition_solvents_compound": "Chlorobenzene",
  "HTL_deposition_synthesis_atmosphere": "Nitrogen",
  "HTL_deposition_synthesis_atmosphere_pressure": "Null",
  "HTL_deposition_synthesis_atmosphere_relative_humidity": "Null",
  "HTL_deposition_spin_coating_speed": "4000 rpm",
  "HTL_deposition_spin_coating_time": "30 s",
  "HTL_deposition_thermal_annealing_temperature": "Null",
  "HTL_deposition_thermal_annealing_time": "Null",
  "Backcontact_thickness": "60 nm",
  "Beckcontact_deposition_method": "Thermal evaporation",
  "Backcontact_deposition_atmosphere_pressure": "Null",
  "Encapsulation_method": "Null",
  "Encapsulation_atmosphere": "Null",
  "JV_measured_device_matching": "True",
  "JV_measured_reverse_scan_Voc": "1.063 V",
  "JV_measured_reverse_scan_Jsc": "24.7 mA/cm2",
  "JV_measured_reverse_scan_FF": "76 %",
  "JV_measured_reverse_scan_PCE": "19.8 %",
  "JV_measured_forward_scan_Voc": "1.019 V",
  "JV_measured_forward_scan_Jsc": "24.6 mA/cm2",
  "JV_measured_forward_scan_FF": "71 %",
  "JV_measured_forward_scan_PCE": "17.9 %",
  "JV_measured_light_spectra": "AM1.5G",
  "JV_measured_light_spectra_intensity": "1 sun",
  "JV_measured_scan_speed": "0.6 V/s",
  "JV_measured_scan_delay_time": "Null",
  "JV_certified_PCE": "Null",
  "Stabilized_measured_PCE": "Null",
  "Stabilized_certified_PCE": "Null",
  "Stability_test_device_matching": "False",
  "Stability_test_temperature": "Null",
  "Stability_test_atmosphere": "Null",
  "Stability_test_light_spectra": "Null",
  "Stability_test_light_intensity": "Null",
  "Stability_test_relative_humidity": "Null",
  "Stability_PCE_after_time": "Null",
  "Stability_PCE_after_time_value": "Null"
}

File: dataset/2021-2025/10.1021_acsami.1c01547/Device_BestPCE_o4_mini_10.1021_acsami.1c01547.json
{
  "Ref_DOI": "10.1021/acsami.1c01547",
  "Ref_journal": "ACS Applied Materials & Interfaces",
  "Ref_publication_year": "2021",
  "Ref_title": "Thermal stability and cation composition of hybrid organic-inorganic perovskites",
  "Cell_architecture": "PIN",
  "Cell_stack_sequence": "ITO/SnO2/FA0.85Cs0.15PbI3/spiro-MeOTAD/Au",
  "Cell_area_measured": "10.5 mm2",
  "ETL_thickness": "Null",
  "ETL_stack_sequence": "SnO2",
  "ETL_additive_compound": "Null",
  "ETL_additive_concentration": "Null",
  "ETL_deposition_method": "Spin-coating",
  "ETL_deposition_solution_concentration": "2.04 wt%",
  "ETL_deposition_solvents_compound": "Water",
  "ETL_deposition_synthesis_atmosphere": "Ambient atmosphere",
  "ETL_deposition_synthesis_atmosphere_pressure": "1 atm",
  "ETL_deposition_synthesis_atmosphere_relative_humidity": "Null",
  "ETL_deposition_spin_coating_speed": "4000 rpm",
  "ETL_deposition_spin_coating_time": "30 s",
  "ETL_deposition_thermal_annealing_temperature": "250 °C",
  "ETL_deposition_thermal_annealing_time": "30 min",
  "Perovskite_dimension": "3D",
  "Perovskite_thickness": "Null",
  "Perovskite_composition_long_form": "FA0.85Cs0.15PbI3",
  "Perovskite_additive_compound": "Null",
  "Perovskite_additive_concentration": "Null",
  "Perovskite_bandgap": "Null",
  "Perovskite_deposition_method": "Spin-coating",
  "Perovskite_deposition_sequential_spin_coating": "True",
  "Perovskite_deposition_spin_coating_antisolvent": "Chlorobenzene",
  "Perovskite_deposition_reaction_solutions_compounds": "PbI2; Formamidinium iodide; CsI",
  "Perovskite_deposition_reaction_solutions_concentrations": "461 mg/mL; 146.2 mg/mL; 39.0 mg/mL",
  "Perovskite_deposition_final_solutions_concentration_before_deposition": "1.0 M",
  "Perovskite_deposition_solvents_compound": "DMF; DMSO",
  "Perovskite_deposition_solvents_mixing_ratio": "4:1",
  "Perovskite_deposition_synthesis_atmosphere": "Nitrogen",
  "Perovskite_deposition_synthesis_atmosphere_pressure": "Null",
  "Perovskite_deposition_synthesis_atmosphere_relative_humidity": "Null",
  "Perovskite_deposition_spin_coating_speed": "1000 rpm; 6000 rpm",
  "Perovskite_deposition_spin_coating_time": "10 s; 30 s",
  "Perovskite_deposition_thermal_annealing_atmosphere": "Nitrogen",
  "Perovskite_deposition_thermal_annealing_temperature": "100 °C",
  "Perovskite_deposition_thermal_annealing_time": "30 min",
  "Perovskite_surface_treatment_material": "Null",
  "Perovskite_surface_treatment_method": "Null",
  "Perovskite_surface_treatment_solution_concentration": "Null",
  "Perovskite_surface_treatment_solvents_compound": "Null",
  "Perovskite_surface_treatment_synthesis_atmosphere": "Null",
  "Perovskite_surface_treatment_synthesis_atmosphere_pressure": "Null",
  "Perovskite_surface_treatment_synthesis_atmosphere_relative_humidity": "Null",
  "Perovskite_surface_treatment_deposition_spin_coating_speed": "Null",
  "Perovskite_surface_treatment_deposition_spin_coating_time": "Null",
  "Perovskite_surface_treatment_deposition_thermal_annealing_temperature": "Null",
  "Perovskite_surface_treatment_deposition_thermal_annealing_time": "Null",
  "HTL_thickness": "Null",
  "HTL_stack_sequence": "spiro-MeOTAD",
  "HTL_additive_compound": "4-tert-Butylpyridine; Li-TFSI",
  "HTL_additive_concentration": "28.5 µL/mL; 520 mg/mL",
  "HTL_deposition_method": "Spin-coating",
  "HTL_deposition_solution_concentration": "80 mg/mL",
  "HTL_deposition_solvents_compound": "Chlorobenzene",
  "HTL_deposition_synthesis_atmosphere": "Nitrogen",
  "HTL_deposition_synthesis_atmosphere_pressure": "Null",
  "HTL_deposition_synthesis_atmosphere_relative_humidity": "Null",
  "HTL_deposition_spin_coating_speed": "4000 rpm",
  "HTL_deposition_spin_coating_time": "30 s",
  "HTL_deposition_thermal_annealing_temperature": "Null",
  "HTL_deposition_thermal_annealing_time": "Null",
  "Backcontact_thickness": "60 nm",
  "Beckcontact_deposition_method": "Thermal evaporation",
  "Backcontact_deposition_atmosphere_pressure": "Null",
  "Encapsulation_method": "Null",
  "Encapsulation_atmosphere": "Null",
  "JV_measured_device_matching": "True",
  "JV_measured_reverse_scan_Voc": "1.063 V",
  "JV_measured_reverse_scan_Jsc": "24.7 mA/cm2",
  "JV_measured_reverse_scan_FF": "76 %",
  "JV_measured_reverse_scan_PCE": "19.8 %",
  "JV_measured_forward_scan_Voc": "1.019 V",
  "JV_measured_forward_scan_Jsc": "24.6 mA/cm2",
  "JV_measured_forward_scan_FF": "71 %",
  "JV_measured_forward_scan_PCE": "17.9 %",
  "JV_measured_light_spectra": "AM1.5G",
  "JV_measured_light_spectra_intensity": "100 mW/cm2",
  "JV_measured_scan_speed": "0.6 V/s",
  "JV_measured_scan_delay_time": "Null",
  "JV_certified_PCE": "Null",
  "Stabilized_measured_PCE": "Null",
  "Stabilized_certified_PCE": "Null",
  "Stability_test_device_matching": "True",
  "Stability_test_temperature": "85 °C",
  "Stability_test_atmosphere": "Nitrogen",
  "Stability_test_light_spectra": "Dark",
  "Stability_test_light_intensity": "0 mW/cm2",
  "Stability_test_relative_humidity": "Null",
  "Stability_PCE_after_time": "1000 hours",
  "Stability_PCE_after_time_value": "19.8 %"
}

File: dataset/2021-2025/10.1021_acsami.1c07146/Device_BestPCE_10.1021_acsami.1c07146.json
{
    "Ref_DOI": "10.1021/acsami.1c07146",
    "Ref_journal": "ACS Applied Materials & Interfaces",
    "Ref_publication_year": "2021",
    "Ref_title": "Plasma Oxidized Ti3C2Tx MXene as Electron Transport Layer for Efficient Perovskite Solar Cells",
    "Cell_architecture": "NIP",
    "Cell_stack_sequence": "ITO/MXene/Perovskite/Spiro-OMeTAD/Au",
    "Cell_area_measured": "0.1 cm2",
    "ETL_thickness": "Null",
    "ETL_stack_sequence": "MXene",
    "ETL_additive_compound": "Null",
    "ETL_additive_concentration": "Null",
    "ETL_deposition_method": "Spin-coating",
    "ETL_deposition_solution_concentration": "3.3 mg/mL",
    "ETL_deposition_solvents_compound": "Deionized water",
    "ETL_deposition_synthesis_atmosphere": "Air",
    "ETL_deposition_synthesis_atmosphere_pressure": "1 atm",
    "ETL_deposition_synthesis_atmosphere_relative_humidity": "Null",
    "ETL_deposition_spin_coating_speed": "Null",
    "ETL_deposition_spin_coating_time": "Null",
    "ETL_deposition_thermal_annealing_temperature": "Null",
    "ETL_deposition_thermal_annealing_time": "Null",
    "Perovskite_dimension": "3D",
    "Perovskite_thickness": "Null",
    "Perovskite_composition_long_form": "FAI/MAI/MABr/MACl",
    "Perovskite_additive_compound": "Null",
    "Perovskite_additive_concentration": "Null",
    "Perovskite_bandgap": "Null",
    "Perovskite_deposition_method": "Spin-coating",
    "Perovskite_deposition_sequential_spin_coating": "True",
    "Perovskite_deposition_spin_coating_antisolvent": "Null",
    "Perovskite_deposition_reaction_solutions_compounds": "PbI2;CsI;FAI;MAI;MABr;MACl",
    "Perovskite_deposition_reaction_solutions_concentrations": "600 mg;18 mg;40 mg;19 mg;6 mg;5 mg",
    "Perovskite_deposition_final_solutions_concentration_before_deposition": "Null",
    "Perovskite_deposition_solvents_compound": "DMF/DMSO;IPA",
    "Perovskite_deposition_solvents_mixing_ratio": "9:1;Null",
    "Perovskite_deposition_synthesis_atmosphere": "Nitrogen",
    "Perovskite_deposition_synthesis_atmosphere_pressure": "Null",
    "Perovskite_deposition_synthesis_atmosphere_relative_humidity": "Null",
    "Perovskite_deposition_spin_coating_speed": "2300 rpm;2000 rpm",
    "Perovskite_deposition_spin_coating_time": "30 s;30 s",
    "Perovskite_deposition_thermal_annealing_atmosphere": "Null",
    "Perovskite_deposition_thermal_annealing_temperature": "70 °C;135 °C",
    "Perovskite_deposition_thermal_annealing_time": "1 min;20 min",
    "Perovskite_surface_treatment_material": "Null",
    "Perovskite_surface_treatment_method": "Null",
    "Perovskite_surface_treatment_solution_concentration": "Null",
    "Perovskite_surface_treatment_solvents_compound": "Null",
    "Perovskite_surface_treatment_synthesis_atmosphere": "Null",
    "Perovskite_surface_treatment_synthesis_atmosphere_pressure": "Null",
    "Perovskite_surface_treatment_synthesis_atmosphere_relative_humidity": "Null",
    "Perovskite_surface_treatment_deposition_spin_coating_speed": "Null",
    "Perovskite_surface_treatment_deposition_spin_coating_time": "Null",
    "Perovskite_surface_treatment_deposition_thermal_annealing_temperature": "Null",
    "Perovskite_surface_treatment_deposition_thermal_annealing_time": "Null",
    "HTL_thickness": "Null",
    "HTL_stack_sequence": "Spiro-OMeTAD",
    "HTL_additive_compound": "tBP;Li-TFSI",
    "HTL_additive_concentration": "Null",
    "HTL_deposition_method": "Spin-coating",
    "HTL_deposition_solution_concentration": "75 mg/mL",
    "HTL_deposition_solvents_compound": "Chlorobenzene",
    "HTL_deposition_synthesis_atmosphere": "Dry air",
    "HTL_deposition_synthesis_atmosphere_pressure": "Null",
    "HTL_deposition_synthesis_atmosphere_relative_humidity": "Null",
    "HTL_deposition_spin_coating_speed": "3500 rpm",
    "HTL_deposition_spin_coating_time": "30 s",
    "HTL_deposition_thermal_annealing_temperature": "Null",
    "HTL_deposition_thermal_annealing_time": "Null",
    "Backcontact_thickness": "80 nm",
    "Beckcontact_deposition_method": "Thermal evaporation",
    "Backcontact_deposition_atmosphere_pressure": "<5 ×10−4 Pa",
    "Encapsulation_method": "Null",
    "Encapsulation_atmosphere": "Null",
    "JV_measured_device_matching": "True",
    "JV_measured_reverse_scan_Voc": "1.03 V",
    "JV_measured_reverse_scan_Jsc": "24.17 mA/cm2",
    "JV_measured_reverse_scan_FF": "80.0 %",
    "JV_measured_reverse_scan_PCE": "19.92 %",
    "JV_measured_forward_scan_Voc": "Null",
    "JV_measured_forward_scan_Jsc": "Null",
    "JV_measured_forward_scan_FF": "Null",
    "JV_measured_forward_scan_PCE": "Null",
    "JV_measured_light_spectra": "AM1.5G",
    "JV_measured_light_spectra_intensity": "100 mW/cm2",
    "JV_measured_scan_speed": "Null",
    "JV_measured_scan_delay_time": "Null",
    "JV_certified_PCE": "Null",
    "Stabilized_measured_PCE": "18.9 %",
    "Stabilized_certified_PCE": "Null",
    "Stability_test_device_matching": "True",
    "Stability_test_temperature": "25 °C",
    "Stability_test_atmosphere": "Air",
    "Stability_test_light_spectra": "Null",
    "Stability_test_light_intensity": "Null",
    "Stability_test_relative_humidity": "50 %",
    "Stability_PCE_after_time": "750 hours",
    "Stability_PCE_after_time_value": "80 %"
}

File: dataset/2021-2025/10.1021_acsami.1c07146/Device_BestPCE_Gemini_1.5_pro_10.1021_acsami.1c07146.json
{
  "Ref_DOI": "10.1021/acsami.1c07146",
  "Ref_journal": "ACS Applied Materials & Interfaces",
  "Ref_publication_year": "2021",
  "Ref_title": "Plasma Oxidized Ti3C2Tx MXene as Electron Transport Layer for Efficient Perovskite Solar Cells",
  "Cell_architecture": "NIP",
  "Cell_stack_sequence": "ITO/MXene/Perovskite/Spiro-OMeTAD/Au",
  "Cell_area_measured": "0.1 cm2",
  "ETL_thickness": "Null",
  "ETL_stack_sequence": "Ti3C2Tx MXene",
  "ETL_additive_compound": "Null",
  "ETL_additive_concentration": "Null",
  "ETL_deposition_method": "Spin-coating",
  "ETL_deposition_solution_concentration": "3.3 mg/mL",
  "ETL_deposition_solvents_compound": "Water",
  "ETL_deposition_synthesis_atmosphere": "Air",
  "ETL_deposition_synthesis_atmosphere_pressure": "1 atm",
  "ETL_deposition_synthesis_atmosphere_relative_humidity": "Null",
  "ETL_deposition_spin_coating_speed": "Null",
  "ETL_deposition_spin_coating_time": "Null",
  "ETL_deposition_thermal_annealing_temperature": "Null",
  "ETL_deposition_thermal_annealing_time": "Null",
  "Perovskite_dimension": "3D",
  "Perovskite_thickness": "500 nm",
  "Perovskite_composition_long_form": "FAxMAyCs0.02Pb(I0.97Br0.03)3",
  "Perovskite_additive_compound": "Null",
  "Perovskite_additive_concentration": "Null",
  "Perovskite_bandgap": "Null",
  "Perovskite_deposition_method": "Spin-coating",
  "Perovskite_deposition_sequential_spin_coating": "True",
  "Perovskite_deposition_spin_coating_antisolvent": "Null",
  "Perovskite_deposition_reaction_solutions_compounds": "PbI2;CsI;FAI;MAI;MABr;MACl",
  "Perovskite_deposition_reaction_solutions_concentrations": "600 mg/mL;18 mg/mL;40 mg/mL;19 mg/mL;6 mg/mL;5 mg/mL",
  "Perovskite_deposition_final_solutions_concentration_before_deposition": "Null",
  "Perovskite_deposition_solvents_compound": "DMF;DMSO;IPA",
  "Perovskite_deposition_solvents_mixing_ratio": "9:1;Null",
  "Perovskite_deposition_synthesis_atmosphere": "Nitrogen",
  "Perovskite_deposition_synthesis_atmosphere_pressure": "1 atm",
  "Perovskite_deposition_synthesis_atmosphere_relative_humidity": "Null",
  "Perovskite_deposition_spin_coating_speed": "2300 rpm;2000 rpm",
  "Perovskite_deposition_spin_coating_time": "30 s;30 s",
  "Perovskite_deposition_thermal_annealing_atmosphere": "Null",
  "Perovskite_deposition_thermal_annealing_temperature": "70 °C;135 °C",
  "Perovskite_deposition_thermal_annealing_time": "1 min;20 min",
  "Perovskite_surface_treatment_material": "Null",
  "Perovskite_surface_treatment_method": "Null",
  "Perovskite_surface_treatment_solution_concentration": "Null",
  "Perovskite_surface_treatment_solvents_compound": "Null",
  "Perovskite_surface_treatment_synthesis_atmosphere": "Null",
  "Perovskite_surface_treatment_synthesis_atmosphere_pressure": "Null",
  "Perovskite_surface_treatment_synthesis_atmosphere_relative_humidity": "Null",
  "Perovskite_surface_treatment_deposition_spin_coating_speed": "Null",
  "Perovskite_surface_treatment_deposition_spin_coating_time": "Null",
  "Perovskite_surface_treatment_deposition_thermal_annealing_temperature": "Null",
  "Perovskite_surface_treatment_deposition_thermal_annealing_time": "Null",
  "HTL_thickness": "Null",
  "HTL_stack_sequence": "Spiro-OMeTAD",
  "HTL_additive_compound": "tBP;Li-TFSI",
  "HTL_additive_concentration": "Null;260 mg/mL",
  "HTL_deposition_method": "Spin-coating",
  "HTL_deposition_solution_concentration": "75 mg/mL",
  "HTL_deposition_solvents_compound": "Chlorobenzene",
  "HTL_deposition_synthesis_atmosphere": "Nitrogen",
  "HTL_deposition_synthesis_atmosphere_pressure": "1 atm",
  "HTL_deposition_synthesis_atmosphere_relative_humidity": "Null",
  "HTL_deposition_spin_coating_speed": "3500 rpm",
  "HTL_deposition_spin_coating_time": "30 s",
  "HTL_deposition_thermal_annealing_temperature": "Null",
  "HTL_deposition_thermal_annealing_time": "Null",
  "Backcontact_thickness": "80 nm",
  "Beckcontact_deposition_method": "Thermal evaporation",
  "Backcontact_deposition_atmosphere_pressure": "<5e-4 Pa",
  "Encapsulation_method": "Null",
  "Encapsulation_atmosphere": "Null",
  "JV_measured_device_matching": "True",
  "JV_measured_reverse_scan_Voc": "1.03 V",
  "JV_measured_reverse_scan_Jsc": "24.17 mA/cm2",
  "JV_measured_reverse_scan_FF": "80.0%",
  "JV_measured_reverse_scan_PCE": "19.92%",
  "JV_measured_forward_scan_Voc": "Null",
  "JV_measured_forward_scan_Jsc": "Null",
  "JV_measured_forward_scan_FF": "Null",
  "JV_measured_forward_scan_PCE": "Null",
  "JV_measured_light_spectra": "AM1.5G",
  "JV_measured_light_spectra_intensity": "100 mW/cm2",
  "JV_measured_scan_speed": "Null",
  "JV_measured_scan_delay_time": "Null",
  "JV_certified_PCE": "Null",
  "Stabilized_measured_PCE": "18.9%",
  "Stabilized_certified_PCE": "Null",
  "Stability_test_device_matching": "True",
  "Stability_test_temperature": "25 °C",
  "Stability_test_atmosphere": "Air",
  "Stability_test_light_spectra": "White LED",
  "Stability_test_light_intensity": "100 mW/cm2",
  "Stability_test_relative_humidity": "50%",
  "Stability_PCE_after_time": "750 hours",
  "Stability_PCE_after_time_value": "80%"
}

File: dataset/2021-2025/10.1021_acsami.1c07146/Device_BestPCE_Gemini_2.0_Flash_10.1021_acsami.1c07146.json
{
  "Ref_DOI": "10.1021/acsami.1c07146",
  "Ref_journal": "ACS Appl. Mater. Interfaces",
  "Ref_publication_year": "2021",
  "Ref_title": "Plasma Oxidized Ti 3C2Tx MXene as Electron Transport Layer for Efficient Perovskite Solar Cells",
  "Cell_architecture": "NIP",
  "Cell_stack_sequence": "ITO/MXene/perovskite/Spiro-OMeTAD/Au",
  "Cell_area_measured": "0.1 cm2",
  "ETL_thickness": "Null",
  "ETL_stack_sequence": "Null",
  "ETL_additive_compound": "Null",
  "ETL_additive_concentration": "Null",
  "ETL_deposition_method": "Spin-coating",
  "ETL_deposition_solution_concentration": "3.3 mg/mL",
  "ETL_deposition_solvents_compound": "deionized water",
  "ETL_deposition_synthesis_atmosphere": "Air",
  "ETL_deposition_synthesis_atmosphere_pressure": "1 atm",
  "ETL_deposition_synthesis_atmosphere_relative_humidity": "Null",
  "ETL_deposition_spin_coating_speed": "Null",
  "ETL_deposition_spin_coating_time": "Null",
  "ETL_deposition_thermal_annealing_temperature": "Null",
  "ETL_deposition_thermal_annealing_time": "Null",
  "Perovskite_dimension": "3D",
  "Perovskite_thickness": "500 nm",
  "Perovskite_composition_long_form": "CsxFAyMAzMABrPbI3",
  "Perovskite_additive_compound": "Null",
  "Perovskite_additive_concentration": "Null",
  "Perovskite_bandgap": "Null",
  "Perovskite_deposition_method": "Spin-coating",
  "Perovskite_deposition_sequential_spin_coating": "True",
  "Perovskite_deposition_spin_coating_antisolvent": "Null",
  "Perovskite_deposition_reaction_solutions_compounds": "PbI2;FAI;MAI;MABr;MACl",
  "Perovskite_deposition_reaction_solutions_concentrations": "600 mg PbI2 and 18 mg CsI in 1000 μL of DMF/DMSO (9:1 volume ratio);40 mg of FAI, 19 mg of MAI, 6 mg of MABr and 5 mg of MACl in 1000 μL of IPA",
  "Perovskite_deposition_final_solutions_concentration_before_deposition": "Null",
  "Perovskite_deposition_solvents_compound": "DMF;DMSO;IPA",
  "Perovskite_deposition_solvents_mixing_ratio": "9:1;Null;Null",
  "Perovskite_deposition_synthesis_atmosphere": "Nitrogen",
  "Perovskite_deposition_synthesis_atmosphere_pressure": "1 atm",
  "Perovskite_deposition_synthesis_atmosphere_relative_humidity": "Null",
  "Perovskite_deposition_spin_coating_speed": "2300 rpm;2000 rpm",
  "Perovskite_deposition_spin_coating_time": "30 s;30 s",
  "Perovskite_deposition_thermal_annealing_atmosphere": "Null",
  "Perovskite_deposition_thermal_annealing_temperature": "70 °C;135 °C",
  "Perovskite_deposition_thermal_annealing_time": "1 min;20 min",
  "Perovskite_surface_treatment_material": "Null",
  "Perovskite_surface_treatment_method": "Null",
  "Perovskite_surface_treatment_solution_concentration": "Null",
  "Perovskite_surface_treatment_solvents_compound": "Null",
  "Perovskite_surface_treatment_synthesis_atmosphere": "Null",
  "Perovskite_surface_treatment_synthesis_atmosphere_pressure": "Null",
  "Perovskite_surface_treatment_synthesis_atmosphere_relative_humidity": "Null",
  "Perovskite_surface_treatment_deposition_spin_coating_speed": "Null",
  "Perovskite_surface_treatment_deposition_spin_coating_time": "Null",
  "Perovskite_surface_treatment_deposition_thermal_annealing_temperature": "Null",
  "Perovskite_surface_treatment_deposition_thermal_annealing_time": "Null",
  "HTL_thickness": "Null",
  "HTL_stack_sequence": "Null",
  "HTL_additive_compound": "tBP;Li-TFSI",
  "HTL_additive_concentration": "Null;260 mg/mL",
  "HTL_deposition_method": "Spin-coating",
  "HTL_deposition_solution_concentration": "75 mg/mL",
  "HTL_deposition_solvents_compound": "chlorobenzene",
  "HTL_deposition_synthesis_atmosphere": "Nitrogen",
  "HTL_deposition_synthesis_atmosphere_pressure": "1 atm",
  "HTL_deposition_synthesis_atmosphere_relative_humidity": "Null",
  "HTL_deposition_spin_coating_speed": "3500 rpm",
  "HTL_deposition_spin_coating_time": "30 s",
  "HTL_deposition_thermal_annealing_temperature": "Null",
  "HTL_deposition_thermal_annealing_time": "Null",
  "Backcontact_thickness": "80 nm",
  "Beckcontact_deposition_method": "Thermal evaporation",
  "Backcontact_deposition_atmosphere_pressure": "<5 ×10−4Pa",
  "Encapsulation_method": "Null",
  "Encapsulation_atmosphere": "Null",
  "JV_measured_device_matching": "True",
  "JV_measured_reverse_scan_Voc": "Null",
  "JV_measured_reverse_scan_Jsc": "Null",
  "JV_measured_reverse_scan_FF": "Null",
  "JV_measured_reverse_scan_PCE": "Null",
  "JV_measured_forward_scan_Voc": "Null",
  "JV_measured_forward_scan_Jsc": "Null",
  "JV_measured_forward_scan_FF": "Null",
  "JV_measured_forward_scan_PCE": "Null",
  "JV_measured_light_spectra": "AM 1.5G",
  "JV_measured_light_spectra_intensity": "100 mW·cm-2",
  "JV_measured_scan_speed": "Null",
  "JV_measured_scan_delay_time": "Null",
  "JV_certified_PCE": "Null",
  "Stabilized_measured_PCE": "18.9 %",
  "Stabilized_certified_PCE": "Null",
  "Stability_test_device_matching": "True",
  "Stability_test_temperature": "25 °C",
  "Stability_test_atmosphere": "Air",
  "Stability_test_light_spectra": "white LED",
  "Stability_test_light_intensity": "100 mW cm−2",
  "Stability_test_relative_humidity": "50 %",
  "Stability_PCE_after_time": "750 h",
  "Stability_PCE_after_time_value": "80 %"
}

File: dataset/2021-2025/10.1021_acsami.1c07146/Device_BestPCE_claude_haiku_10.1021_acsami.1c07146.json
{
  "Ref_DOI": "10.1021/acsami.1c07146",
  "Ref_journal": "ACS Applied Materials & Interfaces",
  "Ref_publication_year": "2021",
  "Ref_title": "Plasma Oxidized Ti3C2Tx MXene as Electron Transport Layer for Efficient Perovskite Solar Cells",
  "Cell_architecture": "PIN",
  "Cell_stack_sequence": "ITO/MXene/Perovskite/Spiro-OMeTAD/Au",
  "Cell_area_measured": "0.1 cm2",
  "ETL_thickness": "Null",
  "ETL_stack_sequence": "MXene",
  "ETL_additive_compound": "Null",
  "ETL_additive_concentration": "Null",
  "ETL_deposition_method": "Spin-coating",
  "ETL_deposition_solution_concentration": "3.3 mg/mL",
  "ETL_deposition_solvents_compound": "Deionized water",
  "ETL_deposition_synthesis_atmosphere": "Air",
  "ETL_deposition_synthesis_atmosphere_pressure": "1 atm",
  "ETL_deposition_synthesis_atmosphere_relative_humidity": "Null",
  "ETL_deposition_spin_coating_speed": "Null",
  "ETL_deposition_spin_coating_time": "Null",
  "ETL_deposition_thermal_annealing_temperature": "Null",
  "ETL_deposition_thermal_annealing_time": "Null",
  "Perovskite_dimension": "3D",
  "Perovskite_thickness": "500 nm",
  "Perovskite_composition_long_form": "Cs0.05(MA0.17FA0.83)0.95Pb(I0.83Br0.17)3",
  "Perovskite_additive_compound": "CsI;MACl",
  "Perovskite_additive_concentration": "18 mg/mL;5 mg/mL",
  "Perovskite_bandgap": "Null",
  "Perovskite_deposition_method": "Two-step spin-coating",
  "Perovskite_deposition_sequential_spin_coating": "True",
  "Perovskite_deposition_spin_coating_antisolvent": "Null",
  "Perovskite_deposition_reaction_solutions_compounds": "PbI2;CsI;FAI;MAI;MABr;MACl",
  "Perovskite_deposition_reaction_solutions_concentrations": "600 mg/mL;18 mg/mL;40 mg/mL;19 mg/mL;6 mg/mL;5 mg/mL",
  "Perovskite_deposition_final_solutions_concentration_before_deposition": "Null",
  "Perovskite_deposition_solvents_compound": "DMF/DMSO;IPA",
  "Perovskite_deposition_solvents_mixing_ratio": "9:1",
  "Perovskite_deposition_synthesis_atmosphere": "Nitrogen",
  "Perovskite_deposition_synthesis_atmosphere_pressure": "1 atm",
  "Perovskite_deposition_synthesis_atmosphere_relative_humidity": "Null",
  "Perovskite_deposition_spin_coating_speed": "2300 rpm;2000 rpm",
  "Perovskite_deposition_spin_coating_time": "30 s;30 s",
  "Perovskite_deposition_thermal_annealing_atmosphere": "Air",
  "Perovskite_deposition_thermal_annealing_temperature": "70 °C;135 °C",
  "Perovskite_deposition_thermal_annealing_time": "1 min;20 min",
  "Perovskite_surface_treatment_material": "Null",
  "Perovskite_surface_treatment_method": "Null",
  "Perovskite_surface_treatment_solution_concentration": "Null",
  "Perovskite_surface_treatment_solvents_compound": "Null",
  "Perovskite_surface_treatment_synthesis_atmosphere": "Null",
  "Perovskite_surface_treatment_synthesis_atmosphere_pressure": "Null",
  "Perovskite_surface_treatment_synthesis_atmosphere_relative_humidity": "Null",
  "Perovskite_surface_treatment_deposition_spin_coating_speed": "Null",
  "Perovskite_surface_treatment_deposition_spin_coating_time": "Null",
  "Perovskite_surface_treatment_deposition_thermal_annealing_temperature": "Null",
  "Perovskite_surface_treatment_deposition_thermal_annealing_time": "Null",
  "HTL_thickness": "Null",
  "HTL_stack_sequence": "Spiro-OMeTAD",
  "HTL_additive_compound": "Li-TFSI;tBP",
  "HTL_additive_concentration": "260 mg/mL;Null",
  "HTL_deposition_method": "Spin-coating",
  "HTL_deposition_solution_concentration": "75 mg/mL",
  "HTL_deposition_solvents_compound": "Chlorobenzene",
  "HTL_deposition_synthesis_atmosphere": "Dry air",
  "HTL_deposition_synthesis_atmosphere_pressure": "1 atm",
  "HTL_deposition_synthesis_atmosphere_relative_humidity": "Null",
  "HTL_deposition_spin_coating_speed": "3500 rpm",
  "HTL_deposition_spin_coating_time": "30 s",
  "HTL_deposition_thermal_annealing_temperature": "Null",
  "HTL_deposition_thermal_annealing_time": "Null",
  "Backcontact_thickness": "80 nm",
  "Beckcontact_deposition_method": "Thermal evaporation",
  "Backcontact_deposition_atmosphere_pressure": "<5 × 10^-4 Pa",
  "Encapsulation_method": "Null",
  "Encapsulation_atmosphere": "Null",
  "JV_measured_device_matching": "True",
  "JV_measured_reverse_scan_Voc": "1.03 V",
  "JV_measured_reverse_scan_Jsc": "24.17 mA/cm2",
  "JV_measured_reverse_scan_FF": "80.0 %",
  "JV_measured_reverse_scan_PCE": "19.92 %",
  "JV_measured_forward_scan_Voc": "Null",
  "JV_measured_forward_scan_Jsc": "Null",
  "JV_measured_forward_scan_FF": "Null",
  "JV_measured_forward_scan_PCE": "Null",
  "JV_measured_light_spectra": "AM 1.5G",
  "JV_measured_light_spectra_intensity": "100 mW/cm2",
  "JV_measured_scan_speed": "Null",
  "JV_measured_scan_delay_time": "Null",
  "JV_certified_PCE": "Null",
  "Stabilized_measured_PCE": "18.9 %",
  "Stabilized_certified_PCE": "Null",
  "Stability_test_device_matching": "True",
  "Stability_test_temperature": "25 °C",
  "Stability_test_atmosphere": "Air",
  "Stability_test_light_spectra": "Null",
  "Stability_test_light_intensity": "Null",
  "Stability_test_relative_humidity": "50 %",
  "Stability_PCE_after_time": "750 hours",
  "Stability_PCE_after_time_value": "80 %"
}

File: dataset/2021-2025/10.1021_acsami.1c07146/Device_BestPCE_gpt4o_10.1021_acsami.1c07146.json
{
  "Ref_DOI": "10.1021/acsami.1c07146",
  "Ref_journal": "ACS Applied Materials & Interfaces",
  "Ref_publication_year": "2021",
  "Ref_title": "Plasma Oxidized Ti3C2Tx MXene as Electron Transport Layer for Efficient Perovskite Solar Cells",
  "Cell_architecture": "NIP",
  "Cell_stack_sequence": "ITO/MXene/perovskite/Spiro-OMeTAD/Au",
  "Cell_area_measured": "0.1 cm2",
  "ETL_thickness": "Null",
  "ETL_stack_sequence": "MXene",
  "ETL_additive_compound": "Null",
  "ETL_additive_concentration": "Null",
  "ETL_deposition_method": "Spin-coating",
  "ETL_deposition_solution_concentration": "3.3 mg/mL",
  "ETL_deposition_solvents_compound": "Deionized water",
  "ETL_deposition_synthesis_atmosphere": "Air",
  "ETL_deposition_synthesis_atmosphere_pressure": "1 atm",
  "ETL_deposition_synthesis_atmosphere_relative_humidity": "Null",
  "ETL_deposition_spin_coating_speed": "Null",
  "ETL_deposition_spin_coating_time": "Null",
  "ETL_deposition_thermal_annealing_temperature": "Null",
  "ETL_deposition_thermal_annealing_time": "Null",
  "Perovskite_dimension": "3D",
  "Perovskite_thickness": "Null",
  "Perovskite_composition_long_form": "FA0.85MA0.15PbI3",
  "Perovskite_additive_compound": "Null",
  "Perovskite_additive_concentration": "Null",
  "Perovskite_bandgap": "Null",
  "Perovskite_deposition_method": "Spin-coating",
  "Perovskite_deposition_sequential_spin_coating": "True",
  "Perovskite_deposition_spin_coating_antisolvent": "Null",
  "Perovskite_deposition_reaction_solutions_compounds": "PbI2; CsI; FAI; MAI; MABr; MACl",
  "Perovskite_deposition_reaction_solutions_concentrations": "600 mg; 18 mg; 40 mg; 19 mg; 6 mg; 5 mg",
  "Perovskite_deposition_final_solutions_concentration_before_deposition": "Null",
  "Perovskite_deposition_solvents_compound": "DMF/DMSO; IPA",
  "Perovskite_deposition_solvents_mixing_ratio": "9:1; Null",
  "Perovskite_deposition_synthesis_atmosphere": "Nitrogen",
  "Perovskite_deposition_synthesis_atmosphere_pressure": "Null",
  "Perovskite_deposition_synthesis_atmosphere_relative_humidity": "Null",
  "Perovskite_deposition_spin_coating_speed": "2300 rpm; 2000 rpm",
  "Perovskite_deposition_spin_coating_time": "30 s; 30 s",
  "Perovskite_deposition_thermal_annealing_atmosphere": "Null",
  "Perovskite_deposition_thermal_annealing_temperature": "70 °C; 135 °C",
  "Perovskite_deposition_thermal_annealing_time": "1 min; 20 min",
  "Perovskite_surface_treatment_material": "Null",
  "Perovskite_surface_treatment_method": "Null",
  "Perovskite_surface_treatment_solution_concentration": "Null",
  "Perovskite_surface_treatment_solvents_compound": "Null",
  "Perovskite_surface_treatment_synthesis_atmosphere": "Null",
  "Perovskite_surface_treatment_synthesis_atmosphere_pressure": "Null",
  "Perovskite_surface_treatment_synthesis_atmosphere_relative_humidity": "Null",
  "Perovskite_surface_treatment_deposition_spin_coating_speed": "Null",
  "Perovskite_surface_treatment_deposition_spin_coating_time": "Null",
  "Perovskite_surface_treatment_deposition_thermal_annealing_temperature": "Null",
  "Perovskite_surface_treatment_deposition_thermal_annealing_time": "Null",
  "HTL_thickness": "Null",
  "HTL_stack_sequence": "Spiro-OMeTAD",
  "HTL_additive_compound": "Li-TFSI; tBP",
  "HTL_additive_concentration": "260 mg/mL; Null",
  "HTL_deposition_method": "Spin-coating",
  "HTL_deposition_solution_concentration": "75 mg/mL",
  "HTL_deposition_solvents_compound": "Chlorobenzene",
  "HTL_deposition_synthesis_atmosphere": "Null",
  "HTL_deposition_synthesis_atmosphere_pressure": "Null",
  "HTL_deposition_synthesis_atmosphere_relative_humidity": "Null",
  "HTL_deposition_spin_coating_speed": "3500 rpm",
  "HTL_deposition_spin_coating_time": "30 s",
  "HTL_deposition_thermal_annealing_temperature": "Null",
  "HTL_deposition_thermal_annealing_time": "Null",
  "Backcontact_thickness": "80 nm",
  "Beckcontact_deposition_method": "Thermal evaporation",
  "Backcontact_deposition_atmosphere_pressure": "<5 ×10−4 Pa",
  "Encapsulation_method": "Null",
  "Encapsulation_atmosphere": "Null",
  "JV_measured_device_matching": "True",
  "JV_measured_reverse_scan_Voc": "1.03 V",
  "JV_measured_reverse_scan_Jsc": "24.17 mA/cm2",
  "JV_measured_reverse_scan_FF": "80.0 %",
  "JV_measured_reverse_scan_PCE": "19.92 %",
  "JV_measured_forward_scan_Voc": "Null",
  "JV_measured_forward_scan_Jsc": "Null",
  "JV_measured_forward_scan_FF": "Null",
  "JV_measured_forward_scan_PCE": "Null",
  "JV_measured_light_spectra": "AM1.5G",
  "JV_measured_light_spectra_intensity": "100 mW/cm2",
  "JV_measured_scan_speed": "Null",
  "JV_measured_scan_delay_time": "Null",
  "JV_certified_PCE": "Null",
  "Stabilized_measured_PCE": "18.9 %",
  "Stabilized_certified_PCE": "Null",
  "Stability_test_device_matching": "True",
  "Stability_test_temperature": "25 °C",
  "Stability_test_atmosphere": "Air",
  "Stability_test_light_spectra": "Null",
  "Stability_test_light_intensity": "Null",
  "Stability_test_relative_humidity": "50 %",
  "Stability_PCE_after_time": "750 hours",
  "Stability_PCE_after_time_value": "80 %"
}

File: dataset/2021-2025/10.1021_acsami.1c07146/Device_BestPCE_gpt4o_mini_10.1021_acsami.1c07146.json
{
  "Ref_DOI": "10.1021/acsami.1c07146",
  "Ref_journal": "ACS Applied Materials & Interfaces",
  "Ref_publication_year": "2021",
  "Ref_title": "Plasma Oxidized Ti 3C2Tx MXene as Electron Transport Layer for Efficient Perovskite Solar Cells",
  "Cell_architecture": "NIP",
  "Cell_stack_sequence": "ITO/MXene/perovskite/Spiro-OMeTAD/Au",
  "Cell_area_measured": "0.1 cm2",
  "ETL_thickness": "5 nm",
  "ETL_stack_sequence": "MXene",
  "ETL_additive_compound": "Null",
  "ETL_additive_concentration": "Null",
  "ETL_deposition_method": "Spin-coating",
  "ETL_deposition_solution_concentration": "3.3 mg/mL",
  "ETL_deposition_solvents_compound": "Deionized water",
  "ETL_deposition_synthesis_atmosphere": "Air",
  "ETL_deposition_synthesis_atmosphere_pressure": "1 atm",
  "ETL_deposition_synthesis_atmosphere_relative_humidity": "Null",
  "ETL_deposition_spin_coating_speed": "3500 rpm",
  "ETL_deposition_spin_coating_time": "30 s",
  "ETL_deposition_thermal_annealing_temperature": "Null",
  "ETL_deposition_thermal_annealing_time": "Null",
  "Perovskite_dimension": "3D",
  "Perovskite_thickness": "500 nm",
  "Perovskite_composition_long_form": "FAPbI3",
  "Perovskite_additive_compound": "tBP;Li-TFSI",
  "Perovskite_additive_concentration": "28 μL;35 μL",
  "Perovskite_bandgap": "1.55 eV",
  "Perovskite_deposition_method": "Spin-coating",
  "Perovskite_deposition_sequential_spin_coating": "False",
  "Perovskite_deposition_spin_coating_antisolvent": "Null",
  "Perovskite_deposition_reaction_solutions_compounds": "PbI2;CsI;FAI;MAI;MABr;MACl",
  "Perovskite_deposition_reaction_solutions_concentrations": "600 mg/mL;18 mg/mL;40 mg/mL;19 mg/mL;6 mg/mL;5 mg/mL",
  "Perovskite_deposition_final_solutions_concentration_before_deposition": "Null",
  "Perovskite_deposition_solvents_compound": "DMF/DMSO;IPA",
  "Perovskite_deposition_solvents_mixing_ratio": "9:1;Null",
  "Perovskite_deposition_synthesis_atmosphere": "Nitrogen",
  "Perovskite_deposition_synthesis_atmosphere_pressure": "1 atm",
  "Perovskite_deposition_synthesis_atmosphere_relative_humidity": "Null",
  "Perovskite_deposition_spin_coating_speed": "2300 rpm;2000 rpm",
  "Perovskite_deposition_spin_coating_time": "30 s;30 s",
  "Perovskite_deposition_thermal_annealing_atmosphere": "Air",
  "Perovskite_deposition_thermal_annealing_temperature": "70 °C;135 °C",
  "Perovskite_deposition_thermal_annealing_time": "1 min;20 min",
  "Perovskite_surface_treatment_material": "Null",
  "Perovskite_surface_treatment_method": "Null",
  "Perovskite_surface_treatment_solution_concentration": "Null",
  "Perovskite_surface_treatment_solvents_compound": "Null",
  "Perovskite_surface_treatment_synthesis_atmosphere": "Null",
  "Perovskite_surface_treatment_synthesis_atmosphere_pressure": "Null",
  "Perovskite_surface_treatment_synthesis_atmosphere_relative_humidity": "Null",
  "Perovskite_surface_treatment_deposition_spin_coating_speed": "Null",
  "Perovskite_surface_treatment_deposition_spin_coating_time": "Null",
  "Perovskite_surface_treatment_deposition_thermal_annealing_temperature": "Null",
  "Perovskite_surface_treatment_deposition_thermal_annealing_time": "Null",
  "HTL_thickness": "Null",
  "HTL_stack_sequence": "Null",
  "HTL_additive_compound": "Null",
  "HTL_additive_concentration": "Null",
  "HTL_deposition_method": "Null",
  "HTL_deposition_solution_concentration": "Null",
  "HTL_deposition_solvents_compound": "Null",
  "HTL_deposition_synthesis_atmosphere": "Null",
  "HTL_deposition_synthesis_atmosphere_pressure": "Null",
  "HTL_deposition_synthesis_atmosphere_relative_humidity": "Null",
  "HTL_deposition_spin_coating_speed": "Null",
  "HTL_deposition_spin_coating_time": "Null",
  "HTL_deposition_thermal_annealing_temperature": "Null",
  "HTL_deposition_thermal_annealing_time": "Null",
  "Backcontact_thickness": "80 nm",
  "Beckcontact_deposition_method": "Thermal evaporation",
  "Backcontact_deposition_atmosphere_pressure": "Null",
  "Encapsulation_method": "Null",
  "Encapsulation_atmosphere": "Air",
  "JV_measured_device_matching": "True",
  "JV_measured_reverse_scan_Voc": "1.03 V",
  "JV_measured_reverse_scan_Jsc": "24.17 mA/cm2",
  "JV_measured_reverse_scan_FF": "80.0 %",
  "JV_measured_reverse_scan_PCE": "19.92 %",
  "JV_measured_forward_scan_Voc": "1.00 V",
  "JV_measured_forward_scan_Jsc": "23.76 mA/cm2",
  "JV_measured_forward_scan_FF": "78.7 %",
  "JV_measured_forward_scan_PCE": "18.70 %",
  "JV_measured_light_spectra": "AM 1.5G",
  "JV_measured_light_spectra_intensity": "100 mW/cm2",
  "JV_measured_scan_speed": "Null",
  "JV_measured_scan_delay_time": "Null",
  "JV_certified_PCE": "Null",
  "Stabilized_measured_PCE": "18.9 %",
  "Stabilized_certified_PCE": "Null",
  "Stability_test_device_matching": "True",
  "Stability_test_temperature": "25 °C",
  "Stability_test_atmosphere": "Air",
  "Stability_test_light_spectra": "AM 1.5G",
  "Stability_test_light_intensity": "100 mW/cm2",
  "Stability_test_relative_humidity": "50 %",
  "Stability_PCE_after_time": "750 hours",
  "Stability_PCE_after_time_value": "80 %"
}
