Repository: jiayijdong/PSCbench

# PSCbench


**PSCbench** is a novel benchmark for materials science research-level scientific
dataset curation sourced from published journals. The benchmark is designed to evaluate the complex classification capabilities,
strong domain knowledge, and advanced calculation skills of LLMs.

## Data


The PSCbench dataset is under dataset folder in json file format. Each file is list of dictionary and can be extracted using following scripts.
Each file stands for one published journal, which is fully elaborated in the paper. 

```
with open("./dataset/retroactive/{}.json".format(subject), encoding='utf-8') as json_file:
    problems=json.load(json_file)
```

File: dataset/2021-2025/10.1021_acsami.1c07146/Device_BestPCE_gpt4o_mini_zero_shot_10.1021_acsami.1c07146.json
{
  "Ref_DOI": "10.1021/acsami.1c07146",
  "Ref_journal": "ACS Applied Materials & Interfaces",
  "Ref_publication_year": "2021",
  "Ref_title": "Plasma Oxidized Ti3C2Tx MXene as Electron Transport Layer for Efficient Perovskite Solar Cells",
  "Cell_architecture": "ITO/MXene/perovskite/Spiro-OMeTAD/Au",
  "Cell_stack_sequence": "ITO/MXene/perovskite/Spiro-OMeTAD/Au",
  "Cell_area_measured": "0.1 cm2",
  "ETL_thickness": "Null",
  "ETL_stack_sequence": "MXene",
  "ETL_additive_compound": "Null",
  "ETL_additive_concentration": "Null",
  "ETL_deposition_method": "spin-coating",
  "ETL_deposition_solution_concentration": "3.3 mg/mL",
  "ETL_deposition_solvents_compound": "deionized water",
  "ETL_deposition_synthesis_atmosphere": "ambient air",
  "ETL_deposition_synthesis_atmosphere_pressure": "Null",
  "ETL_deposition_synthesis_atmosphere_relative_humidity": "Null",
  "ETL_deposition_spin_coating_speed": "Null",
  "ETL_deposition_spin_coating_time": "Null",
  "ETL_deposition_thermal_annealing_temperature": "Null",
  "ETL_deposition_thermal_annealing_time": "Null",
  "Perovskite_dimension": "Null",
  "Perovskite_thickness": "500 nm",
  "Perovskite_composition_long_form": "Null",
  "Perovskite_additive_compound": "tBP, Li-TFSI",
  "Perovskite_additive_concentration": "260 mg/mL (Li-TFSI)",
  "Perovskite_bandgap": "Null",
  "Perovskite_deposition_method": "spin-coating",
  "Perovskite_deposition_sequential_spin_coating": "Yes",
  "Perovskite_deposition_spin_coating_antisolvent": "Null",
  "Perovskite_deposition_reaction_solutions_compounds": "PbI2, CsI, FAI, MAI, MABr, MACl",
  "Perovskite_deposition_reaction_solutions_concentrations": "600 mg/mL (PbI2), 18 mg/mL (CsI), 40 mg/mL (FAI), 19 mg/mL (MAI), 6 mg/mL (MABr), 5 mg/mL (MACl)",
  "Perovskite_deposition_final_solutions_concentration_before_deposition": "Null",
  "Perovskite_deposition_solvents_compound": "DMF/DMSO, IPA",
  "Perovskite_deposition_solvents_mixing_ratio": "9:1 (DMF/DMSO)",
  "Perovskite_deposition_synthesis_atmosphere": "glovebox filled with nitrogen",
  "Perovskite_deposition_synthesis_atmosphere_pressure": "Null",
  "Perovskite_deposition_synthesis_atmosphere_relative_humidity": "Null",
  "Perovskite_deposition_spin_coating_speed": "2300 rpm (PbI2), 2000 rpm (organic precursor)",
  "Perovskite_deposition_spin_coating_time": "30 s",
  "Perovskite_deposition_thermal_annealing_atmosphere": "Null",
  "Perovskite_deposition_thermal_annealing_temperature": "70 °C (PbI2), 135 °C (organic precursor)",
  "Perovskite_deposition_thermal_annealing_time": "1 min (PbI2), 20 min (organic precursor)",
  "Perovskite_surface_treatment_material": "Null",
  "Perovskite_surface_treatment_method": "Null",
  "Perovskite_surface_treatment_solution_concentration": "Null",
  "Perovskite_surface_treatment_solvents_compound": "Null",
  "Perovskite_surface_treatment_synthesis_atmosphere": "Null",
  "Perovskite_surface_treatment_synthesis_atmosphere_pressure": "Null",
  "Perovskite_surface_treatment_synthesis_atmosphere_relative_humidity": "Null",
  "Perovskite_surface_treatment_deposition_spin_coating_speed": "Null",
  "Perovskite_surface_treatment_deposition_spin_coating_time": "Null",
  "Perovskite_surface_treatment_deposition_thermal_annealing_temperature": "Null",
  "Perovskite_surface_treatment_deposition_thermal_annealing_time": "Null",
  "HTL_thickness": "Null",
  "HTL_stack_sequence": "Null",
  "HTL_additive_compound": "Null",
  "HTL_additive_concentration": "Null",
  "HTL_deposition_method": "Null",
  "HTL_deposition_solution_concentration": "Null",
  "HTL_deposition_solvents_compound": "Null",
  "HTL_deposition_synthesis_atmosphere": "Null",
  "HTL_deposition_synthesis_atmosphere_pressure": "Null",
  "HTL_deposition_synthesis_atmosphere_relative_humidity": "Null",
  "HTL_deposition_spin_coating_speed": "Null",
  "HTL_deposition_spin_coating_time": "Null",
  "HTL_deposition_thermal_annealing_temperature": "Null",
  "HTL_deposition_thermal_annealing_time": "Null",
  "Backcontact_thickness": "80 nm",
  "Beckcontact_deposition_method": "thermal evaporation",
  "Backcontact_deposition_atmosphere_pressure": "<5 × 10−4 Pa",
  "Encapsulation_method": "Null",
  "Encapsulation_atmosphere": "Null",
  "JV_measured_device_matching": "Null",
  "JV_measured_reverse_scan_Voc": "1.03 V",
  "JV_measured_reverse_scan_Jsc": "24.17 mA/cm2",
  "JV_measured_reverse_scan_FF": "80.0 %",
  "JV_measured_reverse_scan_PCE": "19.92 %",
  "JV_measured_forward_scan_Voc": "1.00 V",
  "JV_measured_forward_scan_Jsc": "23.76 mA/cm2",
  "JV_measured_forward_scan_FF": "78.7 %",
  "JV_measured_forward_scan_PCE": "18.70 %",
  "JV_measured_light_spectra": "Null",
  "JV_measured_light_spectra_intensity": "Null",
  "JV_measured_scan_speed": "Null",
  "JV_measured_scan_delay_time": "Null",
  "JV_certified_PCE": "Null",
  "Stabilized_measured_PCE": "18.9 %",
  "Stabilized_certified_PCE": "Null",
  "Stability_test_device_matching": "Null",
  "Stability_test_temperature": "25 °C",
  "Stability_test_atmosphere": "ambient air",
  "Stability_test_light_spectra": "Null",
  "Stability_test_light_intensity": "Null",
  "Stability_test_relative_humidity": "50 %",
  "Stability_PCE_after_time": "750 h",
  "Stability_PCE_after_time_value": "80%"
}

File: dataset/2021-2025/10.1021_acsami.1c07146/Device_BestPCE_grok_10.1021_acsami.1c07146.json
{
  "Ref_DOI": "10.1021/acsami.1c07146",
  "Ref_journal": "ACS Applied Materials & Interfaces",
  "Ref_publication_year": "2021",
  "Ref_title": "Plasma Oxidized Ti3C2Tx MXene as Electron Transport Layer for Efficient Perovskite Solar Cells",
  "Cell_architecture": "NIP",
  "Cell_stack_sequence": "ITO/MXene/Perovskite/Spiro-OMeTAD/Au",
  "Cell_area_measured": "0.1 cm2",
  "ETL_thickness": "Null",
  "ETL_stack_sequence": "Ti3C2Tx MXene",
  "ETL_additive_compound": "Null",
  "ETL_additive_concentration": "Null",
  "ETL_deposition_method": "Spin-coating",
  "ETL_deposition_solution_concentration": "3.3 mg/mL",
  "ETL_deposition_solvents_compound": "Deionized Water",
  "ETL_deposition_synthesis_atmosphere": "Air",
  "ETL_deposition_synthesis_atmosphere_pressure": "1 atm",
  "ETL_deposition_synthesis_atmosphere_relative_humidity": "Null",
  "ETL_deposition_spin_coating_speed": "Null",
  "ETL_deposition_spin_coating_time": "Null",
  "ETL_deposition_thermal_annealing_temperature": "Null",
  "ETL_deposition_thermal_annealing_time": "Null",
  "Perovskite_dimension": "3D",
  "Perovskite_thickness": "500 nm",
  "Perovskite_composition_long_form": "CsxFA1-xPbI3-yBryClz",
  "Perovskite_additive_compound": "Null",
  "Perovskite_additive_concentration": "Null",
  "Perovskite_bandgap": "Null",
  "Perovskite_deposition_method": "Spin-coating",
  "Perovskite_deposition_sequential_spin_coating": "True",
  "Perovskite_deposition_spin_coating_antisolvent": "Null",
  "Perovskite_deposition_reaction_solutions_compounds": "PbI2·CsI; FAI·MAI·MABr·MACl",
  "Perovskite_deposition_reaction_solutions_concentrations": "600 mg PbI2 and 18 mg CsI in 1000 μL solvent; 40 mg FAI, 19 mg MAI, 6 mg MABr, 5 mg MACl in 1000 μL solvent",
  "Perovskite_deposition_final_solutions_concentration_before_deposition": "Null",
  "Perovskite_deposition_solvents_compound": "DMF;DMSO;IPA",
  "Perovskite_deposition_solvents_mixing_ratio": "9:1 for DMF:DMSO; 1 for IPA",
  "Perovskite_deposition_synthesis_atmosphere": "Nitrogen",
  "Perovskite_deposition_synthesis_atmosphere_pressure": "Null",
  "Perovskite_deposition_synthesis_atmosphere_relative_humidity": "Null",
  "Perovskite_deposition_spin_coating_speed": "2300 rpm;2000 rpm",
  "Perovskite_deposition_spin_coating_time": "30 s;30 s",
  "Perovskite_deposition_thermal_annealing_atmosphere": "Nitrogen",
  "Perovskite_deposition_thermal_annealing_temperature": "70 °C;135 °C",
  "Perovskite_deposition_thermal_annealing_time": "1 min;20 min",
  "Perovskite_surface_treatment_material": "Null",
  "Perovskite_surface_treatment_method": "Null",
  "Perovskite_surface_treatment_solution_concentration": "Null",
  "Perovskite_surface_treatment_solvents_compound": "Null",
  "Perovskite_surface_treatment_synthesis_atmosphere": "Null",
  "Perovskite_surface_treatment_synthesis_atmosphere_pressure": "Null",
  "Perovskite_surface_treatment_synthesis_atmosphere_relative_humidity": "Null",
  "Perovskite_surface_treatment_deposition_spin_coating_speed": "Null",
  "Perovskite_surface_treatment_deposition_spin_coating_time": "Null",
  "Perovskite_surface_treatment_deposition_thermal_annealing_temperature": "Null",
  "Perovskite_surface_treatment_deposition_thermal_annealing_time": "Null",
  "HTL_thickness": "Null",
  "HTL_stack_sequence": "Spiro-OMeTAD",
  "HTL_additive_compound": "Li-TFSI;tBP",
  "HTL_additive_concentration": "260 mg/mL for Li-TFSI;28 μL tBP in 1 mL solution",
  "HTL_deposition_method": "Spin-coating",
  "HTL_deposition_solution_concentration": "75 mg/mL",
  "HTL_deposition_solvents_compound": "Chlorobenzene",
  "HTL_deposition_synthesis_atmosphere": "Air",
  "HTL_deposition_synthesis_atmosphere_pressure": "1 atm",
  "HTL_deposition_synthesis_atmosphere_relative_humidity": "Null",
  "HTL_deposition_spin_coating_speed": "3500 rpm",
  "HTL_deposition_spin_coating_time": "30 s",
  "HTL_deposition_thermal_annealing_temperature": "Null",
  "HTL_deposition_thermal_annealing_time": "Null",
  "Backcontact_thickness": "80 nm",
  "Beckcontact_deposition_method": "Thermal evaporation",
  "Backcontact_deposition_atmosphere_pressure": "<5e-4 Pa",
  "Encapsulation_method": "Null",
  "Encapsulation_atmosphere": "Null",
  "JV_measured_device_matching": "True",
  "JV_measured_reverse_scan_Voc": "1.03 V",
  "JV_measured_reverse_scan_Jsc": "24.17 mA/cm2",
  "JV_measured_reverse_scan_FF": "80.0 %",
  "JV_measured_reverse_scan_PCE": "19.92 %",
  "JV_measured_forward_scan_Voc": "Null",
  "JV_measured_forward_scan_Jsc": "Null",
  "JV_measured_forward_scan_FF": "Null",
  "JV_measured_forward_scan_PCE": "Null",
  "JV_measured_light_spectra": "AM 1.5G",
  "JV_measured_light_spectra_intensity": "100 mW/cm2",
  "JV_measured_scan_speed": "Null",
  "JV_measured_scan_delay_time": "Null",
  "JV_certified_PCE": "Null",
  "Stabilized_measured_PCE": "18.9 %",
  "Stabilized_certified_PCE": "Null",
  "Stability_test_device_matching": "True",
  "Stability_test_temperature": "25 °C",
  "Stability_test_atmosphere": "Air",
  "Stability_test_light_spectra": "White LED",
  "Stability_test_light_intensity": "100 mW/cm2",
  "Stability_test_relative_humidity": "50 %",
  "Stability_PCE_after_time": "750 hours",
  "Stability_PCE_after_time_value": "80 % of initial PCE"
}

File: dataset/2021-2025/10.1021_acsami.1c07146/Device_BestPCE_o3_10.1021_acsami.1c07146.json
{
  "Ref_DOI": "10.1021/acsami.1c07146",
  "Ref_journal": "ACS Applied Materials & Interfaces",
  "Ref_publication_year": "2021",
  "Ref_title": "Plasma Oxidized Ti3C2Tx MXene as Electron Transport Layer for Efficient Perovskite Solar Cells",
  "Cell_architecture": "NIP",
  "Cell_stack_sequence": "ITO/Ti3C2Tx MXene/Perovskite/Spiro-OMeTAD/Au",
  "Cell_area_measured": "0.1 cm2",
  "ETL_thickness": "Null",
  "ETL_stack_sequence": "Ti3C2Tx MXene",
  "ETL_additive_compound": "Null",
  "ETL_additive_concentration": "Null",
  "ETL_deposition_method": "Spin-coating",
  "ETL_deposition_solution_concentration": "3.3 mg/mL",
  "ETL_deposition_solvents_compound": "Water",
  "ETL_deposition_synthesis_atmosphere": "Air",
  "ETL_deposition_synthesis_atmosphere_pressure": "1 atm",
  "ETL_deposition_synthesis_atmosphere_relative_humidity": "Null",
  "ETL_deposition_spin_coating_speed": "Null",
  "ETL_deposition_spin_coating_time": "Null",
  "ETL_deposition_thermal_annealing_temperature": "Null",
  "ETL_deposition_thermal_annealing_time": "Null",
  "Perovskite_dimension": "3D",
  "Perovskite_thickness": "500 nm",
  "Perovskite_composition_long_form": "CsI/FAI/MAI/MABr/MACl lead halide perovskite",
  "Perovskite_additive_compound": "Null",
  "Perovskite_additive_concentration": "Null",
  "Perovskite_bandgap": "Null",
  "Perovskite_deposition_method": "Two-step spin-coating",
  "Perovskite_deposition_sequential_spin_coating": "True",
  "Perovskite_deposition_spin_coating_antisolvent": "Null",
  "Perovskite_deposition_reaction_solutions_compounds": "PbI2+CsI;FAI+MAI+MABr+MACl",
  "Perovskite_deposition_reaction_solutions_concentrations": "618 mg/mL;70 mg/mL",
  "Perovskite_deposition_final_solutions_concentration_before_deposition": "Null",
  "Perovskite_deposition_solvents_compound": "DMF;DMSO;IPA",
  "Perovskite_deposition_solvents_mixing_ratio": "9:1;Null",
  "Perovskite_deposition_synthesis_atmosphere": "Nitrogen",
  "Perovskite_deposition_synthesis_atmosphere_pressure": "1 atm",
  "Perovskite_deposition_synthesis_atmosphere_relative_humidity": "Null",
  "Perovskite_deposition_spin_coating_speed": "2300;2000 rpm",
  "Perovskite_deposition_spin_coating_time": "30;30 s",
  "Perovskite_deposition_thermal_annealing_atmosphere": "Nitrogen",
  "Perovskite_deposition_thermal_annealing_temperature": "70;135 °C",
  "Perovskite_deposition_thermal_annealing_time": "1;20 min",
  "Perovskite_surface_treatment_material": "Null",
  "Perovskite_surface_treatment_method": "Null",
  "Perovskite_surface_treatment_solution_concentration": "Null",
  "Perovskite_surface_treatment_solvents_compound": "Null",
  "Perovskite_surface_treatment_synthesis_atmosphere": "Null",
  "Perovskite_surface_treatment_synthesis_atmosphere_pressure": "Null",
  "Perovskite_surface_treatment_synthesis_atmosphere_relative_humidity": "Null",
  "Perovskite_surface_treatment_deposition_spin_coating_speed": "Null",
  "Perovskite_surface_treatment_deposition_spin_coating_time": "Null",
  "Perovskite_surface_treatment_deposition_thermal_annealing_temperature": "Null",
  "Perovskite_surface_treatment_deposition_thermal_annealing_time": "Null",
  "HTL_thickness": "Null",
  "HTL_stack_sequence": "Spiro-OMeTAD",
  "HTL_additive_compound": "tBP;Li-TFSI",
  "HTL_additive_concentration": "Null",
  "HTL_deposition_method": "Spin-coating",
  "HTL_deposition_solution_concentration": "75 mg/mL",
  "HTL_deposition_solvents_compound": "Chlorobenzene",
  "HTL_deposition_synthesis_atmosphere": "Air",
  "HTL_deposition_synthesis_atmosphere_pressure": "1 atm",
  "HTL_deposition_synthesis_atmosphere_relative_humidity": "Null",
  "HTL_deposition_spin_coating_speed": "3500 rpm",
  "HTL_deposition_spin_coating_time": "30 s",
  "HTL_deposition_thermal_annealing_temperature": "Null",
  "HTL_deposition_thermal_annealing_time": "Null",
  "Backcontact_thickness": "80 nm",
  "Beckcontact_deposition_method": "Thermal evaporation",
  "Backcontact_deposition_atmosphere_pressure": "<5×10−4 Pa",
  "Encapsulation_method": "Null",
  "Encapsulation_atmosphere": "Null",
  "JV_measured_device_matching": "True",
  "JV_measured_reverse_scan_Voc": "1.03 V",
  "JV_measured_reverse_scan_Jsc": "24.17 mA/cm2",
  "JV_measured_reverse_scan_FF": "80.0 %",
  "JV_measured_reverse_scan_PCE": "19.92 %",
  "JV_measured_forward_scan_Voc": "Null",
  "JV_measured_forward_scan_Jsc": "Null",
  "JV_measured_forward_scan_FF": "Null",
  "JV_measured_forward_scan_PCE": "Null",
  "JV_measured_light_spectra": "AM1.5G",
  "JV_measured_light_spectra_intensity": "100 mW/cm2",
  "JV_measured_scan_speed": "Null",
  "JV_measured_scan_delay_time": "Null",
  "JV_certified_PCE": "Null",
  "Stabilized_measured_PCE": "18.9 %",
  "Stabilized_certified_PCE": "Null",
  "Stability_test_device_matching": "True",
  "Stability_test_temperature": "25 °C",
  "Stability_test_atmosphere": "Air",
  "Stability_test_light_spectra": "Null",
  "Stability_test_light_intensity": "Null",
  "Stability_test_relative_humidity": "50 %",
  "Stability_PCE_after_time": "750 h",
  "Stability_PCE_after_time_value": "80 %"
}

File: dataset/2021-2025/10.1021_acsami.1c07146/Device_BestPCE_o4_mini_10.1021_acsami.1c07146.json
{
  "Ref_DOI": "10.1021/acsami.1c07146",
  "Ref_journal": "ACS Applied Materials & Interfaces",
  "Ref_publication_year": "2021",
  "Ref_title": "Plasma Oxidized Ti3C2Tx MXene as Electron Transport Layer for Efficient Perovskite Solar Cells",
  "Cell_architecture": "NIP",
  "Cell_stack_sequence": "ITO/MXene/Perovskite/Spiro-OMeTAD/Au",
  "Cell_area_measured": "0.1 cm2",
  "ETL_thickness": "Null",
  "ETL_stack_sequence": "MXene",
  "ETL_additive_compound": "Null",
  "ETL_additive_concentration": "Null",
  "ETL_deposition_method": "Spin-coating",
  "ETL_deposition_solution_concentration": "3.3 mg/mL",
  "ETL_deposition_solvents_compound": "Deionized water",
  "ETL_deposition_synthesis_atmosphere": "Air",
  "ETL_deposition_synthesis_atmosphere_pressure": "1 atm",
  "ETL_deposition_synthesis_atmosphere_relative_humidity": "Null",
  "ETL_deposition_spin_coating_speed": "Null",
  "ETL_deposition_spin_coating_time": "Null",
  "ETL_deposition_thermal_annealing_temperature": "Null",
  "ETL_deposition_thermal_annealing_time": "Null",
  "Perovskite_dimension": "3D",
  "Perovskite_thickness": "500 nm",
  "Perovskite_composition_long_form": "MAxFA1-xPbI3",
  "Perovskite_additive_compound": "CsI; MABr; MACl",
  "Perovskite_additive_concentration": "18 mg/mL; 6 mg/mL; 5 mg/mL",
  "Perovskite_bandgap": "Null",
  "Perovskite_deposition_method": "Spin-coating",
  "Perovskite_deposition_sequential_spin_coating": "True",
  "Perovskite_deposition_spin_coating_antisolvent": "Null",
  "Perovskite_deposition_reaction_solutions_compounds": "PbI2/CsI; FAI/MAI/MABr/MACl",
  "Perovskite_deposition_reaction_solutions_concentrations": "600 mg/mL; 70 mg/mL",
  "Perovskite_deposition_final_solutions_concentration_before_deposition": "Null",
  "Perovskite_deposition_solvents_compound": "DMF/DMSO; IPA",
  "Perovskite_deposition_solvents_mixing_ratio": "9:1; Null",
  "Perovskite_deposition_synthesis_atmosphere": "Nitrogen",
  "Perovskite_deposition_synthesis_atmosphere_pressure": "1 atm",
  "Perovskite_deposition_synthesis_atmosphere_relative_humidity": "Null",
  "Perovskite_deposition_spin_coating_speed": "2300; 2000",
  "Perovskite_deposition_spin_coating_time": "30; 30",
  "Perovskite_deposition_thermal_annealing_atmosphere": "Nitrogen",
  "Perovskite_deposition_thermal_annealing_temperature": "70; 135",
  "Perovskite_deposition_thermal_annealing_time": "1; 20",
  "Perovskite_surface_treatment_material": "Null",
  "Perovskite_surface_treatment_method": "Null",
  "Perovskite_surface_treatment_solution_concentration": "Null",
  "Perovskite_surface_treatment_solvents_compound": "Null",
  "Perovskite_surface_treatment_synthesis_atmosphere": "Null",
  "Perovskite_surface_treatment_synthesis_atmosphere_pressure": "Null",
  "Perovskite_surface_treatment_synthesis_atmosphere_relative_humidity": "Null",
  "Perovskite_surface_treatment_deposition_spin_coating_speed": "Null",
  "Perovskite_surface_treatment_deposition_spin_coating_time": "Null",
  "Perovskite_surface_treatment_deposition_thermal_annealing_temperature": "Null",
  "Perovskite_surface_treatment_deposition_thermal_annealing_time": "Null",
  "HTL_thickness": "Null",
  "HTL_stack_sequence": "Spiro-OMeTAD",
  "HTL_additive_compound": "tBP; Li-TFSI",
  "HTL_additive_concentration": "260 mg/mL",
  "HTL_deposition_method": "Spin-coating",
  "HTL_deposition_solution_concentration": "75 mg/mL",
  "HTL_deposition_solvents_compound": "Chlorobenzene",
  "HTL_deposition_synthesis_atmosphere": "Nitrogen",
  "HTL_deposition_synthesis_atmosphere_pressure": "1 atm",
  "HTL_deposition_synthesis_atmosphere_relative_humidity": "Null",
  "HTL_deposition_spin_coating_speed": "3500",
  "HTL_deposition_spin_coating_time": "30",
  "HTL_deposition_thermal_annealing_temperature": "Null",
  "HTL_deposition_thermal_annealing_time": "Null",
  "Backcontact_thickness": "80 nm",
  "Beckcontact_deposition_method": "Thermal evaporation",
  "Backcontact_deposition_atmosphere_pressure": "5e-4 Pa",
  "Encapsulation_method": "Null",
  "Encapsulation_atmosphere": "Null",
  "JV_measured_device_matching": "True",
  "JV_measured_reverse_scan_Voc": "1.03 V",
  "JV_measured_reverse_scan_Jsc": "24.17 mA/cm2",
  "JV_measured_reverse_scan_FF": "80.0 %",
  "JV_measured_reverse_scan_PCE": "19.92 %",
  "JV_measured_forward_scan_Voc": "Null",
  "JV_measured_forward_scan_Jsc": "Null",
  "JV_measured_forward_scan_FF": "Null",
  "JV_measured_forward_scan_PCE": "Null",
  "JV_measured_light_spectra": "AM1.5G",
  "JV_measured_light_spectra_intensity": "100 mW/cm2",
  "JV_measured_scan_speed": "Null",
  "JV_measured_scan_delay_time": "Null",
  "JV_certified_PCE": "Null",
  "Stabilized_measured_PCE": "18.9 %",
  "Stabilized_certified_PCE": "Null",
  "Stability_test_device_matching": "True",
  "Stability_test_temperature": "25 °C",
  "Stability_test_atmosphere": "Air",
  "Stability_test_light_spectra": "White LED",
  "Stability_test_light_intensity": "100 mW/cm2",
  "Stability_test_relative_humidity": "50 %",
  "Stability_PCE_after_time": "750 hours",
  "Stability_PCE_after_time_value": "80 %"
}

File: dataset/2021-2025/10.1021_acsami.1c14720/Device_BestPCE_10.1021_acsami.1c14720.json
{
    "Ref_DOI": "10.1021/acsami.1c14720",
    "Ref_journal": "ACS Applied Materials & Interfaces",
    "Ref_publication_year": "2022",
    "Ref_title": "Encapsulation and Outdoor Testing of Perovskite Solar Cells: Comparing Industrially Relevant Process with a Simplified Lab Procedure",
    "Cell_architecture": "PIN",
    "Cell_stack_sequence": "ITO/2PACz/Cs0.15FA0.85PbI2.55Br0.45/C60/SnO2/Cu",
    "Cell_area_measured": "1 cm2",
    "ETL_thickness": "20 nm",
    "ETL_stack_sequence": "C60/SnO2",
    "ETL_additive_compound": "Null",
    "ETL_additive_concentration": "Null",
    "ETL_deposition_method": "Thermal evaporation/ALD",
    "ETL_deposition_solution_concentration": "Null",
    "ETL_deposition_solvents_compound": "Null",
    "ETL_deposition_synthesis_atmosphere": "Null",
    "ETL_deposition_synthesis_atmosphere_pressure": "Null",
    "ETL_deposition_synthesis_atmosphere_relative_humidity": "Null",
    "ETL_deposition_spin_coating_speed": "Null",
    "ETL_deposition_spin_coating_time": "Null",
    "ETL_deposition_thermal_annealing_temperature": "Null",
    "ETL_deposition_thermal_annealing_time": "Null",
    "Perovskite_dimension": "3D",
    "Perovskite_thickness": "Null",
    "Perovskite_composition_long_form": "Cs0.15FA0.85PbI2.55Br0.45",
    "Perovskite_additive_compound": "Null",
    "Perovskite_additive_concentration": "Null",
    "Perovskite_bandgap": "Null",
    "Perovskite_deposition_method": "Spin-coating",
    "Perovskite_deposition_sequential_spin_coating": "False",
    "Perovskite_deposition_spin_coating_antisolvent": "Anisole",
    "Perovskite_deposition_reaction_solutions_compounds": "PbI2; PbBr2; FAI; CsI",
    "Perovskite_deposition_reaction_solutions_concentrations": "Null",
    "Perovskite_deposition_final_solutions_concentration_before_deposition": "1.3 M",
    "Perovskite_deposition_solvents_compound": "DMF; DMSO",
    "Perovskite_deposition_solvents_mixing_ratio": "4:1",
    "Perovskite_deposition_synthesis_atmosphere": "Nitrogen",
    "Perovskite_deposition_synthesis_atmosphere_pressure": "Null",
    "Perovskite_deposition_synthesis_atmosphere_relative_humidity": "Null",
    "Perovskite_deposition_spin_coating_speed": "3500 rpm",
    "Perovskite_deposition_spin_coating_time": "40 s",
    "Perovskite_deposition_thermal_annealing_atmosphere": "Null",
    "Perovskite_deposition_thermal_annealing_temperature": "100 °C",
    "Perovskite_deposition_thermal_annealing_time": "30 min",
    "Perovskite_surface_treatment_material": "Null",
    "Perovskite_surface_treatment_method": "Null",
    "Perovskite_surface_treatment_solution_concentration": "Null",
    "Perovskite_surface_treatment_solvents_compound": "Null",
    "Perovskite_surface_treatment_synthesis_atmosphere": "Null",
    "Perovskite_surface_treatment_synthesis_atmosphere_pressure": "Null",
    "Perovskite_surface_treatment_synthesis_atmosphere_relative_humidity": "Null",
    "Perovskite_surface_treatment_deposition_spin_coating_speed": "Null",
    "Perovskite_surface_treatment_deposition_spin_coating_time": "Null",
    "Perovskite_surface_treatment_deposition_thermal_annealing_temperature": "Null",
    "Perovskite_surface_treatment_deposition_thermal_annealing_time": "Null",
    "HTL_thickness": "Null",
    "HTL_stack_sequence": "2PACz",
    "HTL_additive_compound": "Null",
    "HTL_additive_concentration": "Null",
    "HTL_deposition_method": "Spin-coating",
    "HTL_deposition_solution_concentration": "1 mmol/L",
    "HTL_deposition_solvents_compound": "Null",
    "HTL_deposition_synthesis_atmosphere": "Nitrogen",
    "HTL_deposition_synthesis_atmosphere_pressure": "Null",
    "HTL_deposition_synthesis_atmosphere_relative_humidity": "Null",
    "HTL_deposition_spin_coating_speed": "3000 rpm",
    "HTL_deposition_spin_coating_time": "30 s",
    "HTL_deposition_thermal_annealing_temperature": "100 °C",
    "HTL_deposition_thermal_annealing_time": "10 min",
    "Backcontact_thickness": "100 nm",
    "Beckcontact_deposition_method": "Thermal evaporation",
    "Backcontact_deposition_atmosphere_pressure": "1 ×10−6 mbar",
    "Encapsulation_method": "Lamination",
    "Encapsulation_atmosphere": "Null",
    "JV_measured_device_matching": "True",
    "JV_measured_reverse_scan_Voc": "Null",
    "JV_measured_reverse_scan_Jsc": "Null",
    "JV_measured_reverse_scan_FF": "Null",
    "JV_measured_reverse_scan_PCE": "Null",
    "JV_measured_forward_scan_Voc": "Null",
    "JV_measured_forward_scan_Jsc": "Null",
    "JV_measured_forward_scan_FF": "Null",
    "JV_measured_forward_scan_PCE": "Null",
    "JV_measured_light_spectra": "AM1.5G",
    "JV_measured_light_spectra_intensity": "1 sun",
    "JV_measured_scan_speed": "Null",
    "JV_measured_scan_delay_time": "Null",
    "JV_certified_PCE": "Null",
    "Stabilized_measured_PCE": "Null",
    "Stabilized_certified_PCE": "Null",
    "Stability_test_device_matching": "True",
    "Stability_test_temperature": "85 °C",
    "Stability_test_atmosphere": "Damp heat",
    "Stability_test_light_spectra": "Null",
    "Stability_test_light_intensity": "Null",
    "Stability_test_relative_humidity": "85 %",
    "Stability_PCE_after_time": "1566 hours",
    "Stability_PCE_after_time_value": "95 %"
}

File: dataset/2021-2025/10.1021_acsami.1c14720/Device_BestPCE_Gemini_1.5_pro_10.1021_acsami.1c14720.json
{
  "Ref_DOI": "10.1021/acsami.1c14720",
  "Ref_journal": "ACS Applied Materials & Interfaces",
  "Ref_publication_year": "2022",
  "Ref_title": "Encapsulation and Outdoor Testing of Perovskite Solar Cells: Comparing Industrially Relevant Process with a Simplified Lab Procedure",
  "Cell_architecture": "PIN",
  "Cell_stack_sequence": "ITO/2PACz/Cs0.15FA0.85PbI2.55Br0.45/C60/SnO2/Cu",
  "Cell_area_measured": "1 cm2",
  "ETL_thickness": "20 nm",
  "ETL_stack_sequence": "SnO2",
  "ETL_additive_compound": "Null",
  "ETL_additive_concentration": "Null",
  "ETL_deposition_method": "ALD",
  "ETL_deposition_solution_concentration": "Null",
  "ETL_deposition_solvents_compound": "Null",
  "ETL_deposition_synthesis_atmosphere": "Argon",
  "ETL_deposition_synthesis_atmosphere_pressure": "Null",
  "ETL_deposition_synthesis_atmosphere_relative_humidity": "Null",
  "ETL_deposition_spin_coating_speed": "Null",
  "ETL_deposition_spin_coating_time": "Null",
  "ETL_deposition_thermal_annealing_temperature": "Null",
  "ETL_deposition_thermal_annealing_time": "Null",
  "Perovskite_dimension": "3D",
  "Perovskite_thickness": "Null",
  "Perovskite_composition_long_form": "Cs0.15FA0.85PbI2.55Br0.45",
  "Perovskite_additive_compound": "Null",
  "Perovskite_additive_concentration": "Null",
  "Perovskite_bandgap": "Null",
  "Perovskite_deposition_method": "Spin-coating",
  "Perovskite_deposition_sequential_spin_coating": "False",
  "Perovskite_deposition_spin_coating_antisolvent": "Anisole",
  "Perovskite_deposition_reaction_solutions_compounds": "PbI2;PbBr2;FAI;CsI",
  "Perovskite_deposition_reaction_solutions_concentrations": "464.5 mg;107.4 mg;190 mg;50.6 mg",
  "Perovskite_deposition_final_solutions_concentration_before_deposition": "1.3 M",
  "Perovskite_deposition_solvents_compound": "DMF;DMSO",
  "Perovskite_deposition_solvents_mixing_ratio": "4:1",
  "Perovskite_deposition_synthesis_atmosphere": "Nitrogen",
  "Perovskite_deposition_synthesis_atmosphere_pressure": "Null",
  "Perovskite_deposition_synthesis_atmosphere_relative_humidity": "Null",
  "Perovskite_deposition_spin_coating_speed": "3500 rpm",
  "Perovskite_deposition_spin_coating_time": "40 s",
  "Perovskite_deposition_thermal_annealing_atmosphere": "Nitrogen",
  "Perovskite_deposition_thermal_annealing_temperature": "100 °C",
  "Perovskite_deposition_thermal_annealing_time": "30 min",
  "Perovskite_surface_treatment_material": "Null",
  "Perovskite_surface_treatment_method": "Null",
  "Perovskite_surface_treatment_solution_concentration": "Null",
  "Perovskite_surface_treatment_solvents_compound": "Null",
  "Perovskite_surface_treatment_synthesis_atmosphere": "Null",
  "Perovskite_surface_treatment_synthesis_atmosphere_pressure": "Null",
  "Perovskite_surface_treatment_synthesis_atmosphere_relative_humidity": "Null",
  "Perovskite_surface_treatment_deposition_spin_coating_speed": "Null",
  "Perovskite_surface_treatment_deposition_spin_coating_time": "Null",
  "Perovskite_surface_treatment_deposition_thermal_annealing_temperature": "Null",
  "Perovskite_surface_treatment_deposition_thermal_annealing_time": "Null",
  "HTL_thickness": "Null",
  "HTL_stack_sequence": "2PACz",
  "HTL_additive_compound": "Null",
  "HTL_additive_concentration": "Null",
  "HTL_deposition_method": "Spin-coating",
  "HTL_deposition_solution_concentration": "1 mmol/L",
  "HTL_deposition_solvents_compound": "Null",
  "HTL_deposition_synthesis_atmosphere": "Nitrogen",
  "HTL_deposition_synthesis_atmosphere_pressure": "Null",
  "HTL_deposition_synthesis_atmosphere_relative_humidity": "Null",
  "HTL_deposition_spin_coating_speed": "3000 rpm",
  "HTL_deposition_spin_coating_time": "30 s",
  "HTL_deposition_thermal_annealing_temperature": "100 °C",
  "HTL_deposition_thermal_annealing_time": "10 min",
  "Backcontact_thickness": "100 nm",
  "Beckcontact_deposition_method": "Thermal evaporation",
  "Backcontact_deposition_atmosphere_pressure": "1e-6 mbar",
  "Encapsulation_method": "UV adhesive; POE + butyl lamination",
  "Encapsulation_atmosphere": "Nitrogen",
  "JV_measured_device_matching": "True",
  "JV_measured_reverse_scan_Voc": "Null",
  "JV_measured_reverse_scan_Jsc": "Null",
  "JV_measured_reverse_scan_FF": "Null",
  "JV_measured_reverse_scan_PCE": "Null",
  "JV_measured_forward_scan_Voc": "Null",
  "JV_measured_forward_scan_Jsc": "Null",
  "JV_measured_forward_scan_FF": "Null",
  "JV_measured_forward_scan_PCE": "Null",
  "JV_measured_light_spectra": "AM1.5G",
  "JV_measured_light_spectra_intensity": "1 sun",
  "JV_measured_scan_speed": "Null",
  "JV_measured_scan_delay_time": "Null",
  "JV_certified_PCE": "Null",
  "Stabilized_measured_PCE": "Null",
  "Stabilized_certified_PCE": "Null",
  "Stability_test_device_matching": "True",
  "Stability_test_temperature": "85 °C",
  "Stability_test_atmosphere": "85% RH",
  "Stability_test_light_spectra": "Null",
  "Stability_test_light_intensity": "Null",
  "Stability_test_relative_humidity": "85%",
  "Stability_PCE_after_time": "1566 hours",
  "Stability_PCE_after_time_value": "0%"
}

File: dataset/2021-2025/10.1021_acsami.1c14720/Device_BestPCE_Gemini_2.0_Flash_10.1021_acsami.1c14720.json
{
  "Ref_DOI": "10.1021/acsami.1c14720",
  "Ref_journal": "ACS Appl. Mater. Interfaces",
  "Ref_publication_year": "2022",
  "Ref_title": "Encapsulation and Outdoor Testing of Perovskite Solar Cells: Comparing Industrially Relevant Process with a Simplified Lab Procedure",
  "Cell_architecture": "PIN",
  "Cell_stack_sequence": "ITO/2PACz/Cs0.15FA0.85PbI2.55Br0.45/C60/SnO2/Cu",
  "Cell_area_measured": "1 squared cm",
  "ETL_thickness": "20",
  "ETL_stack_sequence": "SnO2",
  "ETL_additive_compound": "Null",
  "ETL_additive_concentration": "Null",
  "ETL_deposition_method": "atomic layer deposition (ALD)",
  "ETL_deposition_solution_concentration": "Null",
  "ETL_deposition_solvents_compound": "Null",
  "ETL_deposition_synthesis_atmosphere": "Null",
  "ETL_deposition_synthesis_atmosphere_pressure": "Null",
  "ETL_deposition_synthesis_atmosphere_relative_humidity": "Null",
  "ETL_deposition_spin_coating_speed": "Null",
  "ETL_deposition_spin_coating_time": "Null",
  "ETL_deposition_thermal_annealing_temperature": "Null",
  "ETL_deposition_thermal_annealing_time": "Null",
  "Perovskite_dimension": "3D",
  "Perovskite_thickness": "Null",
  "Perovskite_composition_long_form": "Cs0.15FA0.85PbI2.55Br0.45",
  "Perovskite_additive_compound": "Null",
  "Perovskite_additive_concentration": "Null",
  "Perovskite_bandgap": "Null",
  "Perovskite_deposition_method": "Spin-coating",
  "Perovskite_deposition_sequential_spin_coating": "False",
  "Perovskite_deposition_spin_coating_antisolvent": "Anisole",
  "Perovskite_deposition_reaction_solutions_compounds": "Null",
  "Perovskite_deposition_reaction_solutions_concentrations": "Null",
  "Perovskite_deposition_final_solutions_concentration_before_deposition": "1.3",
  "Perovskite_deposition_solvents_compound": "DMF; DMSO",
  "Perovskite_deposition_solvents_mixing_ratio": "4:1",
  "Perovskite_deposition_synthesis_atmosphere": "Nitrogen",
  "Perovskite_deposition_synthesis_atmosphere_pressure": "1 atm",
  "Perovskite_deposition_synthesis_atmosphere_relative_humidity": "Null",
  "Perovskite_deposition_spin_coating_speed": "3500 rpm",
  "Perovskite_deposition_spin_coating_time": "40 s",
  "Perovskite_deposition_thermal_annealing_atmosphere": "Null",
  "Perovskite_deposition_thermal_annealing_temperature": "100",
  "Perovskite_deposition_thermal_annealing_time": "30",
  "Perovskite_surface_treatment_material": "Null",
  "Perovskite_surface_treatment_method": "Null",
  "Perovskite_surface_treatment_solution_concentration": "Null",
  "Perovskite_surface_treatment_solvents_compound": "Null",
  "Perovskite_surface_treatment_synthesis_atmosphere": "Null",
  "Perovskite_surface_treatment_synthesis_atmosphere_pressure": "Null",
  "Perovskite_surface_treatment_synthesis_atmosphere_relative_humidity": "Null",
  "Perovskite_surface_treatment_deposition_spin_coating_speed": "Null",
  "Perovskite_surface_treatment_deposition_spin_coating_time": "Null",
  "Perovskite_surface_treatment_deposition_thermal_annealing_temperature": "Null",
  "Perovskite_surface_treatment_deposition_thermal_annealing_time": "Null",
  "HTL_thickness": "Null",
  "HTL_stack_sequence": "2PACz",
  "HTL_additive_compound": "Null",
  "HTL_additive_concentration": "Null",
  "HTL_deposition_method": "Spin-coating",
  "HTL_deposition_solution_concentration": "1",
  "HTL_deposition_solvents_compound": "Null",
  "HTL_deposition_synthesis_atmosphere": "Nitrogen",
  "HTL_deposition_synthesis_atmosphere_pressure": "1 atm",
  "HTL_deposition_synthesis_atmosphere_relative_humidity": "Null",
  "HTL_deposition_spin_coating_speed": "3000",
  "HTL_deposition_spin_coating_time": "30",
  "HTL_deposition_thermal_annealing_temperature": "100",
  "HTL_deposition_thermal_annealing_time": "10",
  "Backcontact_thickness": "100",
  "Beckcontact_deposition_method": "Thermal evaporation",
  "Backcontact_deposition_atmosphere_pressure": "1x10-6 mbar",
  "Encapsulation_method": "POE + butyl lamination",
  "Encapsulation_atmosphere": "Null",
  "JV_measured_device_matching": "True",
  "JV_measured_reverse_scan_Voc": "Null",
  "JV_measured_reverse_scan_Jsc": "Null",
  "JV_measured_reverse_scan_FF": "Null",
  "JV_measured_reverse_scan_PCE": "Null",
  "JV_measured_forward_scan_Voc": "Null",
  "JV_measured_forward_scan_Jsc": "Null",
  "JV_measured_forward_scan_FF": "Null",
  "JV_measured_forward_scan_PCE": "Null",
  "JV_measured_light_spectra": "AM1.5G",
  "JV_measured_light_spectra_intensity": "1 sun",
  "JV_measured_scan_speed": "Null",
  "JV_measured_scan_delay_time": "Null",
  "JV_certified_PCE": "Null",
  "Stabilized_measured_PCE": "Null",
  "Stabilized_certified_PCE": "Null",
  "Stability_test_device_matching": "True",
  "Stability_test_temperature": "85",
  "Stability_test_atmosphere": "Null",
  "Stability_test_light_spectra": "Null",
  "Stability_test_light_intensity": "Null",
  "Stability_test_relative_humidity": "85",
  "Stability_PCE_after_time": "1566 h",
  "Stability_PCE_after_time_value": ">95"
}
