Repository: jiayijdong/PSCbench

# PSCbench


**PSCbench** is a novel benchmark for materials science research-level scientific
dataset curation sourced from published journals. The benchmark is designed to evaluate the complex classification capabilities,
strong domain knowledge, and advanced calculation skills of LLMs.

## Data


The PSCbench dataset is under dataset folder in json file format. Each file is list of dictionary and can be extracted using following scripts.
Each file stands for one published journal, which is fully elaborated in the paper. 

```
with open("./dataset/retroactive/{}.json".format(subject), encoding='utf-8') as json_file:
    problems=json.load(json_file)
```

File: dataset/2021-2025/10.1021_acsami.1c14720/Device_BestPCE_Gemini_2.5_Flash_10.1021_acsami.1c14720.json
{
  "Ref_DOI": "10.1021/acsami.1c14720",
  "Ref_journal": "ACS Appl. Mater. Interfaces",
  "Ref_publication_year": "2022",
  "Ref_title": "Encapsulation and Outdoor Testing of Perovskite Solar Cells: Comparing Industrially Relevant Process with a Simpli ﬁed Lab Procedure",
  "Cell_architecture": "PIN",
  "Cell_stack_sequence": "ITO/2PACz/Cs0.15FA0.85PbI2.55Br0.45/C60/SnO2/Cu",
  "Cell_area_measured": "1 cm2",
  "ETL_thickness": "23 nm/20 nm",
  "ETL_stack_sequence": "C60/SnO2",
  "ETL_additive_compound": "Null",
  "ETL_additive_concentration": "Null",
  "ETL_deposition_method": "Thermal evaporation/Atomic layer deposition",
  "ETL_deposition_solution_concentration": "Null",
  "ETL_deposition_solvents_compound": "Null",
  "ETL_deposition_synthesis_atmosphere": "Vacuum/Null",
  "ETL_deposition_synthesis_atmosphere_pressure": "1e-6 mbar/Null",
  "ETL_deposition_synthesis_atmosphere_relative_humidity": "Null",
  "ETL_deposition_spin_coating_speed": "Null",
  "ETL_deposition_spin_coating_time": "Null",
  "ETL_deposition_thermal_annealing_temperature": "Null",
  "ETL_deposition_thermal_annealing_time": "Null",
  "Perovskite_dimension": "3D",
  "Perovskite_thickness": "Null",
  "Perovskite_composition_long_form": "Cs0.15FA0.85PbI2.55Br0.45",
  "Perovskite_additive_compound": "Null",
  "Perovskite_additive_concentration": "Null",
  "Perovskite_bandgap": "Null",
  "Perovskite_deposition_method": "Spin-coating",
  "Perovskite_deposition_sequential_spin_coating": "False",
  "Perovskite_deposition_spin_coating_antisolvent": "Anisole",
  "Perovskite_deposition_reaction_solutions_compounds": "PbI2;PbBr2;FAI;CsI",
  "Perovskite_deposition_reaction_solutions_concentrations": "464.5 mg;107.4 mg;190.0 mg;50.6 mg",
  "Perovskite_deposition_final_solutions_concentration_before_deposition": "1.3 M",
  "Perovskite_deposition_solvents_compound": "DMF;DMSO",
  "Perovskite_deposition_solvents_mixing_ratio": "4:1",
  "Perovskite_deposition_synthesis_atmosphere": "Nitrogen",
  "Perovskite_deposition_synthesis_atmosphere_pressure": "1 atm",
  "Perovskite_deposition_synthesis_atmosphere_relative_humidity": "Null",
  "Perovskite_deposition_spin_coating_speed": "3500 rpm",
  "Perovskite_deposition_spin_coating_time": "40 s",
  "Perovskite_deposition_thermal_annealing_atmosphere": "Null",
  "Perovskite_deposition_thermal_annealing_temperature": "100 °C",
  "Perovskite_deposition_thermal_annealing_time": "30 min",
  "Perovskite_surface_treatment_material": "Null",
  "Perovskite_surface_treatment_method": "Null",
  "Perovskite_surface_treatment_solution_concentration": "Null",
  "Perovskite_surface_treatment_solvents_compound": "Null",
  "Perovskite_surface_treatment_synthesis_atmosphere": "Null",
  "Perovskite_surface_treatment_synthesis_atmosphere_pressure": "Null",
  "Perovskite_surface_treatment_synthesis_atmosphere_relative_humidity": "Null",
  "Perovskite_surface_treatment_deposition_spin_coating_speed": "Null",
  "Perovskite_surface_treatment_deposition_spin_coating_time": "Null",
  "Perovskite_surface_treatment_deposition_thermal_annealing_temperature": "Null",
  "Perovskite_surface_treatment_deposition_thermal_annealing_time": "Null",
  "HTL_thickness": "Null",
  "HTL_stack_sequence": "2PACz",
  "HTL_additive_compound": "Null",
  "HTL_additive_concentration": "Null",
  "HTL_deposition_method": "Spin-coating",
  "HTL_deposition_solution_concentration": "1 mmol/L",
  "HTL_deposition_solvents_compound": "Anhydrous ethanol",
  "HTL_deposition_synthesis_atmosphere": "Nitrogen",
  "HTL_deposition_synthesis_atmosphere_pressure": "1 atm",
  "HTL_deposition_synthesis_atmosphere_relative_humidity": "Null",
  "HTL_deposition_spin_coating_speed": "3000 rpm",
  "HTL_deposition_spin_coating_time": "30 s",
  "HTL_deposition_thermal_annealing_temperature": "100 °C",
  "HTL_deposition_thermal_annealing_time": "10 min",
  "Backcontact_thickness": "100 nm",
  "Beckcontact_deposition_method": "Thermal evaporation",
  "Backcontact_deposition_atmosphere_pressure": "1e-6 mbar",
  "Encapsulation_method": "Lamination",
  "Encapsulation_atmosphere": "vacuum",
  "JV_measured_device_matching": "True",
  "JV_measured_reverse_scan_Voc": "Null",
  "JV_measured_reverse_scan_Jsc": "Null",
  "JV_measured_reverse_scan_FF": "Null",
  "JV_measured_reverse_scan_PCE": "Null",
  "JV_measured_forward_scan_Voc": "Null",
  "JV_measured_forward_scan_Jsc": "Null",
  "JV_measured_forward_scan_FF": "Null",
  "JV_measured_forward_scan_PCE": "Null",
  "JV_measured_light_spectra": "AM1.5G",
  "JV_measured_light_spectra_intensity": "1 sun",
  "JV_measured_scan_speed": "Null",
  "JV_measured_scan_delay_time": "Null",
  "JV_certified_PCE": "Null",
  "Stabilized_measured_PCE": "Null",
  "Stabilized_certified_PCE": "Null",
  "Stability_test_device_matching": "True",
  "Stability_test_temperature": "85 °C",
  "Stability_test_atmosphere": "Air",
  "Stability_test_light_spectra": "Null",
  "Stability_test_light_intensity": "Null",
  "Stability_test_relative_humidity": "85%",
  "Stability_PCE_after_time": "1566 h",
  "Stability_PCE_after_time_value": "95%"
}

File: dataset/2021-2025/10.1021_acsami.1c14720/Device_BestPCE_claude_haiku_10.1021_acsami.1c14720.json
{
  "Ref_DOI": "10.1021/acsami.1c14720",
  "Ref_journal": "ACS Applied Materials & Interfaces",
  "Ref_publication_year": "2022",
  "Ref_title": "Encapsulation and Outdoor Testing of Perovskite Solar Cells: Comparing Industrially Relevant Process with a Simplified Lab Procedure",
  "Cell_architecture": "PIN",
  "Cell_stack_sequence": "ITO/2PACz/Cs0.15FA0.85PbI2.55Br0.45/C60/SnO2/Cu",
  "Cell_area_measured": "1 cm2",
  "ETL_thickness": "20",
  "ETL_stack_sequence": "SnO2",
  "ETL_additive_compound": "Null",
  "ETL_additive_concentration": "Null",
  "ETL_deposition_method": "Atomic layer deposition",
  "ETL_deposition_solution_concentration": "Null",
  "ETL_deposition_solvents_compound": "Null",
  "ETL_deposition_synthesis_atmosphere": "Null",
  "ETL_deposition_synthesis_atmosphere_pressure": "Null",
  "ETL_deposition_synthesis_atmosphere_relative_humidity": "Null",
  "ETL_deposition_spin_coating_speed": "Null",
  "ETL_deposition_spin_coating_time": "Null",
  "ETL_deposition_thermal_annealing_temperature": "Null",
  "ETL_deposition_thermal_annealing_time": "Null",
  "Perovskite_dimension": "3D",
  "Perovskite_thickness": "Null",
  "Perovskite_composition_long_form": "Cs0.15FA0.85PbI2.55Br0.45",
  "Perovskite_additive_compound": "PEACl",
  "Perovskite_additive_concentration": "Null",
  "Perovskite_bandgap": "Null",
  "Perovskite_deposition_method": "Spin-coating",
  "Perovskite_deposition_sequential_spin_coating": "False",
  "Perovskite_deposition_spin_coating_antisolvent": "Anisole",
  "Perovskite_deposition_reaction_solutions_compounds": "PbI2;PbBr2;FAI;CsI",
  "Perovskite_deposition_reaction_solutions_concentrations": "Null",
  "Perovskite_deposition_final_solutions_concentration_before_deposition": "1.3 M",
  "Perovskite_deposition_solvents_compound": "DMF;DMSO",
  "Perovskite_deposition_solvents_mixing_ratio": "4:1",
  "Perovskite_deposition_synthesis_atmosphere": "Nitrogen",
  "Perovskite_deposition_synthesis_atmosphere_pressure": "1 atm",
  "Perovskite_deposition_synthesis_atmosphere_relative_humidity": "Null",
  "Perovskite_deposition_spin_coating_speed": "3500",
  "Perovskite_deposition_spin_coating_time": "40",
  "Perovskite_deposition_thermal_annealing_atmosphere": "Air",
  "Perovskite_deposition_thermal_annealing_temperature": "100",
  "Perovskite_deposition_thermal_annealing_time": "30",
  "Perovskite_surface_treatment_material": "Null",
  "Perovskite_surface_treatment_method": "Null",
  "Perovskite_surface_treatment_solution_concentration": "Null",
  "Perovskite_surface_treatment_solvents_compound": "Null",
  "Perovskite_surface_treatment_synthesis_atmosphere": "Null",
  "Perovskite_surface_treatment_synthesis_atmosphere_pressure": "Null",
  "Perovskite_surface_treatment_synthesis_atmosphere_relative_humidity": "Null",
  "Perovskite_surface_treatment_deposition_spin_coating_speed": "Null",
  "Perovskite_surface_treatment_deposition_spin_coating_time": "Null",
  "Perovskite_surface_treatment_deposition_thermal_annealing_temperature": "Null",
  "Perovskite_surface_treatment_deposition_thermal_annealing_time": "Null",
  "HTL_thickness": "Null",
  "HTL_stack_sequence": "2PACz",
  "HTL_additive_compound": "Null",
  "HTL_additive_concentration": "Null",
  "HTL_deposition_method": "Spin-coating",
  "HTL_deposition_solution_concentration": "1 mmol/L",
  "HTL_deposition_solvents_compound": "Null",
  "HTL_deposition_synthesis_atmosphere": "Nitrogen",
  "HTL_deposition_synthesis_atmosphere_pressure": "1 atm",
  "HTL_deposition_synthesis_atmosphere_relative_humidity": "Null",
  "HTL_deposition_spin_coating_speed": "3000",
  "HTL_deposition_spin_coating_time": "30",
  "HTL_deposition_thermal_annealing_temperature": "100",
  "HTL_deposition_thermal_annealing_time": "10",
  "Backcontact_thickness": "100",
  "Beckcontact_deposition_method": "Thermal evaporation",
  "Backcontact_deposition_atmosphere_pressure": "1 × 10−6 mbar",
  "Encapsulation_method": "UV adhesive",
  "Encapsulation_atmosphere": "Nitrogen",
  "JV_measured_device_matching": "True",
  "JV_measured_reverse_scan_Voc": "Null",
  "JV_measured_reverse_scan_Jsc": "Null",
  "JV_measured_reverse_scan_FF": "Null",
  "JV_measured_reverse_scan_PCE": "Null",
  "JV_measured_forward_scan_Voc": "Null",
  "JV_measured_forward_scan_Jsc": "Null",
  "JV_measured_forward_scan_FF": "Null",
  "JV_measured_forward_scan_PCE": "Null",
  "JV_measured_light_spectra": "AM1.5G",
  "JV_measured_light_spectra_intensity": "1 sun",
  "JV_measured_scan_speed": "Null",
  "JV_measured_scan_delay_time": "Null",
  "JV_certified_PCE": "Null",
  "Stabilized_measured_PCE": "Null",
  "Stabilized_certified_PCE": "Null",
  "Stability_test_device_matching": "True",
  "Stability_test_temperature": "85",
  "Stability_test_atmosphere": "Air",
  "Stability_test_light_spectra": "Null",
  "Stability_test_light_intensity": "Null",
  "Stability_test_relative_humidity": "85",
  "Stability_PCE_after_time": "1566 hours",
  "Stability_PCE_after_time_value": "95"
}

File: dataset/2021-2025/10.1021_acsami.1c14720/Device_BestPCE_gpt4o_10.1021_acsami.1c14720.json
{
  "Ref_DOI": "10.1021/acsami.1c14720",
  "Ref_journal": "ACS Applied Materials & Interfaces",
  "Ref_publication_year": "2022",
  "Ref_title": "Encapsulation and Outdoor Testing of Perovskite Solar Cells: Comparing Industrially Relevant Process with a Simplified Lab Procedure",
  "Cell_architecture": "PIN",
  "Cell_stack_sequence": "ITO/2PACz/Cs0.15FA0.85PbI2.55Br0.45/C60/SnO2/Cu",
  "Cell_area_measured": "1 cm2",
  "ETL_thickness": "23 nm/20 nm",
  "ETL_stack_sequence": "C60/SnO2",
  "ETL_additive_compound": "Null",
  "ETL_additive_concentration": "Null",
  "ETL_deposition_method": "Thermal evaporation/ALD",
  "ETL_deposition_solution_concentration": "Null",
  "ETL_deposition_solvents_compound": "Null",
  "ETL_deposition_synthesis_atmosphere": "Null",
  "ETL_deposition_synthesis_atmosphere_pressure": "Null",
  "ETL_deposition_synthesis_atmosphere_relative_humidity": "Null",
  "ETL_deposition_spin_coating_speed": "Null",
  "ETL_deposition_spin_coating_time": "Null",
  "ETL_deposition_thermal_annealing_temperature": "Null",
  "ETL_deposition_thermal_annealing_time": "Null",
  "Perovskite_dimension": "3D",
  "Perovskite_thickness": "Null",
  "Perovskite_composition_long_form": "Cs0.15FA0.85PbI2.55Br0.45",
  "Perovskite_additive_compound": "Null",
  "Perovskite_additive_concentration": "Null",
  "Perovskite_bandgap": "Null",
  "Perovskite_deposition_method": "Spin-coating",
  "Perovskite_deposition_sequential_spin_coating": "False",
  "Perovskite_deposition_spin_coating_antisolvent": "Anisole",
  "Perovskite_deposition_reaction_solutions_compounds": "PbI2;PbBr2;FAI;CsI",
  "Perovskite_deposition_reaction_solutions_concentrations": "Null",
  "Perovskite_deposition_final_solutions_concentration_before_deposition": "1.3 M",
  "Perovskite_deposition_solvents_compound": "DMF;DMSO",
  "Perovskite_deposition_solvents_mixing_ratio": "4:1",
  "Perovskite_deposition_synthesis_atmosphere": "Nitrogen",
  "Perovskite_deposition_synthesis_atmosphere_pressure": "Null",
  "Perovskite_deposition_synthesis_atmosphere_relative_humidity": "Null",
  "Perovskite_deposition_spin_coating_speed": "3500 rpm",
  "Perovskite_deposition_spin_coating_time": "40 s",
  "Perovskite_deposition_thermal_annealing_atmosphere": "Null",
  "Perovskite_deposition_thermal_annealing_temperature": "100 °C",
  "Perovskite_deposition_thermal_annealing_time": "30 min",
  "Perovskite_surface_treatment_material": "Null",
  "Perovskite_surface_treatment_method": "Null",
  "Perovskite_surface_treatment_solution_concentration": "Null",
  "Perovskite_surface_treatment_solvents_compound": "Null",
  "Perovskite_surface_treatment_synthesis_atmosphere": "Null",
  "Perovskite_surface_treatment_synthesis_atmosphere_pressure": "Null",
  "Perovskite_surface_treatment_synthesis_atmosphere_relative_humidity": "Null",
  "Perovskite_surface_treatment_deposition_spin_coating_speed": "Null",
  "Perovskite_surface_treatment_deposition_spin_coating_time": "Null",
  "Perovskite_surface_treatment_deposition_thermal_annealing_temperature": "Null",
  "Perovskite_surface_treatment_deposition_thermal_annealing_time": "Null",
  "HTL_thickness": "Null",
  "HTL_stack_sequence": "2PACz",
  "HTL_additive_compound": "Null",
  "HTL_additive_concentration": "Null",
  "HTL_deposition_method": "Spin-coating",
  "HTL_deposition_solution_concentration": "1 mmol/L",
  "HTL_deposition_solvents_compound": "Null",
  "HTL_deposition_synthesis_atmosphere": "Nitrogen",
  "HTL_deposition_synthesis_atmosphere_pressure": "Null",
  "HTL_deposition_synthesis_atmosphere_relative_humidity": "Null",
  "HTL_deposition_spin_coating_speed": "3000 rpm",
  "HTL_deposition_spin_coating_time": "30 s",
  "HTL_deposition_thermal_annealing_temperature": "100 °C",
  "HTL_deposition_thermal_annealing_time": "10 min",
  "Backcontact_thickness": "100 nm",
  "Beckcontact_deposition_method": "Thermal evaporation",
  "Backcontact_deposition_atmosphere_pressure": "1 ×10−6 mbar",
  "Encapsulation_method": "Lamination",
  "Encapsulation_atmosphere": "Null",
  "JV_measured_device_matching": "True",
  "JV_measured_reverse_scan_Voc": "Null",
  "JV_measured_reverse_scan_Jsc": "Null",
  "JV_measured_reverse_scan_FF": "Null",
  "JV_measured_reverse_scan_PCE": "Null",
  "JV_measured_forward_scan_Voc": "Null",
  "JV_measured_forward_scan_Jsc": "Null",
  "JV_measured_forward_scan_FF": "Null",
  "JV_measured_forward_scan_PCE": "Null",
  "JV_measured_light_spectra": "AM1.5G",
  "JV_measured_light_spectra_intensity": "1 sun",
  "JV_measured_scan_speed": "Null",
  "JV_measured_scan_delay_time": "Null",
  "JV_certified_PCE": "Null",
  "Stabilized_measured_PCE": "Null",
  "Stabilized_certified_PCE": "Null",
  "Stability_test_device_matching": "True",
  "Stability_test_temperature": "85 °C",
  "Stability_test_atmosphere": "Air",
  "Stability_test_light_spectra": "AM1.5G",
  "Stability_test_light_intensity": "Null",
  "Stability_test_relative_humidity": "85 %",
  "Stability_PCE_after_time": "1566 hours",
  "Stability_PCE_after_time_value": "95 %"
}

File: dataset/2021-2025/10.1021_acsami.1c14720/Device_BestPCE_gpt4o_mini_10.1021_acsami.1c14720.json
{
  "Ref_DOI": "10.1021/acsami.1c14720",
  "Ref_journal": "ACS Applied Materials & Interfaces",
  "Ref_publication_year": "2022",
  "Ref_title": "Encapsulation and outdoor testing of Perovskite Solar Cells: comparing industrially relevant process with a simplified lab procedure",
  "Cell_architecture": "PIN",
  "Cell_stack_sequence": "ITO/2PACz/Cs0.15FA0.85PbI2.55Br0.45/C60/SnO2/Cu",
  "Cell_area_measured": "1 cm²",
  "ETL_thickness": "20 nm",
  "ETL_stack_sequence": "SnO2",
  "ETL_additive_compound": "Null",
  "ETL_additive_concentration": "Null",
  "ETL_deposition_method": "Atomic layer deposition",
  "ETL_deposition_solution_concentration": "Null",
  "ETL_deposition_solvents_compound": "Null",
  "ETL_deposition_synthesis_atmosphere": "Nitrogen",
  "ETL_deposition_synthesis_atmosphere_pressure": "1 atm",
  "ETL_deposition_synthesis_atmosphere_relative_humidity": "Null",
  "ETL_deposition_spin_coating_speed": "Null",
  "ETL_deposition_spin_coating_time": "Null",
  "ETL_deposition_thermal_annealing_temperature": "Null",
  "ETL_deposition_thermal_annealing_time": "Null",
  "Perovskite_dimension": "3D",
  "Perovskite_thickness": "500 nm",
  "Perovskite_composition_long_form": "Cs0.15FA0.85PbI2.55Br0.45",
  "Perovskite_additive_compound": "PEACl",
  "Perovskite_additive_concentration": "0.1 M",
  "Perovskite_bandgap": "1.55 eV",
  "Perovskite_deposition_method": "Spin-coating",
  "Perovskite_deposition_sequential_spin_coating": "False",
  "Perovskite_deposition_spin_coating_antisolvent": "Null",
  "Perovskite_deposition_reaction_solutions_compounds": "PbI2;PbBr2;FAI;CsI",
  "Perovskite_deposition_reaction_solutions_concentrations": "1.3 M;1.3 M;1.3 M;1.3 M",
  "Perovskite_deposition_final_solutions_concentration_before_deposition": "Null",
  "Perovskite_deposition_solvents_compound": "DMF;DMSO",
  "Perovskite_deposition_solvents_mixing_ratio": "4:1",
  "Perovskite_deposition_synthesis_atmosphere": "Nitrogen",
  "Perovskite_deposition_synthesis_atmosphere_pressure": "1 atm",
  "Perovskite_deposition_synthesis_atmosphere_relative_humidity": "Null",
  "Perovskite_deposition_spin_coating_speed": "3500 rpm",
  "Perovskite_deposition_spin_coating_time": "40 s",
  "Perovskite_deposition_thermal_annealing_atmosphere": "Air",
  "Perovskite_deposition_thermal_annealing_temperature": "100 °C",
  "Perovskite_deposition_thermal_annealing_time": "30 min",
  "Perovskite_surface_treatment_material": "Null",
  "Perovskite_surface_treatment_method": "Null",
  "Perovskite_surface_treatment_solution_concentration": "Null",
  "Perovskite_surface_treatment_solvents_compound": "Null",
  "Perovskite_surface_treatment_synthesis_atmosphere": "Null",
  "Perovskite_surface_treatment_synthesis_atmosphere_pressure": "Null",
  "Perovskite_surface_treatment_synthesis_atmosphere_relative_humidity": "Null",
  "Perovskite_surface_treatment_deposition_spin_coating_speed": "Null",
  "Perovskite_surface_treatment_deposition_spin_coating_time": "Null",
  "Perovskite_surface_treatment_deposition_thermal_annealing_temperature": "Null",
  "Perovskite_surface_treatment_deposition_thermal_annealing_time": "Null",
  "HTL_thickness": "Null",
  "HTL_stack_sequence": "Null",
  "HTL_additive_compound": "Null",
  "HTL_additive_concentration": "Null",
  "HTL_deposition_method": "Null",
  "HTL_deposition_solution_concentration": "Null",
  "HTL_deposition_solvents_compound": "Null",
  "HTL_deposition_synthesis_atmosphere": "Null",
  "HTL_deposition_synthesis_atmosphere_pressure": "Null",
  "HTL_deposition_synthesis_atmosphere_relative_humidity": "Null",
  "HTL_deposition_spin_coating_speed": "Null",
  "HTL_deposition_spin_coating_time": "Null",
  "HTL_deposition_thermal_annealing_temperature": "Null",
  "HTL_deposition_thermal_annealing_time": "Null",
  "Backcontact_thickness": "100 nm",
  "Beckcontact_deposition_method": "Thermal evaporation",
  "Backcontact_deposition_atmosphere_pressure": "1 atm",
  "Encapsulation_method": "Glue LAB",
  "Encapsulation_atmosphere": "Air",
  "JV_measured_device_matching": "True",
  "JV_measured_reverse_scan_Voc": "1.12 V",
  "JV_measured_reverse_scan_Jsc": "24.5 mA/cm²",
  "JV_measured_reverse_scan_FF": "80.5 %",
  "JV_measured_reverse_scan_PCE": "25.5 %",
  "JV_measured_forward_scan_Voc": "1.12 V",
  "JV_measured_forward_scan_Jsc": "24.5 mA/cm²",
  "JV_measured_forward_scan_FF": "80.5 %",
  "JV_measured_forward_scan_PCE": "25.5 %",
  "JV_measured_light_spectra": "AM1.5G",
  "JV_measured_light_spectra_intensity": "1 sun",
  "JV_measured_scan_speed": "0.02 V/s",
  "JV_measured_scan_delay_time": "40 ms",
  "JV_certified_PCE": "Null",
  "Stabilized_measured_PCE": "Null",
  "Stabilized_certified_PCE": "Null",
  "Stability_test_device_matching": "True",
  "Stability_test_temperature": "85 °C",
  "Stability_test_atmosphere": "Air",
  "Stability_test_light_spectra": "AM1.5G",
  "Stability_test_light_intensity": "1 sun",
  "Stability_test_relative_humidity": "85 %",
  "Stability_PCE_after_time": "1566 hours",
  "Stability_PCE_after_time_value": "95 %"
}

File: dataset/2021-2025/10.1021_acsami.1c14720/Device_BestPCE_gpt4o_mini_zero_shot_10.1021_acsami.1c14720.json
{
  "Ref_DOI": "10.1021/acsami.1c14720",
  "Ref_journal": "ACS Applied Materials & Interfaces",
  "Ref_publication_year": "2022",
  "Ref_title": "Encapsulation and Outdoor Testing of Perovskite Solar Cells: Comparing Industrially Relevant Process with a Simplified Lab Procedure",
  "Cell_architecture": "p-i-n",
  "Cell_stack_sequence": "ITO | 2PACz | Cs0.15FA0.85PbI2.55Br0.45 | C60 | SnO2 | Cu",
  "Cell_area_measured": "1 cm²",
  "ETL_thickness": "20 nm",
  "ETL_stack_sequence": "C60 | SnO2",
  "ETL_additive_compound": "Null",
  "ETL_additive_concentration": "Null",
  "ETL_deposition_method": "Thermal evaporation",
  "ETL_deposition_solution_concentration": "Null",
  "ETL_deposition_solvents_compound": "Null",
  "ETL_deposition_synthesis_atmosphere": "Inert (N2)",
  "ETL_deposition_synthesis_atmosphere_pressure": "Null",
  "ETL_deposition_synthesis_atmosphere_relative_humidity": "Null",
  "ETL_deposition_spin_coating_speed": "Null",
  "ETL_deposition_spin_coating_time": "Null",
  "ETL_deposition_thermal_annealing_temperature": "Null",
  "ETL_deposition_thermal_annealing_time": "Null",
  "Perovskite_dimension": "Null",
  "Perovskite_thickness": "Null",
  "Perovskite_composition_long_form": "Cs0.15FA0.85PbI2.55Br0.45",
  "Perovskite_additive_compound": "PEACl",
  "Perovskite_additive_concentration": "Null",
  "Perovskite_bandgap": "Null",
  "Perovskite_deposition_method": "Spin coating",
  "Perovskite_deposition_sequential_spin_coating": "Null",
  "Perovskite_deposition_spin_coating_antisolvent": "Anisole",
  "Perovskite_deposition_reaction_solutions_compounds": "PbI2, PbBr2, FAI, CsI",
  "Perovskite_deposition_reaction_solutions_concentrations": "1.3 M",
  "Perovskite_deposition_final_solutions_concentration_before_deposition": "Null",
  "Perovskite_deposition_solvents_compound": "DMF/DMSO",
  "Perovskite_deposition_solvents_mixing_ratio": "4:1",
  "Perovskite_deposition_synthesis_atmosphere": "Inert (N2)",
  "Perovskite_deposition_synthesis_atmosphere_pressure": "Null",
  "Perovskite_deposition_synthesis_atmosphere_relative_humidity": "Null",
  "Perovskite_deposition_spin_coating_speed": "3500 rpm",
  "Perovskite_deposition_spin_coating_time": "40 s",
  "Perovskite_deposition_thermal_annealing_atmosphere": "Null",
  "Perovskite_deposition_thermal_annealing_temperature": "100 °C",
  "Perovskite_deposition_thermal_annealing_time": "30 min",
  "Perovskite_surface_treatment_material": "Null",
  "Perovskite_surface_treatment_method": "Null",
  "Perovskite_surface_treatment_solution_concentration": "Null",
  "Perovskite_surface_treatment_solvents_compound": "Null",
  "Perovskite_surface_treatment_synthesis_atmosphere": "Null",
  "Perovskite_surface_treatment_synthesis_atmosphere_pressure": "Null",
  "Perovskite_surface_treatment_synthesis_atmosphere_relative_humidity": "Null",
  "Perovskite_surface_treatment_deposition_spin_coating_speed": "Null",
  "Perovskite_surface_treatment_deposition_spin_coating_time": "Null",
  "Perovskite_surface_treatment_deposition_thermal_annealing_temperature": "Null",
  "Perovskite_surface_treatment_deposition_thermal_annealing_time": "Null",
  "HTL_thickness": "Null",
  "HTL_stack_sequence": "Null",
  "HTL_additive_compound": "Null",
  "HTL_additive_concentration": "Null",
  "HTL_deposition_method": "Null",
  "HTL_deposition_solution_concentration": "Null",
  "HTL_deposition_solvents_compound": "Null",
  "HTL_deposition_synthesis_atmosphere": "Null",
  "HTL_deposition_synthesis_atmosphere_pressure": "Null",
  "HTL_deposition_synthesis_atmosphere_relative_humidity": "Null",
  "HTL_deposition_spin_coating_speed": "Null",
  "HTL_deposition_spin_coating_time": "Null",
  "HTL_deposition_thermal_annealing_temperature": "Null",
  "HTL_deposition_thermal_annealing_time": "Null",
  "Backcontact_thickness": "Null",
  "Beckcontact_deposition_method": "Thermal evaporation",
  "Backcontact_deposition_atmosphere_pressure": "Null",
  "Encapsulation_method": "Glue (LAB) and Lamination (COM)",
  "Encapsulation_atmosphere": "Inert (N2) for LAB, vacuum for COM",
  "JV_measured_device_matching": "Null",
  "JV_measured_reverse_scan_Voc": "Null",
  "JV_measured_reverse_scan_Jsc": "Null",
  "JV_measured_reverse_scan_FF": "Null",
  "JV_measured_reverse_scan_PCE": "Null",
  "JV_measured_forward_scan_Voc": "Null",
  "JV_measured_forward_scan_Jsc": "Null",
  "JV_measured_forward_scan_FF": "Null",
  "JV_measured_forward_scan_PCE": "Null",
  "JV_measured_light_spectra": "Null",
  "JV_measured_light_spectra_intensity": "Null",
  "JV_measured_scan_speed": "Null",
  "JV_measured_scan_delay_time": "Null",
  "JV_certified_PCE": "Null",
  "Stabilized_measured_PCE": "Null",
  "Stabilized_certified_PCE": "Null",
  "Stability_test_device_matching": "Null",
  "Stability_test_temperature": "21 °C and 85 °C",
  "Stability_test_atmosphere": "Ambient and Damp Heat",
  "Stability_test_light_spectra": "Null",
  "Stability_test_light_intensity": "Null",
  "Stability_test_relative_humidity": "30% and 85%",
  "Stability_PCE_after_time": "1566 h",
  "Stability_PCE_after_time_value": "93% for LAB, 95% for COM"
}

File: dataset/2021-2025/10.1021_acsami.1c14720/Device_BestPCE_grok_10.1021_acsami.1c14720.json
{
  "Ref_DOI": "10.1021/acsami.1c14720",
  "Ref_journal": "ACS Applied Materials & Interfaces",
  "Ref_publication_year": "2022",
  "Ref_title": "Encapsulation and Outdoor Testing of Perovskite Solar Cells: Comparing Industrially Relevant Process with a Simplified Lab Procedure",
  "Cell_architecture": "PIN",
  "Cell_stack_sequence": "ITO/2PACz/Cs0.15FA0.85PbI2.55Br0.45/C60/SnO2/Cu",
  "Cell_area_measured": "1 cm2",
  "ETL_thickness": "23 nm/20 nm",
  "ETL_stack_sequence": "C60/SnO2",
  "ETL_additive_compound": "Null",
  "ETL_additive_concentration": "Null",
  "ETL_deposition_method": "Thermal evaporation/Atomic Layer Deposition",
  "ETL_deposition_solution_concentration": "Null/Null",
  "ETL_deposition_solvents_compound": "Null/Null",
  "ETL_deposition_synthesis_atmosphere": "Null",
  "ETL_deposition_synthesis_atmosphere_pressure": "Null",
  "ETL_deposition_synthesis_atmosphere_relative_humidity": "Null",
  "ETL_deposition_spin_coating_speed": "Null/Null",
  "ETL_deposition_spin_coating_time": "Null/Null",
  "ETL_deposition_thermal_annealing_temperature": "Null/Null",
  "ETL_deposition_thermal_annealing_time": "Null/Null",
  "Perovskite_dimension": "3D",
  "Perovskite_thickness": "Null",
  "Perovskite_composition_long_form": "Cs0.15FA0.85PbI2.55Br0.45",
  "Perovskite_additive_compound": "Null",
  "Perovskite_additive_concentration": "Null",
  "Perovskite_bandgap": "Null",
  "Perovskite_deposition_method": "Spin-coating",
  "Perovskite_deposition_sequential_spin_coating": "False",
  "Perovskite_deposition_spin_coating_antisolvent": "Anisole",
  "Perovskite_deposition_reaction_solutions_compounds": "PbI2;PbBr2;FAI;CsI",
  "Perovskite_deposition_reaction_solutions_concentrations": "464.5 mg;107.4 mg;190.0 mg;50.6 mg",
  "Perovskite_deposition_final_solutions_concentration_before_deposition": "1.3 M",
  "Perovskite_deposition_solvents_compound": "DMF;DMSO",
  "Perovskite_deposition_solvents_mixing_ratio": "4:1",
  "Perovskite_deposition_synthesis_atmosphere": "Nitrogen",
  "Perovskite_deposition_synthesis_atmosphere_pressure": "Null",
  "Perovskite_deposition_synthesis_atmosphere_relative_humidity": "Null",
  "Perovskite_deposition_spin_coating_speed": "3500 rpm",
  "Perovskite_deposition_spin_coating_time": "40 s",
  "Perovskite_deposition_thermal_annealing_atmosphere": "Null",
  "Perovskite_deposition_thermal_annealing_temperature": "100 °C",
  "Perovskite_deposition_thermal_annealing_time": "30 min",
  "Perovskite_surface_treatment_material": "Null",
  "Perovskite_surface_treatment_method": "Null",
  "Perovskite_surface_treatment_solution_concentration": "Null",
  "Perovskite_surface_treatment_solvents_compound": "Null",
  "Perovskite_surface_treatment_synthesis_atmosphere": "Null",
  "Perovskite_surface_treatment_synthesis_atmosphere_pressure": "Null",
  "Perovskite_surface_treatment_synthesis_atmosphere_relative_humidity": "Null",
  "Perovskite_surface_treatment_deposition_spin_coating_speed": "Null",
  "Perovskite_surface_treatment_deposition_spin_coating_time": "Null",
  "Perovskite_surface_treatment_deposition_thermal_annealing_temperature": "Null",
  "Perovskite_surface_treatment_deposition_thermal_annealing_time": "Null",
  "HTL_thickness": "Null",
  "HTL_stack_sequence": "2PACz",
  "HTL_additive_compound": "Null",
  "HTL_additive_concentration": "Null",
  "HTL_deposition_method": "Spin-coating",
  "HTL_deposition_solution_concentration": "1 mmol/L",
  "HTL_deposition_solvents_compound": "Null",
  "HTL_deposition_synthesis_atmosphere": "Nitrogen",
  "HTL_deposition_synthesis_atmosphere_pressure": "Null",
  "HTL_deposition_synthesis_atmosphere_relative_humidity": "Null",
  "HTL_deposition_spin_coating_speed": "3000 rpm",
  "HTL_deposition_spin_coating_time": "30 s",
  "HTL_deposition_thermal_annealing_temperature": "100 °C",
  "HTL_deposition_thermal_annealing_time": "10 min",
  "Backcontact_thickness": "100 nm",
  "Beckcontact_deposition_method": "Thermal evaporation",
  "Backcontact_deposition_atmosphere_pressure": "1e-6 mbar",
  "Encapsulation_method": "Lamination-based (COM) with butyl rubber edge sealant and polyolefin film",
  "Encapsulation_atmosphere": "Vacuum",
  "JV_measured_device_matching": "True",
  "JV_measured_reverse_scan_Voc": "Null",
  "JV_measured_reverse_scan_Jsc": "Null",
  "JV_measured_reverse_scan_FF": "Null",
  "JV_measured_reverse_scan_PCE": "Null",
  "JV_measured_forward_scan_Voc": "Null",
  "JV_measured_forward_scan_Jsc": "Null",
  "JV_measured_forward_scan_FF": "Null",
  "JV_measured_forward_scan_PCE": "Null",
  "JV_measured_light_spectra": "AM1.5G",
  "JV_measured_light_spectra_intensity": "1 sun",
  "JV_measured_scan_speed": "Null",
  "JV_measured_scan_delay_time": "40 ms",
  "JV_certified_PCE": "Null",
  "Stabilized_measured_PCE": "Null",
  "Stabilized_certified_PCE": "Null",
  "Stability_test_device_matching": "True",
  "Stability_test_temperature": "Null",
  "Stability_test_atmosphere": "Outdoor",
  "Stability_test_light_spectra": "Natural sunlight",
  "Stability_test_light_intensity": "Null",
  "Stability_test_relative_humidity": "60-100 %",
  "Stability_PCE_after_time": "10 months",
  "Stability_PCE_after_time_value": "100 % of initial PCE"
}

File: dataset/2021-2025/10.1021_acsami.1c14720/Device_BestPCE_o3_10.1021_acsami.1c14720.json
{
  "Ref_DOI": "10.1021/acsami.1c14720",
  "Ref_journal": "ACS Applied Materials & Interfaces",
  "Ref_publication_year": "2022",
  "Ref_title": "Encapsulation and Outdoor Testing of Perovskite Solar Cells: Comparing Industrially Relevant Process with a Simplified Lab Procedure",
  "Cell_architecture": "PIN",
  "Cell_stack_sequence": "ITO/2PACz/Cs0.15FA0.85PbI2.55Br0.45/C60/SnO2/Cu",
  "Cell_area_measured": "1 cm2",
  "ETL_thickness": "23 nm/20 nm",
  "ETL_stack_sequence": "C60/SnO2",
  "ETL_additive_compound": "Null",
  "ETL_additive_concentration": "Null",
  "ETL_deposition_method": "Thermal evaporation/Atomic layer deposition",
  "ETL_deposition_solution_concentration": "Null",
  "ETL_deposition_solvents_compound": "Null",
  "ETL_deposition_synthesis_atmosphere": "Vacuum",
  "ETL_deposition_synthesis_atmosphere_pressure": "1e-6 mbar",
  "ETL_deposition_synthesis_atmosphere_relative_humidity": "Null",
  "ETL_deposition_spin_coating_speed": "Null",
  "ETL_deposition_spin_coating_time": "Null",
  "ETL_deposition_thermal_annealing_temperature": "Null",
  "ETL_deposition_thermal_annealing_time": "Null",
  "Perovskite_dimension": "3D",
  "Perovskite_thickness": "Null",
  "Perovskite_composition_long_form": "Cs0.15FA0.85PbI2.55Br0.45",
  "Perovskite_additive_compound": "Null",
  "Perovskite_additive_concentration": "Null",
  "Perovskite_bandgap": "Null",
  "Perovskite_deposition_method": "Spin-coating",
  "Perovskite_deposition_sequential_spin_coating": "False",
  "Perovskite_deposition_spin_coating_antisolvent": "Anisole",
  "Perovskite_deposition_reaction_solutions_compounds": "CsI;FAI;PbI2;PbBr2",
  "Perovskite_deposition_reaction_solutions_concentrations": "50.6 mg;190.0 mg;464.5 mg;107.4 mg",
  "Perovskite_deposition_final_solutions_concentration_before_deposition": "1.3 M",
  "Perovskite_deposition_solvents_compound": "DMF;DMSO",
  "Perovskite_deposition_solvents_mixing_ratio": "4:1",
  "Perovskite_deposition_synthesis_atmosphere": "Nitrogen",
  "Perovskite_deposition_synthesis_atmosphere_pressure": "1 atm",
  "Perovskite_deposition_synthesis_atmosphere_relative_humidity": "Null",
  "Perovskite_deposition_spin_coating_speed": "3500 rpm",
  "Perovskite_deposition_spin_coating_time": "40 s",
  "Perovskite_deposition_thermal_annealing_atmosphere": "Nitrogen",
  "Perovskite_deposition_thermal_annealing_temperature": "100 °C",
  "Perovskite_deposition_thermal_annealing_time": "30 min",
  "Perovskite_surface_treatment_material": "Null",
  "Perovskite_surface_treatment_method": "Null",
  "Perovskite_surface_treatment_solution_concentration": "Null",
  "Perovskite_surface_treatment_solvents_compound": "Null",
  "Perovskite_surface_treatment_synthesis_atmosphere": "Null",
  "Perovskite_surface_treatment_synthesis_atmosphere_pressure": "Null",
  "Perovskite_surface_treatment_synthesis_atmosphere_relative_humidity": "Null",
  "Perovskite_surface_treatment_deposition_spin_coating_speed": "Null",
  "Perovskite_surface_treatment_deposition_spin_coating_time": "Null",
  "Perovskite_surface_treatment_deposition_thermal_annealing_temperature": "Null",
  "Perovskite_surface_treatment_deposition_thermal_annealing_time": "Null",
  "HTL_thickness": "Null",
  "HTL_stack_sequence": "2PACz",
  "HTL_additive_compound": "Null",
  "HTL_additive_concentration": "Null",
  "HTL_deposition_method": "Spin-coating",
  "HTL_deposition_solution_concentration": "1 mmol/L",
  "HTL_deposition_solvents_compound": "Ethanol",
  "HTL_deposition_synthesis_atmosphere": "Nitrogen",
  "HTL_deposition_synthesis_atmosphere_pressure": "1 atm",
  "HTL_deposition_synthesis_atmosphere_relative_humidity": "Null",
  "HTL_deposition_spin_coating_speed": "3000 rpm",
  "HTL_deposition_spin_coating_time": "30 s",
  "HTL_deposition_thermal_annealing_temperature": "100 °C",
  "HTL_deposition_thermal_annealing_time": "10 min",
  "Backcontact_thickness": "100 nm",
  "Beckcontact_deposition_method": "Thermal evaporation",
  "Backcontact_deposition_atmosphere_pressure": "1e-6 mbar",
  "Encapsulation_method": "UV-curable adhesive (LAB)",
  "Encapsulation_atmosphere": "Nitrogen",
  "JV_measured_device_matching": "True",
  "JV_measured_reverse_scan_Voc": "Null",
  "JV_measured_reverse_scan_Jsc": "Null",
  "JV_measured_reverse_scan_FF": "Null",
  "JV_measured_reverse_scan_PCE": "Null",
  "JV_measured_forward_scan_Voc": "Null",
  "JV_measured_forward_scan_Jsc": "Null",
  "JV_measured_forward_scan_FF": "Null",
  "JV_measured_forward_scan_PCE": "Null",
  "JV_measured_light_spectra": "AM1.5G",
  "JV_measured_light_spectra_intensity": "1 sun",
  "JV_measured_scan_speed": "Null",
  "JV_measured_scan_delay_time": "20 ms",
  "JV_certified_PCE": "Null",
  "Stabilized_measured_PCE": "Null",
  "Stabilized_certified_PCE": "Null",
  "Stability_test_device_matching": "True",
  "Stability_test_temperature": "21 °C",
  "Stability_test_atmosphere": "Dark air",
  "Stability_test_light_spectra": "Null",
  "Stability_test_light_intensity": "Null",
  "Stability_test_relative_humidity": "30 %",
  "Stability_PCE_after_time": "1566 h",
  "Stability_PCE_after_time_value": "93 %"
}

File: dataset/2021-2025/10.1021_acsami.1c14720/Device_BestPCE_o4_mini_10.1021_acsami.1c14720.json
{
  "Ref_DOI": "10.1021/acsami.1c14720",
  "Ref_journal": "ACS Applied Materials & Interfaces",
  "Ref_publication_year": "2022",
  "Ref_title": "Encapsulation and outdoor testing of Perovskite Solar Cells: comparing industrially relevant process with a simplified lab procedure",
  "Cell_architecture": "PIN",
  "Cell_stack_sequence": "ITO/2PACz/Cs0.15FA0.85PbI2.55Br0.45/C60/SnO2/Cu",
  "Cell_area_measured": "1 cm2",
  "ETL_thickness": "23 nm/20 nm",
  "ETL_stack_sequence": "C60/SnO2",
  "ETL_additive_compound": "Null",
  "ETL_additive_concentration": "Null",
  "ETL_deposition_method": "Thermal evaporation/ALD",
  "ETL_deposition_solution_concentration": "Null",
  "ETL_deposition_solvents_compound": "Null",
  "ETL_deposition_synthesis_atmosphere": "Vacuum",
  "ETL_deposition_synthesis_atmosphere_pressure": "Null",
  "ETL_deposition_synthesis_atmosphere_relative_humidity": "Null",
  "ETL_deposition_spin_coating_speed": "Null",
  "ETL_deposition_spin_coating_time": "Null",
  "ETL_deposition_thermal_annealing_temperature": "Null",
  "ETL_deposition_thermal_annealing_time": "Null",
  "Perovskite_dimension": "3D",
  "Perovskite_thickness": "Null",
  "Perovskite_composition_long_form": "Cs0.15FA0.85PbI2.55Br0.45",
  "Perovskite_additive_compound": "Null",
  "Perovskite_additive_concentration": "Null",
  "Perovskite_bandgap": "Null",
  "Perovskite_deposition_method": "Spin-coating",
  "Perovskite_deposition_sequential_spin_coating": "False",
  "Perovskite_deposition_spin_coating_antisolvent": "Anisole",
  "Perovskite_deposition_reaction_solutions_compounds": "PbI2;PbBr2;FAI;CsI",
  "Perovskite_deposition_reaction_solutions_concentrations": "1.3 M",
  "Perovskite_deposition_final_solutions_concentration_before_deposition": "Null",
  "Perovskite_deposition_solvents_compound": "DMF;DMSO",
  "Perovskite_deposition_solvents_mixing_ratio": "4:1",
  "Perovskite_deposition_synthesis_atmosphere": "Nitrogen",
  "Perovskite_deposition_synthesis_atmosphere_pressure": "Null",
  "Perovskite_deposition_synthesis_atmosphere_relative_humidity": "Null",
  "Perovskite_deposition_spin_coating_speed": "3500 rpm",
  "Perovskite_deposition_spin_coating_time": "40 s",
  "Perovskite_deposition_thermal_annealing_atmosphere": "Nitrogen",
  "Perovskite_deposition_thermal_annealing_temperature": "100 °C",
  "Perovskite_deposition_thermal_annealing_time": "30 min",
  "Perovskite_surface_treatment_material": "Null",
  "Perovskite_surface_treatment_method": "Null",
  "Perovskite_surface_treatment_solution_concentration": "Null",
  "Perovskite_surface_treatment_solvents_compound": "Null",
  "Perovskite_surface_treatment_synthesis_atmosphere": "Null",
  "Perovskite_surface_treatment_synthesis_atmosphere_pressure": "Null",
  "Perovskite_surface_treatment_synthesis_atmosphere_relative_humidity": "Null",
  "Perovskite_surface_treatment_deposition_spin_coating_speed": "Null",
  "Perovskite_surface_treatment_deposition_spin_coating_time": "Null",
  "Perovskite_surface_treatment_deposition_thermal_annealing_temperature": "Null",
  "Perovskite_surface_treatment_deposition_thermal_annealing_time": "Null",
  "HTL_thickness": "Null",
  "HTL_stack_sequence": "2PACz",
  "HTL_additive_compound": "Null",
  "HTL_additive_concentration": "Null",
  "HTL_deposition_method": "Spin-coating",
  "HTL_deposition_solution_concentration": "1 mmol/L",
  "HTL_deposition_solvents_compound": "Ethanol",
  "HTL_deposition_synthesis_atmosphere": "Nitrogen",
  "HTL_deposition_synthesis_atmosphere_pressure": "Null",
  "HTL_deposition_synthesis_atmosphere_relative_humidity": "Null",
  "HTL_deposition_spin_coating_speed": "3000 rpm",
  "HTL_deposition_spin_coating_time": "30 s",
  "HTL_deposition_thermal_annealing_temperature": "100 °C",
  "HTL_deposition_thermal_annealing_time": "10 min",
  "Backcontact_thickness": "100 nm",
  "Beckcontact_deposition_method": "Thermal evaporation",
  "Backcontact_deposition_atmosphere_pressure": "Null",
  "Encapsulation_method": "Glass-glass vacuum lamination with polyolefin film and butyl rubber edge seal",
  "Encapsulation_atmosphere": "Vacuum",
  "JV_measured_device_matching": "True",
  "JV_measured_reverse_scan_Voc": "Null",
  "JV_measured_reverse_scan_Jsc": "Null",
  "JV_measured_reverse_scan_FF": "Null",
  "JV_measured_reverse_scan_PCE": "Null",
  "JV_measured_forward_scan_Voc": "Null",
  "JV_measured_forward_scan_Jsc": "Null",
  "JV_measured_forward_scan_FF": "Null",
  "JV_measured_forward_scan_PCE": "Null",
  "JV_measured_light_spectra": "AM1.5G",
  "JV_measured_light_spectra_intensity": "1 sun",
  "JV_measured_scan_speed": "Null",
  "JV_measured_scan_delay_time": "40 ms",
  "JV_certified_PCE": "Null",
  "Stabilized_measured_PCE": "Null",
  "Stabilized_certified_PCE": "Null",
  "Stability_test_device_matching": "True",
  "Stability_test_temperature": "85 °C",
  "Stability_test_atmosphere": "85% RH",
  "Stability_test_light_spectra": "Dark",
  "Stability_test_light_intensity": "Null",
  "Stability_test_relative_humidity": "85%",
  "Stability_PCE_after_time": "1566 h",
  "Stability_PCE_after_time_value": ">95%"
}
