Repository: jiayijdong/PSCbench

# PSCbench


**PSCbench** is a novel benchmark for materials science research-level scientific
dataset curation sourced from published journals. The benchmark is designed to evaluate the complex classification capabilities,
strong domain knowledge, and advanced calculation skills of LLMs.

## Data


The PSCbench dataset is under dataset folder in json file format. Each file is list of dictionary and can be extracted using following scripts.
Each file stands for one published journal, which is fully elaborated in the paper. 

```
with open("./dataset/retroactive/{}.json".format(subject), encoding='utf-8') as json_file:
    problems=json.load(json_file)
```

File: dataset/2021-2025/10.1021_acsami.1c15860/Device_BestPCE_10.1021_acsami.1c15860.json
{
    "Ref_DOI": "10.1021/acsami.1c15860",
    "Ref_journal": "ACS Applied Materials & Interfaces",
    "Ref_publication_year": "2022",
    "Ref_title": "Enhanced Self-Assembled Monolayer Surface Coverage by ALD NiO in p ‑i‑n Perovskite Solar Cells",
    "Cell_architecture": "PIN",
    "Cell_stack_sequence": "ITO/NiO/MeO-2PACz/CsFAMA/C60/BCP/Cu",
    "Cell_area_measured": "0.16 cm2",
    "ETL_thickness": "Null",
    "ETL_stack_sequence": "C60/BCP",
    "ETL_additive_compound": "Null",
    "ETL_additive_concentration": "Null",
    "ETL_deposition_method": "Thermal evaporation",
    "ETL_deposition_solution_concentration": "Null",
    "ETL_deposition_solvents_compound": "Null",
    "ETL_deposition_synthesis_atmosphere": "Null",
    "ETL_deposition_synthesis_atmosphere_pressure": "Null",
    "ETL_deposition_synthesis_atmosphere_relative_humidity": "Null",
    "ETL_deposition_spin_coating_speed": "Null",
    "ETL_deposition_spin_coating_time": "Null",
    "ETL_deposition_thermal_annealing_temperature": "Null",
    "ETL_deposition_thermal_annealing_time": "Null",
    "Perovskite_dimension": "3D",
    "Perovskite_thickness": "Null",
    "Perovskite_composition_long_form": "Cs0.05FA0.92MA0.03Pb(I0.83Br0.17)3",
    "Perovskite_additive_compound": "Null",
    "Perovskite_additive_concentration": "Null",
    "Perovskite_bandgap": "1.55 eV",
    "Perovskite_deposition_method": "Spin-coating",
    "Perovskite_deposition_sequential_spin_coating": "False",
    "Perovskite_deposition_spin_coating_antisolvent": "Anisole",
    "Perovskite_deposition_reaction_solutions_compounds": "PbI2; PbBr2; FAI; MABr; CsI",
    "Perovskite_deposition_reaction_solutions_concentrations": "1.5 M; 1.5 M; 1.24 M; 1.24 M; 1.5 M",
    "Perovskite_deposition_final_solutions_concentration_before_deposition": "Null",
    "Perovskite_deposition_solvents_compound": "DMF; DMSO",
    "Perovskite_deposition_solvents_mixing_ratio": "4:1",
    "Perovskite_deposition_synthesis_atmosphere": "Null",
    "Perovskite_deposition_synthesis_atmosphere_pressure": "Null",
    "Perovskite_deposition_synthesis_atmosphere_relative_humidity": "Null",
    "Perovskite_deposition_spin_coating_speed": "4000 rpm",
    "Perovskite_deposition_spin_coating_time": "30 s",
    "Perovskite_deposition_thermal_annealing_atmosphere": "Null",
    "Perovskite_deposition_thermal_annealing_temperature": "100 °C",
    "Perovskite_deposition_thermal_annealing_time": "60 min",
    "Perovskite_surface_treatment_material": "Null",
    "Perovskite_surface_treatment_method": "Null",
    "Perovskite_surface_treatment_solution_concentration": "Null",
    "Perovskite_surface_treatment_solvents_compound": "Null",
    "Perovskite_surface_treatment_synthesis_atmosphere": "Null",
    "Perovskite_surface_treatment_synthesis_atmosphere_pressure": "Null",
    "Perovskite_surface_treatment_synthesis_atmosphere_relative_humidity": "Null",
    "Perovskite_surface_treatment_deposition_spin_coating_speed": "Null",
    "Perovskite_surface_treatment_deposition_spin_coating_time": "Null",
    "Perovskite_surface_treatment_deposition_thermal_annealing_temperature": "Null",
    "Perovskite_surface_treatment_deposition_thermal_annealing_time": "Null",
    "HTL_thickness": "Null",
    "HTL_stack_sequence": "NiO/MeO-2PACz",
    "HTL_additive_compound": "Null",
    "HTL_additive_concentration": "Null",
    "HTL_deposition_method": "Plasma-assisted ALD/Dip-coating",
    "HTL_deposition_solution_concentration": "0.1 mmol/L",
    "HTL_deposition_solvents_compound": "Ethanol",
    "HTL_deposition_synthesis_atmosphere": "Null",
    "HTL_deposition_synthesis_atmosphere_pressure": "Null",
    "HTL_deposition_synthesis_atmosphere_relative_humidity": "Null",
    "HTL_deposition_spin_coating_speed": "Null",
    "HTL_deposition_spin_coating_time": "Null",
    "HTL_deposition_thermal_annealing_temperature": "Null",
    "HTL_deposition_thermal_annealing_time": "Null",
    "Backcontact_thickness": "100 nm",
    "Beckcontact_deposition_method": "Thermal evaporation",
    "Backcontact_deposition_atmosphere_pressure": "Null",
    "Encapsulation_method": "Null",
    "Encapsulation_atmosphere": "Null",
    "JV_measured_device_matching": "True",
    "JV_measured_reverse_scan_Voc": "1.12 V",
    "JV_measured_reverse_scan_Jsc": "22.1 mA/cm2",
    "JV_measured_reverse_scan_FF": "77.3 %",
    "JV_measured_reverse_scan_PCE": "20 %",
    "JV_measured_forward_scan_Voc": "Null",
    "JV_measured_forward_scan_Jsc": "Null",
    "JV_measured_forward_scan_FF": "Null",
    "JV_measured_forward_scan_PCE": "Null",
    "JV_measured_light_spectra": "AM1.5G",
    "JV_measured_light_spectra_intensity": "1 sun",
    "JV_measured_scan_speed": "0.1 V/s",
    "JV_measured_scan_delay_time": "100 ms",
    "JV_certified_PCE": "Null",
    "Stabilized_measured_PCE": "Null",
    "Stabilized_certified_PCE": "Null",
    "Stability_test_device_matching": "True",
    "Stability_test_temperature": "85 °C",
    "Stability_test_atmosphere": "N2",
    "Stability_test_light_spectra": "1 sun",
    "Stability_test_light_intensity": "1 sun",
    "Stability_test_relative_humidity": "Null",
    "Stability_PCE_after_time": "300 hours",
    "Stability_PCE_after_time_value": "80 %"
}

File: dataset/2021-2025/10.1021_acsami.1c15860/Device_BestPCE_Gemini_1.5_pro_10.1021_acsami.1c15860.json
{
  "Ref_DOI": "10.1021/acsami.1c15860",
  "Ref_journal": "ACS Applied Materials & Interfaces",
  "Ref_publication_year": "2022",
  "Ref_title": "Enhanced self -assembled monolayer surface coverage by ALD NiO in p -i-n perovskite solar cells",
  "Cell_architecture": "PIN",
  "Cell_stack_sequence": "ITO/NiO/MeO-2PACz/CsFAMA/C60/BCP/Cu",
  "Cell_area_measured": "0.16 cm2",
  "ETL_thickness": "23 nm/8 nm",
  "ETL_stack_sequence": "C60/BCP",
  "ETL_additive_compound": "Null",
  "ETL_additive_concentration": "Null",
  "ETL_deposition_method": "Thermal evaporation/Thermal evaporation",
  "ETL_deposition_solution_concentration": "Null",
  "ETL_deposition_solvents_compound": "Null",
  "ETL_deposition_synthesis_atmosphere": "Null",
  "ETL_deposition_synthesis_atmosphere_pressure": "Null",
  "ETL_deposition_synthesis_atmosphere_relative_humidity": "Null",
  "ETL_deposition_spin_coating_speed": "Null",
  "ETL_deposition_spin_coating_time": "Null",
  "ETL_deposition_thermal_annealing_temperature": "Null",
  "ETL_deposition_thermal_annealing_time": "Null",
  "Perovskite_dimension": "3D",
  "Perovskite_thickness": "Null",
  "Perovskite_composition_long_form": "Cs0.05FA0.92MA0.03Pb(I0.83Br0.17)3",
  "Perovskite_additive_compound": "Null",
  "Perovskite_additive_concentration": "Null",
  "Perovskite_bandgap": "Null",
  "Perovskite_deposition_method": "Spin-coating",
  "Perovskite_deposition_sequential_spin_coating": false,
  "Perovskite_deposition_spin_coating_antisolvent": "Anisole",
  "Perovskite_deposition_reaction_solutions_compounds": "FAI;MABr;PbI2;PbBr2;CsI",
  "Perovskite_deposition_reaction_solutions_concentrations": "1.24 M;1.24 M;1.5 M;1.5 M;1.5 M",
  "Perovskite_deposition_final_solutions_concentration_before_deposition": "Null",
  "Perovskite_deposition_solvents_compound": "DMF;DMSO",
  "Perovskite_deposition_solvents_mixing_ratio": "4:1",
  "Perovskite_deposition_synthesis_atmosphere": "Null",
  "Perovskite_deposition_synthesis_atmosphere_pressure": "Null",
  "Perovskite_deposition_synthesis_atmosphere_relative_humidity": "Null",
  "Perovskite_deposition_spin_coating_speed": "4000 rpm",
  "Perovskite_deposition_spin_coating_time": "30 s",
  "Perovskite_deposition_thermal_annealing_atmosphere": "Null",
  "Perovskite_deposition_thermal_annealing_temperature": "100 °C",
  "Perovskite_deposition_thermal_annealing_time": "60 min",
  "Perovskite_surface_treatment_material": "Null",
  "Perovskite_surface_treatment_method": "Null",
  "Perovskite_surface_treatment_solution_concentration": "Null",
  "Perovskite_surface_treatment_solvents_compound": "Null",
  "Perovskite_surface_treatment_synthesis_atmosphere": "Null",
  "Perovskite_surface_treatment_synthesis_atmosphere_pressure": "Null",
  "Perovskite_surface_treatment_synthesis_atmosphere_relative_humidity": "Null",
  "Perovskite_surface_treatment_deposition_spin_coating_speed": "Null",
  "Perovskite_surface_treatment_deposition_spin_coating_time": "Null",
  "Perovskite_surface_treatment_deposition_thermal_annealing_temperature": "Null",
  "Perovskite_surface_treatment_deposition_thermal_annealing_time": "Null",
  "HTL_thickness": "4.0±0.1 nm",
  "HTL_stack_sequence": "NiO/MeO-2PACz",
  "HTL_additive_compound": "Null",
  "HTL_additive_concentration": "Null",
  "HTL_deposition_method": "Plasma-assisted ALD/Dip-coating",
  "HTL_deposition_solution_concentration": "0.1 mmol/L",
  "HTL_deposition_solvents_compound": "Ethanol",
  "HTL_deposition_synthesis_atmosphere": "Null",
  "HTL_deposition_synthesis_atmosphere_pressure": "Null",
  "HTL_deposition_synthesis_atmosphere_relative_humidity": "Null",
  "HTL_deposition_spin_coating_speed": "Null",
  "HTL_deposition_spin_coating_time": "Null",
  "HTL_deposition_thermal_annealing_temperature": "Null",
  "HTL_deposition_thermal_annealing_time": "Null",
  "Backcontact_thickness": "100 nm",
  "Beckcontact_deposition_method": "Thermal evaporation",
  "Backcontact_deposition_atmosphere_pressure": "Null",
  "Encapsulation_method": "Null",
  "Encapsulation_atmosphere": "Null",
  "JV_measured_device_matching": true,
  "JV_measured_reverse_scan_Voc": "Null",
  "JV_measured_reverse_scan_Jsc": "Null",
  "JV_measured_reverse_scan_FF": "Null",
  "JV_measured_reverse_scan_PCE": "20",
  "JV_measured_forward_scan_Voc": "Null",
  "JV_measured_forward_scan_Jsc": "Null",
  "JV_measured_forward_scan_FF": "Null",
  "JV_measured_forward_scan_PCE": "Null",
  "JV_measured_light_spectra": "Null",
  "JV_measured_light_spectra_intensity": "1 sun",
  "JV_measured_scan_speed": "100 mV/s",
  "JV_measured_scan_delay_time": "Null",
  "JV_certified_PCE": "Null",
  "Stabilized_measured_PCE": "Null",
  "Stabilized_certified_PCE": "Null",
  "Stability_test_device_matching": false,
  "Stability_test_temperature": "85°C",
  "Stability_test_atmosphere": "N2",
  "Stability_test_light_spectra": "Metal −halide lamp with a H2 filter",
  "Stability_test_light_intensity": "100 mW/cm2",
  "Stability_test_relative_humidity": "Null",
  "Stability_PCE_after_time": "300 hours",
  "Stability_PCE_after_time_value": "80%"
}

File: dataset/2021-2025/10.1021_acsami.1c15860/Device_BestPCE_Gemini_2.0_Flash_10.1021_acsami.1c15860.json
{
  "Ref_DOI": "10.1021/acsami.1c15860",
  "Ref_journal": "ACS Appl. Mater. Interfaces",
  "Ref_publication_year": "2022",
  "Ref_title": "Enhanced self ‑assembled monolayer surface coverage by ALD NiO in p ‑i‑n perovskite solar cells",
  "Cell_architecture": "PIN",
  "Cell_stack_sequence": "ITO/NiO/MeO-2PACz/CsFAMA/C60/BCP/Cu",
  "Cell_area_measured": "0.16 squared cm",
  "ETL_thickness": "23",
  "ETL_stack_sequence": "C60",
  "ETL_additive_compound": "Null",
  "ETL_additive_concentration": "Null",
  "ETL_deposition_method": "Thermal evaporation",
  "ETL_deposition_solution_concentration": "Null",
  "ETL_deposition_solvents_compound": "Null",
  "ETL_deposition_synthesis_atmosphere": "Null",
  "ETL_deposition_synthesis_atmosphere_pressure": "Null",
  "ETL_deposition_synthesis_atmosphere_relative_humidity": "Null",
  "ETL_deposition_spin_coating_speed": "Null",
  "ETL_deposition_spin_coating_time": "Null",
  "ETL_deposition_thermal_annealing_temperature": "Null",
  "ETL_deposition_thermal_annealing_time": "Null",
  "Perovskite_dimension": "3D",
  "Perovskite_thickness": "Null",
  "Perovskite_composition_long_form": "Cs0.05FA0.92MA0.03Pb(I0.83Br0.17)3",
  "Perovskite_additive_compound": "Null",
  "Perovskite_additive_concentration": "Null",
  "Perovskite_bandgap": "1.55 eV",
  "Perovskite_deposition_method": "Spin-coating",
  "Perovskite_deposition_sequential_spin_coating": "False",
  "Perovskite_deposition_spin_coating_antisolvent": "Anisole",
  "Perovskite_deposition_reaction_solutions_compounds": "PbI2;PbBr2;FAPbI3;MAPbBr3;CsI",
  "Perovskite_deposition_reaction_solutions_concentrations": "1.5 M;1.5 M;1.24 M;1.24 M;1.5 M",
  "Perovskite_deposition_final_solutions_concentration_before_deposition": "Null",
  "Perovskite_deposition_solvents_compound": "dimethylformamide;dimethyl sulfoxide",
  "Perovskite_deposition_solvents_mixing_ratio": "4:1",
  "Perovskite_deposition_synthesis_atmosphere": "inert atmosphere",
  "Perovskite_deposition_synthesis_atmosphere_pressure": "Null",
  "Perovskite_deposition_synthesis_atmosphere_relative_humidity": "Null",
  "Perovskite_deposition_spin_coating_speed": "4000 rpm",
  "Perovskite_deposition_spin_coating_time": "30 s",
  "Perovskite_deposition_thermal_annealing_atmosphere": "Null",
  "Perovskite_deposition_thermal_annealing_temperature": "100",
  "Perovskite_deposition_thermal_annealing_time": "60",
  "Perovskite_surface_treatment_material": "Null",
  "Perovskite_surface_treatment_method": "Null",
  "Perovskite_surface_treatment_solution_concentration": "Null",
  "Perovskite_surface_treatment_solvents_compound": "Null",
  "Perovskite_surface_treatment_synthesis_atmosphere": "Null",
  "Perovskite_surface_treatment_synthesis_atmosphere_pressure": "Null",
  "Perovskite_surface_treatment_synthesis_atmosphere_relative_humidity": "Null",
  "Perovskite_surface_treatment_deposition_spin_coating_speed": "Null",
  "Perovskite_surface_treatment_deposition_spin_coating_time": "Null",
  "Perovskite_surface_treatment_deposition_thermal_annealing_temperature": "Null",
  "Perovskite_surface_treatment_deposition_thermal_annealing_time": "Null",
  "HTL_thickness": "4",
  "HTL_stack_sequence": "NiO/MeO-2PACz",
  "HTL_additive_compound": "Null",
  "HTL_additive_concentration": "Null",
  "HTL_deposition_method": "Plasma-assisted ALD/Dip-coating",
  "HTL_deposition_solution_concentration": "0.1 mmol/L",
  "HTL_deposition_solvents_compound": "anhydrous ethanol",
  "HTL_deposition_synthesis_atmosphere": "N2glovebox",
  "HTL_deposition_synthesis_atmosphere_pressure": "Null",
  "HTL_deposition_synthesis_atmosphere_relative_humidity": "Null",
  "HTL_deposition_spin_coating_speed": "Null",
  "HTL_deposition_spin_coating_time": "Null",
  "HTL_deposition_thermal_annealing_temperature": "Null",
  "HTL_deposition_thermal_annealing_time": "Null",
  "Backcontact_thickness": "100",
  "Beckcontact_deposition_method": "Thermal evaporation",
  "Backcontact_deposition_atmosphere_pressure": "Null",
  "Encapsulation_method": "Null",
  "Encapsulation_atmosphere": "Null",
  "JV_measured_device_matching": "True",
  "JV_measured_reverse_scan_Voc": "1.123",
  "JV_measured_reverse_scan_Jsc": "21.7",
  "JV_measured_reverse_scan_FF": "77.5",
  "JV_measured_reverse_scan_PCE": "20",
  "JV_measured_forward_scan_Voc": "Null",
  "JV_measured_forward_scan_Jsc": "Null",
  "JV_measured_forward_scan_FF": "Null",
  "JV_measured_forward_scan_PCE": "Null",
  "JV_measured_light_spectra": "Null",
  "JV_measured_light_spectra_intensity": "1 sun",
  "JV_measured_scan_speed": "100 mV/s",
  "JV_measured_scan_delay_time": "Null",
  "JV_certified_PCE": "Null",
  "Stabilized_measured_PCE": "Null",
  "Stabilized_certified_PCE": "Null",
  "Stability_test_device_matching": "True",
  "Stability_test_temperature": "85",
  "Stability_test_atmosphere": "N 2",
  "Stability_test_light_spectra": "1 sun",
  "Stability_test_light_intensity": "100 mW/cm2",
  "Stability_test_relative_humidity": "Null",
  "Stability_PCE_after_time": "300 hours",
  "Stability_PCE_after_time_value": "80"
}

File: dataset/2021-2025/10.1021_acsami.1c15860/Device_BestPCE_claude_haiku_10.1021_acsami.1c15860.json
{
  "Ref_DOI": "10.1021/acsami.1c15860",
  "Ref_journal": "ACS Applied Materials & Interfaces",
  "Ref_publication_year": "2022",
  "Ref_title": "Enhanced Self-Assembled Monolayer Surface Coverage by ALD NiO in p-i-n Perovskite Solar Cells",
  "Cell_architecture": "PIN",
  "Cell_stack_sequence": "ITO/NiO/MeO-2PACz/CsFAMA/C60/BCP/Cu",
  "Cell_area_measured": "0.16 cm2",
  "ETL_thickness": "23 nm",
  "ETL_stack_sequence": "C60",
  "ETL_additive_compound": "Null",
  "ETL_additive_concentration": "Null",
  "ETL_deposition_method": "Thermal evaporation",
  "ETL_deposition_solution_concentration": "Null",
  "ETL_deposition_solvents_compound": "Null",
  "ETL_deposition_synthesis_atmosphere": "Null",
  "ETL_deposition_synthesis_atmosphere_pressure": "Null",
  "ETL_deposition_synthesis_atmosphere_relative_humidity": "Null",
  "ETL_deposition_spin_coating_speed": "Null",
  "ETL_deposition_spin_coating_time": "Null",
  "ETL_deposition_thermal_annealing_temperature": "Null",
  "ETL_deposition_thermal_annealing_time": "Null",
  "Perovskite_dimension": "3D",
  "Perovskite_thickness": "Null",
  "Perovskite_composition_long_form": "Cs0.05FA0.92MA0.03Pb(I0.83Br0.17)3",
  "Perovskite_additive_compound": "Null",
  "Perovskite_additive_concentration": "Null",
  "Perovskite_bandgap": "Null",
  "Perovskite_deposition_method": "Spin-coating",
  "Perovskite_deposition_sequential_spin_coating": "False",
  "Perovskite_deposition_spin_coating_antisolvent": "Anisole",
  "Perovskite_deposition_reaction_solutions_compounds": "PbI2;PbBr2;FAI;MABr;CsI",
  "Perovskite_deposition_reaction_solutions_concentrations": "1.5 M;1.5 M;Null;Null;1.5 M",
  "Perovskite_deposition_final_solutions_concentration_before_deposition": "1.24 M",
  "Perovskite_deposition_solvents_compound": "DMF;DMSO",
  "Perovskite_deposition_solvents_mixing_ratio": "4:1",
  "Perovskite_deposition_synthesis_atmosphere": "Nitrogen",
  "Perovskite_deposition_synthesis_atmosphere_pressure": "1 atm",
  "Perovskite_deposition_synthesis_atmosphere_relative_humidity": "Null",
  "Perovskite_deposition_spin_coating_speed": "4000 rpm",
  "Perovskite_deposition_spin_coating_time": "30 s",
  "Perovskite_deposition_thermal_annealing_atmosphere": "Air",
  "Perovskite_deposition_thermal_annealing_temperature": "100 °C",
  "Perovskite_deposition_thermal_annealing_time": "60 min",
  "Perovskite_surface_treatment_material": "Null",
  "Perovskite_surface_treatment_method": "Null",
  "Perovskite_surface_treatment_solution_concentration": "Null",
  "Perovskite_surface_treatment_solvents_compound": "Null",
  "Perovskite_surface_treatment_synthesis_atmosphere": "Null",
  "Perovskite_surface_treatment_synthesis_atmosphere_pressure": "Null",
  "Perovskite_surface_treatment_synthesis_atmosphere_relative_humidity": "Null",
  "Perovskite_surface_treatment_deposition_spin_coating_speed": "Null",
  "Perovskite_surface_treatment_deposition_spin_coating_time": "Null",
  "Perovskite_surface_treatment_deposition_thermal_annealing_temperature": "Null",
  "Perovskite_surface_treatment_deposition_thermal_annealing_time": "Null",
  "HTL_thickness": "3 nm",
  "HTL_stack_sequence": "NiO/MeO-2PACz",
  "HTL_additive_compound": "Null",
  "HTL_additive_concentration": "Null",
  "HTL_deposition_method": "Atomic layer deposition/Dip-coating",
  "HTL_deposition_solution_concentration": "0.1 mM",
  "HTL_deposition_solvents_compound": "Anhydrous ethanol",
  "HTL_deposition_synthesis_atmosphere": "Nitrogen",
  "HTL_deposition_synthesis_atmosphere_pressure": "1 atm",
  "HTL_deposition_synthesis_atmosphere_relative_humidity": "Null",
  "HTL_deposition_spin_coating_speed": "Null",
  "HTL_deposition_spin_coating_time": "Null",
  "HTL_deposition_thermal_annealing_temperature": "Null",
  "HTL_deposition_thermal_annealing_time": "Null",
  "Backcontact_thickness": "100 nm",
  "Beckcontact_deposition_method": "Thermal evaporation",
  "Backcontact_deposition_atmosphere_pressure": "Null",
  "Encapsulation_method": "Null",
  "Encapsulation_atmosphere": "Null",
  "JV_measured_device_matching": "True",
  "JV_measured_reverse_scan_Voc": "1.12 V",
  "JV_measured_reverse_scan_Jsc": "22.1 mA/cm2",
  "JV_measured_reverse_scan_FF": "77.3 %",
  "JV_measured_reverse_scan_PCE": "20 %",
  "JV_measured_forward_scan_Voc": "Null",
  "JV_measured_forward_scan_Jsc": "Null",
  "JV_measured_forward_scan_FF": "Null",
  "JV_measured_forward_scan_PCE": "Null",
  "JV_measured_light_spectra": "AM1.5G",
  "JV_measured_light_spectra_intensity": "1 sun",
  "JV_measured_scan_speed": "0.1 V/s",
  "JV_measured_scan_delay_time": "Null",
  "JV_certified_PCE": "Null",
  "Stabilized_measured_PCE": "Null",
  "Stabilized_certified_PCE": "Null",
  "Stability_test_device_matching": "True",
  "Stability_test_temperature": "85 °C",
  "Stability_test_atmosphere": "Nitrogen",
  "Stability_test_light_spectra": "1 sun",
  "Stability_test_light_intensity": "1 sun",
  "Stability_test_relative_humidity": "Null",
  "Stability_PCE_after_time": "300 hours",
  "Stability_PCE_after_time_value": "80 %"
}

File: dataset/2021-2025/10.1021_acsami.1c15860/Device_BestPCE_gpt4o_10.1021_acsami.1c15860.json
{
  "Ref_DOI": "10.1021/acsami.1c15860",
  "Ref_journal": "ACS Applied Materials & Interfaces",
  "Ref_publication_year": "2022",
  "Ref_title": "Enhanced self-assembled monolayer surface coverage by ALD NiO in p-i-n perovskite solar cells",
  "Cell_architecture": "PIN",
  "Cell_stack_sequence": "ITO/NiO/MeO-2PACz/CsFAMA/C60/BCP/Cu",
  "Cell_area_measured": "0.16 cm2",
  "ETL_thickness": "Null",
  "ETL_stack_sequence": "C60/BCP",
  "ETL_additive_compound": "Null",
  "ETL_additive_concentration": "Null",
  "ETL_deposition_method": "Thermal evaporation",
  "ETL_deposition_solution_concentration": "Null",
  "ETL_deposition_solvents_compound": "Null",
  "ETL_deposition_synthesis_atmosphere": "Null",
  "ETL_deposition_synthesis_atmosphere_pressure": "Null",
  "ETL_deposition_synthesis_atmosphere_relative_humidity": "Null",
  "ETL_deposition_spin_coating_speed": "Null",
  "ETL_deposition_spin_coating_time": "Null",
  "ETL_deposition_thermal_annealing_temperature": "Null",
  "ETL_deposition_thermal_annealing_time": "Null",
  "Perovskite_dimension": "3D",
  "Perovskite_thickness": "Null",
  "Perovskite_composition_long_form": "Cs0.05FA0.92MA0.03Pb(I0.83Br0.17)3",
  "Perovskite_additive_compound": "Null",
  "Perovskite_additive_concentration": "Null",
  "Perovskite_bandgap": "1.55 eV",
  "Perovskite_deposition_method": "Spin-coating",
  "Perovskite_deposition_sequential_spin_coating": "False",
  "Perovskite_deposition_spin_coating_antisolvent": "Anisole",
  "Perovskite_deposition_reaction_solutions_compounds": "PbI2;PbBr2;FAI;MABr;CsI",
  "Perovskite_deposition_reaction_solutions_concentrations": "1.5 M;1.5 M;1.24 M;1.24 M;1.5 M",
  "Perovskite_deposition_final_solutions_concentration_before_deposition": "Null",
  "Perovskite_deposition_solvents_compound": "DMF;DMSO",
  "Perovskite_deposition_solvents_mixing_ratio": "4:1",
  "Perovskite_deposition_synthesis_atmosphere": "Nitrogen",
  "Perovskite_deposition_synthesis_atmosphere_pressure": "Null",
  "Perovskite_deposition_synthesis_atmosphere_relative_humidity": "Null",
  "Perovskite_deposition_spin_coating_speed": "4000 rpm",
  "Perovskite_deposition_spin_coating_time": "30 s",
  "Perovskite_deposition_thermal_annealing_atmosphere": "Null",
  "Perovskite_deposition_thermal_annealing_temperature": "100 °C",
  "Perovskite_deposition_thermal_annealing_time": "60 min",
  "Perovskite_surface_treatment_material": "Null",
  "Perovskite_surface_treatment_method": "Null",
  "Perovskite_surface_treatment_solution_concentration": "Null",
  "Perovskite_surface_treatment_solvents_compound": "Null",
  "Perovskite_surface_treatment_synthesis_atmosphere": "Null",
  "Perovskite_surface_treatment_synthesis_atmosphere_pressure": "Null",
  "Perovskite_surface_treatment_synthesis_atmosphere_relative_humidity": "Null",
  "Perovskite_surface_treatment_deposition_spin_coating_speed": "Null",
  "Perovskite_surface_treatment_deposition_spin_coating_time": "Null",
  "Perovskite_surface_treatment_deposition_thermal_annealing_temperature": "Null",
  "Perovskite_surface_treatment_deposition_thermal_annealing_time": "Null",
  "HTL_thickness": "Null",
  "HTL_stack_sequence": "NiO/MeO-2PACz",
  "HTL_additive_compound": "Null",
  "HTL_additive_concentration": "Null",
  "HTL_deposition_method": "ALD/dip-coating",
  "HTL_deposition_solution_concentration": "0.1 mmol/L",
  "HTL_deposition_solvents_compound": "Ethanol",
  "HTL_deposition_synthesis_atmosphere": "Null",
  "HTL_deposition_synthesis_atmosphere_pressure": "Null",
  "HTL_deposition_synthesis_atmosphere_relative_humidity": "Null",
  "HTL_deposition_spin_coating_speed": "Null",
  "HTL_deposition_spin_coating_time": "Null",
  "HTL_deposition_thermal_annealing_temperature": "Null",
  "HTL_deposition_thermal_annealing_time": "Null",
  "Backcontact_thickness": "100 nm",
  "Beckcontact_deposition_method": "Thermal evaporation",
  "Backcontact_deposition_atmosphere_pressure": "Null",
  "Encapsulation_method": "Null",
  "Encapsulation_atmosphere": "Null",
  "JV_measured_device_matching": "True",
  "JV_measured_reverse_scan_Voc": "1.12 V",
  "JV_measured_reverse_scan_Jsc": "22.1 mA/cm2",
  "JV_measured_reverse_scan_FF": "77.3 %",
  "JV_measured_reverse_scan_PCE": "20 %",
  "JV_measured_forward_scan_Voc": "Null",
  "JV_measured_forward_scan_Jsc": "Null",
  "JV_measured_forward_scan_FF": "Null",
  "JV_measured_forward_scan_PCE": "Null",
  "JV_measured_light_spectra": "AM1.5G",
  "JV_measured_light_spectra_intensity": "1 sun",
  "JV_measured_scan_speed": "0.1 V/s",
  "JV_measured_scan_delay_time": "Null",
  "JV_certified_PCE": "Null",
  "Stabilized_measured_PCE": "Null",
  "Stabilized_certified_PCE": "Null",
  "Stability_test_device_matching": "True",
  "Stability_test_temperature": "85 °C",
  "Stability_test_atmosphere": "N2",
  "Stability_test_light_spectra": "1 sun",
  "Stability_test_light_intensity": "1 sun",
  "Stability_test_relative_humidity": "Null",
  "Stability_PCE_after_time": "300 hours",
  "Stability_PCE_after_time_value": "80 %"
}

File: dataset/2021-2025/10.1021_acsami.1c15860/Device_BestPCE_gpt4o_mini_10.1021_acsami.1c15860.json
{
  "Ref_DOI": "10.1021/acsami.1c15860",
  "Ref_journal": "ACS Applied Materials & Interfaces",
  "Ref_publication_year": "2022",
  "Ref_title": "Enhanced self-assembled monolayer surface coverage by ALD NiO in p-i-n perovskite solar cells",
  "Cell_architecture": "PIN",
  "Cell_stack_sequence": "ITO/NiO/MeO-2PACz/CsFAMA/C60/BCP/Cu",
  "Cell_area_measured": "0.16 cm²",
  "ETL_thickness": "8 nm",
  "ETL_stack_sequence": "NiO/MeO-2PACz",
  "ETL_additive_compound": "Null",
  "ETL_additive_concentration": "Null",
  "ETL_deposition_method": "ALD",
  "ETL_deposition_solution_concentration": "Null",
  "ETL_deposition_solvents_compound": "Null",
  "ETL_deposition_synthesis_atmosphere": "Air",
  "ETL_deposition_synthesis_atmosphere_pressure": "1 atm",
  "ETL_deposition_synthesis_atmosphere_relative_humidity": "Null",
  "ETL_deposition_spin_coating_speed": "Null",
  "ETL_deposition_spin_coating_time": "Null",
  "ETL_deposition_thermal_annealing_temperature": "300 °C",
  "ETL_deposition_thermal_annealing_time": "20 min",
  "Perovskite_dimension": "3D",
  "Perovskite_thickness": "Null",
  "Perovskite_composition_long_form": "Cs0.05FA0.92MA0.03Pb(I0.83Br0.17)3",
  "Perovskite_additive_compound": "Null",
  "Perovskite_additive_concentration": "Null",
  "Perovskite_bandgap": "1.55 eV",
  "Perovskite_deposition_method": "Spin-coating",
  "Perovskite_deposition_sequential_spin_coating": "False",
  "Perovskite_deposition_spin_coating_antisolvent": "Null",
  "Perovskite_deposition_reaction_solutions_compounds": "PbI2;PbBr2;formamidinium iodide;methylammonium bromide;CsI",
  "Perovskite_deposition_reaction_solutions_concentrations": "1.5 M;1.5 M;Null;Null;1.5 M",
  "Perovskite_deposition_final_solutions_concentration_before_deposition": "Null",
  "Perovskite_deposition_solvents_compound": "DMF;DMSO",
  "Perovskite_deposition_solvents_mixing_ratio": "4:1",
  "Perovskite_deposition_synthesis_atmosphere": "Nitrogen",
  "Perovskite_deposition_synthesis_atmosphere_pressure": "1 atm",
  "Perovskite_deposition_synthesis_atmosphere_relative_humidity": "Null",
  "Perovskite_deposition_spin_coating_speed": "4000 rpm",
  "Perovskite_deposition_spin_coating_time": "30 s",
  "Perovskite_deposition_thermal_annealing_atmosphere": "Air",
  "Perovskite_deposition_thermal_annealing_temperature": "100 °C",
  "Perovskite_deposition_thermal_annealing_time": "60 min",
  "Perovskite_surface_treatment_material": "Null",
  "Perovskite_surface_treatment_method": "Null",
  "Perovskite_surface_treatment_solution_concentration": "Null",
  "Perovskite_surface_treatment_solvents_compound": "Null",
  "Perovskite_surface_treatment_synthesis_atmosphere": "Null",
  "Perovskite_surface_treatment_synthesis_atmosphere_pressure": "Null",
  "Perovskite_surface_treatment_synthesis_atmosphere_relative_humidity": "Null",
  "Perovskite_surface_treatment_deposition_spin_coating_speed": "Null",
  "Perovskite_surface_treatment_deposition_spin_coating_time": "Null",
  "Perovskite_surface_treatment_deposition_thermal_annealing_temperature": "Null",
  "Perovskite_surface_treatment_deposition_thermal_annealing_time": "Null",
  "HTL_thickness": "Null",
  "HTL_stack_sequence": "Null",
  "HTL_additive_compound": "Null",
  "HTL_additive_concentration": "Null",
  "HTL_deposition_method": "Null",
  "HTL_deposition_solution_concentration": "Null",
  "HTL_deposition_solvents_compound": "Null",
  "HTL_deposition_synthesis_atmosphere": "Null",
  "HTL_deposition_synthesis_atmosphere_pressure": "Null",
  "HTL_deposition_synthesis_atmosphere_relative_humidity": "Null",
  "HTL_deposition_spin_coating_speed": "Null",
  "HTL_deposition_spin_coating_time": "Null",
  "HTL_deposition_thermal_annealing_temperature": "Null",
  "HTL_deposition_thermal_annealing_time": "Null",
  "Backcontact_thickness": "100 nm",
  "Beckcontact_deposition_method": "Thermal evaporation",
  "Backcontact_deposition_atmosphere_pressure": "1 atm",
  "Encapsulation_method": "Null",
  "Encapsulation_atmosphere": "Air",
  "JV_measured_device_matching": "True",
  "JV_measured_reverse_scan_Voc": "1.12 V",
  "JV_measured_reverse_scan_Jsc": "22.1 mA/cm²",
  "JV_measured_reverse_scan_FF": "77.3 %",
  "JV_measured_reverse_scan_PCE": "20 %",
  "JV_measured_forward_scan_Voc": "1.12 V",
  "JV_measured_forward_scan_Jsc": "22.1 mA/cm²",
  "JV_measured_forward_scan_FF": "77.3 %",
  "JV_measured_forward_scan_PCE": "20 %",
  "JV_measured_light_spectra": "AM1.5G",
  "JV_measured_light_spectra_intensity": "1 sun",
  "JV_measured_scan_speed": "100 mV/s",
  "JV_measured_scan_delay_time": "Null",
  "JV_certified_PCE": "Null",
  "Stabilized_measured_PCE": "Null",
  "Stabilized_certified_PCE": "Null",
  "Stability_test_device_matching": "True",
  "Stability_test_temperature": "85 °C",
  "Stability_test_atmosphere": "Nitrogen",
  "Stability_test_light_spectra": "AM1.5G",
  "Stability_test_light_intensity": "1 sun",
  "Stability_test_relative_humidity": "Null",
  "Stability_PCE_after_time": "300 hours",
  "Stability_PCE_after_time_value": "80 %"
}

File: dataset/2021-2025/10.1021_acsami.1c15860/Device_BestPCE_gpt4o_mini_zero_shot_10.1021_acsami.1c15860.json
{
  "Ref_DOI": "10.1021/acsami.1c15860",
  "Ref_journal": "ACS Applied Materials & Interfaces",
  "Ref_publication_year": "2022",
  "Ref_title": "Enhanced Self-Assembled Monolayer Surface Coverage by ALD NiO in p-i-n Perovskite Solar Cells",
  "Cell_architecture": "p-i-n",
  "Cell_stack_sequence": "ITO/NiO/MeO-2PACz/CsFAMA/C60/BCP/Cu",
  "Cell_area_measured": "0.16 cm2",
  "ETL_thickness": "Null",
  "ETL_stack_sequence": "NiO",
  "ETL_additive_compound": "Null",
  "ETL_additive_concentration": "Null",
  "ETL_deposition_method": "plasma-assisted atomic layer deposition",
  "ETL_deposition_solution_concentration": "Null",
  "ETL_deposition_solvents_compound": "Null",
  "ETL_deposition_synthesis_atmosphere": "Null",
  "ETL_deposition_synthesis_atmosphere_pressure": "Null",
  "ETL_deposition_synthesis_atmosphere_relative_humidity": "Null",
  "ETL_deposition_spin_coating_speed": "Null",
  "ETL_deposition_spin_coating_time": "Null",
  "ETL_deposition_thermal_annealing_temperature": "300 °C",
  "ETL_deposition_thermal_annealing_time": "20 min",
  "Perovskite_dimension": "Null",
  "Perovskite_thickness": "Null",
  "Perovskite_composition_long_form": "Cs0.05FA0.92MA0.03Pb(I0.83Br0.17)3",
  "Perovskite_additive_compound": "Null",
  "Perovskite_additive_concentration": "Null",
  "Perovskite_bandgap": "1.55 eV",
  "Perovskite_deposition_method": "spin-coating",
  "Perovskite_deposition_sequential_spin_coating": "Null",
  "Perovskite_deposition_spin_coating_antisolvent": "anisole",
  "Perovskite_deposition_reaction_solutions_compounds": "PbI2, PbBr2, formamidinium iodide, methylammonium bromide, CsI",
  "Perovskite_deposition_reaction_solutions_concentrations": "1.5 M",
  "Perovskite_deposition_final_solutions_concentration_before_deposition": "Null",
  "Perovskite_deposition_solvents_compound": "DMF/DMSO",
  "Perovskite_deposition_solvents_mixing_ratio": "4:1",
  "Perovskite_deposition_synthesis_atmosphere": "inert atmosphere",
  "Perovskite_deposition_synthesis_atmosphere_pressure": "Null",
  "Perovskite_deposition_synthesis_atmosphere_relative_humidity": "Null",
  "Perovskite_deposition_spin_coating_speed": "4000 rpm",
  "Perovskite_deposition_spin_coating_time": "30 s",
  "Perovskite_deposition_thermal_annealing_atmosphere": "Null",
  "Perovskite_deposition_thermal_annealing_temperature": "100 °C",
  "Perovskite_deposition_thermal_annealing_time": "60 min",
  "Perovskite_surface_treatment_material": "UV-O3",
  "Perovskite_surface_treatment_method": "treatment",
  "Perovskite_surface_treatment_solution_concentration": "Null",
  "Perovskite_surface_treatment_solvents_compound": "Null",
  "Perovskite_surface_treatment_synthesis_atmosphere": "Null",
  "Perovskite_surface_treatment_synthesis_atmosphere_pressure": "Null",
  "Perovskite_surface_treatment_synthesis_atmosphere_relative_humidity": "Null",
  "Perovskite_surface_treatment_deposition_spin_coating_speed": "Null",
  "Perovskite_surface_treatment_deposition_spin_coating_time": "Null",
  "Perovskite_surface_treatment_deposition_thermal_annealing_temperature": "Null",
  "Perovskite_surface_treatment_deposition_thermal_annealing_time": "Null",
  "HTL_thickness": "Null",
  "HTL_stack_sequence": "MeO-2PACz",
  "HTL_additive_compound": "Null",
  "HTL_additive_concentration": "Null",
  "HTL_deposition_method": "dip-coating",
  "HTL_deposition_solution_concentration": "0.1 mmol/L",
  "HTL_deposition_solvents_compound": "anhydrous ethanol",
  "HTL_deposition_synthesis_atmosphere": "N2 glovebox",
  "HTL_deposition_synthesis_atmosphere_pressure": "Null",
  "HTL_deposition_synthesis_atmosphere_relative_humidity": "Null",
  "HTL_deposition_spin_coating_speed": "Null",
  "HTL_deposition_spin_coating_time": "Null",
  "HTL_deposition_thermal_annealing_temperature": "100 °C",
  "HTL_deposition_thermal_annealing_time": "15 min",
  "Backcontact_thickness": "Null",
  "Beckcontact_deposition_method": "thermal evaporation",
  "Backcontact_deposition_atmosphere_pressure": "Null",
  "Encapsulation_method": "Null",
  "Encapsulation_atmosphere": "Null",
  "JV_measured_device_matching": "Null",
  "JV_measured_reverse_scan_Voc": "1124 mV",
  "JV_measured_reverse_scan_Jsc": "22.1 mA/cm2",
  "JV_measured_reverse_scan_FF": "77.3 %",
  "JV_measured_reverse_scan_PCE": "19.0 %",
  "JV_measured_forward_scan_Voc": "Null",
  "JV_measured_forward_scan_Jsc": "Null",
  "JV_measured_forward_scan_FF": "Null",
  "JV_measured_forward_scan_PCE": "Null",
  "JV_measured_light_spectra": "Null",
  "JV_measured_light_spectra_intensity": "Null",
  "JV_measured_scan_speed": "100 mV/s",
  "JV_measured_scan_delay_time": "Null",
  "JV_certified_PCE": "Null",
  "Stabilized_measured_PCE": "Null",
  "Stabilized_certified_PCE": "Null",
  "Stability_test_device_matching": "Null",
  "Stability_test_temperature": "85 °C",
  "Stability_test_atmosphere": "N2",
  "Stability_test_light_spectra": "Null",
  "Stability_test_light_intensity": "100 mW/cm2",
  "Stability_test_relative_humidity": "Null",
  "Stability_PCE_after_time": "300 h",
  "Stability_PCE_after_time_value": "80%"
}

File: dataset/2021-2025/10.1021_acsami.1c15860/Device_BestPCE_grok_10.1021_acsami.1c15860.json
{
  "Ref_DOI": "10.1021/acsami.1c15860",
  "Ref_journal": "ACS Applied Materials & Interfaces",
  "Ref_publication_year": "2022",
  "Ref_title": "Enhanced Self-Assembled Monolayer Surface Coverage by ALD NiO in p-i-n Perovskite Solar Cells",
  "Cell_architecture": "PIN",
  "Cell_stack_sequence": "ITO/MeO-2PACz/CsFAMA/C60/BCP/Cu",
  "Cell_area_measured": "0.16 cm2",
  "ETL_thickness": "23 nm/8 nm",
  "ETL_stack_sequence": "C60/BCP",
  "ETL_additive_compound": "Null",
  "ETL_additive_concentration": "Null",
  "ETL_deposition_method": "Thermal evaporation/Thermal evaporation",
  "ETL_deposition_solution_concentration": "Null/Null",
  "ETL_deposition_solvents_compound": "Null/Null",
  "ETL_deposition_synthesis_atmosphere": "Inert atmosphere",
  "ETL_deposition_synthesis_atmosphere_pressure": "Null",
  "ETL_deposition_synthesis_atmosphere_relative_humidity": "Null",
  "ETL_deposition_spin_coating_speed": "Null/Null",
  "ETL_deposition_spin_coating_time": "Null/Null",
  "ETL_deposition_thermal_annealing_temperature": "Null/Null",
  "ETL_deposition_thermal_annealing_time": "Null/Null",
  "Perovskite_dimension": "3D",
  "Perovskite_thickness": "Null",
  "Perovskite_composition_long_form": "Cs0.05FA0.92MA0.03Pb(I0.83Br0.17)3",
  "Perovskite_additive_compound": "Null",
  "Perovskite_additive_concentration": "Null",
  "Perovskite_bandgap": "1.63 eV",
  "Perovskite_deposition_method": "Spin-coating",
  "Perovskite_deposition_sequential_spin_coating": "False",
  "Perovskite_deposition_spin_coating_antisolvent": "Anisole",
  "Perovskite_deposition_reaction_solutions_compounds": "PbI2;PbBr2;FAI;MABr;CsI",
  "Perovskite_deposition_reaction_solutions_concentrations": "1.5 M;1.5 M;Null;Null;1.5 M",
  "Perovskite_deposition_final_solutions_concentration_before_deposition": "Null",
  "Perovskite_deposition_solvents_compound": "DMF;DMSO",
  "Perovskite_deposition_solvents_mixing_ratio": "4:1",
  "Perovskite_deposition_synthesis_atmosphere": "Inert atmosphere",
  "Perovskite_deposition_synthesis_atmosphere_pressure": "Null",
  "Perovskite_deposition_synthesis_atmosphere_relative_humidity": "Null",
  "Perovskite_deposition_spin_coating_speed": "4000 rpm",
  "Perovskite_deposition_spin_coating_time": "30 s",
  "Perovskite_deposition_thermal_annealing_atmosphere": "Inert atmosphere",
  "Perovskite_deposition_thermal_annealing_temperature": "100 °C",
  "Perovskite_deposition_thermal_annealing_time": "60 min",
  "Perovskite_surface_treatment_material": "Null",
  "Perovskite_surface_treatment_method": "Null",
  "Perovskite_surface_treatment_solution_concentration": "Null",
  "Perovskite_surface_treatment_solvents_compound": "Null",
  "Perovskite_surface_treatment_synthesis_atmosphere": "Null",
  "Perovskite_surface_treatment_synthesis_atmosphere_pressure": "Null",
  "Perovskite_surface_treatment_synthesis_atmosphere_relative_humidity": "Null",
  "Perovskite_surface_treatment_deposition_spin_coating_speed": "Null",
  "Perovskite_surface_treatment_deposition_spin_coating_time": "Null",
  "Perovskite_surface_treatment_deposition_thermal_annealing_temperature": "Null",
  "Perovskite_surface_treatment_deposition_thermal_annealing_time": "Null",
  "HTL_thickness": "1.9 nm",
  "HTL_stack_sequence": "MeO-2PACz",
  "HTL_additive_compound": "Null",
  "HTL_additive_concentration": "Null",
  "HTL_deposition_method": "Dip-coating",
  "HTL_deposition_solution_concentration": "0.1 mM",
  "HTL_deposition_solvents_compound": "Ethanol",
  "HTL_deposition_synthesis_atmosphere": "Nitrogen",
  "HTL_deposition_synthesis_atmosphere_pressure": "Null",
  "HTL_deposition_synthesis_atmosphere_relative_humidity": "Null",
  "HTL_deposition_spin_coating_speed": "Null",
  "HTL_deposition_spin_coating_time": "Null",
  "HTL_deposition_thermal_annealing_temperature": "Null",
  "HTL_deposition_thermal_annealing_time": "Null",
  "Backcontact_thickness": "100 nm",
  "Beckcontact_deposition_method": "Thermal evaporation",
  "Backcontact_deposition_atmosphere_pressure": "Null",
  "Encapsulation_method": "None",
  "Encapsulation_atmosphere": "Null",
  "JV_measured_device_matching": "True",
  "JV_measured_reverse_scan_Voc": "1.123 V",
  "JV_measured_reverse_scan_Jsc": "21.7 mA/cm2",
  "JV_measured_reverse_scan_FF": "77.5 %",
  "JV_measured_reverse_scan_PCE": "20.0 %",
  "JV_measured_forward_scan_Voc": "Null",
  "JV_measured_forward_scan_Jsc": "Null",
  "JV_measured_forward_scan_FF": "Null",
  "JV_measured_forward_scan_PCE": "Null",
  "JV_measured_light_spectra": "AM1.5G",
  "JV_measured_light_spectra_intensity": "100 mW/cm2",
  "JV_measured_scan_speed": "0.1 V/s",
  "JV_measured_scan_delay_time": "Null",
  "JV_certified_PCE": "Null",
  "Stabilized_measured_PCE": "Null",
  "Stabilized_certified_PCE": "Null",
  "Stability_test_device_matching": "True",
  "Stability_test_temperature": "85 °C",
  "Stability_test_atmosphere": "Nitrogen",
  "Stability_test_light_spectra": "Metal-halide lamp with H2 filter",
  "Stability_test_light_intensity": "100 mW/cm2",
  "Stability_test_relative_humidity": "Null",
  "Stability_PCE_after_time": "300 hours",
  "Stability_PCE_after_time_value": "Null"
}
