Repository: jiayijdong/PSCbench

# PSCbench


**PSCbench** is a novel benchmark for materials science research-level scientific
dataset curation sourced from published journals. The benchmark is designed to evaluate the complex classification capabilities,
strong domain knowledge, and advanced calculation skills of LLMs.

## Data


The PSCbench dataset is under dataset folder in json file format. Each file is list of dictionary and can be extracted using following scripts.
Each file stands for one published journal, which is fully elaborated in the paper. 

```
with open("./dataset/retroactive/{}.json".format(subject), encoding='utf-8') as json_file:
    problems=json.load(json_file)
```

File: dataset/2021-2025/10.1021_acsami.1c21000/Device_BestPCE_o4_mini_10.1021_acsami.1c21000.json
{
  "Ref_DOI": "10.1021/acsami.1c21000",
  "Ref_journal": "ACS Applied Materials & Interfaces",
  "Ref_publication_year": "2022",
  "Ref_title": "Interfacial Engineering of PTAA/Perovskite for Improved Crystallinity and Holes Extraction in Inverted Perovskite Solar Cells",
  "Cell_architecture": "PIN",
  "Cell_stack_sequence": "ITO/PTAA/M2/Cs0.05(MA0.17FA0.83)0.95Pb(I0.83Br0.17)3/PCBM/Cu",
  "Cell_area_measured": "0.05 cm2",
  "ETL_thickness": "Null",
  "ETL_stack_sequence": "PCBM",
  "ETL_additive_compound": "Null",
  "ETL_additive_concentration": "Null",
  "ETL_deposition_method": "Spin-coating",
  "ETL_deposition_solution_concentration": "20 mg/mL",
  "ETL_deposition_solvents_compound": "Chlorobenzene",
  "ETL_deposition_synthesis_atmosphere": "Nitrogen",
  "ETL_deposition_synthesis_atmosphere_pressure": "Null",
  "ETL_deposition_synthesis_atmosphere_relative_humidity": "Null",
  "ETL_deposition_spin_coating_speed": "3000 rpm",
  "ETL_deposition_spin_coating_time": "30 s",
  "ETL_deposition_thermal_annealing_temperature": "Null",
  "ETL_deposition_thermal_annealing_time": "Null",
  "Perovskite_dimension": "3D",
  "Perovskite_thickness": "494 nm",
  "Perovskite_composition_long_form": "Cs0.05(MA0.17FA0.83)0.95Pb(I0.83Br0.17)3",
  "Perovskite_additive_compound": "Null",
  "Perovskite_additive_concentration": "Null",
  "Perovskite_bandgap": "1.6 eV",
  "Perovskite_deposition_method": "Spin-coating",
  "Perovskite_deposition_sequential_spin_coating": "False",
  "Perovskite_deposition_spin_coating_antisolvent": "Chlorobenzene",
  "Perovskite_deposition_reaction_solutions_compounds": "MABr;PbBr2;FAI;CsI;PbI2",
  "Perovskite_deposition_reaction_solutions_concentrations": "0.2 M;0.2 M;1.0 M;0.06 M;1.0 M",
  "Perovskite_deposition_final_solutions_concentration_before_deposition": "Null",
  "Perovskite_deposition_solvents_compound": "DMF;DMSO",
  "Perovskite_deposition_solvents_mixing_ratio": "4:1",
  "Perovskite_deposition_synthesis_atmosphere": "Nitrogen",
  "Perovskite_deposition_synthesis_atmosphere_pressure": "Null",
  "Perovskite_deposition_synthesis_atmosphere_relative_humidity": "Null",
  "Perovskite_deposition_spin_coating_speed": "2000 rpm;6000 rpm",
  "Perovskite_deposition_spin_coating_time": "5 s;25 s",
  "Perovskite_deposition_thermal_annealing_atmosphere": "Nitrogen",
  "Perovskite_deposition_thermal_annealing_temperature": "105 °C",
  "Perovskite_deposition_thermal_annealing_time": "90 min",
  "Perovskite_surface_treatment_material": "Null",
  "Perovskite_surface_treatment_method": "Null",
  "Perovskite_surface_treatment_solution_concentration": "Null",
  "Perovskite_surface_treatment_solvents_compound": "Null",
  "Perovskite_surface_treatment_synthesis_atmosphere": "Null",
  "Perovskite_surface_treatment_synthesis_atmosphere_pressure": "Null",
  "Perovskite_surface_treatment_synthesis_atmosphere_relative_humidity": "Null",
  "Perovskite_surface_treatment_deposition_spin_coating_speed": "Null",
  "Perovskite_surface_treatment_deposition_spin_coating_time": "Null",
  "Perovskite_surface_treatment_deposition_thermal_annealing_temperature": "Null",
  "Perovskite_surface_treatment_deposition_thermal_annealing_time": "Null",
  "HTL_thickness": "37 nm",
  "HTL_stack_sequence": "PTAA/M2",
  "HTL_additive_compound": "M2",
  "HTL_additive_concentration": "3 mg/mL",
  "HTL_deposition_method": "Spin-coating",
  "HTL_deposition_solution_concentration": "2.5 mg/mL/3 mg/mL",
  "HTL_deposition_solvents_compound": "Toluene/Chlorobenzene",
  "HTL_deposition_synthesis_atmosphere": "Nitrogen",
  "HTL_deposition_synthesis_atmosphere_pressure": "Null",
  "HTL_deposition_synthesis_atmosphere_relative_humidity": "Null",
  "HTL_deposition_spin_coating_speed": "4500 rpm/5000 rpm",
  "HTL_deposition_spin_coating_time": "30 s/30 s",
  "HTL_deposition_thermal_annealing_temperature": "105 °C/100 °C",
  "HTL_deposition_thermal_annealing_time": "12 min/8 min",
  "Backcontact_thickness": "100 nm",
  "Beckcontact_deposition_method": "Thermal evaporation",
  "Backcontact_deposition_atmosphere_pressure": "Null",
  "Encapsulation_method": "Unencapsulated",
  "Encapsulation_atmosphere": "Null",
  "JV_measured_device_matching": "True",
  "JV_measured_reverse_scan_Voc": "1.13 V",
  "JV_measured_reverse_scan_Jsc": "22.86 mA/cm2",
  "JV_measured_reverse_scan_FF": "78.16 %",
  "JV_measured_reverse_scan_PCE": "20.23 %",
  "JV_measured_forward_scan_Voc": "1.14 V",
  "JV_measured_forward_scan_Jsc": "22.97 mA/cm2",
  "JV_measured_forward_scan_FF": "77.47 %",
  "JV_measured_forward_scan_PCE": "20.22 %",
  "JV_measured_light_spectra": "AM1.5G",
  "JV_measured_light_spectra_intensity": "100 mW/cm2",
  "JV_measured_scan_speed": "Null",
  "JV_measured_scan_delay_time": "Null",
  "JV_certified_PCE": "Null",
  "Stabilized_measured_PCE": "Null",
  "Stabilized_certified_PCE": "Null",
  "Stability_test_device_matching": "True",
  "Stability_test_temperature": "25 °C",
  "Stability_test_atmosphere": "Air",
  "Stability_test_light_spectra": "Null",
  "Stability_test_light_intensity": "Null",
  "Stability_test_relative_humidity": "40 %",
  "Stability_PCE_after_time": "1280 hours",
  "Stability_PCE_after_time_value": "50.4 %"
}
