Repository: jiayijdong/PSCbench

# PSCbench


**PSCbench** is a novel benchmark for materials science research-level scientific
dataset curation sourced from published journals. The benchmark is designed to evaluate the complex classification capabilities,
strong domain knowledge, and advanced calculation skills of LLMs.

## Data


The PSCbench dataset is under dataset folder in json file format. Each file is list of dictionary and can be extracted using following scripts.
Each file stands for one published journal, which is fully elaborated in the paper. 

```
with open("./dataset/retroactive/{}.json".format(subject), encoding='utf-8') as json_file:
    problems=json.load(json_file)
```

File: dataset/2021-2025/10.1021_acsenergylett.0c02210/Device_BestPCE_grok_10.1021_acsenergylett.0c02210.json
{
  "Ref_DOI": "10.1021/acsenergylett.0c02210",
  "Ref_journal": "ACS Energy Letters",
  "Ref_publication_year": "2021",
  "Ref_title": "Low-Cost Dopant Additive-Free Hole-Transporting Material for a Robust Perovskite Solar Cell with Efficiency Exceeding 21%",
  "Cell_architecture": "NIP",
  "Cell_stack_sequence": "FTO/compact TiO2/mesoscopic TiO2/perovskite/MeOTTVT/gold",
  "Cell_area_measured": "0.16 cm2",
  "ETL_thickness": "40 nm/200 nm",
  "ETL_stack_sequence": "compact TiO2/mesoscopic TiO2",
  "ETL_additive_compound": "Null",
  "ETL_additive_concentration": "Null",
  "ETL_deposition_method": "Spray pyrolysis/Spin-coating",
  "ETL_deposition_solution_concentration": "Null/1:6 weight ratio",
  "ETL_deposition_solvents_compound": "IPA, acetyl acetone, ethanol/ethanol",
  "ETL_deposition_synthesis_atmosphere": "Air",
  "ETL_deposition_synthesis_atmosphere_pressure": "1 atm",
  "ETL_deposition_synthesis_atmosphere_relative_humidity": "Null",
  "ETL_deposition_spin_coating_speed": "Null/4000 rpm",
  "ETL_deposition_spin_coating_time": "Null/20 s",
  "ETL_deposition_thermal_annealing_temperature": "450 °C/450 °C",
  "ETL_deposition_thermal_annealing_time": "5 min/30 min",
  "Perovskite_dimension": "3D",
  "Perovskite_thickness": "350 nm",
  "Perovskite_composition_long_form": "Cs0.05FA0.85MA0.10Pb(I0.97Br0.03)3",
  "Perovskite_additive_compound": "PbI2",
  "Perovskite_additive_concentration": "5% excess",
  "Perovskite_bandgap": "Null",
  "Perovskite_deposition_method": "Spin-coating",
  "Perovskite_deposition_sequential_spin_coating": "False",
  "Perovskite_deposition_spin_coating_antisolvent": "Chlorobenzene",
  "Perovskite_deposition_reaction_solutions_compounds": "PbI2; FAI; MABr; CsI",
  "Perovskite_deposition_reaction_solutions_concentrations": "1.60 mmol; 1.31 mmol; 0.15 mmol; 0.08 mmol",
  "Perovskite_deposition_final_solutions_concentration_before_deposition": "Null",
  "Perovskite_deposition_solvents_compound": "DMF; DMSO",
  "Perovskite_deposition_solvents_mixing_ratio": "4:1",
  "Perovskite_deposition_synthesis_atmosphere": "Dry air",
  "Perovskite_deposition_synthesis_atmosphere_pressure": "1 atm",
  "Perovskite_deposition_synthesis_atmosphere_relative_humidity": "2%",
  "Perovskite_deposition_spin_coating_speed": "2000 rpm; 6000 rpm",
  "Perovskite_deposition_spin_coating_time": "10 s; 30 s",
  "Perovskite_deposition_thermal_annealing_atmosphere": "Dry air",
  "Perovskite_deposition_thermal_annealing_temperature": "120 °C",
  "Perovskite_deposition_thermal_annealing_time": "20 min",
  "Perovskite_surface_treatment_material": "Null",
  "Perovskite_surface_treatment_method": "Null",
  "Perovskite_surface_treatment_solution_concentration": "Null",
  "Perovskite_surface_treatment_solvents_compound": "Null",
  "Perovskite_surface_treatment_synthesis_atmosphere": "Null",
  "Perovskite_surface_treatment_synthesis_atmosphere_pressure": "Null",
  "Perovskite_surface_treatment_synthesis_atmosphere_relative_humidity": "Null",
  "Perovskite_surface_treatment_deposition_spin_coating_speed": "Null",
  "Perovskite_surface_treatment_deposition_spin_coating_time": "Null",
  "Perovskite_surface_treatment_deposition_thermal_annealing_temperature": "Null",
  "Perovskite_surface_treatment_deposition_thermal_annealing_time": "Null",
  "HTL_thickness": "40 nm",
  "HTL_stack_sequence": "MeOTTVT",
  "HTL_additive_compound": "Null",
  "HTL_additive_concentration": "Null",
  "HTL_deposition_method": "Spin-coating",
  "HTL_deposition_solution_concentration": "15 mM",
  "HTL_deposition_solvents_compound": "Chlorobenzene",
  "HTL_deposition_synthesis_atmosphere": "Air",
  "HTL_deposition_synthesis_atmosphere_pressure": "1 atm",
  "HTL_deposition_synthesis_atmosphere_relative_humidity": "Null",
  "HTL_deposition_spin_coating_speed": "4000 rpm",
  "HTL_deposition_spin_coating_time": "20 s",
  "HTL_deposition_thermal_annealing_temperature": "Null",
  "HTL_deposition_thermal_annealing_time": "Null",
  "Backcontact_thickness": "80 nm",
  "Beckcontact_deposition_method": "Thermal evaporation",
  "Backcontact_deposition_atmosphere_pressure": "Null",
  "Encapsulation_method": "Null",
  "Encapsulation_atmosphere": "Null",
  "JV_measured_device_matching": "True",
  "JV_measured_reverse_scan_Voc": "1.111 V",
  "JV_measured_reverse_scan_Jsc": "23.89 mA/cm2",
  "JV_measured_reverse_scan_FF": "80.3%",
  "JV_measured_reverse_scan_PCE": "21.30%",
  "JV_measured_forward_scan_Voc": "1.101 V",
  "JV_measured_forward_scan_Jsc": "23.91 mA/cm2",
  "JV_measured_forward_scan_FF": "79.9%",
  "JV_measured_forward_scan_PCE": "21.04%",
  "JV_measured_light_spectra": "AM1.5G",
  "JV_measured_light_spectra_intensity": "Null",
  "JV_measured_scan_speed": "0.05 V/s",
  "JV_measured_scan_delay_time": "Null",
  "JV_certified_PCE": "Null",
  "Stabilized_measured_PCE": "21.15%",
  "Stabilized_certified_PCE": "Null",
  "Stability_test_device_matching": "True",
  "Stability_test_temperature": "80 °C",
  "Stability_test_atmosphere": "Argon",
  "Stability_test_light_spectra": "Null",
  "Stability_test_light_intensity": "Null",
  "Stability_test_relative_humidity": "Null",
  "Stability_PCE_after_time": "220 hours",
  "Stability_PCE_after_time_value": "90%"
}

File: dataset/2021-2025/10.1021_acsenergylett.0c02210/Device_BestPCE_o3_10.1021_acsenergylett.0c02210.json
{
  "Ref_DOI": "10.1021/acsenergylett.0c02210",
  "Ref_journal": "ACS Energy Letters",
  "Ref_publication_year": "2021",
  "Ref_title": "Low-Cost Dopant Additive-Free Hole-Transporting Material for a Robust Perovskite Solar Cell with Efficiency Exceeding 21%",
  "Cell_architecture": "NIP",
  "Cell_stack_sequence": "FTO/compact TiO2/mesoporous TiO2/Cs0.05FA0.85MA0.10Pb(I0.97Br0.03)3+5%PbI2/MeOTTVT/Au",
  "Cell_area_measured": "0.16 cm2",
  "ETL_thickness": "40 nm/200 nm",
  "ETL_stack_sequence": "compact TiO2/mesoporous TiO2",
  "ETL_additive_compound": "Null",
  "ETL_additive_concentration": "Null",
  "ETL_deposition_method": "Spray pyrolysis/Spin-coating",
  "ETL_deposition_solution_concentration": "Null/1:6 wt ratio paste",
  "ETL_deposition_solvents_compound": "Ethanol/Ethanol",
  "ETL_deposition_synthesis_atmosphere": "Oxygen/Air",
  "ETL_deposition_synthesis_atmosphere_pressure": "1 atm/1 atm",
  "ETL_deposition_synthesis_atmosphere_relative_humidity": "Null",
  "ETL_deposition_spin_coating_speed": "Null/4000 rpm",
  "ETL_deposition_spin_coating_time": "Null/20 s",
  "ETL_deposition_thermal_annealing_temperature": "450 °C/450 °C",
  "ETL_deposition_thermal_annealing_time": "5 min/30 min",
  "Perovskite_dimension": "3D",
  "Perovskite_thickness": "350 nm",
  "Perovskite_composition_long_form": "Cs0.05FA0.85MA0.10Pb(I0.97Br0.03)3 + 5% excess PbI2",
  "Perovskite_additive_compound": "PbI2",
  "Perovskite_additive_concentration": "5 wt% excess",
  "Perovskite_bandgap": "Null",
  "Perovskite_deposition_method": "Spin-coating",
  "Perovskite_deposition_sequential_spin_coating": "False",
  "Perovskite_deposition_spin_coating_antisolvent": "Chlorobenzene",
  "Perovskite_deposition_reaction_solutions_compounds": "PbI2;FAI;MABr;CsI",
  "Perovskite_deposition_reaction_solutions_concentrations": "Null",
  "Perovskite_deposition_final_solutions_concentration_before_deposition": "Null",
  "Perovskite_deposition_solvents_compound": "DMF;DMSO",
  "Perovskite_deposition_solvents_mixing_ratio": "4:1 v/v",
  "Perovskite_deposition_synthesis_atmosphere": "Dry air",
  "Perovskite_deposition_synthesis_atmosphere_pressure": "1 atm",
  "Perovskite_deposition_synthesis_atmosphere_relative_humidity": "2 %",
  "Perovskite_deposition_spin_coating_speed": "2000 rpm;6000 rpm",
  "Perovskite_deposition_spin_coating_time": "10 s;30 s",
  "Perovskite_deposition_thermal_annealing_atmosphere": "Air",
  "Perovskite_deposition_thermal_annealing_temperature": "120 °C",
  "Perovskite_deposition_thermal_annealing_time": "20 min",
  "Perovskite_surface_treatment_material": "Null",
  "Perovskite_surface_treatment_method": "Null",
  "Perovskite_surface_treatment_solution_concentration": "Null",
  "Perovskite_surface_treatment_solvents_compound": "Null",
  "Perovskite_surface_treatment_synthesis_atmosphere": "Null",
  "Perovskite_surface_treatment_synthesis_atmosphere_pressure": "Null",
  "Perovskite_surface_treatment_synthesis_atmosphere_relative_humidity": "Null",
  "Perovskite_surface_treatment_deposition_spin_coating_speed": "Null",
  "Perovskite_surface_treatment_deposition_spin_coating_time": "Null",
  "Perovskite_surface_treatment_deposition_thermal_annealing_temperature": "Null",
  "Perovskite_surface_treatment_deposition_thermal_annealing_time": "Null",
  "HTL_thickness": "40 nm",
  "HTL_stack_sequence": "MeOTTVT",
  "HTL_additive_compound": "Null",
  "HTL_additive_concentration": "Null",
  "HTL_deposition_method": "Spin-coating",
  "HTL_deposition_solution_concentration": "15 mM",
  "HTL_deposition_solvents_compound": "Chlorobenzene",
  "HTL_deposition_synthesis_atmosphere": "Air",
  "HTL_deposition_synthesis_atmosphere_pressure": "1 atm",
  "HTL_deposition_synthesis_atmosphere_relative_humidity": "Null",
  "HTL_deposition_spin_coating_speed": "4000 rpm",
  "HTL_deposition_spin_coating_time": "20 s",
  "HTL_deposition_thermal_annealing_temperature": "Null",
  "HTL_deposition_thermal_annealing_time": "Null",
  "Backcontact_thickness": "80 nm",
  "Beckcontact_deposition_method": "Thermal evaporation",
  "Backcontact_deposition_atmosphere_pressure": "Null",
  "Encapsulation_method": "Null",
  "Encapsulation_atmosphere": "Null",
  "JV_measured_device_matching": "True",
  "JV_measured_reverse_scan_Voc": "1.111 V",
  "JV_measured_reverse_scan_Jsc": "23.89 mA/cm2",
  "JV_measured_reverse_scan_FF": "80.3 %",
  "JV_measured_reverse_scan_PCE": "21.30 %",
  "JV_measured_forward_scan_Voc": "1.101 V",
  "JV_measured_forward_scan_Jsc": "23.91 mA/cm2",
  "JV_measured_forward_scan_FF": "79.9 %",
  "JV_measured_forward_scan_PCE": "21.04 %",
  "JV_measured_light_spectra": "AM1.5G",
  "JV_measured_light_spectra_intensity": "1 sun",
  "JV_measured_scan_speed": "0.05 V/s",
  "JV_measured_scan_delay_time": "Null",
  "JV_certified_PCE": "Null",
  "Stabilized_measured_PCE": "21.15 %",
  "Stabilized_certified_PCE": "Null",
  "Stability_test_device_matching": "True",
  "Stability_test_temperature": "80 °C",
  "Stability_test_atmosphere": "Argon",
  "Stability_test_light_spectra": "Null",
  "Stability_test_light_intensity": "Null",
  "Stability_test_relative_humidity": "Null",
  "Stability_PCE_after_time": "200 h",
  "Stability_PCE_after_time_value": "90 %"
}

File: dataset/2021-2025/10.1021_acsenergylett.0c02210/Device_BestPCE_o4_mini_10.1021_acsenergylett.0c02210.json
{
  "Ref_DOI": "10.1021/acsenergylett.0c02210",
  "Ref_journal": "ACS Energy Letters",
  "Ref_publication_year": "2021",
  "Ref_title": "A Low-cost Dopant additive free Hole Transporting Material for Robust Perovskite Solar Cell with Efficiency Exceeding 21%",
  "Cell_architecture": "NIP",
  "Cell_stack_sequence": "FTO/c-TiO2/m-TiO2/Cs0.05FA0.85MA0.10Pb(I0.97Br0.03)3/MeOTTVT/Au",
  "Cell_area_measured": "0.16 cm2",
  "ETL_thickness": "40 nm/200 nm",
  "ETL_stack_sequence": "compact TiO2/mesoporous TiO2",
  "ETL_additive_compound": "Null",
  "ETL_additive_concentration": "Null",
  "ETL_deposition_method": "spray pyrolysis/spin-coating",
  "ETL_deposition_solution_concentration": "Null",
  "ETL_deposition_solvents_compound": "dry ethanol/anhydrous ethanol",
  "ETL_deposition_synthesis_atmosphere": "Air",
  "ETL_deposition_synthesis_atmosphere_pressure": "1 atm",
  "ETL_deposition_synthesis_atmosphere_relative_humidity": "Null",
  "ETL_deposition_spin_coating_speed": "Null/4000 rpm",
  "ETL_deposition_spin_coating_time": "Null/20 s",
  "ETL_deposition_thermal_annealing_temperature": "450 °C/450 °C",
  "ETL_deposition_thermal_annealing_time": "5 min/30 min",
  "Perovskite_dimension": "3D",
  "Perovskite_thickness": "350 nm",
  "Perovskite_composition_long_form": "Cs0.05FA0.85MA0.10Pb(I0.97Br0.03)3",
  "Perovskite_additive_compound": "PbI2",
  "Perovskite_additive_concentration": "5 %",
  "Perovskite_bandgap": "Null",
  "Perovskite_deposition_method": "Spin-coating",
  "Perovskite_deposition_sequential_spin_coating": "False",
  "Perovskite_deposition_spin_coating_antisolvent": "Chlorobenzene",
  "Perovskite_deposition_reaction_solutions_compounds": "PbI2;FAI;MABr;CsI",
  "Perovskite_deposition_reaction_solutions_concentrations": "1.60 mmol;1.31 mmol;0.15 mmol;0.08 mmol",
  "Perovskite_deposition_final_solutions_concentration_before_deposition": "Null",
  "Perovskite_deposition_solvents_compound": "DMF;DMSO",
  "Perovskite_deposition_solvents_mixing_ratio": "4:1",
  "Perovskite_deposition_synthesis_atmosphere": "Dry air",
  "Perovskite_deposition_synthesis_atmosphere_pressure": "1 atm",
  "Perovskite_deposition_synthesis_atmosphere_relative_humidity": "2 %",
  "Perovskite_deposition_spin_coating_speed": "2000 rpm;6000 rpm",
  "Perovskite_deposition_spin_coating_time": "10 s;30 s",
  "Perovskite_deposition_thermal_annealing_atmosphere": "Dry air",
  "Perovskite_deposition_thermal_annealing_temperature": "120 °C",
  "Perovskite_deposition_thermal_annealing_time": "20 min",
  "Perovskite_surface_treatment_material": "Null",
  "Perovskite_surface_treatment_method": "Null",
  "Perovskite_surface_treatment_solution_concentration": "Null",
  "Perovskite_surface_treatment_solvents_compound": "Null",
  "Perovskite_surface_treatment_synthesis_atmosphere": "Null",
  "Perovskite_surface_treatment_synthesis_atmosphere_pressure": "Null",
  "Perovskite_surface_treatment_synthesis_atmosphere_relative_humidity": "Null",
  "Perovskite_surface_treatment_deposition_spin_coating_speed": "Null",
  "Perovskite_surface_treatment_deposition_spin_coating_time": "Null",
  "Perovskite_surface_treatment_deposition_thermal_annealing_temperature": "Null",
  "Perovskite_surface_treatment_deposition_thermal_annealing_time": "Null",
  "HTL_thickness": "40 nm",
  "HTL_stack_sequence": "MeOTTVT",
  "HTL_additive_compound": "Null",
  "HTL_additive_concentration": "Null",
  "HTL_deposition_method": "Spin-coating",
  "HTL_deposition_solution_concentration": "15 mM",
  "HTL_deposition_solvents_compound": "Chlorobenzene",
  "HTL_deposition_synthesis_atmosphere": "Dry air",
  "HTL_deposition_synthesis_atmosphere_pressure": "1 atm",
  "HTL_deposition_synthesis_atmosphere_relative_humidity": "2 %",
  "HTL_deposition_spin_coating_speed": "4000 rpm",
  "HTL_deposition_spin_coating_time": "20 s",
  "HTL_deposition_thermal_annealing_temperature": "Null",
  "HTL_deposition_thermal_annealing_time": "Null",
  "Backcontact_thickness": "80 nm",
  "Beckcontact_deposition_method": "Thermal evaporation",
  "Backcontact_deposition_atmosphere_pressure": "Null",
  "Encapsulation_method": "None",
  "Encapsulation_atmosphere": "Null",
  "JV_measured_device_matching": "True",
  "JV_measured_reverse_scan_Voc": "1.111 V",
  "JV_measured_reverse_scan_Jsc": "23.89 mA/cm2",
  "JV_measured_reverse_scan_FF": "80.3 %",
  "JV_measured_reverse_scan_PCE": "21.30 %",
  "JV_measured_forward_scan_Voc": "1.101 V",
  "JV_measured_forward_scan_Jsc": "23.91 mA/cm2",
  "JV_measured_forward_scan_FF": "79.9 %",
  "JV_measured_forward_scan_PCE": "21.04 %",
  "JV_measured_light_spectra": "AM1.5G",
  "JV_measured_light_spectra_intensity": "1 sun",
  "JV_measured_scan_speed": "0.05 V/s",
  "JV_measured_scan_delay_time": "Null",
  "JV_certified_PCE": "Null",
  "Stabilized_measured_PCE": "21.15 %",
  "Stabilized_certified_PCE": "Null",
  "Stability_test_device_matching": "True",
  "Stability_test_temperature": "80 °C",
  "Stability_test_atmosphere": "Argon",
  "Stability_test_light_spectra": "Dark",
  "Stability_test_light_intensity": "Null",
  "Stability_test_relative_humidity": "Null",
  "Stability_PCE_after_time": "200 hours",
  "Stability_PCE_after_time_value": "90 %"
}

File: dataset/2021-2025/10.1021_acsenergylett.0c02305/Device_BestPCE_10.1021_acsenergylett.0c02305.json
{
    "Ref_DOI": "10.1021/acsenergylett.0c02305",
    "Ref_journal": "ACS Energy Letters",
    "Ref_publication_year": "2021",
    "Ref_title": "Enhanced Performance and Stability of 3D/2D Tin Perovskite Solar Cells Fabricated with a Sequential Solution Deposition",
    "Cell_architecture": "PIN",
    "Cell_stack_sequence": "ITO/PEDOT:PSS/perovskite (3D/2D)/C60/BCP/Ag",
    "Cell_area_measured": "0.0225 cm2",
    "ETL_thickness": "Null",
    "ETL_stack_sequence": "C60/BCP",
    "ETL_additive_compound": "Null",
    "ETL_additive_concentration": "Null",
    "ETL_deposition_method": "Thermal evaporation",
    "ETL_deposition_solution_concentration": "Null",
    "ETL_deposition_solvents_compound": "Null",
    "ETL_deposition_synthesis_atmosphere": "Null",
    "ETL_deposition_synthesis_atmosphere_pressure": "Null",
    "ETL_deposition_synthesis_atmosphere_relative_humidity": "Null",
    "ETL_deposition_spin_coating_speed": "Null",
    "ETL_deposition_spin_coating_time": "Null",
    "ETL_deposition_thermal_annealing_temperature": "Null",
    "ETL_deposition_thermal_annealing_time": "Null",
    "Perovskite_dimension": "3D/2D",
    "Perovskite_thickness": "Null",
    "Perovskite_composition_long_form": "GA0.2FA0.8SnI3",
    "Perovskite_additive_compound": "EDAI2",
    "Perovskite_additive_concentration": "1%",
    "Perovskite_bandgap": "Null",
    "Perovskite_deposition_method": "Spin-coating",
    "Perovskite_deposition_sequential_spin_coating": "False",
    "Perovskite_deposition_spin_coating_antisolvent": "Chlorobenzene",
    "Perovskite_deposition_reaction_solutions_compounds": "FAI; GAI; EDAI2; SnI2; SnF2",
    "Perovskite_deposition_reaction_solutions_concentrations": "0.78 mmol; 0.2 mmol; 0.01 mmol; 1 mmol; 0.1 mmol",
    "Perovskite_deposition_final_solutions_concentration_before_deposition": "0.85 M",
    "Perovskite_deposition_solvents_compound": "DMSO",
    "Perovskite_deposition_solvents_mixing_ratio": "Null",
    "Perovskite_deposition_synthesis_atmosphere": "Nitrogen",
    "Perovskite_deposition_synthesis_atmosphere_pressure": "Null",
    "Perovskite_deposition_synthesis_atmosphere_relative_humidity": "Null",
    "Perovskite_deposition_spin_coating_speed": "5000 rpm; 5000 rpm",
    "Perovskite_deposition_spin_coating_time": "90 s; 10 s",
    "Perovskite_deposition_thermal_annealing_atmosphere": "Null",
    "Perovskite_deposition_thermal_annealing_temperature": "70 °C; 70 °C",
    "Perovskite_deposition_thermal_annealing_time": "10 min; 10 min",
    "Perovskite_surface_treatment_material": "Anilinium iodide",
    "Perovskite_surface_treatment_method": "Spin-coating",
    "Perovskite_surface_treatment_solution_concentration": "7.5 mM",
    "Perovskite_surface_treatment_solvents_compound": "Hexafluoro-2-propanol",
    "Perovskite_surface_treatment_synthesis_atmosphere": "Null",
    "Perovskite_surface_treatment_synthesis_atmosphere_pressure": "Null",
    "Perovskite_surface_treatment_synthesis_atmosphere_relative_humidity": "Null",
    "Perovskite_surface_treatment_deposition_spin_coating_speed": "5000 rpm",
    "Perovskite_surface_treatment_deposition_spin_coating_time": "10 s",
    "Perovskite_surface_treatment_deposition_thermal_annealing_temperature": "70 °C",
    "Perovskite_surface_treatment_deposition_thermal_annealing_time": "10 min",
    "HTL_thickness": "Null",
    "HTL_stack_sequence": "PEDOT:PSS",
    "HTL_additive_compound": "Null",
    "HTL_additive_concentration": "Null",
    "HTL_deposition_method": "Spin-coating",
    "HTL_deposition_solution_concentration": "Null",
    "HTL_deposition_solvents_compound": "Null",
    "HTL_deposition_synthesis_atmosphere": "Null",
    "HTL_deposition_synthesis_atmosphere_pressure": "Null",
    "HTL_deposition_synthesis_atmosphere_relative_humidity": "Null",
    "HTL_deposition_spin_coating_speed": "5000 rpm",
    "HTL_deposition_spin_coating_time": "50 s",
    "HTL_deposition_thermal_annealing_temperature": "150 °C",
    "HTL_deposition_thermal_annealing_time": "20 min",
    "Backcontact_thickness": "100 nm",
    "Beckcontact_deposition_method": "Thermal evaporation",
    "Backcontact_deposition_atmosphere_pressure": "5×10-6 torr",
    "Encapsulation_method": "UV adhesive",
    "Encapsulation_atmosphere": "Null",
    "JV_measured_device_matching": "True",
    "JV_measured_reverse_scan_Voc": "0.645 V",
    "JV_measured_reverse_scan_Jsc": "21.1 mA/cm2",
    "JV_measured_reverse_scan_FF": "76.3 %",
    "JV_measured_reverse_scan_PCE": "10.4 %",
    "JV_measured_forward_scan_Voc": "Null",
    "JV_measured_forward_scan_Jsc": "Null",
    "JV_measured_forward_scan_FF": "Null",
    "JV_measured_forward_scan_PCE": "Null",
    "JV_measured_light_spectra": "AM1.5G",
    "JV_measured_light_spectra_intensity": "100 mW/cm2",
    "JV_measured_scan_speed": "Null",
    "JV_measured_scan_delay_time": "Null",
    "JV_certified_PCE": "Null",
    "Stabilized_measured_PCE": "Null",
    "Stabilized_certified_PCE": "Null",
    "Stability_test_device_matching": "True",
    "Stability_test_temperature": "20 °C",
    "Stability_test_atmosphere": "Air",
    "Stability_test_light_spectra": "AM1.5G",
    "Stability_test_light_intensity": "1 sun",
    "Stability_test_relative_humidity": "40 %",
    "Stability_PCE_after_time": "150 hours",
    "Stability_PCE_after_time_value": "10.6 %"
}

File: dataset/2021-2025/10.1021_acsenergylett.0c02305/Device_BestPCE_Gemini_1.5_pro_10.1021_acsenergylett.0c02305.json
{
  "Ref_DOI": "10.1021/acsenergylett.0c02305",
  "Ref_journal": "ACS Energy Letters",
  "Ref_publication_year": "2021",
  "Ref_title": "Enhanced Performance and Stability of 3D/2D Tin Perovskite Solar Cells Fabricated with a Sequential Solution Deposition",
  "Cell_architecture": "NIP",
  "Cell_stack_sequence": "ITO/PEDOT:PSS/GA0.2FA0.8SnI3-1%EDAI2/AN/C60/BCP/Ag",
  "Cell_area_measured": "0.0225 cm2",
  "ETL_thickness": "30 nm/5 nm",
  "ETL_stack_sequence": "C60/BCP",
  "ETL_additive_compound": "Null",
  "ETL_additive_concentration": "Null",
  "ETL_deposition_method": "Thermal evaporation/Thermal evaporation",
  "ETL_deposition_solution_concentration": "Null",
  "ETL_deposition_solvents_compound": "Null",
  "ETL_deposition_synthesis_atmosphere": "Null",
  "ETL_deposition_synthesis_atmosphere_pressure": "5e-6 Torr/5e-6 Torr",
  "ETL_deposition_synthesis_atmosphere_relative_humidity": "Null",
  "ETL_deposition_spin_coating_speed": "Null",
  "ETL_deposition_spin_coating_time": "Null",
  "ETL_deposition_thermal_annealing_temperature": "Null",
  "ETL_deposition_thermal_annealing_time": "Null",
  "Perovskite_dimension": "3D/2D",
  "Perovskite_thickness": "Null",
  "Perovskite_composition_long_form": "GA0.2FA0.8SnI3-1%EDAI2",
  "Perovskite_additive_compound": "EDAI2;Sn powder",
  "Perovskite_additive_concentration": "1 mol%;50 mg",
  "Perovskite_bandgap": "Null",
  "Perovskite_deposition_method": "Spin-coating",
  "Perovskite_deposition_sequential_spin_coating": "True",
  "Perovskite_deposition_spin_coating_antisolvent": "Chlorobenzene",
  "Perovskite_deposition_reaction_solutions_compounds": "FAI;GAI;EDAI2;SnI2;SnF2",
  "Perovskite_deposition_reaction_solutions_concentrations": "0.78 mmol;0.2 mmol;0.01 mmol;1 mmol;0.1 mmol",
  "Perovskite_deposition_final_solutions_concentration_before_deposition": "0.85 M",
  "Perovskite_deposition_solvents_compound": "DMSO",
  "Perovskite_deposition_solvents_mixing_ratio": "1.170 mL",
  "Perovskite_deposition_synthesis_atmosphere": "Nitrogen",
  "Perovskite_deposition_synthesis_atmosphere_pressure": "1 atm",
  "Perovskite_deposition_synthesis_atmosphere_relative_humidity": "Null",
  "Perovskite_deposition_spin_coating_speed": "5000 rpm",
  "Perovskite_deposition_spin_coating_time": "90 s",
  "Perovskite_deposition_thermal_annealing_atmosphere": "Null",
  "Perovskite_deposition_thermal_annealing_temperature": "70 °C",
  "Perovskite_deposition_thermal_annealing_time": "10 min",
  "Perovskite_surface_treatment_material": "ANI",
  "Perovskite_surface_treatment_method": "Spin-coating",
  "Perovskite_surface_treatment_solution_concentration": "7.5 mM",
  "Perovskite_surface_treatment_solvents_compound": "HFP",
  "Perovskite_surface_treatment_synthesis_atmosphere": "Nitrogen",
  "Perovskite_surface_treatment_synthesis_atmosphere_pressure": "1 atm",
  "Perovskite_surface_treatment_synthesis_atmosphere_relative_humidity": "Null",
  "Perovskite_surface_treatment_deposition_spin_coating_speed": "5000 rpm",
  "Perovskite_surface_treatment_deposition_spin_coating_time": "10 s",
  "Perovskite_surface_treatment_deposition_thermal_annealing_temperature": "70 °C",
  "Perovskite_surface_treatment_deposition_thermal_annealing_time": "10 min",
  "HTL_thickness": "Null",
  "HTL_stack_sequence": "PEDOT:PSS",
  "HTL_additive_compound": "Null",
  "HTL_additive_concentration": "Null",
  "HTL_deposition_method": "Spin-coating",
  "HTL_deposition_solution_concentration": "Null",
  "HTL_deposition_solvents_compound": "Null",
  "HTL_deposition_synthesis_atmosphere": "Null",
  "HTL_deposition_synthesis_atmosphere_pressure": "1 atm",
  "HTL_deposition_synthesis_atmosphere_relative_humidity": "Null",
  "HTL_deposition_spin_coating_speed": "5000 rpm",
  "HTL_deposition_spin_coating_time": "50 s",
  "HTL_deposition_thermal_annealing_temperature": "150 °C",
  "HTL_deposition_thermal_annealing_time": "20 min",
  "Backcontact_thickness": "100 nm",
  "Beckcontact_deposition_method": "Thermal evaporation",
  "Backcontact_deposition_atmosphere_pressure": "5e-6 Torr",
  "Encapsulation_method": "UV glue",
  "Encapsulation_atmosphere": "Air",
  "JV_measured_device_matching": "True",
  "JV_measured_reverse_scan_Voc": "0.645 V",
  "JV_measured_reverse_scan_Jsc": "21.1 mA/cm2",
  "JV_measured_reverse_scan_FF": "76.3 %",
  "JV_measured_reverse_scan_PCE": "10.4 %",
  "JV_measured_forward_scan_Voc": "Null",
  "JV_measured_forward_scan_Jsc": "Null",
  "JV_measured_forward_scan_FF": "Null",
  "JV_measured_forward_scan_PCE": "Null",
  "JV_measured_light_spectra": "AM1.5G",
  "JV_measured_light_spectra_intensity": "100 mW/cm2",
  "JV_measured_scan_speed": "Null",
  "JV_measured_scan_delay_time": "Null",
  "JV_certified_PCE": "Null",
  "Stabilized_measured_PCE": "Null",
  "Stabilized_certified_PCE": "Null",
  "Stability_test_device_matching": "True",
  "Stability_test_temperature": "20 °C",
  "Stability_test_atmosphere": "Air",
  "Stability_test_light_spectra": "Null",
  "Stability_test_light_intensity": "Null",
  "Stability_test_relative_humidity": "40 %",
  "Stability_PCE_after_time": "150 h",
  "Stability_PCE_after_time_value": "100%"
}

File: dataset/2021-2025/10.1021_acsenergylett.0c02305/Device_BestPCE_Gemini_2.0_Flash_10.1021_acsenergylett.0c02305.json
{
  "Ref_DOI": "10.1021/acsenergylett.0c02305",
  "Ref_journal": "ACS Energy Lett.",
  "Ref_publication_year": "2021",
  "Ref_title": "Enhanced Performance and Stability of 3D/2D Tin Perovskite Solar Cells Fabricated with aSequential Solution Deposition",
  "Cell_architecture": "NIP",
  "Cell_stack_sequence": "ITO/PEDOT:PSS/Perovskite (3D/2D)/C60/BCP/Ag",
  "Cell_area_measured": "0.0225 squared cm",
  "ETL_thickness": "30/5",
  "ETL_stack_sequence": "C60/BCP",
  "ETL_additive_compound": "Null",
  "ETL_additive_concentration": "Null",
  "ETL_deposition_method": "Thermal evaporation",
  "ETL_deposition_solution_concentration": "Null",
  "ETL_deposition_solvents_compound": "Null",
  "ETL_deposition_synthesis_atmosphere": "Null",
  "ETL_deposition_synthesis_atmosphere_pressure": "Null",
  "ETL_deposition_synthesis_atmosphere_relative_humidity": "Null",
  "ETL_deposition_spin_coating_speed": "Null",
  "ETL_deposition_spin_coating_time": "Null",
  "ETL_deposition_thermal_annealing_temperature": "Null",
  "ETL_deposition_thermal_annealing_time": "Null",
  "Perovskite_dimension": "3D/2D",
  "Perovskite_thickness": "Null",
  "Perovskite_composition_long_form": "GA0.2FA0.78SnI3-1% EDAI2",
  "Perovskite_additive_compound": "EDAI2; SnF2; tin powder",
  "Perovskite_additive_concentration": "1 mol%; 0.1 mmol; 50 mg",
  "Perovskite_bandgap": "Null",
  "Perovskite_deposition_method": "Spin-coating",
  "Perovskite_deposition_sequential_spin_coating": "True",
  "Perovskite_deposition_spin_coating_antisolvent": "Chlorobenzene",
  "Perovskite_deposition_reaction_solutions_compounds": "FAI; GAI; EDAI2; SnI2; SnF2",
  "Perovskite_deposition_reaction_solutions_concentrations": "0.78 mmol; 0.2 mmol; 0.01 mmol; 1 mmol; 0.1 mmol",
  "Perovskite_deposition_final_solutions_concentration_before_deposition": "Null",
  "Perovskite_deposition_solvents_compound": "DMSO",
  "Perovskite_deposition_solvents_mixing_ratio": "Null",
  "Perovskite_deposition_synthesis_atmosphere": "Dinitrogen",
  "Perovskite_deposition_synthesis_atmosphere_pressure": "1 atm",
  "Perovskite_deposition_synthesis_atmosphere_relative_humidity": "Null",
  "Perovskite_deposition_spin_coating_speed": "5000 rpm",
  "Perovskite_deposition_spin_coating_time": "90 s",
  "Perovskite_deposition_thermal_annealing_atmosphere": "Null",
  "Perovskite_deposition_thermal_annealing_temperature": "70 °C",
  "Perovskite_deposition_thermal_annealing_time": "10 min",
  "Perovskite_surface_treatment_material": "Anilinium iodide",
  "Perovskite_surface_treatment_method": "Spin-coating",
  "Perovskite_surface_treatment_solution_concentration": "7.5 mM",
  "Perovskite_surface_treatment_solvents_compound": "Hexafluoro-2-propanol",
  "Perovskite_surface_treatment_synthesis_atmosphere": "Null",
  "Perovskite_surface_treatment_synthesis_atmosphere_pressure": "Null",
  "Perovskite_surface_treatment_synthesis_atmosphere_relative_humidity": "Null",
  "Perovskite_surface_treatment_deposition_spin_coating_speed": "5000 rpm",
  "Perovskite_surface_treatment_deposition_spin_coating_time": "10 s",
  "Perovskite_surface_treatment_deposition_thermal_annealing_temperature": "70 °C",
  "Perovskite_surface_treatment_deposition_thermal_annealing_time": "10 min",
  "HTL_thickness": "Null",
  "HTL_stack_sequence": "PEDOT:PSS",
  "HTL_additive_compound": "Null",
  "HTL_additive_concentration": "Null",
  "HTL_deposition_method": "Spin-coating",
  "HTL_deposition_solution_concentration": "Null",
  "HTL_deposition_solvents_compound": "Null",
  "HTL_deposition_synthesis_atmosphere": "Null",
  "HTL_deposition_synthesis_atmosphere_pressure": "Null",
  "HTL_deposition_synthesis_atmosphere_relative_humidity": "Null",
  "HTL_deposition_spin_coating_speed": "5000 rpm",
  "HTL_deposition_spin_coating_time": "50 s",
  "HTL_deposition_thermal_annealing_temperature": "150 °C",
  "HTL_deposition_thermal_annealing_time": "20 min",
  "Backcontact_thickness": "100 nm",
  "Beckcontact_deposition_method": "Thermal evaporation",
  "Backcontact_deposition_atmosphere_pressure": "5e-6 torr",
  "Encapsulation_method": "UV glue",
  "Encapsulation_atmosphere": "Null",
  "JV_measured_device_matching": "True",
  "JV_measured_reverse_scan_Voc": "0.645 V",
  "JV_measured_reverse_scan_Jsc": "21.1 mA/cm2",
  "JV_measured_reverse_scan_FF": "76.3 %",
  "JV_measured_reverse_scan_PCE": "10.4 %",
  "JV_measured_forward_scan_Voc": "Null",
  "JV_measured_forward_scan_Jsc": "Null",
  "JV_measured_forward_scan_FF": "Null",
  "JV_measured_forward_scan_PCE": "Null",
  "JV_measured_light_spectra": "AM1.5G",
  "JV_measured_light_spectra_intensity": "100 mW/cm2",
  "JV_measured_scan_speed": "Null",
  "JV_measured_scan_delay_time": "Null",
  "JV_certified_PCE": "Null",
  "Stabilized_measured_PCE": "Null",
  "Stabilized_certified_PCE": "Null",
  "Stability_test_device_matching": "True",
  "Stability_test_temperature": "20-50 °C",
  "Stability_test_atmosphere": "Ambient air",
  "Stability_test_light_spectra": "One-sun illumination",
  "Stability_test_light_intensity": "1 sun",
  "Stability_test_relative_humidity": "Null",
  "Stability_PCE_after_time": "10 cycles",
  "Stability_PCE_after_time_value": "95 %"
}

File: dataset/2021-2025/10.1021_acsenergylett.0c02305/Device_BestPCE_Gemini_2.5_Flash_10.1021_acsenergylett.0c02305.json
{
  "Ref_DOI": "10.1021/acsenergylett.0c02305",
  "Ref_journal": "ACS Energy Lett.",
  "Ref_publication_year": "2021",
  "Ref_title": "Enhanced Performance and Stability of 3D/2D Tin Perovskite Solar Cells Fabricated with a Sequential Solution Deposition",
  "Cell_architecture": "PIN",
  "Cell_stack_sequence": "ITO/PEDOT:PSS/perovskite (3D/2D)/C60/BCP/Ag",
  "Cell_area_measured": "0.0225 cm2",
  "ETL_thickness": "30/5 nm",
  "ETL_stack_sequence": "C60/BCP",
  "ETL_additive_compound": "Null",
  "ETL_additive_concentration": "Null",
  "ETL_deposition_method": "Thermal evaporation/Thermal evaporation",
  "ETL_deposition_solution_concentration": "Null",
  "ETL_deposition_solvents_compound": "Null",
  "ETL_deposition_synthesis_atmosphere": "Null",
  "ETL_deposition_synthesis_atmosphere_pressure": "5×10-6 Torr",
  "ETL_deposition_synthesis_atmosphere_relative_humidity": "Null",
  "ETL_deposition_spin_coating_speed": "Null",
  "ETL_deposition_spin_coating_time": "Null",
  "ETL_deposition_thermal_annealing_temperature": "Null",
  "ETL_deposition_thermal_annealing_time": "Null",
  "Perovskite_dimension": "3D/2D",
  "Perovskite_thickness": "Null",
  "Perovskite_composition_long_form": "GA0.2FA0.8SnI3-1% EDAI2 / (AN)2SnI4",
  "Perovskite_additive_compound": "EDAI2",
  "Perovskite_additive_concentration": "1 mol%",
  "Perovskite_bandgap": "Null",
  "Perovskite_deposition_method": "Spin-coating",
  "Perovskite_deposition_sequential_spin_coating": "True",
  "Perovskite_deposition_spin_coating_antisolvent": "Null",
  "Perovskite_deposition_reaction_solutions_compounds": "FAI; GAI; EDAI2; SnI2; SnF2; tin powder; Anilinium Iodide",
  "Perovskite_deposition_reaction_solutions_concentrations": "0.78 mmol; 0.2 mmol; 0.01 mmol; 1 mmol; 0.1 mmol; 50 mg; 7.5 mM",
  "Perovskite_deposition_final_solutions_concentration_before_deposition": "Null",
  "Perovskite_deposition_solvents_compound": "DMSO; Chlorobenzene; HFP",
  "Perovskite_deposition_solvents_mixing_ratio": "Null",
  "Perovskite_deposition_synthesis_atmosphere": "Nitrogen",
  "Perovskite_deposition_synthesis_atmosphere_pressure": "Null",
  "Perovskite_deposition_synthesis_atmosphere_relative_humidity": "Null",
  "Perovskite_deposition_spin_coating_speed": "5000 rpm; 5000 rpm",
  "Perovskite_deposition_spin_coating_time": "90 s; 10 s",
  "Perovskite_deposition_thermal_annealing_atmosphere": "Null",
  "Perovskite_deposition_thermal_annealing_temperature": "70 °C; 70 °C",
  "Perovskite_deposition_thermal_annealing_time": "10 min; 10 min",
  "Perovskite_surface_treatment_material": "Anilinium Iodide",
  "Perovskite_surface_treatment_method": "Spin-coating",
  "Perovskite_surface_treatment_solution_concentration": "7.5 mM",
  "Perovskite_surface_treatment_solvents_compound": "HFP",
  "Perovskite_surface_treatment_synthesis_atmosphere": "Nitrogen",
  "Perovskite_surface_treatment_synthesis_atmosphere_pressure": "Null",
  "Perovskite_surface_treatment_synthesis_atmosphere_relative_humidity": "Null",
  "Perovskite_surface_treatment_deposition_spin_coating_speed": "5000 rpm",
  "Perovskite_surface_treatment_deposition_spin_coating_time": "10 s",
  "Perovskite_surface_treatment_deposition_thermal_annealing_temperature": "70 °C",
  "Perovskite_surface_treatment_deposition_thermal_annealing_time": "10 min",
  "HTL_thickness": "Null",
  "HTL_stack_sequence": "PEDOT:PSS",
  "HTL_additive_compound": "Null",
  "HTL_additive_concentration": "Null",
  "HTL_deposition_method": "Spin-coating",
  "HTL_deposition_solution_concentration": "Null",
  "HTL_deposition_solvents_compound": "Null",
  "HTL_deposition_synthesis_atmosphere": "Null",
  "HTL_deposition_synthesis_atmosphere_pressure": "Null",
  "HTL_deposition_synthesis_atmosphere_relative_humidity": "Null",
  "HTL_deposition_spin_coating_speed": "5000 rpm",
  "HTL_deposition_spin_coating_time": "50 s",
  "HTL_deposition_thermal_annealing_temperature": "150 °C",
  "HTL_deposition_thermal_annealing_time": "20 min",
  "Backcontact_thickness": "100 nm",
  "Beckcontact_deposition_method": "Thermal evaporation",
  "Backcontact_deposition_atmosphere_pressure": "5×10-6 Torr",
  "Encapsulation_method": "UV glue",
  "Encapsulation_atmosphere": "Null",
  "JV_measured_device_matching": "True",
  "JV_measured_reverse_scan_Voc": "0.645 V",
  "JV_measured_reverse_scan_Jsc": "21.1 mA/cm2",
  "JV_measured_reverse_scan_FF": "76.3 %",
  "JV_measured_reverse_scan_PCE": "10.4 %",
  "JV_measured_forward_scan_Voc": "Null",
  "JV_measured_forward_scan_Jsc": "Null",
  "JV_measured_forward_scan_FF": "Null",
  "JV_measured_forward_scan_PCE": "Null",
  "JV_measured_light_spectra": "AM 1.5G",
  "JV_measured_light_spectra_intensity": "100 mW/cm2",
  "JV_measured_scan_speed": "Null",
  "JV_measured_scan_delay_time": "Null",
  "JV_certified_PCE": "Null",
  "Stabilized_measured_PCE": "10.6 %",
  "Stabilized_certified_PCE": "Null",
  "Stability_test_device_matching": "True",
  "Stability_test_temperature": "20-50 °C",
  "Stability_test_atmosphere": "Ambient air",
  "Stability_test_light_spectra": "AM1.5G",
  "Stability_test_light_intensity": "1 sun",
  "Stability_test_relative_humidity": "40 %",
  "Stability_PCE_after_time": "10 cycles",
  "Stability_PCE_after_time_value": "95 %"
}

File: dataset/2021-2025/10.1021_acsenergylett.0c02305/Device_BestPCE_claude_haiku_10.1021_acsenergylett.0c02305.json
{
  "Ref_DOI": "10.1021/acsenergylett.0c02305",
  "Ref_journal": "ACS Energy Letters",
  "Ref_publication_year": "2021",
  "Ref_title": "Enhanced Performance and Stability of 3D/2D Tin Perovskite Solar Cells Fabricated with a Sequential Solution Deposition",
  "Cell_architecture": "NIP",
  "Cell_stack_sequence": "ITO/PEDOT:PSS/Perovskite/C60/BCP/Ag",
  "Cell_area_measured": "0.0225 cm2",
  "ETL_thickness": "30/5",
  "ETL_stack_sequence": "C60/BCP",
  "ETL_additive_compound": "Null",
  "ETL_additive_concentration": "Null",
  "ETL_deposition_method": "Thermal evaporation",
  "ETL_deposition_solution_concentration": "Null",
  "ETL_deposition_solvents_compound": "Null",
  "ETL_deposition_synthesis_atmosphere": "Vacuum",
  "ETL_deposition_synthesis_atmosphere_pressure": "5e-6 torr",
  "ETL_deposition_synthesis_atmosphere_relative_humidity": "Null",
  "ETL_deposition_spin_coating_speed": "Null",
  "ETL_deposition_spin_coating_time": "Null",
  "ETL_deposition_thermal_annealing_temperature": "Null",
  "ETL_deposition_thermal_annealing_time": "Null",
  "Perovskite_dimension": "3D/2D",
  "Perovskite_thickness": "Null",
  "Perovskite_composition_long_form": "GA0.2FA0.8SnI3-1%EDAI2",
  "Perovskite_additive_compound": "EDAI2",
  "Perovskite_additive_concentration": "1 mol%",
  "Perovskite_bandgap": "Null",
  "Perovskite_deposition_method": "Spin-coating",
  "Perovskite_deposition_sequential_spin_coating": "True",
  "Perovskite_deposition_spin_coating_antisolvent": "Chlorobenzene",
  "Perovskite_deposition_reaction_solutions_compounds": "FAI;GAI;EDAI2;SnI2;SnF2",
  "Perovskite_deposition_reaction_solutions_concentrations": "0.78 mmol;0.2 mmol;0.01 mmol;1 mmol;0.1 mmol",
  "Perovskite_deposition_final_solutions_concentration_before_deposition": "Null",
  "Perovskite_deposition_solvents_compound": "DMSO",
  "Perovskite_deposition_solvents_mixing_ratio": "Null",
  "Perovskite_deposition_synthesis_atmosphere": "Nitrogen",
  "Perovskite_deposition_synthesis_atmosphere_pressure": "1 atm",
  "Perovskite_deposition_synthesis_atmosphere_relative_humidity": "Null",
  "Perovskite_deposition_spin_coating_speed": "5000",
  "Perovskite_deposition_spin_coating_time": "90",
  "Perovskite_deposition_thermal_annealing_atmosphere": "Air",
  "Perovskite_deposition_thermal_annealing_temperature": "70",
  "Perovskite_deposition_thermal_annealing_time": "10",
  "Perovskite_surface_treatment_material": "Anilinium iodide",
  "Perovskite_surface_treatment_method": "Spin-coating",
  "Perovskite_surface_treatment_solution_concentration": "7.5 mM",
  "Perovskite_surface_treatment_solvents_compound": "Hexafluoro-2-propanol",
  "Perovskite_surface_treatment_synthesis_atmosphere": "Nitrogen",
  "Perovskite_surface_treatment_synthesis_atmosphere_pressure": "1 atm",
  "Perovskite_surface_treatment_synthesis_atmosphere_relative_humidity": "Null",
  "Perovskite_surface_treatment_deposition_spin_coating_speed": "5000",
  "Perovskite_surface_treatment_deposition_spin_coating_time": "10",
  "Perovskite_surface_treatment_deposition_thermal_annealing_temperature": "70",
  "Perovskite_surface_treatment_deposition_thermal_annealing_time": "10",
  "HTL_thickness": "Null",
  "HTL_stack_sequence": "PEDOT:PSS",
  "HTL_additive_compound": "Null",
  "HTL_additive_concentration": "Null",
  "HTL_deposition_method": "Spin-coating",
  "HTL_deposition_solution_concentration": "Null",
  "HTL_deposition_solvents_compound": "Null",
  "HTL_deposition_synthesis_atmosphere": "Air",
  "HTL_deposition_synthesis_atmosphere_pressure": "1 atm",
  "HTL_deposition_synthesis_atmosphere_relative_humidity": "Null",
  "HTL_deposition_spin_coating_speed": "5000",
  "HTL_deposition_spin_coating_time": "50",
  "HTL_deposition_thermal_annealing_temperature": "150",
  "HTL_deposition_thermal_annealing_time": "20",
  "Backcontact_thickness": "100",
  "Beckcontact_deposition_method": "Thermal evaporation",
  "Backcontact_deposition_atmosphere_pressure": "5e-6 torr",
  "Encapsulation_method": "UV glue",
  "Encapsulation_atmosphere": "Air",
  "JV_measured_device_matching": "True",
  "JV_measured_reverse_scan_Voc": "0.645",
  "JV_measured_reverse_scan_Jsc": "21.1",
  "JV_measured_reverse_scan_FF": "76.3",
  "JV_measured_reverse_scan_PCE": "10.4",
  "JV_measured_forward_scan_Voc": "Null",
  "JV_measured_forward_scan_Jsc": "Null",
  "JV_measured_forward_scan_FF": "Null",
  "JV_measured_forward_scan_PCE": "Null",
  "JV_measured_light_spectra": "AM1.5G",
  "JV_measured_light_spectra_intensity": "100 mW/cm2",
  "JV_measured_scan_speed": "Null",
  "JV_measured_scan_delay_time": "Null",
  "JV_certified_PCE": "Null",
  "Stabilized_measured_PCE": "10.6",
  "Stabilized_certified_PCE": "Null",
  "Stability_test_device_matching": "True",
  "Stability_test_temperature": "20-50",
  "Stability_test_atmosphere": "Air",
  "Stability_test_light_spectra": "AM1.5G",
  "Stability_test_light_intensity": "1 sun",
  "Stability_test_relative_humidity": "40",
  "Stability_PCE_after_time": "150 hours",
  "Stability_PCE_after_time_value": "95"
}
