Repository: jiayijdong/PSCbench

# PSCbench


**PSCbench** is a novel benchmark for materials science research-level scientific
dataset curation sourced from published journals. The benchmark is designed to evaluate the complex classification capabilities,
strong domain knowledge, and advanced calculation skills of LLMs.

## Data


The PSCbench dataset is under dataset folder in json file format. Each file is list of dictionary and can be extracted using following scripts.
Each file stands for one published journal, which is fully elaborated in the paper. 

```
with open("./dataset/retroactive/{}.json".format(subject), encoding='utf-8') as json_file:
    problems=json.load(json_file)
```

File: dataset/2021-2025/10.1021_acsenergylett.0c02305/Device_BestPCE_gpt4o_10.1021_acsenergylett.0c02305.json
{
  "Ref_DOI": "10.1021/acsenergylett.0c02305",
  "Ref_journal": "ACS Energy Letters",
  "Ref_publication_year": "2021",
  "Ref_title": "Enhanced Performance and Stability of 3D/2D Tin Perovskite Solar Cells Fabricated with a Sequential Solution Deposition",
  "Cell_architecture": "PIN",
  "Cell_stack_sequence": "ITO/PEDOT:PSS/perovskite (3D/2D)/C60/BCP/Ag",
  "Cell_area_measured": "0.0225 cm2",
  "ETL_thickness": "30 nm/5 nm",
  "ETL_stack_sequence": "C60/BCP",
  "ETL_additive_compound": "Null",
  "ETL_additive_concentration": "Null",
  "ETL_deposition_method": "Thermal evaporation/Thermal evaporation",
  "ETL_deposition_solution_concentration": "Null",
  "ETL_deposition_solvents_compound": "Null",
  "ETL_deposition_synthesis_atmosphere": "Null",
  "ETL_deposition_synthesis_atmosphere_pressure": "Null",
  "ETL_deposition_synthesis_atmosphere_relative_humidity": "Null",
  "ETL_deposition_spin_coating_speed": "Null",
  "ETL_deposition_spin_coating_time": "Null",
  "ETL_deposition_thermal_annealing_temperature": "Null",
  "ETL_deposition_thermal_annealing_time": "Null",
  "Perovskite_dimension": "3D/2D",
  "Perovskite_thickness": "Null",
  "Perovskite_composition_long_form": "GA0.2FA0.8SnI3-1% EDAI2",
  "Perovskite_additive_compound": "Null",
  "Perovskite_additive_concentration": "Null",
  "Perovskite_bandgap": "Null",
  "Perovskite_deposition_method": "Spin-coating",
  "Perovskite_deposition_sequential_spin_coating": "True",
  "Perovskite_deposition_spin_coating_antisolvent": "Null",
  "Perovskite_deposition_reaction_solutions_compounds": "FAI; GAI; EDAI2; SnI2; SnF2",
  "Perovskite_deposition_reaction_solutions_concentrations": "0.78 mmol; 0.2 mmol; 0.01 mmol; 1 mmol; 0.1 mmol",
  "Perovskite_deposition_final_solutions_concentration_before_deposition": "0.85 M",
  "Perovskite_deposition_solvents_compound": "DMSO",
  "Perovskite_deposition_solvents_mixing_ratio": "Null",
  "Perovskite_deposition_synthesis_atmosphere": "Nitrogen",
  "Perovskite_deposition_synthesis_atmosphere_pressure": "Null",
  "Perovskite_deposition_synthesis_atmosphere_relative_humidity": "Null",
  "Perovskite_deposition_spin_coating_speed": "5000 rpm; 5000 rpm",
  "Perovskite_deposition_spin_coating_time": "90 s; 10 s",
  "Perovskite_deposition_thermal_annealing_atmosphere": "Null",
  "Perovskite_deposition_thermal_annealing_temperature": "70 °C; 70 °C",
  "Perovskite_deposition_thermal_annealing_time": "10 min; 10 min",
  "Perovskite_surface_treatment_material": "Anilinium iodide",
  "Perovskite_surface_treatment_method": "Spin-coating",
  "Perovskite_surface_treatment_solution_concentration": "7.5 mM",
  "Perovskite_surface_treatment_solvents_compound": "Hexafluoro-2-propanol",
  "Perovskite_surface_treatment_synthesis_atmosphere": "Null",
  "Perovskite_surface_treatment_synthesis_atmosphere_pressure": "Null",
  "Perovskite_surface_treatment_synthesis_atmosphere_relative_humidity": "Null",
  "Perovskite_surface_treatment_deposition_spin_coating_speed": "5000 rpm",
  "Perovskite_surface_treatment_deposition_spin_coating_time": "10 s",
  "Perovskite_surface_treatment_deposition_thermal_annealing_temperature": "70 °C",
  "Perovskite_surface_treatment_deposition_thermal_annealing_time": "10 min",
  "HTL_thickness": "Null",
  "HTL_stack_sequence": "PEDOT:PSS",
  "HTL_additive_compound": "Null",
  "HTL_additive_concentration": "Null",
  "HTL_deposition_method": "Spin-coating",
  "HTL_deposition_solution_concentration": "Null",
  "HTL_deposition_solvents_compound": "Null",
  "HTL_deposition_synthesis_atmosphere": "Null",
  "HTL_deposition_synthesis_atmosphere_pressure": "Null",
  "HTL_deposition_synthesis_atmosphere_relative_humidity": "Null",
  "HTL_deposition_spin_coating_speed": "5000 rpm",
  "HTL_deposition_spin_coating_time": "50 s",
  "HTL_deposition_thermal_annealing_temperature": "150 °C",
  "HTL_deposition_thermal_annealing_time": "20 min",
  "Backcontact_thickness": "100 nm",
  "Beckcontact_deposition_method": "Thermal evaporation",
  "Backcontact_deposition_atmosphere_pressure": "5×10-6 Torr",
  "Encapsulation_method": "UV adhesive",
  "Encapsulation_atmosphere": "Null",
  "JV_measured_device_matching": "True",
  "JV_measured_reverse_scan_Voc": "0.645 V",
  "JV_measured_reverse_scan_Jsc": "21.1 mA/cm2",
  "JV_measured_reverse_scan_FF": "76.3 %",
  "JV_measured_reverse_scan_PCE": "10.4 %",
  "JV_measured_forward_scan_Voc": "Null",
  "JV_measured_forward_scan_Jsc": "Null",
  "JV_measured_forward_scan_FF": "Null",
  "JV_measured_forward_scan_PCE": "Null",
  "JV_measured_light_spectra": "AM1.5G",
  "JV_measured_light_spectra_intensity": "100 mW/cm2",
  "JV_measured_scan_speed": "Null",
  "JV_measured_scan_delay_time": "Null",
  "JV_certified_PCE": "Null",
  "Stabilized_measured_PCE": "Null",
  "Stabilized_certified_PCE": "Null",
  "Stability_test_device_matching": "True",
  "Stability_test_temperature": "20 °C",
  "Stability_test_atmosphere": "Air",
  "Stability_test_light_spectra": "AM1.5G",
  "Stability_test_light_intensity": "1 sun",
  "Stability_test_relative_humidity": "40 %",
  "Stability_PCE_after_time": "150 hours",
  "Stability_PCE_after_time_value": "10.6 %"
}

File: dataset/2021-2025/10.1021_acsenergylett.0c02305/Device_BestPCE_gpt4o_mini_10.1021_acsenergylett.0c02305.json
{
  "Ref_DOI": "10.1021/acsenergylett.0c02305",
  "Ref_journal": "ACS Energy Lett.",
  "Ref_publication_year": "2021",
  "Ref_title": "Enhanced Performance and Stability of 3D/2D Tin Perovskite Solar Cells Fabricated with a Sequential Solution Deposition",
  "Cell_architecture": "NIP",
  "Cell_stack_sequence": "ITO/PEDOT:PSS/perovskite (3D/2D)/C60/BCP/Ag",
  "Cell_area_measured": "0.0225 cm²",
  "ETL_thickness": "30 nm",
  "ETL_stack_sequence": "C60/BCP",
  "ETL_additive_compound": "Null",
  "ETL_additive_concentration": "Null",
  "ETL_deposition_method": "Thermal evaporation",
  "ETL_deposition_solution_concentration": "Null",
  "ETL_deposition_solvents_compound": "Null",
  "ETL_deposition_synthesis_atmosphere": "Null",
  "ETL_deposition_synthesis_atmosphere_pressure": "Null",
  "ETL_deposition_synthesis_atmosphere_relative_humidity": "Null",
  "ETL_deposition_spin_coating_speed": "Null",
  "ETL_deposition_spin_coating_time": "Null",
  "ETL_deposition_thermal_annealing_temperature": "Null",
  "ETL_deposition_thermal_annealing_time": "Null",
  "Perovskite_dimension": "3D/2D",
  "Perovskite_thickness": "Null",
  "Perovskite_composition_long_form": "GA0.2FA0.8SnI3-1%EDAI2",
  "Perovskite_additive_compound": "Null",
  "Perovskite_additive_concentration": "Null",
  "Perovskite_bandgap": "Null",
  "Perovskite_deposition_method": "Spin-coating",
  "Perovskite_deposition_sequential_spin_coating": "True",
  "Perovskite_deposition_spin_coating_antisolvent": "Chlorobenzene",
  "Perovskite_deposition_reaction_solutions_compounds": "FAI;GAI;EDAI2;SnI2;SnF2",
  "Perovskite_deposition_reaction_solutions_concentrations": "0.78 mmol;0.2 mmol;0.01 mmol;1 mmol;0.1 mmol",
  "Perovskite_deposition_final_solutions_concentration_before_deposition": "0.85 M",
  "Perovskite_deposition_solvents_compound": "DMSO",
  "Perovskite_deposition_solvents_mixing_ratio": "Null",
  "Perovskite_deposition_synthesis_atmosphere": "Nitrogen",
  "Perovskite_deposition_synthesis_atmosphere_pressure": "1 atm",
  "Perovskite_deposition_synthesis_atmosphere_relative_humidity": "Null",
  "Perovskite_deposition_spin_coating_speed": "5000 rpm",
  "Perovskite_deposition_spin_coating_time": "90 s",
  "Perovskite_deposition_thermal_annealing_atmosphere": "Nitrogen",
  "Perovskite_deposition_thermal_annealing_temperature": "70 °C",
  "Perovskite_deposition_thermal_annealing_time": "10 min",
  "Perovskite_surface_treatment_material": "Null",
  "Perovskite_surface_treatment_method": "Null",
  "Perovskite_surface_treatment_solution_concentration": "Null",
  "Perovskite_surface_treatment_solvents_compound": "Null",
  "Perovskite_surface_treatment_synthesis_atmosphere": "Null",
  "Perovskite_surface_treatment_synthesis_atmosphere_pressure": "Null",
  "Perovskite_surface_treatment_synthesis_atmosphere_relative_humidity": "Null",
  "Perovskite_surface_treatment_deposition_spin_coating_speed": "Null",
  "Perovskite_surface_treatment_deposition_spin_coating_time": "Null",
  "Perovskite_surface_treatment_deposition_thermal_annealing_temperature": "Null",
  "Perovskite_surface_treatment_deposition_thermal_annealing_time": "Null",
  "HTL_thickness": "Null",
  "HTL_stack_sequence": "Null",
  "HTL_additive_compound": "Null",
  "HTL_additive_concentration": "Null",
  "HTL_deposition_method": "Null",
  "HTL_deposition_solution_concentration": "Null",
  "HTL_deposition_solvents_compound": "Null",
  "HTL_deposition_synthesis_atmosphere": "Null",
  "HTL_deposition_synthesis_atmosphere_pressure": "Null",
  "HTL_deposition_synthesis_atmosphere_relative_humidity": "Null",
  "HTL_deposition_spin_coating_speed": "Null",
  "HTL_deposition_spin_coating_time": "Null",
  "HTL_deposition_thermal_annealing_temperature": "Null",
  "HTL_deposition_thermal_annealing_time": "Null",
  "Backcontact_thickness": "100 nm",
  "Beckcontact_deposition_method": "Thermal evaporation",
  "Backcontact_deposition_atmosphere_pressure": "Null",
  "Encapsulation_method": "UV adhesive",
  "Encapsulation_atmosphere": "Air",
  "JV_measured_device_matching": "True",
  "JV_measured_reverse_scan_Voc": "0.66 V",
  "JV_measured_reverse_scan_Jsc": "21.1 mA/cm²",
  "JV_measured_reverse_scan_FF": "76.3 %",
  "JV_measured_reverse_scan_PCE": "10.6 %",
  "JV_measured_forward_scan_Voc": "Null",
  "JV_measured_forward_scan_Jsc": "Null",
  "JV_measured_forward_scan_FF": "Null",
  "JV_measured_forward_scan_PCE": "Null",
  "JV_measured_light_spectra": "AM 1.5G",
  "JV_measured_light_spectra_intensity": "100 mW/cm²",
  "JV_measured_scan_speed": "Null",
  "JV_measured_scan_delay_time": "Null",
  "JV_certified_PCE": "Null",
  "Stabilized_measured_PCE": "Null",
  "Stabilized_certified_PCE": "Null",
  "Stability_test_device_matching": "True",
  "Stability_test_temperature": "20 °C",
  "Stability_test_atmosphere": "Air",
  "Stability_test_light_spectra": "AM 1.5G",
  "Stability_test_light_intensity": "1 sun",
  "Stability_test_relative_humidity": "40 %",
  "Stability_PCE_after_time": "150 hours",
  "Stability_PCE_after_time_value": "10.6 %"
}

File: dataset/2021-2025/10.1021_acsenergylett.0c02305/Device_BestPCE_gpt4o_mini_zero_shot_10.1021_acsenergylett.0c02305.json
{
  "Ref_DOI": "10.1021/acsenergylett.0c02305",
  "Ref_journal": "ACS Energy Lett.",
  "Ref_publication_year": "2021",
  "Ref_title": "Enhanced Performance and Stability of 3D/2D Tin Perovskite Solar Cells Fabricated with a Sequential Solution Deposition",
  "Cell_architecture": "3D/2D",
  "Cell_stack_sequence": "ITO/PEDOT:PSS/perovskite (3D/2D)/C60/BCP/Ag",
  "Cell_area_measured": "0.0225 cm2",
  "ETL_thickness": "30 nm",
  "ETL_stack_sequence": "C60/BCP",
  "ETL_additive_compound": "Null",
  "ETL_additive_concentration": "Null",
  "ETL_deposition_method": "thermal evaporation",
  "ETL_deposition_solution_concentration": "Null",
  "ETL_deposition_solvents_compound": "Null",
  "ETL_deposition_synthesis_atmosphere": "Null",
  "ETL_deposition_synthesis_atmosphere_pressure": "Null",
  "ETL_deposition_synthesis_atmosphere_relative_humidity": "Null",
  "ETL_deposition_spin_coating_speed": "Null",
  "ETL_deposition_spin_coating_time": "Null",
  "ETL_deposition_thermal_annealing_temperature": "Null",
  "ETL_deposition_thermal_annealing_time": "Null",
  "Perovskite_dimension": "3D/2D",
  "Perovskite_thickness": "Null",
  "Perovskite_composition_long_form": "GA0.2FA0.8SnI3-1%EDAI2",
  "Perovskite_additive_compound": "Null",
  "Perovskite_additive_concentration": "Null",
  "Perovskite_bandgap": "Null",
  "Perovskite_deposition_method": "spin-coating",
  "Perovskite_deposition_sequential_spin_coating": "Yes",
  "Perovskite_deposition_spin_coating_antisolvent": "chlorobenzene",
  "Perovskite_deposition_reaction_solutions_compounds": "FAI, GAI, EDAI2, SnI2, SnF2",
  "Perovskite_deposition_reaction_solutions_concentrations": "0.78 mmol, 0.2 mmol, 0.01 mmol, 1 mmol, 0.1 mmol",
  "Perovskite_deposition_final_solutions_concentration_before_deposition": "0.85 M",
  "Perovskite_deposition_solvents_compound": "DMSO",
  "Perovskite_deposition_solvents_mixing_ratio": "Null",
  "Perovskite_deposition_synthesis_atmosphere": "N2",
  "Perovskite_deposition_synthesis_atmosphere_pressure": "Null",
  "Perovskite_deposition_synthesis_atmosphere_relative_humidity": "Null",
  "Perovskite_deposition_spin_coating_speed": "5000 rpm",
  "Perovskite_deposition_spin_coating_time": "90 s",
  "Perovskite_deposition_thermal_annealing_atmosphere": "N2",
  "Perovskite_deposition_thermal_annealing_temperature": "70 °C",
  "Perovskite_deposition_thermal_annealing_time": "10 min",
  "Perovskite_surface_treatment_material": "Null",
  "Perovskite_surface_treatment_method": "Null",
  "Perovskite_surface_treatment_solution_concentration": "Null",
  "Perovskite_surface_treatment_solvents_compound": "Null",
  "Perovskite_surface_treatment_synthesis_atmosphere": "Null",
  "Perovskite_surface_treatment_synthesis_atmosphere_pressure": "Null",
  "Perovskite_surface_treatment_synthesis_atmosphere_relative_humidity": "Null",
  "Perovskite_surface_treatment_deposition_spin_coating_speed": "Null",
  "Perovskite_surface_treatment_deposition_spin_coating_time": "Null",
  "Perovskite_surface_treatment_deposition_thermal_annealing_temperature": "Null",
  "Perovskite_surface_treatment_deposition_thermal_annealing_time": "Null",
  "HTL_thickness": "Null",
  "HTL_stack_sequence": "PEDOT:PSS",
  "HTL_additive_compound": "Null",
  "HTL_additive_concentration": "Null",
  "HTL_deposition_method": "spin-coating",
  "HTL_deposition_solution_concentration": "Null",
  "HTL_deposition_solvents_compound": "Null",
  "HTL_deposition_synthesis_atmosphere": "Null",
  "HTL_deposition_synthesis_atmosphere_pressure": "Null",
  "HTL_deposition_synthesis_atmosphere_relative_humidity": "Null",
  "HTL_deposition_spin_coating_speed": "5000 rpm",
  "HTL_deposition_spin_coating_time": "50 s",
  "HTL_deposition_thermal_annealing_temperature": "150 °C",
  "HTL_deposition_thermal_annealing_time": "20 min",
  "Backcontact_thickness": "100 nm",
  "Beckcontact_deposition_method": "thermal evaporation",
  "Backcontact_deposition_atmosphere_pressure": "Null",
  "Encapsulation_method": "UV glue",
  "Encapsulation_atmosphere": "N2",
  "JV_measured_device_matching": "Null",
  "JV_measured_reverse_scan_Voc": "0.66 V",
  "JV_measured_reverse_scan_Jsc": "Null",
  "JV_measured_reverse_scan_FF": "Null",
  "JV_measured_reverse_scan_PCE": "10.6%",
  "JV_measured_forward_scan_Voc": "Null",
  "JV_measured_forward_scan_Jsc": "Null",
  "JV_measured_forward_scan_FF": "Null",
  "JV_measured_forward_scan_PCE": "Null",
  "JV_measured_light_spectra": "Null",
  "JV_measured_light_spectra_intensity": "Null",
  "JV_measured_scan_speed": "Null",
  "JV_measured_scan_delay_time": "Null",
  "JV_certified_PCE": "Null",
  "Stabilized_measured_PCE": "Null",
  "Stabilized_certified_PCE": "Null",
  "Stability_test_device_matching": "Null",
  "Stability_test_temperature": "20 °C",
  "Stability_test_atmosphere": "ambient air",
  "Stability_test_light_spectra": "Null",
  "Stability_test_light_intensity": "one-sun",
  "Stability_test_relative_humidity": "40%",
  "Stability_PCE_after_time": "150 h",
  "Stability_PCE_after_time_value": "Null"
}

File: dataset/2021-2025/10.1021_acsenergylett.0c02305/Device_BestPCE_grok_10.1021_acsenergylett.0c02305.json
{
  "Ref_DOI": "10.1021/acsenergylett.0c02305",
  "Ref_journal": "ACS Energy Letters",
  "Ref_publication_year": "2021",
  "Ref_title": "Enhanced Performance and Stability of 3D/2D Tin Perovskite Solar Cells Fabricated with a Sequential Solution Deposition",
  "Cell_architecture": "PIN",
  "Cell_stack_sequence": "ITO/PEDOT:PSS/Perovskite/C60/BCP/Ag",
  "Cell_area_measured": "0.0225 cm2",
  "ETL_thickness": "30 nm/5 nm",
  "ETL_stack_sequence": "C60/BCP",
  "ETL_additive_compound": "Null",
  "ETL_additive_concentration": "Null",
  "ETL_deposition_method": "Thermal evaporation/Thermal evaporation",
  "ETL_deposition_solution_concentration": "Null/Null",
  "ETL_deposition_solvents_compound": "Null/Null",
  "ETL_deposition_synthesis_atmosphere": "Null",
  "ETL_deposition_synthesis_atmosphere_pressure": "5e-6 torr",
  "ETL_deposition_synthesis_atmosphere_relative_humidity": "Null",
  "ETL_deposition_spin_coating_speed": "Null/Null",
  "ETL_deposition_spin_coating_time": "Null/Null",
  "ETL_deposition_thermal_annealing_temperature": "Null/Null",
  "ETL_deposition_thermal_annealing_time": "Null/Null",
  "Perovskite_dimension": "3D/2D",
  "Perovskite_thickness": "Null",
  "Perovskite_composition_long_form": "GA0.2FA0.8SnI3 with Anilinium (AN) 2D layer",
  "Perovskite_additive_compound": "EDAI2",
  "Perovskite_additive_concentration": "1 mol%",
  "Perovskite_bandgap": "Null",
  "Perovskite_deposition_method": "Spin-coating",
  "Perovskite_deposition_sequential_spin_coating": "True",
  "Perovskite_deposition_spin_coating_antisolvent": "Null",
  "Perovskite_deposition_reaction_solutions_compounds": "FAI;GAI;EDAI2;SnI2;SnF2;Anilinium Iodide (ANI)",
  "Perovskite_deposition_reaction_solutions_concentrations": "0.78 mmol;0.2 mmol;0.01 mmol;1 mmol;0.1 mmol;7.5 mM",
  "Perovskite_deposition_final_solutions_concentration_before_deposition": "Null",
  "Perovskite_deposition_solvents_compound": "DMSO;HFP",
  "Perovskite_deposition_solvents_mixing_ratio": "Null;Null",
  "Perovskite_deposition_synthesis_atmosphere": "Nitrogen",
  "Perovskite_deposition_synthesis_atmosphere_pressure": "Null",
  "Perovskite_deposition_synthesis_atmosphere_relative_humidity": "Null",
  "Perovskite_deposition_spin_coating_speed": "5000 rpm;5000 rpm",
  "Perovskite_deposition_spin_coating_time": "90 s;10 s",
  "Perovskite_deposition_thermal_annealing_atmosphere": "Null",
  "Perovskite_deposition_thermal_annealing_temperature": "70 °C;70 °C",
  "Perovskite_deposition_thermal_annealing_time": "10 min;10 min",
  "Perovskite_surface_treatment_material": "Anilinium Iodide (ANI)",
  "Perovskite_surface_treatment_method": "Spin-coating",
  "Perovskite_surface_treatment_solution_concentration": "7.5 mM",
  "Perovskite_surface_treatment_solvents_compound": "HFP",
  "Perovskite_surface_treatment_synthesis_atmosphere": "Nitrogen",
  "Perovskite_surface_treatment_synthesis_atmosphere_pressure": "Null",
  "Perovskite_surface_treatment_synthesis_atmosphere_relative_humidity": "Null",
  "Perovskite_surface_treatment_deposition_spin_coating_speed": "5000 rpm",
  "Perovskite_surface_treatment_deposition_spin_coating_time": "10 s",
  "Perovskite_surface_treatment_deposition_thermal_annealing_temperature": "70 °C",
  "Perovskite_surface_treatment_deposition_thermal_annealing_time": "10 min",
  "HTL_thickness": "Null",
  "HTL_stack_sequence": "PEDOT:PSS",
  "HTL_additive_compound": "Null",
  "HTL_additive_concentration": "Null",
  "HTL_deposition_method": "Spin-coating",
  "HTL_deposition_solution_concentration": "Null",
  "HTL_deposition_solvents_compound": "Null",
  "HTL_deposition_synthesis_atmosphere": "Air",
  "HTL_deposition_synthesis_atmosphere_pressure": "1 atm",
  "HTL_deposition_synthesis_atmosphere_relative_humidity": "Null",
  "HTL_deposition_spin_coating_speed": "5000 rpm",
  "HTL_deposition_spin_coating_time": "50 s",
  "HTL_deposition_thermal_annealing_temperature": "150 °C",
  "HTL_deposition_thermal_annealing_time": "20 min",
  "Backcontact_thickness": "100 nm",
  "Beckcontact_deposition_method": "Thermal evaporation",
  "Backcontact_deposition_atmosphere_pressure": "5e-6 torr",
  "Encapsulation_method": "UV glue",
  "Encapsulation_atmosphere": "Air",
  "JV_measured_device_matching": "True",
  "JV_measured_reverse_scan_Voc": "0.66 V",
  "JV_measured_reverse_scan_Jsc": "21.1 mA/cm2",
  "JV_measured_reverse_scan_FF": "76.3 %",
  "JV_measured_reverse_scan_PCE": "10.6 %",
  "JV_measured_forward_scan_Voc": "Null",
  "JV_measured_forward_scan_Jsc": "Null",
  "JV_measured_forward_scan_FF": "Null",
  "JV_measured_forward_scan_PCE": "Null",
  "JV_measured_light_spectra": "AM1.5G",
  "JV_measured_light_spectra_intensity": "100 mW/cm2",
  "JV_measured_scan_speed": "Null",
  "JV_measured_scan_delay_time": "Null",
  "JV_certified_PCE": "Null",
  "Stabilized_measured_PCE": "Null",
  "Stabilized_certified_PCE": "Null",
  "Stability_test_device_matching": "True",
  "Stability_test_temperature": "20-50 °C",
  "Stability_test_atmosphere": "Air",
  "Stability_test_light_spectra": "AM1.5G",
  "Stability_test_light_intensity": "1 sun",
  "Stability_test_relative_humidity": "40 %",
  "Stability_PCE_after_time": "10 cycles",
  "Stability_PCE_after_time_value": "95 % of initial PCE"
}

File: dataset/2021-2025/10.1021_acsenergylett.0c02305/Device_BestPCE_o3_10.1021_acsenergylett.0c02305.json
{
  "Ref_DOI": "10.1021/acsenergylett.0c02305",
  "Ref_journal": "ACS Energy Letters",
  "Ref_publication_year": "2021",
  "Ref_title": "Enhanced Performance and Stability of 3D/2D Tin Perovskite Solar Cells Fabricated with a Sequential Solution Deposition",
  "Cell_architecture": "PIN",
  "Cell_stack_sequence": "ITO/PEDOT:PSS/GA0.2FA0.8SnI3-1%EDAI2 with AN 2D overlay/C60/BCP/Ag",
  "Cell_area_measured": "0.0225 cm2",
  "ETL_thickness": "30 nm/5 nm",
  "ETL_stack_sequence": "C60/BCP",
  "ETL_additive_compound": "Null",
  "ETL_additive_concentration": "Null",
  "ETL_deposition_method": "Thermal evaporation/Thermal evaporation",
  "ETL_deposition_solution_concentration": "Null",
  "ETL_deposition_solvents_compound": "Null",
  "ETL_deposition_synthesis_atmosphere": "Vacuum",
  "ETL_deposition_synthesis_atmosphere_pressure": "5e-6 Torr",
  "ETL_deposition_synthesis_atmosphere_relative_humidity": "Null",
  "ETL_deposition_spin_coating_speed": "Null",
  "ETL_deposition_spin_coating_time": "Null",
  "ETL_deposition_thermal_annealing_temperature": "Null",
  "ETL_deposition_thermal_annealing_time": "Null",
  "Perovskite_dimension": "3D/2D",
  "Perovskite_thickness": "Null",
  "Perovskite_composition_long_form": "GA0.2FA0.8SnI3-1%EDAI2 with surface anilinium quasi-2D layer",
  "Perovskite_additive_compound": "SnF2",
  "Perovskite_additive_concentration": "10 mol%",
  "Perovskite_bandgap": "Null",
  "Perovskite_deposition_method": "Spin-coating",
  "Perovskite_deposition_sequential_spin_coating": "True",
  "Perovskite_deposition_spin_coating_antisolvent": "Chlorobenzene",
  "Perovskite_deposition_reaction_solutions_compounds": "FAI;GAI;EDAI2;SnI2;SnF2",
  "Perovskite_deposition_reaction_solutions_concentrations": "0.78 mmol;0.20 mmol;0.01 mmol;1.0 mmol;0.10 mmol",
  "Perovskite_deposition_final_solutions_concentration_before_deposition": "0.85 M",
  "Perovskite_deposition_solvents_compound": "DMSO",
  "Perovskite_deposition_solvents_mixing_ratio": "Null",
  "Perovskite_deposition_synthesis_atmosphere": "Nitrogen",
  "Perovskite_deposition_synthesis_atmosphere_pressure": "1 atm",
  "Perovskite_deposition_synthesis_atmosphere_relative_humidity": "Null",
  "Perovskite_deposition_spin_coating_speed": "5000 rpm;5000 rpm",
  "Perovskite_deposition_spin_coating_time": "90 s;10 s",
  "Perovskite_deposition_thermal_annealing_atmosphere": "Nitrogen",
  "Perovskite_deposition_thermal_annealing_temperature": "70 °C;70 °C",
  "Perovskite_deposition_thermal_annealing_time": "10 min;10 min",
  "Perovskite_surface_treatment_material": "Null",
  "Perovskite_surface_treatment_method": "Null",
  "Perovskite_surface_treatment_solution_concentration": "Null",
  "Perovskite_surface_treatment_solvents_compound": "Null",
  "Perovskite_surface_treatment_synthesis_atmosphere": "Null",
  "Perovskite_surface_treatment_synthesis_atmosphere_pressure": "Null",
  "Perovskite_surface_treatment_synthesis_atmosphere_relative_humidity": "Null",
  "Perovskite_surface_treatment_deposition_spin_coating_speed": "Null",
  "Perovskite_surface_treatment_deposition_spin_coating_time": "Null",
  "Perovskite_surface_treatment_deposition_thermal_annealing_temperature": "Null",
  "Perovskite_surface_treatment_deposition_thermal_annealing_time": "Null",
  "HTL_thickness": "Null",
  "HTL_stack_sequence": "PEDOT:PSS",
  "HTL_additive_compound": "Null",
  "HTL_additive_concentration": "Null",
  "HTL_deposition_method": "Spin-coating",
  "HTL_deposition_solution_concentration": "Null",
  "HTL_deposition_solvents_compound": "Null",
  "HTL_deposition_synthesis_atmosphere": "Air",
  "HTL_deposition_synthesis_atmosphere_pressure": "1 atm",
  "HTL_deposition_synthesis_atmosphere_relative_humidity": "Null",
  "HTL_deposition_spin_coating_speed": "5000 rpm",
  "HTL_deposition_spin_coating_time": "50 s",
  "HTL_deposition_thermal_annealing_temperature": "150 °C",
  "HTL_deposition_thermal_annealing_time": "20 min",
  "Backcontact_thickness": "100 nm",
  "Beckcontact_deposition_method": "Thermal evaporation",
  "Backcontact_deposition_atmosphere_pressure": "5e-6 Torr",
  "Encapsulation_method": "UV adhesive (NOA 68) with glass cover",
  "Encapsulation_atmosphere": "Air",
  "JV_measured_device_matching": "True",
  "JV_measured_reverse_scan_Voc": "0.645 V",
  "JV_measured_reverse_scan_Jsc": "21.1 mA/cm2",
  "JV_measured_reverse_scan_FF": "76.3 %",
  "JV_measured_reverse_scan_PCE": "10.4 %",
  "JV_measured_forward_scan_Voc": "Null",
  "JV_measured_forward_scan_Jsc": "Null",
  "JV_measured_forward_scan_FF": "Null",
  "JV_measured_forward_scan_PCE": "Null",
  "JV_measured_light_spectra": "AM1.5G",
  "JV_measured_light_spectra_intensity": "100 mW/cm2",
  "JV_measured_scan_speed": "Null",
  "JV_measured_scan_delay_time": "Null",
  "JV_certified_PCE": "Null",
  "Stabilized_measured_PCE": "Null",
  "Stabilized_certified_PCE": "Null",
  "Stability_test_device_matching": "True",
  "Stability_test_temperature": "20 °C",
  "Stability_test_atmosphere": "Air",
  "Stability_test_light_spectra": "Null",
  "Stability_test_light_intensity": "Null",
  "Stability_test_relative_humidity": "40 %",
  "Stability_PCE_after_time": "150 h",
  "Stability_PCE_after_time_value": "≈100 % of initial PCE"
}

File: dataset/2021-2025/10.1021_acsenergylett.0c02305/Device_BestPCE_o4_mini_10.1021_acsenergylett.0c02305.json
{
  "Ref_DOI": "10.1021/acsenergylett.0c02305",
  "Ref_journal": "ACS Energy Lett.",
  "Ref_publication_year": "2021",
  "Ref_title": "Enhanced Performance and Stability of 3D/2D Tin Perovskite Solar Cells Fabricated with a Sequential Solution Deposition",
  "Cell_architecture": "PIN",
  "Cell_stack_sequence": "ITO/PEDOT:PSS/Perovskite(3D/2D)/C60/BCP/Ag",
  "Cell_area_measured": "0.0225 cm2",
  "ETL_thickness": "30 nm/5 nm",
  "ETL_stack_sequence": "C60/BCP",
  "ETL_additive_compound": "Null",
  "ETL_additive_concentration": "Null",
  "ETL_deposition_method": "Thermal evaporation",
  "ETL_deposition_solution_concentration": "Null",
  "ETL_deposition_solvents_compound": "Null",
  "ETL_deposition_synthesis_atmosphere": "Vacuum",
  "ETL_deposition_synthesis_atmosphere_pressure": "5e-6 Torr",
  "ETL_deposition_synthesis_atmosphere_relative_humidity": "Null",
  "ETL_deposition_spin_coating_speed": "Null",
  "ETL_deposition_spin_coating_time": "Null",
  "ETL_deposition_thermal_annealing_temperature": "Null",
  "ETL_deposition_thermal_annealing_time": "Null",
  "Perovskite_dimension": "3D/2D",
  "Perovskite_thickness": "Null",
  "Perovskite_composition_long_form": "FA0.8GA0.2SnI3-1%EDAI2",
  "Perovskite_additive_compound": "EDAI2",
  "Perovskite_additive_concentration": "1 mol%",
  "Perovskite_bandgap": "Null",
  "Perovskite_deposition_method": "Spin-coating",
  "Perovskite_deposition_sequential_spin_coating": "True",
  "Perovskite_deposition_spin_coating_antisolvent": "Null",
  "Perovskite_deposition_reaction_solutions_compounds": "FAI;GAI;EDAI2;SnI2;SnF2;Sn",
  "Perovskite_deposition_reaction_solutions_concentrations": "0.78 mmol;0.2 mmol;0.01 mmol;1 mmol;0.1 mmol;50 mg",
  "Perovskite_deposition_final_solutions_concentration_before_deposition": "0.85 M",
  "Perovskite_deposition_solvents_compound": "DMSO;HFP",
  "Perovskite_deposition_solvents_mixing_ratio": "Null",
  "Perovskite_deposition_synthesis_atmosphere": "Nitrogen",
  "Perovskite_deposition_synthesis_atmosphere_pressure": "1 atm",
  "Perovskite_deposition_synthesis_atmosphere_relative_humidity": "0%",
  "Perovskite_deposition_spin_coating_speed": "5000;5000",
  "Perovskite_deposition_spin_coating_time": "90;10",
  "Perovskite_deposition_thermal_annealing_atmosphere": "Nitrogen",
  "Perovskite_deposition_thermal_annealing_temperature": "70;70",
  "Perovskite_deposition_thermal_annealing_time": "10;10",
  "Perovskite_surface_treatment_material": "Anilinium iodide",
  "Perovskite_surface_treatment_method": "Spin-coating",
  "Perovskite_surface_treatment_solution_concentration": "7.5 mM",
  "Perovskite_surface_treatment_solvents_compound": "HFP",
  "Perovskite_surface_treatment_synthesis_atmosphere": "Nitrogen",
  "Perovskite_surface_treatment_synthesis_atmosphere_pressure": "1 atm",
  "Perovskite_surface_treatment_synthesis_atmosphere_relative_humidity": "0%",
  "Perovskite_surface_treatment_deposition_spin_coating_speed": "5000",
  "Perovskite_surface_treatment_deposition_spin_coating_time": "10",
  "Perovskite_surface_treatment_deposition_thermal_annealing_temperature": "70",
  "Perovskite_surface_treatment_deposition_thermal_annealing_time": "10",
  "HTL_thickness": "Null",
  "HTL_stack_sequence": "PEDOT:PSS",
  "HTL_additive_compound": "Null",
  "HTL_additive_concentration": "Null",
  "HTL_deposition_method": "Spin-coating",
  "HTL_deposition_solution_concentration": "Null",
  "HTL_deposition_solvents_compound": "Null",
  "HTL_deposition_synthesis_atmosphere": "Air",
  "HTL_deposition_synthesis_atmosphere_pressure": "1 atm",
  "HTL_deposition_synthesis_atmosphere_relative_humidity": "Null",
  "HTL_deposition_spin_coating_speed": "5000",
  "HTL_deposition_spin_coating_time": "50",
  "HTL_deposition_thermal_annealing_temperature": "150",
  "HTL_deposition_thermal_annealing_time": "20",
  "Backcontact_thickness": "100 nm",
  "Beckcontact_deposition_method": "Thermal evaporation",
  "Backcontact_deposition_atmosphere_pressure": "5e-6 Torr",
  "Encapsulation_method": "UV-curable adhesive",
  "Encapsulation_atmosphere": "Air",
  "JV_measured_device_matching": "True",
  "JV_measured_reverse_scan_Voc": "0.645 V",
  "JV_measured_reverse_scan_Jsc": "21.1 mA/cm2",
  "JV_measured_reverse_scan_FF": "76.3%",
  "JV_measured_reverse_scan_PCE": "10.4%",
  "JV_measured_forward_scan_Voc": "Null",
  "JV_measured_forward_scan_Jsc": "Null",
  "JV_measured_forward_scan_FF": "Null",
  "JV_measured_forward_scan_PCE": "Null",
  "JV_measured_light_spectra": "AM1.5G",
  "JV_measured_light_spectra_intensity": "100 mW/cm2",
  "JV_measured_scan_speed": "Null",
  "JV_measured_scan_delay_time": "Null",
  "JV_certified_PCE": "Null",
  "Stabilized_measured_PCE": "Null",
  "Stabilized_certified_PCE": "Null",
  "Stability_test_device_matching": "True",
  "Stability_test_temperature": "20°C",
  "Stability_test_atmosphere": "Air",
  "Stability_test_light_spectra": "Dark",
  "Stability_test_light_intensity": "Null",
  "Stability_test_relative_humidity": "40%",
  "Stability_PCE_after_time": "150 hours",
  "Stability_PCE_after_time_value": "100%"
}

File: dataset/2021-2025/10.1021_acsenergylett.0c02385/Device_BestPCE_10.1021_acsenergylett.0c02385.json
{
    "Ref_DOI": "10.1021/acsenergylett.0c02385",
    "Ref_journal": "ACS Energy Letters",
    "Ref_publication_year": "2021",
    "Ref_title": "Implementing Dopant-Free Hole-Transporting Layers and Metal-Incorporated CsPbI2Br for Stable All-Inorganic Perovskite Solar Cells",
    "Cell_architecture": "NIP",
    "Cell_stack_sequence": "FTO/c-TiO2/mp-TiO2/InCl3:CsPbI2Br/P3HT/Au",
    "Cell_area_measured": "0.09 cm2",
    "ETL_thickness": "230 nm",
    "ETL_stack_sequence": "c-TiO2/mp-TiO2",
    "ETL_additive_compound": "Null",
    "ETL_additive_concentration": "Null",
    "ETL_deposition_method": "Spin-coating/Spin-coating",
    "ETL_deposition_solution_concentration": "Null",
    "ETL_deposition_solvents_compound": "Ethanol/Ethanol",
    "ETL_deposition_synthesis_atmosphere": "Air",
    "ETL_deposition_synthesis_atmosphere_pressure": "1 atm",
    "ETL_deposition_synthesis_atmosphere_relative_humidity": "Null",
    "ETL_deposition_spin_coating_speed": "4000 rpm/4000 rpm",
    "ETL_deposition_spin_coating_time": "20 s/20 s",
    "ETL_deposition_thermal_annealing_temperature": "450 °C/500 °C",
    "ETL_deposition_thermal_annealing_time": "30 min/15 min",
    "Perovskite_dimension": "3D",
    "Perovskite_thickness": "Null",
    "Perovskite_composition_long_form": "InCl3:CsPbI2Br",
    "Perovskite_additive_compound": "InCl3",
    "Perovskite_additive_concentration": "0.25%",
    "Perovskite_bandgap": "1.91 eV",
    "Perovskite_deposition_method": "Spin-coating",
    "Perovskite_deposition_sequential_spin_coating": "False",
    "Perovskite_deposition_spin_coating_antisolvent": "Null",
    "Perovskite_deposition_reaction_solutions_compounds": "PbI2; PbBr2; CsI",
    "Perovskite_deposition_reaction_solutions_concentrations": "1.2 M; 1.2 M; 1.2 M",
    "Perovskite_deposition_final_solutions_concentration_before_deposition": "1.2 M",
    "Perovskite_deposition_solvents_compound": "DMSO",
    "Perovskite_deposition_solvents_mixing_ratio": "Null",
    "Perovskite_deposition_synthesis_atmosphere": "Air",
    "Perovskite_deposition_synthesis_atmosphere_pressure": "1 atm",
    "Perovskite_deposition_synthesis_atmosphere_relative_humidity": "Null",
    "Perovskite_deposition_spin_coating_speed": "1000 rpm; 3000 rpm",
    "Perovskite_deposition_spin_coating_time": "10 s; 30 s",
    "Perovskite_deposition_thermal_annealing_atmosphere": "Air",
    "Perovskite_deposition_thermal_annealing_temperature": "280 °C",
    "Perovskite_deposition_thermal_annealing_time": "10 min",
    "Perovskite_surface_treatment_material": "Null",
    "Perovskite_surface_treatment_method": "Null",
    "Perovskite_surface_treatment_solution_concentration": "Null",
    "Perovskite_surface_treatment_solvents_compound": "Null",
    "Perovskite_surface_treatment_synthesis_atmosphere": "Null",
    "Perovskite_surface_treatment_synthesis_atmosphere_pressure": "Null",
    "Perovskite_surface_treatment_synthesis_atmosphere_relative_humidity": "Null",
    "Perovskite_surface_treatment_deposition_spin_coating_speed": "Null",
    "Perovskite_surface_treatment_deposition_spin_coating_time": "Null",
    "Perovskite_surface_treatment_deposition_thermal_annealing_temperature": "Null",
    "Perovskite_surface_treatment_deposition_thermal_annealing_time": "Null",
    "HTL_thickness": "Null",
    "HTL_stack_sequence": "P3HT",
    "HTL_additive_compound": "Null",
    "HTL_additive_concentration": "Null",
    "HTL_deposition_method": "Spin-Coating",
    "HTL_deposition_solution_concentration": "15 mg/mL",
    "HTL_deposition_solvents_compound": "Chlorobenzene",
    "HTL_deposition_synthesis_atmosphere": "Air",
    "HTL_deposition_synthesis_atmosphere_pressure": "1 atm",
    "HTL_deposition_synthesis_atmosphere_relative_humidity": "Null",
    "HTL_deposition_spin_coating_speed": "3000 rpm",
    "HTL_deposition_spin_coating_time": "30 s",
    "HTL_deposition_thermal_annealing_temperature": "200 °C",
    "HTL_deposition_thermal_annealing_time": "5 min",
    "Backcontact_thickness": "60 nm",
    "Beckcontact_deposition_method": "Thermal evaporation",
    "Backcontact_deposition_atmosphere_pressure": "2×10-6 mbar",
    "Encapsulation_method": "Null",
    "Encapsulation_atmosphere": "Null",
    "JV_measured_device_matching": "True",
    "JV_measured_reverse_scan_Voc": "1.303 V",
    "JV_measured_reverse_scan_Jsc": "15.90 mA/cm2",
    "JV_measured_reverse_scan_FF": "75.76 %",
    "JV_measured_reverse_scan_PCE": "15.69 %",
    "JV_measured_forward_scan_Voc": "1.277 V",
    "JV_measured_forward_scan_Jsc": "15.90 mA/cm2",
    "JV_measured_forward_scan_FF": "73.10 %",
    "JV_measured_forward_scan_PCE": "14.83 %",
    "JV_measured_light_spectra": "AM1.5G",
    "JV_measured_light_spectra_intensity": "100 mW/cm2",
    "JV_measured_scan_speed": "150 mV/s",
    "JV_measured_scan_delay_time": "Null",
    "JV_certified_PCE": "14.97 %",
    "Stabilized_measured_PCE": "15.10 %",
    "Stabilized_certified_PCE": "Null",
    "Stability_test_device_matching": "True",
    "Stability_test_temperature": "85 °C",
    "Stability_test_atmosphere": "Air",
    "Stability_test_light_spectra": "AM1.5G",
    "Stability_test_light_intensity": "100 mW/cm2",
    "Stability_test_relative_humidity": "40-50 %",
    "Stability_PCE_after_time": "1600 hours",
    "Stability_PCE_after_time_value": ">95 %"
}
