Repository: jiayijdong/PSCbench

# PSCbench


**PSCbench** is a novel benchmark for materials science research-level scientific
dataset curation sourced from published journals. The benchmark is designed to evaluate the complex classification capabilities,
strong domain knowledge, and advanced calculation skills of LLMs.

## Data


The PSCbench dataset is under dataset folder in json file format. Each file is list of dictionary and can be extracted using following scripts.
Each file stands for one published journal, which is fully elaborated in the paper. 

```
with open("./dataset/retroactive/{}.json".format(subject), encoding='utf-8') as json_file:
    problems=json.load(json_file)
```

File: dataset/2021-2025/10.1021_acsenergylett.0c02385/Device_BestPCE_Gemini_1.5_pro_10.1021_acsenergylett.0c02385.json
{
  "Ref_DOI": "10.1021/acsenergylett.0c02385",
  "Ref_journal": "ACS Energy Letters",
  "Ref_publication_year": "2021",
  "Ref_title": "Implementing Dopant-Free Hole-Transporting Layers and Metal-Incorporated CsPbI2Br for Stable All-Inorganic Perovskite Solar Cells",
  "Cell_architecture": "NIP",
  "Cell_stack_sequence": "FTO/c-TiO2/mp-TiO2/InCl3:CsPbI2Br/P3HT/Au",
  "Cell_area_measured": "0.09 cm2",
  "ETL_thickness": "60 nm/180 nm",
  "ETL_stack_sequence": "c-TiO2/mp-TiO2",
  "ETL_additive_compound": null,
  "ETL_additive_concentration": null,
  "ETL_deposition_method": "Spin-coating/Spin-coating",
  "ETL_deposition_solution_concentration": null,
  "ETL_deposition_solvents_compound": "Ethanol",
  "ETL_deposition_synthesis_atmosphere": "Air",
  "ETL_deposition_synthesis_atmosphere_pressure": "1 atm",
  "ETL_deposition_synthesis_atmosphere_relative_humidity": null,
  "ETL_deposition_spin_coating_speed": "4000 rpm",
  "ETL_deposition_spin_coating_time": "20 s",
  "ETL_deposition_thermal_annealing_temperature": "450 °C/500 °C",
  "ETL_deposition_thermal_annealing_time": "30 min/15 min",
  "Perovskite_dimension": "3D",
  "Perovskite_thickness": "375 nm",
  "Perovskite_composition_long_form": "CsPbI2Br",
  "Perovskite_additive_compound": "InCl3",
  "Perovskite_additive_concentration": "0.25%",
  "Perovskite_bandgap": "1.9 eV",
  "Perovskite_deposition_method": "Spin-coating",
  "Perovskite_deposition_sequential_spin_coating": false,
  "Perovskite_deposition_spin_coating_antisolvent": null,
  "Perovskite_deposition_reaction_solutions_compounds": "PbI2;PbBr2;CsI;InCl3",
  "Perovskite_deposition_reaction_solutions_concentrations": "1.2 M",
  "Perovskite_deposition_final_solutions_concentration_before_deposition": null,
  "Perovskite_deposition_solvents_compound": "DMSO",
  "Perovskite_deposition_solvents_mixing_ratio": null,
  "Perovskite_deposition_synthesis_atmosphere": "Air",
  "Perovskite_deposition_synthesis_atmosphere_pressure": "1 atm",
  "Perovskite_deposition_synthesis_atmosphere_relative_humidity": null,
  "Perovskite_deposition_spin_coating_speed": "1000 rpm;3000 rpm",
  "Perovskite_deposition_spin_coating_time": "10 s;30 s",
  "Perovskite_deposition_thermal_annealing_atmosphere": null,
  "Perovskite_deposition_thermal_annealing_temperature": "280 °C",
  "Perovskite_deposition_thermal_annealing_time": "10 min",
  "Perovskite_surface_treatment_material": null,
  "Perovskite_surface_treatment_method": null,
  "Perovskite_surface_treatment_solution_concentration": null,
  "Perovskite_surface_treatment_solvents_compound": null,
  "Perovskite_surface_treatment_synthesis_atmosphere": null,
  "Perovskite_surface_treatment_synthesis_atmosphere_pressure": null,
  "Perovskite_surface_treatment_synthesis_atmosphere_relative_humidity": null,
  "Perovskite_surface_treatment_deposition_spin_coating_speed": null,
  "Perovskite_surface_treatment_deposition_spin_coating_time": null,
  "Perovskite_surface_treatment_deposition_thermal_annealing_temperature": null,
  "Perovskite_surface_treatment_deposition_thermal_annealing_time": null,
  "HTL_thickness": null,
  "HTL_stack_sequence": "P3HT",
  "HTL_additive_compound": null,
  "HTL_additive_concentration": null,
  "HTL_deposition_method": "Spin-coating",
  "HTL_deposition_solution_concentration": "15 mg/mL",
  "HTL_deposition_solvents_compound": "Chlorobenzene",
  "HTL_deposition_synthesis_atmosphere": null,
  "HTL_deposition_synthesis_atmosphere_pressure": "1 atm",
  "HTL_deposition_synthesis_atmosphere_relative_humidity": null,
  "HTL_deposition_spin_coating_speed": "3000 rpm",
  "HTL_deposition_spin_coating_time": "30 s",
  "HTL_deposition_thermal_annealing_temperature": "200 °C",
  "HTL_deposition_thermal_annealing_time": "5 min",
  "Backcontact_thickness": "60 nm",
  "Beckcontact_deposition_method": "Thermal evaporation",
  "Backcontact_deposition_atmosphere_pressure": "2×10-6 mbar",
  "Encapsulation_method": null,
  "Encapsulation_atmosphere": null,
  "JV_measured_device_matching": true,
  "JV_measured_reverse_scan_Voc": "1.303 V",
  "JV_measured_reverse_scan_Jsc": "15.91 mA/cm2",
  "JV_measured_reverse_scan_FF": "75.76%",
  "JV_measured_reverse_scan_PCE": "15.69%",
  "JV_measured_forward_scan_Voc": "1.277 V",
  "JV_measured_forward_scan_Jsc": "15.90 mA/cm2",
  "JV_measured_forward_scan_FF": "73.10%",
  "JV_measured_forward_scan_PCE": "14.83%",
  "JV_measured_light_spectra": "AM1.5G",
  "JV_measured_light_spectra_intensity": "100 mW/cm2",
  "JV_measured_scan_speed": "150 mV/s",
  "JV_measured_scan_delay_time": null,
  "JV_certified_PCE": "14.97%",
  "Stabilized_measured_PCE": null,
  "Stabilized_certified_PCE": null,
  "Stability_test_device_matching": true,
  "Stability_test_temperature": "85 °C",
  "Stability_test_atmosphere": "Air",
  "Stability_test_light_spectra": null,
  "Stability_test_light_intensity": null,
  "Stability_test_relative_humidity": null,
  "Stability_PCE_after_time": "1600 h",
  "Stability_PCE_after_time_value": ">95%"
}

File: dataset/2021-2025/10.1021_acsenergylett.0c02385/Device_BestPCE_Gemini_2.0_Flash_10.1021_acsenergylett.0c02385.json
{
  "Ref_DOI": "10.1021/acsenergylett.0c02385",
  "Ref_journal": "ACS Energy Lett.",
  "Ref_publication_year": "2021",
  "Ref_title": "Implementing Dopant-Free Hole-Transporting Layers and Metal-Incorporated CsPbI2Br for Stable All-Inorganic Perovskite Solar Cells",
  "Cell_architecture": "NIP",
  "Cell_stack_sequence": "FTO/c-TiO2/mp-TiO2/CsPbI2Br/P3HT/Au",
  "Cell_area_measured": "0.09 squared cm",
  "ETL_thickness": "50-60/180",
  "ETL_stack_sequence": "c-TiO2/mp-TiO2",
  "ETL_additive_compound": "Null",
  "ETL_additive_concentration": "Null",
  "ETL_deposition_method": "Spin-coating",
  "ETL_deposition_solution_concentration": "Commercial titanium isopropoxide solution diluted in ethanol containing 12M HCl; Dyesol DSL-30NR-T, Dyesol diluted in ethanol (6:1 weight ratio)",
  "ETL_deposition_solvents_compound": "Ethanol; Ethanol",
  "ETL_deposition_synthesis_atmosphere": "Air",
  "ETL_deposition_synthesis_atmosphere_pressure": "1 atm",
  "ETL_deposition_synthesis_atmosphere_relative_humidity": "Null",
  "ETL_deposition_spin_coating_speed": "Null/4000",
  "ETL_deposition_spin_coating_time": "Null/20",
  "ETL_deposition_thermal_annealing_temperature": "450/500",
  "ETL_deposition_thermal_annealing_time": "30/15",
  "Perovskite_dimension": "3D",
  "Perovskite_thickness": "375",
  "Perovskite_composition_long_form": "InCl3:CsPbI2Br",
  "Perovskite_additive_compound": "InCl3",
  "Perovskite_additive_concentration": "0.25 mol%",
  "Perovskite_bandgap": "1.91",
  "Perovskite_deposition_method": "Spin-coating",
  "Perovskite_deposition_sequential_spin_coating": "False",
  "Perovskite_deposition_spin_coating_antisolvent": "Null",
  "Perovskite_deposition_reaction_solutions_compounds": "PbI2; PbBr2; CsI; InCl3",
  "Perovskite_deposition_reaction_solutions_concentrations": "Null; Null; Null; 2 wt%",
  "Perovskite_deposition_final_solutions_concentration_before_deposition": "Null",
  "Perovskite_deposition_solvents_compound": "DMSO",
  "Perovskite_deposition_solvents_mixing_ratio": "Null",
  "Perovskite_deposition_synthesis_atmosphere": "Air",
  "Perovskite_deposition_synthesis_atmosphere_pressure": "1 atm",
  "Perovskite_deposition_synthesis_atmosphere_relative_humidity": "Null",
  "Perovskite_deposition_spin_coating_speed": "1000; 3000",
  "Perovskite_deposition_spin_coating_time": "10; 30",
  "Perovskite_deposition_thermal_annealing_atmosphere": "Air",
  "Perovskite_deposition_thermal_annealing_temperature": "280",
  "Perovskite_deposition_thermal_annealing_time": "10",
  "Perovskite_surface_treatment_material": "Null",
  "Perovskite_surface_treatment_method": "Null",
  "Perovskite_surface_treatment_solution_concentration": "Null",
  "Perovskite_surface_treatment_solvents_compound": "Null",
  "Perovskite_surface_treatment_synthesis_atmosphere": "Null",
  "Perovskite_surface_treatment_synthesis_atmosphere_pressure": "Null",
  "Perovskite_surface_treatment_synthesis_atmosphere_relative_humidity": "Null",
  "Perovskite_surface_treatment_deposition_spin_coating_speed": "Null",
  "Perovskite_surface_treatment_deposition_spin_coating_time": "Null",
  "Perovskite_surface_treatment_deposition_thermal_annealing_temperature": "Null",
  "Perovskite_surface_treatment_deposition_thermal_annealing_time": "Null",
  "HTL_thickness": "Null",
  "HTL_stack_sequence": "Null",
  "HTL_additive_compound": "Null",
  "HTL_additive_concentration": "Null",
  "HTL_deposition_method": "Spin-coating",
  "HTL_deposition_solution_concentration": "15 mg/mL",
  "HTL_deposition_solvents_compound": "Chlorobenzene",
  "HTL_deposition_synthesis_atmosphere": "Air",
  "HTL_deposition_synthesis_atmosphere_pressure": "1 atm",
  "HTL_deposition_synthesis_atmosphere_relative_humidity": "Null",
  "HTL_deposition_spin_coating_speed": "3000",
  "HTL_deposition_spin_coating_time": "30",
  "HTL_deposition_thermal_annealing_temperature": "200",
  "HTL_deposition_thermal_annealing_time": "5",
  "Backcontact_thickness": "60",
  "Beckcontact_deposition_method": "Thermal evaporation",
  "Backcontact_deposition_atmosphere_pressure": "2x10-6 mbar",
  "Encapsulation_method": "Null",
  "Encapsulation_atmosphere": "Null",
  "JV_measured_device_matching": "True",
  "JV_measured_reverse_scan_Voc": "1.303",
  "JV_measured_reverse_scan_Jsc": "15.91",
  "JV_measured_reverse_scan_FF": "75.76",
  "JV_measured_reverse_scan_PCE": "15.69",
  "JV_measured_forward_scan_Voc": "1.277",
  "JV_measured_forward_scan_Jsc": "15.90",
  "JV_measured_forward_scan_FF": "73.10",
  "JV_measured_forward_scan_PCE": "14.83",
  "JV_measured_light_spectra": "AM1.5G",
  "JV_measured_light_spectra_intensity": "100 mW/cm2",
  "JV_measured_scan_speed": "0.15",
  "JV_measured_scan_delay_time": "Null",
  "JV_certified_PCE": "14.97",
  "Stabilized_measured_PCE": "Null",
  "Stabilized_certified_PCE": "Null",
  "Stability_test_device_matching": "True",
  "Stability_test_temperature": "85",
  "Stability_test_atmosphere": "Air",
  "Stability_test_light_spectra": "Null",
  "Stability_test_light_intensity": "Null",
  "Stability_test_relative_humidity": "Null",
  "Stability_PCE_after_time": "1600 h",
  "Stability_PCE_after_time_value": ">95"
}

File: dataset/2021-2025/10.1021_acsenergylett.0c02385/Device_BestPCE_Gemini_2.5_Flash_10.1021_acsenergylett.0c02385.json
{
  "Ref_DOI": "10.1021/acsenergylett.0c02385",
  "Ref_journal": "ACS Energy Lett.",
  "Ref_publication_year": "2021",
  "Ref_title": "Implementing Dopant-Free Hole-Transporting Layers and Metal-Incorporated CsPbI2Br for Stable All-Inorganic Perovskite Solar Cells",
  "Cell_architecture": "NIP",
  "Cell_stack_sequence": "FTO/c-TiO2/mp-TiO2/InCl3:CsPbI2Br/P3HT/Au",
  "Cell_area_measured": "0.09 cm2",
  "ETL_thickness": "50-60 nm/180 nm",
  "ETL_stack_sequence": "c-TiO2/mp-TiO2",
  "ETL_additive_compound": "Null",
  "ETL_additive_concentration": "Null",
  "ETL_deposition_method": "Spin-coating/Spin-coating",
  "ETL_deposition_solution_concentration": "Null",
  "ETL_deposition_solvents_compound": "Ethanol/Ethanol",
  "ETL_deposition_synthesis_atmosphere": "Air",
  "ETL_deposition_synthesis_atmosphere_pressure": "1 atm",
  "ETL_deposition_synthesis_atmosphere_relative_humidity": "Null",
  "ETL_deposition_spin_coating_speed": "Null/4000 rpm",
  "ETL_deposition_spin_coating_time": "Null/20 s",
  "ETL_deposition_thermal_annealing_temperature": "450 °C/500 °C/450 °C",
  "ETL_deposition_thermal_annealing_time": "30 min/15 min/30 min",
  "Perovskite_dimension": "3D",
  "Perovskite_thickness": "375 nm",
  "Perovskite_composition_long_form": "InCl3:CsPbI2Br",
  "Perovskite_additive_compound": "InCl3",
  "Perovskite_additive_concentration": "0.25 wt%",
  "Perovskite_bandgap": "1.9 eV",
  "Perovskite_deposition_method": "Spin-coating",
  "Perovskite_deposition_sequential_spin_coating": "False",
  "Perovskite_deposition_spin_coating_antisolvent": "Null",
  "Perovskite_deposition_reaction_solutions_compounds": "PbI2; PbBr2; CsI; InCl3",
  "Perovskite_deposition_reaction_solutions_concentrations": "Null",
  "Perovskite_deposition_final_solutions_concentration_before_deposition": "1.2 M",
  "Perovskite_deposition_solvents_compound": "DMSO",
  "Perovskite_deposition_solvents_mixing_ratio": "Null",
  "Perovskite_deposition_synthesis_atmosphere": "Ambient condition",
  "Perovskite_deposition_synthesis_atmosphere_pressure": "1 atm",
  "Perovskite_deposition_synthesis_atmosphere_relative_humidity": "Null",
  "Perovskite_deposition_spin_coating_speed": "1000 rpm; 3000 rpm",
  "Perovskite_deposition_spin_coating_time": "10 s; 30 s",
  "Perovskite_deposition_thermal_annealing_atmosphere": "Null",
  "Perovskite_deposition_thermal_annealing_temperature": "280 °C",
  "Perovskite_deposition_thermal_annealing_time": "10 min",
  "Perovskite_surface_treatment_material": "Null",
  "Perovskite_surface_treatment_method": "Null",
  "Perovskite_surface_treatment_solution_concentration": "Null",
  "Perovskite_surface_treatment_solvents_compound": "Null",
  "Perovskite_surface_treatment_synthesis_atmosphere": "Null",
  "Perovskite_surface_treatment_synthesis_atmosphere_pressure": "Null",
  "Perovskite_surface_treatment_synthesis_atmosphere_relative_humidity": "Null",
  "Perovskite_surface_treatment_deposition_spin_coating_speed": "Null",
  "Perovskite_surface_treatment_deposition_spin_coating_time": "Null",
  "Perovskite_surface_treatment_deposition_thermal_annealing_temperature": "Null",
  "Perovskite_surface_treatment_deposition_thermal_annealing_time": "Null",
  "HTL_thickness": "Null",
  "HTL_stack_sequence": "P3HT",
  "HTL_additive_compound": "Null",
  "HTL_additive_concentration": "Null",
  "HTL_deposition_method": "Spin-coating",
  "HTL_deposition_solution_concentration": "15 mg/ml",
  "HTL_deposition_solvents_compound": "Chlorobenzene",
  "HTL_deposition_synthesis_atmosphere": "Null",
  "HTL_deposition_synthesis_atmosphere_pressure": "Null",
  "HTL_deposition_synthesis_atmosphere_relative_humidity": "Null",
  "HTL_deposition_spin_coating_speed": "3000 rpm",
  "HTL_deposition_spin_coating_time": "30 s",
  "HTL_deposition_thermal_annealing_temperature": "200 °C",
  "HTL_deposition_thermal_annealing_time": "5 min",
  "Backcontact_thickness": "60 nm",
  "Beckcontact_deposition_method": "Thermal evaporation",
  "Backcontact_deposition_atmosphere_pressure": "1.5e-6 torr",
  "Encapsulation_method": "Null",
  "Encapsulation_atmosphere": "Null",
  "JV_measured_device_matching": "True",
  "JV_measured_reverse_scan_Voc": "1.303 V",
  "JV_measured_reverse_scan_Jsc": "15.90 mA/cm2",
  "JV_measured_reverse_scan_FF": "75.76 %",
  "JV_measured_reverse_scan_PCE": "15.69 %",
  "JV_measured_forward_scan_Voc": "1.277 V",
  "JV_measured_forward_scan_Jsc": "15.90 mA/cm2",
  "JV_measured_forward_scan_FF": "73.10 %",
  "JV_measured_forward_scan_PCE": "14.83 %",
  "JV_measured_light_spectra": "AM 1.5 G",
  "JV_measured_light_spectra_intensity": "100 mW/cm2",
  "JV_measured_scan_speed": "150 mV/s",
  "JV_measured_scan_delay_time": "Null",
  "JV_certified_PCE": "14.97 %",
  "Stabilized_measured_PCE": "15.10 %",
  "Stabilized_certified_PCE": "Null",
  "Stability_test_device_matching": "True",
  "Stability_test_temperature": "85 °C",
  "Stability_test_atmosphere": "Ambient air",
  "Stability_test_light_spectra": "Null",
  "Stability_test_light_intensity": "Null",
  "Stability_test_relative_humidity": "40 −50 %",
  "Stability_PCE_after_time": "1600 h",
  "Stability_PCE_after_time_value": ">95 %"
}

File: dataset/2021-2025/10.1021_acsenergylett.0c02385/Device_BestPCE_claude_haiku_10.1021_acsenergylett.0c02385.json
{
  "Ref_DOI": "10.1021/acsenergylett.0c02385",
  "Ref_journal": "ACS Energy Letters",
  "Ref_publication_year": "2021",
  "Ref_title": "Implementing Dopant-Free Hole-Transporting Layers and Metal-Incorporated CsPbI2Br for Stable All-Inorganic Perovskite Solar Cells",
  "Cell_architecture": "NIP",
  "Cell_stack_sequence": "FTO/c-TiO2/mp-TiO2/CsPbI2Br/P3HT/Au",
  "Cell_area_measured": "0.09 cm2",
  "ETL_thickness": "50/180 nm",
  "ETL_stack_sequence": "c-TiO2/mp-TiO2",
  "ETL_additive_compound": "Null",
  "ETL_additive_concentration": "Null",
  "ETL_deposition_method": "Spin-coating/Spin-coating",
  "ETL_deposition_solution_concentration": "Null",
  "ETL_deposition_solvents_compound": "Ethanol",
  "ETL_deposition_synthesis_atmosphere": "Air",
  "ETL_deposition_synthesis_atmosphere_pressure": "1 atm",
  "ETL_deposition_synthesis_atmosphere_relative_humidity": "Null",
  "ETL_deposition_spin_coating_speed": "4000 rpm",
  "ETL_deposition_spin_coating_time": "20 s",
  "ETL_deposition_thermal_annealing_temperature": "450/500 °C",
  "ETL_deposition_thermal_annealing_time": "30/15 min",
  "Perovskite_dimension": "3D",
  "Perovskite_thickness": "375 nm",
  "Perovskite_composition_long_form": "CsPbI2Br",
  "Perovskite_additive_compound": "InCl3",
  "Perovskite_additive_concentration": "0.25 mol%",
  "Perovskite_bandgap": "1.91 eV",
  "Perovskite_deposition_method": "Hot-air assisted spin-coating",
  "Perovskite_deposition_sequential_spin_coating": "False",
  "Perovskite_deposition_spin_coating_antisolvent": "Null",
  "Perovskite_deposition_reaction_solutions_compounds": "PbI2; PbBr2; CsI",
  "Perovskite_deposition_reaction_solutions_concentrations": "Null",
  "Perovskite_deposition_final_solutions_concentration_before_deposition": "1.2 M",
  "Perovskite_deposition_solvents_compound": "DMSO",
  "Perovskite_deposition_solvents_mixing_ratio": "Null",
  "Perovskite_deposition_synthesis_atmosphere": "Air",
  "Perovskite_deposition_synthesis_atmosphere_pressure": "1 atm",
  "Perovskite_deposition_synthesis_atmosphere_relative_humidity": "Null",
  "Perovskite_deposition_spin_coating_speed": "1000/3000 rpm",
  "Perovskite_deposition_spin_coating_time": "10/30 s",
  "Perovskite_deposition_thermal_annealing_atmosphere": "Air",
  "Perovskite_deposition_thermal_annealing_temperature": "280 °C",
  "Perovskite_deposition_thermal_annealing_time": "10 min",
  "Perovskite_surface_treatment_material": "Null",
  "Perovskite_surface_treatment_method": "Null",
  "Perovskite_surface_treatment_solution_concentration": "Null",
  "Perovskite_surface_treatment_solvents_compound": "Null",
  "Perovskite_surface_treatment_synthesis_atmosphere": "Null",
  "Perovskite_surface_treatment_synthesis_atmosphere_pressure": "Null",
  "Perovskite_surface_treatment_synthesis_atmosphere_relative_humidity": "Null",
  "Perovskite_surface_treatment_deposition_spin_coating_speed": "Null",
  "Perovskite_surface_treatment_deposition_spin_coating_time": "Null",
  "Perovskite_surface_treatment_deposition_thermal_annealing_temperature": "Null",
  "Perovskite_surface_treatment_deposition_thermal_annealing_time": "Null",
  "HTL_thickness": "Null",
  "HTL_stack_sequence": "P3HT",
  "HTL_additive_compound": "Null",
  "HTL_additive_concentration": "Null",
  "HTL_deposition_method": "Spin-coating",
  "HTL_deposition_solution_concentration": "15 mg/mL",
  "HTL_deposition_solvents_compound": "Chlorobenzene",
  "HTL_deposition_synthesis_atmosphere": "Air",
  "HTL_deposition_synthesis_atmosphere_pressure": "1 atm",
  "HTL_deposition_synthesis_atmosphere_relative_humidity": "Null",
  "HTL_deposition_spin_coating_speed": "3000 rpm",
  "HTL_deposition_spin_coating_time": "30 s",
  "HTL_deposition_thermal_annealing_temperature": "200 °C",
  "HTL_deposition_thermal_annealing_time": "5 min",
  "Backcontact_thickness": "60 nm",
  "Beckcontact_deposition_method": "Thermal evaporation",
  "Backcontact_deposition_atmosphere_pressure": "2×10-6 mbar",
  "Encapsulation_method": "Null",
  "Encapsulation_atmosphere": "Null",
  "JV_measured_device_matching": "True",
  "JV_measured_reverse_scan_Voc": "1.303 V",
  "JV_measured_reverse_scan_Jsc": "15.90 mA/cm2",
  "JV_measured_reverse_scan_FF": "75.76 %",
  "JV_measured_reverse_scan_PCE": "15.69 %",
  "JV_measured_forward_scan_Voc": "1.277 V",
  "JV_measured_forward_scan_Jsc": "15.90 mA/cm2",
  "JV_measured_forward_scan_FF": "73.10 %",
  "JV_measured_forward_scan_PCE": "14.83 %",
  "JV_measured_light_spectra": "AM1.5G",
  "JV_measured_light_spectra_intensity": "100 mW/cm2",
  "JV_measured_scan_speed": "0.15 V/s",
  "JV_measured_scan_delay_time": "Null",
  "JV_certified_PCE": "14.97 %",
  "Stabilized_measured_PCE": "Null",
  "Stabilized_certified_PCE": "Null",
  "Stability_test_device_matching": "True",
  "Stability_test_temperature": "85 °C",
  "Stability_test_atmosphere": "Air",
  "Stability_test_light_spectra": "Null",
  "Stability_test_light_intensity": "Null",
  "Stability_test_relative_humidity": "65-75 %",
  "Stability_PCE_after_time": "1600 hours",
  "Stability_PCE_after_time_value": ">95 %"
}

File: dataset/2021-2025/10.1021_acsenergylett.0c02385/Device_BestPCE_gpt4o_10.1021_acsenergylett.0c02385.json
{
  "Ref_DOI": "10.1021/acsenergylett.0c02385",
  "Ref_journal": "ACS Energy Letters",
  "Ref_publication_year": "2021",
  "Ref_title": "Implementing Dopant-Free Hole-Transporting Layers and Metal-Incorporated CsPbI2Br for Stable All-Inorganic Perovskite Solar Cells",
  "Cell_architecture": "NIP",
  "Cell_stack_sequence": "FTO/c-TiO2/mp-TiO2/CsPb0.96In0.04I2Br/P3HT/Au",
  "Cell_area_measured": "0.09 cm2",
  "ETL_thickness": "50-60 nm/180 nm",
  "ETL_stack_sequence": "c-TiO2/mp-TiO2",
  "ETL_additive_compound": "Null",
  "ETL_additive_concentration": "Null",
  "ETL_deposition_method": "Spin-coating/Spin-coating",
  "ETL_deposition_solution_concentration": "Null",
  "ETL_deposition_solvents_compound": "Ethanol",
  "ETL_deposition_synthesis_atmosphere": "Air",
  "ETL_deposition_synthesis_atmosphere_pressure": "1 atm",
  "ETL_deposition_synthesis_atmosphere_relative_humidity": "Null",
  "ETL_deposition_spin_coating_speed": "4000 rpm",
  "ETL_deposition_spin_coating_time": "20 s",
  "ETL_deposition_thermal_annealing_temperature": "450 °C/500 °C",
  "ETL_deposition_thermal_annealing_time": "30 min/15 min",
  "Perovskite_dimension": "3D",
  "Perovskite_thickness": "Null",
  "Perovskite_composition_long_form": "CsPb0.96In0.04I2Br",
  "Perovskite_additive_compound": "InCl3",
  "Perovskite_additive_concentration": "0.25%",
  "Perovskite_bandgap": "1.9 eV",
  "Perovskite_deposition_method": "Spin-coating",
  "Perovskite_deposition_sequential_spin_coating": "False",
  "Perovskite_deposition_spin_coating_antisolvent": "Null",
  "Perovskite_deposition_reaction_solutions_compounds": "CsI;PbI2;PbBr2;InCl3",
  "Perovskite_deposition_reaction_solutions_concentrations": "1.2 M;1.2 M;1.2 M;0.25%",
  "Perovskite_deposition_final_solutions_concentration_before_deposition": "1.2 M",
  "Perovskite_deposition_solvents_compound": "DMSO",
  "Perovskite_deposition_solvents_mixing_ratio": "Null",
  "Perovskite_deposition_synthesis_atmosphere": "Air",
  "Perovskite_deposition_synthesis_atmosphere_pressure": "1 atm",
  "Perovskite_deposition_synthesis_atmosphere_relative_humidity": "Null",
  "Perovskite_deposition_spin_coating_speed": "1000 rpm;3000 rpm",
  "Perovskite_deposition_spin_coating_time": "10 s;30 s",
  "Perovskite_deposition_thermal_annealing_atmosphere": "Air",
  "Perovskite_deposition_thermal_annealing_temperature": "280 °C",
  "Perovskite_deposition_thermal_annealing_time": "10 min",
  "Perovskite_surface_treatment_material": "Null",
  "Perovskite_surface_treatment_method": "Null",
  "Perovskite_surface_treatment_solution_concentration": "Null",
  "Perovskite_surface_treatment_solvents_compound": "Null",
  "Perovskite_surface_treatment_synthesis_atmosphere": "Null",
  "Perovskite_surface_treatment_synthesis_atmosphere_pressure": "Null",
  "Perovskite_surface_treatment_synthesis_atmosphere_relative_humidity": "Null",
  "Perovskite_surface_treatment_deposition_spin_coating_speed": "Null",
  "Perovskite_surface_treatment_deposition_spin_coating_time": "Null",
  "Perovskite_surface_treatment_deposition_thermal_annealing_temperature": "Null",
  "Perovskite_surface_treatment_deposition_thermal_annealing_time": "Null",
  "HTL_thickness": "Null",
  "HTL_stack_sequence": "P3HT",
  "HTL_additive_compound": "Null",
  "HTL_additive_concentration": "Null",
  "HTL_deposition_method": "Spin-coating",
  "HTL_deposition_solution_concentration": "15 mg/mL",
  "HTL_deposition_solvents_compound": "Chlorobenzene",
  "HTL_deposition_synthesis_atmosphere": "Air",
  "HTL_deposition_synthesis_atmosphere_pressure": "1 atm",
  "HTL_deposition_synthesis_atmosphere_relative_humidity": "Null",
  "HTL_deposition_spin_coating_speed": "3000 rpm",
  "HTL_deposition_spin_coating_time": "30 s",
  "HTL_deposition_thermal_annealing_temperature": "200 °C",
  "HTL_deposition_thermal_annealing_time": "5 min",
  "Backcontact_thickness": "60 nm",
  "Beckcontact_deposition_method": "Thermal evaporation",
  "Backcontact_deposition_atmosphere_pressure": "2×10-6 mbar",
  "Encapsulation_method": "Null",
  "Encapsulation_atmosphere": "Null",
  "JV_measured_device_matching": "True",
  "JV_measured_reverse_scan_Voc": "1.303 V",
  "JV_measured_reverse_scan_Jsc": "15.90 mA/cm2",
  "JV_measured_reverse_scan_FF": "75.76%",
  "JV_measured_reverse_scan_PCE": "15.69%",
  "JV_measured_forward_scan_Voc": "1.277 V",
  "JV_measured_forward_scan_Jsc": "15.90 mA/cm2",
  "JV_measured_forward_scan_FF": "73.10%",
  "JV_measured_forward_scan_PCE": "14.83%",
  "JV_measured_light_spectra": "AM1.5G",
  "JV_measured_light_spectra_intensity": "100 mW/cm2",
  "JV_measured_scan_speed": "150 mV/s",
  "JV_measured_scan_delay_time": "Null",
  "JV_certified_PCE": "14.97%",
  "Stabilized_measured_PCE": "15.10%",
  "Stabilized_certified_PCE": "Null",
  "Stability_test_device_matching": "True",
  "Stability_test_temperature": "85 °C",
  "Stability_test_atmosphere": "Air",
  "Stability_test_light_spectra": "AM1.5G",
  "Stability_test_light_intensity": "100 mW/cm2",
  "Stability_test_relative_humidity": "40-50%",
  "Stability_PCE_after_time": "1600 hours",
  "Stability_PCE_after_time_value": ">95%"
}

File: dataset/2021-2025/10.1021_acsenergylett.0c02385/Device_BestPCE_gpt4o_mini_10.1021_acsenergylett.0c02385.json
{
  "Ref_DOI": "10.1021/acsenergylett.0c02385",
  "Ref_journal": "ACS Energy Lett.",
  "Ref_publication_year": "2021",
  "Ref_title": "Implementing Dopant-Free Hole-Transporting Layers and Metal-Incorporated CsPbI2Br for Stable All-Inorganic Perovskite Solar Cells",
  "Cell_architecture": "NIP",
  "Cell_stack_sequence": "FTO/c-TiO2/mp-TiO2/CsPb0.96In0.04I2Br/CuSCN/Au",
  "Cell_area_measured": "0.09 cm2",
  "ETL_thickness": "60 nm",
  "ETL_stack_sequence": "CuSCN",
  "ETL_additive_compound": "Null",
  "ETL_additive_concentration": "Null",
  "ETL_deposition_method": "Spin-coating",
  "ETL_deposition_solution_concentration": "35 mg/mL",
  "ETL_deposition_solvents_compound": "Diethyl sulfide",
  "ETL_deposition_synthesis_atmosphere": "Air",
  "ETL_deposition_synthesis_atmosphere_pressure": "1 atm",
  "ETL_deposition_synthesis_atmosphere_relative_humidity": "Null",
  "ETL_deposition_spin_coating_speed": "5000 rpm",
  "ETL_deposition_spin_coating_time": "30 s",
  "ETL_deposition_thermal_annealing_temperature": "100 °C",
  "ETL_deposition_thermal_annealing_time": "5 min",
  "Perovskite_dimension": "3D",
  "Perovskite_thickness": "375 nm",
  "Perovskite_composition_long_form": "CsPb0.96In0.04I2Br",
  "Perovskite_additive_compound": "Null",
  "Perovskite_additive_concentration": "Null",
  "Perovskite_bandgap": "1.9 eV",
  "Perovskite_deposition_method": "Spin-coating",
  "Perovskite_deposition_sequential_spin_coating": "True",
  "Perovskite_deposition_spin_coating_antisolvent": "Null",
  "Perovskite_deposition_reaction_solutions_compounds": "PbI2; PbBr2; CsI; InCl3",
  "Perovskite_deposition_reaction_solutions_concentrations": "0.277 g; 0.220 g; 0.312 g; 0.25% InCl3",
  "Perovskite_deposition_final_solutions_concentration_before_deposition": "1.2 M",
  "Perovskite_deposition_solvents_compound": "DMSO",
  "Perovskite_deposition_solvents_mixing_ratio": "Null",
  "Perovskite_deposition_synthesis_atmosphere": "Air",
  "Perovskite_deposition_synthesis_atmosphere_pressure": "1 atm",
  "Perovskite_deposition_synthesis_atmosphere_relative_humidity": "Null",
  "Perovskite_deposition_spin_coating_speed": "1000 rpm; 3000 rpm",
  "Perovskite_deposition_spin_coating_time": "10 s; 30 s",
  "Perovskite_deposition_thermal_annealing_atmosphere": "Air",
  "Perovskite_deposition_thermal_annealing_temperature": "280 °C",
  "Perovskite_deposition_thermal_annealing_time": "10 min",
  "Perovskite_surface_treatment_material": "Null",
  "Perovskite_surface_treatment_method": "Null",
  "Perovskite_surface_treatment_solution_concentration": "Null",
  "Perovskite_surface_treatment_solvents_compound": "Null",
  "Perovskite_surface_treatment_synthesis_atmosphere": "Null",
  "Perovskite_surface_treatment_synthesis_atmosphere_pressure": "Null",
  "Perovskite_surface_treatment_synthesis_atmosphere_relative_humidity": "Null",
  "Perovskite_surface_treatment_deposition_spin_coating_speed": "Null",
  "Perovskite_surface_treatment_deposition_spin_coating_time": "Null",
  "Perovskite_surface_treatment_deposition_thermal_annealing_temperature": "Null",
  "Perovskite_surface_treatment_deposition_thermal_annealing_time": "Null",
  "HTL_thickness": "Null",
  "HTL_stack_sequence": "Null",
  "HTL_additive_compound": "Null",
  "HTL_additive_concentration": "Null",
  "HTL_deposition_method": "Spin-coating",
  "HTL_deposition_solution_concentration": "15 mg/mL",
  "HTL_deposition_solvents_compound": "Chlorobenzene",
  "HTL_deposition_synthesis_atmosphere": "Air",
  "HTL_deposition_synthesis_atmosphere_pressure": "1 atm",
  "HTL_deposition_synthesis_atmosphere_relative_humidity": "Null",
  "HTL_deposition_spin_coating_speed": "3000 rpm",
  "HTL_deposition_spin_coating_time": "30 s",
  "HTL_deposition_thermal_annealing_temperature": "200 °C",
  "HTL_deposition_thermal_annealing_time": "5 min",
  "Backcontact_thickness": "60 nm",
  "Beckcontact_deposition_method": "Thermal evaporation",
  "Backcontact_deposition_atmosphere_pressure": "1 atm",
  "Encapsulation_method": "Null",
  "Encapsulation_atmosphere": "Air",
  "JV_measured_device_matching": "True",
  "JV_measured_reverse_scan_Voc": "1.282 V",
  "JV_measured_reverse_scan_Jsc": "15.91 mA/cm2",
  "JV_measured_reverse_scan_FF": "74.85 %",
  "JV_measured_reverse_scan_PCE": "15.27 %",
  "JV_measured_forward_scan_Voc": "1.303 V",
  "JV_measured_forward_scan_Jsc": "15.90 mA/cm2",
  "JV_measured_forward_scan_FF": "75.76 %",
  "JV_measured_forward_scan_PCE": "15.69 %",
  "JV_measured_light_spectra": "AM1.5G",
  "JV_measured_light_spectra_intensity": "1 sun",
  "JV_measured_scan_speed": "150 mV/s",
  "JV_measured_scan_delay_time": "Null",
  "JV_certified_PCE": "14.97 %",
  "Stabilized_measured_PCE": "Null",
  "Stabilized_certified_PCE": "Null",
  "Stability_test_device_matching": "True",
  "Stability_test_temperature": "85 °C",
  "Stability_test_atmosphere": "Air",
  "Stability_test_light_spectra": "AM1.5G",
  "Stability_test_light_intensity": "1 sun",
  "Stability_test_relative_humidity": "65-75 %",
  "Stability_PCE_after_time": "1600 hours",
  "Stability_PCE_after_time_value": ">95%"
}

File: dataset/2021-2025/10.1021_acsenergylett.0c02385/Device_BestPCE_gpt4o_mini_zero_shot_10.1021_acsenergylett.0c02385.json
{
  "Ref_DOI": "10.1021/acsenergylett.0c02385",
  "Ref_journal": "ACS Energy Letters",
  "Ref_publication_year": "2021",
  "Ref_title": "Implementing Dopant-Free Hole-Transporting Layers and Metal-Incorporated CsPbI2Br for Stable All-Inorganic Perovskite Solar Cells",
  "Cell_architecture": "n-i-p",
  "Cell_stack_sequence": "FTO/c-TiO2/mp-TiO2/CsPbI2Br/HTL/Au",
  "Cell_area_measured": "0.09 cm2",
  "ETL_thickness": "180 nm",
  "ETL_stack_sequence": "c-TiO2/mp-TiO2",
  "ETL_additive_compound": "Null",
  "ETL_additive_concentration": "Null",
  "ETL_deposition_method": "spin coating",
  "ETL_deposition_solution_concentration": "Null",
  "ETL_deposition_solvents_compound": "ethanol",
  "ETL_deposition_synthesis_atmosphere": "ambient",
  "ETL_deposition_synthesis_atmosphere_pressure": "Null",
  "ETL_deposition_synthesis_atmosphere_relative_humidity": "Null",
  "ETL_deposition_spin_coating_speed": "4000 rpm",
  "ETL_deposition_spin_coating_time": "20 s",
  "ETL_deposition_thermal_annealing_temperature": "450 °C",
  "ETL_deposition_thermal_annealing_time": "30 min",
  "Perovskite_dimension": "3D",
  "Perovskite_thickness": "300-375 nm",
  "Perovskite_composition_long_form": "CsPbI2Br",
  "Perovskite_additive_compound": "Null",
  "Perovskite_additive_concentration": "Null",
  "Perovskite_bandgap": "≈1.9 eV",
  "Perovskite_deposition_method": "hot-air-assisted deposition",
  "Perovskite_deposition_sequential_spin_coating": "Yes",
  "Perovskite_deposition_spin_coating_antisolvent": "Null",
  "Perovskite_deposition_reaction_solutions_compounds": "PbI2, PbBr2, CsI",
  "Perovskite_deposition_reaction_solutions_concentrations": "1.2 M",
  "Perovskite_deposition_final_solutions_concentration_before_deposition": "Null",
  "Perovskite_deposition_solvents_compound": "DMSO",
  "Perovskite_deposition_solvents_mixing_ratio": "Null",
  "Perovskite_deposition_synthesis_atmosphere": "ambient",
  "Perovskite_deposition_synthesis_atmosphere_pressure": "Null",
  "Perovskite_deposition_synthesis_atmosphere_relative_humidity": "Null",
  "Perovskite_deposition_spin_coating_speed": "1000 rpm, 3000 rpm",
  "Perovskite_deposition_spin_coating_time": "10 s, 30 s",
  "Perovskite_deposition_thermal_annealing_atmosphere": "ambient",
  "Perovskite_deposition_thermal_annealing_temperature": "280 °C",
  "Perovskite_deposition_thermal_annealing_time": "10 min",
  "Perovskite_surface_treatment_material": "rGO",
  "Perovskite_surface_treatment_method": "spin coating",
  "Perovskite_surface_treatment_solution_concentration": "1 mg/ml",
  "Perovskite_surface_treatment_solvents_compound": "chlorobenzene",
  "Perovskite_surface_treatment_synthesis_atmosphere": "Null",
  "Perovskite_surface_treatment_synthesis_atmosphere_pressure": "Null",
  "Perovskite_surface_treatment_synthesis_atmosphere_relative_humidity": "Null",
  "Perovskite_surface_treatment_deposition_spin_coating_speed": "3000 rpm",
  "Perovskite_surface_treatment_deposition_spin_coating_time": "30 s",
  "Perovskite_surface_treatment_deposition_thermal_annealing_temperature": "Null",
  "Perovskite_surface_treatment_deposition_thermal_annealing_time": "Null",
  "HTL_thickness": "35 mg/ml",
  "HTL_stack_sequence": "CuSCN or P3HT",
  "HTL_additive_compound": "Null",
  "HTL_additive_concentration": "Null",
  "HTL_deposition_method": "spin coating",
  "HTL_deposition_solution_concentration": "35 mg/ml",
  "HTL_deposition_solvents_compound": "diethyl sulfide",
  "HTL_deposition_synthesis_atmosphere": "ambient",
  "HTL_deposition_synthesis_atmosphere_pressure": "Null",
  "HTL_deposition_synthesis_atmosphere_relative_humidity": "Null",
  "HTL_deposition_spin_coating_speed": "5000 rpm",
  "HTL_deposition_spin_coating_time": "30 s",
  "HTL_deposition_thermal_annealing_temperature": "100 °C",
  "HTL_deposition_thermal_annealing_time": "5 min",
  "Backcontact_thickness": "60 nm",
  "Beckcontact_deposition_method": "thermal evaporation",
  "Backcontact_deposition_atmosphere_pressure": "Null",
  "Encapsulation_method": "Null",
  "Encapsulation_atmosphere": "Null",
  "JV_measured_device_matching": "Null",
  "JV_measured_reverse_scan_Voc": "1.282 V",
  "JV_measured_reverse_scan_Jsc": "15.91 mA/cm2",
  "JV_measured_reverse_scan_FF": "74.85%",
  "JV_measured_reverse_scan_PCE": "15.27%",
  "JV_measured_forward_scan_Voc": "1.303 V",
  "JV_measured_forward_scan_Jsc": "15.90 mA/cm2",
  "JV_measured_forward_scan_FF": "75.76%",
  "JV_measured_forward_scan_PCE": "15.69%",
  "JV_measured_light_spectra": "Null",
  "JV_measured_light_spectra_intensity": "Null",
  "JV_measured_scan_speed": "150 mV/s",
  "JV_measured_scan_delay_time": "Null",
  "JV_certified_PCE": "14.97%",
  "Stabilized_measured_PCE": "Null",
  "Stabilized_certified_PCE": "Null",
  "Stability_test_device_matching": "Null",
  "Stability_test_temperature": "85 °C",
  "Stability_test_atmosphere": "ambient",
  "Stability_test_light_spectra": "Null",
  "Stability_test_light_intensity": "100 mW/cm2",
  "Stability_test_relative_humidity": "65-75%",
  "Stability_PCE_after_time": "1600 h",
  "Stability_PCE_after_time_value": ">95%"
}

File: dataset/2021-2025/10.1021_acsenergylett.0c02385/Device_BestPCE_grok_10.1021_acsenergylett.0c02385.json
{
  "Ref_DOI": "10.1021/acsenergylett.0c02385",
  "Ref_journal": "ACS Energy Letters",
  "Ref_publication_year": "2021",
  "Ref_title": "Implementing Dopant-Free Hole-Transporting Layers and Metal-Incorporated CsPbI2Br for Stable All-Inorganic Perovskite Solar Cells",
  "Cell_architecture": "NIP",
  "Cell_stack_sequence": "FTO/c-TiO2/mp-TiO2/InCl3:CsPbI2Br/P3HT/Au",
  "Cell_area_measured": "0.09 cm2",
  "ETL_thickness": "50-60 nm/180 nm",
  "ETL_stack_sequence": "c-TiO2/mp-TiO2",
  "ETL_additive_compound": "Null",
  "ETL_additive_concentration": "Null",
  "ETL_deposition_method": "Spin-coating/Spin-coating",
  "ETL_deposition_solution_concentration": "Null/Null",
  "ETL_deposition_solvents_compound": "Ethanol/Ethanol",
  "ETL_deposition_synthesis_atmosphere": "Air",
  "ETL_deposition_synthesis_atmosphere_pressure": "1 atm",
  "ETL_deposition_synthesis_atmosphere_relative_humidity": "Null",
  "ETL_deposition_spin_coating_speed": "Null/4000 rpm",
  "ETL_deposition_spin_coating_time": "Null/20 s",
  "ETL_deposition_thermal_annealing_temperature": "450 °C/500 °C",
  "ETL_deposition_thermal_annealing_time": "30 min/15 min",
  "Perovskite_dimension": "3D",
  "Perovskite_thickness": "375 nm",
  "Perovskite_composition_long_form": "InCl3:CsPbI2Br",
  "Perovskite_additive_compound": "InCl3",
  "Perovskite_additive_concentration": "0.25 %",
  "Perovskite_bandgap": "1.91 eV",
  "Perovskite_deposition_method": "Spin-coating",
  "Perovskite_deposition_sequential_spin_coating": "False",
  "Perovskite_deposition_spin_coating_antisolvent": "Null",
  "Perovskite_deposition_reaction_solutions_compounds": "CsI;PbI2;PbBr2;InCl3",
  "Perovskite_deposition_reaction_solutions_concentrations": "Null;Null;Null;0.25 %",
  "Perovskite_deposition_final_solutions_concentration_before_deposition": "1.2 M",
  "Perovskite_deposition_solvents_compound": "DMSO",
  "Perovskite_deposition_solvents_mixing_ratio": "Null",
  "Perovskite_deposition_synthesis_atmosphere": "Air",
  "Perovskite_deposition_synthesis_atmosphere_pressure": "1 atm",
  "Perovskite_deposition_synthesis_atmosphere_relative_humidity": "Null",
  "Perovskite_deposition_spin_coating_speed": "1000 rpm;3000 rpm",
  "Perovskite_deposition_spin_coating_time": "10 s;30 s",
  "Perovskite_deposition_thermal_annealing_atmosphere": "Air",
  "Perovskite_deposition_thermal_annealing_temperature": "280 °C",
  "Perovskite_deposition_thermal_annealing_time": "10 min",
  "Perovskite_surface_treatment_material": "Null",
  "Perovskite_surface_treatment_method": "Null",
  "Perovskite_surface_treatment_solution_concentration": "Null",
  "Perovskite_surface_treatment_solvents_compound": "Null",
  "Perovskite_surface_treatment_synthesis_atmosphere": "Null",
  "Perovskite_surface_treatment_synthesis_atmosphere_pressure": "Null",
  "Perovskite_surface_treatment_synthesis_atmosphere_relative_humidity": "Null",
  "Perovskite_surface_treatment_deposition_spin_coating_speed": "Null",
  "Perovskite_surface_treatment_deposition_spin_coating_time": "Null",
  "Perovskite_surface_treatment_deposition_thermal_annealing_temperature": "Null",
  "Perovskite_surface_treatment_deposition_thermal_annealing_time": "Null",
  "HTL_thickness": "Null",
  "HTL_stack_sequence": "P3HT",
  "HTL_additive_compound": "Null",
  "HTL_additive_concentration": "Null",
  "HTL_deposition_method": "Spin-coating",
  "HTL_deposition_solution_concentration": "15 mg/mL",
  "HTL_deposition_solvents_compound": "Chlorobenzene",
  "HTL_deposition_synthesis_atmosphere": "Air",
  "HTL_deposition_synthesis_atmosphere_pressure": "1 atm",
  "HTL_deposition_synthesis_atmosphere_relative_humidity": "Null",
  "HTL_deposition_spin_coating_speed": "3000 rpm",
  "HTL_deposition_spin_coating_time": "30 s",
  "HTL_deposition_thermal_annealing_temperature": "200 °C",
  "HTL_deposition_thermal_annealing_time": "5 min",
  "Backcontact_thickness": "60 nm",
  "Beckcontact_deposition_method": "Thermal evaporation",
  "Backcontact_deposition_atmosphere_pressure": "2e-6 mbar",
  "Encapsulation_method": "Null",
  "Encapsulation_atmosphere": "Null",
  "JV_measured_device_matching": "True",
  "JV_measured_reverse_scan_Voc": "1.303 V",
  "JV_measured_reverse_scan_Jsc": "15.90 mA/cm2",
  "JV_measured_reverse_scan_FF": "75.76 %",
  "JV_measured_reverse_scan_PCE": "15.69 %",
  "JV_measured_forward_scan_Voc": "1.277 V",
  "JV_measured_forward_scan_Jsc": "15.90 mA/cm2",
  "JV_measured_forward_scan_FF": "73.10 %",
  "JV_measured_forward_scan_PCE": "14.83 %",
  "JV_measured_light_spectra": "AM1.5G",
  "JV_measured_light_spectra_intensity": "100 mW/cm2",
  "JV_measured_scan_speed": "0.15 V/s",
  "JV_measured_scan_delay_time": "Null",
  "JV_certified_PCE": "14.97 %",
  "Stabilized_measured_PCE": "Null",
  "Stabilized_certified_PCE": "Null",
  "Stability_test_device_matching": "True",
  "Stability_test_temperature": "85 °C",
  "Stability_test_atmosphere": "Air",
  "Stability_test_light_spectra": "Null",
  "Stability_test_light_intensity": "Null",
  "Stability_test_relative_humidity": "40-50 %",
  "Stability_PCE_after_time": "1600 hours",
  "Stability_PCE_after_time_value": ">95 % of initial PCE"
}
