Repository: jiayijdong/PSCbench

# PSCbench


**PSCbench** is a novel benchmark for materials science research-level scientific
dataset curation sourced from published journals. The benchmark is designed to evaluate the complex classification capabilities,
strong domain knowledge, and advanced calculation skills of LLMs.

## Data


The PSCbench dataset is under dataset folder in json file format. Each file is list of dictionary and can be extracted using following scripts.
Each file stands for one published journal, which is fully elaborated in the paper. 

```
with open("./dataset/retroactive/{}.json".format(subject), encoding='utf-8') as json_file:
    problems=json.load(json_file)
```

File: dataset/2021-2025/10.1021_acsenergylett.1c00291/Device_BestPCE_Gemini_1.5_pro_10.1021_acsenergylett.1c00291.json
{
  "Ref_DOI": "10.1021/acsenergylett.1c00291",
  "Ref_journal": "ACS Energy Letters",
  "Ref_publication_year": "2021",
  "Ref_title": "Multifunctional Chemical Bridge and Defect Passivation for Highly Efficient Inverted Perovskite Solar Cells",
  "Cell_architecture": "PIN",
  "Cell_stack_sequence": "ITO/PTAA/PPS/Perovskite/PCBM/BCP/Ag",
  "Cell_area_measured": "0.09 cm2",
  "ETL_thickness": "Null",
  "ETL_stack_sequence": "Null",
  "ETL_additive_compound": "Null",
  "ETL_additive_concentration": "Null",
  "ETL_deposition_method": "Null",
  "ETL_deposition_solution_concentration": "Null",
  "ETL_deposition_solvents_compound": "Null",
  "ETL_deposition_synthesis_atmosphere": "Null",
  "ETL_deposition_synthesis_atmosphere_pressure": "Null",
  "ETL_deposition_synthesis_atmosphere_relative_humidity": "Null",
  "ETL_deposition_spin_coating_speed": "Null",
  "ETL_deposition_spin_coating_time": "Null",
  "ETL_deposition_thermal_annealing_temperature": "Null",
  "ETL_deposition_thermal_annealing_time": "Null",
  "Perovskite_dimension": "3D",
  "Perovskite_thickness": "Null",
  "Perovskite_composition_long_form": "FA0.83MA0.17Pb(I0.83Br0.17)3",
  "Perovskite_additive_compound": "PPS",
  "Perovskite_additive_concentration": "3 mol%",
  "Perovskite_bandgap": "Null",
  "Perovskite_deposition_method": "Spin-coating",
  "Perovskite_deposition_sequential_spin_coating": "False",
  "Perovskite_deposition_spin_coating_antisolvent": "Toluene",
  "Perovskite_deposition_reaction_solutions_compounds": "FAI;MABr;PbI2;PbBr2",
  "Perovskite_deposition_reaction_solutions_concentrations": "1.2 M;0.2 M;1.2 M;0.2 M",
  "Perovskite_deposition_final_solutions_concentration_before_deposition": "Null",
  "Perovskite_deposition_solvents_compound": "DMF;DMSO",
  "Perovskite_deposition_solvents_mixing_ratio": "4:1",
  "Perovskite_deposition_synthesis_atmosphere": "Null",
  "Perovskite_deposition_synthesis_atmosphere_pressure": "Null",
  "Perovskite_deposition_synthesis_atmosphere_relative_humidity": "Null",
  "Perovskite_deposition_spin_coating_speed": "1000 rpm;4000 rpm",
  "Perovskite_deposition_spin_coating_time": "10 s;20 s",
  "Perovskite_deposition_thermal_annealing_atmosphere": "Null",
  "Perovskite_deposition_thermal_annealing_temperature": "100 °C",
  "Perovskite_deposition_thermal_annealing_time": "30 min",
  "Perovskite_surface_treatment_material": "Null",
  "Perovskite_surface_treatment_method": "Null",
  "Perovskite_surface_treatment_solution_concentration": "Null",
  "Perovskite_surface_treatment_solvents_compound": "Null",
  "Perovskite_surface_treatment_synthesis_atmosphere": "Null",
  "Perovskite_surface_treatment_synthesis_atmosphere_pressure": "Null",
  "Perovskite_surface_treatment_synthesis_atmosphere_relative_humidity": "Null",
  "Perovskite_surface_treatment_deposition_spin_coating_speed": "Null",
  "Perovskite_surface_treatment_deposition_spin_coating_time": "Null",
  "Perovskite_surface_treatment_deposition_thermal_annealing_temperature": "Null",
  "Perovskite_surface_treatment_deposition_thermal_annealing_time": "Null",
  "HTL_thickness": "Null",
  "HTL_stack_sequence": "PTAA/PPS",
  "HTL_additive_compound": "Null",
  "HTL_additive_concentration": "Null",
  "HTL_deposition_method": "Spin-coating",
  "HTL_deposition_solution_concentration": "Null",
  "HTL_deposition_solvents_compound": "Null",
  "HTL_deposition_synthesis_atmosphere": "Null",
  "HTL_deposition_synthesis_atmosphere_pressure": "Null",
  "HTL_deposition_synthesis_atmosphere_relative_humidity": "Null",
  "HTL_deposition_spin_coating_speed": "Null",
  "HTL_deposition_spin_coating_time": "Null",
  "HTL_deposition_thermal_annealing_temperature": "Null",
  "HTL_deposition_thermal_annealing_time": "Null",
  "Backcontact_thickness": "Null",
  "Beckcontact_deposition_method": "Thermal evaporation",
  "Backcontact_deposition_atmosphere_pressure": "Null",
  "Encapsulation_method": "Null",
  "Encapsulation_atmosphere": "Null",
  "JV_measured_device_matching": "True",
  "JV_measured_reverse_scan_Voc": "1.16 V",
  "JV_measured_reverse_scan_Jsc": "22.9 mA/cm2",
  "JV_measured_reverse_scan_FF": "81.0 %",
  "JV_measured_reverse_scan_PCE": "21.5 %",
  "JV_measured_forward_scan_Voc": "1.16 V",
  "JV_measured_forward_scan_Jsc": "23.0 mA/cm2",
  "JV_measured_forward_scan_FF": "81.2 %",
  "JV_measured_forward_scan_PCE": "21.7 %",
  "JV_measured_light_spectra": "AM1.5G",
  "JV_measured_light_spectra_intensity": "100 mW/cm2",
  "JV_measured_scan_speed": "Null",
  "JV_measured_scan_delay_time": "Null",
  "JV_certified_PCE": "Null",
  "Stabilized_measured_PCE": "21.0 %",
  "Stabilized_certified_PCE": "Null",
  "Stability_test_device_matching": "True",
  "Stability_test_temperature": "Null",
  "Stability_test_atmosphere": "Nitrogen",
  "Stability_test_light_spectra": "Null",
  "Stability_test_light_intensity": "Null",
  "Stability_test_relative_humidity": "Null",
  "Stability_PCE_after_time": "60 days",
  "Stability_PCE_after_time_value": "99%"
}

File: dataset/2021-2025/10.1021_acsenergylett.1c00291/Device_BestPCE_Gemini_2.0_Flash_10.1021_acsenergylett.1c00291.json
{
  "Ref_DOI": "10.1021/acsenergylett.1c00291",
  "Ref_journal": "ACS Energy Lett.",
  "Ref_publication_year": "2021",
  "Ref_title": "Multifunctional Chemical Bridge and Defect Passivation for Highly E ﬃcient Inverted Perovskite Solar Cells",
  "Cell_architecture": "NIP",
  "Cell_stack_sequence": "ITO/PTAA/PPS/perovskite/PCBM/BCP/Ag",
  "Cell_area_measured": "0.0625 cm2",
  "ETL_thickness": "Null",
  "ETL_stack_sequence": "Null",
  "ETL_additive_compound": "Null",
  "ETL_additive_concentration": "Null",
  "ETL_deposition_method": "Null",
  "ETL_deposition_solution_concentration": "Null",
  "ETL_deposition_solvents_compound": "Null",
  "ETL_deposition_synthesis_atmosphere": "Null",
  "ETL_deposition_synthesis_atmosphere_pressure": "Null",
  "ETL_deposition_synthesis_atmosphere_relative_humidity": "Null",
  "ETL_deposition_spin_coating_speed": "Null",
  "ETL_deposition_spin_coating_time": "Null",
  "ETL_deposition_thermal_annealing_temperature": "Null",
  "ETL_deposition_thermal_annealing_time": "Null",
  "Perovskite_dimension": "3D",
  "Perovskite_thickness": "Null",
  "Perovskite_composition_long_form": "Null",
  "Perovskite_additive_compound": "PPS",
  "Perovskite_additive_concentration": "Null",
  "Perovskite_bandgap": "Null",
  "Perovskite_deposition_method": "Null",
  "Perovskite_deposition_sequential_spin_coating": "False",
  "Perovskite_deposition_spin_coating_antisolvent": "Null",
  "Perovskite_deposition_reaction_solutions_compounds": "Null",
  "Perovskite_deposition_reaction_solutions_concentrations": "Null",
  "Perovskite_deposition_final_solutions_concentration_before_deposition": "Null",
  "Perovskite_deposition_solvents_compound": "Null",
  "Perovskite_deposition_solvents_mixing_ratio": "Null",
  "Perovskite_deposition_synthesis_atmosphere": "Null",
  "Perovskite_deposition_synthesis_atmosphere_pressure": "Null",
  "Perovskite_deposition_synthesis_atmosphere_relative_humidity": "Null",
  "Perovskite_deposition_spin_coating_speed": "Null",
  "Perovskite_deposition_spin_coating_time": "Null",
  "Perovskite_deposition_thermal_annealing_atmosphere": "Null",
  "Perovskite_deposition_thermal_annealing_temperature": "Null",
  "Perovskite_deposition_thermal_annealing_time": "Null",
  "Perovskite_surface_treatment_material": "Null",
  "Perovskite_surface_treatment_method": "Null",
  "Perovskite_surface_treatment_solution_concentration": "Null",
  "Perovskite_surface_treatment_solvents_compound": "Null",
  "Perovskite_surface_treatment_synthesis_atmosphere": "Null",
  "Perovskite_surface_treatment_synthesis_atmosphere_pressure": "Null",
  "Perovskite_surface_treatment_synthesis_atmosphere_relative_humidity": "Null",
  "Perovskite_surface_treatment_deposition_spin_coating_speed": "Null",
  "Perovskite_surface_treatment_deposition_spin_coating_time": "Null",
  "Perovskite_surface_treatment_deposition_thermal_annealing_temperature": "Null",
  "Perovskite_surface_treatment_deposition_thermal_annealing_time": "Null",
  "HTL_thickness": "Null",
  "HTL_stack_sequence": "PTAA/PPS",
  "HTL_additive_compound": "Null",
  "HTL_additive_concentration": "Null",
  "HTL_deposition_method": "Null",
  "HTL_deposition_solution_concentration": "Null",
  "HTL_deposition_solvents_compound": "Null",
  "HTL_deposition_synthesis_atmosphere": "Null",
  "HTL_deposition_synthesis_atmosphere_pressure": "Null",
  "HTL_deposition_synthesis_atmosphere_relative_humidity": "Null",
  "HTL_deposition_spin_coating_speed": "Null",
  "HTL_deposition_spin_coating_time": "Null",
  "HTL_deposition_thermal_annealing_temperature": "Null",
  "HTL_deposition_thermal_annealing_time": "Null",
  "Backcontact_thickness": "Null",
  "Beckcontact_deposition_method": "Null",
  "Backcontact_deposition_atmosphere_pressure": "10-5 torr",
  "Encapsulation_method": "Null",
  "Encapsulation_atmosphere": "Nitrogen",
  "JV_measured_device_matching": "True",
  "JV_measured_reverse_scan_Voc": "1.16 V",
  "JV_measured_reverse_scan_Jsc": "22.9 mA/cm-2",
  "JV_measured_reverse_scan_FF": "81.0 %",
  "JV_measured_reverse_scan_PCE": "21.5 %",
  "JV_measured_forward_scan_Voc": "1.16 V",
  "JV_measured_forward_scan_Jsc": "23.0 mA/cm-2",
  "JV_measured_forward_scan_FF": "81.2 %",
  "JV_measured_forward_scan_PCE": "21.7 %",
  "JV_measured_light_spectra": "AM1.5G",
  "JV_measured_light_spectra_intensity": "100 mW cm-2",
  "JV_measured_scan_speed": "Null",
  "JV_measured_scan_delay_time": "Null",
  "JV_certified_PCE": "Null",
  "Stabilized_measured_PCE": "21.0 %",
  "Stabilized_certified_PCE": "Null",
  "Stability_test_device_matching": "True",
  "Stability_test_temperature": "Null",
  "Stability_test_atmosphere": "Nitrogen",
  "Stability_test_light_spectra": "Null",
  "Stability_test_light_intensity": "100 mW/cm2",
  "Stability_test_relative_humidity": "Null",
  "Stability_PCE_after_time": "100 h",
  "Stability_PCE_after_time_value": "73 %"
}

File: dataset/2021-2025/10.1021_acsenergylett.1c00291/Device_BestPCE_claude_haiku_10.1021_acsenergylett.1c00291.json
{
  "Ref_DOI": "10.1021/acsenergylett.1c00291",
  "Ref_journal": "ACS Energy Letters",
  "Ref_publication_year": "2021",
  "Ref_title": "Multifunctional Chemical Bridge and Defect Passivation for Highly Efficient Inverted Perovskite Solar Cells",
  "Cell_architecture": "PIN",
  "Cell_stack_sequence": "ITO/PTAA/PPS/PVK:PPS/PCBM/BCP/Ag",
  "Cell_area_measured": "0.0625 cm2",
  "ETL_thickness": "Null",
  "ETL_stack_sequence": "PCBM/BCP",
  "ETL_additive_compound": "Null",
  "ETL_additive_concentration": "Null",
  "ETL_deposition_method": "Null",
  "ETL_deposition_solution_concentration": "Null",
  "ETL_deposition_solvents_compound": "Null",
  "ETL_deposition_synthesis_atmosphere": "Null",
  "ETL_deposition_synthesis_atmosphere_pressure": "Null",
  "ETL_deposition_synthesis_atmosphere_relative_humidity": "Null",
  "ETL_deposition_spin_coating_speed": "Null",
  "ETL_deposition_spin_coating_time": "Null",
  "ETL_deposition_thermal_annealing_temperature": "Null",
  "ETL_deposition_thermal_annealing_time": "Null",
  "Perovskite_dimension": "3D",
  "Perovskite_thickness": "Null",
  "Perovskite_composition_long_form": "MAxFA1-xPbI3",
  "Perovskite_additive_compound": "PPS",
  "Perovskite_additive_concentration": "Null",
  "Perovskite_bandgap": "Null",
  "Perovskite_deposition_method": "Spin-coating",
  "Perovskite_deposition_sequential_spin_coating": "False",
  "Perovskite_deposition_spin_coating_antisolvent": "Chlorobenzene",
  "Perovskite_deposition_reaction_solutions_compounds": "PbI2;FAI;PbBr2;MABr;CsI",
  "Perovskite_deposition_reaction_solutions_concentrations": "1.30M;1.19M;0.14M;0.14M;0.07M",
  "Perovskite_deposition_final_solutions_concentration_before_deposition": "Null",
  "Perovskite_deposition_solvents_compound": "DMSO;DMF",
  "Perovskite_deposition_solvents_mixing_ratio": "1:4",
  "Perovskite_deposition_synthesis_atmosphere": "Nitrogen",
  "Perovskite_deposition_synthesis_atmosphere_pressure": "1 atm",
  "Perovskite_deposition_synthesis_atmosphere_relative_humidity": "Null",
  "Perovskite_deposition_spin_coating_speed": "2000;6000",
  "Perovskite_deposition_spin_coating_time": "10;30",
  "Perovskite_deposition_thermal_annealing_atmosphere": "Air",
  "Perovskite_deposition_thermal_annealing_temperature": "120",
  "Perovskite_deposition_thermal_annealing_time": "1",
  "Perovskite_surface_treatment_material": "Null",
  "Perovskite_surface_treatment_method": "Null",
  "Perovskite_surface_treatment_solution_concentration": "Null",
  "Perovskite_surface_treatment_solvents_compound": "Null",
  "Perovskite_surface_treatment_synthesis_atmosphere": "Null",
  "Perovskite_surface_treatment_synthesis_atmosphere_pressure": "Null",
  "Perovskite_surface_treatment_synthesis_atmosphere_relative_humidity": "Null",
  "Perovskite_surface_treatment_deposition_spin_coating_speed": "Null",
  "Perovskite_surface_treatment_deposition_spin_coating_time": "Null",
  "Perovskite_surface_treatment_deposition_thermal_annealing_temperature": "Null",
  "Perovskite_surface_treatment_deposition_thermal_annealing_time": "Null",
  "HTL_thickness": "Null",
  "HTL_stack_sequence": "PTAA/PPS",
  "HTL_additive_compound": "Null",
  "HTL_additive_concentration": "Null",
  "HTL_deposition_method": "Spin-coating",
  "HTL_deposition_solution_concentration": "Null",
  "HTL_deposition_solvents_compound": "Chlorobenzene",
  "HTL_deposition_synthesis_atmosphere": "Air",
  "HTL_deposition_synthesis_atmosphere_pressure": "1 atm",
  "HTL_deposition_synthesis_atmosphere_relative_humidity": "Null",
  "HTL_deposition_spin_coating_speed": "5000",
  "HTL_deposition_spin_coating_time": "60",
  "HTL_deposition_thermal_annealing_temperature": "Null",
  "HTL_deposition_thermal_annealing_time": "Null",
  "Backcontact_thickness": "60",
  "Beckcontact_deposition_method": "Thermal evaporation",
  "Backcontact_deposition_atmosphere_pressure": "10^-5 torr",
  "Encapsulation_method": "Null",
  "Encapsulation_atmosphere": "Null",
  "JV_measured_device_matching": "True",
  "JV_measured_reverse_scan_Voc": "1.16",
  "JV_measured_reverse_scan_Jsc": "22.9",
  "JV_measured_reverse_scan_FF": "81.0",
  "JV_measured_reverse_scan_PCE": "21.5",
  "JV_measured_forward_scan_Voc": "1.16",
  "JV_measured_forward_scan_Jsc": "23.0",
  "JV_measured_forward_scan_FF": "81.2",
  "JV_measured_forward_scan_PCE": "21.7",
  "JV_measured_light_spectra": "AM1.5G",
  "JV_measured_light_spectra_intensity": "100 mW/cm2",
  "JV_measured_scan_speed": "Null",
  "JV_measured_scan_delay_time": "Null",
  "JV_certified_PCE": "Null",
  "Stabilized_measured_PCE": "21.0",
  "Stabilized_certified_PCE": "Null",
  "Stability_test_device_matching": "True",
  "Stability_test_temperature": "85",
  "Stability_test_atmosphere": "Nitrogen",
  "Stability_test_light_spectra": "Null",
  "Stability_test_light_intensity": "Null",
  "Stability_test_relative_humidity": "Null",
  "Stability_PCE_after_time": "100 hours",
  "Stability_PCE_after_time_value": "83"
}

File: dataset/2021-2025/10.1021_acsenergylett.1c00291/Device_BestPCE_gpt4o_10.1021_acsenergylett.1c00291.json
{
  "Ref_DOI": "10.1021/acsenergylett.1c00291",
  "Ref_journal": "ACS Energy Letters",
  "Ref_publication_year": "2021",
  "Ref_title": "Multifunctional Chemical Bridge and Defect Passivation for Highly Efficient Inverted Perovskite Solar Cells",
  "Cell_architecture": "PIN",
  "Cell_stack_sequence": "ITO/PTAA/PPS/perovskite/PCBM/BCP/Ag",
  "Cell_area_measured": "0.0625 cm2",
  "ETL_thickness": "Null",
  "ETL_stack_sequence": "PCBM/BCP",
  "ETL_additive_compound": "Null",
  "ETL_additive_concentration": "Null",
  "ETL_deposition_method": "Spin-coating/Spin-coating",
  "ETL_deposition_solution_concentration": "Null",
  "ETL_deposition_solvents_compound": "Null",
  "ETL_deposition_synthesis_atmosphere": "Null",
  "ETL_deposition_synthesis_atmosphere_pressure": "Null",
  "ETL_deposition_synthesis_atmosphere_relative_humidity": "Null",
  "ETL_deposition_spin_coating_speed": "Null",
  "ETL_deposition_spin_coating_time": "Null",
  "ETL_deposition_thermal_annealing_temperature": "Null",
  "ETL_deposition_thermal_annealing_time": "Null",
  "Perovskite_dimension": "3D",
  "Perovskite_thickness": "Null",
  "Perovskite_composition_long_form": "PVK:PPS",
  "Perovskite_additive_compound": "PPS",
  "Perovskite_additive_concentration": "Null",
  "Perovskite_bandgap": "Null",
  "Perovskite_deposition_method": "Spin-coating",
  "Perovskite_deposition_sequential_spin_coating": "False",
  "Perovskite_deposition_spin_coating_antisolvent": "Null",
  "Perovskite_deposition_reaction_solutions_compounds": "Null",
  "Perovskite_deposition_reaction_solutions_concentrations": "Null",
  "Perovskite_deposition_final_solutions_concentration_before_deposition": "Null",
  "Perovskite_deposition_solvents_compound": "Null",
  "Perovskite_deposition_solvents_mixing_ratio": "Null",
  "Perovskite_deposition_synthesis_atmosphere": "Null",
  "Perovskite_deposition_synthesis_atmosphere_pressure": "Null",
  "Perovskite_deposition_synthesis_atmosphere_relative_humidity": "Null",
  "Perovskite_deposition_spin_coating_speed": "Null",
  "Perovskite_deposition_spin_coating_time": "Null",
  "Perovskite_deposition_thermal_annealing_atmosphere": "Null",
  "Perovskite_deposition_thermal_annealing_temperature": "Null",
  "Perovskite_deposition_thermal_annealing_time": "Null",
  "Perovskite_surface_treatment_material": "PPS",
  "Perovskite_surface_treatment_method": "Spin-coating",
  "Perovskite_surface_treatment_solution_concentration": "Null",
  "Perovskite_surface_treatment_solvents_compound": "Null",
  "Perovskite_surface_treatment_synthesis_atmosphere": "Null",
  "Perovskite_surface_treatment_synthesis_atmosphere_pressure": "Null",
  "Perovskite_surface_treatment_synthesis_atmosphere_relative_humidity": "Null",
  "Perovskite_surface_treatment_deposition_spin_coating_speed": "Null",
  "Perovskite_surface_treatment_deposition_spin_coating_time": "Null",
  "Perovskite_surface_treatment_deposition_thermal_annealing_temperature": "Null",
  "Perovskite_surface_treatment_deposition_thermal_annealing_time": "Null",
  "HTL_thickness": "Null",
  "HTL_stack_sequence": "PTAA/PPS",
  "HTL_additive_compound": "Null",
  "HTL_additive_concentration": "Null",
  "HTL_deposition_method": "Spin-coating/Spin-coating",
  "HTL_deposition_solution_concentration": "Null",
  "HTL_deposition_solvents_compound": "Null",
  "HTL_deposition_synthesis_atmosphere": "Null",
  "HTL_deposition_synthesis_atmosphere_pressure": "Null",
  "HTL_deposition_synthesis_atmosphere_relative_humidity": "Null",
  "HTL_deposition_spin_coating_speed": "Null",
  "HTL_deposition_spin_coating_time": "Null",
  "HTL_deposition_thermal_annealing_temperature": "Null",
  "HTL_deposition_thermal_annealing_time": "Null",
  "Backcontact_thickness": "Null",
  "Beckcontact_deposition_method": "Null",
  "Backcontact_deposition_atmosphere_pressure": "Null",
  "Encapsulation_method": "Null",
  "Encapsulation_atmosphere": "Null",
  "JV_measured_device_matching": "True",
  "JV_measured_reverse_scan_Voc": "1.16 V",
  "JV_measured_reverse_scan_Jsc": "22.9 mA/cm2",
  "JV_measured_reverse_scan_FF": "81.0 %",
  "JV_measured_reverse_scan_PCE": "21.5 %",
  "JV_measured_forward_scan_Voc": "1.16 V",
  "JV_measured_forward_scan_Jsc": "23.0 mA/cm2",
  "JV_measured_forward_scan_FF": "81.2 %",
  "JV_measured_forward_scan_PCE": "21.7 %",
  "JV_measured_light_spectra": "AM1.5G",
  "JV_measured_light_spectra_intensity": "100 mW/cm2",
  "JV_measured_scan_speed": "Null",
  "JV_measured_scan_delay_time": "Null",
  "JV_certified_PCE": "Null",
  "Stabilized_measured_PCE": "21.0 %",
  "Stabilized_certified_PCE": "Null",
  "Stability_test_device_matching": "True",
  "Stability_test_temperature": "Null",
  "Stability_test_atmosphere": "Null",
  "Stability_test_light_spectra": "AM1.5G",
  "Stability_test_light_intensity": "100 mW/cm2",
  "Stability_test_relative_humidity": "Null",
  "Stability_PCE_after_time": "100 hours",
  "Stability_PCE_after_time_value": "73 %"
}

File: dataset/2021-2025/10.1021_acsenergylett.1c00291/Device_BestPCE_gpt4o_mini_10.1021_acsenergylett.1c00291.json
{
  "Ref_DOI": "10.1021/acsenergylett.1c00291",
  "Ref_journal": "ACS Energy Letters",
  "Ref_publication_year": "2021",
  "Ref_title": "Multifunctional Chemical Bridge and Defect Passivation for Highly Efficient Inverted Perovskite Solar Cells",
  "Cell_architecture": "PIN",
  "Cell_stack_sequence": "ITO/PTAA/PPS/perovskite/PCBM/BCP/Ag",
  "Cell_area_measured": "0.0625 cm2",
  "ETL_thickness": "30 nm",
  "ETL_stack_sequence": "PCBM",
  "ETL_additive_compound": "Null",
  "ETL_additive_concentration": "Null",
  "ETL_deposition_method": "Spin-coating",
  "ETL_deposition_solution_concentration": "Null",
  "ETL_deposition_solvents_compound": "Chlorobenzene",
  "ETL_deposition_synthesis_atmosphere": "Air",
  "ETL_deposition_synthesis_atmosphere_pressure": "1 atm",
  "ETL_deposition_synthesis_atmosphere_relative_humidity": "Null",
  "ETL_deposition_spin_coating_speed": "5000 rpm",
  "ETL_deposition_spin_coating_time": "60 s",
  "ETL_deposition_thermal_annealing_temperature": "Null",
  "ETL_deposition_thermal_annealing_time": "Null",
  "Perovskite_dimension": "3D",
  "Perovskite_thickness": "Null",
  "Perovskite_composition_long_form": "Null",
  "Perovskite_additive_compound": "PPS",
  "Perovskite_additive_concentration": "Null",
  "Perovskite_bandgap": "Null",
  "Perovskite_deposition_method": "Spin-coating",
  "Perovskite_deposition_sequential_spin_coating": "True",
  "Perovskite_deposition_spin_coating_antisolvent": "Chlorobenzene",
  "Perovskite_deposition_reaction_solutions_compounds": "PbI2;FAI;PbBr2;MABr;CsI",
  "Perovskite_deposition_reaction_solutions_concentrations": "1.30M;1.19M;0.14M;0.14M;0.07M",
  "Perovskite_deposition_final_solutions_concentration_before_deposition": "Null",
  "Perovskite_deposition_solvents_compound": "DMSO;DMF",
  "Perovskite_deposition_solvents_mixing_ratio": "1:4",
  "Perovskite_deposition_synthesis_atmosphere": "Nitrogen",
  "Perovskite_deposition_synthesis_atmosphere_pressure": "1 atm",
  "Perovskite_deposition_synthesis_atmosphere_relative_humidity": "Null",
  "Perovskite_deposition_spin_coating_speed": "2000 rpm;6000 rpm",
  "Perovskite_deposition_spin_coating_time": "10 s;30 s",
  "Perovskite_deposition_thermal_annealing_atmosphere": "Air",
  "Perovskite_deposition_thermal_annealing_temperature": "120 °C",
  "Perovskite_deposition_thermal_annealing_time": "1 h",
  "Perovskite_surface_treatment_material": "Null",
  "Perovskite_surface_treatment_method": "Null",
  "Perovskite_surface_treatment_solution_concentration": "Null",
  "Perovskite_surface_treatment_solvents_compound": "Null",
  "Perovskite_surface_treatment_synthesis_atmosphere": "Null",
  "Perovskite_surface_treatment_synthesis_atmosphere_pressure": "Null",
  "Perovskite_surface_treatment_synthesis_atmosphere_relative_humidity": "Null",
  "Perovskite_surface_treatment_deposition_spin_coating_speed": "Null",
  "Perovskite_surface_treatment_deposition_spin_coating_time": "Null",
  "Perovskite_surface_treatment_deposition_thermal_annealing_temperature": "Null",
  "Perovskite_surface_treatment_deposition_thermal_annealing_time": "Null",
  "HTL_thickness": "Null",
  "HTL_stack_sequence": "PTAA",
  "HTL_additive_compound": "Li-TFSI;4-tert butylpyridine",
  "HTL_additive_concentration": "520 mg/mL;31.6 μL",
  "HTL_deposition_method": "Spin-coating",
  "HTL_deposition_solution_concentration": "Null",
  "HTL_deposition_solvents_compound": "Chlorobenzene",
  "HTL_deposition_synthesis_atmosphere": "Air",
  "HTL_deposition_synthesis_atmosphere_pressure": "1 atm",
  "HTL_deposition_synthesis_atmosphere_relative_humidity": "Null",
  "HTL_deposition_spin_coating_speed": "5000 rpm",
  "HTL_deposition_spin_coating_time": "60 s",
  "HTL_deposition_thermal_annealing_temperature": "Null",
  "HTL_deposition_thermal_annealing_time": "Null",
  "Backcontact_thickness": "60 nm",
  "Beckcontact_deposition_method": "Thermal evaporation",
  "Backcontact_deposition_atmosphere_pressure": "Null",
  "Encapsulation_method": "Null",
  "Encapsulation_atmosphere": "Null",
  "JV_measured_device_matching": "True",
  "JV_measured_reverse_scan_Voc": "1.16 V",
  "JV_measured_reverse_scan_Jsc": "23.0 mA/cm2",
  "JV_measured_reverse_scan_FF": "81.2 %",
  "JV_measured_reverse_scan_PCE": "21.7 %",
  "JV_measured_forward_scan_Voc": "1.16 V",
  "JV_measured_forward_scan_Jsc": "22.9 mA/cm2",
  "JV_measured_forward_scan_FF": "81.0 %",
  "JV_measured_forward_scan_PCE": "21.5 %",
  "JV_measured_light_spectra": "AM1.5G",
  "JV_measured_light_spectra_intensity": "100 mW/cm2",
  "JV_measured_scan_speed": "Null",
  "JV_measured_scan_delay_time": "Null",
  "JV_certified_PCE": "Null",
  "Stabilized_measured_PCE": "21.0 %",
  "Stabilized_certified_PCE": "Null",
  "Stability_test_device_matching": "True",
  "Stability_test_temperature": "Null",
  "Stability_test_atmosphere": "Nitrogen",
  "Stability_test_light_spectra": "Null",
  "Stability_test_light_intensity": "Null",
  "Stability_test_relative_humidity": "Null",
  "Stability_PCE_after_time": "100 h",
  "Stability_PCE_after_time_value": "73 %"
}

File: dataset/2021-2025/10.1021_acsenergylett.1c00291/Device_BestPCE_gpt4o_mini_zero_shot_10.1021_acsenergylett.1c00291.json
{
  "Ref_DOI": "10.1021/acsenergylett.1c00291",
  "Ref_journal": "ACS Energy Letters",
  "Ref_publication_year": "2021",
  "Ref_title": "Multifunctional Chemical Bridge and Defect Passivation for Highly Efficient Inverted Perovskite Solar Cells",
  "Cell_architecture": "Inverted",
  "Cell_stack_sequence": "ITO/PTAA/PPS/PVK:PPS/PCBM/BCP/Ag",
  "Cell_area_measured": "0.0625 cm2",
  "ETL_thickness": "30 nm",
  "ETL_stack_sequence": "C60(30 nm)/perovskite/C60(30 nm)/Al",
  "ETL_additive_compound": "Null",
  "ETL_additive_concentration": "Null",
  "ETL_deposition_method": "Spin-coating",
  "ETL_deposition_solution_concentration": "Null",
  "ETL_deposition_solvents_compound": "Null",
  "ETL_deposition_synthesis_atmosphere": "Null",
  "ETL_deposition_synthesis_atmosphere_pressure": "Null",
  "ETL_deposition_synthesis_atmosphere_relative_humidity": "Null",
  "ETL_deposition_spin_coating_speed": "5000 rpm",
  "ETL_deposition_spin_coating_time": "60 s",
  "ETL_deposition_thermal_annealing_temperature": "Null",
  "ETL_deposition_thermal_annealing_time": "Null",
  "Perovskite_dimension": "Null",
  "Perovskite_thickness": "Null",
  "Perovskite_composition_long_form": "1.30M PbI2, 1.19M FAI, 0.14M PbBr2, 0.14M MABr, 0.07M CsI",
  "Perovskite_additive_compound": "PPS",
  "Perovskite_additive_concentration": "Null",
  "Perovskite_bandgap": "Null",
  "Perovskite_deposition_method": "Two-step spin-coating",
  "Perovskite_deposition_sequential_spin_coating": "Yes",
  "Perovskite_deposition_spin_coating_antisolvent": "Chlorobenzene",
  "Perovskite_deposition_reaction_solutions_compounds": "PbI2, FAI, PbBr2, MABr, CsI",
  "Perovskite_deposition_reaction_solutions_concentrations": "1.30M, 1.19M, 0.14M, 0.14M, 0.07M",
  "Perovskite_deposition_final_solutions_concentration_before_deposition": "Null",
  "Perovskite_deposition_solvents_compound": "DMSO/DMF",
  "Perovskite_deposition_solvents_mixing_ratio": "1:4",
  "Perovskite_deposition_synthesis_atmosphere": "Nitrogen",
  "Perovskite_deposition_synthesis_atmosphere_pressure": "Null",
  "Perovskite_deposition_synthesis_atmosphere_relative_humidity": "Null",
  "Perovskite_deposition_spin_coating_speed": "2000 rpm, 6000 rpm",
  "Perovskite_deposition_spin_coating_time": "10 s, 30 s",
  "Perovskite_deposition_thermal_annealing_atmosphere": "Nitrogen",
  "Perovskite_deposition_thermal_annealing_temperature": "120 °C",
  "Perovskite_deposition_thermal_annealing_time": "1 h",
  "Perovskite_surface_treatment_material": "MC1",
  "Perovskite_surface_treatment_method": "Dripping",
  "Perovskite_surface_treatment_solution_concentration": "0.5 mg/mL",
  "Perovskite_surface_treatment_solvents_compound": "Chlorobenzene",
  "Perovskite_surface_treatment_synthesis_atmosphere": "Null",
  "Perovskite_surface_treatment_synthesis_atmosphere_pressure": "Null",
  "Perovskite_surface_treatment_synthesis_atmosphere_relative_humidity": "Null",
  "Perovskite_surface_treatment_deposition_spin_coating_speed": "Null",
  "Perovskite_surface_treatment_deposition_spin_coating_time": "Null",
  "Perovskite_surface_treatment_deposition_thermal_annealing_temperature": "Null",
  "Perovskite_surface_treatment_deposition_thermal_annealing_time": "Null",
  "HTL_thickness": "Null",
  "HTL_stack_sequence": "Null",
  "HTL_additive_compound": "Null",
  "HTL_additive_concentration": "Null",
  "HTL_deposition_method": "Spin-coating",
  "HTL_deposition_solution_concentration": "Null",
  "HTL_deposition_solvents_compound": "Null",
  "HTL_deposition_synthesis_atmosphere": "Null",
  "HTL_deposition_synthesis_atmosphere_pressure": "Null",
  "HTL_deposition_synthesis_atmosphere_relative_humidity": "Null",
  "HTL_deposition_spin_coating_speed": "Null",
  "HTL_deposition_spin_coating_time": "Null",
  "HTL_deposition_thermal_annealing_temperature": "Null",
  "HTL_deposition_thermal_annealing_time": "Null",
  "Backcontact_thickness": "Null",
  "Beckcontact_deposition_method": "Evaporation",
  "Backcontact_deposition_atmosphere_pressure": "Null",
  "Encapsulation_method": "Null",
  "Encapsulation_atmosphere": "Null",
  "JV_measured_device_matching": "Null",
  "JV_measured_reverse_scan_Voc": "1.08 V",
  "JV_measured_reverse_scan_Jsc": "23.39 mA/cm2",
  "JV_measured_reverse_scan_FF": "0.74",
  "JV_measured_reverse_scan_PCE": "18.62%",
  "JV_measured_forward_scan_Voc": "1.12 V",
  "JV_measured_forward_scan_Jsc": "24.13 mA/cm2",
  "JV_measured_forward_scan_FF": "0.79",
  "JV_measured_forward_scan_PCE": "21.36%",
  "JV_measured_light_spectra": "Null",
  "JV_measured_light_spectra_intensity": "Null",
  "JV_measured_scan_speed": "Null",
  "JV_measured_scan_delay_time": "Null",
  "JV_certified_PCE": "21.7%",
  "Stabilized_measured_PCE": "21.0%",
  "Stabilized_certified_PCE": "Null",
  "Stability_test_device_matching": "Null",
  "Stability_test_temperature": "Null",
  "Stability_test_atmosphere": "Nitrogen",
  "Stability_test_light_spectra": "Null",
  "Stability_test_light_intensity": "Null",
  "Stability_test_relative_humidity": "Null",
  "Stability_PCE_after_time": "100 h",
  "Stability_PCE_after_time_value": "73%"
}

File: dataset/2021-2025/10.1021_acsenergylett.1c00291/Device_BestPCE_grok_10.1021_acsenergylett.1c00291.json
{
  "Ref_DOI": "10.1021/acsenergylett.1c00291",
  "Ref_journal": "ACS Energy Letters",
  "Ref_publication_year": "2021",
  "Ref_title": "Multifunctional Chemical Bridge and Defect Passivation for Highly Efficient Inverted Perovskite Solar Cells",
  "Cell_architecture": "PIN",
  "Cell_stack_sequence": "ITO/PTAA/PPS/Perovskite/PCBM/BCP/Ag",
  "Cell_area_measured": "Null",
  "ETL_thickness": "Null",
  "ETL_stack_sequence": "PCBM/BCP",
  "ETL_additive_compound": "Null",
  "ETL_additive_concentration": "Null",
  "ETL_deposition_method": "Null",
  "ETL_deposition_solution_concentration": "Null",
  "ETL_deposition_solvents_compound": "Null",
  "ETL_deposition_synthesis_atmosphere": "Null",
  "ETL_deposition_synthesis_atmosphere_pressure": "Null",
  "ETL_deposition_synthesis_atmosphere_relative_humidity": "Null",
  "ETL_deposition_spin_coating_speed": "Null",
  "ETL_deposition_spin_coating_time": "Null",
  "ETL_deposition_thermal_annealing_temperature": "Null",
  "ETL_deposition_thermal_annealing_time": "Null",
  "Perovskite_dimension": "3D",
  "Perovskite_thickness": "Null",
  "Perovskite_composition_long_form": "Null",
  "Perovskite_additive_compound": "PPS",
  "Perovskite_additive_concentration": "Null",
  "Perovskite_bandgap": "Null",
  "Perovskite_deposition_method": "Spin-coating",
  "Perovskite_deposition_sequential_spin_coating": "False",
  "Perovskite_deposition_spin_coating_antisolvent": "Null",
  "Perovskite_deposition_reaction_solutions_compounds": "Null",
  "Perovskite_deposition_reaction_solutions_concentrations": "Null",
  "Perovskite_deposition_final_solutions_concentration_before_deposition": "Null",
  "Perovskite_deposition_solvents_compound": "Null",
  "Perovskite_deposition_solvents_mixing_ratio": "Null",
  "Perovskite_deposition_synthesis_atmosphere": "Null",
  "Perovskite_deposition_synthesis_atmosphere_pressure": "Null",
  "Perovskite_deposition_synthesis_atmosphere_relative_humidity": "Null",
  "Perovskite_deposition_spin_coating_speed": "Null",
  "Perovskite_deposition_spin_coating_time": "Null",
  "Perovskite_deposition_thermal_annealing_atmosphere": "Null",
  "Perovskite_deposition_thermal_annealing_temperature": "Null",
  "Perovskite_deposition_thermal_annealing_time": "Null",
  "Perovskite_surface_treatment_material": "PPS",
  "Perovskite_surface_treatment_method": "Null",
  "Perovskite_surface_treatment_solution_concentration": "Null",
  "Perovskite_surface_treatment_solvents_compound": "Null",
  "Perovskite_surface_treatment_synthesis_atmosphere": "Null",
  "Perovskite_surface_treatment_synthesis_atmosphere_pressure": "Null",
  "Perovskite_surface_treatment_synthesis_atmosphere_relative_humidity": "Null",
  "Perovskite_surface_treatment_deposition_spin_coating_speed": "Null",
  "Perovskite_surface_treatment_deposition_spin_coating_time": "Null",
  "Perovskite_surface_treatment_deposition_thermal_annealing_temperature": "Null",
  "Perovskite_surface_treatment_deposition_thermal_annealing_time": "Null",
  "HTL_thickness": "Null",
  "HTL_stack_sequence": "PTAA/PPS",
  "HTL_additive_compound": "Null",
  "HTL_additive_concentration": "Null",
  "HTL_deposition_method": "Null",
  "HTL_deposition_solution_concentration": "Null",
  "HTL_deposition_solvents_compound": "Null",
  "HTL_deposition_synthesis_atmosphere": "Null",
  "HTL_deposition_synthesis_atmosphere_pressure": "Null",
  "HTL_deposition_synthesis_atmosphere_relative_humidity": "Null",
  "HTL_deposition_spin_coating_speed": "Null",
  "HTL_deposition_spin_coating_time": "Null",
  "HTL_deposition_thermal_annealing_temperature": "Null",
  "HTL_deposition_thermal_annealing_time": "Null",
  "Backcontact_thickness": "Null",
  "Beckcontact_deposition_method": "Null",
  "Backcontact_deposition_atmosphere_pressure": "Null",
  "Encapsulation_method": "Null",
  "Encapsulation_atmosphere": "Null",
  "JV_measured_device_matching": "True",
  "JV_measured_reverse_scan_Voc": "1.16",
  "JV_measured_reverse_scan_Jsc": "22.9",
  "JV_measured_reverse_scan_FF": "81.0",
  "JV_measured_reverse_scan_PCE": "21.5",
  "JV_measured_forward_scan_Voc": "1.16",
  "JV_measured_forward_scan_Jsc": "23.0",
  "JV_measured_forward_scan_FF": "81.2",
  "JV_measured_forward_scan_PCE": "21.7",
  "JV_measured_light_spectra": "AM1.5G",
  "JV_measured_light_spectra_intensity": "100 mW/cm2",
  "JV_measured_scan_speed": "Null",
  "JV_measured_scan_delay_time": "Null",
  "JV_certified_PCE": "Null",
  "Stabilized_measured_PCE": "21.0",
  "Stabilized_certified_PCE": "Null",
  "Stability_test_device_matching": "True",
  "Stability_test_temperature": "Null",
  "Stability_test_atmosphere": "Null",
  "Stability_test_light_spectra": "Null",
  "Stability_test_light_intensity": "100 mW/cm2",
  "Stability_test_relative_humidity": "Null",
  "Stability_PCE_after_time": "100 hours",
  "Stability_PCE_after_time_value": "73%"
}

File: dataset/2021-2025/10.1021_acsenergylett.1c00291/Device_BestPCE_o3_Null.json
{
  "Ref_DOI": "Null",
  "Ref_journal": "Null",
  "Ref_publication_year": "Null",
  "Ref_title": "Merocyanines with Hole Transporting Ability and Efficient Defect Passivation Effect for Perovskite Solar Cells",
  "Cell_architecture": "NIP",
  "Cell_stack_sequence": "FTO/compact-TiO2/meso-TiO2/perovskite/Spiro-OMeTAD/Au",
  "Cell_area_measured": "0.0625 cm2",
  "ETL_thickness": "Null",
  "ETL_stack_sequence": "compact-TiO2/meso-TiO2",
  "ETL_additive_compound": "Null",
  "ETL_additive_concentration": "Null",
  "ETL_deposition_method": "Spray pyrolysis/Spin-coating",
  "ETL_deposition_solution_concentration": "Null/Null",
  "ETL_deposition_solvents_compound": "Isopropanol (with acetylacetone)/Ethanol",
  "ETL_deposition_synthesis_atmosphere": "Air",
  "ETL_deposition_synthesis_atmosphere_pressure": "1 atm",
  "ETL_deposition_synthesis_atmosphere_relative_humidity": "Null",
  "ETL_deposition_spin_coating_speed": "Null/5000 rpm",
  "ETL_deposition_spin_coating_time": "Null/30 s",
  "ETL_deposition_thermal_annealing_temperature": "500 °C",
  "ETL_deposition_thermal_annealing_time": "40 min",
  "Perovskite_dimension": "3D",
  "Perovskite_thickness": "Null",
  "Perovskite_composition_long_form": "Cs/FA/MA mixed-halide perovskite (CsI, FAI, MABr with PbI2 and PbBr2)",
  "Perovskite_additive_compound": "Null",
  "Perovskite_additive_concentration": "Null",
  "Perovskite_bandgap": "Null",
  "Perovskite_deposition_method": "Spin-coating",
  "Perovskite_deposition_sequential_spin_coating": "False",
  "Perovskite_deposition_spin_coating_antisolvent": "Chlorobenzene",
  "Perovskite_deposition_reaction_solutions_compounds": "PbI2;FAI;PbBr2;MABr;CsI",
  "Perovskite_deposition_reaction_solutions_concentrations": "1.30 M;1.19 M;0.14 M;0.14 M;0.07 M",
  "Perovskite_deposition_final_solutions_concentration_before_deposition": "Null",
  "Perovskite_deposition_solvents_compound": "DMF;DMSO",
  "Perovskite_deposition_solvents_mixing_ratio": "4:1 (DMF:DMSO)",
  "Perovskite_deposition_synthesis_atmosphere": "Air",
  "Perovskite_deposition_synthesis_atmosphere_pressure": "1 atm",
  "Perovskite_deposition_synthesis_atmosphere_relative_humidity": "Null",
  "Perovskite_deposition_spin_coating_speed": "2000 rpm;6000 rpm",
  "Perovskite_deposition_spin_coating_time": "10 s;30 s",
  "Perovskite_deposition_thermal_annealing_atmosphere": "Air",
  "Perovskite_deposition_thermal_annealing_temperature": "120 °C",
  "Perovskite_deposition_thermal_annealing_time": "60 min",
  "Perovskite_surface_treatment_material": "MC1",
  "Perovskite_surface_treatment_method": "Spin-coating (antisolvent drip)",
  "Perovskite_surface_treatment_solution_concentration": "0.5 mg/mL",
  "Perovskite_surface_treatment_solvents_compound": "Chlorobenzene",
  "Perovskite_surface_treatment_synthesis_atmosphere": "Air",
  "Perovskite_surface_treatment_synthesis_atmosphere_pressure": "1 atm",
  "Perovskite_surface_treatment_synthesis_atmosphere_relative_humidity": "Null",
  "Perovskite_surface_treatment_deposition_spin_coating_speed": "6000 rpm",
  "Perovskite_surface_treatment_deposition_spin_coating_time": "30 s",
  "Perovskite_surface_treatment_deposition_thermal_annealing_temperature": "120 °C",
  "Perovskite_surface_treatment_deposition_thermal_annealing_time": "60 min",
  "HTL_thickness": "Null",
  "HTL_stack_sequence": "Spiro-OMeTAD",
  "HTL_additive_compound": "tBP;Li-TFSI",
  "HTL_additive_concentration": "31.6 μL tBP per mL;18.1 μL Li-TFSI stock (520 mg/mL) per mL",
  "HTL_deposition_method": "Spin-coating",
  "HTL_deposition_solution_concentration": "80 mg/mL",
  "HTL_deposition_solvents_compound": "Chlorobenzene",
  "HTL_deposition_synthesis_atmosphere": "Air",
  "HTL_deposition_synthesis_atmosphere_pressure": "1 atm",
  "HTL_deposition_synthesis_atmosphere_relative_humidity": "Null",
  "HTL_deposition_spin_coating_speed": "5000 rpm",
  "HTL_deposition_spin_coating_time": "60 s",
  "HTL_deposition_thermal_annealing_temperature": "Null",
  "HTL_deposition_thermal_annealing_time": "Null",
  "Backcontact_thickness": "60 nm",
  "Beckcontact_deposition_method": "Thermal evaporation",
  "Backcontact_deposition_atmosphere_pressure": "<1e-5 torr",
  "Encapsulation_method": "Null",
  "Encapsulation_atmosphere": "Null",
  "JV_measured_device_matching": "True",
  "JV_measured_reverse_scan_Voc": "1.12 V",
  "JV_measured_reverse_scan_Jsc": "24.13 mA/cm2",
  "JV_measured_reverse_scan_FF": "79 %",
  "JV_measured_reverse_scan_PCE": "21.36 %",
  "JV_measured_forward_scan_Voc": "1.13 V",
  "JV_measured_forward_scan_Jsc": "24.14 mA/cm2",
  "JV_measured_forward_scan_FF": "81 %",
  "JV_measured_forward_scan_PCE": "22.04 %",
  "JV_measured_light_spectra": "AM1.5G",
  "JV_measured_light_spectra_intensity": "100 mW/cm2",
  "JV_measured_scan_speed": "Null",
  "JV_measured_scan_delay_time": "Null",
  "JV_certified_PCE": "Null",
  "Stabilized_measured_PCE": "Null",
  "Stabilized_certified_PCE": "Null",
  "Stability_test_device_matching": "Null",
  "Stability_test_temperature": "Null",
  "Stability_test_atmosphere": "Null",
  "Stability_test_light_spectra": "Null",
  "Stability_test_light_intensity": "Null",
  "Stability_test_relative_humidity": "Null",
  "Stability_PCE_after_time": "Null",
  "Stability_PCE_after_time_value": "Null"
}
