Repository: jiayijdong/PSCbench

# PSCbench


**PSCbench** is a novel benchmark for materials science research-level scientific
dataset curation sourced from published journals. The benchmark is designed to evaluate the complex classification capabilities,
strong domain knowledge, and advanced calculation skills of LLMs.

## Data


The PSCbench dataset is under dataset folder in json file format. Each file is list of dictionary and can be extracted using following scripts.
Each file stands for one published journal, which is fully elaborated in the paper. 

```
with open("./dataset/retroactive/{}.json".format(subject), encoding='utf-8') as json_file:
    problems=json.load(json_file)
```

File: dataset/2021-2025/10.1021_acsenergylett.1c00342/Device_BestPCE_Gemini_2.5_Flash_10.1021_acsenergylett.1c00342.json
{
  "Ref_DOI": "10.1021/acsenergylett.1c00342",
  "Ref_journal": "ACS Energy Lett.",
  "Ref_publication_year": "2021",
  "Ref_title": "Localized Electron Density Engineering for Stabilized B‑γCsSnI3‑Based Perovskite Solar Cells with Efficiencies >10%",
  "Cell_architecture": "PIN",
  "Cell_stack_sequence": "ITO/PEDOT:PSS/Perovskite/ICBA/BCP/Ag",
  "Cell_area_measured": "0.08 cm2",
  "ETL_thickness": "Null/Null",
  "ETL_stack_sequence": "ICBA/BCP",
  "ETL_additive_compound": "Null",
  "ETL_additive_concentration": "Null",
  "ETL_deposition_method": "Spin-coating/Spin-coating",
  "ETL_deposition_solution_concentration": "20 mg mL-1/0.5 mg mL-1",
  "ETL_deposition_solvents_compound": "Chlorobenzene/Isopropanol",
  "ETL_deposition_synthesis_atmosphere": "Nitrogen",
  "ETL_deposition_synthesis_atmosphere_pressure": "0.0118 atm",
  "ETL_deposition_synthesis_atmosphere_relative_humidity": "Null",
  "ETL_deposition_spin_coating_speed": "1000 rpm/6000 rpm",
  "ETL_deposition_spin_coating_time": "30 s/30 s",
  "ETL_deposition_thermal_annealing_temperature": "60 °C/60 °C",
  "ETL_deposition_thermal_annealing_time": "10 min/10 min",
  "Perovskite_dimension": "3D",
  "Perovskite_thickness": "Null",
  "Perovskite_composition_long_form": "CsSnI3-PTM",
  "Perovskite_additive_compound": "PTM",
  "Perovskite_additive_concentration": "3.0 mg/mL",
  "Perovskite_bandgap": "1.31 eV",
  "Perovskite_deposition_method": "Spin-coating",
  "Perovskite_deposition_sequential_spin_coating": "False",
  "Perovskite_deposition_spin_coating_antisolvent": "Chlorobenzene",
  "Perovskite_deposition_reaction_solutions_compounds": "CsI;SnI2;SnF2",
  "Perovskite_deposition_reaction_solutions_concentrations": "0.8 mmol/mL;0.8 mmol/mL;0.16 mmol/mL",
  "Perovskite_deposition_final_solutions_concentration_before_deposition": "532 mg/mL",
  "Perovskite_deposition_solvents_compound": "N,N-dimethyl formamide;dimethyl sulfoxide",
  "Perovskite_deposition_solvents_mixing_ratio": "4:1",
  "Perovskite_deposition_synthesis_atmosphere": "Nitrogen",
  "Perovskite_deposition_synthesis_atmosphere_pressure": "0.0118 atm",
  "Perovskite_deposition_synthesis_atmosphere_relative_humidity": "Null",
  "Perovskite_deposition_spin_coating_speed": "1000 rpm;5000 rpm",
  "Perovskite_deposition_spin_coating_time": "10 s;45 s",
  "Perovskite_deposition_thermal_annealing_atmosphere": "Nitrogen",
  "Perovskite_deposition_thermal_annealing_temperature": "70 °C",
  "Perovskite_deposition_thermal_annealing_time": "10 min",
  "Perovskite_surface_treatment_material": "Null",
  "Perovskite_surface_treatment_method": "Null",
  "Perovskite_surface_treatment_solution_concentration": "Null",
  "Perovskite_surface_treatment_solvents_compound": "Null",
  "Perovskite_surface_treatment_synthesis_atmosphere": "Null",
  "Perovskite_surface_treatment_synthesis_atmosphere_pressure": "Null",
  "Perovskite_surface_treatment_synthesis_atmosphere_relative_humidity": "Null",
  "Perovskite_surface_treatment_deposition_spin_coating_speed": "Null",
  "Perovskite_surface_treatment_deposition_spin_coating_time": "Null",
  "Perovskite_surface_treatment_deposition_thermal_annealing_temperature": "Null",
  "Perovskite_surface_treatment_deposition_thermal_annealing_time": "Null",
  "HTL_thickness": "Null",
  "HTL_stack_sequence": "PEDOT:PSS",
  "HTL_additive_compound": "Null",
  "HTL_additive_concentration": "Null",
  "HTL_deposition_method": "Spin-coating",
  "HTL_deposition_solution_concentration": "Null",
  "HTL_deposition_solvents_compound": "Null",
  "HTL_deposition_synthesis_atmosphere": "Nitrogen",
  "HTL_deposition_synthesis_atmosphere_pressure": "0.0118 atm",
  "HTL_deposition_synthesis_atmosphere_relative_humidity": "Null",
  "HTL_deposition_spin_coating_speed": "4000 rpm",
  "HTL_deposition_spin_coating_time": "30 s",
  "HTL_deposition_thermal_annealing_temperature": "140 °C",
  "HTL_deposition_thermal_annealing_time": "20 min",
  "Backcontact_thickness": "80 nm",
  "Beckcontact_deposition_method": "Thermal evaporation",
  "Backcontact_deposition_atmosphere_pressure": "Null",
  "Encapsulation_method": "UV-glue",
  "Encapsulation_atmosphere": "Null",
  "JV_measured_device_matching": "True",
  "JV_measured_reverse_scan_Voc": "0.64 V",
  "JV_measured_reverse_scan_Jsc": "21.81 mA/cm2",
  "JV_measured_reverse_scan_FF": "72.1 %",
  "JV_measured_reverse_scan_PCE": "10.1 %",
  "JV_measured_forward_scan_Voc": "0.64 V",
  "JV_measured_forward_scan_Jsc": "21.81 mA/cm2",
  "JV_measured_forward_scan_FF": "70.5 %",
  "JV_measured_forward_scan_PCE": "9.8 %",
  "JV_measured_light_spectra": "AM1.5G",
  "JV_measured_light_spectra_intensity": "1 Sun",
  "JV_measured_scan_speed": "Null",
  "JV_measured_scan_delay_time": "Null",
  "JV_certified_PCE": "Null",
  "Stabilized_measured_PCE": "9.7 %",
  "Stabilized_certified_PCE": "Null",
  "Stability_test_device_matching": "True",
  "Stability_test_temperature": "70 °C",
  "Stability_test_atmosphere": "ambient atmosphere",
  "Stability_test_light_spectra": "1 Sun",
  "Stability_test_light_intensity": "1 Sun",
  "Stability_test_relative_humidity": "30 %",
  "Stability_PCE_after_time": "2000 min",
  "Stability_PCE_after_time_value": "81.3 %"
}

File: dataset/2021-2025/10.1021_acsenergylett.1c00342/Device_BestPCE_claude_haiku_10.1021_acsenergylett.1c00342.json
{
  "Ref_DOI": "10.1021/acsenergylett.1c00342",
  "Ref_journal": "ACS Energy Letters",
  "Ref_publication_year": "2021",
  "Ref_title": "Localized Electron Density Engineering for Stabilized B-γ CsSnI3-Based Perovskite Solar Cells with Efficiencies >10%",
  "Cell_architecture": "NIP",
  "Cell_stack_sequence": "ITO/PEDOT:PSS/CsSnI3-PTM/ICBA/BCP/Ag",
  "Cell_area_measured": "0.08 cm2",
  "ETL_thickness": "Null",
  "ETL_stack_sequence": "PEDOT:PSS",
  "ETL_additive_compound": "Null",
  "ETL_additive_concentration": "Null",
  "ETL_deposition_method": "Spin-coating",
  "ETL_deposition_solution_concentration": "Null",
  "ETL_deposition_solvents_compound": "Null",
  "ETL_deposition_synthesis_atmosphere": "Nitrogen",
  "ETL_deposition_synthesis_atmosphere_pressure": "1 atm",
  "ETL_deposition_synthesis_atmosphere_relative_humidity": "Null",
  "ETL_deposition_spin_coating_speed": "4000 rpm",
  "ETL_deposition_spin_coating_time": "30 s",
  "ETL_deposition_thermal_annealing_temperature": "140 °C",
  "ETL_deposition_thermal_annealing_time": "20 min",
  "Perovskite_dimension": "3D",
  "Perovskite_thickness": "Null",
  "Perovskite_composition_long_form": "CsSnI3",
  "Perovskite_additive_compound": "PTM",
  "Perovskite_additive_concentration": "3.0 mg/mL",
  "Perovskite_bandgap": "1.31 eV",
  "Perovskite_deposition_method": "Spin-coating",
  "Perovskite_deposition_sequential_spin_coating": "True",
  "Perovskite_deposition_spin_coating_antisolvent": "Chlorobenzene",
  "Perovskite_deposition_reaction_solutions_compounds": "CsI; SnI2; SnF2",
  "Perovskite_deposition_reaction_solutions_concentrations": "0.8 mmol; 0.8 mmol; 0.16 mmol",
  "Perovskite_deposition_solvents_compound": "DMF; DMSO",
  "Perovskite_deposition_solvents_mixing_ratio": "4:1",
  "Perovskite_deposition_synthesis_atmosphere": "Nitrogen",
  "Perovskite_deposition_synthesis_atmosphere_pressure": "0.012 atm",
  "Perovskite_deposition_synthesis_atmosphere_relative_humidity": "Null",
  "Perovskite_deposition_spin_coating_speed": "1000; 5000 rpm",
  "Perovskite_deposition_spin_coating_time": "10; 45 s",
  "Perovskite_deposition_thermal_annealing_atmosphere": "Nitrogen",
  "Perovskite_deposition_thermal_annealing_temperature": "70 °C",
  "Perovskite_deposition_thermal_annealing_time": "10 min",
  "HTL_thickness": "Null",
  "HTL_stack_sequence": "ICBA/BCP",
  "HTL_additive_compound": "Null",
  "HTL_additive_concentration": "Null",
  "HTL_deposition_method": "Spin-coating",
  "HTL_deposition_solution_concentration": "20 mg/mL; 0.5 mg/mL",
  "HTL_deposition_solvents_compound": "Chlorobenzene; Isopropanol",
  "HTL_deposition_synthesis_atmosphere": "Nitrogen",
  "HTL_deposition_synthesis_atmosphere_pressure": "1 atm",
  "HTL_deposition_synthesis_atmosphere_relative_humidity": "Null",
  "HTL_deposition_spin_coating_speed": "1000; 6000 rpm",
  "HTL_deposition_spin_coating_time": "30; 30 s",
  "HTL_deposition_thermal_annealing_temperature": "60; 60 °C",
  "HTL_deposition_thermal_annealing_time": "10; 10 min",
  "Backcontact_thickness": "80 nm",
  "Beckcontact_deposition_method": "Thermal evaporation",
  "Backcontact_deposition_atmosphere_pressure": "Null",
  "Encapsulation_method": "Quartz glass and UV-glue",
  "Encapsulation_atmosphere": "Null",
  "JV_measured_device_matching": "True",
  "JV_measured_reverse_scan_Voc": "0.64 V",
  "JV_measured_reverse_scan_Jsc": "21.81 mA/cm2",
  "JV_measured_reverse_scan_FF": "72.1 %",
  "JV_measured_reverse_scan_PCE": "10.1 %",
  "JV_measured_forward_scan_Voc": "Null",
  "JV_measured_forward_scan_Jsc": "Null",
  "JV_measured_forward_scan_FF": "Null",
  "JV_measured_forward_scan_PCE": "Null",
  "JV_measured_light_spectra": "AM1.5G",
  "JV_measured_light_spectra_intensity": "1 sun",
  "JV_measured_scan_speed": "Null",
  "JV_measured_scan_delay_time": "Null",
  "JV_certified_PCE": "Null",
  "Stabilized_measured_PCE": "9.7 %",
  "Stabilized_certified_PCE": "Null",
  "Stability_test_device_matching": "True",
  "Stability_test_temperature": "70 °C",
  "Stability_test_atmosphere": "Air",
  "Stability_test_light_spectra": "AM1.5G",
  "Stability_test_light_intensity": "1 sun",
  "Stability_test_relative_humidity": "30 %",
  "Stability_PCE_after_time": "2000 min",
  "Stability_PCE_after_time_value": "81.3 %"
}

File: dataset/2021-2025/10.1021_acsenergylett.1c00342/Device_BestPCE_gpt4o_10.1021_acsenergylett.1c00342.json
{
  "Ref_DOI": "10.1021/acsenergylett.1c00342",
  "Ref_journal": "ACS Energy Letters",
  "Ref_publication_year": "2021",
  "Ref_title": "Localized Electron Density Engineering for Stabilized B-γ CsSnI3-Based Perovskite Solar Cells with Efficiencies >10%",
  "Cell_architecture": "PIN",
  "Cell_stack_sequence": "ITO/PEDOT:PSS/perovskite/ICBA/BCP/Ag",
  "Cell_area_measured": "0.08 cm2",
  "ETL_thickness": "Null",
  "ETL_stack_sequence": "ICBA/BCP",
  "ETL_additive_compound": "Null",
  "ETL_additive_concentration": "Null",
  "ETL_deposition_method": "Spin-coating/Spin-coating",
  "ETL_deposition_solution_concentration": "20 mg/mL/0.5 mg/mL",
  "ETL_deposition_solvents_compound": "Chlorobenzene/Isopropanol",
  "ETL_deposition_synthesis_atmosphere": "Null",
  "ETL_deposition_synthesis_atmosphere_pressure": "Null",
  "ETL_deposition_synthesis_atmosphere_relative_humidity": "Null",
  "ETL_deposition_spin_coating_speed": "1000 rpm/6000 rpm",
  "ETL_deposition_spin_coating_time": "30 s/30 s",
  "ETL_deposition_thermal_annealing_temperature": "60 °C/60 °C",
  "ETL_deposition_thermal_annealing_time": "10 min/10 min",
  "Perovskite_dimension": "3D",
  "Perovskite_thickness": "Null",
  "Perovskite_composition_long_form": "CsSnI3-PTM",
  "Perovskite_additive_compound": "PTM",
  "Perovskite_additive_concentration": "3.0 mg",
  "Perovskite_bandgap": "1.31 eV",
  "Perovskite_deposition_method": "Spin-coating",
  "Perovskite_deposition_sequential_spin_coating": "True",
  "Perovskite_deposition_spin_coating_antisolvent": "Null",
  "Perovskite_deposition_reaction_solutions_compounds": "CsI; SnI2; SnF2",
  "Perovskite_deposition_reaction_solutions_concentrations": "0.8 mmol; 0.8 mmol; 0.16 mmol",
  "Perovskite_deposition_final_solutions_concentration_before_deposition": "Null",
  "Perovskite_deposition_solvents_compound": "DMF; DMSO",
  "Perovskite_deposition_solvents_mixing_ratio": "4:1",
  "Perovskite_deposition_synthesis_atmosphere": "Nitrogen",
  "Perovskite_deposition_synthesis_atmosphere_pressure": "Null",
  "Perovskite_deposition_synthesis_atmosphere_relative_humidity": "Null",
  "Perovskite_deposition_spin_coating_speed": "1000 rpm; 5000 rpm",
  "Perovskite_deposition_spin_coating_time": "10 s; 45 s",
  "Perovskite_deposition_thermal_annealing_atmosphere": "Null",
  "Perovskite_deposition_thermal_annealing_temperature": "70 °C",
  "Perovskite_deposition_thermal_annealing_time": "10 min",
  "Perovskite_surface_treatment_material": "Null",
  "Perovskite_surface_treatment_method": "Null",
  "Perovskite_surface_treatment_solution_concentration": "Null",
  "Perovskite_surface_treatment_solvents_compound": "Null",
  "Perovskite_surface_treatment_synthesis_atmosphere": "Null",
  "Perovskite_surface_treatment_synthesis_atmosphere_pressure": "Null",
  "Perovskite_surface_treatment_synthesis_atmosphere_relative_humidity": "Null",
  "Perovskite_surface_treatment_deposition_spin_coating_speed": "Null",
  "Perovskite_surface_treatment_deposition_spin_coating_time": "Null",
  "Perovskite_surface_treatment_deposition_thermal_annealing_temperature": "Null",
  "Perovskite_surface_treatment_deposition_thermal_annealing_time": "Null",
  "HTL_thickness": "Null",
  "HTL_stack_sequence": "PEDOT:PSS",
  "HTL_additive_compound": "Null",
  "HTL_additive_concentration": "Null",
  "HTL_deposition_method": "Spin-coating",
  "HTL_deposition_solution_concentration": "Null",
  "HTL_deposition_solvents_compound": "Null",
  "HTL_deposition_synthesis_atmosphere": "Nitrogen",
  "HTL_deposition_synthesis_atmosphere_pressure": "Null",
  "HTL_deposition_synthesis_atmosphere_relative_humidity": "Null",
  "HTL_deposition_spin_coating_speed": "4000 rpm",
  "HTL_deposition_spin_coating_time": "30 s",
  "HTL_deposition_thermal_annealing_temperature": "140 °C",
  "HTL_deposition_thermal_annealing_time": "20 min",
  "Backcontact_thickness": "80 nm",
  "Beckcontact_deposition_method": "Thermal evaporation",
  "Backcontact_deposition_atmosphere_pressure": "Null",
  "Encapsulation_method": "UV adhesive",
  "Encapsulation_atmosphere": "Null",
  "JV_measured_device_matching": "True",
  "JV_measured_reverse_scan_Voc": "0.64 V",
  "JV_measured_reverse_scan_Jsc": "21.81 mA/cm2",
  "JV_measured_reverse_scan_FF": "72.1 %",
  "JV_measured_reverse_scan_PCE": "10.1 %",
  "JV_measured_forward_scan_Voc": "Null",
  "JV_measured_forward_scan_Jsc": "Null",
  "JV_measured_forward_scan_FF": "Null",
  "JV_measured_forward_scan_PCE": "Null",
  "JV_measured_light_spectra": "AM1.5G",
  "JV_measured_light_spectra_intensity": "1 sun",
  "JV_measured_scan_speed": "Null",
  "JV_measured_scan_delay_time": "Null",
  "JV_certified_PCE": "Null",
  "Stabilized_measured_PCE": "9.7 %",
  "Stabilized_certified_PCE": "Null",
  "Stability_test_device_matching": "True",
  "Stability_test_temperature": "70 °C",
  "Stability_test_atmosphere": "Ambient",
  "Stability_test_light_spectra": "AM1.5G",
  "Stability_test_light_intensity": "1 sun",
  "Stability_test_relative_humidity": "30 %",
  "Stability_PCE_after_time": "2000 min",
  "Stability_PCE_after_time_value": "81.3 %"
}

File: dataset/2021-2025/10.1021_acsenergylett.1c00342/Device_BestPCE_gpt4o_mini_10.1021_acsenergylett.1c00342.json
{
  "Ref_DOI": "10.1021/acsenergylett.1c00342",
  "Ref_journal": "ACS Energy Letters",
  "Ref_publication_year": "2021",
  "Ref_title": "Localized Electron Density Engineering for Stabilized B-γ CsSnI3-Based Perovskite Solar Cells with Efficiencies >10%",
  "Cell_architecture": "NIP",
  "Cell_stack_sequence": "ITO/PEDOT:PSS/perovskite/BCP/Ag",
  "Cell_area_measured": "0.08 cm2",
  "ETL_thickness": "Null",
  "ETL_stack_sequence": "Null",
  "ETL_additive_compound": "Null",
  "ETL_additive_concentration": "Null",
  "ETL_deposition_method": "Spin-coating",
  "ETL_deposition_solution_concentration": "Null",
  "ETL_deposition_solvents_compound": "Null",
  "ETL_deposition_synthesis_atmosphere": "Nitrogen",
  "ETL_deposition_synthesis_atmosphere_pressure": "1 atm",
  "ETL_deposition_synthesis_atmosphere_relative_humidity": "Null",
  "ETL_deposition_spin_coating_speed": "4000 rpm",
  "ETL_deposition_spin_coating_time": "30 s",
  "ETL_deposition_thermal_annealing_temperature": "140 °C",
  "ETL_deposition_thermal_annealing_time": "20 min",
  "Perovskite_dimension": "3D",
  "Perovskite_thickness": "Null",
  "Perovskite_composition_long_form": "CsSnI3",
  "Perovskite_additive_compound": "PTM",
  "Perovskite_additive_concentration": "3.0 mg/mL",
  "Perovskite_bandgap": "1.31 eV",
  "Perovskite_deposition_method": "Spin-coating",
  "Perovskite_deposition_sequential_spin_coating": "True",
  "Perovskite_deposition_spin_coating_antisolvent": "Chlorobenzene",
  "Perovskite_deposition_reaction_solutions_compounds": "CsI;SnI2;SnF2",
  "Perovskite_deposition_reaction_solutions_concentrations": "0.8 M;0.8 M;0.16 mM",
  "Perovskite_deposition_final_solutions_concentration_before_deposition": "Null",
  "Perovskite_deposition_solvents_compound": "DMF;DMSO",
  "Perovskite_deposition_solvents_mixing_ratio": "4:1",
  "Perovskite_deposition_synthesis_atmosphere": "Nitrogen",
  "Perovskite_deposition_synthesis_atmosphere_pressure": "1 atm",
  "Perovskite_deposition_synthesis_atmosphere_relative_humidity": "Null",
  "Perovskite_deposition_spin_coating_speed": "1000 rpm;5000 rpm",
  "Perovskite_deposition_spin_coating_time": "10 s;45 s",
  "Perovskite_deposition_thermal_annealing_atmosphere": "Nitrogen",
  "Perovskite_deposition_thermal_annealing_temperature": "70 °C",
  "Perovskite_deposition_thermal_annealing_time": "10 min",
  "Perovskite_surface_treatment_material": "Null",
  "Perovskite_surface_treatment_method": "Null",
  "Perovskite_surface_treatment_solution_concentration": "Null",
  "Perovskite_surface_treatment_solvents_compound": "Null",
  "Perovskite_surface_treatment_synthesis_atmosphere": "Null",
  "Perovskite_surface_treatment_synthesis_atmosphere_pressure": "Null",
  "Perovskite_surface_treatment_synthesis_atmosphere_relative_humidity": "Null",
  "Perovskite_surface_treatment_deposition_spin_coating_speed": "Null",
  "Perovskite_surface_treatment_deposition_spin_coating_time": "Null",
  "Perovskite_surface_treatment_deposition_thermal_annealing_temperature": "Null",
  "Perovskite_surface_treatment_deposition_thermal_annealing_time": "Null",
  "HTL_thickness": "Null",
  "HTL_stack_sequence": "Null",
  "HTL_additive_compound": "Null",
  "HTL_additive_concentration": "Null",
  "HTL_deposition_method": "Null",
  "HTL_deposition_solution_concentration": "Null",
  "HTL_deposition_solvents_compound": "Null",
  "HTL_deposition_synthesis_atmosphere": "Null",
  "HTL_deposition_synthesis_atmosphere_pressure": "Null",
  "HTL_deposition_synthesis_atmosphere_relative_humidity": "Null",
  "HTL_deposition_spin_coating_speed": "Null",
  "HTL_deposition_spin_coating_time": "Null",
  "HTL_deposition_thermal_annealing_temperature": "Null",
  "HTL_deposition_thermal_annealing_time": "Null",
  "Backcontact_thickness": "80 nm",
  "Beckcontact_deposition_method": "Thermal evaporation",
  "Backcontact_deposition_atmosphere_pressure": "1 atm",
  "Encapsulation_method": "UV-glue",
  "Encapsulation_atmosphere": "Null",
  "JV_measured_device_matching": "True",
  "JV_measured_reverse_scan_Voc": "0.64 V",
  "JV_measured_reverse_scan_Jsc": "21.81 mA/cm2",
  "JV_measured_reverse_scan_FF": "72.1 %",
  "JV_measured_reverse_scan_PCE": "10.1 %",
  "JV_measured_forward_scan_Voc": "Null",
  "JV_measured_forward_scan_Jsc": "Null",
  "JV_measured_forward_scan_FF": "Null",
  "JV_measured_forward_scan_PCE": "Null",
  "JV_measured_light_spectra": "AM1.5G",
  "JV_measured_light_spectra_intensity": "1 sun",
  "JV_measured_scan_speed": "Null",
  "JV_measured_scan_delay_time": "Null",
  "JV_certified_PCE": "Null",
  "Stabilized_measured_PCE": "9.7 %",
  "Stabilized_certified_PCE": "Null",
  "Stability_test_device_matching": "True",
  "Stability_test_temperature": "70 °C",
  "Stability_test_atmosphere": "Air",
  "Stability_test_light_spectra": "AM1.5G",
  "Stability_test_light_intensity": "1 sun",
  "Stability_test_relative_humidity": "30 %",
  "Stability_PCE_after_time": "2000 min",
  "Stability_PCE_after_time_value": "81.3 %"
}

File: dataset/2021-2025/10.1021_acsenergylett.1c00342/Device_BestPCE_gpt4o_mini_zero_shot_10.1021_acsenergylett.1c00342.json
{
  "Ref_DOI": "10.1021/acsenergylett.1c00342",
  "Ref_journal": "ACS Energy Letters",
  "Ref_publication_year": "2021",
  "Ref_title": "Localized Electron Density Engineering for Stabilized B-γ CsSnI3-Based Perovskite Solar Cells with Efficiencies >10%",
  "Cell_architecture": "Inverted",
  "Cell_stack_sequence": "ITO/PEDOT:PSS/perovskite/ICBA/BCP/Ag",
  "Cell_area_measured": "0.08 cm2",
  "ETL_thickness": "Null",
  "ETL_stack_sequence": "Null",
  "ETL_additive_compound": "Null",
  "ETL_additive_concentration": "Null",
  "ETL_deposition_method": "Spin-coating",
  "ETL_deposition_solution_concentration": "Null",
  "ETL_deposition_solvents_compound": "Chlorobenzene",
  "ETL_deposition_synthesis_atmosphere": "N2",
  "ETL_deposition_synthesis_atmosphere_pressure": "12 mbar",
  "ETL_deposition_synthesis_atmosphere_relative_humidity": "Null",
  "ETL_deposition_spin_coating_speed": "4000 rpm",
  "ETL_deposition_spin_coating_time": "30 s",
  "ETL_deposition_thermal_annealing_temperature": "140 °C",
  "ETL_deposition_thermal_annealing_time": "20 min",
  "Perovskite_dimension": "Null",
  "Perovskite_thickness": "1 μm",
  "Perovskite_composition_long_form": "CsSnI3",
  "Perovskite_additive_compound": "PTM",
  "Perovskite_additive_concentration": "3.0 mg (0.0068 mmol)",
  "Perovskite_bandgap": "1.31 eV",
  "Perovskite_deposition_method": "Two-step spin-coating",
  "Perovskite_deposition_sequential_spin_coating": "Yes",
  "Perovskite_deposition_spin_coating_antisolvent": "Chlorobenzene",
  "Perovskite_deposition_reaction_solutions_compounds": "CsI, SnI2, SnF2",
  "Perovskite_deposition_reaction_solutions_concentrations": "0.8 M",
  "Perovskite_deposition_final_solutions_concentration_before_deposition": "Null",
  "Perovskite_deposition_solvents_compound": "DMF, DMSO",
  "Perovskite_deposition_solvents_mixing_ratio": "4:1",
  "Perovskite_deposition_synthesis_atmosphere": "N2",
  "Perovskite_deposition_synthesis_atmosphere_pressure": "Null",
  "Perovskite_deposition_synthesis_atmosphere_relative_humidity": "Null",
  "Perovskite_deposition_spin_coating_speed": "1000 rpm",
  "Perovskite_deposition_spin_coating_time": "10 s",
  "Perovskite_deposition_thermal_annealing_atmosphere": "N2",
  "Perovskite_deposition_thermal_annealing_temperature": "70 °C",
  "Perovskite_deposition_thermal_annealing_time": "10 min",
  "Perovskite_surface_treatment_material": "Null",
  "Perovskite_surface_treatment_method": "Null",
  "Perovskite_surface_treatment_solution_concentration": "Null",
  "Perovskite_surface_treatment_solvents_compound": "Null",
  "Perovskite_surface_treatment_synthesis_atmosphere": "Null",
  "Perovskite_surface_treatment_synthesis_atmosphere_pressure": "Null",
  "Perovskite_surface_treatment_synthesis_atmosphere_relative_humidity": "Null",
  "Perovskite_surface_treatment_deposition_spin_coating_speed": "Null",
  "Perovskite_surface_treatment_deposition_spin_coating_time": "Null",
  "Perovskite_surface_treatment_deposition_thermal_annealing_temperature": "Null",
  "Perovskite_surface_treatment_deposition_thermal_annealing_time": "Null",
  "HTL_thickness": "Null",
  "HTL_stack_sequence": "Null",
  "HTL_additive_compound": "Null",
  "HTL_additive_concentration": "Null",
  "HTL_deposition_method": "Spin-coating",
  "HTL_deposition_solution_concentration": "Null",
  "HTL_deposition_solvents_compound": "Null",
  "HTL_deposition_synthesis_atmosphere": "Null",
  "HTL_deposition_synthesis_atmosphere_pressure": "Null",
  "HTL_deposition_synthesis_atmosphere_relative_humidity": "Null",
  "HTL_deposition_spin_coating_speed": "Null",
  "HTL_deposition_spin_coating_time": "Null",
  "HTL_deposition_thermal_annealing_temperature": "Null",
  "HTL_deposition_thermal_annealing_time": "Null",
  "Backcontact_thickness": "80 nm",
  "Beckcontact_deposition_method": "Thermal evaporation",
  "Backcontact_deposition_atmosphere_pressure": "Null",
  "Encapsulation_method": "Quartz glass and UV-glue",
  "Encapsulation_atmosphere": "Null",
  "JV_measured_device_matching": "Null",
  "JV_measured_reverse_scan_Voc": "0.64 V",
  "JV_measured_reverse_scan_Jsc": "21.81 mA cm−2",
  "JV_measured_reverse_scan_FF": "0.721",
  "JV_measured_reverse_scan_PCE": "10.1%",
  "JV_measured_forward_scan_Voc": "Null",
  "JV_measured_forward_scan_Jsc": "Null",
  "JV_measured_forward_scan_FF": "Null",
  "JV_measured_forward_scan_PCE": "Null",
  "JV_measured_light_spectra": "AM 1.5G",
  "JV_measured_light_spectra_intensity": "Null",
  "JV_measured_scan_speed": "Null",
  "JV_measured_scan_delay_time": "Null",
  "JV_certified_PCE": "Null",
  "Stabilized_measured_PCE": "9.7%",
  "Stabilized_certified_PCE": "Null",
  "Stability_test_device_matching": "Null",
  "Stability_test_temperature": "70 °C",
  "Stability_test_atmosphere": "Ambient",
  "Stability_test_light_spectra": "1 Sun",
  "Stability_test_light_intensity": "Null",
  "Stability_test_relative_humidity": "30%",
  "Stability_PCE_after_time": "2000 min",
  "Stability_PCE_after_time_value": "81.3%"
}

File: dataset/2021-2025/10.1021_acsenergylett.1c00342/Device_BestPCE_grok_10.1021_acsenergylett.1c00342.json
{
  "Ref_DOI": "10.1021/acsenergylett.1c00342",
  "Ref_journal": "ACS Energy Letters",
  "Ref_publication_year": "2021",
  "Ref_title": "Localized Electron Density Engineering for Stabilized B-γ CsSnI3-Based Perovskite Solar Cells with Efficiencies >10%",
  "Cell_architecture": "PIN",
  "Cell_stack_sequence": "ITO/PEDOT:PSS/CsSnI3-PTM/ICBA/BCP/Ag",
  "Cell_area_measured": "0.08 cm2",
  "ETL_thickness": "Null/ICBA: Null/BCP: Null",
  "ETL_stack_sequence": "ICBA/BCP",
  "ETL_additive_compound": "Null",
  "ETL_additive_concentration": "Null",
  "ETL_deposition_method": "Spin-coating/Spin-coating",
  "ETL_deposition_solution_concentration": "ICBA: 20 mg/mL/BCP: 0.5 mg/mL",
  "ETL_deposition_solvents_compound": "Chlorobenzene/Isopropanol",
  "ETL_deposition_synthesis_atmosphere": "Nitrogen",
  "ETL_deposition_synthesis_atmosphere_pressure": "Null",
  "ETL_deposition_synthesis_atmosphere_relative_humidity": "Null",
  "ETL_deposition_spin_coating_speed": "ICBA: 1000 rpm/BCP: 6000 rpm",
  "ETL_deposition_spin_coating_time": "ICBA: 30 s/BCP: 30 s",
  "ETL_deposition_thermal_annealing_temperature": "ICBA: 60 °C/BCP: 60 °C",
  "ETL_deposition_thermal_annealing_time": "ICBA: 10 min/BCP: 10 min",
  "Perovskite_dimension": "3D",
  "Perovskite_thickness": "Null",
  "Perovskite_composition_long_form": "CsSnI3",
  "Perovskite_additive_compound": "Phthalimide (PTM)",
  "Perovskite_additive_concentration": "3.0 mg/mL",
  "Perovskite_bandgap": "1.31 eV",
  "Perovskite_deposition_method": "Spin-coating",
  "Perovskite_deposition_sequential_spin_coating": "False",
  "Perovskite_deposition_spin_coating_antisolvent": "Chlorobenzene",
  "Perovskite_deposition_reaction_solutions_compounds": "CsI; SnI2; SnF2",
  "Perovskite_deposition_reaction_solutions_concentrations": "0.8 mmol; 0.8 mmol; 0.16 mmol",
  "Perovskite_deposition_final_solutions_concentration_before_deposition": "Null",
  "Perovskite_deposition_solvents_compound": "DMF; DMSO",
  "Perovskite_deposition_solvents_mixing_ratio": "4:1",
  "Perovskite_deposition_synthesis_atmosphere": "Nitrogen",
  "Perovskite_deposition_synthesis_atmosphere_pressure": "Null",
  "Perovskite_deposition_synthesis_atmosphere_relative_humidity": "Null",
  "Perovskite_deposition_spin_coating_speed": "1000 rpm; 5000 rpm",
  "Perovskite_deposition_spin_coating_time": "10 s; 45 s",
  "Perovskite_deposition_thermal_annealing_atmosphere": "Nitrogen",
  "Perovskite_deposition_thermal_annealing_temperature": "70 °C",
  "Perovskite_deposition_thermal_annealing_time": "10 min",
  "Perovskite_surface_treatment_material": "Null",
  "Perovskite_surface_treatment_method": "Null",
  "Perovskite_surface_treatment_solution_concentration": "Null",
  "Perovskite_surface_treatment_solvents_compound": "Null",
  "Perovskite_surface_treatment_synthesis_atmosphere": "Null",
  "Perovskite_surface_treatment_synthesis_atmosphere_pressure": "Null",
  "Perovskite_surface_treatment_synthesis_atmosphere_relative_humidity": "Null",
  "Perovskite_surface_treatment_deposition_spin_coating_speed": "Null",
  "Perovskite_surface_treatment_deposition_spin_coating_time": "Null",
  "Perovskite_surface_treatment_deposition_thermal_annealing_temperature": "Null",
  "Perovskite_surface_treatment_deposition_thermal_annealing_time": "Null",
  "HTL_thickness": "Null",
  "HTL_stack_sequence": "PEDOT:PSS",
  "HTL_additive_compound": "Null",
  "HTL_additive_concentration": "Null",
  "HTL_deposition_method": "Spin-coating",
  "HTL_deposition_solution_concentration": "Null",
  "HTL_deposition_solvents_compound": "Null",
  "HTL_deposition_synthesis_atmosphere": "Nitrogen",
  "HTL_deposition_synthesis_atmosphere_pressure": "Null",
  "HTL_deposition_synthesis_atmosphere_relative_humidity": "Null",
  "HTL_deposition_spin_coating_speed": "4000 rpm",
  "HTL_deposition_spin_coating_time": "30 s",
  "HTL_deposition_thermal_annealing_temperature": "140 °C",
  "HTL_deposition_thermal_annealing_time": "20 min",
  "Backcontact_thickness": "80 nm",
  "Beckcontact_deposition_method": "Thermal evaporation",
  "Backcontact_deposition_atmosphere_pressure": "Null",
  "Encapsulation_method": "Quartz glass and UV-glue",
  "Encapsulation_atmosphere": "Null",
  "JV_measured_device_matching": "True",
  "JV_measured_reverse_scan_Voc": "0.64 V",
  "JV_measured_reverse_scan_Jsc": "21.81 mA/cm2",
  "JV_measured_reverse_scan_FF": "72.1 %",
  "JV_measured_reverse_scan_PCE": "10.1 %",
  "JV_measured_forward_scan_Voc": "Null",
  "JV_measured_forward_scan_Jsc": "Null",
  "JV_measured_forward_scan_FF": "Null",
  "JV_measured_forward_scan_PCE": "Null",
  "JV_measured_light_spectra": "AM1.5G",
  "JV_measured_light_spectra_intensity": "Null",
  "JV_measured_scan_speed": "Null",
  "JV_measured_scan_delay_time": "Null",
  "JV_certified_PCE": "Null",
  "Stabilized_measured_PCE": "9.7 %",
  "Stabilized_certified_PCE": "Null",
  "Stability_test_device_matching": "True",
  "Stability_test_temperature": "70 °C",
  "Stability_test_atmosphere": "Ambient",
  "Stability_test_light_spectra": "AM1.5G",
  "Stability_test_light_intensity": "1 sun",
  "Stability_test_relative_humidity": "30 %",
  "Stability_PCE_after_time": "2000 min",
  "Stability_PCE_after_time_value": "81.3 %"
}

File: dataset/2021-2025/10.1021_acsenergylett.1c00342/Device_BestPCE_o3_10.1021_acsenergylett.1c00342.json
{
  "Ref_DOI": "10.1021/acsenergylett.1c00342",
  "Ref_journal": "ACS Energy Letters",
  "Ref_publication_year": "2021",
  "Ref_title": "Localized Electron Density Engineering for Stabilized B-γCsSnI3-Based Perovskite Solar Cells with Efficiencies >10%",
  "Cell_architecture": "PIN",
  "Cell_stack_sequence": "ITO/PEDOT:PSS/CsSnI3-PTM/ICBA/BCP/Ag",
  "Cell_area_measured": "0.08 cm2",
  "ETL_thickness": "Null",
  "ETL_stack_sequence": "ICBA/BCP",
  "ETL_additive_compound": "Null",
  "ETL_additive_concentration": "Null",
  "ETL_deposition_method": "Spin-coating/Spin-coating",
  "ETL_deposition_solution_concentration": "20 mg/mL/0.5 mg/mL",
  "ETL_deposition_solvents_compound": "Chlorobenzene/Isopropanol",
  "ETL_deposition_synthesis_atmosphere": "Nitrogen",
  "ETL_deposition_synthesis_atmosphere_pressure": "0.012 atm",
  "ETL_deposition_synthesis_atmosphere_relative_humidity": "Null",
  "ETL_deposition_spin_coating_speed": "1000 rpm/6000 rpm",
  "ETL_deposition_spin_coating_time": "30 s/30 s",
  "ETL_deposition_thermal_annealing_temperature": "60 °C/60 °C",
  "ETL_deposition_thermal_annealing_time": "10 min/10 min",
  "Perovskite_dimension": "3D",
  "Perovskite_thickness": "Null",
  "Perovskite_composition_long_form": "CsSnI3",
  "Perovskite_additive_compound": "Phthalimide (PTM); SnF2",
  "Perovskite_additive_concentration": "3 mg/mL; 26 mg/mL",
  "Perovskite_bandgap": "1.31 eV",
  "Perovskite_deposition_method": "Spin-coating",
  "Perovskite_deposition_sequential_spin_coating": "False",
  "Perovskite_deposition_spin_coating_antisolvent": "Chlorobenzene",
  "Perovskite_deposition_reaction_solutions_compounds": "CsI; SnI2; SnF2; PTM",
  "Perovskite_deposition_reaction_solutions_concentrations": "0.208 g; 0.298 g; 0.026 g; 3 mg per 1 mL",
  "Perovskite_deposition_final_solutions_concentration_before_deposition": "0.8 M",
  "Perovskite_deposition_solvents_compound": "DMF; DMSO",
  "Perovskite_deposition_solvents_mixing_ratio": "4:1",
  "Perovskite_deposition_synthesis_atmosphere": "Nitrogen",
  "Perovskite_deposition_synthesis_atmosphere_pressure": "0.012 atm",
  "Perovskite_deposition_synthesis_atmosphere_relative_humidity": "Null",
  "Perovskite_deposition_spin_coating_speed": "1000 rpm; 5000 rpm",
  "Perovskite_deposition_spin_coating_time": "10 s; 45 s",
  "Perovskite_deposition_thermal_annealing_atmosphere": "Nitrogen",
  "Perovskite_deposition_thermal_annealing_temperature": "70 °C",
  "Perovskite_deposition_thermal_annealing_time": "10 min",
  "Perovskite_surface_treatment_material": "Null",
  "Perovskite_surface_treatment_method": "Null",
  "Perovskite_surface_treatment_solution_concentration": "Null",
  "Perovskite_surface_treatment_solvents_compound": "Null",
  "Perovskite_surface_treatment_synthesis_atmosphere": "Null",
  "Perovskite_surface_treatment_synthesis_atmosphere_pressure": "Null",
  "Perovskite_surface_treatment_synthesis_atmosphere_relative_humidity": "Null",
  "Perovskite_surface_treatment_deposition_spin_coating_speed": "Null",
  "Perovskite_surface_treatment_deposition_spin_coating_time": "Null",
  "Perovskite_surface_treatment_deposition_thermal_annealing_temperature": "Null",
  "Perovskite_surface_treatment_deposition_thermal_annealing_time": "Null",
  "HTL_thickness": "Null",
  "HTL_stack_sequence": "PEDOT:PSS",
  "HTL_additive_compound": "Null",
  "HTL_additive_concentration": "Null",
  "HTL_deposition_method": "Spin-coating",
  "HTL_deposition_solution_concentration": "Null",
  "HTL_deposition_solvents_compound": "Water",
  "HTL_deposition_synthesis_atmosphere": "Nitrogen",
  "HTL_deposition_synthesis_atmosphere_pressure": "0.012 atm",
  "HTL_deposition_synthesis_atmosphere_relative_humidity": "Null",
  "HTL_deposition_spin_coating_speed": "4000 rpm",
  "HTL_deposition_spin_coating_time": "30 s",
  "HTL_deposition_thermal_annealing_temperature": "140 °C",
  "HTL_deposition_thermal_annealing_time": "20 min",
  "Backcontact_thickness": "80 nm",
  "Beckcontact_deposition_method": "Thermal evaporation",
  "Backcontact_deposition_atmosphere_pressure": "Null",
  "Encapsulation_method": "Quartz glass and UV-glue",
  "Encapsulation_atmosphere": "Nitrogen",
  "JV_measured_device_matching": "True",
  "JV_measured_reverse_scan_Voc": "0.64 V",
  "JV_measured_reverse_scan_Jsc": "21.81 mA/cm2",
  "JV_measured_reverse_scan_FF": "72.1 %",
  "JV_measured_reverse_scan_PCE": "10.1 %",
  "JV_measured_forward_scan_Voc": "Null",
  "JV_measured_forward_scan_Jsc": "Null",
  "JV_measured_forward_scan_FF": "Null",
  "JV_measured_forward_scan_PCE": "Null",
  "JV_measured_light_spectra": "AM1.5G",
  "JV_measured_light_spectra_intensity": "1 sun",
  "JV_measured_scan_speed": "Null",
  "JV_measured_scan_delay_time": "Null",
  "JV_certified_PCE": "Null",
  "Stabilized_measured_PCE": "9.7 %",
  "Stabilized_certified_PCE": "Null",
  "Stability_test_device_matching": "True",
  "Stability_test_temperature": "25 °C",
  "Stability_test_atmosphere": "Nitrogen",
  "Stability_test_light_spectra": "Null",
  "Stability_test_light_intensity": "Null",
  "Stability_test_relative_humidity": "Null",
  "Stability_PCE_after_time": "60 days",
  "Stability_PCE_after_time_value": "94.3 %"
}

File: dataset/2021-2025/10.1021_acsenergylett.1c00342/Device_BestPCE_o4_mini_10.1021_acsenergylett.1c00342.json
{
  "Ref_DOI": "10.1021/acsenergylett.1c00342",
  "Ref_journal": "ACS Energy Letters",
  "Ref_publication_year": "2021",
  "Ref_title": "Localized Electron Density Engineering for Stabilized B-γCsSnI3-Based Perovskite Solar Cells with Efficiencies >10%",
  "Cell_architecture": "PIN",
  "Cell_stack_sequence": "ITO/PEDOT:PSS/CsSnI3-PTM/ICBA/BCP/Ag",
  "Cell_area_measured": "0.08 cm2",
  "ETL_thickness": "Null",
  "ETL_stack_sequence": "ICBA/BCP",
  "ETL_additive_compound": "Null",
  "ETL_additive_concentration": "Null",
  "ETL_deposition_method": "Spin-coating/Spin-coating",
  "ETL_deposition_solution_concentration": "20 mg/mL/0.5 mg/mL",
  "ETL_deposition_solvents_compound": "Chlorobenzene/Isopropanol",
  "ETL_deposition_synthesis_atmosphere": "Nitrogen",
  "ETL_deposition_synthesis_atmosphere_pressure": "Null",
  "ETL_deposition_synthesis_atmosphere_relative_humidity": "Null",
  "ETL_deposition_spin_coating_speed": "1000 rpm/6000 rpm",
  "ETL_deposition_spin_coating_time": "30 s/30 s",
  "ETL_deposition_thermal_annealing_temperature": "60 °C/60 °C",
  "ETL_deposition_thermal_annealing_time": "10 min/10 min",
  "Perovskite_dimension": "3D",
  "Perovskite_thickness": "Null",
  "Perovskite_composition_long_form": "CsSnI3",
  "Perovskite_additive_compound": "Phthalimide (PTM)",
  "Perovskite_additive_concentration": "3.0 mg/mL",
  "Perovskite_bandgap": "1.31 eV",
  "Perovskite_deposition_method": "Spin-coating",
  "Perovskite_deposition_sequential_spin_coating": "False",
  "Perovskite_deposition_spin_coating_antisolvent": "Chlorobenzene",
  "Perovskite_deposition_reaction_solutions_compounds": "CsI;SnI2;SnF2;PTM",
  "Perovskite_deposition_reaction_solutions_concentrations": "0.8 M;0.8 M;0.16 M;3.0 mg/mL",
  "Perovskite_deposition_final_solutions_concentration_before_deposition": "Null",
  "Perovskite_deposition_solvents_compound": "DMF;DMSO",
  "Perovskite_deposition_solvents_mixing_ratio": "4:1",
  "Perovskite_deposition_synthesis_atmosphere": "Nitrogen",
  "Perovskite_deposition_synthesis_atmosphere_pressure": "Null",
  "Perovskite_deposition_synthesis_atmosphere_relative_humidity": "Null",
  "Perovskite_deposition_spin_coating_speed": "1000 rpm;5000 rpm",
  "Perovskite_deposition_spin_coating_time": "10 s;45 s",
  "Perovskite_deposition_thermal_annealing_atmosphere": "Nitrogen",
  "Perovskite_deposition_thermal_annealing_temperature": "70 °C",
  "Perovskite_deposition_thermal_annealing_time": "10 min",
  "Perovskite_surface_treatment_material": "Null",
  "Perovskite_surface_treatment_method": "Null",
  "Perovskite_surface_treatment_solution_concentration": "Null",
  "Perovskite_surface_treatment_solvents_compound": "Null",
  "Perovskite_surface_treatment_synthesis_atmosphere": "Null",
  "Perovskite_surface_treatment_synthesis_atmosphere_pressure": "Null",
  "Perovskite_surface_treatment_synthesis_atmosphere_relative_humidity": "Null",
  "Perovskite_surface_treatment_deposition_spin_coating_speed": "Null",
  "Perovskite_surface_treatment_deposition_spin_coating_time": "Null",
  "Perovskite_surface_treatment_deposition_thermal_annealing_temperature": "Null",
  "Perovskite_surface_treatment_deposition_thermal_annealing_time": "Null",
  "HTL_thickness": "Null",
  "HTL_stack_sequence": "PEDOT:PSS",
  "HTL_additive_compound": "Null",
  "HTL_additive_concentration": "Null",
  "HTL_deposition_method": "Spin-coating",
  "HTL_deposition_solution_concentration": "Null",
  "HTL_deposition_solvents_compound": "Null",
  "HTL_deposition_synthesis_atmosphere": "Nitrogen",
  "HTL_deposition_synthesis_atmosphere_pressure": "Null",
  "HTL_deposition_synthesis_atmosphere_relative_humidity": "Null",
  "HTL_deposition_spin_coating_speed": "4000 rpm",
  "HTL_deposition_spin_coating_time": "30 s",
  "HTL_deposition_thermal_annealing_temperature": "140 °C",
  "HTL_deposition_thermal_annealing_time": "20 min",
  "Backcontact_thickness": "80 nm",
  "Beckcontact_deposition_method": "Thermal evaporation",
  "Backcontact_deposition_atmosphere_pressure": "Null",
  "Encapsulation_method": "Quartz glass and UV-glue",
  "Encapsulation_atmosphere": "Air",
  "JV_measured_device_matching": "True",
  "JV_measured_reverse_scan_Voc": "0.64 V",
  "JV_measured_reverse_scan_Jsc": "21.81 mA/cm2",
  "JV_measured_reverse_scan_FF": "72.1%",
  "JV_measured_reverse_scan_PCE": "10.1%",
  "JV_measured_forward_scan_Voc": "Null",
  "JV_measured_forward_scan_Jsc": "Null",
  "JV_measured_forward_scan_FF": "Null",
  "JV_measured_forward_scan_PCE": "Null",
  "JV_measured_light_spectra": "AM1.5G",
  "JV_measured_light_spectra_intensity": "100 mW/cm2",
  "JV_measured_scan_speed": "Null",
  "JV_measured_scan_delay_time": "Null",
  "JV_certified_PCE": "Null",
  "Stabilized_measured_PCE": "9.7%",
  "Stabilized_certified_PCE": "Null",
  "Stability_test_device_matching": "True",
  "Stability_test_temperature": "70 °C",
  "Stability_test_atmosphere": "Ambient air",
  "Stability_test_light_spectra": "AM1.5G",
  "Stability_test_light_intensity": "100 mW/cm2",
  "Stability_test_relative_humidity": "30%",
  "Stability_PCE_after_time": "2000 min",
  "Stability_PCE_after_time_value": "81.3%"
}
