Repository: jiayijdong/PSCbench

# PSCbench


**PSCbench** is a novel benchmark for materials science research-level scientific
dataset curation sourced from published journals. The benchmark is designed to evaluate the complex classification capabilities,
strong domain knowledge, and advanced calculation skills of LLMs.

## Data


The PSCbench dataset is under dataset folder in json file format. Each file is list of dictionary and can be extracted using following scripts.
Each file stands for one published journal, which is fully elaborated in the paper. 

```
with open("./dataset/retroactive/{}.json".format(subject), encoding='utf-8') as json_file:
    problems=json.load(json_file)
```

File: dataset/2021-2025/10.1021_acsenergylett.1c00531/Device_BestPCE_gpt4o_mini_zero_shot_10.1021_acsenergylett.1c00531.json
{
  "Ref_DOI": "10.1021/acsenergylett.1c00531",
  "Ref_journal": "ACS Energy Letters",
  "Ref_publication_year": "2021",
  "Ref_title": "Defect Passivation by a D-A-D Type Hole-Transporting Interfacial Layer for Efficient and Stable Perovskite Solar Cells",
  "Cell_architecture": "Planar",
  "Cell_stack_sequence": "ITO/SnO2/(FAPbI3)1−x(MAPbBr3)x/HTIL/Spiro-OMeTAD/Au",
  "Cell_area_measured": "Null",
  "ETL_thickness": "Null",
  "ETL_stack_sequence": "Null",
  "ETL_additive_compound": "Null",
  "ETL_additive_concentration": "Null",
  "ETL_deposition_method": "Spin coating",
  "ETL_deposition_solution_concentration": "2 mg/mL",
  "ETL_deposition_solvents_compound": "Chlorobenzene",
  "ETL_deposition_synthesis_atmosphere": "Air",
  "ETL_deposition_synthesis_atmosphere_pressure": "Null",
  "ETL_deposition_synthesis_atmosphere_relative_humidity": "30%",
  "ETL_deposition_spin_coating_speed": "5000 rpm",
  "ETL_deposition_spin_coating_time": "30 s",
  "ETL_deposition_thermal_annealing_temperature": "Null",
  "ETL_deposition_thermal_annealing_time": "Null",
  "Perovskite_dimension": "Null",
  "Perovskite_thickness": "Null",
  "Perovskite_composition_long_form": "FAPbI3",
  "Perovskite_additive_compound": "Null",
  "Perovskite_additive_concentration": "Null",
  "Perovskite_bandgap": "1.48 eV",
  "Perovskite_deposition_method": "Spin coating",
  "Perovskite_deposition_sequential_spin_coating": "Null",
  "Perovskite_deposition_spin_coating_antisolvent": "Null",
  "Perovskite_deposition_reaction_solutions_compounds": "PbI2, FAI, MABr, MACl",
  "Perovskite_deposition_reaction_solutions_concentrations": "1.42 M (PbI2), 60 mg/mL (FAI:MABr:MACl)",
  "Perovskite_deposition_final_solutions_concentration_before_deposition": "Null",
  "Perovskite_deposition_solvents_compound": "DMF:DMSO, IPA",
  "Perovskite_deposition_solvents_mixing_ratio": "Null",
  "Perovskite_deposition_synthesis_atmosphere": "Air",
  "Perovskite_deposition_synthesis_atmosphere_pressure": "Null",
  "Perovskite_deposition_synthesis_atmosphere_relative_humidity": "30%",
  "Perovskite_deposition_spin_coating_speed": "1600 rpm",
  "Perovskite_deposition_spin_coating_time": "30 s",
  "Perovskite_deposition_thermal_annealing_atmosphere": "Air",
  "Perovskite_deposition_thermal_annealing_temperature": "70 °C",
  "Perovskite_deposition_thermal_annealing_time": "2 mins",
  "Perovskite_surface_treatment_material": "Null",
  "Perovskite_surface_treatment_method": "Null",
  "Perovskite_surface_treatment_solution_concentration": "Null",
  "Perovskite_surface_treatment_solvents_compound": "Null",
  "Perovskite_surface_treatment_synthesis_atmosphere": "Null",
  "Perovskite_surface_treatment_synthesis_atmosphere_pressure": "Null",
  "Perovskite_surface_treatment_synthesis_atmosphere_relative_humidity": "Null",
  "Perovskite_surface_treatment_deposition_spin_coating_speed": "Null",
  "Perovskite_surface_treatment_deposition_spin_coating_time": "Null",
  "Perovskite_surface_treatment_deposition_thermal_annealing_temperature": "Null",
  "Perovskite_surface_treatment_deposition_thermal_annealing_time": "Null",
  "HTL_thickness": "Null",
  "HTL_stack_sequence": "Null",
  "HTL_additive_compound": "Null",
  "HTL_additive_concentration": "Null",
  "HTL_deposition_method": "Spin coating",
  "HTL_deposition_solution_concentration": "Null",
  "HTL_deposition_solvents_compound": "Chlorobenzene",
  "HTL_deposition_synthesis_atmosphere": "Null",
  "HTL_deposition_synthesis_atmosphere_pressure": "Null",
  "HTL_deposition_synthesis_atmosphere_relative_humidity": "Null",
  "HTL_deposition_spin_coating_speed": "3000 rpm",
  "HTL_deposition_spin_coating_time": "30 s",
  "HTL_deposition_thermal_annealing_temperature": "Null",
  "HTL_deposition_thermal_annealing_time": "Null",
  "Backcontact_thickness": "80 nm",
  "Beckcontact_deposition_method": "Thermal evaporation",
  "Backcontact_deposition_atmosphere_pressure": "Null",
  "Encapsulation_method": "Null",
  "Encapsulation_atmosphere": "Null",
  "JV_measured_device_matching": "Null",
  "JV_measured_reverse_scan_Voc": "1.17 V",
  "JV_measured_reverse_scan_Jsc": "24.74 mA/cm2",
  "JV_measured_reverse_scan_FF": "78.34%",
  "JV_measured_reverse_scan_PCE": "22.76%",
  "JV_measured_forward_scan_Voc": "1.17 V",
  "JV_measured_forward_scan_Jsc": "24.74 mA/cm2",
  "JV_measured_forward_scan_FF": "78.34%",
  "JV_measured_forward_scan_PCE": "22.76%",
  "JV_measured_light_spectra": "Null",
  "JV_measured_light_spectra_intensity": "Null",
  "JV_measured_scan_speed": "Null",
  "JV_measured_scan_delay_time": "Null",
  "JV_certified_PCE": "Null",
  "Stabilized_measured_PCE": "21.78%",
  "Stabilized_certified_PCE": "Null",
  "Stability_test_device_matching": "Null",
  "Stability_test_temperature": "25 °C",
  "Stability_test_atmosphere": "Clean room",
  "Stability_test_light_spectra": "Null",
  "Stability_test_light_intensity": "Null",
  "Stability_test_relative_humidity": "20%",
  "Stability_PCE_after_time": "120 days",
  "Stability_PCE_after_time_value": "96%"
}

File: dataset/2021-2025/10.1021_acsenergylett.1c00531/Device_BestPCE_grok_10.1021_acsenergylett.1c00531.json
{
  "Ref_DOI": "10.1021/acsenergylett.1c00531",
  "Ref_journal": "ACS Energy Letters",
  "Ref_publication_year": "2021",
  "Ref_title": "Defect Passivation by a D−A−D Type Hole-Transporting Interfacial Layer for Efficient and Stable Perovskite Solar Cells",
  "Cell_architecture": "NIP",
  "Cell_stack_sequence": "ITO/SnO2/(FAPbI3)1-x(MAPbBr3)x/BDAD/Spiro-OMeTAD/Au",
  "Cell_area_measured": "Null",
  "ETL_thickness": "Null",
  "ETL_stack_sequence": "SnO2",
  "ETL_additive_compound": "Null",
  "ETL_additive_concentration": "Null",
  "ETL_deposition_method": "Spin-coating",
  "ETL_deposition_solution_concentration": "2%",
  "ETL_deposition_solvents_compound": "Water",
  "ETL_deposition_synthesis_atmosphere": "Air",
  "ETL_deposition_synthesis_atmosphere_pressure": "1 atm",
  "ETL_deposition_synthesis_atmosphere_relative_humidity": "Null",
  "ETL_deposition_spin_coating_speed": "4000 rpm",
  "ETL_deposition_spin_coating_time": "30 s",
  "ETL_deposition_thermal_annealing_temperature": "150 °C",
  "ETL_deposition_thermal_annealing_time": "30 min",
  "Perovskite_dimension": "3D",
  "Perovskite_thickness": "Null",
  "Perovskite_composition_long_form": "(FAPbI3)1-x(MAPbBr3)x",
  "Perovskite_additive_compound": "Null",
  "Perovskite_additive_concentration": "Null",
  "Perovskite_bandgap": "1.48 eV",
  "Perovskite_deposition_method": "Spin-coating",
  "Perovskite_deposition_sequential_spin_coating": "True",
  "Perovskite_deposition_spin_coating_antisolvent": "Null",
  "Perovskite_deposition_reaction_solutions_compounds": "PbI2; FAI:MABr:MACl",
  "Perovskite_deposition_reaction_solutions_concentrations": "1.42 M; 60 mg:6 mg:6 mg in 1 mL IPA",
  "Perovskite_deposition_final_solutions_concentration_before_deposition": "Null",
  "Perovskite_deposition_solvents_compound": "DMF:DMSO; IPA",
  "Perovskite_deposition_solvents_mixing_ratio": "Null; Null",
  "Perovskite_deposition_synthesis_atmosphere": "Ambient air",
  "Perovskite_deposition_synthesis_atmosphere_pressure": "1 atm",
  "Perovskite_deposition_synthesis_atmosphere_relative_humidity": "30%",
  "Perovskite_deposition_spin_coating_speed": "1600 rpm; 2000 rpm",
  "Perovskite_deposition_spin_coating_time": "30 s; 30 s",
  "Perovskite_deposition_thermal_annealing_atmosphere": "Ambient air",
  "Perovskite_deposition_thermal_annealing_temperature": "70 °C; 150 °C",
  "Perovskite_deposition_thermal_annealing_time": "2 min; 15 min",
  "Perovskite_surface_treatment_material": "BDAD",
  "Perovskite_surface_treatment_method": "Spin-coating",
  "Perovskite_surface_treatment_solution_concentration": "2 mg/mL",
  "Perovskite_surface_treatment_solvents_compound": "Chlorobenzene",
  "Perovskite_surface_treatment_synthesis_atmosphere": "Null",
  "Perovskite_surface_treatment_synthesis_atmosphere_pressure": "Null",
  "Perovskite_surface_treatment_synthesis_atmosphere_relative_humidity": "Null",
  "Perovskite_surface_treatment_deposition_spin_coating_speed": "5000 rpm",
  "Perovskite_surface_treatment_deposition_spin_coating_time": "30 s",
  "Perovskite_surface_treatment_deposition_thermal_annealing_temperature": "Null",
  "Perovskite_surface_treatment_deposition_thermal_annealing_time": "Null",
  "HTL_thickness": "Null",
  "HTL_stack_sequence": "Spiro-OMeTAD",
  "HTL_additive_compound": "Li-TFSI; 4-tert-butyl pyridine",
  "HTL_additive_concentration": "520 mg/mL; 28.8 µL/mL",
  "HTL_deposition_method": "Spin-coating",
  "HTL_deposition_solution_concentration": "72.5 mg/mL",
  "HTL_deposition_solvents_compound": "Chlorobenzene",
  "HTL_deposition_synthesis_atmosphere": "Null",
  "HTL_deposition_synthesis_atmosphere_pressure": "Null",
  "HTL_deposition_synthesis_atmosphere_relative_humidity": "Null",
  "HTL_deposition_spin_coating_speed": "3000 rpm",
  "HTL_deposition_spin_coating_time": "30 s",
  "HTL_deposition_thermal_annealing_temperature": "Null",
  "HTL_deposition_thermal_annealing_time": "Null",
  "Backcontact_thickness": "80 nm",
  "Beckcontact_deposition_method": "Thermal evaporation",
  "Backcontact_deposition_atmosphere_pressure": "Null",
  "Encapsulation_method": "None",
  "Encapsulation_atmosphere": "Null",
  "JV_measured_device_matching": "True",
  "JV_measured_reverse_scan_Voc": "1.17 V",
  "JV_measured_reverse_scan_Jsc": "24.74 mA/cm2",
  "JV_measured_reverse_scan_FF": "78.34 %",
  "JV_measured_reverse_scan_PCE": "22.76 %",
  "JV_measured_forward_scan_Voc": "Null",
  "JV_measured_forward_scan_Jsc": "Null",
  "JV_measured_forward_scan_FF": "Null",
  "JV_measured_forward_scan_PCE": "Null",
  "JV_measured_light_spectra": "Null",
  "JV_measured_light_spectra_intensity": "Null",
  "JV_measured_scan_speed": "Null",
  "JV_measured_scan_delay_time": "Null",
  "JV_certified_PCE": "Null",
  "Stabilized_measured_PCE": "21.78 %",
  "Stabilized_certified_PCE": "Null",
  "Stability_test_device_matching": "True",
  "Stability_test_temperature": "25 °C",
  "Stability_test_atmosphere": "Clean room",
  "Stability_test_light_spectra": "Null",
  "Stability_test_light_intensity": "Null",
  "Stability_test_relative_humidity": "20 %",
  "Stability_PCE_after_time": "120 days",
  "Stability_PCE_after_time_value": "96 % of initial PCE"
}

File: dataset/2021-2025/10.1021_acsenergylett.1c00531/Device_BestPCE_o3_10.1021_acsenergylett.1c00531.json
{
  "Ref_DOI": "10.1021/acsenergylett.1c00531",
  "Ref_journal": "ACS Energy Letters",
  "Ref_publication_year": "2021",
  "Ref_title": "Defect Passivation by a D−A−D Type Hole-Transporting Interfacial Layer for Efficient and Stable Perovskite Solar Cells",
  "Cell_architecture": "NIP",
  "Cell_stack_sequence": "ITO/SnO2/(FAPbI3)1−x(MAPbBr3)x/BDAD/Spiro-OMeTAD/Au",
  "Cell_area_measured": "Null",
  "ETL_thickness": "Null",
  "ETL_stack_sequence": "SnO2",
  "ETL_additive_compound": "Null",
  "ETL_additive_concentration": "Null",
  "ETL_deposition_method": "Spin-coating",
  "ETL_deposition_solution_concentration": "2 wt%",
  "ETL_deposition_solvents_compound": "Water",
  "ETL_deposition_synthesis_atmosphere": "Air",
  "ETL_deposition_synthesis_atmosphere_pressure": "1 atm",
  "ETL_deposition_synthesis_atmosphere_relative_humidity": "Null",
  "ETL_deposition_spin_coating_speed": "4000 rpm",
  "ETL_deposition_spin_coating_time": "30 s",
  "ETL_deposition_thermal_annealing_temperature": "150 °C",
  "ETL_deposition_thermal_annealing_time": "30 min",
  "Perovskite_dimension": "3D",
  "Perovskite_thickness": "Null",
  "Perovskite_composition_long_form": "(FAPbI3)1−x(MAPbBr3)x",
  "Perovskite_additive_compound": "MABr; MACl",
  "Perovskite_additive_concentration": "6 mg/mL; 6 mg/mL",
  "Perovskite_bandgap": "1.48 eV",
  "Perovskite_deposition_method": "Spin-coating",
  "Perovskite_deposition_sequential_spin_coating": "True",
  "Perovskite_deposition_spin_coating_antisolvent": "Null",
  "Perovskite_deposition_reaction_solutions_compounds": "PbI2; FAI+MABr+MACl",
  "Perovskite_deposition_reaction_solutions_concentrations": "1.42 M; 60 mg/mL FAI + 6 mg/mL MABr + 6 mg/mL MACl",
  "Perovskite_deposition_final_solutions_concentration_before_deposition": "Null",
  "Perovskite_deposition_solvents_compound": "DMF; DMSO; IPA",
  "Perovskite_deposition_solvents_mixing_ratio": "DMF:DMSO (unspecified); 100% IPA",
  "Perovskite_deposition_synthesis_atmosphere": "Air",
  "Perovskite_deposition_synthesis_atmosphere_pressure": "1 atm",
  "Perovskite_deposition_synthesis_atmosphere_relative_humidity": "30%",
  "Perovskite_deposition_spin_coating_speed": "1600 rpm; 2000 rpm",
  "Perovskite_deposition_spin_coating_time": "30 s; 30 s",
  "Perovskite_deposition_thermal_annealing_atmosphere": "Air",
  "Perovskite_deposition_thermal_annealing_temperature": "70 °C; 150 °C",
  "Perovskite_deposition_thermal_annealing_time": "2 min; 15 min",
  "Perovskite_surface_treatment_material": "BDAD",
  "Perovskite_surface_treatment_method": "Spin-coating",
  "Perovskite_surface_treatment_solution_concentration": "2 mg/mL",
  "Perovskite_surface_treatment_solvents_compound": "Chlorobenzene",
  "Perovskite_surface_treatment_synthesis_atmosphere": "Air",
  "Perovskite_surface_treatment_synthesis_atmosphere_pressure": "1 atm",
  "Perovskite_surface_treatment_synthesis_atmosphere_relative_humidity": "Null",
  "Perovskite_surface_treatment_deposition_spin_coating_speed": "5000 rpm",
  "Perovskite_surface_treatment_deposition_spin_coating_time": "30 s",
  "Perovskite_surface_treatment_deposition_thermal_annealing_temperature": "Null",
  "Perovskite_surface_treatment_deposition_thermal_annealing_time": "Null",
  "HTL_thickness": "Null",
  "HTL_stack_sequence": "Spiro-OMeTAD",
  "HTL_additive_compound": "Li-TFSI; 4-tert-butylpyridine",
  "HTL_additive_concentration": "520 mg/mL Li-TFSI solution in acetonitrile; 28.8 µL/mL tBP",
  "HTL_deposition_method": "Spin-coating",
  "HTL_deposition_solution_concentration": "72.5 mg/mL Spiro-OMeTAD",
  "HTL_deposition_solvents_compound": "Chlorobenzene",
  "HTL_deposition_synthesis_atmosphere": "Air",
  "HTL_deposition_synthesis_atmosphere_pressure": "1 atm",
  "HTL_deposition_synthesis_atmosphere_relative_humidity": "Null",
  "HTL_deposition_spin_coating_speed": "3000 rpm",
  "HTL_deposition_spin_coating_time": "30 s",
  "HTL_deposition_thermal_annealing_temperature": "Null",
  "HTL_deposition_thermal_annealing_time": "Null",
  "Backcontact_thickness": "80 nm",
  "Beckcontact_deposition_method": "Thermal evaporation",
  "Backcontact_deposition_atmosphere_pressure": "Null",
  "Encapsulation_method": "Null",
  "Encapsulation_atmosphere": "Null",
  "JV_measured_device_matching": "True",
  "JV_measured_reverse_scan_Voc": "1.17 V",
  "JV_measured_reverse_scan_Jsc": "24.74 mA/cm2",
  "JV_measured_reverse_scan_FF": "78.34 %",
  "JV_measured_reverse_scan_PCE": "22.76 %",
  "JV_measured_forward_scan_Voc": "Null",
  "JV_measured_forward_scan_Jsc": "Null",
  "JV_measured_forward_scan_FF": "Null",
  "JV_measured_forward_scan_PCE": "Null",
  "JV_measured_light_spectra": "AM1.5G",
  "JV_measured_light_spectra_intensity": "1 sun",
  "JV_measured_scan_speed": "Null",
  "JV_measured_scan_delay_time": "Null",
  "JV_certified_PCE": "Null",
  "Stabilized_measured_PCE": "21.78 %",
  "Stabilized_certified_PCE": "Null",
  "Stability_test_device_matching": "True",
  "Stability_test_temperature": "25 °C",
  "Stability_test_atmosphere": "Air",
  "Stability_test_light_spectra": "Null",
  "Stability_test_light_intensity": "Null",
  "Stability_test_relative_humidity": "20%",
  "Stability_PCE_after_time": "120 days",
  "Stability_PCE_after_time_value": "96 %"
}

File: dataset/2021-2025/10.1021_acsenergylett.1c00531/Device_BestPCE_o4_mini_10.1021_acsenergylett.1c00531.json
{
  "Ref_DOI": "10.1021/acsenergylett.1c00531",
  "Ref_journal": "ACS Energy Letters",
  "Ref_publication_year": "2021",
  "Ref_title": "Defect Passivation by a D-A-D Type Hole-Transporting Interfacial Layer for Efficient and Stable Perovskite Solar Cells",
  "Cell_architecture": "NIP",
  "Cell_stack_sequence": "ITO/SnO2/(FAPbI3)1−x(MAPbBr3)x/BDAD/Spiro-OMeTAD/Au",
  "Cell_area_measured": "Null",
  "ETL_thickness": "Null",
  "ETL_stack_sequence": "SnO2",
  "ETL_additive_compound": "Null",
  "ETL_additive_concentration": "Null",
  "ETL_deposition_method": "Spin-coating",
  "ETL_deposition_solution_concentration": "2%",
  "ETL_deposition_solvents_compound": "Water",
  "ETL_deposition_synthesis_atmosphere": "Air",
  "ETL_deposition_synthesis_atmosphere_pressure": "1 atm",
  "ETL_deposition_synthesis_atmosphere_relative_humidity": "Null",
  "ETL_deposition_spin_coating_speed": "4000 rpm",
  "ETL_deposition_spin_coating_time": "30 s",
  "ETL_deposition_thermal_annealing_temperature": "150 °C",
  "ETL_deposition_thermal_annealing_time": "30 min",
  "Perovskite_dimension": "3D",
  "Perovskite_thickness": "Null",
  "Perovskite_composition_long_form": "(FAPbI3)1−x(MAPbBr3)x",
  "Perovskite_additive_compound": "MABr;MACl",
  "Perovskite_additive_concentration": "6 mg/mL;6 mg/mL",
  "Perovskite_bandgap": "Null",
  "Perovskite_deposition_method": "Spin-coating",
  "Perovskite_deposition_sequential_spin_coating": "True",
  "Perovskite_deposition_spin_coating_antisolvent": "Null",
  "Perovskite_deposition_reaction_solutions_compounds": "PbI2;FAI;MABr;MACl",
  "Perovskite_deposition_reaction_solutions_concentrations": "1.42 M;60 mg/mL;6 mg/mL;6 mg/mL",
  "Perovskite_deposition_final_solutions_concentration_before_deposition": "Null",
  "Perovskite_deposition_solvents_compound": "DMF;DMSO;IPA",
  "Perovskite_deposition_solvents_mixing_ratio": "Null",
  "Perovskite_deposition_synthesis_atmosphere": "Air",
  "Perovskite_deposition_synthesis_atmosphere_pressure": "1 atm",
  "Perovskite_deposition_synthesis_atmosphere_relative_humidity": "30%",
  "Perovskite_deposition_spin_coating_speed": "1600 rpm;2000 rpm",
  "Perovskite_deposition_spin_coating_time": "30 s;30 s",
  "Perovskite_deposition_thermal_annealing_atmosphere": "Air",
  "Perovskite_deposition_thermal_annealing_temperature": "70 °C;150 °C",
  "Perovskite_deposition_thermal_annealing_time": "2 min;15 min",
  "Perovskite_surface_treatment_material": "BDAD",
  "Perovskite_surface_treatment_method": "Spin-coating",
  "Perovskite_surface_treatment_solution_concentration": "2 mg/mL",
  "Perovskite_surface_treatment_solvents_compound": "Chlorobenzene",
  "Perovskite_surface_treatment_synthesis_atmosphere": "Air",
  "Perovskite_surface_treatment_synthesis_atmosphere_pressure": "1 atm",
  "Perovskite_surface_treatment_synthesis_atmosphere_relative_humidity": "Null",
  "Perovskite_surface_treatment_deposition_spin_coating_speed": "5000 rpm",
  "Perovskite_surface_treatment_deposition_spin_coating_time": "30 s",
  "Perovskite_surface_treatment_deposition_thermal_annealing_temperature": "Null",
  "Perovskite_surface_treatment_deposition_thermal_annealing_time": "Null",
  "HTL_thickness": "Null",
  "HTL_stack_sequence": "Spiro-OMeTAD",
  "HTL_additive_compound": "4-tert-butylpyridine;Li-TFSI",
  "HTL_additive_concentration": "28.8 µL/mL;520 mg/mL",
  "HTL_deposition_method": "Spin-coating",
  "HTL_deposition_solution_concentration": "72.5 mg/mL",
  "HTL_deposition_solvents_compound": "Chlorobenzene",
  "HTL_deposition_synthesis_atmosphere": "Air",
  "HTL_deposition_synthesis_atmosphere_pressure": "1 atm",
  "HTL_deposition_synthesis_atmosphere_relative_humidity": "Null",
  "HTL_deposition_spin_coating_speed": "3000 rpm",
  "HTL_deposition_spin_coating_time": "30 s",
  "HTL_deposition_thermal_annealing_temperature": "Null",
  "HTL_deposition_thermal_annealing_time": "Null",
  "Backcontact_thickness": "80 nm",
  "Beckcontact_deposition_method": "Thermal evaporation",
  "Backcontact_deposition_atmosphere_pressure": "Null",
  "Encapsulation_method": "Null",
  "Encapsulation_atmosphere": "Null",
  "JV_measured_device_matching": "True",
  "JV_measured_reverse_scan_Voc": "1.17",
  "JV_measured_reverse_scan_Jsc": "24.74",
  "JV_measured_reverse_scan_FF": "78.34",
  "JV_measured_reverse_scan_PCE": "22.76",
  "JV_measured_forward_scan_Voc": "Null",
  "JV_measured_forward_scan_Jsc": "Null",
  "JV_measured_forward_scan_FF": "Null",
  "JV_measured_forward_scan_PCE": "Null",
  "JV_measured_light_spectra": "AM1.5G",
  "JV_measured_light_spectra_intensity": "100 mW/cm2",
  "JV_measured_scan_speed": "Null",
  "JV_measured_scan_delay_time": "Null",
  "JV_certified_PCE": "Null",
  "Stabilized_measured_PCE": "21.78",
  "Stabilized_certified_PCE": "Null",
  "Stability_test_device_matching": "True",
  "Stability_test_temperature": "25 °C",
  "Stability_test_atmosphere": "Air",
  "Stability_test_light_spectra": "Dark",
  "Stability_test_light_intensity": "Null",
  "Stability_test_relative_humidity": "20%",
  "Stability_PCE_after_time": "120 days",
  "Stability_PCE_after_time_value": "96%"
}

File: dataset/2021-2025/10.1021_acsenergylett.1c00620/Device_BestPCE_10.1021_acsenergylett.1c00620.json
{
    "Ref_DOI": "10.1021/acsenergylett.1c00620",
    "Ref_journal": "ACS Energy Letters",
    "Ref_publication_year": "2021",
    "Ref_title": "Fluorinated Aromatic Formamidinium Spacers Boost Efficiency of Layered Ruddlesden-Popper Perovskite Solar Cells",
    "Cell_architecture": "PIN",
    "Cell_stack_sequence": "ITO/PEDOT:PSS/2D perovskite/PCBM/BCP/Ag",
    "Cell_area_measured": "0.1 cm2",
    "ETL_thickness": "Null",
    "ETL_stack_sequence": "PCBM/BCP",
    "ETL_additive_compound": "Null",
    "ETL_additive_concentration": "Null",
    "ETL_deposition_method": "Spin-coating/Spin-coating",
    "ETL_deposition_solution_concentration": "20 mg/mL/0.6 mg/mL",
    "ETL_deposition_solvents_compound": "Chlorobenzene/Isopropyl alcohol",
    "ETL_deposition_synthesis_atmosphere": "N2",
    "ETL_deposition_synthesis_atmosphere_pressure": "Null",
    "ETL_deposition_synthesis_atmosphere_relative_humidity": "Null",
    "ETL_deposition_spin_coating_speed": "1200 rpm/1000 rpm",
    "ETL_deposition_spin_coating_time": "40 s/60 s",
    "ETL_deposition_thermal_annealing_temperature": "Null",
    "ETL_deposition_thermal_annealing_time": "Null",
    "Perovskite_dimension": "2D",
    "Perovskite_thickness": "512 nm",
    "Perovskite_composition_long_form": "(p-FPhFA)2MA4Pb5I14Cl2",
    "Perovskite_additive_compound": "MACl",
    "Perovskite_additive_concentration": "Null",
    "Perovskite_bandgap": "1.59 eV",
    "Perovskite_deposition_method": "Spin-coating",
    "Perovskite_deposition_sequential_spin_coating": "False",
    "Perovskite_deposition_spin_coating_antisolvent": "Toluene",
    "Perovskite_deposition_reaction_solutions_compounds": "p-FPhFA; MAI; PbI2",
    "Perovskite_deposition_reaction_solutions_concentrations": "Null",
    "Perovskite_deposition_final_solutions_concentration_before_deposition": "1.0 mmol/mL",
    "Perovskite_deposition_solvents_compound": "DMF",
    "Perovskite_deposition_solvents_mixing_ratio": "Null",
    "Perovskite_deposition_synthesis_atmosphere": "Air",
    "Perovskite_deposition_synthesis_atmosphere_pressure": "1 atm",
    "Perovskite_deposition_synthesis_atmosphere_relative_humidity": "Null",
    "Perovskite_deposition_spin_coating_speed": "4000 rpm",
    "Perovskite_deposition_spin_coating_time": "50 s",
    "Perovskite_deposition_thermal_annealing_atmosphere": "Air",
    "Perovskite_deposition_thermal_annealing_temperature": "110 °C",
    "Perovskite_deposition_thermal_annealing_time": "40 min",
    "Perovskite_surface_treatment_material": "Null",
    "Perovskite_surface_treatment_method": "Null",
    "Perovskite_surface_treatment_solution_concentration": "Null",
    "Perovskite_surface_treatment_solvents_compound": "Null",
    "Perovskite_surface_treatment_synthesis_atmosphere": "Null",
    "Perovskite_surface_treatment_synthesis_atmosphere_pressure": "Null",
    "Perovskite_surface_treatment_synthesis_atmosphere_relative_humidity": "Null",
    "Perovskite_surface_treatment_deposition_spin_coating_speed": "Null",
    "Perovskite_surface_treatment_deposition_spin_coating_time": "Null",
    "Perovskite_surface_treatment_deposition_thermal_annealing_temperature": "Null",
    "Perovskite_surface_treatment_deposition_thermal_annealing_time": "Null",
    "HTL_thickness": "Null",
    "HTL_stack_sequence": "PEDOT:PSS",
    "HTL_additive_compound": "Null",
    "HTL_additive_concentration": "Null",
    "HTL_deposition_method": "Spin-coating",
    "HTL_deposition_solution_concentration": "Null",
    "HTL_deposition_solvents_compound": "Null",
    "HTL_deposition_synthesis_atmosphere": "Air",
    "HTL_deposition_synthesis_atmosphere_pressure": "1 atm",
    "HTL_deposition_synthesis_atmosphere_relative_humidity": "Null",
    "HTL_deposition_spin_coating_speed": "4000 rpm",
    "HTL_deposition_spin_coating_time": "30 s",
    "HTL_deposition_thermal_annealing_temperature": "150 °C",
    "HTL_deposition_thermal_annealing_time": "15 min",
    "Backcontact_thickness": "100 nm",
    "Beckcontact_deposition_method": "Thermal evaporation",
    "Backcontact_deposition_atmosphere_pressure": "<1 × 10-4 Pa",
    "Encapsulation_method": "Null",
    "Encapsulation_atmosphere": "Null",
    "JV_measured_device_matching": "True",
    "JV_measured_reverse_scan_Voc": "1.13 V",
    "JV_measured_reverse_scan_Jsc": "20.54 mA/cm2",
    "JV_measured_reverse_scan_FF": "74.55 %",
    "JV_measured_reverse_scan_PCE": "17.37 %",
    "JV_measured_forward_scan_Voc": "1.11 V",
    "JV_measured_forward_scan_Jsc": "20.38 mA/cm2",
    "JV_measured_forward_scan_FF": "71.64 %",
    "JV_measured_forward_scan_PCE": "16.15 %",
    "JV_measured_light_spectra": "AM1.5G",
    "JV_measured_light_spectra_intensity": "100 mW/cm2",
    "JV_measured_scan_speed": "Null",
    "JV_measured_scan_delay_time": "Null",
    "JV_certified_PCE": "Null",
    "Stabilized_measured_PCE": "16.8 %",
    "Stabilized_certified_PCE": "Null",
    "Stability_test_device_matching": "True",
    "Stability_test_temperature": "Null",
    "Stability_test_atmosphere": "N2",
    "Stability_test_light_spectra": "Null",
    "Stability_test_light_intensity": "Null",
    "Stability_test_relative_humidity": "Null",
    "Stability_PCE_after_time": "3000 hours",
    "Stability_PCE_after_time_value": "99 %"
}

File: dataset/2021-2025/10.1021_acsenergylett.1c00620/Device_BestPCE_Gemini_1.5_pro_10.1021_acsenergylett.1c00620.json
{
  "Ref_DOI": "10.1021/acsenergylett.1c00620",
  "Ref_journal": "ACS Energy Letters",
  "Ref_publication_year": "2021",
  "Ref_title": "Fluorinated Aromatic Formamidinium Spacers Boost Efficiency of Layered Ruddlesden − Popper Perovskite Solar Cells",
  "Cell_architecture": "PIN",
  "Cell_stack_sequence": "ITO/PEDOT:PSS/2D perovskite/PCBM/BCP/Ag",
  "Cell_area_measured": "0.1 cm2",
  "ETL_thickness": "Null",
  "ETL_stack_sequence": "PEDOT:PSS",
  "ETL_additive_compound": "Null",
  "ETL_additive_concentration": "Null",
  "ETL_deposition_method": "Spin-coating",
  "ETL_deposition_solution_concentration": "Null",
  "ETL_deposition_solvents_compound": "Null",
  "ETL_deposition_synthesis_atmosphere": "Air",
  "ETL_deposition_synthesis_atmosphere_pressure": "1 atm",
  "ETL_deposition_synthesis_atmosphere_relative_humidity": "Null",
  "ETL_deposition_spin_coating_speed": "4000 rpm",
  "ETL_deposition_spin_coating_time": "30 s",
  "ETL_deposition_thermal_annealing_temperature": "150 °C",
  "ETL_deposition_thermal_annealing_time": "15 min",
  "Perovskite_dimension": "2D",
  "Perovskite_thickness": "512 nm",
  "Perovskite_composition_long_form": "(p-FPhFA)2MA4Pb5I14Cl2",
  "Perovskite_additive_compound": "MACl",
  "Perovskite_additive_concentration": "Null",
  "Perovskite_bandgap": "1.59 eV",
  "Perovskite_deposition_method": "Spin-coating",
  "Perovskite_deposition_sequential_spin_coating": "False",
  "Perovskite_deposition_spin_coating_antisolvent": "Methylbenzene",
  "Perovskite_deposition_reaction_solutions_compounds": "p-FPhFA;MAI;PbI2;MACl",
  "Perovskite_deposition_reaction_solutions_concentrations": "Null",
  "Perovskite_deposition_final_solutions_concentration_before_deposition": "Null",
  "Perovskite_deposition_solvents_compound": "DMF",
  "Perovskite_deposition_solvents_mixing_ratio": "Null",
  "Perovskite_deposition_synthesis_atmosphere": "N2",
  "Perovskite_deposition_synthesis_atmosphere_pressure": "1 atm",
  "Perovskite_deposition_synthesis_atmosphere_relative_humidity": "Null",
  "Perovskite_deposition_spin_coating_speed": "4000 rpm",
  "Perovskite_deposition_spin_coating_time": "50 s",
  "Perovskite_deposition_thermal_annealing_atmosphere": "Air",
  "Perovskite_deposition_thermal_annealing_temperature": "110 °C",
  "Perovskite_deposition_thermal_annealing_time": "40 min",
  "Perovskite_surface_treatment_material": "Null",
  "Perovskite_surface_treatment_method": "Null",
  "Perovskite_surface_treatment_solution_concentration": "Null",
  "Perovskite_surface_treatment_solvents_compound": "Null",
  "Perovskite_surface_treatment_synthesis_atmosphere": "Null",
  "Perovskite_surface_treatment_synthesis_atmosphere_pressure": "Null",
  "Perovskite_surface_treatment_synthesis_atmosphere_relative_humidity": "Null",
  "Perovskite_surface_treatment_deposition_spin_coating_speed": "Null",
  "Perovskite_surface_treatment_deposition_spin_coating_time": "Null",
  "Perovskite_surface_treatment_deposition_thermal_annealing_temperature": "Null",
  "Perovskite_surface_treatment_deposition_thermal_annealing_time": "Null",
  "HTL_thickness": "Null",
  "HTL_stack_sequence": "PCBM/BCP",
  "HTL_additive_compound": "Null",
  "HTL_additive_concentration": "Null",
  "HTL_deposition_method": "Spin-coating/Spin-coating",
  "HTL_deposition_solution_concentration": "20 mg/ml;0.6 mg/ml",
  "HTL_deposition_solvents_compound": "Chlorobenzene;Isopropyl alcohol",
  "HTL_deposition_synthesis_atmosphere": "N2/N2",
  "HTL_deposition_synthesis_atmosphere_pressure": "1 atm/1 atm",
  "HTL_deposition_synthesis_atmosphere_relative_humidity": "Null/Null",
  "HTL_deposition_spin_coating_speed": "1200 rpm/1000 rpm",
  "HTL_deposition_spin_coating_time": "40 s/60 s",
  "HTL_deposition_thermal_annealing_temperature": "Null/Null",
  "HTL_deposition_thermal_annealing_time": "Null/Null",
  "Backcontact_thickness": "100 nm",
  "Beckcontact_deposition_method": "Thermal evaporation",
  "Backcontact_deposition_atmosphere_pressure": "<1e-4 Pa",
  "Encapsulation_method": "Null",
  "Encapsulation_atmosphere": "Null",
  "JV_measured_device_matching": "True",
  "JV_measured_reverse_scan_Voc": "1.13 V",
  "JV_measured_reverse_scan_Jsc": "20.54 mA/cm2",
  "JV_measured_reverse_scan_FF": "74.55 %",
  "JV_measured_reverse_scan_PCE": "17.37 %",
  "JV_measured_forward_scan_Voc": "1.11 V",
  "JV_measured_forward_scan_Jsc": "20.38 mA/cm2",
  "JV_measured_forward_scan_FF": "71.64 %",
  "JV_measured_forward_scan_PCE": "16.15 %",
  "JV_measured_light_spectra": "AM 1.5G",
  "JV_measured_light_spectra_intensity": "100 mW/cm2",
  "JV_measured_scan_speed": "Null",
  "JV_measured_scan_delay_time": "Null",
  "JV_certified_PCE": "Null",
  "Stabilized_measured_PCE": "16.8 %",
  "Stabilized_certified_PCE": "Null",
  "Stability_test_device_matching": "True",
  "Stability_test_temperature": "Null",
  "Stability_test_atmosphere": "N2",
  "Stability_test_light_spectra": "Null",
  "Stability_test_light_intensity": "Null",
  "Stability_test_relative_humidity": "Null",
  "Stability_PCE_after_time": "3000 h",
  "Stability_PCE_after_time_value": "99%"
}

File: dataset/2021-2025/10.1021_acsenergylett.1c00620/Device_BestPCE_Gemini_2.0_Flash_10.1021_acsenergylett.1c00620.json
{
  "Ref_DOI": "10.1021/acsenergylett.1c00620",
  "Ref_journal": "ACS Energy Lett.",
  "Ref_publication_year": "2021",
  "Ref_title": "Fluorinated Aromatic Formamidinium Spacers Boost E ﬃciency of Layered Ruddlesden − Popper Perovskite Solar Cells",
  "Cell_architecture": "PIN",
  "Cell_stack_sequence": "ITO/PEDOT:PSS/2D perovskite/PCBM/BCP/Ag",
  "Cell_area_measured": "0.1 squared cm",
  "ETL_thickness": "Null",
  "ETL_stack_sequence": "Null",
  "ETL_additive_compound": "Null",
  "ETL_additive_concentration": "Null",
  "ETL_deposition_method": "Null",
  "ETL_deposition_solution_concentration": "Null",
  "ETL_deposition_solvents_compound": "Null",
  "ETL_deposition_synthesis_atmosphere": "Null",
  "ETL_deposition_synthesis_atmosphere_pressure": "Null",
  "ETL_deposition_synthesis_atmosphere_relative_humidity": "Null",
  "ETL_deposition_spin_coating_speed": "Null",
  "ETL_deposition_spin_coating_time": "Null",
  "ETL_deposition_thermal_annealing_temperature": "Null",
  "ETL_deposition_thermal_annealing_time": "Null",
  "Perovskite_dimension": "2D",
  "Perovskite_thickness": "Null",
  "Perovskite_composition_long_form": "(p-FPhFA)2MAn−1PbnI3n+1−xClx",
  "Perovskite_additive_compound": "MACl",
  "Perovskite_additive_concentration": "1:5 weight ratio",
  "Perovskite_bandgap": "1.59 eV",
  "Perovskite_deposition_method": "Spin-coating",
  "Perovskite_deposition_sequential_spin_coating": "False",
  "Perovskite_deposition_spin_coating_antisolvent": "methylbenzene",
  "Perovskite_deposition_reaction_solutions_compounds": "p-FPhFA; MAI; PbI2",
  "Perovskite_deposition_reaction_solutions_concentrations": "2:4:5",
  "Perovskite_deposition_final_solutions_concentration_before_deposition": "Null",
  "Perovskite_deposition_solvents_compound": "DMF",
  "Perovskite_deposition_solvents_mixing_ratio": "Null",
  "Perovskite_deposition_synthesis_atmosphere": "Nitrogen",
  "Perovskite_deposition_synthesis_atmosphere_pressure": "1 atm",
  "Perovskite_deposition_synthesis_atmosphere_relative_humidity": "Null",
  "Perovskite_deposition_spin_coating_speed": "4000 rpm",
  "Perovskite_deposition_spin_coating_time": "50 s",
  "Perovskite_deposition_thermal_annealing_atmosphere": "Air",
  "Perovskite_deposition_thermal_annealing_temperature": "110",
  "Perovskite_deposition_thermal_annealing_time": "40",
  "Perovskite_surface_treatment_material": "Null",
  "Perovskite_surface_treatment_method": "Null",
  "Perovskite_surface_treatment_solution_concentration": "Null",
  "Perovskite_surface_treatment_solvents_compound": "Null",
  "Perovskite_surface_treatment_synthesis_atmosphere": "Null",
  "Perovskite_surface_treatment_synthesis_atmosphere_pressure": "Null",
  "Perovskite_surface_treatment_synthesis_atmosphere_relative_humidity": "Null",
  "Perovskite_surface_treatment_deposition_spin_coating_speed": "Null",
  "Perovskite_surface_treatment_deposition_spin_coating_time": "Null",
  "Perovskite_surface_treatment_deposition_thermal_annealing_temperature": "Null",
  "Perovskite_surface_treatment_deposition_thermal_annealing_time": "Null",
  "HTL_thickness": "Null",
  "HTL_stack_sequence": "PEDOT:PSS",
  "HTL_additive_compound": "Null",
  "HTL_additive_concentration": "Null",
  "HTL_deposition_method": "Spin-coating",
  "HTL_deposition_solution_concentration": "Null",
  "HTL_deposition_solvents_compound": "Null",
  "HTL_deposition_synthesis_atmosphere": "Air",
  "HTL_deposition_synthesis_atmosphere_pressure": "1 atm",
  "HTL_deposition_synthesis_atmosphere_relative_humidity": "Null",
  "HTL_deposition_spin_coating_speed": "4000 rpm",
  "HTL_deposition_spin_coating_time": "30 s",
  "HTL_deposition_thermal_annealing_temperature": "150",
  "HTL_deposition_thermal_annealing_time": "15",
  "Backcontact_thickness": "100 nm",
  "Beckcontact_deposition_method": "Thermal evaporation",
  "Backcontact_deposition_atmosphere_pressure": "<1 × 10-4 Pa",
  "Encapsulation_method": "Null",
  "Encapsulation_atmosphere": "Null",
  "JV_measured_device_matching": "True",
  "JV_measured_reverse_scan_Voc": "1.13 V",
  "JV_measured_reverse_scan_Jsc": "20.54 mA/cm2",
  "JV_measured_reverse_scan_FF": "74.55 %",
  "JV_measured_reverse_scan_PCE": "17.37 %",
  "JV_measured_forward_scan_Voc": "1.11 V",
  "JV_measured_forward_scan_Jsc": "20.38 mA/cm2",
  "JV_measured_forward_scan_FF": "71,64 %",
  "JV_measured_forward_scan_PCE": "16.15 %",
  "JV_measured_light_spectra": "AM 1.5G",
  "JV_measured_light_spectra_intensity": "100 mW cm−2",
  "JV_measured_scan_speed": "Null",
  "JV_measured_scan_delay_time": "Null",
  "JV_certified_PCE": "Null",
  "Stabilized_measured_PCE": "16.8 %",
  "Stabilized_certified_PCE": "Null",
  "Stability_test_device_matching": "True",
  "Stability_test_temperature": "Null",
  "Stability_test_atmosphere": "N2-filled glovebox",
  "Stability_test_light_spectra": "Null",
  "Stability_test_light_intensity": "Null",
  "Stability_test_relative_humidity": "Null",
  "Stability_PCE_after_time": "3000 h",
  "Stability_PCE_after_time_value": "99 %"
}
