Repository: jiayijdong/PSCbench

# PSCbench


**PSCbench** is a novel benchmark for materials science research-level scientific
dataset curation sourced from published journals. The benchmark is designed to evaluate the complex classification capabilities,
strong domain knowledge, and advanced calculation skills of LLMs. 

We developed an innovative **evaluation protocol** for a detailed analysis of classification abilities of leading commercially available Large Language Models. This
involves instructing LLMs to extract key knowledge information within a predefined set of
dataset template. This process offers a fine-grained understanding that LLM works as well as a human in annotating the data
and actually finds out when the humans failed to annotate the data
.

## Data


The PSCbench dataset is under dataset folder in json file format. Each file is list of dictionary and can be extracted using following scripts.
Each file stands for one published journal, which is fully elaborated in the paper. 

```
with open("./dataset/retroactive/{}.json".format(subject), encoding='utf-8') as json_file:
    problems=json.load(json_file)
```

## Evaluation
To evaluate our data using LLM, please refer to folder under eval

## Analysis (Evaluation Protocol)
The evaluation protocol involves analyzing both LLM
and reference (correct) ground truth with the assistance of human annotators to identify the key information in the literature.
These reasons are then summarized into 4 categories: **Tag, Materials, Fabrication and Properties**. Subsequently, a LLM verifier is employed to automatically attribute each
incorrectly extracted answer into a certain field. The resulting error profiles enable the
interpretation of the improved skills by certain prompting strategies and direct comparison of various
strategies.

### run evaluation protocol
After running the evaluation part, use the output to run the evaluation protocol. 
```
cd eval
OPENAI_API_KEY=your_key python ana_error.py --setting your_setting 
```

## Citation
If you find our paper useful, please cite our paper
```
@misc{dong2024pscbench,
  author = {Dong, Jiayi and Huang, Zijian and Yao, Yu and Shen, Zhichao and Liu, Junkai and Tong, Yiushun and Tsai, Chu-Yen and Duan, Haoxiang and Yang, Wenxin and Gong, Ming and Xu, Wei and Kundu, Arnesh and Zhang, Ying and Huang, Joshua and Tong, Xinyang and Yeh, Eric and Zhu, Yingke and Ng, Charlotte and Du, Yilun and Li, Ju and Schwalbe-Koda, Daniel and Yang, Yang},
  title = {{PSCBENCH: A Benchmark for Large-Scale Automated Knowledge Extraction and Data Curation in Perovskite Solar Cell Literature}},
  note = {Preprint},
  year = {2024},
  url = {https://arxiv.org/abs/XXXX.XXXXX}  
}

```

File: dataset/2021-2025/10.1021_acsmaterialslett.2c00799/Device_BestPCE_10.1021_acsmaterialslett.2c00799.json
{
    "Ref_DOI": "10.1021/acsmaterialslett.2c00799",
    "Ref_journal": "ACSMaterials Lett",
    "Ref_publication_year": "2022",
    "Ref_title": "Conjugated Self-Assembled Monolayer as Stable Hole-Selective Contact for Inverted Perovskite Solar Cells",
    "Cell_architecture": "PIN",
    "Cell_stack_sequence": "Glass/ITO/MPA-Ph-CA/Cs0.05(FA0.92MA0.08)0.95Pb(I0.92Br0.08)3/C60/BCP/Ag",
    "Cell_area_measured": "0.09 cm2",
    "ETL_thickness": "20 nm/8 nm",
    "ETL_stack_sequence": "C60/BCP",
    "ETL_additive_compound": "Null",
    "ETL_additive_concentration": "Null",
    "ETL_deposition_method": "Thermal evaporation/Thermal evaporation",
    "ETL_deposition_solution_concentration": "Null",
    "ETL_deposition_solvents_compound": "Null",
    "ETL_deposition_synthesis_atmosphere": "Null",
    "ETL_deposition_synthesis_atmosphere_pressure": "Null",
    "ETL_deposition_synthesis_atmosphere_relative_humidity": "Null",
    "ETL_deposition_spin_coating_speed": "Null",
    "ETL_deposition_spin_coating_time": "Null",
    "ETL_deposition_thermal_annealing_temperature": "Null",
    "ETL_deposition_thermal_annealing_time": "Null",
    "Perovskite_dimension": "3D",
    "Perovskite_thickness": "Null",
    "Perovskite_composition_long_form": "Cs0.05(FA0.92MA0.08)0.95Pb(I0.92Br0.08)3",
    "Perovskite_additive_compound": "MACl",
    "Perovskite_additive_concentration": "20 mol%",
    "Perovskite_bandgap": "Null",
    "Perovskite_deposition_method": "Spin-coating",
    "Perovskite_deposition_sequential_spin_coating": "False",
    "Perovskite_deposition_spin_coating_antisolvent": "Chlorobenzene",
    "Perovskite_deposition_reaction_solutions_compounds": "CsI; MABr; PbBr2; FAI; PbI2",
    "Perovskite_deposition_reaction_solutions_concentrations": "Null",
    "Perovskite_deposition_final_solutions_concentration_before_deposition": "1.5 M",
    "Perovskite_deposition_solvents_compound": "DMF; DMSO",
    "Perovskite_deposition_solvents_mixing_ratio": "4/1",
    "Perovskite_deposition_synthesis_atmosphere": "Nitrogen",
    "Perovskite_deposition_synthesis_atmosphere_pressure": "Null",
    "Perovskite_deposition_synthesis_atmosphere_relative_humidity": "Null",
    "Perovskite_deposition_spin_coating_speed": "4000 rpm",
    "Perovskite_deposition_spin_coating_time": "40 s",
    "Perovskite_deposition_thermal_annealing_atmosphere": "Null",
    "Perovskite_deposition_thermal_annealing_temperature": "100 °C",
    "Perovskite_deposition_thermal_annealing_time": "60 min",
    "Perovskite_surface_treatment_material": "PEAI",
    "Perovskite_surface_treatment_method": "Spin-coating",
    "Perovskite_surface_treatment_solution_concentration": "1 mg/mL",
    "Perovskite_surface_treatment_solvents_compound": "IPA",
    "Perovskite_surface_treatment_synthesis_atmosphere": "Null",
    "Perovskite_surface_treatment_synthesis_atmosphere_pressure": "Null",
    "Perovskite_surface_treatment_synthesis_atmosphere_relative_humidity": "Null",
    "Perovskite_surface_treatment_deposition_spin_coating_speed": "6000 rpm",
    "Perovskite_surface_treatment_deposition_spin_coating_time": "30 s",
    "Perovskite_surface_treatment_deposition_thermal_annealing_temperature": "70 °C",
    "Perovskite_surface_treatment_deposition_thermal_annealing_time": "10 min",
    "HTL_thickness": "Null",
    "HTL_stack_sequence": "MPA-Ph-CA",
    "HTL_additive_compound": "Null",
    "HTL_additive_concentration": "Null",
    "HTL_deposition_method": "Spin-coating",
    "HTL_deposition_solution_concentration": "1 mmol/ml",
    "HTL_deposition_solvents_compound": "Ethanol",
    "HTL_deposition_synthesis_atmosphere": "Nitrogen",
    "HTL_deposition_synthesis_atmosphere_pressure": "Null",
    "HTL_deposition_synthesis_atmosphere_relative_humidity": "Null",
    "HTL_deposition_spin_coating_speed": "3000 rpm",
    "HTL_deposition_spin_coating_time": "20 s",
    "HTL_deposition_thermal_annealing_temperature": "100 °C",
    "HTL_deposition_thermal_annealing_time": "10 min",
    "Backcontact_thickness": "100 nm",
    "Beckcontact_deposition_method": "Thermal evaporation",
    "Backcontact_deposition_atmosphere_pressure": "High vacuum",
    "Encapsulation_method": "Null",
    "Encapsulation_atmosphere": "Null",
    "JV_measured_device_matching": "True",
    "JV_measured_reverse_scan_Voc": "1.139 V",
    "JV_measured_reverse_scan_Jsc": "23.55 mA/cm2",
    "JV_measured_reverse_scan_FF": "84.02%",
    "JV_measured_reverse_scan_PCE": "22.53%",
    "JV_measured_forward_scan_Voc": "1.132 V",
    "JV_measured_forward_scan_Jsc": "23.62 mA/cm2",
    "JV_measured_forward_scan_FF": "82.48%",
    "JV_measured_forward_scan_PCE": "22.05%",
    "JV_measured_light_spectra": "AM1.5G",
    "JV_measured_light_spectra_intensity": "100 mW/cm2",
    "JV_measured_scan_speed": "Null",
    "JV_measured_scan_delay_time": "Null",
    "JV_certified_PCE": "22.12%",
    "Stabilized_measured_PCE": "21.80%",
    "Stabilized_certified_PCE": "Null",
    "Stability_test_device_matching": "True",
    "Stability_test_temperature": "45 °C",
    "Stability_test_atmosphere": "N2",
    "Stability_test_light_spectra": "AM1.5G",
    "Stability_test_light_intensity": "100 mW/cm2",
    "Stability_test_relative_humidity": "Null",
    "Stability_PCE_after_time": "800 hours",
    "Stability_PCE_after_time_value": "95%"
}

File: dataset/2021-2025/10.1021_acsmaterialslett.2c00799/Device_BestPCE_Gemini_1.5_pro_10.1021_acsmaterialslett.2c00799.json
{
  "Ref_DOI": "10.1021/acsmaterialslett.2c00799",
  "Ref_journal": "ACS Materials Lett.",
  "Ref_publication_year": "2022",
  "Ref_title": "Conjugated Self -Assemb led Monolayer as Stable Hole -Selective Contact for Inverted Perovskite Solar Cells",
  "Cell_architecture": "PIN",
  "Cell_stack_sequence": "ITO/MPA-Ph-CA/Cs0.05(FA0.92MA0.08)0.95Pb(I0.92Br0.08)3/C60/BCP/Ag",
  "Cell_area_measured": "0.09 cm2",
  "ETL_thickness": null,
  "ETL_stack_sequence": null,
  "ETL_additive_compound": null,
  "ETL_additive_concentration": null,
  "ETL_deposition_method": null,
  "ETL_deposition_solution_concentration": null,
  "ETL_deposition_solvents_compound": null,
  "ETL_deposition_synthesis_atmosphere": null,
  "ETL_deposition_synthesis_atmosphere_pressure": null,
  "ETL_deposition_synthesis_atmosphere_relative_humidity": null,
  "ETL_deposition_spin_coating_speed": null,
  "ETL_deposition_spin_coating_time": null,
  "ETL_deposition_thermal_annealing_temperature": null,
  "ETL_deposition_thermal_annealing_time": null,
  "Perovskite_dimension": "3D",
  "Perovskite_thickness": null,
  "Perovskite_composition_long_form": "Cs0.05(FA0.92MA0.08)0.95Pb(I0.92Br0.08)3",
  "Perovskite_additive_compound": "MACl",
  "Perovskite_additive_concentration": "20 mol%",
  "Perovskite_bandgap": null,
  "Perovskite_deposition_method": "Spin-coating",
  "Perovskite_deposition_sequential_spin_coating": false,
  "Perovskite_deposition_spin_coating_antisolvent": "Chlorobenzene",
  "Perovskite_deposition_reaction_solutions_compounds": "CsI;MABr;PbBr2;FAI;PbI2",
  "Perovskite_deposition_reaction_solutions_concentrations": null,
  "Perovskite_deposition_final_solutions_concentration_before_deposition": "1.5 M",
  "Perovskite_deposition_solvents_compound": "DMF;DMSO",
  "Perovskite_deposition_solvents_mixing_ratio": "4:1",
  "Perovskite_deposition_synthesis_atmosphere": "Nitrogen",
  "Perovskite_deposition_synthesis_atmosphere_pressure": "1 atm",
  "Perovskite_deposition_synthesis_atmosphere_relative_humidity": null,
  "Perovskite_deposition_spin_coating_speed": "4000 rpm",
  "Perovskite_deposition_spin_coating_time": "40 s",
  "Perovskite_deposition_thermal_annealing_atmosphere": "Nitrogen",
  "Perovskite_deposition_thermal_annealing_temperature": "100 °C",
  "Perovskite_deposition_thermal_annealing_time": "1 hour",
  "Perovskite_surface_treatment_material": "PEAI",
  "Perovskite_surface_treatment_method": "Spin-coating",
  "Perovskite_surface_treatment_solution_concentration": "1 mg/mL",
  "Perovskite_surface_treatment_solvents_compound": "IPA",
  "Perovskite_surface_treatment_synthesis_atmosphere": "Nitrogen",
  "Perovskite_surface_treatment_synthesis_atmosphere_pressure": "1 atm",
  "Perovskite_surface_treatment_synthesis_atmosphere_relative_humidity": null,
  "Perovskite_surface_treatment_deposition_spin_coating_speed": "6000 rpm",
  "Perovskite_surface_treatment_deposition_spin_coating_time": "30 s",
  "Perovskite_surface_treatment_deposition_thermal_annealing_temperature": "70 °C",
  "Perovskite_surface_treatment_deposition_thermal_annealing_time": "10 min",
  "HTL_thickness": null,
  "HTL_stack_sequence": "MPA-Ph-CA",
  "HTL_additive_compound": null,
  "HTL_additive_concentration": null,
  "HTL_deposition_method": "Spin-coating",
  "HTL_deposition_solution_concentration": "1 mmol/ml",
  "HTL_deposition_solvents_compound": "Ethanol",
  "HTL_deposition_synthesis_atmosphere": "Nitrogen",
  "HTL_deposition_synthesis_atmosphere_pressure": "1 atm",
  "HTL_deposition_synthesis_atmosphere_relative_humidity": null,
  "HTL_deposition_spin_coating_speed": "3000 r.p.m",
  "HTL_deposition_spin_coating_time": "20s",
  "HTL_deposition_thermal_annealing_temperature": "100 °C",
  "HTL_deposition_thermal_annealing_time": "10 minutes",
  "Backcontact_thickness": "100 nm",
  "Beckcontact_deposition_method": "Thermal evaporation",
  "Backcontact_deposition_atmosphere_pressure": "High vacuum",
  "Encapsulation_method": null,
  "Encapsulation_atmosphere": null,
  "JV_measured_device_matching": true,
  "JV_measured_reverse_scan_Voc": "1.139 V",
  "JV_measured_reverse_scan_Jsc": "23.55 mA/cm2",
  "JV_measured_reverse_scan_FF": "84.02%",
  "JV_measured_reverse_scan_PCE": "22.53%",
  "JV_measured_forward_scan_Voc": "1.132 V",
  "JV_measured_forward_scan_Jsc": "23.62 mA/cm2",
  "JV_measured_forward_scan_FF": "82.48%",
  "JV_measured_forward_scan_PCE": "22.05%",
  "JV_measured_light_spectra": "AM1.5G",
  "JV_measured_light_spectra_intensity": "1 sun",
  "JV_measured_scan_speed": null,
  "JV_measured_scan_delay_time": null,
  "JV_certified_PCE": "22.12%",
  "Stabilized_measured_PCE": "21.80%",
  "Stabilized_certified_PCE": null,
  "Stability_test_device_matching": true,
  "Stability_test_temperature": "45 °C",
  "Stability_test_atmosphere": "N2",
  "Stability_test_light_spectra": "White-light LED array",
  "Stability_test_light_intensity": "1 sun",
  "Stability_test_relative_humidity": null,
  "Stability_PCE_after_time": "800 h",
  "Stability_PCE_after_time_value": "95%"
}

File: dataset/2021-2025/10.1021_acsmaterialslett.2c00799/Device_BestPCE_Gemini_2.0_Flash_10.1021_acsmaterialslett.2c00799.json
{
  "Ref_DOI": "10.1021/acsmaterialslett.2c00799",
  "Ref_journal": "ACS Materials Lett.",
  "Ref_publication_year": "2022",
  "Ref_title": "Conjugated Self -Assemb led Monolayer as Stable Hole -Selective Contact for Inverted Perovskite Solar Cells",
  "Cell_architecture": "PIN",
  "Cell_stack_sequence": "ITO/SAM/Perovskite/C60/BCP/Ag",
  "Cell_area_measured": "0.09 squared cm",
  "ETL_thickness": "20/8",
  "ETL_stack_sequence": "C60/BCP",
  "ETL_additive_compound": "Null",
  "ETL_additive_concentration": "Null",
  "ETL_deposition_method": "Thermal evaporation/Thermal evaporation",
  "ETL_deposition_solution_concentration": "Null",
  "ETL_deposition_solvents_compound": "Null",
  "ETL_deposition_synthesis_atmosphere": "Null",
  "ETL_deposition_synthesis_atmosphere_pressure": "Null",
  "ETL_deposition_synthesis_atmosphere_relative_humidity": "Null",
  "ETL_deposition_spin_coating_speed": "Null",
  "ETL_deposition_spin_coating_time": "Null",
  "ETL_deposition_thermal_annealing_temperature": "70/Null",
  "ETL_deposition_thermal_annealing_time": "10/Null",
  "Perovskite_dimension": "3D",
  "Perovskite_thickness": "Null",
  "Perovskite_composition_long_form": "Cs0.05(FA0.92MA0.08)0.95Pb(I0.92Br0.08)3",
  "Perovskite_additive_compound": "MACl",
  "Perovskite_additive_concentration": "20 mol%",
  "Perovskite_bandgap": "Null",
  "Perovskite_deposition_method": "Spin-coating",
  "Perovskite_deposition_sequential_spin_coating": "False",
  "Perovskite_deposition_spin_coating_antisolvent": "Chlorobenzene",
  "Perovskite_deposition_reaction_solutions_compounds": "CsI, MABr, PbBr2, FAI and PbI2",
  "Perovskite_deposition_reaction_solutions_concentrations": "1.5 M",
  "Perovskite_deposition_final_solutions_concentration_before_deposition": "Null",
  "Perovskite_deposition_solvents_compound": "DMF; DMSO",
  "Perovskite_deposition_solvents_mixing_ratio": "4; 1",
  "Perovskite_deposition_synthesis_atmosphere": "Nitrogen",
  "Perovskite_deposition_synthesis_atmosphere_pressure": "1 atm",
  "Perovskite_deposition_synthesis_atmosphere_relative_humidity": "Null",
  "Perovskite_deposition_spin_coating_speed": "4000 rpm",
  "Perovskite_deposition_spin_coating_time": "40 s",
  "Perovskite_deposition_thermal_annealing_atmosphere": "Null",
  "Perovskite_deposition_thermal_annealing_temperature": "100",
  "Perovskite_deposition_thermal_annealing_time": "1 hour",
  "Perovskite_surface_treatment_material": "PEAI",
  "Perovskite_surface_treatment_method": "Spin-coating",
  "Perovskite_surface_treatment_solution_concentration": "1 mg/mL",
  "Perovskite_surface_treatment_solvents_compound": "IPA",
  "Perovskite_surface_treatment_synthesis_atmosphere": "Null",
  "Perovskite_surface_treatment_synthesis_atmosphere_pressure": "Null",
  "Perovskite_surface_treatment_synthesis_atmosphere_relative_humidity": "Null",
  "Perovskite_surface_treatment_deposition_spin_coating_speed": "6000 rpm",
  "Perovskite_surface_treatment_deposition_spin_coating_time": "30 s",
  "Perovskite_surface_treatment_deposition_thermal_annealing_temperature": "70",
  "Perovskite_surface_treatment_deposition_thermal_annealing_time": "10",
  "HTL_thickness": "Null",
  "HTL_stack_sequence": "MPA-Ph-CA",
  "HTL_additive_compound": "Null",
  "HTL_additive_concentration": "Null",
  "HTL_deposition_method": "Spin-coating",
  "HTL_deposition_solution_concentration": "1 mmol ml-1",
  "HTL_deposition_solvents_compound": "ethanol",
  "HTL_deposition_synthesis_atmosphere": "Nitrogen",
  "HTL_deposition_synthesis_atmosphere_pressure": "1 atm",
  "HTL_deposition_synthesis_atmosphere_relative_humidity": "Null",
  "HTL_deposition_spin_coating_speed": "3000 r.p.m",
  "HTL_deposition_spin_coating_time": "20 s",
  "HTL_deposition_thermal_annealing_temperature": "100",
  "HTL_deposition_thermal_annealing_time": "10",
  "Backcontact_thickness": "100",
  "Beckcontact_deposition_method": "Thermal evaporation",
  "Backcontact_deposition_atmosphere_pressure": "high vacuum",
  "Encapsulation_method": "Null",
  "Encapsulation_atmosphere": "Null",
  "JV_measured_device_matching": "True",
  "JV_measured_reverse_scan_Voc": "1.139 V",
  "JV_measured_reverse_scan_Jsc": "23.55 mA/cm2",
  "JV_measured_reverse_scan_FF": "84.02 %",
  "JV_measured_reverse_scan_PCE": "22.53 %",
  "JV_measured_forward_scan_Voc": "1.132 V",
  "JV_measured_forward_scan_Jsc": "23.62 mA/cm2",
  "JV_measured_forward_scan_FF": "82.48 %",
  "JV_measured_forward_scan_PCE": "22.05 %",
  "JV_measured_light_spectra": "AM1.5G",
  "JV_measured_light_spectra_intensity": "100 mW cm−2",
  "JV_measured_scan_speed": "Null",
  "JV_measured_scan_delay_time": "Null",
  "JV_certified_PCE": "22.12 %",
  "Stabilized_measured_PCE": "21.80 %",
  "Stabilized_certified_PCE": "Null",
  "Stability_test_device_matching": "True",
  "Stability_test_temperature": "45 °C",
  "Stability_test_atmosphere": "N2",
  "Stability_test_light_spectra": "1 sun",
  "Stability_test_light_intensity": "100 mW cm−2",
  "Stability_test_relative_humidity": "Null",
  "Stability_PCE_after_time": "800 h",
  "Stability_PCE_after_time_value": "95 %"
}

File: dataset/2021-2025/10.1021_acsmaterialslett.2c00799/Device_BestPCE_Gemini_2.5_Flash_10.1021_acsmaterialslett.2c00799.json
{
  "Ref_DOI": "10.1021/acsmaterialslett.2c00799",
  "Ref_journal": "ACS Materials Lett.",
  "Ref_publication_year": "2022",
  "Ref_title": "Conjugated Self-Assembled Monolayer as Stable Hole-Selective Contact for Inverted Perovskite Solar Cells",
  "Cell_architecture": "PIN",
  "Cell_stack_sequence": "ITO/MPA-Ph-CA/Cs0.05(MA0.08FA0.92)0.95Pb(I0.92Br0.08)3/PEAI/PCBM/C60/BCP/Ag",
  "Cell_area_measured": "0.09 cm2",
  "ETL_thickness": "20 nm/8 nm",
  "ETL_stack_sequence": "C60/BCP",
  "ETL_additive_compound": "Null",
  "ETL_additive_concentration": "Null",
  "ETL_deposition_method": "Thermal evaporation/Thermal evaporation",
  "ETL_deposition_solution_concentration": "Null",
  "ETL_deposition_solvents_compound": "Null",
  "ETL_deposition_synthesis_atmosphere": "Null",
  "ETL_deposition_synthesis_atmosphere_pressure": "Null",
  "ETL_deposition_synthesis_atmosphere_relative_humidity": "Null",
  "ETL_deposition_spin_coating_speed": "Null",
  "ETL_deposition_spin_coating_time": "Null",
  "ETL_deposition_thermal_annealing_temperature": "Null",
  "ETL_deposition_thermal_annealing_time": "Null",
  "Perovskite_dimension": "3D",
  "Perovskite_thickness": "Null",
  "Perovskite_composition_long_form": "Cs0.05(MA0.08FA0.92)0.95Pb(I0.92Br0.08)3",
  "Perovskite_additive_compound": "MACl",
  "Perovskite_additive_concentration": "20 mol%",
  "Perovskite_bandgap": "Null",
  "Perovskite_deposition_method": "Spin-coating",
  "Perovskite_deposition_sequential_spin_coating": "False",
  "Perovskite_deposition_spin_coating_antisolvent": "Chlorobenzene",
  "Perovskite_deposition_reaction_solutions_compounds": "CsI;MABr;PbBr2;FAI;PbI2",
  "Perovskite_deposition_reaction_solutions_concentrations": "Null",
  "Perovskite_deposition_final_solutions_concentration_before_deposition": "1.5 M",
  "Perovskite_deposition_solvents_compound": "DMF;DMSO",
  "Perovskite_deposition_solvents_mixing_ratio": "4/1",
  "Perovskite_deposition_synthesis_atmosphere": "Nitrogen",
  "Perovskite_deposition_synthesis_atmosphere_pressure": "1 atm",
  "Perovskite_deposition_synthesis_atmosphere_relative_humidity": "Null",
  "Perovskite_deposition_spin_coating_speed": "4000 r.p.m",
  "Perovskite_deposition_spin_coating_time": "40 s",
  "Perovskite_deposition_thermal_annealing_atmosphere": "Null",
  "Perovskite_deposition_thermal_annealing_temperature": "100 °C",
  "Perovskite_deposition_thermal_annealing_time": "1 hour",
  "Perovskite_surface_treatment_material": "PEAI",
  "Perovskite_surface_treatment_method": "Spin-coating",
  "Perovskite_surface_treatment_solution_concentration": "1 mg/mL",
  "Perovskite_surface_treatment_solvents_compound": "IPA",
  "Perovskite_surface_treatment_synthesis_atmosphere": "Nitrogen",
  "Perovskite_surface_treatment_synthesis_atmosphere_pressure": "1 atm",
  "Perovskite_surface_treatment_synthesis_atmosphere_relative_humidity": "Null",
  "Perovskite_surface_treatment_deposition_spin_coating_speed": "6000 r.p.m",
  "Perovskite_surface_treatment_deposition_spin_coating_time": "30 s",
  "Perovskite_surface_treatment_deposition_thermal_annealing_temperature": "70 °C",
  "Perovskite_surface_treatment_deposition_thermal_annealing_time": "10 minutes",
  "HTL_thickness": "Null",
  "HTL_stack_sequence": "MPA-Ph-CA",
  "HTL_additive_compound": "Null",
  "HTL_additive_concentration": "Null",
  "HTL_deposition_method": "Spin-coating",
  "HTL_deposition_solution_concentration": "1 mmol ml-1",
  "HTL_deposition_solvents_compound": "ethanol",
  "HTL_deposition_synthesis_atmosphere": "Nitrogen",
  "HTL_deposition_synthesis_atmosphere_pressure": "1 atm",
  "HTL_deposition_synthesis_atmosphere_relative_humidity": "Null",
  "HTL_deposition_spin_coating_speed": "3000 r.p.m",
  "HTL_deposition_spin_coating_time": "20 s",
  "HTL_deposition_thermal_annealing_temperature": "100 °C",
  "HTL_deposition_thermal_annealing_time": "10 minutes",
  "Backcontact_thickness": "100 nm",
  "Beckcontact_deposition_method": "Thermal evaporation",
  "Backcontact_deposition_atmosphere_pressure": "high vacuum",
  "Encapsulation_method": "Null",
  "Encapsulation_atmosphere": "Null",
  "JV_measured_device_matching": "True",
  "JV_measured_reverse_scan_Voc": "1.139 V",
  "JV_measured_reverse_scan_Jsc": "23.55 mA cm-2",
  "JV_measured_reverse_scan_FF": "84.02 %",
  "JV_measured_reverse_scan_PCE": "22.53 %",
  "JV_measured_forward_scan_Voc": "1.132 V",
  "JV_measured_forward_scan_Jsc": "23.62 mA cm-2",
  "JV_measured_forward_scan_FF": "82.48 %",
  "JV_measured_forward_scan_PCE": "22.05 %",
  "JV_measured_light_spectra": "AM1.5G",
  "JV_measured_light_spectra_intensity": "100 mW cm-2",
  "JV_measured_scan_speed": "Null",
  "JV_measured_scan_delay_time": "Null",
  "JV_certified_PCE": "22.12 %",
  "Stabilized_measured_PCE": "21.80 %",
  "Stabilized_certified_PCE": "Null",
  "Stability_test_device_matching": "True",
  "Stability_test_temperature": "45 °C",
  "Stability_test_atmosphere": "N2 atmosphere",
  "Stability_test_light_spectra": "1 sun",
  "Stability_test_light_intensity": "1 sun",
  "Stability_test_relative_humidity": "Null",
  "Stability_PCE_after_time": "800 h",
  "Stability_PCE_after_time_value": ">95 %"
}

File: dataset/2021-2025/10.1021_acsmaterialslett.2c00799/Device_BestPCE_claude_haiku_10.1021_acsmaterialslett.2c00799.json
{
  "Ref_DOI": "10.1021/acsmaterialslett.2c00799",
  "Ref_journal": "ACS Materials Letters",
  "Ref_publication_year": "2022",
  "Ref_title": "Conjugated Self-Assembled Monolayer as Stable Hole-Selective Contact for Inverted Perovskite Solar Cells",
  "Cell_architecture": "PIN",
  "Cell_stack_sequence": "Glass/ITO/SAM/Perovskite/C60/BCP/Ag",
  "Cell_area_measured": "0.09 cm2",
  "ETL_thickness": "20/8 nm",
  "ETL_stack_sequence": "C60/BCP",
  "ETL_additive_compound": "Null",
  "ETL_additive_concentration": "Null",
  "ETL_deposition_method": "Thermal evaporation",
  "ETL_deposition_solution_concentration": "Null",
  "ETL_deposition_solvents_compound": "Null",
  "ETL_deposition_synthesis_atmosphere": "Null",
  "ETL_deposition_synthesis_atmosphere_pressure": "Null",
  "ETL_deposition_synthesis_atmosphere_relative_humidity": "Null",
  "ETL_deposition_spin_coating_speed": "Null",
  "ETL_deposition_spin_coating_time": "Null",
  "ETL_deposition_thermal_annealing_temperature": "Null",
  "ETL_deposition_thermal_annealing_time": "Null",
  "Perovskite_dimension": "3D",
  "Perovskite_thickness": "Null",
  "Perovskite_composition_long_form": "Cs0.05(FA0.92MA0.08)0.95Pb(I0.92Br0.08)3",
  "Perovskite_additive_compound": "MACl",
  "Perovskite_additive_concentration": "20 mol%",
  "Perovskite_bandgap": "Null",
  "Perovskite_deposition_method": "Spin-coating",
  "Perovskite_deposition_sequential_spin_coating": "False",
  "Perovskite_deposition_spin_coating_antisolvent": "Chlorobenzene",
  "Perovskite_deposition_reaction_solutions_compounds": "CsI;MABr;PbBr2;FAI;PbI2",
  "Perovskite_deposition_reaction_solutions_concentrations": "Null",
  "Perovskite_deposition_final_solutions_concentration_before_deposition": "1.5 M",
  "Perovskite_deposition_solvents_compound": "DMF;DMSO",
  "Perovskite_deposition_solvents_mixing_ratio": "4/1",
  "Perovskite_deposition_synthesis_atmosphere": "Nitrogen",
  "Perovskite_deposition_synthesis_atmosphere_pressure": "1 atm",
  "Perovskite_deposition_synthesis_atmosphere_relative_humidity": "Null",
  "Perovskite_deposition_spin_coating_speed": "4000 rpm",
  "Perovskite_deposition_spin_coating_time": "40 s",
  "Perovskite_deposition_thermal_annealing_atmosphere": "Air",
  "Perovskite_deposition_thermal_annealing_temperature": "100 °C",
  "Perovskite_deposition_thermal_annealing_time": "1 hour",
  "Perovskite_surface_treatment_material": "PEAI",
  "Perovskite_surface_treatment_method": "Spin-coating",
  "Perovskite_surface_treatment_solution_concentration": "1 mg/mL",
  "Perovskite_surface_treatment_solvents_compound": "IPA",
  "Perovskite_surface_treatment_synthesis_atmosphere": "Null",
  "Perovskite_surface_treatment_synthesis_atmosphere_pressure": "Null",
  "Perovskite_surface_treatment_synthesis_atmosphere_relative_humidity": "Null",
  "Perovskite_surface_treatment_deposition_spin_coating_speed": "6000 rpm",
  "Perovskite_surface_treatment_deposition_spin_coating_time": "30 s",
  "Perovskite_surface_treatment_deposition_thermal_annealing_temperature": "70 °C",
  "Perovskite_surface_treatment_deposition_thermal_annealing_time": "10 min",
  "HTL_thickness": "Null",
  "HTL_stack_sequence": "MPA-Ph-CA",
  "HTL_additive_compound": "Null",
  "HTL_additive_concentration": "Null",
  "HTL_deposition_method": "Spin-coating",
  "HTL_deposition_solution_concentration": "1 mmol/mL",
  "HTL_deposition_solvents_compound": "Ethanol",
  "HTL_deposition_synthesis_atmosphere": "Nitrogen",
  "HTL_deposition_synthesis_atmosphere_pressure": "1 atm",
  "HTL_deposition_synthesis_atmosphere_relative_humidity": "Null",
  "HTL_deposition_spin_coating_speed": "3000 rpm",
  "HTL_deposition_spin_coating_time": "20 s",
  "HTL_deposition_thermal_annealing_temperature": "100 °C",
  "HTL_deposition_thermal_annealing_time": "10 min",
  "Backcontact_thickness": "100 nm",
  "Beckcontact_deposition_method": "Thermal evaporation",
  "Backcontact_deposition_atmosphere_pressure": "Null",
  "Encapsulation_method": "Null",
  "Encapsulation_atmosphere": "Null",
  "JV_measured_device_matching": "True",
  "JV_measured_reverse_scan_Voc": "1.139 V",
  "JV_measured_reverse_scan_Jsc": "23.55 mA/cm2",
  "JV_measured_reverse_scan_FF": "84.02 %",
  "JV_measured_reverse_scan_PCE": "22.53 %",
  "JV_measured_forward_scan_Voc": "1.132 V",
  "JV_measured_forward_scan_Jsc": "23.62 mA/cm2",
  "JV_measured_forward_scan_FF": "82.48 %",
  "JV_measured_forward_scan_PCE": "22.05 %",
  "JV_measured_light_spectra": "AM1.5G",
  "JV_measured_light_spectra_intensity": "100 mW/cm2",
  "JV_measured_scan_speed": "Null",
  "JV_measured_scan_delay_time": "Null",
  "JV_certified_PCE": "22.12 %",
  "Stabilized_measured_PCE": "21.80 %",
  "Stabilized_certified_PCE": "Null",
  "Stability_test_device_matching": "True",
  "Stability_test_temperature": "45 °C",
  "Stability_test_atmosphere": "N2",
  "Stability_test_light_spectra": "White-light LED",
  "Stability_test_light_intensity": "1 sun",
  "Stability_test_relative_humidity": "Null",
  "Stability_PCE_after_time": "800 hours",
  "Stability_PCE_after_time_value": "95 %"
}

File: dataset/2021-2025/10.1021_acsmaterialslett.2c00799/Device_BestPCE_gpt4o_10.1021_acsmaterialslett.2c00799.json
{
  "Ref_DOI": "10.1021/acsmaterialslett.2c00799",
  "Ref_journal": "ACS Materials Letters",
  "Ref_publication_year": "2022",
  "Ref_title": "Conjugated Self-Assembled Monolayer as Stable Hole-Selective Contact for Inverted Perovskite Solar Cells",
  "Cell_architecture": "PIN",
  "Cell_stack_sequence": "Glass/ITO/SAM/Perovskite/C60/BCP/Ag",
  "Cell_area_measured": "0.09 cm2",
  "ETL_thickness": "20 nm/8 nm",
  "ETL_stack_sequence": "C60/BCP",
  "ETL_additive_compound": "Null",
  "ETL_additive_concentration": "Null",
  "ETL_deposition_method": "Thermal evaporation/Thermal evaporation",
  "ETL_deposition_solution_concentration": "Null",
  "ETL_deposition_solvents_compound": "Null",
  "ETL_deposition_synthesis_atmosphere": "Null",
  "ETL_deposition_synthesis_atmosphere_pressure": "Null",
  "ETL_deposition_synthesis_atmosphere_relative_humidity": "Null",
  "ETL_deposition_spin_coating_speed": "Null",
  "ETL_deposition_spin_coating_time": "Null",
  "ETL_deposition_thermal_annealing_temperature": "Null",
  "ETL_deposition_thermal_annealing_time": "Null",
  "Perovskite_dimension": "3D",
  "Perovskite_thickness": "Null",
  "Perovskite_composition_long_form": "Cs0.05(MA0.08FA0.92)0.95Pb(I0.92Br0.08)3",
  "Perovskite_additive_compound": "MACl",
  "Perovskite_additive_concentration": "20 mol%",
  "Perovskite_bandgap": "Null",
  "Perovskite_deposition_method": "Spin-coating",
  "Perovskite_deposition_sequential_spin_coating": "False",
  "Perovskite_deposition_spin_coating_antisolvent": "Chlorobenzene",
  "Perovskite_deposition_reaction_solutions_compounds": "CsI; MABr; PbBr2; FAI; PbI2",
  "Perovskite_deposition_reaction_solutions_concentrations": "Null",
  "Perovskite_deposition_final_solutions_concentration_before_deposition": "1.5 M",
  "Perovskite_deposition_solvents_compound": "DMF; DMSO",
  "Perovskite_deposition_solvents_mixing_ratio": "4/1",
  "Perovskite_deposition_synthesis_atmosphere": "Nitrogen",
  "Perovskite_deposition_synthesis_atmosphere_pressure": "Null",
  "Perovskite_deposition_synthesis_atmosphere_relative_humidity": "Null",
  "Perovskite_deposition_spin_coating_speed": "4000 rpm",
  "Perovskite_deposition_spin_coating_time": "40 s",
  "Perovskite_deposition_thermal_annealing_atmosphere": "Null",
  "Perovskite_deposition_thermal_annealing_temperature": "100 °C",
  "Perovskite_deposition_thermal_annealing_time": "60 min",
  "Perovskite_surface_treatment_material": "PEAI",
  "Perovskite_surface_treatment_method": "Spin-coating",
  "Perovskite_surface_treatment_solution_concentration": "1 mg/mL",
  "Perovskite_surface_treatment_solvents_compound": "IPA",
  "Perovskite_surface_treatment_synthesis_atmosphere": "Null",
  "Perovskite_surface_treatment_synthesis_atmosphere_pressure": "Null",
  "Perovskite_surface_treatment_synthesis_atmosphere_relative_humidity": "Null",
  "Perovskite_surface_treatment_deposition_spin_coating_speed": "6000 rpm",
  "Perovskite_surface_treatment_deposition_spin_coating_time": "30 s",
  "Perovskite_surface_treatment_deposition_thermal_annealing_temperature": "70 °C",
  "Perovskite_surface_treatment_deposition_thermal_annealing_time": "10 min",
  "HTL_thickness": "Null",
  "HTL_stack_sequence": "SAM",
  "HTL_additive_compound": "Null",
  "HTL_additive_concentration": "Null",
  "HTL_deposition_method": "Spin-coating",
  "HTL_deposition_solution_concentration": "1 mmol/ml",
  "HTL_deposition_solvents_compound": "Ethanol",
  "HTL_deposition_synthesis_atmosphere": "Nitrogen",
  "HTL_deposition_synthesis_atmosphere_pressure": "Null",
  "HTL_deposition_synthesis_atmosphere_relative_humidity": "Null",
  "HTL_deposition_spin_coating_speed": "3000 rpm",
  "HTL_deposition_spin_coating_time": "20 s",
  "HTL_deposition_thermal_annealing_temperature": "100 °C",
  "HTL_deposition_thermal_annealing_time": "10 min",
  "Backcontact_thickness": "100 nm",
  "Beckcontact_deposition_method": "Thermal evaporation",
  "Backcontact_deposition_atmosphere_pressure": "Null",
  "Encapsulation_method": "Null",
  "Encapsulation_atmosphere": "Null",
  "JV_measured_device_matching": "True",
  "JV_measured_reverse_scan_Voc": "1.139 V",
  "JV_measured_reverse_scan_Jsc": "23.55 mA/cm2",
  "JV_measured_reverse_scan_FF": "84.02%",
  "JV_measured_reverse_scan_PCE": "22.53%",
  "JV_measured_forward_scan_Voc": "1.132 V",
  "JV_measured_forward_scan_Jsc": "23.62 mA/cm2",
  "JV_measured_forward_scan_FF": "82.48%",
  "JV_measured_forward_scan_PCE": "22.05%",
  "JV_measured_light_spectra": "AM1.5G",
  "JV_measured_light_spectra_intensity": "100 mW/cm2",
  "JV_measured_scan_speed": "Null",
  "JV_measured_scan_delay_time": "Null",
  "JV_certified_PCE": "22.12",
  "Stabilized_measured_PCE": "21.80",
  "Stabilized_certified_PCE": "Null",
  "Stability_test_device_matching": "True",
  "Stability_test_temperature": "45 °C",
  "Stability_test_atmosphere": "N2",
  "Stability_test_light_spectra": "AM1.5G",
  "Stability_test_light_intensity": "1 sun",
  "Stability_test_relative_humidity": "Null",
  "Stability_PCE_after_time": "800 hours",
  "Stability_PCE_after_time_value": "95%"
}

File: dataset/2021-2025/10.1021_acsmaterialslett.2c00799/Device_BestPCE_gpt4o_mini_10.1021_acsmaterialslett.2c00799.json
{
  "Ref_DOI": "10.1021/acsmaterialslett.2c00799",
  "Ref_journal": "ACS Materials Letters",
  "Ref_publication_year": "2022",
  "Ref_title": "Conjugated Self-Assembled Monolayer as Stable Hole-Selective Contact for Inverted Perovskite Solar Cells",
  "Cell_architecture": "PIN",
  "Cell_stack_sequence": "Glass/ITO/MPA-Ph-CA/Cs0.05(FA0.92MA0.08)0.95Pb(I0.92Br0.08)3/C60/BCP/Ag",
  "Cell_area_measured": "0.09 cm2",
  "ETL_thickness": "Null",
  "ETL_stack_sequence": "Null",
  "ETL_additive_compound": "Null",
  "ETL_additive_concentration": "Null",
  "ETL_deposition_method": "Spin-coating",
  "ETL_deposition_solution_concentration": "Null",
  "ETL_deposition_solvents_compound": "Null",
  "ETL_deposition_synthesis_atmosphere": "Nitrogen",
  "ETL_deposition_synthesis_atmosphere_pressure": "1 atm",
  "ETL_deposition_synthesis_atmosphere_relative_humidity": "Null",
  "ETL_deposition_spin_coating_speed": "Null",
  "ETL_deposition_spin_coating_time": "Null",
  "ETL_deposition_thermal_annealing_temperature": "Null",
  "ETL_deposition_thermal_annealing_time": "Null",
  "Perovskite_dimension": "3D",
  "Perovskite_thickness": "Null",
  "Perovskite_composition_long_form": "Cs0.05(FA0.92MA0.08)0.95Pb(I0.92Br0.08)3",
  "Perovskite_additive_compound": "MACl",
  "Perovskite_additive_concentration": "20 mol%",
  "Perovskite_bandgap": "2.64 eV",
  "Perovskite_deposition_method": "Spin-coating",
  "Perovskite_deposition_sequential_spin_coating": "False",
  "Perovskite_deposition_spin_coating_antisolvent": "Chlorobenzene",
  "Perovskite_deposition_reaction_solutions_compounds": "MAI;PbI2;PbBr2;FAI;CsI",
  "Perovskite_deposition_reaction_solutions_concentrations": "1.4 M;1.5 M;Null;Null;Null",
  "Perovskite_deposition_final_solutions_concentration_before_deposition": "Null",
  "Perovskite_deposition_solvents_compound": "DMF;DMSO",
  "Perovskite_deposition_solvents_mixing_ratio": "4/1",
  "Perovskite_deposition_synthesis_atmosphere": "Nitrogen",
  "Perovskite_deposition_synthesis_atmosphere_pressure": "1 atm",
  "Perovskite_deposition_synthesis_atmosphere_relative_humidity": "Null",
  "Perovskite_deposition_spin_coating_speed": "4000 rpm",
  "Perovskite_deposition_spin_coating_time": "30 s",
  "Perovskite_deposition_thermal_annealing_atmosphere": "Nitrogen",
  "Perovskite_deposition_thermal_annealing_temperature": "100 °C",
  "Perovskite_deposition_thermal_annealing_time": "60 min",
  "Perovskite_surface_treatment_material": "PEAI",
  "Perovskite_surface_treatment_method": "Spin-coating",
  "Perovskite_surface_treatment_solution_concentration": "1 mg/mL",
  "Perovskite_surface_treatment_solvents_compound": "IPA",
  "Perovskite_surface_treatment_synthesis_atmosphere": "Nitrogen",
  "Perovskite_surface_treatment_synthesis_atmosphere_pressure": "1 atm",
  "Perovskite_surface_treatment_synthesis_atmosphere_relative_humidity": "Null",
  "Perovskite_surface_treatment_deposition_spin_coating_speed": "6000 rpm",
  "Perovskite_surface_treatment_deposition_spin_coating_time": "30 s",
  "Perovskite_surface_treatment_deposition_thermal_annealing_temperature": "70 °C",
  "Perovskite_surface_treatment_deposition_thermal_annealing_time": "10 min",
  "HTL_thickness": "Null",
  "HTL_stack_sequence": "Null",
  "HTL_additive_compound": "Null",
  "HTL_additive_concentration": "Null",
  "HTL_deposition_method": "Null",
  "HTL_deposition_solution_concentration": "Null",
  "HTL_deposition_solvents_compound": "Null",
  "HTL_deposition_synthesis_atmosphere": "Null",
  "HTL_deposition_synthesis_atmosphere_pressure": "Null",
  "HTL_deposition_synthesis_atmosphere_relative_humidity": "Null",
  "HTL_deposition_spin_coating_speed": "Null",
  "HTL_deposition_spin_coating_time": "Null",
  "HTL_deposition_thermal_annealing_temperature": "Null",
  "HTL_deposition_thermal_annealing_time": "Null",
  "Backcontact_thickness": "100 nm",
  "Beckcontact_deposition_method": "Thermal evaporation",
  "Backcontact_deposition_atmosphere_pressure": "Null",
  "Encapsulation_method": "Null",
  "Encapsulation_atmosphere": "Null",
  "JV_measured_device_matching": "True",
  "JV_measured_reverse_scan_Voc": "1.139 V",
  "JV_measured_reverse_scan_Jsc": "23.55 mA/cm2",
  "JV_measured_reverse_scan_FF": "84.02%",
  "JV_measured_reverse_scan_PCE": "22.53%",
  "JV_measured_forward_scan_Voc": "1.132 V",
  "JV_measured_forward_scan_Jsc": "23.62 mA/cm2",
  "JV_measured_forward_scan_FF": "82.48%",
  "JV_measured_forward_scan_PCE": "22.05%",
  "JV_measured_light_spectra": "AM1.5G",
  "JV_measured_light_spectra_intensity": "1 sun",
  "JV_measured_scan_speed": "Null",
  "JV_measured_scan_delay_time": "Null",
  "JV_certified_PCE": "22.12%",
  "Stabilized_measured_PCE": "21.80%",
  "Stabilized_certified_PCE": "Null",
  "Stability_test_device_matching": "True",
  "Stability_test_temperature": "45 °C",
  "Stability_test_atmosphere": "Nitrogen",
  "Stability_test_light_spectra": "AM1.5G",
  "Stability_test_light_intensity": "1 sun",
  "Stability_test_relative_humidity": "Null",
  "Stability_PCE_after_time": "800 hours",
  "Stability_PCE_after_time_value": "95%"
}

File: dataset/2021-2025/10.1021_acsmaterialslett.2c00799/Device_BestPCE_gpt4o_mini_zero_shot_10.1021_acsmaterialslett.2c00799.json
{
  "Ref_DOI": "10.1021/acsmaterialslett.2c00799",
  "Ref_journal": "ACS Materials Letters",
  "Ref_publication_year": "2022",
  "Ref_title": "Conjugated Self-Assembled Monolayer as Stable Hole-Selective Contact for Inverted Perovskite Solar Cells",
  "Cell_architecture": "inverted (p-i-n)",
  "Cell_stack_sequence": "glass/ITO/SAM/perovskite/C60/BCP/silver",
  "Cell_area_measured": "0.09 cm2",
  "ETL_thickness": "Null",
  "ETL_stack_sequence": "Null",
  "ETL_additive_compound": "Null",
  "ETL_additive_concentration": "Null",
  "ETL_deposition_method": "thermal evaporation",
  "ETL_deposition_solution_concentration": "Null",
  "ETL_deposition_solvents_compound": "Null",
  "ETL_deposition_synthesis_atmosphere": "high vacuum",
  "ETL_deposition_synthesis_atmosphere_pressure": "Null",
  "ETL_deposition_synthesis_atmosphere_relative_humidity": "Null",
  "ETL_deposition_spin_coating_speed": "Null",
  "ETL_deposition_spin_coating_time": "Null",
  "ETL_deposition_thermal_annealing_temperature": "Null",
  "ETL_deposition_thermal_annealing_time": "Null",
  "Perovskite_dimension": "Null",
  "Perovskite_thickness": "Null",
  "Perovskite_composition_long_form": "Cs0.05(FA0.92MA0.08)0.95Pb(I0.92Br0.08)3",
  "Perovskite_additive_compound": "MACl",
  "Perovskite_additive_concentration": "20 mol%",
  "Perovskite_bandgap": "Null",
  "Perovskite_deposition_method": "spin-coating",
  "Perovskite_deposition_sequential_spin_coating": "Yes",
  "Perovskite_deposition_spin_coating_antisolvent": "chlorobenzene",
  "Perovskite_deposition_reaction_solutions_compounds": "MAI, PbI2",
  "Perovskite_deposition_reaction_solutions_concentrations": "1.4 M",
  "Perovskite_deposition_final_solutions_concentration_before_deposition": "Null",
  "Perovskite_deposition_solvents_compound": "DMF/DMSO",
  "Perovskite_deposition_solvents_mixing_ratio": "4/1",
  "Perovskite_deposition_synthesis_atmosphere": "nitrogen",
  "Perovskite_deposition_synthesis_atmosphere_pressure": "Null",
  "Perovskite_deposition_synthesis_atmosphere_relative_humidity": "Null",
  "Perovskite_deposition_spin_coating_speed": "4000 r.p.m",
  "Perovskite_deposition_spin_coating_time": "30 s",
  "Perovskite_deposition_thermal_annealing_atmosphere": "nitrogen",
  "Perovskite_deposition_thermal_annealing_temperature": "100 °C",
  "Perovskite_deposition_thermal_annealing_time": "10 min",
  "Perovskite_surface_treatment_material": "PEAI",
  "Perovskite_surface_treatment_method": "spin-coating",
  "Perovskite_surface_treatment_solution_concentration": "1 mg mL-1",
  "Perovskite_surface_treatment_solvents_compound": "IPA",
  "Perovskite_surface_treatment_synthesis_atmosphere": "Null",
  "Perovskite_surface_treatment_synthesis_atmosphere_pressure": "Null",
  "Perovskite_surface_treatment_synthesis_atmosphere_relative_humidity": "Null",
  "Perovskite_surface_treatment_deposition_spin_coating_speed": "6000 r.p.m",
  "Perovskite_surface_treatment_deposition_spin_coating_time": "30 s",
  "Perovskite_surface_treatment_deposition_thermal_annealing_temperature": "70 °C",
  "Perovskite_surface_treatment_deposition_thermal_annealing_time": "10 min",
  "HTL_thickness": "Null",
  "HTL_stack_sequence": "Null",
  "HTL_additive_compound": "Null",
  "HTL_additive_concentration": "Null",
  "HTL_deposition_method": "spin-coating",
  "HTL_deposition_solution_concentration": "Null",
  "HTL_deposition_solvents_compound": "Null",
  "HTL_deposition_synthesis_atmosphere": "Null",
  "HTL_deposition_synthesis_atmosphere_pressure": "Null",
  "HTL_deposition_synthesis_atmosphere_relative_humidity": "Null",
  "HTL_deposition_spin_coating_speed": "Null",
  "HTL_deposition_spin_coating_time": "Null",
  "HTL_deposition_thermal_annealing_temperature": "Null",
  "HTL_deposition_thermal_annealing_time": "Null",
  "Backcontact_thickness": "100 nm",
  "Beckcontact_deposition_method": "thermal evaporation",
  "Backcontact_deposition_atmosphere_pressure": "Null",
  "Encapsulation_method": "Null",
  "Encapsulation_atmosphere": "Null",
  "JV_measured_device_matching": "Null",
  "JV_measured_reverse_scan_Voc": "1.176 V",
  "JV_measured_reverse_scan_Jsc": "21.50 mA cm-2",
  "JV_measured_reverse_scan_FF": "83.63%",
  "JV_measured_reverse_scan_PCE": "21.14%",
  "JV_measured_forward_scan_Voc": "1.139 V",
  "JV_measured_forward_scan_Jsc": "23.55 mA cm-2",
  "JV_measured_forward_scan_FF": "84.02%",
  "JV_measured_forward_scan_PCE": "22.53%",
  "JV_measured_light_spectra": "AM1.5G",
  "JV_measured_light_spectra_intensity": "100 mW cm−2",
  "JV_measured_scan_speed": "Null",
  "JV_measured_scan_delay_time": "Null",
  "JV_certified_PCE": "22.12%",
  "Stabilized_measured_PCE": "20.65%",
  "Stabilized_certified_PCE": "21.80%",
  "Stability_test_device_matching": "Null",
  "Stability_test_temperature": "45 °C",
  "Stability_test_atmosphere": "N2",
  "Stability_test_light_spectra": "Null",
  "Stability_test_light_intensity": "Null",
  "Stability_test_relative_humidity": "20%-30%",
  "Stability_PCE_after_time": "800 h",
  "Stability_PCE_after_time_value": "95%"
}
