Repository: jiayijdong/PSCbench

# PSCbench


**PSCbench** is a novel benchmark for materials science research-level scientific
dataset curation sourced from published journals. The benchmark is designed to evaluate the complex classification capabilities,
strong domain knowledge, and advanced calculation skills of LLMs.

## Data


The PSCbench dataset is under dataset folder in json file format. Each file is list of dictionary and can be extracted using following scripts.
Each file stands for one published journal, which is fully elaborated in the paper. 

```
with open("./dataset/retroactive/{}.json".format(subject), encoding='utf-8') as json_file:
    problems=json.load(json_file)
```

File: dataset/2021-2025/10.1021_acsmaterialslett.2c00799/Device_BestPCE_grok_10.1021_acsmaterialslett.2c00799.json
{
  "Ref_DOI": "10.1021/acsmaterialslett.2c00799",
  "Ref_journal": "ACS Materials Letters",
  "Ref_publication_year": "2022",
  "Ref_title": "Conjugated Self-Assembled Monolayer as Stable Hole-Selective Contact for Inverted Perovskite Solar Cells",
  "Cell_architecture": "PIN",
  "Cell_stack_sequence": "ITO/MPA-Ph-CA/Cs0.05(FA0.92MA0.08)0.95Pb(I0.92Br0.08)3/PEAI/PCBM/C60/BCP/Ag",
  "Cell_area_measured": "0.09 cm2",
  "ETL_thickness": "20 nm/8 nm",
  "ETL_stack_sequence": "C60/BCP",
  "ETL_additive_compound": "Null",
  "ETL_additive_concentration": "Null",
  "ETL_deposition_method": "Thermal evaporation/Thermal evaporation",
  "ETL_deposition_solution_concentration": "Null/Null",
  "ETL_deposition_solvents_compound": "Null/Null",
  "ETL_deposition_synthesis_atmosphere": "Null",
  "ETL_deposition_synthesis_atmosphere_pressure": "Null",
  "ETL_deposition_synthesis_atmosphere_relative_humidity": "Null",
  "ETL_deposition_spin_coating_speed": "Null/Null",
  "ETL_deposition_spin_coating_time": "Null/Null",
  "ETL_deposition_thermal_annealing_temperature": "Null/Null",
  "ETL_deposition_thermal_annealing_time": "Null/Null",
  "Perovskite_dimension": "3D",
  "Perovskite_thickness": "Null",
  "Perovskite_composition_long_form": "Cs0.05(FA0.92MA0.08)0.95Pb(I0.92Br0.08)3",
  "Perovskite_additive_compound": "MACl",
  "Perovskite_additive_concentration": "20 mol%",
  "Perovskite_bandgap": "Null",
  "Perovskite_deposition_method": "Spin-coating",
  "Perovskite_deposition_sequential_spin_coating": "False",
  "Perovskite_deposition_spin_coating_antisolvent": "Chlorobenzene",
  "Perovskite_deposition_reaction_solutions_compounds": "CsI;MABr;PbBr2;FAI;PbI2",
  "Perovskite_deposition_reaction_solutions_concentrations": "Null;Null;Null;Null;Null",
  "Perovskite_deposition_final_solutions_concentration_before_deposition": "1.5 M",
  "Perovskite_deposition_solvents_compound": "DMF;DMSO",
  "Perovskite_deposition_solvents_mixing_ratio": "4:1",
  "Perovskite_deposition_synthesis_atmosphere": "Nitrogen",
  "Perovskite_deposition_synthesis_atmosphere_pressure": "Null",
  "Perovskite_deposition_synthesis_atmosphere_relative_humidity": "Null",
  "Perovskite_deposition_spin_coating_speed": "4000 rpm",
  "Perovskite_deposition_spin_coating_time": "40 s",
  "Perovskite_deposition_thermal_annealing_atmosphere": "Nitrogen",
  "Perovskite_deposition_thermal_annealing_temperature": "100 °C",
  "Perovskite_deposition_thermal_annealing_time": "60 min",
  "Perovskite_surface_treatment_material": "PEAI;PCBM",
  "Perovskite_surface_treatment_method": "Spin-coating;Spin-coating",
  "Perovskite_surface_treatment_solution_concentration": "1 mg/mL;2.5 mg/mL",
  "Perovskite_surface_treatment_solvents_compound": "IPA;CB",
  "Perovskite_surface_treatment_synthesis_atmosphere": "Nitrogen",
  "Perovskite_surface_treatment_synthesis_atmosphere_pressure": "Null",
  "Perovskite_surface_treatment_synthesis_atmosphere_relative_humidity": "Null",
  "Perovskite_surface_treatment_deposition_spin_coating_speed": "6000 rpm;6000 rpm",
  "Perovskite_surface_treatment_deposition_spin_coating_time": "30 s;30 s",
  "Perovskite_surface_treatment_deposition_thermal_annealing_temperature": "70 °C;70 °C",
  "Perovskite_surface_treatment_deposition_thermal_annealing_time": "10 min;10 min",
  "HTL_thickness": "Null",
  "HTL_stack_sequence": "MPA-Ph-CA",
  "HTL_additive_compound": "Null",
  "HTL_additive_concentration": "Null",
  "HTL_deposition_method": "Spin-coating",
  "HTL_deposition_solution_concentration": "1 mmol/mL",
  "HTL_deposition_solvents_compound": "Ethanol",
  "HTL_deposition_synthesis_atmosphere": "Nitrogen",
  "HTL_deposition_synthesis_atmosphere_pressure": "Null",
  "HTL_deposition_synthesis_atmosphere_relative_humidity": "Null",
  "HTL_deposition_spin_coating_speed": "3000 rpm",
  "HTL_deposition_spin_coating_time": "20 s",
  "HTL_deposition_thermal_annealing_temperature": "100 °C",
  "HTL_deposition_thermal_annealing_time": "10 min",
  "Backcontact_thickness": "100 nm",
  "Beckcontact_deposition_method": "Thermal evaporation",
  "Backcontact_deposition_atmosphere_pressure": "High vacuum",
  "Encapsulation_method": "Null",
  "Encapsulation_atmosphere": "Null",
  "JV_measured_device_matching": "True",
  "JV_measured_reverse_scan_Voc": "1.139 V",
  "JV_measured_reverse_scan_Jsc": "23.55 mA/cm2",
  "JV_measured_reverse_scan_FF": "84.02 %",
  "JV_measured_reverse_scan_PCE": "22.53 %",
  "JV_measured_forward_scan_Voc": "1.132 V",
  "JV_measured_forward_scan_Jsc": "23.62 mA/cm2",
  "JV_measured_forward_scan_FF": "82.48 %",
  "JV_measured_forward_scan_PCE": "22.05 %",
  "JV_measured_light_spectra": "AM1.5G",
  "JV_measured_light_spectra_intensity": "100 mW/cm2",
  "JV_measured_scan_speed": "Null",
  "JV_measured_scan_delay_time": "Null",
  "JV_certified_PCE": "22.12 %",
  "Stabilized_measured_PCE": "21.80 %",
  "Stabilized_certified_PCE": "Null",
  "Stability_test_device_matching": "True",
  "Stability_test_temperature": "45 °C",
  "Stability_test_atmosphere": "N2",
  "Stability_test_light_spectra": "White-light LED array",
  "Stability_test_light_intensity": "1 sun",
  "Stability_test_relative_humidity": "Null",
  "Stability_PCE_after_time": "800 hours",
  "Stability_PCE_after_time_value": "95 % of initial PCE"
}

File: dataset/2021-2025/10.1021_acsmaterialslett.2c00799/Device_BestPCE_o3_10.1021_acsmaterialslett.2c00799.json
{
  "Ref_DOI": "10.1021/acsmaterialslett.2c00799",
  "Ref_journal": "ACS Materials Letters",
  "Ref_publication_year": "2022",
  "Ref_title": "Conjugated Self-Assembled Monolayer as Stable Hole-Selective Contact for Inverted Perovskite Solar Cells",
  "Cell_architecture": "PIN",
  "Cell_stack_sequence": "ITO/MPA-Ph-CA/Cs0.05(MA0.08FA0.92)0.95Pb(I0.92Br0.08)3/PEAI/PCBM/C60/BCP/Ag",
  "Cell_area_measured": "0.09 cm2",
  "ETL_thickness": "Null/20 nm/8 nm",
  "ETL_stack_sequence": "PCBM/C60/BCP",
  "ETL_additive_compound": "Null",
  "ETL_additive_concentration": "Null",
  "ETL_deposition_method": "Spin-coating/Thermal evaporation/Thermal evaporation",
  "ETL_deposition_solution_concentration": "2.5 mg/mL/Null/Null",
  "ETL_deposition_solvents_compound": "Chlorobenzene/Null/Null",
  "ETL_deposition_synthesis_atmosphere": "Nitrogen/Vacuum/Vacuum",
  "ETL_deposition_synthesis_atmosphere_pressure": "Null",
  "ETL_deposition_synthesis_atmosphere_relative_humidity": "Null",
  "ETL_deposition_spin_coating_speed": "6000 rpm/Null/Null",
  "ETL_deposition_spin_coating_time": "30 s/Null/Null",
  "ETL_deposition_thermal_annealing_temperature": "70 °C/Null/Null",
  "ETL_deposition_thermal_annealing_time": "10 min/Null/Null",
  "Perovskite_dimension": "3D",
  "Perovskite_thickness": "Null",
  "Perovskite_composition_long_form": "Cs0.05(MA0.08FA0.92)0.95Pb(I0.92Br0.08)3",
  "Perovskite_additive_compound": "MACl",
  "Perovskite_additive_concentration": "20 mol%",
  "Perovskite_bandgap": "Null",
  "Perovskite_deposition_method": "Spin-coating",
  "Perovskite_deposition_sequential_spin_coating": "False",
  "Perovskite_deposition_spin_coating_antisolvent": "Chlorobenzene",
  "Perovskite_deposition_reaction_solutions_compounds": "CsI;MABr;PbBr2;FAI;PbI2;MACl",
  "Perovskite_deposition_reaction_solutions_concentrations": "Null",
  "Perovskite_deposition_final_solutions_concentration_before_deposition": "1.5 M",
  "Perovskite_deposition_solvents_compound": "DMF;DMSO",
  "Perovskite_deposition_solvents_mixing_ratio": "4/1",
  "Perovskite_deposition_synthesis_atmosphere": "Nitrogen",
  "Perovskite_deposition_synthesis_atmosphere_pressure": "1 atm",
  "Perovskite_deposition_synthesis_atmosphere_relative_humidity": "Null",
  "Perovskite_deposition_spin_coating_speed": "4000 rpm",
  "Perovskite_deposition_spin_coating_time": "40 s",
  "Perovskite_deposition_thermal_annealing_atmosphere": "Nitrogen",
  "Perovskite_deposition_thermal_annealing_temperature": "100 °C",
  "Perovskite_deposition_thermal_annealing_time": "60 min",
  "Perovskite_surface_treatment_material": "PEAI",
  "Perovskite_surface_treatment_method": "Spin-coating",
  "Perovskite_surface_treatment_solution_concentration": "1 mg/mL",
  "Perovskite_surface_treatment_solvents_compound": "IPA",
  "Perovskite_surface_treatment_synthesis_atmosphere": "Nitrogen",
  "Perovskite_surface_treatment_synthesis_atmosphere_pressure": "1 atm",
  "Perovskite_surface_treatment_synthesis_atmosphere_relative_humidity": "Null",
  "Perovskite_surface_treatment_deposition_spin_coating_speed": "6000 rpm",
  "Perovskite_surface_treatment_deposition_spin_coating_time": "30 s",
  "Perovskite_surface_treatment_deposition_thermal_annealing_temperature": "70 °C",
  "Perovskite_surface_treatment_deposition_thermal_annealing_time": "10 min",
  "HTL_thickness": "Null",
  "HTL_stack_sequence": "MPA-Ph-CA",
  "HTL_additive_compound": "Null",
  "HTL_additive_concentration": "Null",
  "HTL_deposition_method": "Spin-coating",
  "HTL_deposition_solution_concentration": "1 mmol/mL",
  "HTL_deposition_solvents_compound": "Ethanol",
  "HTL_deposition_synthesis_atmosphere": "Nitrogen",
  "HTL_deposition_synthesis_atmosphere_pressure": "1 atm",
  "HTL_deposition_synthesis_atmosphere_relative_humidity": "Null",
  "HTL_deposition_spin_coating_speed": "3000 rpm",
  "HTL_deposition_spin_coating_time": "20 s",
  "HTL_deposition_thermal_annealing_temperature": "100 °C",
  "HTL_deposition_thermal_annealing_time": "10 min",
  "Backcontact_thickness": "100 nm",
  "Beckcontact_deposition_method": "Thermal evaporation",
  "Backcontact_deposition_atmosphere_pressure": "High vacuum",
  "Encapsulation_method": "Null",
  "Encapsulation_atmosphere": "Null",
  "JV_measured_device_matching": "True",
  "JV_measured_reverse_scan_Voc": "1.139 V",
  "JV_measured_reverse_scan_Jsc": "23.55 mA/cm2",
  "JV_measured_reverse_scan_FF": "84.02 %",
  "JV_measured_reverse_scan_PCE": "22.53 %",
  "JV_measured_forward_scan_Voc": "1.132 V",
  "JV_measured_forward_scan_Jsc": "23.62 mA/cm2",
  "JV_measured_forward_scan_FF": "82.48 %",
  "JV_measured_forward_scan_PCE": "22.05 %",
  "JV_measured_light_spectra": "AM1.5G",
  "JV_measured_light_spectra_intensity": "100 mW/cm2",
  "JV_measured_scan_speed": "Null",
  "JV_measured_scan_delay_time": "Null",
  "JV_certified_PCE": "22.12 %",
  "Stabilized_measured_PCE": "21.80 %",
  "Stabilized_certified_PCE": "Null",
  "Stability_test_device_matching": "True",
  "Stability_test_temperature": "45 °C",
  "Stability_test_atmosphere": "Nitrogen",
  "Stability_test_light_spectra": "white-light LED",
  "Stability_test_light_intensity": "1 sun",
  "Stability_test_relative_humidity": "Null",
  "Stability_PCE_after_time": "800 h",
  "Stability_PCE_after_time_value": "95 %"
}

File: dataset/2021-2025/10.1021_acsmaterialslett.2c00799/Device_BestPCE_o4_mini_10.1021_acsmaterialslett.2c00799.json
{
  "Ref_DOI": "10.1021/acsmaterialslett.2c00799",
  "Ref_journal": "ACS Materials Letters",
  "Ref_publication_year": "2022",
  "Ref_title": "Conjugated Self-Assembled Monolayer as Stable Hole-Selective Contact for Inverted Perovskite Solar Cells",
  "Cell_architecture": "PIN",
  "Cell_stack_sequence": "Glass/ITO/MPA-Ph-CA/Cs0.05(MA0.08FA0.92)0.95Pb(I0.92Br0.08)3/C60/BCP/Ag",
  "Cell_area_measured": "0.09 cm2",
  "ETL_thickness": "Null",
  "ETL_stack_sequence": "Null",
  "ETL_additive_compound": "Null",
  "ETL_additive_concentration": "Null",
  "ETL_deposition_method": "Null",
  "ETL_deposition_solution_concentration": "Null",
  "ETL_deposition_solvents_compound": "Null",
  "ETL_deposition_synthesis_atmosphere": "Null",
  "ETL_deposition_synthesis_atmosphere_pressure": "Null",
  "ETL_deposition_synthesis_atmosphere_relative_humidity": "Null",
  "ETL_deposition_spin_coating_speed": "Null",
  "ETL_deposition_spin_coating_time": "Null",
  "ETL_deposition_thermal_annealing_temperature": "Null",
  "ETL_deposition_thermal_annealing_time": "Null",
  "Perovskite_dimension": "3D",
  "Perovskite_thickness": "Null",
  "Perovskite_composition_long_form": "Cs0.05(MA0.08FA0.92)0.95Pb(I0.92Br0.08)3",
  "Perovskite_additive_compound": "MACl",
  "Perovskite_additive_concentration": "20 mol%",
  "Perovskite_bandgap": "Null",
  "Perovskite_deposition_method": "Spin-coating",
  "Perovskite_deposition_sequential_spin_coating": "False",
  "Perovskite_deposition_spin_coating_antisolvent": "Chlorobenzene",
  "Perovskite_deposition_reaction_solutions_compounds": "CsI;MABr;PbBr2;FAI;PbI2",
  "Perovskite_deposition_reaction_solutions_concentrations": "1.5 M",
  "Perovskite_deposition_final_solutions_concentration_before_deposition": "Null",
  "Perovskite_deposition_solvents_compound": "DMF;DMSO",
  "Perovskite_deposition_solvents_mixing_ratio": "4:1",
  "Perovskite_deposition_synthesis_atmosphere": "Nitrogen",
  "Perovskite_deposition_synthesis_atmosphere_pressure": "1 atm",
  "Perovskite_deposition_synthesis_atmosphere_relative_humidity": "Null",
  "Perovskite_deposition_spin_coating_speed": "4000 rpm",
  "Perovskite_deposition_spin_coating_time": "40 s",
  "Perovskite_deposition_thermal_annealing_atmosphere": "Nitrogen",
  "Perovskite_deposition_thermal_annealing_temperature": "100 °C",
  "Perovskite_deposition_thermal_annealing_time": "60 min",
  "Perovskite_surface_treatment_material": "PEAI",
  "Perovskite_surface_treatment_method": "Spin-coating",
  "Perovskite_surface_treatment_solution_concentration": "1 mg/mL",
  "Perovskite_surface_treatment_solvents_compound": "IPA",
  "Perovskite_surface_treatment_synthesis_atmosphere": "Nitrogen",
  "Perovskite_surface_treatment_synthesis_atmosphere_pressure": "1 atm",
  "Perovskite_surface_treatment_synthesis_atmosphere_relative_humidity": "Null",
  "Perovskite_surface_treatment_deposition_spin_coating_speed": "6000 rpm",
  "Perovskite_surface_treatment_deposition_spin_coating_time": "30 s",
  "Perovskite_surface_treatment_deposition_thermal_annealing_temperature": "70 °C",
  "Perovskite_surface_treatment_deposition_thermal_annealing_time": "10 min",
  "HTL_thickness": "Null",
  "HTL_stack_sequence": "MPA-Ph-CA",
  "HTL_additive_compound": "Null",
  "HTL_additive_concentration": "Null",
  "HTL_deposition_method": "Spin-coating",
  "HTL_deposition_solution_concentration": "1 mmol/mL",
  "HTL_deposition_solvents_compound": "Ethanol",
  "HTL_deposition_synthesis_atmosphere": "Nitrogen",
  "HTL_deposition_synthesis_atmosphere_pressure": "1 atm",
  "HTL_deposition_synthesis_atmosphere_relative_humidity": "Null",
  "HTL_deposition_spin_coating_speed": "3000 rpm",
  "HTL_deposition_spin_coating_time": "20 s",
  "HTL_deposition_thermal_annealing_temperature": "100 °C",
  "HTL_deposition_thermal_annealing_time": "10 min",
  "Backcontact_thickness": "100 nm",
  "Beckcontact_deposition_method": "Thermal evaporation",
  "Backcontact_deposition_atmosphere_pressure": "Null",
  "Encapsulation_method": "Null",
  "Encapsulation_atmosphere": "Null",
  "JV_measured_device_matching": "True",
  "JV_measured_reverse_scan_Voc": "1.139 V",
  "JV_measured_reverse_scan_Jsc": "23.55 mA/cm2",
  "JV_measured_reverse_scan_FF": "84.02 %",
  "JV_measured_reverse_scan_PCE": "22.53 %",
  "JV_measured_forward_scan_Voc": "1.132 V",
  "JV_measured_forward_scan_Jsc": "23.62 mA/cm2",
  "JV_measured_forward_scan_FF": "82.48 %",
  "JV_measured_forward_scan_PCE": "22.05 %",
  "JV_measured_light_spectra": "AM1.5G",
  "JV_measured_light_spectra_intensity": "100 mW/cm2",
  "JV_measured_scan_speed": "Null",
  "JV_measured_scan_delay_time": "Null",
  "JV_certified_PCE": "22.12 %",
  "Stabilized_measured_PCE": "21.80 %",
  "Stabilized_certified_PCE": "Null",
  "Stability_test_device_matching": "True",
  "Stability_test_temperature": "45 °C",
  "Stability_test_atmosphere": "Nitrogen",
  "Stability_test_light_spectra": "1 sun",
  "Stability_test_light_intensity": "100 mW/cm2",
  "Stability_test_relative_humidity": "Null",
  "Stability_PCE_after_time": "800 hours",
  "Stability_PCE_after_time_value": "95 %"
}
