Repository: jiayijdong/PSCbench

# PSCbench


**PSCbench** is a novel benchmark for materials science research-level scientific
dataset curation sourced from published journals. The benchmark is designed to evaluate the complex classification capabilities,
strong domain knowledge, and advanced calculation skills of LLMs. 

We developed an innovative **evaluation protocol** for a detailed analysis of classification abilities of leading commercially available Large Language Models. This
involves instructing LLMs to extract key knowledge information within a predefined set of
dataset template. This process offers a fine-grained understanding that LLM works as well as a human in annotating the data
and actually finds out when the humans failed to annotate the data
.

## Data


The PSCbench dataset is under dataset folder in json file format. Each file is list of dictionary and can be extracted using following scripts.
Each file stands for one published journal, which is fully elaborated in the paper. 

```
with open("./dataset/retroactive/{}.json".format(subject), encoding='utf-8') as json_file:
    problems=json.load(json_file)
```

## Evaluation
To evaluate our data using LLM, please refer to folder under eval

## Analysis (Evaluation Protocol)
The evaluation protocol involves analyzing both LLM
and reference (correct) ground truth with the assistance of human annotators to identify the key information in the literature.
These reasons are then summarized into 4 categories: **Tag, Materials, Fabrication and Properties**. Subsequently, a LLM verifier is employed to automatically attribute each
incorrectly extracted answer into a certain field. The resulting error profiles enable the
interpretation of the improved skills by certain prompting strategies and direct comparison of various
strategies.

### run evaluation protocol
After running the evaluation part, use the output to run the evaluation protocol. 
```
cd eval
OPENAI_API_KEY=your_key python ana_error.py --setting your_setting 
```

## Citation
If you find our paper useful, please cite our paper
```
@misc{dong2024pscbench,
  author = {Dong, Jiayi and Huang, Zijian and Yao, Yu and Shen, Zhichao and Liu, Junkai and Tong, Yiushun and Tsai, Chu-Yen and Duan, Haoxiang and Yang, Wenxin and Gong, Ming and Xu, Wei and Kundu, Arnesh and Zhang, Ying and Huang, Joshua and Tong, Xinyang and Yeh, Eric and Zhu, Yingke and Ng, Charlotte and Du, Yilun and Li, Ju and Schwalbe-Koda, Daniel and Yang, Yang},
  title = {{PSCBENCH: A Benchmark for Large-Scale Automated Knowledge Extraction and Data Curation in Perovskite Solar Cell Literature}},
  note = {Preprint},
  year = {2024},
  url = {https://arxiv.org/abs/XXXX.XXXXX}  
}

```

File: dataset/2021-2025/10.1021_acsnano.1c02191/Device_BestPCE_10.1021_acsnano.1c02191.json
{
    "Ref_DOI": "10.1021/acsnano.1c02191",
    "Ref_journal": "ACS Nano",
    "Ref_publication_year": "2021",
    "Ref_title": "Spacer Engineering Using Aromatic Formamidinium in 2D/3D Hybrid Perovskites for Highly Efficient Solar Cells",
    "Cell_architecture": "NIP",
    "Cell_stack_sequence": "ITO/SnO2/Perovskite/Spiro-OMeTAD/MoO3/Ag",
    "Cell_area_measured": "0.1 cm2",
    "ETL_thickness": "Null",
    "ETL_stack_sequence": "SnO2",
    "ETL_additive_compound": "Null",
    "ETL_additive_concentration": "Null",
    "ETL_deposition_method": "Spin-coating",
    "ETL_deposition_solution_concentration": "Null",
    "ETL_deposition_solvents_compound": "Null",
    "ETL_deposition_synthesis_atmosphere": "Air",
    "ETL_deposition_synthesis_atmosphere_pressure": "1 atm",
    "ETL_deposition_synthesis_atmosphere_relative_humidity": "Null",
    "ETL_deposition_spin_coating_speed": "3000 rpm",
    "ETL_deposition_spin_coating_time": "30 s",
    "ETL_deposition_thermal_annealing_temperature": "150 °C",
    "ETL_deposition_thermal_annealing_time": "30 min",
    "Perovskite_dimension": "2D/3D",
    "Perovskite_thickness": "Null",
    "Perovskite_composition_long_form": "MA0.05FA0.95PbI3",
    "Perovskite_additive_compound": "Null",
    "Perovskite_additive_concentration": "Null",
    "Perovskite_bandgap": "1.55 eV",
    "Perovskite_deposition_method": "Spin-coating",
    "Perovskite_deposition_sequential_spin_coating": "True",
    "Perovskite_deposition_spin_coating_antisolvent": "Null",
    "Perovskite_deposition_reaction_solutions_compounds": "PbI2; FAI/MAI/MACl/PhFACl",
    "Perovskite_deposition_reaction_solutions_concentrations": "1.2 M; 51 mg/mL, 9 mg/mL, 12 mg/mL, 2 mg/mL",
    "Perovskite_deposition_final_solutions_concentration_before_deposition": "Null",
    "Perovskite_deposition_solvents_compound": "DMF/DMSO; 2-propanol",
    "Perovskite_deposition_solvents_mixing_ratio": "95:5; Null",
    "Perovskite_deposition_synthesis_atmosphere": "Air",
    "Perovskite_deposition_synthesis_atmosphere_pressure": "1 atm",
    "Perovskite_deposition_synthesis_atmosphere_relative_humidity": "Null",
    "Perovskite_deposition_spin_coating_speed": "1500 rpm; 1700 rpm",
    "Perovskite_deposition_spin_coating_time": "30 s; 40 s",
    "Perovskite_deposition_thermal_annealing_atmosphere": "Air",
    "Perovskite_deposition_thermal_annealing_temperature": "150 °C",
    "Perovskite_deposition_thermal_annealing_time": "15 min",
    "Perovskite_surface_treatment_material": "Null",
    "Perovskite_surface_treatment_method": "Null",
    "Perovskite_surface_treatment_solution_concentration": "Null",
    "Perovskite_surface_treatment_solvents_compound": "Null",
    "Perovskite_surface_treatment_synthesis_atmosphere": "Null",
    "Perovskite_surface_treatment_synthesis_atmosphere_pressure": "Null",
    "Perovskite_surface_treatment_synthesis_atmosphere_relative_humidity": "Null",
    "Perovskite_surface_treatment_deposition_spin_coating_speed": "Null",
    "Perovskite_surface_treatment_deposition_spin_coating_time": "Null",
    "Perovskite_surface_treatment_deposition_thermal_annealing_temperature": "Null",
    "Perovskite_surface_treatment_deposition_thermal_annealing_time": "Null",
    "HTL_thickness": "Null",
    "HTL_stack_sequence": "Spiro-OMeTAD",
    "HTL_additive_compound": "4-tert-butylpyridine; Li-TFSI",
    "HTL_additive_concentration": "Null",
    "HTL_deposition_method": "Spin-Coating",
    "HTL_deposition_solution_concentration": "80 mg/mL",
    "HTL_deposition_solvents_compound": "Chlorobenzene",
    "HTL_deposition_synthesis_atmosphere": "Null",
    "HTL_deposition_synthesis_atmosphere_pressure": "Null",
    "HTL_deposition_synthesis_atmosphere_relative_humidity": "Null",
    "HTL_deposition_spin_coating_speed": "6000 rpm",
    "HTL_deposition_spin_coating_time": "30 s",
    "HTL_deposition_thermal_annealing_temperature": "Null",
    "HTL_deposition_thermal_annealing_time": "Null",
    "Backcontact_thickness": "80 nm",
    "Beckcontact_deposition_method": "Thermal evaporation",
    "Backcontact_deposition_atmosphere_pressure": "1.0×10−4 Pa",
    "Encapsulation_method": "Null",
    "Encapsulation_atmosphere": "Null",
    "JV_measured_device_matching": "True",
    "JV_measured_reverse_scan_Voc": "1.16 V",
    "JV_measured_reverse_scan_Jsc": "24.67 mA/cm2",
    "JV_measured_reverse_scan_FF": "81.54 %",
    "JV_measured_reverse_scan_PCE": "23.36 %",
    "JV_measured_forward_scan_Voc": "1.17 V",
    "JV_measured_forward_scan_Jsc": "24.75 mA/cm2",
    "JV_measured_forward_scan_FF": "79.99 %",
    "JV_measured_forward_scan_PCE": "23.16 %",
    "JV_measured_light_spectra": "AM1.5G",
    "JV_measured_light_spectra_intensity": "100 mW/cm2",
    "JV_measured_scan_speed": "Null",
    "JV_measured_scan_delay_time": "Null",
    "JV_certified_PCE": "Null",
    "Stabilized_measured_PCE": "22.4 %",
    "Stabilized_certified_PCE": "Null",
    "Stability_test_device_matching": "True",
    "Stability_test_temperature": "80 °C",
    "Stability_test_atmosphere": "N2",
    "Stability_test_light_spectra": "Null",
    "Stability_test_light_intensity": "Null",
    "Stability_test_relative_humidity": "Null",
    "Stability_PCE_after_time": "1480 hours",
    "Stability_PCE_after_time_value": "87 %"
}

File: dataset/2021-2025/10.1021_acsnano.1c02191/Device_BestPCE_Gemini_1.5_pro_10.1021_acsnano.1c02191.json
{
  "Ref_DOI": "10.1021/acsnano.1c02191",
  "Ref_journal": "ACS Nano",
  "Ref_publication_year": "2021",
  "Ref_title": "Spacer Engineering Using Aromatic Formamidinium in 2D/3D Hybrid Perovskitesfor Highly E ﬃcient Solar Cells",
  "Cell_architecture": "NIP",
  "Cell_stack_sequence": "ITO/SnO2/Perovskite/Spiro-OMeTAD/MoO3/Ag",
  "Cell_area_measured": "0.1 cm2",
  "ETL_thickness": "Null",
  "ETL_stack_sequence": "SnO2",
  "ETL_additive_compound": "Null",
  "ETL_additive_concentration": "Null",
  "ETL_deposition_method": "Spin-coating",
  "ETL_deposition_solution_concentration": "Null",
  "ETL_deposition_solvents_compound": "Null",
  "ETL_deposition_synthesis_atmosphere": "Air",
  "ETL_deposition_synthesis_atmosphere_pressure": "1 atm",
  "ETL_deposition_synthesis_atmosphere_relative_humidity": "Null",
  "ETL_deposition_spin_coating_speed": "3000 rpm",
  "ETL_deposition_spin_coating_time": "30 s",
  "ETL_deposition_thermal_annealing_temperature": "150 °C",
  "ETL_deposition_thermal_annealing_time": "30 min",
  "Perovskite_dimension": "2D/3D",
  "Perovskite_thickness": "642 nm",
  "Perovskite_composition_long_form": "MAxFA1-xPbI3",
  "Perovskite_additive_compound": "PhFACl",
  "Perovskite_additive_concentration": "3.5 mg/mL",
  "Perovskite_bandgap": "Null",
  "Perovskite_deposition_method": "Spin-coating",
  "Perovskite_deposition_sequential_spin_coating": "True",
  "Perovskite_deposition_spin_coating_antisolvent": "Null",
  "Perovskite_deposition_reaction_solutions_compounds": "FAI; MAI; MACl; PbI2",
  "Perovskite_deposition_reaction_solutions_concentrations": "76.5 mg/mL; 13.5 mg/mL; 18 mg/mL; 1.5 M",
  "Perovskite_deposition_final_solutions_concentration_before_deposition": "Null",
  "Perovskite_deposition_solvents_compound": "DMF; DMSO; IPA",
  "Perovskite_deposition_solvents_mixing_ratio": "94:6; Null",
  "Perovskite_deposition_synthesis_atmosphere": "Air",
  "Perovskite_deposition_synthesis_atmosphere_pressure": "1 atm",
  "Perovskite_deposition_synthesis_atmosphere_relative_humidity": "Null",
  "Perovskite_deposition_spin_coating_speed": "1800 rpm; 2300 rpm",
  "Perovskite_deposition_spin_coating_time": "30 s; 40 s",
  "Perovskite_deposition_thermal_annealing_atmosphere": "Air",
  "Perovskite_deposition_thermal_annealing_temperature": "70 °C; 160 °C",
  "Perovskite_deposition_thermal_annealing_time": "1 min; 15 min",
  "Perovskite_surface_treatment_material": "Null",
  "Perovskite_surface_treatment_method": "Null",
  "Perovskite_surface_treatment_solution_concentration": "Null",
  "Perovskite_surface_treatment_solvents_compound": "Null",
  "Perovskite_surface_treatment_synthesis_atmosphere": "Null",
  "Perovskite_surface_treatment_synthesis_atmosphere_pressure": "Null",
  "Perovskite_surface_treatment_synthesis_atmosphere_relative_humidity": "Null",
  "Perovskite_surface_treatment_deposition_spin_coating_speed": "Null",
  "Perovskite_surface_treatment_deposition_spin_coating_time": "Null",
  "Perovskite_surface_treatment_deposition_thermal_annealing_temperature": "Null",
  "Perovskite_surface_treatment_deposition_thermal_annealing_time": "Null",
  "HTL_thickness": "Null",
  "HTL_stack_sequence": "Spiro-OMeTAD",
  "HTL_additive_compound": "4-tert-butylpyridine; lithium bis(trifluoromethylsulfonyl)-imide",
  "HTL_additive_concentration": "Null; 260 mg/mL",
  "HTL_deposition_method": "Spin-coating",
  "HTL_deposition_solution_concentration": "80 mg/mL",
  "HTL_deposition_solvents_compound": "Chlorobenzene; Acetonitrile",
  "HTL_deposition_synthesis_atmosphere": "Air",
  "HTL_deposition_synthesis_atmosphere_pressure": "1 atm",
  "HTL_deposition_synthesis_atmosphere_relative_humidity": "Null",
  "HTL_deposition_spin_coating_speed": "6000 rpm",
  "HTL_deposition_spin_coating_time": "30 s",
  "HTL_deposition_thermal_annealing_temperature": "Null",
  "HTL_deposition_thermal_annealing_time": "Null",
  "Backcontact_thickness": "80 nm",
  "Beckcontact_deposition_method": "Thermal evaporation",
  "Backcontact_deposition_atmosphere_pressure": "1.0×10−4 Pa",
  "Encapsulation_method": "Null",
  "Encapsulation_atmosphere": "Null",
  "JV_measured_device_matching": "True",
  "JV_measured_reverse_scan_Voc": "1.17 V",
  "JV_measured_reverse_scan_Jsc": "24.75 mA/cm2",
  "JV_measured_reverse_scan_FF": "79.99 %",
  "JV_measured_reverse_scan_PCE": "23.16 %",
  "JV_measured_forward_scan_Voc": "1.13 V",
  "JV_measured_forward_scan_Jsc": "24.76 mA/cm2",
  "JV_measured_forward_scan_FF": "74.01 %",
  "JV_measured_forward_scan_PCE": "20.63 %",
  "JV_measured_light_spectra": "AM1.5G",
  "JV_measured_light_spectra_intensity": "100 mW/cm2",
  "JV_measured_scan_speed": "Null",
  "JV_measured_scan_delay_time": "Null",
  "JV_certified_PCE": "Null",
  "Stabilized_measured_PCE": "22.4 %",
  "Stabilized_certified_PCE": "Null",
  "Stability_test_device_matching": "True",
  "Stability_test_temperature": "80 °C",
  "Stability_test_atmosphere": "N2",
  "Stability_test_light_spectra": "Null",
  "Stability_test_light_intensity": "Null",
  "Stability_test_relative_humidity": "Null",
  "Stability_PCE_after_time": "1480 h",
  "Stability_PCE_after_time_value": "87%"
}

File: dataset/2021-2025/10.1021_acsnano.1c02191/Device_BestPCE_Gemini_2.0_Flash_10.1021_acsnano.1c02191.json
{
  "Ref_DOI": "10.1021/acsnano.1c02191",
  "Ref_journal": "ACS Nano",
  "Ref_publication_year": "2021",
  "Ref_title": "Spacer Engineering Using Aromatic Formamidinium in 2D/3D Hybrid Perovskitesfor Highly E ﬃcient Solar Cells",
  "Cell_architecture": "NIP",
  "Cell_stack_sequence": "ITO/SnO2/Perovskite/Spiro-OMeTAD/MoO3/Ag",
  "Cell_area_measured": "0.1 squared cm",
  "ETL_thickness": "Null",
  "ETL_stack_sequence": "Null",
  "ETL_additive_compound": "Null",
  "ETL_additive_concentration": "Null",
  "ETL_deposition_method": "Spin-coating",
  "ETL_deposition_solution_concentration": "Null",
  "ETL_deposition_solvents_compound": "Null",
  "ETL_deposition_synthesis_atmosphere": "Air",
  "ETL_deposition_synthesis_atmosphere_pressure": "1 atm",
  "ETL_deposition_synthesis_atmosphere_relative_humidity": "Null",
  "ETL_deposition_spin_coating_speed": "3000 rpm",
  "ETL_deposition_spin_coating_time": "30 s",
  "ETL_deposition_thermal_annealing_temperature": "150 °C",
  "ETL_deposition_thermal_annealing_time": "30 min",
  "Perovskite_dimension": "2D/3D",
  "Perovskite_thickness": "642 nm",
  "Perovskite_composition_long_form": "FAI/MAI/MACl/PhFACl",
  "Perovskite_additive_compound": "PhFACl",
  "Perovskite_additive_concentration": "3.5 mg/mL",
  "Perovskite_bandgap": "Null",
  "Perovskite_deposition_method": "Spin-coating",
  "Perovskite_deposition_sequential_spin_coating": "True",
  "Perovskite_deposition_spin_coating_antisolvent": "Null",
  "Perovskite_deposition_reaction_solutions_compounds": "PbI2 in DMF/DMSO;FAI/MAI/MACl/PhFACl in 2-propanol",
  "Perovskite_deposition_reaction_solutions_concentrations": "1.5 M;76.5, 13.5, and 18 mg mL−1 for FAI, MAI, and MACl, respectively",
  "Perovskite_deposition_final_solutions_concentration_before_deposition": "Null",
  "Perovskite_deposition_solvents_compound": "DMF;DMSO;2-propanol",
  "Perovskite_deposition_solvents_mixing_ratio": "94:6;Null;Null",
  "Perovskite_deposition_synthesis_atmosphere": "Air",
  "Perovskite_deposition_synthesis_atmosphere_pressure": "1 atm",
  "Perovskite_deposition_synthesis_atmosphere_relative_humidity": "Null",
  "Perovskite_deposition_spin_coating_speed": "1800 rpm;2300 rpm",
  "Perovskite_deposition_spin_coating_time": "30 s;40 s",
  "Perovskite_deposition_thermal_annealing_atmosphere": "Air",
  "Perovskite_deposition_thermal_annealing_temperature": "70 °C;160 °C",
  "Perovskite_deposition_thermal_annealing_time": "1 min;15 min",
  "Perovskite_surface_treatment_material": "Null",
  "Perovskite_surface_treatment_method": "Null",
  "Perovskite_surface_treatment_solution_concentration": "Null",
  "Perovskite_surface_treatment_solvents_compound": "Null",
  "Perovskite_surface_treatment_synthesis_atmosphere": "Null",
  "Perovskite_surface_treatment_synthesis_atmosphere_pressure": "Null",
  "Perovskite_surface_treatment_synthesis_atmosphere_relative_humidity": "Null",
  "Perovskite_surface_treatment_deposition_spin_coating_speed": "Null",
  "Perovskite_surface_treatment_deposition_spin_coating_time": "Null",
  "Perovskite_surface_treatment_deposition_thermal_annealing_temperature": "Null",
  "Perovskite_surface_treatment_deposition_thermal_annealing_time": "Null",
  "HTL_thickness": "Null",
  "HTL_stack_sequence": "Null",
  "HTL_additive_compound": "Li-TFSI, 4-tert-butylpyridine",
  "HTL_additive_concentration": "260 mg/mL;Null",
  "HTL_deposition_method": "Spin-coating",
  "HTL_deposition_solution_concentration": "80 mg/mL",
  "HTL_deposition_solvents_compound": "Chlorobenzene",
  "HTL_deposition_synthesis_atmosphere": "Null",
  "HTL_deposition_synthesis_atmosphere_pressure": "Null",
  "HTL_deposition_synthesis_atmosphere_relative_humidity": "Null",
  "HTL_deposition_spin_coating_speed": "6000 rpm",
  "HTL_deposition_spin_coating_time": "30 s",
  "HTL_deposition_thermal_annealing_temperature": "Null",
  "HTL_deposition_thermal_annealing_time": "Null",
  "Backcontact_thickness": "15 nm/80 nm",
  "Beckcontact_deposition_method": "Thermal evaporation",
  "Backcontact_deposition_atmosphere_pressure": "1.0×10−4 Pa",
  "Encapsulation_method": "Null",
  "Encapsulation_atmosphere": "Null",
  "JV_measured_device_matching": "True",
  "JV_measured_reverse_scan_Voc": "1.16 V",
  "JV_measured_reverse_scan_Jsc": "24.67 mA/cm2",
  "JV_measured_reverse_scan_FF": "81.54 %",
  "JV_measured_reverse_scan_PCE": "23.36 %",
  "JV_measured_forward_scan_Voc": "Null",
  "JV_measured_forward_scan_Jsc": "Null",
  "JV_measured_forward_scan_FF": "Null",
  "JV_measured_forward_scan_PCE": "Null",
  "JV_measured_light_spectra": "AM1.5G",
  "JV_measured_light_spectra_intensity": "100 mW/cm2",
  "JV_measured_scan_speed": "Null",
  "JV_measured_scan_delay_time": "Null",
  "JV_certified_PCE": "Null",
  "Stabilized_measured_PCE": "Null",
  "Stabilized_certified_PCE": "Null",
  "Stability_test_device_matching": "True",
  "Stability_test_temperature": "80 °C",
  "Stability_test_atmosphere": "N2 glovebox",
  "Stability_test_light_spectra": "Null",
  "Stability_test_light_intensity": "Null",
  "Stability_test_relative_humidity": "Null",
  "Stability_PCE_after_time": "1480 h",
  "Stability_PCE_after_time_value": "87 %"
}

File: dataset/2021-2025/10.1021_acsnano.1c02191/Device_BestPCE_Gemini_2.5_Flash_10.1021_acsnano.1c02191.json
{
  "Ref_DOI": "10.1021/acsnano.1c02191",
  "Ref_journal": "ACS Nano",
  "Ref_publication_year": "2021",
  "Ref_title": "Spacer Engineering Using Aromatic Formamidinium in 2D/3D Hybrid Perovskitesfor Highly E ﬃcient Solar Cells",
  "Cell_architecture": "NIP",
  "Cell_stack_sequence": "ITO/SnO2/Perovskite/Spiro-OMeTAD/MoO3/Ag",
  "Cell_area_measured": "0.1 cm2",
  "ETL_thickness": "Null",
  "ETL_stack_sequence": "SnO2",
  "ETL_additive_compound": "Null",
  "ETL_additive_concentration": "Null",
  "ETL_deposition_method": "Spin-coating",
  "ETL_deposition_solution_concentration": "Null",
  "ETL_deposition_solvents_compound": "Null",
  "ETL_deposition_synthesis_atmosphere": "Ambient air",
  "ETL_deposition_synthesis_atmosphere_pressure": "1 atm",
  "ETL_deposition_synthesis_atmosphere_relative_humidity": "Null",
  "ETL_deposition_spin_coating_speed": "3000 rpm",
  "ETL_deposition_spin_coating_time": "30 s",
  "ETL_deposition_thermal_annealing_temperature": "150 °C",
  "ETL_deposition_thermal_annealing_time": "30 min",
  "Perovskite_dimension": "3D/2D",
  "Perovskite_thickness": "∼437 to ∼642 nm",
  "Perovskite_composition_long_form": "(FA, MA)Pb(I, Cl)3 with Benzamidine (PhFA) as 2D spacer",
  "Perovskite_additive_compound": "Benzamidine hydrochloride",
  "Perovskite_additive_concentration": "3.5 mg/mL",
  "Perovskite_bandgap": "1.55 eV",
  "Perovskite_deposition_method": "Spin-coating",
  "Perovskite_deposition_sequential_spin_coating": "True",
  "Perovskite_deposition_spin_coating_antisolvent": "Null",
  "Perovskite_deposition_reaction_solutions_compounds": "PbI2; FAI; MAI; MACl; PhFACl",
  "Perovskite_deposition_reaction_solutions_concentrations": "1.5 M; 76.5 mg/mL; 13.5 mg/mL; 18 mg/mL; 3.5 mg/mL",
  "Perovskite_deposition_final_solutions_concentration_before_deposition": "Null",
  "Perovskite_deposition_solvents_compound": "DMF; DMSO/2-propanol",
  "Perovskite_deposition_solvents_mixing_ratio": "94:6/Null",
  "Perovskite_deposition_synthesis_atmosphere": "Nitrogen",
  "Perovskite_deposition_synthesis_atmosphere_pressure": "1 atm",
  "Perovskite_deposition_synthesis_atmosphere_relative_humidity": "Null",
  "Perovskite_deposition_spin_coating_speed": "1800 rpm; 2300 rpm",
  "Perovskite_deposition_spin_coating_time": "30 s; 40 s",
  "Perovskite_deposition_thermal_annealing_atmosphere": "Null/Air",
  "Perovskite_deposition_thermal_annealing_temperature": "70 °C; 160 °C",
  "Perovskite_deposition_thermal_annealing_time": "1 min; 15 min",
  "Perovskite_surface_treatment_material": "Null",
  "Perovskite_surface_treatment_method": "Null",
  "Perovskite_surface_treatment_solution_concentration": "Null",
  "Perovskite_surface_treatment_solvents_compound": "Null",
  "Perovskite_surface_treatment_synthesis_atmosphere": "Null",
  "Perovskite_surface_treatment_synthesis_atmosphere_pressure": "Null",
  "Perovskite_surface_treatment_synthesis_atmosphere_relative_humidity": "Null",
  "Perovskite_surface_treatment_deposition_spin_coating_speed": "Null",
  "Perovskite_surface_treatment_deposition_spin_coating_time": "Null",
  "Perovskite_surface_treatment_deposition_thermal_annealing_temperature": "Null",
  "Perovskite_surface_treatment_deposition_thermal_annealing_time": "Null",
  "HTL_thickness": "Null",
  "HTL_stack_sequence": "Spiro-OMeTAD",
  "HTL_additive_compound": "4-tert-butylpyridine; lithium bis(trifluoromethylsulfonyl)-imide",
  "HTL_additive_concentration": "30 μL; 260 mg/mL",
  "HTL_deposition_method": "Spin-coating",
  "HTL_deposition_solution_concentration": "80 mg/mL",
  "HTL_deposition_solvents_compound": "Chlorobenzene",
  "HTL_deposition_synthesis_atmosphere": "Null",
  "HTL_deposition_synthesis_atmosphere_pressure": "Null",
  "HTL_deposition_synthesis_atmosphere_relative_humidity": "Null",
  "HTL_deposition_spin_coating_speed": "6000 rpm",
  "HTL_deposition_spin_coating_time": "30 s",
  "HTL_deposition_thermal_annealing_temperature": "Null",
  "HTL_deposition_thermal_annealing_time": "Null",
  "Backcontact_thickness": "15 nm/80 nm",
  "Beckcontact_deposition_method": "Thermal evaporation",
  "Backcontact_deposition_atmosphere_pressure": "7.5 x 10^-7 torr",
  "Encapsulation_method": "Null",
  "Encapsulation_atmosphere": "Null",
  "JV_measured_device_matching": "True",
  "JV_measured_reverse_scan_Voc": "1.17 V",
  "JV_measured_reverse_scan_Jsc": "24.75 mA/cm2",
  "JV_measured_reverse_scan_FF": "79.99 %",
  "JV_measured_reverse_scan_PCE": "23.16 %",
  "JV_measured_forward_scan_Voc": "1.13 V",
  "JV_measured_forward_scan_Jsc": "24.76 mA/cm2",
  "JV_measured_forward_scan_FF": "74.01 %",
  "JV_measured_forward_scan_PCE": "20.63 %",
  "JV_measured_light_spectra": "AM 1.5G",
  "JV_measured_light_spectra_intensity": "100 mW/cm2",
  "JV_measured_scan_speed": "Null",
  "JV_measured_scan_delay_time": "Null",
  "JV_certified_PCE": "Null",
  "Stabilized_measured_PCE": "22.4 %",
  "Stabilized_certified_PCE": "Null",
  "Stability_test_device_matching": "True",
  "Stability_test_temperature": "80 °C",
  "Stability_test_atmosphere": "N2 glovebox",
  "Stability_test_light_spectra": "Null",
  "Stability_test_light_intensity": "Null",
  "Stability_test_relative_humidity": "Null",
  "Stability_PCE_after_time": "1480 h",
  "Stability_PCE_after_time_value": "87 %"
}

File: dataset/2021-2025/10.1021_acsnano.1c02191/Device_BestPCE_claude_haiku_10.1021_acsnano.1c02191.json
{
  "Ref_DOI": "10.1021/acsnano.1c02191",
  "Ref_journal": "ACS Nano",
  "Ref_publication_year": "2021",
  "Ref_title": "Spacer Engineering Using Aromatic Formamidinium in 2D/3D Hybrid Perovskites for Highly Efficient Solar Cells",
  "Cell_architecture": "NIP",
  "Cell_stack_sequence": "Glass/ITO/SnO2/Perovskite/Spiro-OMeTAD/MoO3/Ag",
  "Cell_area_measured": "0.1 cm2",
  "ETL_thickness": "Null",
  "ETL_stack_sequence": "SnO2",
  "ETL_additive_compound": "Null",
  "ETL_additive_concentration": "Null",
  "ETL_deposition_method": "Spin-coating",
  "ETL_deposition_solution_concentration": "Null",
  "ETL_deposition_solvents_compound": "Null",
  "ETL_deposition_synthesis_atmosphere": "Air",
  "ETL_deposition_synthesis_atmosphere_pressure": "1 atm",
  "ETL_deposition_synthesis_atmosphere_relative_humidity": "Null",
  "ETL_deposition_spin_coating_speed": "3000 rpm",
  "ETL_deposition_spin_coating_time": "30 s",
  "ETL_deposition_thermal_annealing_temperature": "150 °C",
  "ETL_deposition_thermal_annealing_time": "30 min",
  "Perovskite_dimension": "3D/2D",
  "Perovskite_thickness": "642 nm",
  "Perovskite_composition_long_form": "MAxFA1-xPbI3",
  "Perovskite_additive_compound": "PhFACl",
  "Perovskite_additive_concentration": "3.5 mg/mL",
  "Perovskite_bandgap": "1.55 eV",
  "Perovskite_deposition_method": "Spin-coating",
  "Perovskite_deposition_sequential_spin_coating": "True",
  "Perovskite_deposition_spin_coating_antisolvent": "Null",
  "Perovskite_deposition_reaction_solutions_compounds": "PbI2; FAI; MAI; MACl; PhFACl",
  "Perovskite_deposition_reaction_solutions_concentrations": "1.5 M; 76.5 mg/mL; 13.5 mg/mL; 18 mg/mL; 3.5 mg/mL",
  "Perovskite_deposition_solvents_compound": "DMF/DMSO; 2-propanol",
  "Perovskite_deposition_solvents_mixing_ratio": "94:6; Null",
  "Perovskite_deposition_synthesis_atmosphere": "Air",
  "Perovskite_deposition_synthesis_atmosphere_pressure": "1 atm",
  "Perovskite_deposition_synthesis_atmosphere_relative_humidity": "Null",
  "Perovskite_deposition_spin_coating_speed": "1800 rpm; 2300 rpm",
  "Perovskite_deposition_spin_coating_time": "30 s; 40 s",
  "Perovskite_deposition_thermal_annealing_atmosphere": "Air",
  "Perovskite_deposition_thermal_annealing_temperature": "70 °C; 160 °C",
  "Perovskite_deposition_thermal_annealing_time": "1 min; 15 min",
  "Perovskite_surface_treatment_material": "Null",
  "HTL_thickness": "Null",
  "HTL_stack_sequence": "Spiro-OMeTAD",
  "HTL_additive_compound": "4-tert-butylpyridine; Li-TFSI",
  "HTL_additive_concentration": "Null",
  "HTL_deposition_method": "Spin-coating",
  "HTL_deposition_solution_concentration": "80 mg/mL",
  "HTL_deposition_solvents_compound": "Chlorobenzene",
  "HTL_deposition_synthesis_atmosphere": "Dry air",
  "HTL_deposition_spin_coating_speed": "6000 rpm",
  "HTL_deposition_spin_coating_time": "30 s",
  "HTL_deposition_thermal_annealing_temperature": "Null",
  "HTL_deposition_thermal_annealing_time": "Null",
  "Backcontact_thickness": "15 nm MoO3; 80 nm Ag",
  "Beckcontact_deposition_method": "Thermal evaporation",
  "Backcontact_deposition_atmosphere_pressure": "1.0×10−4 Pa",
  "Encapsulation_method": "Null",
  "Encapsulation_atmosphere": "Null",
  "JV_measured_device_matching": "True",
  "JV_measured_reverse_scan_Voc": "1.17 V",
  "JV_measured_reverse_scan_Jsc": "24.67 mA/cm2",
  "JV_measured_reverse_scan_FF": "81.54 %",
  "JV_measured_reverse_scan_PCE": "23.36 %",
  "JV_measured_light_spectra": "AM1.5G",
  "JV_measured_light_spectra_intensity": "100 mW/cm2",
  "Stability_test_device_matching": "True",
  "Stability_test_temperature": "80 °C",
  "Stability_test_atmosphere": "N2",
  "Stability_PCE_after_time": "1480 h",
  "Stability_PCE_after_time_value": "87 %"
}

File: dataset/2021-2025/10.1021_acsnano.1c02191/Device_BestPCE_gpt4o_10.1021_acsnano.1c02191.json
{
  "Ref_DOI": "10.1021/acsnano.1c02191",
  "Ref_journal": "ACS Nano",
  "Ref_publication_year": "2021",
  "Ref_title": "Spacer Engineering Using Aromatic Formamidinium in 2D/3D Hybrid Perovskites for Highly Efficient Solar Cells",
  "Cell_architecture": "NIP",
  "Cell_stack_sequence": "ITO/SnO2/Perovskite/Spiro-OMeTAD/MoO3/Ag",
  "Cell_area_measured": "0.1 cm2",
  "ETL_thickness": "Null",
  "ETL_stack_sequence": "SnO2",
  "ETL_additive_compound": "Null",
  "ETL_additive_concentration": "Null",
  "ETL_deposition_method": "Spin-coating",
  "ETL_deposition_solution_concentration": "Null",
  "ETL_deposition_solvents_compound": "Null",
  "ETL_deposition_synthesis_atmosphere": "Air",
  "ETL_deposition_synthesis_atmosphere_pressure": "1 atm",
  "ETL_deposition_synthesis_atmosphere_relative_humidity": "Null",
  "ETL_deposition_spin_coating_speed": "3000 rpm",
  "ETL_deposition_spin_coating_time": "30 s",
  "ETL_deposition_thermal_annealing_temperature": "150 °C",
  "ETL_deposition_thermal_annealing_time": "30 min",
  "Perovskite_dimension": "3D/2D",
  "Perovskite_thickness": "642 nm",
  "Perovskite_composition_long_form": "FAxMA1-xPbI3",
  "Perovskite_additive_compound": "PhFACl",
  "Perovskite_additive_concentration": "3.5 mg/mL",
  "Perovskite_bandgap": "1.55 eV",
  "Perovskite_deposition_method": "Spin-coating",
  "Perovskite_deposition_sequential_spin_coating": "True",
  "Perovskite_deposition_spin_coating_antisolvent": "Null",
  "Perovskite_deposition_reaction_solutions_compounds": "PbI2; FAI/MAI/MACl/PhFACl",
  "Perovskite_deposition_reaction_solutions_concentrations": "1.5 M; 76.5 mg/mL, 13.5 mg/mL, 18 mg/mL, 3.5 mg/mL",
  "Perovskite_deposition_final_solutions_concentration_before_deposition": "Null",
  "Perovskite_deposition_solvents_compound": "DMF/DMSO; 2-propanol",
  "Perovskite_deposition_solvents_mixing_ratio": "94:6; Null",
  "Perovskite_deposition_synthesis_atmosphere": "Air",
  "Perovskite_deposition_synthesis_atmosphere_pressure": "1 atm",
  "Perovskite_deposition_synthesis_atmosphere_relative_humidity": "Null",
  "Perovskite_deposition_spin_coating_speed": "1800 rpm; 2300 rpm",
  "Perovskite_deposition_spin_coating_time": "30 s; 40 s",
  "Perovskite_deposition_thermal_annealing_atmosphere": "Air",
  "Perovskite_deposition_thermal_annealing_temperature": "160 °C",
  "Perovskite_deposition_thermal_annealing_time": "15 min",
  "Perovskite_surface_treatment_material": "Null",
  "Perovskite_surface_treatment_method": "Null",
  "Perovskite_surface_treatment_solution_concentration": "Null",
  "Perovskite_surface_treatment_solvents_compound": "Null",
  "Perovskite_surface_treatment_synthesis_atmosphere": "Null",
  "Perovskite_surface_treatment_synthesis_atmosphere_pressure": "Null",
  "Perovskite_surface_treatment_synthesis_atmosphere_relative_humidity": "Null",
  "Perovskite_surface_treatment_deposition_spin_coating_speed": "Null",
  "Perovskite_surface_treatment_deposition_spin_coating_time": "Null",
  "Perovskite_surface_treatment_deposition_thermal_annealing_temperature": "Null",
  "Perovskite_surface_treatment_deposition_thermal_annealing_time": "Null",
  "HTL_thickness": "Null",
  "HTL_stack_sequence": "Spiro-OMeTAD",
  "HTL_additive_compound": "4-tert-butylpyridine; lithium bis(trifluoromethylsulfonyl)-imide",
  "HTL_additive_concentration": "Null",
  "HTL_deposition_method": "Spin-coating",
  "HTL_deposition_solution_concentration": "80 mg/mL",
  "HTL_deposition_solvents_compound": "Chlorobenzene",
  "HTL_deposition_synthesis_atmosphere": "Air",
  "HTL_deposition_synthesis_atmosphere_pressure": "1 atm",
  "HTL_deposition_synthesis_atmosphere_relative_humidity": "Null",
  "HTL_deposition_spin_coating_speed": "6000 rpm",
  "HTL_deposition_spin_coating_time": "30 s",
  "HTL_deposition_thermal_annealing_temperature": "Null",
  "HTL_deposition_thermal_annealing_time": "Null",
  "Backcontact_thickness": "80 nm",
  "Beckcontact_deposition_method": "Thermal evaporation",
  "Backcontact_deposition_atmosphere_pressure": "1.0×10−4 Pa",
  "Encapsulation_method": "Null",
  "Encapsulation_atmosphere": "Null",
  "JV_measured_device_matching": "True",
  "JV_measured_reverse_scan_Voc": "1.17 V",
  "JV_measured_reverse_scan_Jsc": "24.75 mA/cm2",
  "JV_measured_reverse_scan_FF": "79.99 %",
  "JV_measured_reverse_scan_PCE": "23.16 %",
  "JV_measured_forward_scan_Voc": "1.13 V",
  "JV_measured_forward_scan_Jsc": "24.76 mA/cm2",
  "JV_measured_forward_scan_FF": "74.01 %",
  "JV_measured_forward_scan_PCE": "20.63 %",
  "JV_measured_light_spectra": "AM1.5G",
  "JV_measured_light_spectra_intensity": "100 mW/cm2",
  "JV_measured_scan_speed": "Null",
  "JV_measured_scan_delay_time": "Null",
  "JV_certified_PCE": "Null",
  "Stabilized_measured_PCE": "22.4 %",
  "Stabilized_certified_PCE": "Null",
  "Stability_test_device_matching": "True",
  "Stability_test_temperature": "80 °C",
  "Stability_test_atmosphere": "N2",
  "Stability_test_light_spectra": "Null",
  "Stability_test_light_intensity": "Null",
  "Stability_test_relative_humidity": "Null",
  "Stability_PCE_after_time": "1480 hours",
  "Stability_PCE_after_time_value": "87 %"
}

File: dataset/2021-2025/10.1021_acsnano.1c02191/Device_BestPCE_gpt4o_mini_10.1021_acsnano.1c02191.json
{
  "Ref_DOI": "10.1021/acsnano.1c02191",
  "Ref_journal": "ACS Nano",
  "Ref_publication_year": "2021",
  "Ref_title": "Spacer Engineering Using Aromatic Formamidinium in 2D/3D Hybrid Perovskites for Highly Efficient Solar Cells",
  "Cell_architecture": "NIP",
  "Cell_stack_sequence": "ITO/SnO2/PbI2/FAI/MAI/MACl/PhFACl/Spiro-OMeTAD/MoO3/Ag",
  "Cell_area_measured": "0.1 cm2",
  "ETL_thickness": "30 nm",
  "ETL_stack_sequence": "SnO2",
  "ETL_additive_compound": "Null",
  "ETL_additive_concentration": "Null",
  "ETL_deposition_method": "Spin-coating",
  "ETL_deposition_solution_concentration": "Null",
  "ETL_deposition_solvents_compound": "Null",
  "ETL_deposition_synthesis_atmosphere": "Air",
  "ETL_deposition_synthesis_atmosphere_pressure": "1 atm",
  "ETL_deposition_synthesis_atmosphere_relative_humidity": "Null",
  "ETL_deposition_spin_coating_speed": "3000 rpm",
  "ETL_deposition_spin_coating_time": "30 s",
  "ETL_deposition_thermal_annealing_temperature": "150 °C",
  "ETL_deposition_thermal_annealing_time": "30 min",
  "Perovskite_dimension": "3D/2D",
  "Perovskite_thickness": "437 nm",
  "Perovskite_composition_long_form": "FAPbI3",
  "Perovskite_additive_compound": "PhFACl",
  "Perovskite_additive_concentration": "2 mg/mL",
  "Perovskite_bandgap": "1.55 eV",
  "Perovskite_deposition_method": "Spin-coating",
  "Perovskite_deposition_sequential_spin_coating": "True",
  "Perovskite_deposition_spin_coating_antisolvent": "Null",
  "Perovskite_deposition_reaction_solutions_compounds": "PbI2;FAI;MAI;MACl;PhFACl",
  "Perovskite_deposition_reaction_solutions_concentrations": "1.2 M;51 mg/mL;9 mg/mL;12 mg/mL;2 mg/mL",
  "Perovskite_deposition_final_solutions_concentration_before_deposition": "Null",
  "Perovskite_deposition_solvents_compound": "DMF;IPA",
  "Perovskite_deposition_solvents_mixing_ratio": "95:5;Null",
  "Perovskite_deposition_synthesis_atmosphere": "Air",
  "Perovskite_deposition_synthesis_atmosphere_pressure": "1 atm",
  "Perovskite_deposition_synthesis_atmosphere_relative_humidity": "Null",
  "Perovskite_deposition_spin_coating_speed": "1700 rpm",
  "Perovskite_deposition_spin_coating_time": "40 s",
  "Perovskite_deposition_thermal_annealing_atmosphere": "Air",
  "Perovskite_deposition_thermal_annealing_temperature": "150 °C",
  "Perovskite_deposition_thermal_annealing_time": "15 min",
  "Perovskite_surface_treatment_material": "Null",
  "Perovskite_surface_treatment_method": "Null",
  "Perovskite_surface_treatment_solution_concentration": "Null",
  "Perovskite_surface_treatment_solvents_compound": "Null",
  "Perovskite_surface_treatment_synthesis_atmosphere": "Null",
  "Perovskite_surface_treatment_synthesis_atmosphere_pressure": "Null",
  "Perovskite_surface_treatment_synthesis_atmosphere_relative_humidity": "Null",
  "Perovskite_surface_treatment_deposition_spin_coating_speed": "Null",
  "Perovskite_surface_treatment_deposition_spin_coating_time": "Null",
  "Perovskite_surface_treatment_deposition_thermal_annealing_temperature": "Null",
  "Perovskite_surface_treatment_deposition_thermal_annealing_time": "Null",
  "HTL_thickness": "Null",
  "HTL_stack_sequence": "Null",
  "HTL_additive_compound": "Null",
  "HTL_additive_concentration": "Null",
  "HTL_deposition_method": "Null",
  "HTL_deposition_solution_concentration": "Null",
  "HTL_deposition_solvents_compound": "Null",
  "HTL_deposition_synthesis_atmosphere": "Null",
  "HTL_deposition_synthesis_atmosphere_pressure": "Null",
  "HTL_deposition_synthesis_atmosphere_relative_humidity": "Null",
  "HTL_deposition_spin_coating_speed": "Null",
  "HTL_deposition_spin_coating_time": "Null",
  "HTL_deposition_thermal_annealing_temperature": "Null",
  "HTL_deposition_thermal_annealing_time": "Null",
  "Backcontact_thickness": "Null",
  "Beckcontact_deposition_method": "Thermal evaporation",
  "Backcontact_deposition_atmosphere_pressure": "Null",
  "Encapsulation_method": "Null",
  "Encapsulation_atmosphere": "Null",
  "JV_measured_device_matching": "True",
  "JV_measured_reverse_scan_Voc": "1.16 V",
  "JV_measured_reverse_scan_Jsc": "23.60 mA/cm2",
  "JV_measured_reverse_scan_FF": "81.77 %",
  "JV_measured_reverse_scan_PCE": "23.36 %",
  "JV_measured_forward_scan_Voc": "1.16 V",
  "JV_measured_forward_scan_Jsc": "23.24 mA/cm2",
  "JV_measured_forward_scan_FF": "81.73 %",
  "JV_measured_forward_scan_PCE": "23.36 %",
  "JV_measured_light_spectra": "AM1.5G",
  "JV_measured_light_spectra_intensity": "1 sun",
  "JV_measured_scan_speed": "Null",
  "JV_measured_scan_delay_time": "Null",
  "JV_certified_PCE": "Null",
  "Stabilized_measured_PCE": "22.0 %",
  "Stabilized_certified_PCE": "Null",
  "Stability_test_device_matching": "True",
  "Stability_test_temperature": "80 °C",
  "Stability_test_atmosphere": "Air",
  "Stability_test_light_spectra": "AM1.5G",
  "Stability_test_light_intensity": "1 sun",
  "Stability_test_relative_humidity": "30-40 %",
  "Stability_PCE_after_time": "1480 hours",
  "Stability_PCE_after_time_value": "87 %"
}

File: dataset/2021-2025/10.1021_acsnano.1c02191/Device_BestPCE_gpt4o_mini_zero_shot_10.1021_acsnano.1c02191.json
{
  "Ref_DOI": "10.1021/acsnano.1c02191",
  "Ref_journal": "ACS Nano",
  "Ref_publication_year": "2021",
  "Ref_title": "Spacer Engineering Using Aromatic Formamidinium in 2D/3D Hybrid Perovskites for Highly Efficient Solar Cells",
  "Cell_architecture": "n-i-p",
  "Cell_stack_sequence": "ITO/SnO2/PbI2/FAI/MAI/MACl/ArFACl/Spiro-OMeTAD/MoO3/Ag",
  "Cell_area_measured": "0.1 cm2",
  "ETL_thickness": "Null",
  "ETL_stack_sequence": "SnO2",
  "ETL_additive_compound": "Null",
  "ETL_additive_concentration": "Null",
  "ETL_deposition_method": "spin-coating",
  "ETL_deposition_solution_concentration": "Null",
  "ETL_deposition_solvents_compound": "Null",
  "ETL_deposition_synthesis_atmosphere": "air",
  "ETL_deposition_synthesis_atmosphere_pressure": "Null",
  "ETL_deposition_synthesis_atmosphere_relative_humidity": "Null",
  "ETL_deposition_spin_coating_speed": "3000 rpm",
  "ETL_deposition_spin_coating_time": "30 s",
  "ETL_deposition_thermal_annealing_temperature": "150 °C",
  "ETL_deposition_thermal_annealing_time": "30 min",
  "Perovskite_dimension": "2D/3D",
  "Perovskite_thickness": "Null",
  "Perovskite_composition_long_form": "FAI/MAI/MACl/ArFACl",
  "Perovskite_additive_compound": "PhFACl",
  "Perovskite_additive_concentration": "2 mg mL−1",
  "Perovskite_bandgap": "1.55 eV",
  "Perovskite_deposition_method": "spin-coating",
  "Perovskite_deposition_sequential_spin_coating": "Yes",
  "Perovskite_deposition_spin_coating_antisolvent": "Null",
  "Perovskite_deposition_reaction_solutions_compounds": "PbI2, FAI, MAI, MACl, ArFACl",
  "Perovskite_deposition_reaction_solutions_concentrations": "1.2 M (PbI2), 51 mg mL−1 (FAI), 9 mg mL−1 (MAI), 12 mg mL−1 (MACl), 2 mg mL−1 (ArFACl)",
  "Perovskite_deposition_final_solutions_concentration_before_deposition": "Null",
  "Perovskite_deposition_solvents_compound": "N,N-dimethylformamide, 2-propanol",
  "Perovskite_deposition_solvents_mixing_ratio": "Null",
  "Perovskite_deposition_synthesis_atmosphere": "air",
  "Perovskite_deposition_synthesis_atmosphere_pressure": "Null",
  "Perovskite_deposition_synthesis_atmosphere_relative_humidity": "Null",
  "Perovskite_deposition_spin_coating_speed": "1700 rpm",
  "Perovskite_deposition_spin_coating_time": "40 s",
  "Perovskite_deposition_thermal_annealing_atmosphere": "air",
  "Perovskite_deposition_thermal_annealing_temperature": "150 °C",
  "Perovskite_deposition_thermal_annealing_time": "15 min",
  "Perovskite_surface_treatment_material": "Null",
  "Perovskite_surface_treatment_method": "Null",
  "Perovskite_surface_treatment_solution_concentration": "Null",
  "Perovskite_surface_treatment_solvents_compound": "Null",
  "Perovskite_surface_treatment_synthesis_atmosphere": "Null",
  "Perovskite_surface_treatment_synthesis_atmosphere_pressure": "Null",
  "Perovskite_surface_treatment_synthesis_atmosphere_relative_humidity": "Null",
  "Perovskite_surface_treatment_deposition_spin_coating_speed": "Null",
  "Perovskite_surface_treatment_deposition_spin_coating_time": "Null",
  "Perovskite_surface_treatment_deposition_thermal_annealing_temperature": "Null",
  "Perovskite_surface_treatment_deposition_thermal_annealing_time": "Null",
  "HTL_thickness": "Null",
  "HTL_stack_sequence": "Null",
  "HTL_additive_compound": "Null",
  "HTL_additive_concentration": "Null",
  "HTL_deposition_method": "spin-coating",
  "HTL_deposition_solution_concentration": "80 mg mL−1",
  "HTL_deposition_solvents_compound": "chlorobenzene",
  "HTL_deposition_synthesis_atmosphere": "N2",
  "HTL_deposition_synthesis_atmosphere_pressure": "Null",
  "HTL_deposition_synthesis_atmosphere_relative_humidity": "Null",
  "HTL_deposition_spin_coating_speed": "6000 rpm",
  "HTL_deposition_spin_coating_time": "30 s",
  "HTL_deposition_thermal_annealing_temperature": "Null",
  "HTL_deposition_thermal_annealing_time": "Null",
  "Backcontact_thickness": "Null",
  "Beckcontact_deposition_method": "thermal evaporation",
  "Backcontact_deposition_atmosphere_pressure": "Null",
  "Encapsulation_method": "Null",
  "Encapsulation_atmosphere": "Null",
  "JV_measured_device_matching": "Null",
  "JV_measured_reverse_scan_Voc": "1.06 V",
  "JV_measured_reverse_scan_Jsc": "22.28 mA cm−2",
  "JV_measured_reverse_scan_FF": "80.25%",
  "JV_measured_reverse_scan_PCE": "19.02%",
  "JV_measured_forward_scan_Voc": "1.06 V",
  "JV_measured_forward_scan_Jsc": "22.28 mA cm−2",
  "JV_measured_forward_scan_FF": "80.25%",
  "JV_measured_forward_scan_PCE": "19.02%",
  "JV_measured_light_spectra": "AM 1.5G",
  "JV_measured_light_spectra_intensity": "100 mW cm−2",
  "JV_measured_scan_speed": "Null",
  "JV_measured_scan_delay_time": "Null",
  "JV_certified_PCE": "Null",
  "Stabilized_measured_PCE": "22.0%",
  "Stabilized_certified_PCE": "Null",
  "Stability_test_device_matching": "Null",
  "Stability_test_temperature": "80 °C",
  "Stability_test_atmosphere": "N2",
  "Stability_test_light_spectra": "Null",
  "Stability_test_light_intensity": "Null",
  "Stability_test_relative_humidity": "30-40%",
  "Stability_PCE_after_time": "1480 h",
  "Stability_PCE_after_time_value": "87%"
}
