Repository: jiayijdong/PSCbench

# PSCbench


**PSCbench** is a novel benchmark for materials science research-level scientific
dataset curation sourced from published journals. The benchmark is designed to evaluate the complex classification capabilities,
strong domain knowledge, and advanced calculation skills of LLMs.

## Data


The PSCbench dataset is under dataset folder in json file format. Each file is list of dictionary and can be extracted using following scripts.
Each file stands for one published journal, which is fully elaborated in the paper. 

```
with open("./dataset/retroactive/{}.json".format(subject), encoding='utf-8') as json_file:
    problems=json.load(json_file)
```

File: dataset/2021-2025/10.1021_acsnano.1c02191/Device_BestPCE_grok_10.1021_acsnano.1c02191.json
{
  "Ref_DOI": "10.1021/acsnano.1c02191",
  "Ref_journal": "ACS Nano",
  "Ref_publication_year": "2021",
  "Ref_title": "Spacer Engineering Using Aromatic Formamidinium in 2D/3D Hybrid Perovskites for Highly Efficient Solar Cells",
  "Cell_architecture": "NIP",
  "Cell_stack_sequence": "ITO/SnO2/Perovskite/Spiro-OMeTAD/MoO3/Ag",
  "Cell_area_measured": "0.1 cm2",
  "ETL_thickness": "Null",
  "ETL_stack_sequence": "SnO2",
  "ETL_additive_compound": "Null",
  "ETL_additive_concentration": "Null",
  "ETL_deposition_method": "Spin-coating",
  "ETL_deposition_solution_concentration": "Null",
  "ETL_deposition_solvents_compound": "Null",
  "ETL_deposition_synthesis_atmosphere": "Air",
  "ETL_deposition_synthesis_atmosphere_pressure": "1 atm",
  "ETL_deposition_synthesis_atmosphere_relative_humidity": "Null",
  "ETL_deposition_spin_coating_speed": "3000 rpm",
  "ETL_deposition_spin_coating_time": "30 s",
  "ETL_deposition_thermal_annealing_temperature": "150 °C",
  "ETL_deposition_thermal_annealing_time": "30 min",
  "Perovskite_dimension": "2D/3D",
  "Perovskite_thickness": "642 nm",
  "Perovskite_composition_long_form": "FA/MA-based with PhFACl spacer",
  "Perovskite_additive_compound": "PhFACl",
  "Perovskite_additive_concentration": "3.5 mg/mL",
  "Perovskite_bandgap": "1.55 eV",
  "Perovskite_deposition_method": "Spin-coating",
  "Perovskite_deposition_sequential_spin_coating": "True",
  "Perovskite_deposition_spin_coating_antisolvent": "Null",
  "Perovskite_deposition_reaction_solutions_compounds": "PbI2; FAI/MAI/MACl/PhFACl",
  "Perovskite_deposition_reaction_solutions_concentrations": "1.5 M; 76.5 mg/mL FAI, 13.5 mg/mL MAI, 18 mg/mL MACl, 3.5 mg/mL PhFACl",
  "Perovskite_deposition_final_solutions_concentration_before_deposition": "Null",
  "Perovskite_deposition_solvents_compound": "DMF/DMSO; 2-propanol",
  "Perovskite_deposition_solvents_mixing_ratio": "94:6; Null",
  "Perovskite_deposition_synthesis_atmosphere": "Nitrogen",
  "Perovskite_deposition_synthesis_atmosphere_pressure": "Null",
  "Perovskite_deposition_synthesis_atmosphere_relative_humidity": "Null",
  "Perovskite_deposition_spin_coating_speed": "1800 rpm; 2300 rpm",
  "Perovskite_deposition_spin_coating_time": "30 s; 40 s",
  "Perovskite_deposition_thermal_annealing_atmosphere": "Air",
  "Perovskite_deposition_thermal_annealing_temperature": "70 °C; 160 °C",
  "Perovskite_deposition_thermal_annealing_time": "1 min; 15 min",
  "Perovskite_surface_treatment_material": "Null",
  "Perovskite_surface_treatment_method": "Null",
  "Perovskite_surface_treatment_solution_concentration": "Null",
  "Perovskite_surface_treatment_solvents_compound": "Null",
  "Perovskite_surface_treatment_synthesis_atmosphere": "Null",
  "Perovskite_surface_treatment_synthesis_atmosphere_pressure": "Null",
  "Perovskite_surface_treatment_synthesis_atmosphere_relative_humidity": "Null",
  "Perovskite_surface_treatment_deposition_spin_coating_speed": "Null",
  "Perovskite_surface_treatment_deposition_spin_coating_time": "Null",
  "Perovskite_surface_treatment_deposition_thermal_annealing_temperature": "Null",
  "Perovskite_surface_treatment_deposition_thermal_annealing_time": "Null",
  "HTL_thickness": "Null",
  "HTL_stack_sequence": "Spiro-OMeTAD",
  "HTL_additive_compound": "4-tert-butylpyridine; lithium bis(trifluoromethylsulfonyl)imide",
  "HTL_additive_concentration": "30 μL in 1 mL chlorobenzene; 35 μL of 260 mg/mL in acetonitrile",
  "HTL_deposition_method": "Spin-coating",
  "HTL_deposition_solution_concentration": "80 mg/mL",
  "HTL_deposition_solvents_compound": "Chlorobenzene",
  "HTL_deposition_synthesis_atmosphere": "Air",
  "HTL_deposition_synthesis_atmosphere_pressure": "1 atm",
  "HTL_deposition_synthesis_atmosphere_relative_humidity": "Null",
  "HTL_deposition_spin_coating_speed": "6000 rpm",
  "HTL_deposition_spin_coating_time": "30 s",
  "HTL_deposition_thermal_annealing_temperature": "Null",
  "HTL_deposition_thermal_annealing_time": "Null",
  "Backcontact_thickness": "15 nm MoO3 / 80 nm Ag",
  "Beckcontact_deposition_method": "Thermal evaporation",
  "Backcontact_deposition_atmosphere_pressure": "1.0x10^-4 Pa",
  "Encapsulation_method": "Null",
  "Encapsulation_atmosphere": "Null",
  "JV_measured_device_matching": "True",
  "JV_measured_reverse_scan_Voc": "1.17 V",
  "JV_measured_reverse_scan_Jsc": "24.75 mA/cm2",
  "JV_measured_reverse_scan_FF": "79.99 %",
  "JV_measured_reverse_scan_PCE": "23.16 %",
  "JV_measured_forward_scan_Voc": "1.13 V",
  "JV_measured_forward_scan_Jsc": "24.76 mA/cm2",
  "JV_measured_forward_scan_FF": "74.01 %",
  "JV_measured_forward_scan_PCE": "20.63 %",
  "JV_measured_light_spectra": "AM1.5G",
  "JV_measured_light_spectra_intensity": "100 mW/cm2",
  "JV_measured_scan_speed": "Null",
  "JV_measured_scan_delay_time": "Null",
  "JV_certified_PCE": "Null",
  "Stabilized_measured_PCE": "22.4 %",
  "Stabilized_certified_PCE": "Null",
  "Stability_test_device_matching": "True",
  "Stability_test_temperature": "80 °C",
  "Stability_test_atmosphere": "Nitrogen",
  "Stability_test_light_spectra": "Null",
  "Stability_test_light_intensity": "Null",
  "Stability_test_relative_humidity": "Null",
  "Stability_PCE_after_time": "1480 hours",
  "Stability_PCE_after_time_value": "87 % of initial PCE"
}

File: dataset/2021-2025/10.1021_acsnano.1c02191/Device_BestPCE_o3_10.1021_acsnano.1c02191.json
{
  "Ref_DOI": "10.1021/acsnano.1c02191",
  "Ref_journal": "ACS Nano",
  "Ref_publication_year": "2021",
  "Ref_title": "Spacer Engineering Using Aromatic Formamidinium in 2D/3D Hybrid Perovskites for Highly Efficient Solar Cells",
  "Cell_architecture": "NIP",
  "Cell_stack_sequence": "ITO/SnO2/Perovskite/Spiro-OMeTAD/MoO3/Ag",
  "Cell_area_measured": "0.1 cm2",
  "ETL_thickness": "Null",
  "ETL_stack_sequence": "SnO2",
  "ETL_additive_compound": "Null",
  "ETL_additive_concentration": "Null",
  "ETL_deposition_method": "Spin-coating",
  "ETL_deposition_solution_concentration": "Null",
  "ETL_deposition_solvents_compound": "Null",
  "ETL_deposition_synthesis_atmosphere": "Air",
  "ETL_deposition_synthesis_atmosphere_pressure": "1 atm",
  "ETL_deposition_synthesis_atmosphere_relative_humidity": "Null",
  "ETL_deposition_spin_coating_speed": "3000 rpm",
  "ETL_deposition_spin_coating_time": "30 s",
  "ETL_deposition_thermal_annealing_temperature": "150 °C",
  "ETL_deposition_thermal_annealing_time": "30 min",
  "Perovskite_dimension": "3D/2D",
  "Perovskite_thickness": "642 nm",
  "Perovskite_composition_long_form": "FA/MA/PhFA PbI3",
  "Perovskite_additive_compound": "PhFACl",
  "Perovskite_additive_concentration": "3.5 mg/mL",
  "Perovskite_bandgap": "1.55 eV",
  "Perovskite_deposition_method": "Spin-coating",
  "Perovskite_deposition_sequential_spin_coating": "True",
  "Perovskite_deposition_spin_coating_antisolvent": "Null",
  "Perovskite_deposition_reaction_solutions_compounds": "PbI2; FAI/MAI/MACl/PhFACl",
  "Perovskite_deposition_reaction_solutions_concentrations": "1.5 M; 76.5 mg/mL/13.5 mg/mL/18 mg/mL/3.5 mg/mL",
  "Perovskite_deposition_final_solutions_concentration_before_deposition": "Null",
  "Perovskite_deposition_solvents_compound": "DMF; DMSO; IPA",
  "Perovskite_deposition_solvents_mixing_ratio": "94:6 DMF:DMSO; Null",
  "Perovskite_deposition_synthesis_atmosphere": "Nitrogen",
  "Perovskite_deposition_synthesis_atmosphere_pressure": "1 atm",
  "Perovskite_deposition_synthesis_atmosphere_relative_humidity": "Null",
  "Perovskite_deposition_spin_coating_speed": "1800 rpm;2300 rpm",
  "Perovskite_deposition_spin_coating_time": "30 s;40 s",
  "Perovskite_deposition_thermal_annealing_atmosphere": "Air",
  "Perovskite_deposition_thermal_annealing_temperature": "160 °C",
  "Perovskite_deposition_thermal_annealing_time": "15 min",
  "Perovskite_surface_treatment_material": "Null",
  "Perovskite_surface_treatment_method": "Null",
  "Perovskite_surface_treatment_solution_concentration": "Null",
  "Perovskite_surface_treatment_solvents_compound": "Null",
  "Perovskite_surface_treatment_synthesis_atmosphere": "Null",
  "Perovskite_surface_treatment_synthesis_atmosphere_pressure": "Null",
  "Perovskite_surface_treatment_synthesis_atmosphere_relative_humidity": "Null",
  "Perovskite_surface_treatment_deposition_spin_coating_speed": "Null",
  "Perovskite_surface_treatment_deposition_spin_coating_time": "Null",
  "Perovskite_surface_treatment_deposition_thermal_annealing_temperature": "Null",
  "Perovskite_surface_treatment_deposition_thermal_annealing_time": "Null",
  "HTL_thickness": "Null",
  "HTL_stack_sequence": "Spiro-OMeTAD",
  "HTL_additive_compound": "Li-TFSI; tBP",
  "HTL_additive_concentration": "Null",
  "HTL_deposition_method": "Spin-coating",
  "HTL_deposition_solution_concentration": "80 mg/mL",
  "HTL_deposition_solvents_compound": "Chlorobenzene",
  "HTL_deposition_synthesis_atmosphere": "Nitrogen",
  "HTL_deposition_synthesis_atmosphere_pressure": "1 atm",
  "HTL_deposition_synthesis_atmosphere_relative_humidity": "Null",
  "HTL_deposition_spin_coating_speed": "6000 rpm",
  "HTL_deposition_spin_coating_time": "30 s",
  "HTL_deposition_thermal_annealing_temperature": "Null",
  "HTL_deposition_thermal_annealing_time": "Null",
  "Backcontact_thickness": "15 nm/80 nm",
  "Beckcontact_deposition_method": "Thermal evaporation",
  "Backcontact_deposition_atmosphere_pressure": "1.0e-4 Pa",
  "Encapsulation_method": "Null",
  "Encapsulation_atmosphere": "Null",
  "JV_measured_device_matching": "True",
  "JV_measured_reverse_scan_Voc": "1.16 V",
  "JV_measured_reverse_scan_Jsc": "24.67 mA/cm2",
  "JV_measured_reverse_scan_FF": "81.54 %",
  "JV_measured_reverse_scan_PCE": "23.36 %",
  "JV_measured_forward_scan_Voc": "1.13 V",
  "JV_measured_forward_scan_Jsc": "24.76 mA/cm2",
  "JV_measured_forward_scan_FF": "74.01 %",
  "JV_measured_forward_scan_PCE": "20.63 %",
  "JV_measured_light_spectra": "AM1.5G",
  "JV_measured_light_spectra_intensity": "100 mW/cm2",
  "JV_measured_scan_speed": "Null",
  "JV_measured_scan_delay_time": "Null",
  "JV_certified_PCE": "Null",
  "Stabilized_measured_PCE": "22.4 %",
  "Stabilized_certified_PCE": "Null",
  "Stability_test_device_matching": "False",
  "Stability_test_temperature": "Null",
  "Stability_test_atmosphere": "Null",
  "Stability_test_light_spectra": "Null",
  "Stability_test_light_intensity": "Null",
  "Stability_test_relative_humidity": "Null",
  "Stability_PCE_after_time": "Null",
  "Stability_PCE_after_time_value": "Null"
}

File: dataset/2021-2025/10.1021_acsnano.1c02191/Device_BestPCE_o4_mini_10.1021_acsnano.1c02191.json
{
  "Ref_DOI": "10.1021/acsnano.1c02191",
  "Ref_journal": "ACS Nano",
  "Ref_publication_year": "2021",
  "Ref_title": "Spacer Engineering Using Aromatic Formamidinium in 2D/3D Hybrid Perovskites for Highly Efficient Solar Cells",
  "Cell_architecture": "NIP",
  "Cell_stack_sequence": "ITO/SnO2/perovskite/Spiro-OMeTAD/MoO3/Ag",
  "Cell_area_measured": "0.1 cm2",
  "ETL_thickness": "Null",
  "ETL_stack_sequence": "SnO2",
  "ETL_additive_compound": "Null",
  "ETL_additive_concentration": "Null",
  "ETL_deposition_method": "Spin-coating",
  "ETL_deposition_solution_concentration": "Null",
  "ETL_deposition_solvents_compound": "Null",
  "ETL_deposition_synthesis_atmosphere": "Air",
  "ETL_deposition_synthesis_atmosphere_pressure": "1 atm",
  "ETL_deposition_synthesis_atmosphere_relative_humidity": "Null",
  "ETL_deposition_spin_coating_speed": "3000 rpm",
  "ETL_deposition_spin_coating_time": "30 s",
  "ETL_deposition_thermal_annealing_temperature": "150 °C",
  "ETL_deposition_thermal_annealing_time": "30 min",
  "Perovskite_dimension": "2D/3D",
  "Perovskite_thickness": "642 nm",
  "Perovskite_composition_long_form": "MA0.15FA0.85PbI3",
  "Perovskite_additive_compound": "PhFACl",
  "Perovskite_additive_concentration": "3.5 mg/mL",
  "Perovskite_bandgap": "1.55 eV",
  "Perovskite_deposition_method": "Spin-coating",
  "Perovskite_deposition_sequential_spin_coating": "True",
  "Perovskite_deposition_spin_coating_antisolvent": "Null",
  "Perovskite_deposition_reaction_solutions_compounds": "PbI2; FAI; MAI; MACl; PhFACl",
  "Perovskite_deposition_reaction_solutions_concentrations": "1.5 M; 76.5 mg/mL; 13.5 mg/mL; 18 mg/mL; 3.5 mg/mL",
  "Perovskite_deposition_final_solutions_concentration_before_deposition": "Null",
  "Perovskite_deposition_solvents_compound": "DMF/DMSO; 2-propanol",
  "Perovskite_deposition_solvents_mixing_ratio": "94:6; N/A",
  "Perovskite_deposition_synthesis_atmosphere": "Air",
  "Perovskite_deposition_synthesis_atmosphere_pressure": "1 atm",
  "Perovskite_deposition_synthesis_atmosphere_relative_humidity": "Null",
  "Perovskite_deposition_spin_coating_speed": "1800 rpm;2300 rpm",
  "Perovskite_deposition_spin_coating_time": "30 s;40 s",
  "Perovskite_deposition_thermal_annealing_atmosphere": "Air",
  "Perovskite_deposition_thermal_annealing_temperature": "160 °C",
  "Perovskite_deposition_thermal_annealing_time": "15 min",
  "Perovskite_surface_treatment_material": "Null",
  "Perovskite_surface_treatment_method": "Null",
  "Perovskite_surface_treatment_solution_concentration": "Null",
  "Perovskite_surface_treatment_solvents_compound": "Null",
  "Perovskite_surface_treatment_synthesis_atmosphere": "Null",
  "Perovskite_surface_treatment_synthesis_atmosphere_pressure": "Null",
  "Perovskite_surface_treatment_synthesis_atmosphere_relative_humidity": "Null",
  "Perovskite_surface_treatment_deposition_spin_coating_speed": "Null",
  "Perovskite_surface_treatment_deposition_spin_coating_time": "Null",
  "Perovskite_surface_treatment_deposition_thermal_annealing_temperature": "Null",
  "Perovskite_surface_treatment_deposition_thermal_annealing_time": "Null",
  "HTL_thickness": "Null",
  "HTL_stack_sequence": "Spiro-OMeTAD",
  "HTL_additive_compound": "Li-TFSI; 4-tert-butylpyridine",
  "HTL_additive_concentration": "260 mg/mL; Null",
  "HTL_deposition_method": "Spin-coating",
  "HTL_deposition_solution_concentration": "80 mg/mL",
  "HTL_deposition_solvents_compound": "Chlorobenzene",
  "HTL_deposition_synthesis_atmosphere": "Nitrogen",
  "HTL_deposition_synthesis_atmosphere_pressure": "1 atm",
  "HTL_deposition_synthesis_atmosphere_relative_humidity": "Null",
  "HTL_deposition_spin_coating_speed": "6000 rpm",
  "HTL_deposition_spin_coating_time": "30 s",
  "HTL_deposition_thermal_annealing_temperature": "Null",
  "HTL_deposition_thermal_annealing_time": "Null",
  "Backcontact_thickness": "80 nm",
  "Beckcontact_deposition_method": "Thermal evaporation",
  "Backcontact_deposition_atmosphere_pressure": "7.5e-7 torr",
  "Encapsulation_method": "Null",
  "Encapsulation_atmosphere": "Null",
  "JV_measured_device_matching": "True",
  "JV_measured_reverse_scan_Voc": "1.16 V",
  "JV_measured_reverse_scan_Jsc": "24.67 mA/cm2",
  "JV_measured_reverse_scan_FF": "81.54%",
  "JV_measured_reverse_scan_PCE": "23.36%",
  "JV_measured_forward_scan_Voc": "Null",
  "JV_measured_forward_scan_Jsc": "Null",
  "JV_measured_forward_scan_FF": "Null",
  "JV_measured_forward_scan_PCE": "Null",
  "JV_measured_light_spectra": "AM1.5G",
  "JV_measured_light_spectra_intensity": "100 mW/cm2",
  "JV_measured_scan_speed": "Null",
  "JV_measured_scan_delay_time": "Null",
  "JV_certified_PCE": "Null",
  "Stabilized_measured_PCE": "Null",
  "Stabilized_certified_PCE": "Null",
  "Stability_test_device_matching": "False",
  "Stability_test_temperature": "Null",
  "Stability_test_atmosphere": "Null",
  "Stability_test_light_spectra": "Null",
  "Stability_test_light_intensity": "Null",
  "Stability_test_relative_humidity": "Null",
  "Stability_PCE_after_time": "Null",
  "Stability_PCE_after_time_value": "Null"
}
