Repository: jiayijdong/PSCbench

# PSCbench


**PSCbench** is a novel benchmark for materials science research-level scientific
dataset curation sourced from published journals. The benchmark is designed to evaluate the complex classification capabilities,
strong domain knowledge, and advanced calculation skills of LLMs.

## Data


The PSCbench dataset is under dataset folder in json file format. Each file is list of dictionary and can be extracted using following scripts.
Each file stands for one published journal, which is fully elaborated in the paper. 

```
with open("./dataset/retroactive/{}.json".format(subject), encoding='utf-8') as json_file:
    problems=json.load(json_file)
```

File: dataset/2021-2025/10.1002_adfm.202107125/Device_BestPCE_grok_10.1002_adfm.202107125.json
{
  "Ref_DOI": "10.1002/adfm.202107125",
  "Ref_journal": "Advanced Functional Materials",
  "Ref_publication_year": "2021",
  "Ref_title": "The Trapped Charges at Grain Boundaries in Perovskite Solar Cells",
  "Cell_architecture": "PIN",
  "Cell_stack_sequence": "ITO/PTAA/Perovskite/PCBM/PEI/Ag",
  "Cell_area_measured": "0.045 cm2",
  "ETL_thickness": "Null",
  "ETL_stack_sequence": "PCBM/PEI",
  "ETL_additive_compound": "Null",
  "ETL_additive_concentration": "Null",
  "ETL_deposition_method": "Spin-coating/Spin-coating",
  "ETL_deposition_solution_concentration": "20 mg/mL/1 mg/mL",
  "ETL_deposition_solvents_compound": "Chlorobenzene/Isopropanol",
  "ETL_deposition_synthesis_atmosphere": "Nitrogen",
  "ETL_deposition_synthesis_atmosphere_pressure": "Null",
  "ETL_deposition_synthesis_atmosphere_relative_humidity": "Null",
  "ETL_deposition_spin_coating_speed": "1500 rpm/4000 rpm",
  "ETL_deposition_spin_coating_time": "40 s/40 s",
  "ETL_deposition_thermal_annealing_temperature": "Null/Null",
  "ETL_deposition_thermal_annealing_time": "Null/Null",
  "Perovskite_dimension": "3D",
  "Perovskite_thickness": "300 nm",
  "Perovskite_composition_long_form": "MAPbI3",
  "Perovskite_additive_compound": "PbCl2",
  "Perovskite_additive_concentration": "0.06 M",
  "Perovskite_bandgap": "Null",
  "Perovskite_deposition_method": "Spin-coating",
  "Perovskite_deposition_sequential_spin_coating": "False",
  "Perovskite_deposition_spin_coating_antisolvent": "Null",
  "Perovskite_deposition_reaction_solutions_compounds": "MAI;Pb(Ac)2;PbCl2",
  "Perovskite_deposition_reaction_solutions_concentrations": "1.8 M;0.6 M;0.06 M",
  "Perovskite_deposition_final_solutions_concentration_before_deposition": "Null",
  "Perovskite_deposition_solvents_compound": "DMF",
  "Perovskite_deposition_solvents_mixing_ratio": "Null",
  "Perovskite_deposition_synthesis_atmosphere": "Nitrogen",
  "Perovskite_deposition_synthesis_atmosphere_pressure": "Null",
  "Perovskite_deposition_synthesis_atmosphere_relative_humidity": "Null",
  "Perovskite_deposition_spin_coating_speed": "2000 rpm;6000 rpm",
  "Perovskite_deposition_spin_coating_time": "10 s;25 s",
  "Perovskite_deposition_thermal_annealing_atmosphere": "Nitrogen",
  "Perovskite_deposition_thermal_annealing_temperature": "75 °C",
  "Perovskite_deposition_thermal_annealing_time": "2 min",
  "Perovskite_surface_treatment_material": "Null",
  "Perovskite_surface_treatment_method": "Null",
  "Perovskite_surface_treatment_solution_concentration": "Null",
  "Perovskite_surface_treatment_solvents_compound": "Null",
  "Perovskite_surface_treatment_synthesis_atmosphere": "Null",
  "Perovskite_surface_treatment_synthesis_atmosphere_pressure": "Null",
  "Perovskite_surface_treatment_synthesis_atmosphere_relative_humidity": "Null",
  "Perovskite_surface_treatment_deposition_spin_coating_speed": "Null",
  "Perovskite_surface_treatment_deposition_spin_coating_time": "Null",
  "Perovskite_surface_treatment_deposition_thermal_annealing_temperature": "Null",
  "Perovskite_surface_treatment_deposition_thermal_annealing_time": "Null",
  "HTL_thickness": "Null",
  "HTL_stack_sequence": "PTAA",
  "HTL_additive_compound": "Null",
  "HTL_additive_concentration": "Null",
  "HTL_deposition_method": "Spin-coating",
  "HTL_deposition_solution_concentration": "1 mg/mL",
  "HTL_deposition_solvents_compound": "Toluene",
  "HTL_deposition_synthesis_atmosphere": "Nitrogen",
  "HTL_deposition_synthesis_atmosphere_pressure": "Null",
  "HTL_deposition_synthesis_atmosphere_relative_humidity": "Null",
  "HTL_deposition_spin_coating_speed": "5000 rpm",
  "HTL_deposition_spin_coating_time": "40 s",
  "HTL_deposition_thermal_annealing_temperature": "100 °C",
  "HTL_deposition_thermal_annealing_time": "10 min",
  "Backcontact_thickness": "100 nm",
  "Beckcontact_deposition_method": "Thermal evaporation",
  "Backcontact_deposition_atmosphere_pressure": "6e-4 Pa",
  "Encapsulation_method": "Null",
  "Encapsulation_atmosphere": "Null",
  "JV_measured_device_matching": "True",
  "JV_measured_reverse_scan_Voc": "1.129 V",
  "JV_measured_reverse_scan_Jsc": "21.92 mA/cm2",
  "JV_measured_reverse_scan_FF": "81.0 %",
  "JV_measured_reverse_scan_PCE": "19.37 %",
  "JV_measured_forward_scan_Voc": "Null",
  "JV_measured_forward_scan_Jsc": "Null",
  "JV_measured_forward_scan_FF": "Null",
  "JV_measured_forward_scan_PCE": "Null",
  "JV_measured_light_spectra": "AM1.5G",
  "JV_measured_light_spectra_intensity": "100 mW/cm2",
  "JV_measured_scan_speed": "Null",
  "JV_measured_scan_delay_time": "Null",
  "JV_certified_PCE": "Null",
  "Stabilized_measured_PCE": "Null",
  "Stabilized_certified_PCE": "Null",
  "Stability_test_device_matching": "False",
  "Stability_test_temperature": "Null",
  "Stability_test_atmosphere": "Null",
  "Stability_test_light_spectra": "Null",
  "Stability_test_light_intensity": "Null",
  "Stability_test_relative_humidity": "Null",
  "Stability_PCE_after_time": "Null",
  "Stability_PCE_after_time_value": "Null"
}

File: dataset/2021-2025/10.1002_adfm.202107125/Device_BestPCE_o3_10.1002_adfm.202107125.json
{
  "Ref_DOI": "10.1002/adfm.202107125",
  "Ref_journal": "Advanced Functional Materials",
  "Ref_publication_year": "2021",
  "Ref_title": "The Trapped Charges at Grain Boundaries in Perovskite Solar Cells",
  "Cell_architecture": "PIN",
  "Cell_stack_sequence": "ITO/PTAA/perovskite/PCBM/PEI/Ag",
  "Cell_area_measured": "0.045 cm2",
  "ETL_thickness": "Null",
  "ETL_stack_sequence": "PCBM/PEI",
  "ETL_additive_compound": "Null",
  "ETL_additive_concentration": "Null",
  "ETL_deposition_method": "Spin-coating/Spin-coating",
  "ETL_deposition_solution_concentration": "20 mg/mL/1 mg/mL",
  "ETL_deposition_solvents_compound": "Chlorobenzene/Isopropanol",
  "ETL_deposition_synthesis_atmosphere": "Nitrogen",
  "ETL_deposition_synthesis_atmosphere_pressure": "1 atm",
  "ETL_deposition_synthesis_atmosphere_relative_humidity": "Null",
  "ETL_deposition_spin_coating_speed": "1500 rpm/4000 rpm",
  "ETL_deposition_spin_coating_time": "40 s/40 s",
  "ETL_deposition_thermal_annealing_temperature": "Null",
  "ETL_deposition_thermal_annealing_time": "Null",
  "Perovskite_dimension": "3D",
  "Perovskite_thickness": "300 nm",
  "Perovskite_composition_long_form": "MAPbI3 with PbCl2 additive",
  "Perovskite_additive_compound": "PbCl2",
  "Perovskite_additive_concentration": "0.06 M",
  "Perovskite_bandgap": "Null",
  "Perovskite_deposition_method": "Spin-coating",
  "Perovskite_deposition_sequential_spin_coating": "False",
  "Perovskite_deposition_spin_coating_antisolvent": "Null",
  "Perovskite_deposition_reaction_solutions_compounds": "MAI;PbCl2;Pb(Ac)2",
  "Perovskite_deposition_reaction_solutions_concentrations": "1.8 M;0.06 M;0.6 M",
  "Perovskite_deposition_final_solutions_concentration_before_deposition": "Null",
  "Perovskite_deposition_solvents_compound": "DMF",
  "Perovskite_deposition_solvents_mixing_ratio": "Null",
  "Perovskite_deposition_synthesis_atmosphere": "Nitrogen",
  "Perovskite_deposition_synthesis_atmosphere_pressure": "1 atm",
  "Perovskite_deposition_synthesis_atmosphere_relative_humidity": "Null",
  "Perovskite_deposition_spin_coating_speed": "2000 rpm;6000 rpm",
  "Perovskite_deposition_spin_coating_time": "10 s;25 s",
  "Perovskite_deposition_thermal_annealing_atmosphere": "Nitrogen",
  "Perovskite_deposition_thermal_annealing_temperature": "75 °C",
  "Perovskite_deposition_thermal_annealing_time": "2 min",
  "Perovskite_surface_treatment_material": "Null",
  "Perovskite_surface_treatment_method": "Null",
  "Perovskite_surface_treatment_solution_concentration": "Null",
  "Perovskite_surface_treatment_solvents_compound": "Null",
  "Perovskite_surface_treatment_synthesis_atmosphere": "Null",
  "Perovskite_surface_treatment_synthesis_atmosphere_pressure": "Null",
  "Perovskite_surface_treatment_synthesis_atmosphere_relative_humidity": "Null",
  "Perovskite_surface_treatment_deposition_spin_coating_speed": "Null",
  "Perovskite_surface_treatment_deposition_spin_coating_time": "Null",
  "Perovskite_surface_treatment_deposition_thermal_annealing_temperature": "Null",
  "Perovskite_surface_treatment_deposition_thermal_annealing_time": "Null",
  "HTL_thickness": "Null",
  "HTL_stack_sequence": "PTAA",
  "HTL_additive_compound": "Null",
  "HTL_additive_concentration": "Null",
  "HTL_deposition_method": "Spin-coating",
  "HTL_deposition_solution_concentration": "1 mg/mL",
  "HTL_deposition_solvents_compound": "Toluene",
  "HTL_deposition_synthesis_atmosphere": "Nitrogen",
  "HTL_deposition_synthesis_atmosphere_pressure": "1 atm",
  "HTL_deposition_synthesis_atmosphere_relative_humidity": "Null",
  "HTL_deposition_spin_coating_speed": "5000 rpm",
  "HTL_deposition_spin_coating_time": "40 s",
  "HTL_deposition_thermal_annealing_temperature": "100 °C",
  "HTL_deposition_thermal_annealing_time": "10 min",
  "Backcontact_thickness": "100 nm",
  "Beckcontact_deposition_method": "Thermal evaporation",
  "Backcontact_deposition_atmosphere_pressure": "6×10^-4 Pa",
  "Encapsulation_method": "Null",
  "Encapsulation_atmosphere": "Null",
  "JV_measured_device_matching": "True",
  "JV_measured_reverse_scan_Voc": "1.129 V",
  "JV_measured_reverse_scan_Jsc": "21.92 mA/cm2",
  "JV_measured_reverse_scan_FF": "81 %",
  "JV_measured_reverse_scan_PCE": "19.37 %",
  "JV_measured_forward_scan_Voc": "Null",
  "JV_measured_forward_scan_Jsc": "Null",
  "JV_measured_forward_scan_FF": "Null",
  "JV_measured_forward_scan_PCE": "Null",
  "JV_measured_light_spectra": "AM1.5G",
  "JV_measured_light_spectra_intensity": "100 mW/cm2",
  "JV_measured_scan_speed": "Null",
  "JV_measured_scan_delay_time": "Null",
  "JV_certified_PCE": "Null",
  "Stabilized_measured_PCE": "Null",
  "Stabilized_certified_PCE": "Null",
  "Stability_test_device_matching": "False",
  "Stability_test_temperature": "Null",
  "Stability_test_atmosphere": "Null",
  "Stability_test_light_spectra": "Null",
  "Stability_test_light_intensity": "Null",
  "Stability_test_relative_humidity": "Null",
  "Stability_PCE_after_time": "Null",
  "Stability_PCE_after_time_value": "Null"
}

File: dataset/2021-2025/10.1002_adfm.202107125/Device_BestPCE_o4_mini_10.1002_adfm.202107125.json
{
  "Ref_DOI": "10.1002/adfm.202107125",
  "Ref_journal": "Adv. Funct. Mater.",
  "Ref_publication_year": "2021",
  "Ref_title": "The Trapped Charges at Grain Boundaries in Perovskite Solar Cells",
  "Cell_architecture": "PIN",
  "Cell_stack_sequence": "ITO/PTAA/perovskite/PCBM/PEI/Ag",
  "Cell_area_measured": "0.045 cm2",
  "ETL_thickness": "Null",
  "ETL_stack_sequence": "PCBM/PEI",
  "ETL_additive_compound": "Null",
  "ETL_additive_concentration": "Null",
  "ETL_deposition_method": "Spin-coating/Spin-coating",
  "ETL_deposition_solution_concentration": "20 mg/mL/1 mg/mL",
  "ETL_deposition_solvents_compound": "Chlorobenzene/Isopropanol",
  "ETL_deposition_synthesis_atmosphere": "Nitrogen",
  "ETL_deposition_synthesis_atmosphere_pressure": "Null",
  "ETL_deposition_synthesis_atmosphere_relative_humidity": "Null",
  "ETL_deposition_spin_coating_speed": "1500 rpm/4000 rpm",
  "ETL_deposition_spin_coating_time": "40 s/40 s",
  "ETL_deposition_thermal_annealing_temperature": "Null",
  "ETL_deposition_thermal_annealing_time": "Null",
  "Perovskite_dimension": "3D",
  "Perovskite_thickness": "300 nm",
  "Perovskite_composition_long_form": "MAPbI3",
  "Perovskite_additive_compound": "Null",
  "Perovskite_additive_concentration": "Null",
  "Perovskite_bandgap": "Null",
  "Perovskite_deposition_method": "Spin-coating",
  "Perovskite_deposition_sequential_spin_coating": "False",
  "Perovskite_deposition_spin_coating_antisolvent": "Null",
  "Perovskite_deposition_reaction_solutions_compounds": "MAI;PbCl2;Pb(Ac)2",
  "Perovskite_deposition_reaction_solutions_concentrations": "1.8 M;0.06 M;0.6 M",
  "Perovskite_deposition_final_solutions_concentration_before_deposition": "Null",
  "Perovskite_deposition_solvents_compound": "DMF",
  "Perovskite_deposition_solvents_mixing_ratio": "Null",
  "Perovskite_deposition_synthesis_atmosphere": "Nitrogen",
  "Perovskite_deposition_synthesis_atmosphere_pressure": "Null",
  "Perovskite_deposition_synthesis_atmosphere_relative_humidity": "Null",
  "Perovskite_deposition_spin_coating_speed": "2000 rpm;6000 rpm",
  "Perovskite_deposition_spin_coating_time": "10 s;25 s",
  "Perovskite_deposition_thermal_annealing_atmosphere": "Nitrogen",
  "Perovskite_deposition_thermal_annealing_temperature": "75 °C",
  "Perovskite_deposition_thermal_annealing_time": "2 min",
  "Perovskite_surface_treatment_material": "Null",
  "Perovskite_surface_treatment_method": "Null",
  "Perovskite_surface_treatment_solution_concentration": "Null",
  "Perovskite_surface_treatment_solvents_compound": "Null",
  "Perovskite_surface_treatment_synthesis_atmosphere": "Null",
  "Perovskite_surface_treatment_synthesis_atmosphere_pressure": "Null",
  "Perovskite_surface_treatment_synthesis_atmosphere_relative_humidity": "Null",
  "Perovskite_surface_treatment_deposition_spin_coating_speed": "Null",
  "Perovskite_surface_treatment_deposition_spin_coating_time": "Null",
  "Perovskite_surface_treatment_deposition_thermal_annealing_temperature": "Null",
  "Perovskite_surface_treatment_deposition_thermal_annealing_time": "Null",
  "HTL_thickness": "Null",
  "HTL_stack_sequence": "PTAA",
  "HTL_additive_compound": "Null",
  "HTL_additive_concentration": "Null",
  "HTL_deposition_method": "Spin-coating",
  "HTL_deposition_solution_concentration": "1 mg/mL",
  "HTL_deposition_solvents_compound": "Toluene",
  "HTL_deposition_synthesis_atmosphere": "Nitrogen",
  "HTL_deposition_synthesis_atmosphere_pressure": "Null",
  "HTL_deposition_synthesis_atmosphere_relative_humidity": "Null",
  "HTL_deposition_spin_coating_speed": "5000 rpm",
  "HTL_deposition_spin_coating_time": "40 s",
  "HTL_deposition_thermal_annealing_temperature": "100 °C",
  "HTL_deposition_thermal_annealing_time": "10 min",
  "Backcontact_thickness": "100 nm",
  "Beckcontact_deposition_method": "Thermal evaporation",
  "Backcontact_deposition_atmosphere_pressure": "Null",
  "Encapsulation_method": "Null",
  "Encapsulation_atmosphere": "Null",
  "JV_measured_device_matching": "True",
  "JV_measured_reverse_scan_Voc": "1.129 V",
  "JV_measured_reverse_scan_Jsc": "21.92 mA/cm2",
  "JV_measured_reverse_scan_FF": "81 %",
  "JV_measured_reverse_scan_PCE": "19.37 %",
  "JV_measured_forward_scan_Voc": "Null",
  "JV_measured_forward_scan_Jsc": "Null",
  "JV_measured_forward_scan_FF": "Null",
  "JV_measured_forward_scan_PCE": "Null",
  "JV_measured_light_spectra": "AM 1.5 G",
  "JV_measured_light_spectra_intensity": "100 mW/cm2",
  "JV_measured_scan_speed": "Null",
  "JV_measured_scan_delay_time": "Null",
  "JV_certified_PCE": "Null",
  "Stabilized_measured_PCE": "Null",
  "Stabilized_certified_PCE": "Null",
  "Stability_test_device_matching": "False",
  "Stability_test_temperature": "Null",
  "Stability_test_atmosphere": "Null",
  "Stability_test_light_spectra": "Null",
  "Stability_test_light_intensity": "Null",
  "Stability_test_relative_humidity": "Null",
  "Stability_PCE_after_time": "Null",
  "Stability_PCE_after_time_value": "Null"
}

File: dataset/2021-2025/10.1002_adfm.202107823/Device_BestPCE_10.1002_adfm.202107823.json
{
    "Ref_DOI": "10.1002/adfm.202107823",
    "Ref_journal": "Adv. Funct. Mater.",
    "Ref_publication_year": "2022",
    "Ref_title": "Rear Interface Engineering to Suppress Migration of Iodide Ions for Efficient Perovskite Solar Cells with Minimized Hysteresis",
    "Cell_architecture": "NIP",
    "Cell_stack_sequence": "FTO/SnO2/NdCl3-IL/FA1-xMAxPbI3/m-FPEAI/Spiro-MeOTAD/Au",
    "Cell_area_measured": "0.9968 cm2",
    "ETL_thickness": "40 nm",
    "ETL_stack_sequence": "SnO2/NdCl3-IL",
    "ETL_additive_compound": "Null",
    "ETL_additive_concentration": "Null",
    "ETL_deposition_method": "Spin-coating/Thermal evaporation",
    "ETL_deposition_solution_concentration": "5 wt%/Null",
    "ETL_deposition_solvents_compound": "Water/Null",
    "ETL_deposition_synthesis_atmosphere": "Air",
    "ETL_deposition_synthesis_atmosphere_pressure": "1 atm",
    "ETL_deposition_synthesis_atmosphere_relative_humidity": "Null",
    "ETL_deposition_spin_coating_speed": "6000 rpm/Null",
    "ETL_deposition_spin_coating_time": "30 s/Null",
    "ETL_deposition_thermal_annealing_temperature": "150 °C/Null",
    "ETL_deposition_thermal_annealing_time": "30 min/Null",
    "Perovskite_dimension": "3D",
    "Perovskite_thickness": "750 nm",
    "Perovskite_composition_long_form": "FA1-xMAxPbI3",
    "Perovskite_additive_compound": "Null",
    "Perovskite_additive_concentration": "Null",
    "Perovskite_bandgap": "1.55 eV",
    "Perovskite_deposition_method": "Spin-coating",
    "Perovskite_deposition_sequential_spin_coating": "True",
    "Perovskite_deposition_spin_coating_antisolvent": "Null",
    "Perovskite_deposition_reaction_solutions_compounds": "PbI2;FAI:MAI:MACl",
    "Perovskite_deposition_reaction_solutions_concentrations": "1.5 M;90 mg:22.5 mg:9 mg",
    "Perovskite_deposition_final_solutions_concentration_before_deposition": "Null",
    "Perovskite_deposition_solvents_compound": "DMF:DMSO;Isopropanol",
    "Perovskite_deposition_solvents_mixing_ratio": "9:1;Null",
    "Perovskite_deposition_synthesis_atmosphere": "Air",
    "Perovskite_deposition_synthesis_atmosphere_pressure": "1 atm",
    "Perovskite_deposition_synthesis_atmosphere_relative_humidity": "<40%",
    "Perovskite_deposition_spin_coating_speed": "1500 rpm;2500 rpm",
    "Perovskite_deposition_spin_coating_time": "30 s;30 s",
    "Perovskite_deposition_thermal_annealing_atmosphere": "Air",
    "Perovskite_deposition_thermal_annealing_temperature": "70 °C;150 °C",
    "Perovskite_deposition_thermal_annealing_time": "1 min;15 min",
    "Perovskite_surface_treatment_material": "m-FPEAI",
    "Perovskite_surface_treatment_method": "Spin-coating",
    "Perovskite_surface_treatment_solution_concentration": "5 mg/mL",
    "Perovskite_surface_treatment_solvents_compound": "Null",
    "Perovskite_surface_treatment_synthesis_atmosphere": "Air",
    "Perovskite_surface_treatment_synthesis_atmosphere_pressure": "1 atm",
    "Perovskite_surface_treatment_synthesis_atmosphere_relative_humidity": "Null",
    "Perovskite_surface_treatment_deposition_spin_coating_speed": "3000 rpm",
    "Perovskite_surface_treatment_deposition_spin_coating_time": "30 s",
    "Perovskite_surface_treatment_deposition_thermal_annealing_temperature": "100 °C",
    "Perovskite_surface_treatment_deposition_thermal_annealing_time": "10 min",
    "HTL_thickness": "200 nm",
    "HTL_stack_sequence": "Spiro-MeOTAD",
    "HTL_additive_compound": "Li-TFSI; tBP",
    "HTL_additive_concentration": "520 mg/mL",
    "HTL_deposition_method": "Spin-Coating",
    "HTL_deposition_solution_concentration": "Null",
    "HTL_deposition_solvents_compound": "Chlorobenzene",
    "HTL_deposition_synthesis_atmosphere": "Air",
    "HTL_deposition_synthesis_atmosphere_pressure": "1 atm",
    "HTL_deposition_synthesis_atmosphere_relative_humidity": "Null",
    "HTL_deposition_spin_coating_speed": "4000 rpm",
    "HTL_deposition_spin_coating_time": "20 s",
    "HTL_deposition_thermal_annealing_temperature": "Null",
    "HTL_deposition_thermal_annealing_time": "Null",
    "Backcontact_thickness": "80 nm",
    "Beckcontact_deposition_method": "Thermal evaporation",
    "Backcontact_deposition_atmosphere_pressure": "8 × 10^-5 Pa",
    "Encapsulation_method": "Null",
    "Encapsulation_atmosphere": "Null",
    "JV_measured_device_matching": "True",
    "JV_measured_reverse_scan_Voc": "1.168 V",
    "JV_measured_reverse_scan_Jsc": "24.80 mA/cm2",
    "JV_measured_reverse_scan_FF": "77.28 %",
    "JV_measured_reverse_scan_PCE": "22.38 %",
    "JV_measured_forward_scan_Voc": "1.161 V",
    "JV_measured_forward_scan_Jsc": "24.69 mA/cm2",
    "JV_measured_forward_scan_FF": "75.12 %",
    "JV_measured_forward_scan_PCE": "21.52 %",
    "JV_measured_light_spectra": "AM1.5G",
    "JV_measured_light_spectra_intensity": "100 mW/cm2",
    "JV_measured_scan_speed": "0.1 V/s",
    "JV_measured_scan_delay_time": "Null",
    "JV_certified_PCE": "21.68 %",
    "Stabilized_measured_PCE": "21.88 %",
    "Stabilized_certified_PCE": "Null",
    "Stability_test_device_matching": "True",
    "Stability_test_temperature": "25 °C",
    "Stability_test_atmosphere": "Air",
    "Stability_test_light_spectra": "AM1.5G",
    "Stability_test_light_intensity": "100 mW/cm2",
    "Stability_test_relative_humidity": "50 %",
    "Stability_PCE_after_time": "100 hours",
    "Stability_PCE_after_time_value": "83 %"
}

File: dataset/2021-2025/10.1002_adfm.202107823/Device_BestPCE_Gemini_1.5_pro_10.1002_adfm.202107823.json
{
  "Ref_DOI": "10.1002/adfm.202107823",
  "Ref_journal": "Adv. Funct. Mater.",
  "Ref_publication_year": "2022",
  "Ref_title": "Rear Interface Engineering to Suppress Migration of Iodide Ions for Efficient Perovskite Solar Cells with Minimized Hysteresis",
  "Cell_architecture": "NIP",
  "Cell_stack_sequence": "FTO/SnO2/NdCl3-IL/FA1-xMAxPbI3/m-FPEAI/Spiro-OMeTAD/Au",
  "Cell_area_measured": "0.9968 cm2",
  "ETL_thickness": "40 nm",
  "ETL_stack_sequence": "SnO2/NdCl3-IL",
  "ETL_additive_compound": null,
  "ETL_additive_concentration": null,
  "ETL_deposition_method": "Spin-coating/Thermal evaporation",
  "ETL_deposition_solution_concentration": "5 wt%",
  "ETL_deposition_solvents_compound": "H2O",
  "ETL_deposition_synthesis_atmosphere": "Air",
  "ETL_deposition_synthesis_atmosphere_pressure": "1 atm",
  "ETL_deposition_synthesis_atmosphere_relative_humidity": null,
  "ETL_deposition_spin_coating_speed": "6000 rpm",
  "ETL_deposition_spin_coating_time": "30 s",
  "ETL_deposition_thermal_annealing_temperature": "150 °C",
  "ETL_deposition_thermal_annealing_time": "30 min",
  "Perovskite_dimension": "3D",
  "Perovskite_thickness": "750 nm",
  "Perovskite_composition_long_form": "FA1-xMAxPbI3",
  "Perovskite_additive_compound": null,
  "Perovskite_additive_concentration": null,
  "Perovskite_bandgap": "1.55 eV",
  "Perovskite_deposition_method": "Spin-coating",
  "Perovskite_deposition_sequential_spin_coating": true,
  "Perovskite_deposition_spin_coating_antisolvent": null,
  "Perovskite_deposition_reaction_solutions_compounds": "PbI2;FAI;MAI;MACl",
  "Perovskite_deposition_reaction_solutions_concentrations": "1.5 M;90 mg/mL;22.5 mg/mL;9 mg/mL",
  "Perovskite_deposition_final_solutions_concentration_before_deposition": null,
  "Perovskite_deposition_solvents_compound": "DMF;DMSO;Isopropanol",
  "Perovskite_deposition_solvents_mixing_ratio": "9:1;null",
  "Perovskite_deposition_synthesis_atmosphere": "N2/Air",
  "Perovskite_deposition_synthesis_atmosphere_pressure": "1 atm",
  "Perovskite_deposition_synthesis_atmosphere_relative_humidity": "<40%",
  "Perovskite_deposition_spin_coating_speed": "1500 rpm;2500 rpm",
  "Perovskite_deposition_spin_coating_time": "30 s;30 s",
  "Perovskite_deposition_thermal_annealing_atmosphere": "Air",
  "Perovskite_deposition_thermal_annealing_temperature": "70 °C;150 °C",
  "Perovskite_deposition_thermal_annealing_time": "1 min;15 min",
  "Perovskite_surface_treatment_material": "m-FPEAI",
  "Perovskite_surface_treatment_method": "Spin-coating",
  "Perovskite_surface_treatment_solution_concentration": "5 mg/mL",
  "Perovskite_surface_treatment_solvents_compound": null,
  "Perovskite_surface_treatment_synthesis_atmosphere": "Air",
  "Perovskite_surface_treatment_synthesis_atmosphere_pressure": "1 atm",
  "Perovskite_surface_treatment_synthesis_atmosphere_relative_humidity": null,
  "Perovskite_surface_treatment_deposition_spin_coating_speed": "3000 rpm",
  "Perovskite_surface_treatment_deposition_spin_coating_time": "30 s",
  "Perovskite_surface_treatment_deposition_thermal_annealing_temperature": "100 °C",
  "Perovskite_surface_treatment_deposition_thermal_annealing_time": "10 min",
  "HTL_thickness": "200 nm",
  "HTL_stack_sequence": "Spiro-OMeTAD",
  "HTL_additive_compound": "tBP;Li-TFSI",
  "HTL_additive_concentration": "28.8 μL/mL;17.5 μL/mL",
  "HTL_deposition_method": "Spin-coating",
  "HTL_deposition_solution_concentration": "72.3 mg/mL",
  "HTL_deposition_solvents_compound": "Chlorobenzene",
  "HTL_deposition_synthesis_atmosphere": null,
  "HTL_deposition_synthesis_atmosphere_pressure": "1 atm",
  "HTL_deposition_synthesis_atmosphere_relative_humidity": null,
  "HTL_deposition_spin_coating_speed": "4000 rpm",
  "HTL_deposition_spin_coating_time": "20 s",
  "HTL_deposition_thermal_annealing_temperature": null,
  "HTL_deposition_thermal_annealing_time": null,
  "Backcontact_thickness": "80 nm",
  "Beckcontact_deposition_method": "Thermal evaporation",
  "Backcontact_deposition_atmosphere_pressure": "8 x 10^-5 Pa",
  "Encapsulation_method": null,
  "Encapsulation_atmosphere": null,
  "JV_measured_device_matching": true,
  "JV_measured_reverse_scan_Voc": "1.168 V",
  "JV_measured_reverse_scan_Jsc": "24.80 mA/cm2",
  "JV_measured_reverse_scan_FF": "77.28 %",
  "JV_measured_reverse_scan_PCE": "22.38 %",
  "JV_measured_forward_scan_Voc": "1.161 V",
  "JV_measured_forward_scan_Jsc": "24.69 mA/cm2",
  "JV_measured_forward_scan_FF": "75.12 %",
  "JV_measured_forward_scan_PCE": "21.52 %",
  "JV_measured_light_spectra": "AM1.5G",
  "JV_measured_light_spectra_intensity": "100 mW/cm2",
  "JV_measured_scan_speed": "0.1 V/s",
  "JV_measured_scan_delay_time": null,
  "JV_certified_PCE": "21.68 %",
  "Stabilized_measured_PCE": "21.88 %",
  "Stabilized_certified_PCE": null,
  "Stability_test_device_matching": true,
  "Stability_test_temperature": "25 °C",
  "Stability_test_atmosphere": "Air",
  "Stability_test_light_spectra": "AM1.5G",
  "Stability_test_light_intensity": "100 mW/cm2",
  "Stability_test_relative_humidity": "50 ± 20%",
  "Stability_PCE_after_time": "100 h",
  "Stability_PCE_after_time_value": "83%"
}

File: dataset/2021-2025/10.1002_adfm.202107823/Device_BestPCE_Gemini_2.0_Flash_10.1002_adfm.202107823.json
{
  "Ref_DOI": "10.1002/adfm.202107823",
  "Ref_journal": "Adv. Funct. Mater.",
  "Ref_publication_year": "2022",
  "Ref_title": "Rear Interface Engineering to Suppress Migration of Iodide Ions for Efficient Perovskite Solar Cells with Minimized Hysteresis",
  "Cell_architecture": "NIP",
  "Cell_stack_sequence": "FTO/SnO2/NdCl3-IL/FA1-xMAxPbI3/m-FPEAI/Spiro-MeOTAD/Au",
  "Cell_area_measured": "0.9968 cm2",
  "ETL_thickness": "40",
  "ETL_stack_sequence": "SnO2",
  "ETL_additive_compound": "Null",
  "ETL_additive_concentration": "Null",
  "ETL_deposition_method": "Spin-coating",
  "ETL_deposition_solution_concentration": "5 wt%",
  "ETL_deposition_solvents_compound": "H2O",
  "ETL_deposition_synthesis_atmosphere": "Air",
  "ETL_deposition_synthesis_atmosphere_pressure": "1 atm",
  "ETL_deposition_synthesis_atmosphere_relative_humidity": "Null",
  "ETL_deposition_spin_coating_speed": "6000 rpm",
  "ETL_deposition_spin_coating_time": "30 s",
  "ETL_deposition_thermal_annealing_temperature": "150",
  "ETL_deposition_thermal_annealing_time": "30",
  "Perovskite_dimension": "3D",
  "Perovskite_thickness": "750",
  "Perovskite_composition_long_form": "FA1-xMAxPbI3",
  "Perovskite_additive_compound": "Null",
  "Perovskite_additive_concentration": "Null",
  "Perovskite_bandgap": "1.55",
  "Perovskite_deposition_method": "Spin-coating",
  "Perovskite_deposition_sequential_spin_coating": "True",
  "Perovskite_deposition_spin_coating_antisolvent": "Null",
  "Perovskite_deposition_reaction_solutions_compounds": "PbI2;FAI, MAI, MACl",
  "Perovskite_deposition_reaction_solutions_concentrations": "1.5 M;90 mg, 22.5 mg, 9 mg",
  "Perovskite_deposition_final_solutions_concentration_before_deposition": "Null",
  "Perovskite_deposition_solvents_compound": "DMF;DMSO;Isopropanol",
  "Perovskite_deposition_solvents_mixing_ratio": "9:1;Null;Null",
  "Perovskite_deposition_synthesis_atmosphere": "Nitrogen",
  "Perovskite_deposition_synthesis_atmosphere_pressure": "1 atm",
  "Perovskite_deposition_synthesis_atmosphere_relative_humidity": "Null",
  "Perovskite_deposition_spin_coating_speed": "1500 rpm;2500 rpm",
  "Perovskite_deposition_spin_coating_time": "30 s;30 s",
  "Perovskite_deposition_thermal_annealing_atmosphere": "Air",
  "Perovskite_deposition_thermal_annealing_temperature": "70;150",
  "Perovskite_deposition_thermal_annealing_time": "1;15",
  "Perovskite_surface_treatment_material": "m-FPEAI",
  "Perovskite_surface_treatment_method": "Spin-coating",
  "Perovskite_surface_treatment_solution_concentration": "5 mg/mL",
  "Perovskite_surface_treatment_solvents_compound": "Null",
  "Perovskite_surface_treatment_synthesis_atmosphere": "Null",
  "Perovskite_surface_treatment_synthesis_atmosphere_pressure": "Null",
  "Perovskite_surface_treatment_synthesis_atmosphere_relative_humidity": "Null",
  "Perovskite_surface_treatment_deposition_spin_coating_speed": "3000 rpm",
  "Perovskite_surface_treatment_deposition_spin_coating_time": "30 s",
  "Perovskite_surface_treatment_deposition_thermal_annealing_temperature": "100",
  "Perovskite_surface_treatment_deposition_thermal_annealing_time": "10",
  "HTL_thickness": "200",
  "HTL_stack_sequence": "Spiro-OMeTAD",
  "HTL_additive_compound": "t-BP;Li-TFSI",
  "HTL_additive_concentration": "28.8 μL;17.5 μL",
  "HTL_deposition_method": "Spin-coating",
  "HTL_deposition_solution_concentration": "72.3 mg/mL",
  "HTL_deposition_solvents_compound": "Chlorobenzene",
  "HTL_deposition_synthesis_atmosphere": "Null",
  "HTL_deposition_synthesis_atmosphere_pressure": "Null",
  "HTL_deposition_synthesis_atmosphere_relative_humidity": "Null",
  "HTL_deposition_spin_coating_speed": "4000 rpm",
  "HTL_deposition_spin_coating_time": "20 s",
  "HTL_deposition_thermal_annealing_temperature": "Null",
  "HTL_deposition_thermal_annealing_time": "Null",
  "Backcontact_thickness": "80",
  "Beckcontact_deposition_method": "Thermal evaporation",
  "Backcontact_deposition_atmosphere_pressure": "8 × 10−5 Pa",
  "Encapsulation_method": "Anti-reflection film",
  "Encapsulation_atmosphere": "Null",
  "JV_measured_device_matching": "True",
  "JV_measured_reverse_scan_Voc": "1.168",
  "JV_measured_reverse_scan_Jsc": "24.80",
  "JV_measured_reverse_scan_FF": "77.28",
  "JV_measured_reverse_scan_PCE": "22.38",
  "JV_measured_forward_scan_Voc": "1.161",
  "JV_measured_forward_scan_Jsc": "24.69",
  "JV_measured_forward_scan_FF": "75.12",
  "JV_measured_forward_scan_PCE": "21.52",
  "JV_measured_light_spectra": "AM 1.5G",
  "JV_measured_light_spectra_intensity": "100 W cm−2",
  "JV_measured_scan_speed": "0.1 V s−1",
  "JV_measured_scan_delay_time": "Null",
  "JV_certified_PCE": "21.68",
  "Stabilized_measured_PCE": "Null",
  "Stabilized_certified_PCE": "Null",
  "Stability_test_device_matching": "False",
  "Stability_test_temperature": "Null",
  "Stability_test_atmosphere": "Null",
  "Stability_test_light_spectra": "Null",
  "Stability_test_light_intensity": "Null",
  "Stability_test_relative_humidity": "Null",
  "Stability_PCE_after_time": "Null",
  "Stability_PCE_after_time_value": "Null"
}

File: dataset/2021-2025/10.1002_adfm.202107823/Device_BestPCE_claude_haiku_10.1002_adfm.202107823.json
{
  "Ref_DOI": "10.1002/adfm.202107823",
  "Ref_journal": "Advanced Functional Materials",
  "Ref_publication_year": "2022",
  "Ref_title": "Rear Interface Engineering to Suppress Migration of Iodide Ions for Efficient Perovskite Solar Cells with Minimized Hysteresis",
  "Cell_architecture": "NIP",
  "Cell_stack_sequence": "FTO/SnO2/NdCl3-IL/FA1-xMAxPbI3/m-FPEAI/Spiro-OMeTAD/Au",
  "Cell_area_measured": "0.9968 cm2",
  "ETL_thickness": "40",
  "ETL_stack_sequence": "SnO2",
  "ETL_additive_compound": "Null",
  "ETL_additive_concentration": "Null",
  "ETL_deposition_method": "Spin-coating",
  "ETL_deposition_solution_concentration": "5 wt%",
  "ETL_deposition_solvents_compound": "Water",
  "ETL_deposition_synthesis_atmosphere": "Air",
  "ETL_deposition_synthesis_atmosphere_pressure": "1 atm",
  "ETL_deposition_synthesis_atmosphere_relative_humidity": "<40%",
  "ETL_deposition_spin_coating_speed": "6000",
  "ETL_deposition_spin_coating_time": "30",
  "ETL_deposition_thermal_annealing_temperature": "150",
  "ETL_deposition_thermal_annealing_time": "30",
  "Perovskite_dimension": "3D",
  "Perovskite_thickness": "750",
  "Perovskite_composition_long_form": "FA1-xMAxPbI3",
  "Perovskite_additive_compound": "MACl",
  "Perovskite_additive_concentration": "9 mg/mL",
  "Perovskite_bandgap": "1.55",
  "Perovskite_deposition_method": "Spin-coating",
  "Perovskite_deposition_sequential_spin_coating": "True",
  "Perovskite_deposition_spin_coating_antisolvent": "Null",
  "Perovskite_deposition_reaction_solutions_compounds": "PbI2;FAI;MAI;MACl",
  "Perovskite_deposition_reaction_solutions_concentrations": "1.5 M;Null;Null;Null",
  "Perovskite_deposition_final_solutions_concentration_before_deposition": "Null",
  "Perovskite_deposition_solvents_compound": "DMF;DMSO;Isopropanol",
  "Perovskite_deposition_solvents_mixing_ratio": "9:1;Null;Null",
  "Perovskite_deposition_synthesis_atmosphere": "Nitrogen",
  "Perovskite_deposition_synthesis_atmosphere_pressure": "1 atm",
  "Perovskite_deposition_synthesis_atmosphere_relative_humidity": "<40%",
  "Perovskite_deposition_spin_coating_speed": "1500;2500",
  "Perovskite_deposition_spin_coating_time": "30;30",
  "Perovskite_deposition_thermal_annealing_atmosphere": "Air",
  "Perovskite_deposition_thermal_annealing_temperature": "70;150",
  "Perovskite_deposition_thermal_annealing_time": "1;15",
  "Perovskite_surface_treatment_material": "m-FPEAI",
  "Perovskite_surface_treatment_method": "Spin-coating",
  "Perovskite_surface_treatment_solution_concentration": "5 mg/mL",
  "Perovskite_surface_treatment_solvents_compound": "Null",
  "Perovskite_surface_treatment_synthesis_atmosphere": "Air",
  "Perovskite_surface_treatment_synthesis_atmosphere_pressure": "1 atm",
  "Perovskite_surface_treatment_synthesis_atmosphere_relative_humidity": "Null",
  "Perovskite_surface_treatment_deposition_spin_coating_speed": "3000",
  "Perovskite_surface_treatment_deposition_spin_coating_time": "30",
  "Perovskite_surface_treatment_deposition_thermal_annealing_temperature": "100",
  "Perovskite_surface_treatment_deposition_thermal_annealing_time": "10",
  "HTL_thickness": "200",
  "HTL_stack_sequence": "Spiro-OMeTAD",
  "HTL_additive_compound": "t-BP;Li-TFSI",
  "HTL_additive_concentration": "Null;520 mg/mL",
  "HTL_deposition_method": "Spin-coating",
  "HTL_deposition_solution_concentration": "72.3 mg/mL",
  "HTL_deposition_solvents_compound": "Chlorobenzene",
  "HTL_deposition_synthesis_atmosphere": "Null",
  "HTL_deposition_synthesis_atmosphere_pressure": "1 atm",
  "HTL_deposition_synthesis_atmosphere_relative_humidity": "Null",
  "HTL_deposition_spin_coating_speed": "4000",
  "HTL_deposition_spin_coating_time": "20",
  "HTL_deposition_thermal_annealing_temperature": "Null",
  "HTL_deposition_thermal_annealing_time": "Null",
  "Backcontact_thickness": "80",
  "Beckcontact_deposition_method": "Thermal evaporation",
  "Backcontact_deposition_atmosphere_pressure": "8 × 10^-5 Pa",
  "Encapsulation_method": "Antireflection film",
  "Encapsulation_atmosphere": "Null",
  "JV_measured_device_matching": "True",
  "JV_measured_reverse_scan_Voc": "1.125",
  "JV_measured_reverse_scan_Jsc": "25.12",
  "JV_measured_reverse_scan_FF": "76.71",
  "JV_measured_reverse_scan_PCE": "21.68",
  "JV_measured_forward_scan_Voc": "Null",
  "JV_measured_forward_scan_Jsc": "Null",
  "JV_measured_forward_scan_FF": "Null",
  "JV_measured_forward_scan_PCE": "Null",
  "JV_measured_light_spectra": "AM1.5G",
  "JV_measured_light_spectra_intensity": "1 sun",
  "JV_measured_scan_speed": "0.1",
  "JV_measured_scan_delay_time": "Null",
  "JV_certified_PCE": "21.68",
  "Stabilized_measured_PCE": "Null",
  "Stabilized_certified_PCE": "Null",
  "Stability_test_device_matching": "True",
  "Stability_test_temperature": "25",
  "Stability_test_atmosphere": "Air",
  "Stability_test_light_spectra": "AM1.5G",
  "Stability_test_light_intensity": "1 sun",
  "Stability_test_relative_humidity": "50 ± 20%",
  "Stability_PCE_after_time": "100 hours",
  "Stability_PCE_after_time_value": "83"
}

File: dataset/2021-2025/10.1002_adfm.202107823/Device_BestPCE_gpt4o_10.1002_adfm.202107823.json
{
  "Ref_DOI": "10.1002/adfm.202107823",
  "Ref_journal": "Adv. Funct. Mater.",
  "Ref_publication_year": "2022",
  "Ref_title": "Rear Interface Engineering to Suppress Migration of Iodide Ions for Efficient Perovskite Solar Cells with Minimized Hysteresis",
  "Cell_architecture": "NIP",
  "Cell_stack_sequence": "FTO/SnO2/NdCl3-IL/FA1-xMAxPbI3/m-FPEAI/Spiro-MeOTAD/Au",
  "Cell_area_measured": "0.9968 cm2",
  "ETL_thickness": "40 nm",
  "ETL_stack_sequence": "SnO2/NdCl3-IL",
  "ETL_additive_compound": "Null",
  "ETL_additive_concentration": "Null",
  "ETL_deposition_method": "Spin-coating/Thermal evaporation",
  "ETL_deposition_solution_concentration": "5 wt%/Null",
  "ETL_deposition_solvents_compound": "H2O/Null",
  "ETL_deposition_synthesis_atmosphere": "Air",
  "ETL_deposition_synthesis_atmosphere_pressure": "1 atm",
  "ETL_deposition_synthesis_atmosphere_relative_humidity": "Null",
  "ETL_deposition_spin_coating_speed": "6000 rpm/Null",
  "ETL_deposition_spin_coating_time": "30 s/Null",
  "ETL_deposition_thermal_annealing_temperature": "150 °C/Null",
  "ETL_deposition_thermal_annealing_time": "30 min/Null",
  "Perovskite_dimension": "3D/2D",
  "Perovskite_thickness": "750 nm",
  "Perovskite_composition_long_form": "FA1-xMAxPbI3",
  "Perovskite_additive_compound": "Null",
  "Perovskite_additive_concentration": "Null",
  "Perovskite_bandgap": "1.55 eV",
  "Perovskite_deposition_method": "Spin-coating",
  "Perovskite_deposition_sequential_spin_coating": "True",
  "Perovskite_deposition_spin_coating_antisolvent": "Null",
  "Perovskite_deposition_reaction_solutions_compounds": "PbI2;FAI:MAI:MACl",
  "Perovskite_deposition_reaction_solutions_concentrations": "1.5 M;90 mg:22.5 mg:9 mg",
  "Perovskite_deposition_final_solutions_concentration_before_deposition": "Null",
  "Perovskite_deposition_solvents_compound": "DMF:DMSO;IPA",
  "Perovskite_deposition_solvents_mixing_ratio": "9:1;Null",
  "Perovskite_deposition_synthesis_atmosphere": "Nitrogen",
  "Perovskite_deposition_synthesis_atmosphere_pressure": "1 atm",
  "Perovskite_deposition_synthesis_atmosphere_relative_humidity": "Null",
  "Perovskite_deposition_spin_coating_speed": "1500 rpm;2500 rpm",
  "Perovskite_deposition_spin_coating_time": "30 s;30 s",
  "Perovskite_deposition_thermal_annealing_atmosphere": "Air",
  "Perovskite_deposition_thermal_annealing_temperature": "70 °C;150 °C",
  "Perovskite_deposition_thermal_annealing_time": "1 min;15 min",
  "Perovskite_surface_treatment_material": "m-FPEAI",
  "Perovskite_surface_treatment_method": "Spin-coating",
  "Perovskite_surface_treatment_solution_concentration": "5 mg/mL",
  "Perovskite_surface_treatment_solvents_compound": "IPA",
  "Perovskite_surface_treatment_synthesis_atmosphere": "Air",
  "Perovskite_surface_treatment_synthesis_atmosphere_pressure": "1 atm",
  "Perovskite_surface_treatment_synthesis_atmosphere_relative_humidity": "Null",
  "Perovskite_surface_treatment_deposition_spin_coating_speed": "3000 rpm",
  "Perovskite_surface_treatment_deposition_spin_coating_time": "30 s",
  "Perovskite_surface_treatment_deposition_thermal_annealing_temperature": "100 °C",
  "Perovskite_surface_treatment_deposition_thermal_annealing_time": "10 min",
  "HTL_thickness": "200 nm",
  "HTL_stack_sequence": "Spiro-MeOTAD",
  "HTL_additive_compound": "Li-TFSI, tBP",
  "HTL_additive_concentration": "520 mg/mL",
  "HTL_deposition_method": "Spin-coating",
  "HTL_deposition_solution_concentration": "72.3 mg/mL",
  "HTL_deposition_solvents_compound": "Chlorobenzene",
  "HTL_deposition_synthesis_atmosphere": "Air",
  "HTL_deposition_synthesis_atmosphere_pressure": "1 atm",
  "HTL_deposition_synthesis_atmosphere_relative_humidity": "Null",
  "HTL_deposition_spin_coating_speed": "4000 rpm",
  "HTL_deposition_spin_coating_time": "20 s",
  "HTL_deposition_thermal_annealing_temperature": "Null",
  "HTL_deposition_thermal_annealing_time": "Null",
  "Backcontact_thickness": "80 nm",
  "Beckcontact_deposition_method": "Thermal evaporation",
  "Backcontact_deposition_atmosphere_pressure": "8 × 10−5 Pa",
  "Encapsulation_method": "Null",
  "Encapsulation_atmosphere": "Null",
  "JV_measured_device_matching": "True",
  "JV_measured_reverse_scan_Voc": "1.168 V",
  "JV_measured_reverse_scan_Jsc": "24.80 mA/cm2",
  "JV_measured_reverse_scan_FF": "77.28 %",
  "JV_measured_reverse_scan_PCE": "22.38 %",
  "JV_measured_forward_scan_Voc": "1.161 V",
  "JV_measured_forward_scan_Jsc": "24.69 mA/cm2",
  "JV_measured_forward_scan_FF": "75.12 %",
  "JV_measured_forward_scan_PCE": "21.52 %",
  "JV_measured_light_spectra": "AM1.5G",
  "JV_measured_light_spectra_intensity": "100 mW/cm2",
  "JV_measured_scan_speed": "0.1 V/s",
  "JV_measured_scan_delay_time": "Null",
  "JV_certified_PCE": "21.68",
  "Stabilized_measured_PCE": "21.88",
  "Stabilized_certified_PCE": "Null",
  "Stability_test_device_matching": "True",
  "Stability_test_temperature": "25 °C",
  "Stability_test_atmosphere": "Air",
  "Stability_test_light_spectra": "AM1.5G",
  "Stability_test_light_intensity": "100 mW/cm2",
  "Stability_test_relative_humidity": "50 %",
  "Stability_PCE_after_time": "100 hours",
  "Stability_PCE_after_time_value": "83 %"
}
