Repository: jiayijdong/PSCbench

# PSCbench


**PSCbench** is a novel benchmark for materials science research-level scientific
dataset curation sourced from published journals. The benchmark is designed to evaluate the complex classification capabilities,
strong domain knowledge, and advanced calculation skills of LLMs.

## Data


The PSCbench dataset is under dataset folder in json file format. Each file is list of dictionary and can be extracted using following scripts.
Each file stands for one published journal, which is fully elaborated in the paper. 

```
with open("./dataset/retroactive/{}.json".format(subject), encoding='utf-8') as json_file:
    problems=json.load(json_file)
```

File: dataset/2021-2025/10.1002_adfm.202107823/Device_BestPCE_gpt4o_mini_10.1002_adfm.202107823.json
{
  "Ref_DOI": "10.1002/adfm.202107823",
  "Ref_journal": "Adv. Funct. Mater.",
  "Ref_publication_year": "2022",
  "Ref_title": "Rear Interface Engineering to Suppress Migration of Iodide Ions for Efficient Perovskite Solar Cells with Minimized Hysteresis",
  "Cell_architecture": "NIP",
  "Cell_stack_sequence": "FTO/SnO2/NdCl3-IL/FA1-xMAxPbI3/Spiro-OMeTAD/Au",
  "Cell_area_measured": "1.0 cm2",
  "ETL_thickness": "40 nm",
  "ETL_stack_sequence": "SnO2",
  "ETL_additive_compound": "Null",
  "ETL_additive_concentration": "Null",
  "ETL_deposition_method": "Spin-coating",
  "ETL_deposition_solution_concentration": "5 wt%",
  "ETL_deposition_solvents_compound": "Null",
  "ETL_deposition_synthesis_atmosphere": "Air",
  "ETL_deposition_synthesis_atmosphere_pressure": "1 atm",
  "ETL_deposition_synthesis_atmosphere_relative_humidity": "Null",
  "ETL_deposition_spin_coating_speed": "6000 rpm",
  "ETL_deposition_spin_coating_time": "30 s",
  "ETL_deposition_thermal_annealing_temperature": "150 °C",
  "ETL_deposition_thermal_annealing_time": "30 min",
  "Perovskite_dimension": "3D",
  "Perovskite_thickness": "750 nm",
  "Perovskite_composition_long_form": "FA1-xMAxPbI3",
  "Perovskite_additive_compound": "m-FPEAI",
  "Perovskite_additive_concentration": "5 mg/mL",
  "Perovskite_bandgap": "1.55 eV",
  "Perovskite_deposition_method": "Spin-coating",
  "Perovskite_deposition_sequential_spin_coating": "False",
  "Perovskite_deposition_spin_coating_antisolvent": "Null",
  "Perovskite_deposition_reaction_solutions_compounds": "PbI2;FAI;MAI;MACl",
  "Perovskite_deposition_reaction_solutions_concentrations": "1.5 M;Null;Null;Null",
  "Perovskite_deposition_final_solutions_concentration_before_deposition": "Null",
  "Perovskite_deposition_solvents_compound": "Isopropanol",
  "Perovskite_deposition_solvents_mixing_ratio": "Null",
  "Perovskite_deposition_synthesis_atmosphere": "Nitrogen",
  "Perovskite_deposition_synthesis_atmosphere_pressure": "1 atm",
  "Perovskite_deposition_synthesis_atmosphere_relative_humidity": "Null",
  "Perovskite_deposition_spin_coating_speed": "1500 rpm;2500 rpm",
  "Perovskite_deposition_spin_coating_time": "30 s;30 s",
  "Perovskite_deposition_thermal_annealing_atmosphere": "Air",
  "Perovskite_deposition_thermal_annealing_temperature": "70 °C;150 °C",
  "Perovskite_deposition_thermal_annealing_time": "1 min;15 min",
  "Perovskite_surface_treatment_material": "m-FPEAI",
  "Perovskite_surface_treatment_method": "Spin-coating",
  "Perovskite_surface_treatment_solution_concentration": "5 mg/mL",
  "Perovskite_surface_treatment_solvents_compound": "Null",
  "Perovskite_surface_treatment_synthesis_atmosphere": "Air",
  "Perovskite_surface_treatment_synthesis_atmosphere_pressure": "1 atm",
  "Perovskite_surface_treatment_synthesis_atmosphere_relative_humidity": "Null",
  "Perovskite_surface_treatment_deposition_spin_coating_speed": "3000 rpm",
  "Perovskite_surface_treatment_deposition_spin_coating_time": "30 s",
  "Perovskite_surface_treatment_deposition_thermal_annealing_temperature": "100 °C",
  "Perovskite_surface_treatment_deposition_thermal_annealing_time": "10 min",
  "HTL_thickness": "200 nm",
  "HTL_stack_sequence": "Spiro-OMeTAD",
  "HTL_additive_compound": "Li-TFSI;tBP",
  "HTL_additive_concentration": "520 mg/mL;28.8 μL",
  "HTL_deposition_method": "Spin-coating",
  "HTL_deposition_solution_concentration": "Null",
  "HTL_deposition_solvents_compound": "Chlorobenzene",
  "HTL_deposition_synthesis_atmosphere": "Air",
  "HTL_deposition_synthesis_atmosphere_pressure": "1 atm",
  "HTL_deposition_synthesis_atmosphere_relative_humidity": "Null",
  "HTL_deposition_spin_coating_speed": "4000 rpm",
  "HTL_deposition_spin_coating_time": "20 s",
  "HTL_deposition_thermal_annealing_temperature": "Null",
  "HTL_deposition_thermal_annealing_time": "Null",
  "Backcontact_thickness": "80 nm",
  "Beckcontact_deposition_method": "Thermal evaporation",
  "Backcontact_deposition_atmosphere_pressure": "1 atm",
  "Encapsulation_method": "Null",
  "Encapsulation_atmosphere": "Null",
  "JV_measured_device_matching": "True",
  "JV_measured_reverse_scan_Voc": "1.138 V",
  "JV_measured_reverse_scan_Jsc": "23.65 mA/cm2",
  "JV_measured_reverse_scan_FF": "82.23 %",
  "JV_measured_reverse_scan_PCE": "22.13 %",
  "JV_measured_forward_scan_Voc": "1.122 V",
  "JV_measured_forward_scan_Jsc": "23.66 mA/cm2",
  "JV_measured_forward_scan_FF": "82.35 %",
  "JV_measured_forward_scan_PCE": "21.86 %",
  "JV_measured_light_spectra": "AM1.5G",
  "JV_measured_light_spectra_intensity": "1 sun",
  "JV_measured_scan_speed": "0.1 V/s",
  "JV_measured_scan_delay_time": "Null",
  "JV_certified_PCE": "21.68 %",
  "Stabilized_measured_PCE": "Null",
  "Stabilized_certified_PCE": "Null",
  "Stability_test_device_matching": "True",
  "Stability_test_temperature": "25 °C",
  "Stability_test_atmosphere": "Air",
  "Stability_test_light_spectra": "AM1.5G",
  "Stability_test_light_intensity": "1 sun",
  "Stability_test_relative_humidity": "30 %",
  "Stability_PCE_after_time": "100 h",
  "Stability_PCE_after_time_value": "83 %"
}

File: dataset/2021-2025/10.1002_adfm.202107823/Device_BestPCE_gpt4o_mini_zero_shot_10.1002_adfm.202107823.json
{
  "Ref_DOI": "10.1002/adfm.202107823",
  "Ref_journal": "Adv. Funct. Mater.",
  "Ref_publication_year": "2022",
  "Ref_title": "Rear Interface Engineering to Suppress Migration of Iodide Ions for Efficient Perovskite Solar Cells with Minimized Hysteresis",
  "Cell_architecture": "n–i–p",
  "Cell_stack_sequence": "FTO/SnO2/NdCl3-IL/FA1−xMAxPbI3/Spiro-OMeTAD/Au",
  "Cell_area_measured": "1 cm2",
  "ETL_thickness": "40 nm",
  "ETL_stack_sequence": "SnO2",
  "ETL_additive_compound": "Null",
  "ETL_additive_concentration": "Null",
  "ETL_deposition_method": "spin-coating",
  "ETL_deposition_solution_concentration": "5 wt%",
  "ETL_deposition_solvents_compound": "H2O",
  "ETL_deposition_synthesis_atmosphere": "N2",
  "ETL_deposition_synthesis_atmosphere_pressure": "Null",
  "ETL_deposition_synthesis_atmosphere_relative_humidity": "Null",
  "ETL_deposition_spin_coating_speed": "6000 rpm",
  "ETL_deposition_spin_coating_time": "30 s",
  "ETL_deposition_thermal_annealing_temperature": "150 °C",
  "ETL_deposition_thermal_annealing_time": "30 min",
  "Perovskite_dimension": "3D",
  "Perovskite_thickness": "750 nm",
  "Perovskite_composition_long_form": "FA1−xMAxPbI3",
  "Perovskite_additive_compound": "PEAI",
  "Perovskite_additive_concentration": "5 mg/mL",
  "Perovskite_bandgap": "1.55 eV",
  "Perovskite_deposition_method": "spin-coating",
  "Perovskite_deposition_sequential_spin_coating": "Null",
  "Perovskite_deposition_spin_coating_antisolvent": "Null",
  "Perovskite_deposition_reaction_solutions_compounds": "PbI2, FAI, MAI, MACl",
  "Perovskite_deposition_reaction_solutions_concentrations": "1.5 M",
  "Perovskite_deposition_final_solutions_concentration_before_deposition": "Null",
  "Perovskite_deposition_solvents_compound": "isopropanol",
  "Perovskite_deposition_solvents_mixing_ratio": "Null",
  "Perovskite_deposition_synthesis_atmosphere": "air",
  "Perovskite_deposition_synthesis_atmosphere_pressure": "Null",
  "Perovskite_deposition_synthesis_atmosphere_relative_humidity": "<40%",
  "Perovskite_deposition_spin_coating_speed": "2500 rpm",
  "Perovskite_deposition_spin_coating_time": "30 s",
  "Perovskite_deposition_thermal_annealing_atmosphere": "air",
  "Perovskite_deposition_thermal_annealing_temperature": "150 °C",
  "Perovskite_deposition_thermal_annealing_time": "15 min",
  "Perovskite_surface_treatment_material": "Null",
  "Perovskite_surface_treatment_method": "Null",
  "Perovskite_surface_treatment_solution_concentration": "Null",
  "Perovskite_surface_treatment_solvents_compound": "Null",
  "Perovskite_surface_treatment_synthesis_atmosphere": "Null",
  "Perovskite_surface_treatment_synthesis_atmosphere_pressure": "Null",
  "Perovskite_surface_treatment_synthesis_atmosphere_relative_humidity": "Null",
  "Perovskite_surface_treatment_deposition_spin_coating_speed": "Null",
  "Perovskite_surface_treatment_deposition_spin_coating_time": "Null",
  "Perovskite_surface_treatment_deposition_thermal_annealing_temperature": "Null",
  "Perovskite_surface_treatment_deposition_thermal_annealing_time": "Null",
  "HTL_thickness": "200 nm",
  "HTL_stack_sequence": "Spiro-OMeTAD",
  "HTL_additive_compound": "Li-TFSI",
  "HTL_additive_concentration": "520 mg/mL",
  "HTL_deposition_method": "spin-coating",
  "HTL_deposition_solution_concentration": "Null",
  "HTL_deposition_solvents_compound": "chlorobenzene",
  "HTL_deposition_synthesis_atmosphere": "Null",
  "HTL_deposition_synthesis_atmosphere_pressure": "Null",
  "HTL_deposition_synthesis_atmosphere_relative_humidity": "Null",
  "HTL_deposition_spin_coating_speed": "4000 rpm",
  "HTL_deposition_spin_coating_time": "20 s",
  "HTL_deposition_thermal_annealing_temperature": "Null",
  "HTL_deposition_thermal_annealing_time": "Null",
  "Backcontact_thickness": "80 nm",
  "Beckcontact_deposition_method": "thermal evaporation",
  "Backcontact_deposition_atmosphere_pressure": "Null",
  "Encapsulation_method": "Null",
  "Encapsulation_atmosphere": "Null",
  "JV_measured_device_matching": "Null",
  "JV_measured_reverse_scan_Voc": "1.138 V",
  "JV_measured_reverse_scan_Jsc": "23.65 mA/cm2",
  "JV_measured_reverse_scan_FF": "82.23%",
  "JV_measured_reverse_scan_PCE": "22.13%",
  "JV_measured_forward_scan_Voc": "1.122 V",
  "JV_measured_forward_scan_Jsc": "23.66 mA/cm2",
  "JV_measured_forward_scan_FF": "82.35%",
  "JV_measured_forward_scan_PCE": "21.86%",
  "JV_measured_light_spectra": "Null",
  "JV_measured_light_spectra_intensity": "Null",
  "JV_measured_scan_speed": "0.1 V/s",
  "JV_measured_scan_delay_time": "Null",
  "JV_certified_PCE": "21.68%",
  "Stabilized_measured_PCE": "Null",
  "Stabilized_certified_PCE": "Null",
  "Stability_test_device_matching": "Null",
  "Stability_test_temperature": "25 °C",
  "Stability_test_atmosphere": "air",
  "Stability_test_light_spectra": "Null",
  "Stability_test_light_intensity": "Null",
  "Stability_test_relative_humidity": "30 ± 20%",
  "Stability_PCE_after_time": "100 h",
  "Stability_PCE_after_time_value": "83%"
}

File: dataset/2021-2025/10.1002_adfm.202107823/Device_BestPCE_grok_10.1002_adfm.202107823.json
{
  "Ref_DOI": "10.1002/adfm.202107823",
  "Ref_journal": "Advanced Functional Materials",
  "Ref_publication_year": "2022",
  "Ref_title": "Rear Interface Engineering to Suppress Migration of Iodide Ions for Efficient Perovskite Solar Cells with Minimized Hysteresis",
  "Cell_architecture": "NIP",
  "Cell_stack_sequence": "FTO/SnO2/NdCl3-IL/FA1-xMAxPbI3/m-FPEAI/Spiro-OMeTAD/Au",
  "Cell_area_measured": "0.9968 cm2",
  "ETL_thickness": "40 nm/3 nm",
  "ETL_stack_sequence": "SnO2/NdCl3-IL",
  "ETL_additive_compound": "Null",
  "ETL_additive_concentration": "Null",
  "ETL_deposition_method": "Spin-coating/Thermal evaporation",
  "ETL_deposition_solution_concentration": "5 wt%/Null",
  "ETL_deposition_solvents_compound": "Water/Null",
  "ETL_deposition_synthesis_atmosphere": "Air",
  "ETL_deposition_synthesis_atmosphere_pressure": "1 atm",
  "ETL_deposition_synthesis_atmosphere_relative_humidity": "Null",
  "ETL_deposition_spin_coating_speed": "6000 rpm/Null",
  "ETL_deposition_spin_coating_time": "30 s/Null",
  "ETL_deposition_thermal_annealing_temperature": "150 °C/Null",
  "ETL_deposition_thermal_annealing_time": "30 min/Null",
  "Perovskite_dimension": "3D/2D",
  "Perovskite_thickness": "750 nm",
  "Perovskite_composition_long_form": "FA1-xMAxPbI3",
  "Perovskite_additive_compound": "Null",
  "Perovskite_additive_concentration": "Null",
  "Perovskite_bandgap": "1.55 eV",
  "Perovskite_deposition_method": "Spin-coating",
  "Perovskite_deposition_sequential_spin_coating": "True",
  "Perovskite_deposition_spin_coating_antisolvent": "Null",
  "Perovskite_deposition_reaction_solutions_compounds": "PbI2; FAI:MAI:MACl",
  "Perovskite_deposition_reaction_solutions_concentrations": "1.5 M; 90 mg/mL:22.5 mg/mL:9 mg/mL",
  "Perovskite_deposition_final_solutions_concentration_before_deposition": "Null",
  "Perovskite_deposition_solvents_compound": "DMF:DMSO; Isopropanol",
  "Perovskite_deposition_solvents_mixing_ratio": "9:1; Null",
  "Perovskite_deposition_synthesis_atmosphere": "Nitrogen",
  "Perovskite_deposition_synthesis_atmosphere_pressure": "Null",
  "Perovskite_deposition_synthesis_atmosphere_relative_humidity": "Null",
  "Perovskite_deposition_spin_coating_speed": "1500 rpm; 2500 rpm",
  "Perovskite_deposition_spin_coating_time": "30 s; 30 s",
  "Perovskite_deposition_thermal_annealing_atmosphere": "Air",
  "Perovskite_deposition_thermal_annealing_temperature": "70 °C; 150 °C",
  "Perovskite_deposition_thermal_annealing_time": "1 min; 15 min",
  "Perovskite_surface_treatment_material": "m-FPEAI",
  "Perovskite_surface_treatment_method": "Spin-coating",
  "Perovskite_surface_treatment_solution_concentration": "5 mg/mL",
  "Perovskite_surface_treatment_solvents_compound": "Null",
  "Perovskite_surface_treatment_synthesis_atmosphere": "Null",
  "Perovskite_surface_treatment_synthesis_atmosphere_pressure": "Null",
  "Perovskite_surface_treatment_synthesis_atmosphere_relative_humidity": "Null",
  "Perovskite_surface_treatment_deposition_spin_coating_speed": "3000 rpm",
  "Perovskite_surface_treatment_deposition_spin_coating_time": "30 s",
  "Perovskite_surface_treatment_deposition_thermal_annealing_temperature": "100 °C",
  "Perovskite_surface_treatment_deposition_thermal_annealing_time": "10 min",
  "HTL_thickness": "200 nm",
  "HTL_stack_sequence": "Spiro-OMeTAD",
  "HTL_additive_compound": "Li-TFSI; t-BP",
  "HTL_additive_concentration": "520 mg/mL; Null",
  "HTL_deposition_method": "Spin-coating",
  "HTL_deposition_solution_concentration": "72.3 mg/mL",
  "HTL_deposition_solvents_compound": "Chlorobenzene",
  "HTL_deposition_synthesis_atmosphere": "Null",
  "HTL_deposition_synthesis_atmosphere_pressure": "Null",
  "HTL_deposition_synthesis_atmosphere_relative_humidity": "Null",
  "HTL_deposition_spin_coating_speed": "4000 rpm",
  "HTL_deposition_spin_coating_time": "20 s",
  "HTL_deposition_thermal_annealing_temperature": "Null",
  "HTL_deposition_thermal_annealing_time": "Null",
  "Backcontact_thickness": "80 nm",
  "Beckcontact_deposition_method": "Thermal evaporation",
  "Backcontact_deposition_atmosphere_pressure": "8e-5 Pa",
  "Encapsulation_method": "Null",
  "Encapsulation_atmosphere": "Null",
  "JV_measured_device_matching": "True",
  "JV_measured_reverse_scan_Voc": "1.168 V",
  "JV_measured_reverse_scan_Jsc": "24.80 mA/cm2",
  "JV_measured_reverse_scan_FF": "77.28 %",
  "JV_measured_reverse_scan_PCE": "22.38 %",
  "JV_measured_forward_scan_Voc": "1.161 V",
  "JV_measured_forward_scan_Jsc": "24.69 mA/cm2",
  "JV_measured_forward_scan_FF": "75.12 %",
  "JV_measured_forward_scan_PCE": "21.52 %",
  "JV_measured_light_spectra": "AM 1.5G",
  "JV_measured_light_spectra_intensity": "100 mW/cm2",
  "JV_measured_scan_speed": "0.1 V/s",
  "JV_measured_scan_delay_time": "Null",
  "JV_certified_PCE": "21.68 %",
  "Stabilized_measured_PCE": "21.88 %",
  "Stabilized_certified_PCE": "Null",
  "Stability_test_device_matching": "True",
  "Stability_test_temperature": "25 °C",
  "Stability_test_atmosphere": "Air",
  "Stability_test_light_spectra": "AM 1.5G",
  "Stability_test_light_intensity": "100 mW/cm2",
  "Stability_test_relative_humidity": "50 ± 20 %",
  "Stability_PCE_after_time": "100 hours",
  "Stability_PCE_after_time_value": "83 %"
}

File: dataset/2021-2025/10.1002_adfm.202107823/Device_BestPCE_o3_10.1002_adfm.202107823.json
{
  "Ref_DOI": "10.1002/adfm.202107823",
  "Ref_journal": "Advanced Functional Materials",
  "Ref_publication_year": "2022",
  "Ref_title": "Rear Interface Engineering to Suppress Migration of Iodide Ions for Efficient Perovskite Solar Cells with Minimized Hysteresis",
  "Cell_architecture": "NIP",
  "Cell_stack_sequence": "FTO/SnO2/NdCl3-IL/FA1−xMAxPbI3/m-FPEAI/Spiro-OMeTAD/Au",
  "Cell_area_measured": "0.9968 cm2",
  "ETL_thickness": "40 nm/3 nm",
  "ETL_stack_sequence": "SnO2/NdCl3-IL",
  "ETL_additive_compound": "Null",
  "ETL_additive_concentration": "Null",
  "ETL_deposition_method": "Spin-coating/Thermal evaporation",
  "ETL_deposition_solution_concentration": "5 wt%/Null",
  "ETL_deposition_solvents_compound": "H2O/Null",
  "ETL_deposition_synthesis_atmosphere": "Air",
  "ETL_deposition_synthesis_atmosphere_pressure": "1 atm",
  "ETL_deposition_synthesis_atmosphere_relative_humidity": "Null",
  "ETL_deposition_spin_coating_speed": "6000 rpm/Null",
  "ETL_deposition_spin_coating_time": "30 s/Null",
  "ETL_deposition_thermal_annealing_temperature": "150 °C/Null",
  "ETL_deposition_thermal_annealing_time": "30 min/Null",
  "Perovskite_dimension": "3D",
  "Perovskite_thickness": "750 nm",
  "Perovskite_composition_long_form": "FA1−xMAxPbI3",
  "Perovskite_additive_compound": "Null",
  "Perovskite_additive_concentration": "Null",
  "Perovskite_bandgap": "1.55 eV",
  "Perovskite_deposition_method": "Spin-coating",
  "Perovskite_deposition_sequential_spin_coating": "True",
  "Perovskite_deposition_spin_coating_antisolvent": "Null",
  "Perovskite_deposition_reaction_solutions_compounds": "PbI2;FAI+MAI+MACl",
  "Perovskite_deposition_reaction_solutions_concentrations": "1.5 M;90 mg/mL FAI;22.5 mg/mL MAI;9 mg/mL MACl",
  "Perovskite_deposition_final_solutions_concentration_before_deposition": "Null",
  "Perovskite_deposition_solvents_compound": "DMF;DMSO;IPA",
  "Perovskite_deposition_solvents_mixing_ratio": "DMF:DMSO 9:1;IPA 1",
  "Perovskite_deposition_synthesis_atmosphere": "Nitrogen",
  "Perovskite_deposition_synthesis_atmosphere_pressure": "1 atm",
  "Perovskite_deposition_synthesis_atmosphere_relative_humidity": "Null",
  "Perovskite_deposition_spin_coating_speed": "1500 rpm;2500 rpm",
  "Perovskite_deposition_spin_coating_time": "30 s;30 s",
  "Perovskite_deposition_thermal_annealing_atmosphere": "Air",
  "Perovskite_deposition_thermal_annealing_temperature": "150 °C",
  "Perovskite_deposition_thermal_annealing_time": "15 min",
  "Perovskite_surface_treatment_material": "m-FPEAI",
  "Perovskite_surface_treatment_method": "Spin-coating",
  "Perovskite_surface_treatment_solution_concentration": "5 mg/mL",
  "Perovskite_surface_treatment_solvents_compound": "IPA",
  "Perovskite_surface_treatment_synthesis_atmosphere": "Air",
  "Perovskite_surface_treatment_synthesis_atmosphere_pressure": "1 atm",
  "Perovskite_surface_treatment_synthesis_atmosphere_relative_humidity": "Null",
  "Perovskite_surface_treatment_deposition_spin_coating_speed": "3000 rpm",
  "Perovskite_surface_treatment_deposition_spin_coating_time": "30 s",
  "Perovskite_surface_treatment_deposition_thermal_annealing_temperature": "100 °C",
  "Perovskite_surface_treatment_deposition_thermal_annealing_time": "10 min",
  "HTL_thickness": "200 nm",
  "HTL_stack_sequence": "Spiro-OMeTAD",
  "HTL_additive_compound": "Li-TFSI;t-BP",
  "HTL_additive_concentration": "17.5 µL of 520 mg/mL Li-TFSI;28.8 µL t-BP per mL",
  "HTL_deposition_method": "Spin-coating",
  "HTL_deposition_solution_concentration": "72.3 mg/mL",
  "HTL_deposition_solvents_compound": "Chlorobenzene",
  "HTL_deposition_synthesis_atmosphere": "Air",
  "HTL_deposition_synthesis_atmosphere_pressure": "1 atm",
  "HTL_deposition_synthesis_atmosphere_relative_humidity": "Null",
  "HTL_deposition_spin_coating_speed": "4000 rpm",
  "HTL_deposition_spin_coating_time": "20 s",
  "HTL_deposition_thermal_annealing_temperature": "Null",
  "HTL_deposition_thermal_annealing_time": "Null",
  "Backcontact_thickness": "80 nm",
  "Beckcontact_deposition_method": "Thermal evaporation",
  "Backcontact_deposition_atmosphere_pressure": "8×10^-5 Pa",
  "Encapsulation_method": "Null",
  "Encapsulation_atmosphere": "Null",
  "JV_measured_device_matching": "True",
  "JV_measured_reverse_scan_Voc": "1.168 V",
  "JV_measured_reverse_scan_Jsc": "24.80 mA/cm2",
  "JV_measured_reverse_scan_FF": "77.28 %",
  "JV_measured_reverse_scan_PCE": "22.38 %",
  "JV_measured_forward_scan_Voc": "1.161 V",
  "JV_measured_forward_scan_Jsc": "24.69 mA/cm2",
  "JV_measured_forward_scan_FF": "75.12 %",
  "JV_measured_forward_scan_PCE": "21.52 %",
  "JV_measured_light_spectra": "AM1.5G",
  "JV_measured_light_spectra_intensity": "1 sun",
  "JV_measured_scan_speed": "0.1 V/s",
  "JV_measured_scan_delay_time": "Null",
  "JV_certified_PCE": "21.68 %",
  "Stabilized_measured_PCE": "21.88 %",
  "Stabilized_certified_PCE": "Null",
  "Stability_test_device_matching": "False",
  "Stability_test_temperature": "Null",
  "Stability_test_atmosphere": "Null",
  "Stability_test_light_spectra": "Null",
  "Stability_test_light_intensity": "Null",
  "Stability_test_relative_humidity": "Null",
  "Stability_PCE_after_time": "Null",
  "Stability_PCE_after_time_value": "Null"
}

File: dataset/2021-2025/10.1002_adfm.202107823/Device_BestPCE_o4_mini_10.1002_adfm.202107823.json
{
  "Ref_DOI": "10.1002/adfm.202107823",
  "Ref_journal": "Advanced Functional Materials",
  "Ref_publication_year": "2021",
  "Ref_title": "Rear Interface Engineering to Suppress Migration of Iodide Ions for Efficient Perovskite Solar Cells with Minimized Hysteresis",
  "Cell_architecture": "NIP",
  "Cell_stack_sequence": "FTO/SnO2/NdCl3-IL/FA1-xMAxPbI3/m-FPEAI/Spiro-OMeTAD/Au",
  "Cell_area_measured": "0.9968 cm2",
  "ETL_thickness": "40 nm/3 nm",
  "ETL_stack_sequence": "SnO2/NdCl3-IL",
  "ETL_additive_compound": "Null",
  "ETL_additive_concentration": "Null",
  "ETL_deposition_method": "Spin-coating/Thermal evaporation",
  "ETL_deposition_solution_concentration": "5 wt%/Null",
  "ETL_deposition_solvents_compound": "H2O/Null",
  "ETL_deposition_synthesis_atmosphere": "Air/Vacuum",
  "ETL_deposition_synthesis_atmosphere_pressure": "1 atm/Null",
  "ETL_deposition_synthesis_atmosphere_relative_humidity": "Null/Null",
  "ETL_deposition_spin_coating_speed": "6000 rpm/Null",
  "ETL_deposition_spin_coating_time": "30 s/Null",
  "ETL_deposition_thermal_annealing_temperature": "150 °C/Null",
  "ETL_deposition_thermal_annealing_time": "30 min/Null",
  "Perovskite_dimension": "3D/2D",
  "Perovskite_thickness": "750 nm",
  "Perovskite_composition_long_form": "FA1-xMAxPbI3",
  "Perovskite_additive_compound": "MACl",
  "Perovskite_additive_concentration": "9 mg/mL",
  "Perovskite_bandgap": "1.55 eV",
  "Perovskite_deposition_method": "Spin-coating",
  "Perovskite_deposition_sequential_spin_coating": "True",
  "Perovskite_deposition_spin_coating_antisolvent": "Null",
  "Perovskite_deposition_reaction_solutions_compounds": "PbI2 solution;Organic amine salt solution",
  "Perovskite_deposition_reaction_solutions_concentrations": "1.5 M;90 mg/mL;22.5 mg/mL;9 mg/mL",
  "Perovskite_deposition_final_solutions_concentration_before_deposition": "Null",
  "Perovskite_deposition_solvents_compound": "DMF;DMSO;Isopropanol",
  "Perovskite_deposition_solvents_mixing_ratio": "9:1;Null",
  "Perovskite_deposition_synthesis_atmosphere": "Nitrogen",
  "Perovskite_deposition_synthesis_atmosphere_pressure": "1 atm",
  "Perovskite_deposition_synthesis_atmosphere_relative_humidity": "Null",
  "Perovskite_deposition_spin_coating_speed": "1500 rpm;2500 rpm",
  "Perovskite_deposition_spin_coating_time": "30 s;30 s",
  "Perovskite_deposition_thermal_annealing_atmosphere": "Air",
  "Perovskite_deposition_thermal_annealing_temperature": "150 °C",
  "Perovskite_deposition_thermal_annealing_time": "15 min",
  "Perovskite_surface_treatment_material": "m-FPEAI",
  "Perovskite_surface_treatment_method": "Spin-coating",
  "Perovskite_surface_treatment_solution_concentration": "5 mg/mL",
  "Perovskite_surface_treatment_solvents_compound": "Isopropanol",
  "Perovskite_surface_treatment_synthesis_atmosphere": "Air",
  "Perovskite_surface_treatment_synthesis_atmosphere_pressure": "1 atm",
  "Perovskite_surface_treatment_synthesis_atmosphere_relative_humidity": "Null",
  "Perovskite_surface_treatment_deposition_spin_coating_speed": "3000 rpm",
  "Perovskite_surface_treatment_deposition_spin_coating_time": "30 s",
  "Perovskite_surface_treatment_deposition_thermal_annealing_temperature": "100 °C",
  "Perovskite_surface_treatment_deposition_thermal_annealing_time": "10 min",
  "HTL_thickness": "200 nm",
  "HTL_stack_sequence": "Spiro-OMeTAD",
  "HTL_additive_compound": "Li-TFSI;4-tert-butylpyridine",
  "HTL_additive_concentration": "520 mg/mL;Null",
  "HTL_deposition_method": "Spin-coating",
  "HTL_deposition_solution_concentration": "72.3 mg/mL",
  "HTL_deposition_solvents_compound": "Chlorobenzene",
  "HTL_deposition_synthesis_atmosphere": "Air",
  "HTL_deposition_synthesis_atmosphere_pressure": "1 atm",
  "HTL_deposition_synthesis_atmosphere_relative_humidity": "Null",
  "HTL_deposition_spin_coating_speed": "4000 rpm",
  "HTL_deposition_spin_coating_time": "20 s",
  "HTL_deposition_thermal_annealing_temperature": "Null",
  "HTL_deposition_thermal_annealing_time": "Null",
  "Backcontact_thickness": "80 nm",
  "Beckcontact_deposition_method": "Thermal evaporation",
  "Backcontact_deposition_atmosphere_pressure": "Null",
  "Encapsulation_method": "Null",
  "Encapsulation_atmosphere": "Null",
  "JV_measured_device_matching": "True",
  "JV_measured_reverse_scan_Voc": "1.168 V",
  "JV_measured_reverse_scan_Jsc": "24.80 mA/cm2",
  "JV_measured_reverse_scan_FF": "77.28 %",
  "JV_measured_reverse_scan_PCE": "22.38 %",
  "JV_measured_forward_scan_Voc": "1.161 V",
  "JV_measured_forward_scan_Jsc": "24.69 mA/cm2",
  "JV_measured_forward_scan_FF": "75.12 %",
  "JV_measured_forward_scan_PCE": "21.52 %",
  "JV_measured_light_spectra": "AM1.5G",
  "JV_measured_light_spectra_intensity": "100 mW/cm2",
  "JV_measured_scan_speed": "0.1 V/s",
  "JV_measured_scan_delay_time": "Null",
  "JV_certified_PCE": "Null",
  "Stabilized_measured_PCE": "21.88 %",
  "Stabilized_certified_PCE": "Null",
  "Stability_test_device_matching": "False",
  "Stability_test_temperature": "Null",
  "Stability_test_atmosphere": "Null",
  "Stability_test_light_spectra": "Null",
  "Stability_test_light_intensity": "Null",
  "Stability_test_relative_humidity": "Null",
  "Stability_PCE_after_time": "Null",
  "Stability_PCE_after_time_value": "Null"
}

File: dataset/2021-2025/10.1002_adfm.202108615/Device_BestPCE_10.1002_adfm.202108615.json
{
    "Ref_DOI": "10.1002/adfm.202108615",
    "Ref_journal": "Adv. Funct. Mater.",
    "Ref_publication_year": "2022",
    "Ref_title": "Electroluminescent Solar Cells Based on CsPbI3 Perovskite Quantum Dots",
    "Cell_architecture": "NIP",
    "Cell_stack_sequence": "FTO/TiO2/CsPbI3 QDs/PTAA/MoO3/Ag",
    "Cell_area_measured": "7.25 mm2",
    "ETL_thickness": "Null",
    "ETL_stack_sequence": "TiO2",
    "ETL_additive_compound": "Null",
    "ETL_additive_concentration": "Null",
    "ETL_deposition_method": "Chemical bath deposition",
    "ETL_deposition_solution_concentration": "Null",
    "ETL_deposition_solvents_compound": "Null",
    "ETL_deposition_synthesis_atmosphere": "Null",
    "ETL_deposition_synthesis_atmosphere_pressure": "Null",
    "ETL_deposition_synthesis_atmosphere_relative_humidity": "Null",
    "ETL_deposition_spin_coating_speed": "Null",
    "ETL_deposition_spin_coating_time": "Null",
    "ETL_deposition_thermal_annealing_temperature": "Null",
    "ETL_deposition_thermal_annealing_time": "Null",
    "Perovskite_dimension": "3D",
    "Perovskite_thickness": "Null",
    "Perovskite_composition_long_form": "CsPbI3",
    "Perovskite_additive_compound": "TPPI",
    "Perovskite_additive_concentration": "0.32 mg/mL",
    "Perovskite_bandgap": "1.73 eV",
    "Perovskite_deposition_method": "Spin-coating",
    "Perovskite_deposition_sequential_spin_coating": "False",
    "Perovskite_deposition_spin_coating_antisolvent": "Null",
    "Perovskite_deposition_reaction_solutions_compounds": "CsPbI3 QDs",
    "Perovskite_deposition_reaction_solutions_concentrations": "70 mg/mL",
    "Perovskite_deposition_final_solutions_concentration_before_deposition": "Null",
    "Perovskite_deposition_solvents_compound": "n-octane",
    "Perovskite_deposition_solvents_mixing_ratio": "Null",
    "Perovskite_deposition_synthesis_atmosphere": "Dry air",
    "Perovskite_deposition_synthesis_atmosphere_pressure": "Null",
    "Perovskite_deposition_synthesis_atmosphere_relative_humidity": "10%",
    "Perovskite_deposition_spin_coating_speed": "1000 rpm; 2000 rpm",
    "Perovskite_deposition_spin_coating_time": "15 s; 20 s",
    "Perovskite_deposition_thermal_annealing_atmosphere": "Null",
    "Perovskite_deposition_thermal_annealing_temperature": "Null",
    "Perovskite_deposition_thermal_annealing_time": "Null",
    "Perovskite_surface_treatment_material": "FAI",
    "Perovskite_surface_treatment_method": "Soaking",
    "Perovskite_surface_treatment_solution_concentration": "Saturated solution",
    "Perovskite_surface_treatment_solvents_compound": "Ethyl acetate",
    "Perovskite_surface_treatment_synthesis_atmosphere": "Null",
    "Perovskite_surface_treatment_synthesis_atmosphere_pressure": "Null",
    "Perovskite_surface_treatment_synthesis_atmosphere_relative_humidity": "Null",
    "Perovskite_surface_treatment_deposition_spin_coating_speed": "Null",
    "Perovskite_surface_treatment_deposition_spin_coating_time": "Null",
    "Perovskite_surface_treatment_deposition_thermal_annealing_temperature": "Null",
    "Perovskite_surface_treatment_deposition_thermal_annealing_time": "Null",
    "HTL_thickness": "Null",
    "HTL_stack_sequence": "PTAA",
    "HTL_additive_compound": "tris(pentafluorophenyl)borane",
    "HTL_additive_concentration": "15 mg/mL",
    "HTL_deposition_method": "Spin-Coating",
    "HTL_deposition_solution_concentration": "Null",
    "HTL_deposition_solvents_compound": "Toluene",
    "HTL_deposition_synthesis_atmosphere": "Pure nitrogen",
    "HTL_deposition_synthesis_atmosphere_pressure": "Null",
    "HTL_deposition_synthesis_atmosphere_relative_humidity": "Null",
    "HTL_deposition_spin_coating_speed": "Null",
    "HTL_deposition_spin_coating_time": "Null",
    "HTL_deposition_thermal_annealing_temperature": "Null",
    "HTL_deposition_thermal_annealing_time": "Null",
    "Backcontact_thickness": "120 nm",
    "Beckcontact_deposition_method": "Thermal evaporation",
    "Backcontact_deposition_atmosphere_pressure": "2 × 10−6 mbar",
    "Encapsulation_method": "Null",
    "Encapsulation_atmosphere": "Null",
    "JV_measured_device_matching": "True",
    "JV_measured_reverse_scan_Voc": "1.23 V",
    "JV_measured_reverse_scan_Jsc": "15.54 mA/cm2",
    "JV_measured_reverse_scan_FF": "79.45%",
    "JV_measured_reverse_scan_PCE": "15.21%",
    "JV_measured_forward_scan_Voc": "Null",
    "JV_measured_forward_scan_Jsc": "Null",
    "JV_measured_forward_scan_FF": "Null",
    "JV_measured_forward_scan_PCE": "Null",
    "JV_measured_light_spectra": "AM1.5G",
    "JV_measured_light_spectra_intensity": "100 mW/cm2",
    "JV_measured_scan_speed": "0.1 V/s",
    "JV_measured_scan_delay_time": "Null",
    "JV_certified_PCE": "Null",
    "Stabilized_measured_PCE": "14.97%",
    "Stabilized_certified_PCE": "Null",
    "Stability_test_device_matching": "Null",
    "Stability_test_temperature": "Null",
    "Stability_test_atmosphere": "Null",
    "Stability_test_light_spectra": "Null",
    "Stability_test_light_intensity": "Null",
    "Stability_test_relative_humidity": "Null",
    "Stability_PCE_after_time": "Null",
    "Stability_PCE_after_time_value": "Null"
}

File: dataset/2021-2025/10.1002_adfm.202108615/Device_BestPCE_Gemini_1.5_pro_10.1002_adfm.202108615.json
{
  "Ref_DOI": "10.1002/adfm.202108615",
  "Ref_journal": "Advanced Functional Materials",
  "Ref_publication_year": "2022",
  "Ref_title": "Electroluminescent Solar Cells Based on CsPbI 3 Perovskite Quantum Dots",
  "Cell_architecture": "NIP",
  "Cell_stack_sequence": "FTO/TiO2/CsPbI3 QDs/PTAA/MoO3/Ag",
  "Cell_area_measured": "0.0725 cm2",
  "ETL_thickness": "Compact",
  "ETL_stack_sequence": "TiO2",
  "ETL_additive_compound": "Null",
  "ETL_additive_concentration": "Null",
  "ETL_deposition_method": "Chemical bath deposition",
  "ETL_deposition_solution_concentration": "Null",
  "ETL_deposition_solvents_compound": "Null",
  "ETL_deposition_synthesis_atmosphere": "Null",
  "ETL_deposition_synthesis_atmosphere_pressure": "Null",
  "ETL_deposition_synthesis_atmosphere_relative_humidity": "Null",
  "ETL_deposition_spin_coating_speed": "Null",
  "ETL_deposition_spin_coating_time": "Null",
  "ETL_deposition_thermal_annealing_temperature": "Null",
  "ETL_deposition_thermal_annealing_time": "Null",
  "Perovskite_dimension": "0D",
  "Perovskite_thickness": "Null",
  "Perovskite_composition_long_form": "CsPbI3",
  "Perovskite_additive_compound": "FAI",
  "Perovskite_additive_concentration": "Saturated solution in ethyl acetate",
  "Perovskite_bandgap": "1.73 eV",
  "Perovskite_deposition_method": "Spin-coating",
  "Perovskite_deposition_sequential_spin_coating": "Null",
  "Perovskite_deposition_spin_coating_antisolvent": "MeOAc; MeOAc with 0.32 mg/mL TPPI",
  "Perovskite_deposition_reaction_solutions_compounds": "Cs-oleate; PbI2; ODE; OA; OLA",
  "Perovskite_deposition_reaction_solutions_concentrations": "Null",
  "Perovskite_deposition_final_solutions_concentration_before_deposition": "70 mg/mL",
  "Perovskite_deposition_solvents_compound": "n-octane",
  "Perovskite_deposition_solvents_mixing_ratio": "Null",
  "Perovskite_deposition_synthesis_atmosphere": "Air",
  "Perovskite_deposition_synthesis_atmosphere_pressure": "1 atm",
  "Perovskite_deposition_synthesis_atmosphere_relative_humidity": "10%",
  "Perovskite_deposition_spin_coating_speed": "1000 rpm; 2000 rpm",
  "Perovskite_deposition_spin_coating_time": "15 s; 20 s",
  "Perovskite_deposition_thermal_annealing_atmosphere": "Null",
  "Perovskite_deposition_thermal_annealing_temperature": "Null",
  "Perovskite_deposition_thermal_annealing_time": "Null",
  "Perovskite_surface_treatment_material": "TPPI",
  "Perovskite_surface_treatment_method": "Soaking",
  "Perovskite_surface_treatment_solution_concentration": "0.32 mg/mL",
  "Perovskite_surface_treatment_solvents_compound": "MeOAc",
  "Perovskite_surface_treatment_synthesis_atmosphere": "Air",
  "Perovskite_surface_treatment_synthesis_atmosphere_pressure": "1 atm",
  "Perovskite_surface_treatment_synthesis_atmosphere_relative_humidity": "10%",
  "Perovskite_surface_treatment_deposition_spin_coating_speed": "Null",
  "Perovskite_surface_treatment_deposition_spin_coating_time": "Null",
  "Perovskite_surface_treatment_deposition_thermal_annealing_temperature": "Null",
  "Perovskite_surface_treatment_deposition_thermal_annealing_time": "Null",
  "HTL_thickness": "Null",
  "HTL_stack_sequence": "PTAA",
  "HTL_additive_compound": "Tris(pentafluorophenyl)borane",
  "HTL_additive_concentration": "15 mg/mL",
  "HTL_deposition_method": "Spin-coating",
  "HTL_deposition_solution_concentration": "15 mg/mL",
  "HTL_deposition_solvents_compound": "Toluene",
  "HTL_deposition_synthesis_atmosphere": "Nitrogen",
  "HTL_deposition_synthesis_atmosphere_pressure": "1 atm",
  "HTL_deposition_synthesis_atmosphere_relative_humidity": "Null",
  "HTL_deposition_spin_coating_speed": "Null",
  "HTL_deposition_spin_coating_time": "Null",
  "HTL_deposition_thermal_annealing_temperature": "Null",
  "HTL_deposition_thermal_annealing_time": "Null",
  "Backcontact_thickness": "8/120 nm",
  "Beckcontact_deposition_method": "Thermal evaporation",
  "Backcontact_deposition_atmosphere_pressure": "2e-6 mbar",
  "Encapsulation_method": "Null",
  "Encapsulation_atmosphere": "Null",
  "JV_measured_device_matching": "True",
  "JV_measured_reverse_scan_Voc": "1.23 V",
  "JV_measured_reverse_scan_Jsc": "15.54 mA/cm2",
  "JV_measured_reverse_scan_FF": "79.45%",
  "JV_measured_reverse_scan_PCE": "15.21%",
  "JV_measured_forward_scan_Voc": "Null",
  "JV_measured_forward_scan_Jsc": "Null",
  "JV_measured_forward_scan_FF": "Null",
  "JV_measured_forward_scan_PCE": "Null",
  "JV_measured_light_spectra": "AM1.5G",
  "JV_measured_light_spectra_intensity": "100 mW/cm2",
  "JV_measured_scan_speed": "0.1 V/s",
  "JV_measured_scan_delay_time": "Null",
  "JV_certified_PCE": "Null",
  "Stabilized_measured_PCE": "14.97%",
  "Stabilized_certified_PCE": "Null",
  "Stability_test_device_matching": "Null",
  "Stability_test_temperature": "Null",
  "Stability_test_atmosphere": "Null",
  "Stability_test_light_spectra": "Null",
  "Stability_test_light_intensity": "Null",
  "Stability_test_relative_humidity": "Null",
  "Stability_PCE_after_time": "Null",
  "Stability_PCE_after_time_value": "Null"
}

File: dataset/2021-2025/10.1002_adfm.202108615/Device_BestPCE_Gemini_2.0_Flash_10.1002_adfm.202108615.json
{
  "Ref_DOI": "10.1002/adfm.202108615",
  "Ref_journal": "Adv. Funct. Mater.",
  "Ref_publication_year": "2022",
  "Ref_title": "Electroluminescent Solar Cells Based on CsPbI 3 Perovskite Quantum Dots",
  "Cell_architecture": "NIP",
  "Cell_stack_sequence": "FTO/TiO2/CsPbI3 QDs/PTAA/MoO3/Ag",
  "Cell_area_measured": "7.25 mm2",
  "ETL_thickness": "Null",
  "ETL_stack_sequence": "Null",
  "ETL_additive_compound": "Null",
  "ETL_additive_concentration": "Null",
  "ETL_deposition_method": "Chemical bath deposition",
  "ETL_deposition_solution_concentration": "Null",
  "ETL_deposition_solvents_compound": "Null",
  "ETL_deposition_synthesis_atmosphere": "Null",
  "ETL_deposition_synthesis_atmosphere_pressure": "Null",
  "ETL_deposition_synthesis_atmosphere_relative_humidity": "Null",
  "ETL_deposition_spin_coating_speed": "Null",
  "ETL_deposition_spin_coating_time": "Null",
  "ETL_deposition_thermal_annealing_temperature": "Null",
  "ETL_deposition_thermal_annealing_time": "Null",
  "Perovskite_dimension": "3D",
  "Perovskite_thickness": "Null",
  "Perovskite_composition_long_form": "CsPbI3",
  "Perovskite_additive_compound": "TPPI",
  "Perovskite_additive_concentration": "0.32 mg/mL",
  "Perovskite_bandgap": "1.73 eV",
  "Perovskite_deposition_method": "Spin-coating",
  "Perovskite_deposition_sequential_spin_coating": "False",
  "Perovskite_deposition_spin_coating_antisolvent": "Null",
  "Perovskite_deposition_reaction_solutions_compounds": "CsPbI3 QDs",
  "Perovskite_deposition_reaction_solutions_concentrations": "70 mg/mL",
  "Perovskite_deposition_final_solutions_concentration_before_deposition": "Null",
  "Perovskite_deposition_solvents_compound": "n-octane",
  "Perovskite_deposition_solvents_mixing_ratio": "Null",
  "Perovskite_deposition_synthesis_atmosphere": "dry air",
  "Perovskite_deposition_synthesis_atmosphere_pressure": "Null",
  "Perovskite_deposition_synthesis_atmosphere_relative_humidity": "10 %",
  "Perovskite_deposition_spin_coating_speed": "1000 rpm; 2000 rpm",
  "Perovskite_deposition_spin_coating_time": "15 s; 20 s",
  "Perovskite_deposition_thermal_annealing_atmosphere": "Null",
  "Perovskite_deposition_thermal_annealing_temperature": "Null",
  "Perovskite_deposition_thermal_annealing_time": "Null",
  "Perovskite_surface_treatment_material": "FAI",
  "Perovskite_surface_treatment_method": "Soaking",
  "Perovskite_surface_treatment_solution_concentration": "Saturated solution",
  "Perovskite_surface_treatment_solvents_compound": "ethyl acetate",
  "Perovskite_surface_treatment_synthesis_atmosphere": "Null",
  "Perovskite_surface_treatment_synthesis_atmosphere_pressure": "Null",
  "Perovskite_surface_treatment_synthesis_atmosphere_relative_humidity": "Null",
  "Perovskite_surface_treatment_deposition_spin_coating_speed": "Null",
  "Perovskite_surface_treatment_deposition_spin_coating_time": "Null",
  "Perovskite_surface_treatment_deposition_thermal_annealing_temperature": "Null",
  "Perovskite_surface_treatment_deposition_thermal_annealing_time": "Null",
  "HTL_thickness": "Null",
  "HTL_stack_sequence": "Null",
  "HTL_additive_compound": "tris(pentafluorophenyl)borane",
  "HTL_additive_concentration": "Null",
  "HTL_deposition_method": "Spin-coating",
  "HTL_deposition_solution_concentration": "15 mg/mL",
  "HTL_deposition_solvents_compound": "toluene",
  "HTL_deposition_synthesis_atmosphere": "Nitrogen",
  "HTL_deposition_synthesis_atmosphere_pressure": "Null",
  "HTL_deposition_synthesis_atmosphere_relative_humidity": "Null",
  "HTL_deposition_spin_coating_speed": "Null",
  "HTL_deposition_spin_coating_time": "Null",
  "HTL_deposition_thermal_annealing_temperature": "Null",
  "HTL_deposition_thermal_annealing_time": "Null",
  "Backcontact_thickness": "8 nm/120 nm",
  "Beckcontact_deposition_method": "Thermal evaporation",
  "Backcontact_deposition_atmosphere_pressure": "2 × 10−6 mbar",
  "Encapsulation_method": "Null",
  "Encapsulation_atmosphere": "Null",
  "JV_measured_device_matching": "True",
  "JV_measured_reverse_scan_Voc": "1.23 V",
  "JV_measured_reverse_scan_Jsc": "15.54 mA/cm2",
  "JV_measured_reverse_scan_FF": "79.45 %",
  "JV_measured_reverse_scan_PCE": "15.21 %",
  "JV_measured_forward_scan_Voc": "Null",
  "JV_measured_forward_scan_Jsc": "Null",
  "JV_measured_forward_scan_FF": "Null",
  "JV_measured_forward_scan_PCE": "Null",
  "JV_measured_light_spectra": "AM 1.5G",
  "JV_measured_light_spectra_intensity": "100 mW/cm−2",
  "JV_measured_scan_speed": "0.1 V/s",
  "JV_measured_scan_delay_time": "Null",
  "JV_certified_PCE": "Null",
  "Stabilized_measured_PCE": "14.97 %",
  "Stabilized_certified_PCE": "Null",
  "Stability_test_device_matching": "Null",
  "Stability_test_temperature": "Null",
  "Stability_test_atmosphere": "Null",
  "Stability_test_light_spectra": "Null",
  "Stability_test_light_intensity": "Null",
  "Stability_test_relative_humidity": "Null",
  "Stability_PCE_after_time": "Null",
  "Stability_PCE_after_time_value": "Null"
}
