Repository: jiayijdong/PSCbench

# PSCbench


**PSCbench** is a novel benchmark for materials science research-level scientific
dataset curation sourced from published journals. The benchmark is designed to evaluate the complex classification capabilities,
strong domain knowledge, and advanced calculation skills of LLMs.

## Data


The PSCbench dataset is under dataset folder in json file format. Each file is list of dictionary and can be extracted using following scripts.
Each file stands for one published journal, which is fully elaborated in the paper. 

```
with open("./dataset/retroactive/{}.json".format(subject), encoding='utf-8') as json_file:
    problems=json.load(json_file)
```

File: dataset/2021-2025/10.1002_adfm.202108615/Device_BestPCE_Gemini_2.5_Flash_10.1002_adfm.202108615.json
{
  "Ref_DOI": "10.1002/adfm.202108615",
  "Ref_journal": "Adv. Funct. Mater.",
  "Ref_publication_year": "2022",
  "Ref_title": "Electroluminescent Solar Cells Based on CsPbI 3 Perovskite Quantum Dots",
  "Cell_architecture": "NIP",
  "Cell_stack_sequence": "FTO/TiO2/CsPbI3 QDs/PTAA/MoO3/Ag",
  "Cell_area_measured": "7.25 mm2",
  "ETL_thickness": "Null",
  "ETL_stack_sequence": "TiO2",
  "ETL_additive_compound": "Null",
  "ETL_additive_concentration": "Null",
  "ETL_deposition_method": "chemical bath deposition",
  "ETL_deposition_solution_concentration": "Null",
  "ETL_deposition_solvents_compound": "Null",
  "ETL_deposition_synthesis_atmosphere": "Null",
  "ETL_deposition_synthesis_atmosphere_pressure": "Null",
  "ETL_deposition_synthesis_atmosphere_relative_humidity": "Null",
  "ETL_deposition_spin_coating_speed": "Null",
  "ETL_deposition_spin_coating_time": "Null",
  "ETL_deposition_thermal_annealing_temperature": "Null",
  "ETL_deposition_thermal_annealing_time": "Null",
  "Perovskite_dimension": "0D",
  "Perovskite_thickness": "Null",
  "Perovskite_composition_long_form": "CsPbI3",
  "Perovskite_additive_compound": "Null",
  "Perovskite_additive_concentration": "Null",
  "Perovskite_bandgap": "1.73 eV",
  "Perovskite_deposition_method": "Spin-coating",
  "Perovskite_deposition_sequential_spin_coating": "False",
  "Perovskite_deposition_spin_coating_antisolvent": "Null",
  "Perovskite_deposition_reaction_solutions_compounds": "Null",
  "Perovskite_deposition_reaction_solutions_concentrations": "Null",
  "Perovskite_deposition_final_solutions_concentration_before_deposition": "70 mg/mL",
  "Perovskite_deposition_solvents_compound": "n-octane",
  "Perovskite_deposition_solvents_mixing_ratio": "Null",
  "Perovskite_deposition_synthesis_atmosphere": "dry air",
  "Perovskite_deposition_synthesis_atmosphere_pressure": "1 atm",
  "Perovskite_deposition_synthesis_atmosphere_relative_humidity": "≈ 10%",
  "Perovskite_deposition_spin_coating_speed": "1000 rpm; 2000 rpm",
  "Perovskite_deposition_spin_coating_time": "15 s; 20 s",
  "Perovskite_deposition_thermal_annealing_atmosphere": "Null",
  "Perovskite_deposition_thermal_annealing_temperature": "Null",
  "Perovskite_deposition_thermal_annealing_time": "Null",
  "Perovskite_surface_treatment_material": "TPPI; FAI",
  "Perovskite_surface_treatment_method": "Dropped/Soaking; Soaking",
  "Perovskite_surface_treatment_solution_concentration": "0.32 mg/mL; saturated",
  "Perovskite_surface_treatment_solvents_compound": "MeOAc; ethyl acetate/MeOAc",
  "Perovskite_surface_treatment_synthesis_atmosphere": "dry air",
  "Perovskite_surface_treatment_synthesis_atmosphere_pressure": "1 atm",
  "Perovskite_surface_treatment_synthesis_atmosphere_relative_humidity": "≈ 10%",
  "Perovskite_surface_treatment_deposition_spin_coating_speed": "Null",
  "Perovskite_surface_treatment_deposition_spin_coating_time": "Null",
  "Perovskite_surface_treatment_deposition_thermal_annealing_temperature": "Null",
  "Perovskite_surface_treatment_deposition_thermal_annealing_time": "Null",
  "HTL_thickness": "Null/8 nm",
  "HTL_stack_sequence": "PTAA/MoO3",
  "HTL_additive_compound": "tris(pentafluorophenyl)borane",
  "HTL_additive_concentration": "Null",
  "HTL_deposition_method": "Spin-coating/Thermal evaporation",
  "HTL_deposition_solution_concentration": "15 mg/mL",
  "HTL_deposition_solvents_compound": "toluene",
  "HTL_deposition_synthesis_atmosphere": "pure nitrogen",
  "HTL_deposition_synthesis_atmosphere_pressure": "1 atm",
  "HTL_deposition_synthesis_atmosphere_relative_humidity": "Null",
  "HTL_deposition_spin_coating_speed": "Null",
  "HTL_deposition_spin_coating_time": "Null",
  "HTL_deposition_thermal_annealing_temperature": "Null",
  "HTL_deposition_thermal_annealing_time": "Null",
  "Backcontact_thickness": "120 nm",
  "Beckcontact_deposition_method": "Thermal evaporation",
  "Backcontact_deposition_atmosphere_pressure": "2 × 10−6 mbar",
  "Encapsulation_method": "Null",
  "Encapsulation_atmosphere": "Null",
  "JV_measured_device_matching": "True",
  "JV_measured_reverse_scan_Voc": "1.23 V",
  "JV_measured_reverse_scan_Jsc": "15.54 mA/cm2",
  "JV_measured_reverse_scan_FF": "79.45 %",
  "JV_measured_reverse_scan_PCE": "15.21 %",
  "JV_measured_forward_scan_Voc": "Null",
  "JV_measured_forward_scan_Jsc": "Null",
  "JV_measured_forward_scan_FF": "Null",
  "JV_measured_forward_scan_PCE": "Null",
  "JV_measured_light_spectra": "AM 1.5G",
  "JV_measured_light_spectra_intensity": "100 mW cm−2",
  "JV_measured_scan_speed": "0.1 V s−1",
  "JV_measured_scan_delay_time": "Null",
  "JV_certified_PCE": "Null",
  "Stabilized_measured_PCE": "14.97 %",
  "Stabilized_certified_PCE": "Null",
  "Stability_test_device_matching": "Null",
  "Stability_test_temperature": "Null",
  "Stability_test_atmosphere": "Null",
  "Stability_test_light_spectra": "Null",
  "Stability_test_light_intensity": "Null",
  "Stability_test_relative_humidity": "Null",
  "Stability_PCE_after_time": "Null",
  "Stability_PCE_after_time_value": "Null"
}

File: dataset/2021-2025/10.1002_adfm.202108615/Device_BestPCE_claude_haiku_10.1002_adfm.202108615.json
{
  "Ref_DOI": "10.1002/adfm.202108615",
  "Ref_journal": "Advanced Functional Materials",
  "Ref_publication_year": "2022",
  "Ref_title": "Electroluminescent Solar Cells Based on CsPbI3 Perovskite Quantum Dots",
  "Cell_architecture": "NIP",
  "Cell_stack_sequence": "Glass/FTO/TiO2/CsPbI3 QDs/PTAA/MoO3/Ag",
  "Cell_area_measured": "7.25 mm2",
  "ETL_thickness": "Null",
  "ETL_stack_sequence": "TiO2",
  "ETL_additive_compound": "Null",
  "ETL_additive_concentration": "Null",
  "ETL_deposition_method": "Chemical bath deposition",
  "ETL_deposition_solution_concentration": "Null",
  "ETL_deposition_solvents_compound": "Null",
  "ETL_deposition_synthesis_atmosphere": "Air",
  "ETL_deposition_synthesis_atmosphere_pressure": "1 atm",
  "ETL_deposition_synthesis_atmosphere_relative_humidity": "Null",
  "ETL_deposition_spin_coating_speed": "Null",
  "ETL_deposition_spin_coating_time": "Null",
  "ETL_deposition_thermal_annealing_temperature": "Null",
  "ETL_deposition_thermal_annealing_time": "Null",
  "Perovskite_dimension": "0D",
  "Perovskite_thickness": "Null",
  "Perovskite_composition_long_form": "CsPbI3",
  "Perovskite_additive_compound": "Null",
  "Perovskite_additive_concentration": "Null",
  "Perovskite_bandgap": "1.73",
  "Perovskite_deposition_method": "Spin-coating",
  "Perovskite_deposition_sequential_spin_coating": "False",
  "Perovskite_deposition_spin_coating_antisolvent": "Null",
  "Perovskite_deposition_reaction_solutions_compounds": "PbI2;Cs-oleate",
  "Perovskite_deposition_reaction_solutions_concentrations": "Null",
  "Perovskite_deposition_final_solutions_concentration_before_deposition": "70 mg/mL",
  "Perovskite_deposition_solvents_compound": "Octane",
  "Perovskite_deposition_solvents_mixing_ratio": "Null",
  "Perovskite_deposition_synthesis_atmosphere": "Nitrogen",
  "Perovskite_deposition_synthesis_atmosphere_pressure": "1 atm",
  "Perovskite_deposition_synthesis_atmosphere_relative_humidity": "10",
  "Perovskite_deposition_spin_coating_speed": "1000;2000",
  "Perovskite_deposition_spin_coating_time": "15;20",
  "Perovskite_deposition_thermal_annealing_atmosphere": "Null",
  "Perovskite_deposition_thermal_annealing_temperature": "Null",
  "Perovskite_deposition_thermal_annealing_time": "Null",
  "Perovskite_surface_treatment_material": "TPPI",
  "Perovskite_surface_treatment_method": "Spin-coating",
  "Perovskite_surface_treatment_solution_concentration": "0.32 mg/mL",
  "Perovskite_surface_treatment_solvents_compound": "Methyl acetate",
  "Perovskite_surface_treatment_synthesis_atmosphere": "Nitrogen",
  "Perovskite_surface_treatment_synthesis_atmosphere_pressure": "1 atm",
  "Perovskite_surface_treatment_synthesis_atmosphere_relative_humidity": "Null",
  "Perovskite_surface_treatment_deposition_spin_coating_speed": "Null",
  "Perovskite_surface_treatment_deposition_spin_coating_time": "Null",
  "Perovskite_surface_treatment_deposition_thermal_annealing_temperature": "Null",
  "Perovskite_surface_treatment_deposition_thermal_annealing_time": "Null",
  "HTL_thickness": "Null",
  "HTL_stack_sequence": "PTAA",
  "HTL_additive_compound": "Null",
  "HTL_additive_concentration": "Null",
  "HTL_deposition_method": "Spin-coating",
  "HTL_deposition_solution_concentration": "15 mg/mL",
  "HTL_deposition_solvents_compound": "Toluene",
  "HTL_deposition_synthesis_atmosphere": "Nitrogen",
  "HTL_deposition_synthesis_atmosphere_pressure": "1 atm",
  "HTL_deposition_synthesis_atmosphere_relative_humidity": "Null",
  "HTL_deposition_spin_coating_speed": "Null",
  "HTL_deposition_spin_coating_time": "Null",
  "HTL_deposition_thermal_annealing_temperature": "Null",
  "HTL_deposition_thermal_annealing_time": "Null",
  "Backcontact_thickness": "120",
  "Beckcontact_deposition_method": "Thermal evaporation",
  "Backcontact_deposition_atmosphere_pressure": "2 × 10^-6 mbar",
  "Encapsulation_method": "Null",
  "Encapsulation_atmosphere": "Null",
  "JV_measured_device_matching": "True",
  "JV_measured_reverse_scan_Voc": "1.23",
  "JV_measured_reverse_scan_Jsc": "15.54",
  "JV_measured_reverse_scan_FF": "79.45",
  "JV_measured_reverse_scan_PCE": "15.21",
  "JV_measured_forward_scan_Voc": "Null",
  "JV_measured_forward_scan_Jsc": "Null",
  "JV_measured_forward_scan_FF": "Null",
  "JV_measured_forward_scan_PCE": "Null",
  "JV_measured_light_spectra": "AM 1.5G",
  "JV_measured_light_spectra_intensity": "100 mW/cm2",
  "JV_measured_scan_speed": "0.1 V/s",
  "JV_measured_scan_delay_time": "Null",
  "JV_certified_PCE": "Null",
  "Stabilized_measured_PCE": "14.97",
  "Stabilized_certified_PCE": "Null",
  "Stability_test_device_matching": "Null",
  "Stability_test_temperature": "Null",
  "Stability_test_atmosphere": "Null",
  "Stability_test_light_spectra": "Null",
  "Stability_test_light_intensity": "Null",
  "Stability_test_relative_humidity": "Null",
  "Stability_PCE_after_time": "Null",
  "Stability_PCE_after_time_value": "Null"
}

File: dataset/2021-2025/10.1002_adfm.202108615/Device_BestPCE_gpt4o_10.1002_adfm.202108615.json
{
  "Ref_DOI": "10.1002/adfm.202108615",
  "Ref_journal": "Adv. Funct. Mater.",
  "Ref_publication_year": "2022",
  "Ref_title": "Electroluminescent Solar Cells Based on CsPbI3 Perovskite Quantum Dots",
  "Cell_architecture": "NIP",
  "Cell_stack_sequence": "FTO/TiO2/CsPbI3 QDs/PTAA/MoO3/Ag",
  "Cell_area_measured": "7.25 mm2",
  "ETL_thickness": "Null",
  "ETL_stack_sequence": "TiO2",
  "ETL_additive_compound": "Null",
  "ETL_additive_concentration": "Null",
  "ETL_deposition_method": "Chemical bath deposition",
  "ETL_deposition_solution_concentration": "Null",
  "ETL_deposition_solvents_compound": "Null",
  "ETL_deposition_synthesis_atmosphere": "Null",
  "ETL_deposition_synthesis_atmosphere_pressure": "Null",
  "ETL_deposition_synthesis_atmosphere_relative_humidity": "Null",
  "ETL_deposition_spin_coating_speed": "Null",
  "ETL_deposition_spin_coating_time": "Null",
  "ETL_deposition_thermal_annealing_temperature": "Null",
  "ETL_deposition_thermal_annealing_time": "Null",
  "Perovskite_dimension": "0D",
  "Perovskite_thickness": "Null",
  "Perovskite_composition_long_form": "CsPbI3",
  "Perovskite_additive_compound": "TPPI",
  "Perovskite_additive_concentration": "0.32 mg/mL",
  "Perovskite_bandgap": "1.73 eV",
  "Perovskite_deposition_method": "Spin-coating",
  "Perovskite_deposition_sequential_spin_coating": "True",
  "Perovskite_deposition_spin_coating_antisolvent": "Null",
  "Perovskite_deposition_reaction_solutions_compounds": "CsPbI3 QDs",
  "Perovskite_deposition_reaction_solutions_concentrations": "70 mg/mL",
  "Perovskite_deposition_final_solutions_concentration_before_deposition": "Null",
  "Perovskite_deposition_solvents_compound": "n-octane",
  "Perovskite_deposition_solvents_mixing_ratio": "Null",
  "Perovskite_deposition_synthesis_atmosphere": "Dry air",
  "Perovskite_deposition_synthesis_atmosphere_pressure": "Null",
  "Perovskite_deposition_synthesis_atmosphere_relative_humidity": "10%",
  "Perovskite_deposition_spin_coating_speed": "1000 rpm; 2000 rpm",
  "Perovskite_deposition_spin_coating_time": "15 s; 20 s",
  "Perovskite_deposition_thermal_annealing_atmosphere": "Null",
  "Perovskite_deposition_thermal_annealing_temperature": "Null",
  "Perovskite_deposition_thermal_annealing_time": "Null",
  "Perovskite_surface_treatment_material": "TPPI",
  "Perovskite_surface_treatment_method": "Spin-coating",
  "Perovskite_surface_treatment_solution_concentration": "0.32 mg/mL",
  "Perovskite_surface_treatment_solvents_compound": "MeOAc",
  "Perovskite_surface_treatment_synthesis_atmosphere": "Null",
  "Perovskite_surface_treatment_synthesis_atmosphere_pressure": "Null",
  "Perovskite_surface_treatment_synthesis_atmosphere_relative_humidity": "Null",
  "Perovskite_surface_treatment_deposition_spin_coating_speed": "Null",
  "Perovskite_surface_treatment_deposition_spin_coating_time": "5 s",
  "Perovskite_surface_treatment_deposition_thermal_annealing_temperature": "Null",
  "Perovskite_surface_treatment_deposition_thermal_annealing_time": "Null",
  "HTL_thickness": "Null",
  "HTL_stack_sequence": "PTAA",
  "HTL_additive_compound": "tris(pentafluorophenyl)borane",
  "HTL_additive_concentration": "15 mg/mL",
  "HTL_deposition_method": "Spin-coating",
  "HTL_deposition_solution_concentration": "Null",
  "HTL_deposition_solvents_compound": "toluene",
  "HTL_deposition_synthesis_atmosphere": "Nitrogen",
  "HTL_deposition_synthesis_atmosphere_pressure": "Null",
  "HTL_deposition_synthesis_atmosphere_relative_humidity": "Null",
  "HTL_deposition_spin_coating_speed": "Null",
  "HTL_deposition_spin_coating_time": "Null",
  "HTL_deposition_thermal_annealing_temperature": "Null",
  "HTL_deposition_thermal_annealing_time": "Null",
  "Backcontact_thickness": "120 nm",
  "Beckcontact_deposition_method": "Thermal evaporation",
  "Backcontact_deposition_atmosphere_pressure": "2 × 10−6 mbar",
  "Encapsulation_method": "Null",
  "Encapsulation_atmosphere": "Null",
  "JV_measured_device_matching": "True",
  "JV_measured_reverse_scan_Voc": "1.23 V",
  "JV_measured_reverse_scan_Jsc": "15.54 mA/cm2",
  "JV_measured_reverse_scan_FF": "79.45%",
  "JV_measured_reverse_scan_PCE": "15.21%",
  "JV_measured_forward_scan_Voc": "Null",
  "JV_measured_forward_scan_Jsc": "Null",
  "JV_measured_forward_scan_FF": "Null",
  "JV_measured_forward_scan_PCE": "Null",
  "JV_measured_light_spectra": "AM1.5G",
  "JV_measured_light_spectra_intensity": "100 mW/cm2",
  "JV_measured_scan_speed": "0.1 V/s",
  "JV_measured_scan_delay_time": "Null",
  "JV_certified_PCE": "Null",
  "Stabilized_measured_PCE": "14.97%",
  "Stabilized_certified_PCE": "Null",
  "Stability_test_device_matching": "Null",
  "Stability_test_temperature": "Null",
  "Stability_test_atmosphere": "Null",
  "Stability_test_light_spectra": "Null",
  "Stability_test_light_intensity": "Null",
  "Stability_test_relative_humidity": "Null",
  "Stability_PCE_after_time": "Null",
  "Stability_PCE_after_time_value": "Null"
}

File: dataset/2021-2025/10.1002_adfm.202108615/Device_BestPCE_gpt4o_mini_10.1002_adfm.202108615.json
{
  "Ref_DOI": "10.1002/adfm.202108615",
  "Ref_journal": "Adv. Funct. Mater.",
  "Ref_publication_year": "2022",
  "Ref_title": "Electroluminescent Solar Cells Based on CsPbI3 Perovskite Quantum Dots",
  "Cell_architecture": "NIP",
  "Cell_stack_sequence": "FTO/TiO2/CsPbI3 QDs/PTAA/MoO3/Ag",
  "Cell_area_measured": "7.25 mm2",
  "ETL_thickness": "Null",
  "ETL_stack_sequence": "Null",
  "ETL_additive_compound": "Null",
  "ETL_additive_concentration": "Null",
  "ETL_deposition_method": "Spin-coating",
  "ETL_deposition_solution_concentration": "Null",
  "ETL_deposition_solvents_compound": "Null",
  "ETL_deposition_synthesis_atmosphere": "Air",
  "ETL_deposition_synthesis_atmosphere_pressure": "1 atm",
  "ETL_deposition_synthesis_atmosphere_relative_humidity": "Null",
  "ETL_deposition_spin_coating_speed": "Null",
  "ETL_deposition_spin_coating_time": "Null",
  "ETL_deposition_thermal_annealing_temperature": "Null",
  "ETL_deposition_thermal_annealing_time": "Null",
  "Perovskite_dimension": "0D",
  "Perovskite_thickness": "Null",
  "Perovskite_composition_long_form": "CsPbI3",
  "Perovskite_additive_compound": "TPPI",
  "Perovskite_additive_concentration": "0.32 mg/mL",
  "Perovskite_bandgap": "1.73 eV",
  "Perovskite_deposition_method": "Spin-coating",
  "Perovskite_deposition_sequential_spin_coating": "False",
  "Perovskite_deposition_spin_coating_antisolvent": "Null",
  "Perovskite_deposition_reaction_solutions_compounds": "PbI2;Cs2CO3;OA;OLA;ODE",
  "Perovskite_deposition_reaction_solutions_concentrations": "1 g;2 g;8 mL;5 mL;50 mL",
  "Perovskite_deposition_final_solutions_concentration_before_deposition": "70 mg/mL",
  "Perovskite_deposition_solvents_compound": "n-octane",
  "Perovskite_deposition_solvents_mixing_ratio": "Null",
  "Perovskite_deposition_synthesis_atmosphere": "Nitrogen",
  "Perovskite_deposition_synthesis_atmosphere_pressure": "1 atm",
  "Perovskite_deposition_synthesis_atmosphere_relative_humidity": "Null",
  "Perovskite_deposition_spin_coating_speed": "1000 rpm;2000 rpm",
  "Perovskite_deposition_spin_coating_time": "15 s;20 s",
  "Perovskite_deposition_thermal_annealing_atmosphere": "Air",
  "Perovskite_deposition_thermal_annealing_temperature": "Null",
  "Perovskite_deposition_thermal_annealing_time": "Null",
  "Perovskite_surface_treatment_material": "Null",
  "Perovskite_surface_treatment_method": "Null",
  "Perovskite_surface_treatment_solution_concentration": "Null",
  "Perovskite_surface_treatment_solvents_compound": "Null",
  "Perovskite_surface_treatment_synthesis_atmosphere": "Null",
  "Perovskite_surface_treatment_synthesis_atmosphere_pressure": "Null",
  "Perovskite_surface_treatment_synthesis_atmosphere_relative_humidity": "Null",
  "Perovskite_surface_treatment_deposition_spin_coating_speed": "Null",
  "Perovskite_surface_treatment_deposition_spin_coating_time": "Null",
  "Perovskite_surface_treatment_deposition_thermal_annealing_temperature": "Null",
  "Perovskite_surface_treatment_deposition_thermal_annealing_time": "Null",
  "HTL_thickness": "Null",
  "HTL_stack_sequence": "Null",
  "HTL_additive_compound": "Null",
  "HTL_additive_concentration": "Null",
  "HTL_deposition_method": "Null",
  "HTL_deposition_solution_concentration": "Null",
  "HTL_deposition_solvents_compound": "Null",
  "HTL_deposition_synthesis_atmosphere": "Null",
  "HTL_deposition_synthesis_atmosphere_pressure": "Null",
  "HTL_deposition_synthesis_atmosphere_relative_humidity": "Null",
  "HTL_deposition_spin_coating_speed": "Null",
  "HTL_deposition_spin_coating_time": "Null",
  "HTL_deposition_thermal_annealing_temperature": "Null",
  "HTL_deposition_thermal_annealing_time": "Null",
  "Backcontact_thickness": "Null",
  "Beckcontact_deposition_method": "Thermal evaporation",
  "Backcontact_deposition_atmosphere_pressure": "Null",
  "Encapsulation_method": "Null",
  "Encapsulation_atmosphere": "Null",
  "JV_measured_device_matching": "True",
  "JV_measured_reverse_scan_Voc": "1.23 V",
  "JV_measured_reverse_scan_Jsc": "15.54 mA/cm2",
  "JV_measured_reverse_scan_FF": "79.45 %",
  "JV_measured_reverse_scan_PCE": "15.21 %",
  "JV_measured_forward_scan_Voc": "1.22 V",
  "JV_measured_forward_scan_Jsc": "15.31 mA/cm2",
  "JV_measured_forward_scan_FF": "78.31 %",
  "JV_measured_forward_scan_PCE": "14.68 %",
  "JV_measured_light_spectra": "AM 1.5G",
  "JV_measured_light_spectra_intensity": "1 sun",
  "JV_measured_scan_speed": "0.1 V/s",
  "JV_measured_scan_delay_time": "Null",
  "JV_certified_PCE": "Null",
  "Stabilized_measured_PCE": "Null",
  "Stabilized_certified_PCE": "Null",
  "Stability_test_device_matching": "Null",
  "Stability_test_temperature": "Null",
  "Stability_test_atmosphere": "Null",
  "Stability_test_light_spectra": "Null",
  "Stability_test_light_intensity": "Null",
  "Stability_test_relative_humidity": "Null",
  "Stability_PCE_after_time": "Null",
  "Stability_PCE_after_time_value": "Null"
}

File: dataset/2021-2025/10.1002_adfm.202108615/Device_BestPCE_gpt4o_mini_zero_shot_10.1002_adfm.202108615.json
{
  "Ref_DOI": "10.1002/adfm.202108615",
  "Ref_journal": "Advanced Functional Materials",
  "Ref_publication_year": "2022",
  "Ref_title": "Electroluminescent Solar Cells Based on CsPbI3 Perovskite Quantum Dots",
  "Cell_architecture": "n–i–p",
  "Cell_stack_sequence": "glass/FTO/TiO2/CsPbI3 QDs/PTAA/MoO3/Ag",
  "Cell_area_measured": "7.25 mm2",
  "ETL_thickness": "Null",
  "ETL_stack_sequence": "TiO2",
  "ETL_additive_compound": "Null",
  "ETL_additive_concentration": "Null",
  "ETL_deposition_method": "chemical bath deposition",
  "ETL_deposition_solution_concentration": "Null",
  "ETL_deposition_solvents_compound": "Null",
  "ETL_deposition_synthesis_atmosphere": "dry air",
  "ETL_deposition_synthesis_atmosphere_pressure": "Null",
  "ETL_deposition_synthesis_atmosphere_relative_humidity": "≈ 10%",
  "ETL_deposition_spin_coating_speed": "Null",
  "ETL_deposition_spin_coating_time": "Null",
  "ETL_deposition_thermal_annealing_temperature": "Null",
  "ETL_deposition_thermal_annealing_time": "Null",
  "Perovskite_dimension": "Null",
  "Perovskite_thickness": "Null",
  "Perovskite_composition_long_form": "CsPbI3",
  "Perovskite_additive_compound": "triphenyl phosphite (TPPI)",
  "Perovskite_additive_concentration": "0.32 mg/mL",
  "Perovskite_bandgap": "1.73 eV",
  "Perovskite_deposition_method": "hot-injection method",
  "Perovskite_deposition_sequential_spin_coating": "Null",
  "Perovskite_deposition_spin_coating_antisolvent": "methyl acetate (MeOAc)",
  "Perovskite_deposition_reaction_solutions_compounds": "PbI2, OA, OLA, ODE",
  "Perovskite_deposition_reaction_solutions_concentrations": "1 g PbI2, 5 mL OA, 5 mL OLA, 50 mL ODE",
  "Perovskite_deposition_final_solutions_concentration_before_deposition": "70 mg/mL",
  "Perovskite_deposition_solvents_compound": "n-octane",
  "Perovskite_deposition_solvents_mixing_ratio": "Null",
  "Perovskite_deposition_synthesis_atmosphere": "nitrogen",
  "Perovskite_deposition_synthesis_atmosphere_pressure": "Null",
  "Perovskite_deposition_synthesis_atmosphere_relative_humidity": "Null",
  "Perovskite_deposition_spin_coating_speed": "1000 rpm for 15 s, 2000 rpm for 20 s",
  "Perovskite_deposition_spin_coating_time": "Null",
  "Perovskite_deposition_thermal_annealing_atmosphere": "Null",
  "Perovskite_deposition_thermal_annealing_temperature": "Null",
  "Perovskite_deposition_thermal_annealing_time": "Null",
  "Perovskite_surface_treatment_material": "triphenyl phosphite (TPPI)",
  "Perovskite_surface_treatment_method": "solid-state-ligand exchange",
  "Perovskite_surface_treatment_solution_concentration": "Null",
  "Perovskite_surface_treatment_solvents_compound": "methyl acetate (MeOAc)",
  "Perovskite_surface_treatment_synthesis_atmosphere": "nitrogen",
  "Perovskite_surface_treatment_synthesis_atmosphere_pressure": "Null",
  "Perovskite_surface_treatment_synthesis_atmosphere_relative_humidity": "Null",
  "Perovskite_surface_treatment_deposition_spin_coating_speed": "Null",
  "Perovskite_surface_treatment_deposition_spin_coating_time": "Null",
  "Perovskite_surface_treatment_deposition_thermal_annealing_temperature": "Null",
  "Perovskite_surface_treatment_deposition_thermal_annealing_time": "Null",
  "HTL_thickness": "Null",
  "HTL_stack_sequence": "PTAA",
  "HTL_additive_compound": "Null",
  "HTL_additive_concentration": "Null",
  "HTL_deposition_method": "spin coating",
  "HTL_deposition_solution_concentration": "15 mg/mL",
  "HTL_deposition_solvents_compound": "toluene",
  "HTL_deposition_synthesis_atmosphere": "nitrogen",
  "HTL_deposition_synthesis_atmosphere_pressure": "Null",
  "HTL_deposition_synthesis_atmosphere_relative_humidity": "Null",
  "HTL_deposition_spin_coating_speed": "Null",
  "HTL_deposition_spin_coating_time": "Null",
  "HTL_deposition_thermal_annealing_temperature": "Null",
  "HTL_deposition_thermal_annealing_time": "Null",
  "Backcontact_thickness": "Null",
  "Beckcontact_deposition_method": "thermal evaporation",
  "Backcontact_deposition_atmosphere_pressure": "2×10−6 mbar",
  "Encapsulation_method": "Null",
  "Encapsulation_atmosphere": "Null",
  "JV_measured_device_matching": "Null",
  "JV_measured_reverse_scan_Voc": "1.23 V",
  "JV_measured_reverse_scan_Jsc": "15.54 mA/cm2",
  "JV_measured_reverse_scan_FF": "79.45%",
  "JV_measured_reverse_scan_PCE": "15.21%",
  "JV_measured_forward_scan_Voc": "1.20 V",
  "JV_measured_forward_scan_Jsc": "15.15 mA/cm2",
  "JV_measured_forward_scan_FF": "74.49%",
  "JV_measured_forward_scan_PCE": "13.55%",
  "JV_measured_light_spectra": "AM 1.5G",
  "JV_measured_light_spectra_intensity": "100 mW/cm2",
  "JV_measured_scan_speed": "0.1 V/s",
  "JV_measured_scan_delay_time": "Null",
  "JV_certified_PCE": "Null",
  "Stabilized_measured_PCE": "Null",
  "Stabilized_certified_PCE": "Null",
  "Stability_test_device_matching": "Null",
  "Stability_test_temperature": "Null",
  "Stability_test_atmosphere": "Null",
  "Stability_test_light_spectra": "Null",
  "Stability_test_light_intensity": "Null",
  "Stability_test_relative_humidity": "Null",
  "Stability_PCE_after_time": "Null",
  "Stability_PCE_after_time_value": "Null"
}

File: dataset/2021-2025/10.1002_adfm.202108615/Device_BestPCE_grok_10.1002_adfm.202108615.json
{
  "Ref_DOI": "10.1002/adfm.202108615",
  "Ref_journal": "Advanced Functional Materials",
  "Ref_publication_year": "2022",
  "Ref_title": "Electroluminescent Solar Cells Based on CsPbI3 Perovskite Quantum Dots",
  "Cell_architecture": "NIP",
  "Cell_stack_sequence": "FTO/TiO2/CsPbI3 QDs/PTAA/MoO3/Ag",
  "Cell_area_measured": "7.25 mm2",
  "ETL_thickness": "Null",
  "ETL_stack_sequence": "TiO2",
  "ETL_additive_compound": "Null",
  "ETL_additive_concentration": "Null",
  "ETL_deposition_method": "Chemical bath deposition",
  "ETL_deposition_solution_concentration": "Null",
  "ETL_deposition_solvents_compound": "Null",
  "ETL_deposition_synthesis_atmosphere": "Air",
  "ETL_deposition_synthesis_atmosphere_pressure": "1 atm",
  "ETL_deposition_synthesis_atmosphere_relative_humidity": "10%",
  "ETL_deposition_spin_coating_speed": "Null",
  "ETL_deposition_spin_coating_time": "Null",
  "ETL_deposition_thermal_annealing_temperature": "Null",
  "ETL_deposition_thermal_annealing_time": "Null",
  "Perovskite_dimension": "0D",
  "Perovskite_thickness": "Null",
  "Perovskite_composition_long_form": "CsPbI3",
  "Perovskite_additive_compound": "Null",
  "Perovskite_additive_concentration": "Null",
  "Perovskite_bandgap": "1.73 eV",
  "Perovskite_deposition_method": "Spin-coating",
  "Perovskite_deposition_sequential_spin_coating": "False",
  "Perovskite_deposition_spin_coating_antisolvent": "Null",
  "Perovskite_deposition_reaction_solutions_compounds": "CsPbI3 QDs",
  "Perovskite_deposition_reaction_solutions_concentrations": "70 mg/mL",
  "Perovskite_deposition_final_solutions_concentration_before_deposition": "70 mg/mL",
  "Perovskite_deposition_solvents_compound": "n-octane",
  "Perovskite_deposition_solvents_mixing_ratio": "Null",
  "Perovskite_deposition_synthesis_atmosphere": "Air",
  "Perovskite_deposition_synthesis_atmosphere_pressure": "1 atm",
  "Perovskite_deposition_synthesis_atmosphere_relative_humidity": "10%",
  "Perovskite_deposition_spin_coating_speed": "1000 rpm;2000 rpm",
  "Perovskite_deposition_spin_coating_time": "15 s;20 s",
  "Perovskite_deposition_thermal_annealing_atmosphere": "Null",
  "Perovskite_deposition_thermal_annealing_temperature": "Null",
  "Perovskite_deposition_thermal_annealing_time": "Null",
  "Perovskite_surface_treatment_material": "Triphenyl phosphite (TPPI);FAI",
  "Perovskite_surface_treatment_method": "Soaking",
  "Perovskite_surface_treatment_solution_concentration": "0.32 mg/mL",
  "Perovskite_surface_treatment_solvents_compound": "Methyl acetate (MeOAc);Ethyl acetate",
  "Perovskite_surface_treatment_synthesis_atmosphere": "Air",
  "Perovskite_surface_treatment_synthesis_atmosphere_pressure": "1 atm",
  "Perovskite_surface_treatment_synthesis_atmosphere_relative_humidity": "10%",
  "Perovskite_surface_treatment_deposition_spin_coating_speed": "Null",
  "Perovskite_surface_treatment_deposition_spin_coating_time": "Null",
  "Perovskite_surface_treatment_deposition_thermal_annealing_temperature": "Null",
  "Perovskite_surface_treatment_deposition_thermal_annealing_time": "Null",
  "HTL_thickness": "Null",
  "HTL_stack_sequence": "PTAA",
  "HTL_additive_compound": "Tris(pentafluorophenyl)borane",
  "HTL_additive_concentration": "Null",
  "HTL_deposition_method": "Spin-coating",
  "HTL_deposition_solution_concentration": "15 mg/mL",
  "HTL_deposition_solvents_compound": "Toluene",
  "HTL_deposition_synthesis_atmosphere": "Nitrogen",
  "HTL_deposition_synthesis_atmosphere_pressure": "Null",
  "HTL_deposition_synthesis_atmosphere_relative_humidity": "Null",
  "HTL_deposition_spin_coating_speed": "Null",
  "HTL_deposition_spin_coating_time": "Null",
  "HTL_deposition_thermal_annealing_temperature": "Null",
  "HTL_deposition_thermal_annealing_time": "Null",
  "Backcontact_thickness": "8 nm/120 nm",
  "Beckcontact_deposition_method": "Thermal evaporation",
  "Backcontact_deposition_atmosphere_pressure": "2e-6 mbar",
  "Encapsulation_method": "Null",
  "Encapsulation_atmosphere": "Null",
  "JV_measured_device_matching": "True",
  "JV_measured_reverse_scan_Voc": "1.23",
  "JV_measured_reverse_scan_Jsc": "15.54",
  "JV_measured_reverse_scan_FF": "79.45",
  "JV_measured_reverse_scan_PCE": "15.21",
  "JV_measured_forward_scan_Voc": "Null",
  "JV_measured_forward_scan_Jsc": "Null",
  "JV_measured_forward_scan_FF": "Null",
  "JV_measured_forward_scan_PCE": "Null",
  "JV_measured_light_spectra": "AM1.5G",
  "JV_measured_light_spectra_intensity": "100 mW/cm2",
  "JV_measured_scan_speed": "0.1 V/s",
  "JV_measured_scan_delay_time": "Null",
  "JV_certified_PCE": "Null",
  "Stabilized_measured_PCE": "14.97",
  "Stabilized_certified_PCE": "Null",
  "Stability_test_device_matching": "False",
  "Stability_test_temperature": "Null",
  "Stability_test_atmosphere": "Null",
  "Stability_test_light_spectra": "Null",
  "Stability_test_light_intensity": "Null",
  "Stability_test_relative_humidity": "Null",
  "Stability_PCE_after_time": "Null",
  "Stability_PCE_after_time_value": "Null"
}

File: dataset/2021-2025/10.1002_adfm.202108615/Device_BestPCE_o3_10.1002_adfm.202108615.json
{
  "Ref_DOI": "10.1002/adfm.202108615",
  "Ref_journal": "Advanced Functional Materials",
  "Ref_publication_year": "2022",
  "Ref_title": "Electroluminescent Solar Cells Based on CsPbI3 Perovskite Quantum Dots",
  "Cell_architecture": "NIP",
  "Cell_stack_sequence": "Glass/FTO/TiO2/CsPbI3 QDs/PTAA/MoO3/Ag",
  "Cell_area_measured": "7.25 mm^2",
  "ETL_thickness": "Null",
  "ETL_stack_sequence": "TiO2",
  "ETL_additive_compound": "Null",
  "ETL_additive_concentration": "Null",
  "ETL_deposition_method": "Chemical bath deposition",
  "ETL_deposition_solution_concentration": "Null",
  "ETL_deposition_solvents_compound": "Null",
  "ETL_deposition_synthesis_atmosphere": "Air",
  "ETL_deposition_synthesis_atmosphere_pressure": "1 atm",
  "ETL_deposition_synthesis_atmosphere_relative_humidity": "Null",
  "ETL_deposition_spin_coating_speed": "Null",
  "ETL_deposition_spin_coating_time": "Null",
  "ETL_deposition_thermal_annealing_temperature": "Null",
  "ETL_deposition_thermal_annealing_time": "Null",
  "Perovskite_dimension": "0D",
  "Perovskite_thickness": "Null",
  "Perovskite_composition_long_form": "CsPbI3",
  "Perovskite_additive_compound": "Null",
  "Perovskite_additive_concentration": "Null",
  "Perovskite_bandgap": "1.73 eV",
  "Perovskite_deposition_method": "Spin-coating",
  "Perovskite_deposition_sequential_spin_coating": "False",
  "Perovskite_deposition_spin_coating_antisolvent": "Null",
  "Perovskite_deposition_reaction_solutions_compounds": "CsPbI3 QDs",
  "Perovskite_deposition_reaction_solutions_concentrations": "70 mg/mL",
  "Perovskite_deposition_final_solutions_concentration_before_deposition": "70 mg/mL",
  "Perovskite_deposition_solvents_compound": "n-octane",
  "Perovskite_deposition_solvents_mixing_ratio": "Null",
  "Perovskite_deposition_synthesis_atmosphere": "Dry air",
  "Perovskite_deposition_synthesis_atmosphere_pressure": "1 atm",
  "Perovskite_deposition_synthesis_atmosphere_relative_humidity": "10 %",
  "Perovskite_deposition_spin_coating_speed": "1000 rpm;2000 rpm",
  "Perovskite_deposition_spin_coating_time": "15 s;20 s",
  "Perovskite_deposition_thermal_annealing_atmosphere": "Null",
  "Perovskite_deposition_thermal_annealing_temperature": "Null",
  "Perovskite_deposition_thermal_annealing_time": "Null",
  "Perovskite_surface_treatment_material": "Triphenyl phosphite",
  "Perovskite_surface_treatment_method": "Soaking",
  "Perovskite_surface_treatment_solution_concentration": "0.32 mg/mL",
  "Perovskite_surface_treatment_solvents_compound": "Methyl acetate",
  "Perovskite_surface_treatment_synthesis_atmosphere": "Dry air",
  "Perovskite_surface_treatment_synthesis_atmosphere_pressure": "1 atm",
  "Perovskite_surface_treatment_synthesis_atmosphere_relative_humidity": "10 %",
  "Perovskite_surface_treatment_deposition_spin_coating_speed": "Null",
  "Perovskite_surface_treatment_deposition_spin_coating_time": "Null",
  "Perovskite_surface_treatment_deposition_thermal_annealing_temperature": "Null",
  "Perovskite_surface_treatment_deposition_thermal_annealing_time": "Null",
  "HTL_thickness": "Null",
  "HTL_stack_sequence": "PTAA",
  "HTL_additive_compound": "Tris(pentafluorophenyl)borane",
  "HTL_additive_concentration": "Null",
  "HTL_deposition_method": "Spin-coating",
  "HTL_deposition_solution_concentration": "15 mg/mL",
  "HTL_deposition_solvents_compound": "Toluene",
  "HTL_deposition_synthesis_atmosphere": "Nitrogen",
  "HTL_deposition_synthesis_atmosphere_pressure": "1 atm",
  "HTL_deposition_synthesis_atmosphere_relative_humidity": "Null",
  "HTL_deposition_spin_coating_speed": "Null",
  "HTL_deposition_spin_coating_time": "Null",
  "HTL_deposition_thermal_annealing_temperature": "Null",
  "HTL_deposition_thermal_annealing_time": "Null",
  "Backcontact_thickness": "8 nm / 120 nm",
  "Beckcontact_deposition_method": "Thermal evaporation",
  "Backcontact_deposition_atmosphere_pressure": "2e-6 mbar",
  "Encapsulation_method": "Null",
  "Encapsulation_atmosphere": "Null",
  "JV_measured_device_matching": "True",
  "JV_measured_reverse_scan_Voc": "1.23 V",
  "JV_measured_reverse_scan_Jsc": "15.54 mA/cm2",
  "JV_measured_reverse_scan_FF": "79.45 %",
  "JV_measured_reverse_scan_PCE": "15.21 %",
  "JV_measured_forward_scan_Voc": "Null",
  "JV_measured_forward_scan_Jsc": "Null",
  "JV_measured_forward_scan_FF": "Null",
  "JV_measured_forward_scan_PCE": "Null",
  "JV_measured_light_spectra": "AM1.5G",
  "JV_measured_light_spectra_intensity": "100 mW/cm2",
  "JV_measured_scan_speed": "0.1 V/s",
  "JV_measured_scan_delay_time": "Null",
  "JV_certified_PCE": "Null",
  "Stabilized_measured_PCE": "14.97 %",
  "Stabilized_certified_PCE": "Null",
  "Stability_test_device_matching": "False",
  "Stability_test_temperature": "Null",
  "Stability_test_atmosphere": "Null",
  "Stability_test_light_spectra": "Null",
  "Stability_test_light_intensity": "Null",
  "Stability_test_relative_humidity": "Null",
  "Stability_PCE_after_time": "Null",
  "Stability_PCE_after_time_value": "Null"
}

File: dataset/2021-2025/10.1002_adfm.202108615/Device_BestPCE_o4_mini_10.1002_adfm.202108615.json
{
  "Ref_DOI": "10.1002/adfm.202108615",
  "Ref_journal": "Advanced Functional Materials",
  "Ref_publication_year": "2022",
  "Ref_title": "Electroluminescent Solar Cells Based on CsPbI3 Perovskite Quantum Dots",
  "Cell_architecture": "NIP",
  "Cell_stack_sequence": "glass/FTO/TiO2/CsPbI3 QDs/PTAA/MoO3/Ag",
  "Cell_area_measured": "7.25 mm2",
  "ETL_thickness": "Null",
  "ETL_stack_sequence": "TiO2",
  "ETL_additive_compound": "Null",
  "ETL_additive_concentration": "Null",
  "ETL_deposition_method": "chemical bath deposition",
  "ETL_deposition_solution_concentration": "Null",
  "ETL_deposition_solvents_compound": "Null",
  "ETL_deposition_synthesis_atmosphere": "Null",
  "ETL_deposition_synthesis_atmosphere_pressure": "Null",
  "ETL_deposition_synthesis_atmosphere_relative_humidity": "Null",
  "ETL_deposition_spin_coating_speed": "Null",
  "ETL_deposition_spin_coating_time": "Null",
  "ETL_deposition_thermal_annealing_temperature": "Null",
  "ETL_deposition_thermal_annealing_time": "Null",
  "Perovskite_dimension": "0D",
  "Perovskite_thickness": "Null",
  "Perovskite_composition_long_form": "CsPbI3",
  "Perovskite_additive_compound": "Null",
  "Perovskite_additive_concentration": "Null",
  "Perovskite_bandgap": "1.73 eV",
  "Perovskite_deposition_method": "Spin-coating",
  "Perovskite_deposition_sequential_spin_coating": "False",
  "Perovskite_deposition_spin_coating_antisolvent": "Null",
  "Perovskite_deposition_reaction_solutions_compounds": "Null",
  "Perovskite_deposition_reaction_solutions_concentrations": "Null",
  "Perovskite_deposition_final_solutions_concentration_before_deposition": "70 mg/mL",
  "Perovskite_deposition_solvents_compound": "n-octane",
  "Perovskite_deposition_solvents_mixing_ratio": "Null",
  "Perovskite_deposition_synthesis_atmosphere": "dry air",
  "Perovskite_deposition_synthesis_atmosphere_pressure": "Null",
  "Perovskite_deposition_synthesis_atmosphere_relative_humidity": "10%",
  "Perovskite_deposition_spin_coating_speed": "1000 rpm;2000 rpm",
  "Perovskite_deposition_spin_coating_time": "15 s;20 s",
  "Perovskite_deposition_thermal_annealing_atmosphere": "Null",
  "Perovskite_deposition_thermal_annealing_temperature": "Null",
  "Perovskite_deposition_thermal_annealing_time": "Null",
  "Perovskite_surface_treatment_material": "Triphenyl phosphite (TPPI)",
  "Perovskite_surface_treatment_method": "Solution soaking",
  "Perovskite_surface_treatment_solution_concentration": "0.32 mg/mL",
  "Perovskite_surface_treatment_solvents_compound": "Methyl acetate",
  "Perovskite_surface_treatment_synthesis_atmosphere": "Nitrogen",
  "Perovskite_surface_treatment_synthesis_atmosphere_pressure": "Null",
  "Perovskite_surface_treatment_synthesis_atmosphere_relative_humidity": "Null",
  "Perovskite_surface_treatment_deposition_spin_coating_speed": "Null",
  "Perovskite_surface_treatment_deposition_spin_coating_time": "Null",
  "Perovskite_surface_treatment_deposition_thermal_annealing_temperature": "Null",
  "Perovskite_surface_treatment_deposition_thermal_annealing_time": "Null",
  "HTL_thickness": "Null",
  "HTL_stack_sequence": "PTAA",
  "HTL_additive_compound": "Null",
  "HTL_additive_concentration": "Null",
  "HTL_deposition_method": "Spin-coating",
  "HTL_deposition_solution_concentration": "15 mg/mL",
  "HTL_deposition_solvents_compound": "Toluene",
  "HTL_deposition_synthesis_atmosphere": "Nitrogen",
  "HTL_deposition_synthesis_atmosphere_pressure": "Null",
  "HTL_deposition_synthesis_atmosphere_relative_humidity": "Null",
  "HTL_deposition_spin_coating_speed": "Null",
  "HTL_deposition_spin_coating_time": "Null",
  "HTL_deposition_thermal_annealing_temperature": "Null",
  "HTL_deposition_thermal_annealing_time": "Null",
  "Backcontact_thickness": "8 nm/120 nm",
  "Beckcontact_deposition_method": "Thermal evaporation",
  "Backcontact_deposition_atmosphere_pressure": "1.5e-6 Torr",
  "Encapsulation_method": "Null",
  "Encapsulation_atmosphere": "Null",
  "JV_measured_device_matching": "True",
  "JV_measured_reverse_scan_Voc": "1.23 V",
  "JV_measured_reverse_scan_Jsc": "15.54 mA/cm2",
  "JV_measured_reverse_scan_FF": "79.45%",
  "JV_measured_reverse_scan_PCE": "15.21%",
  "JV_measured_forward_scan_Voc": "Null",
  "JV_measured_forward_scan_Jsc": "Null",
  "JV_measured_forward_scan_FF": "Null",
  "JV_measured_forward_scan_PCE": "Null",
  "JV_measured_light_spectra": "AM1.5G",
  "JV_measured_light_spectra_intensity": "100 mW/cm2",
  "JV_measured_scan_speed": "0.1 V/s",
  "JV_measured_scan_delay_time": "Null",
  "JV_certified_PCE": "Null",
  "Stabilized_measured_PCE": "14.97%",
  "Stabilized_certified_PCE": "Null",
  "Stability_test_device_matching": "False",
  "Stability_test_temperature": "Null",
  "Stability_test_atmosphere": "Null",
  "Stability_test_light_spectra": "Null",
  "Stability_test_light_intensity": "Null",
  "Stability_test_relative_humidity": "Null",
  "Stability_PCE_after_time": "Null",
  "Stability_PCE_after_time_value": "Null"
}
