Repository: jiayijdong/PSCbench

# PSCbench


**PSCbench** is a novel benchmark for materials science research-level scientific
dataset curation sourced from published journals. The benchmark is designed to evaluate the complex classification capabilities,
strong domain knowledge, and advanced calculation skills of LLMs.

## Data


The PSCbench dataset is under dataset folder in json file format. Each file is list of dictionary and can be extracted using following scripts.
Each file stands for one published journal, which is fully elaborated in the paper. 

```
with open("./dataset/retroactive/{}.json".format(subject), encoding='utf-8') as json_file:
    problems=json.load(json_file)
```

File: dataset/2021-2025/10.1002_adfm.202108944/Device_BestPCE_10.1002_adfm.202108944.json
{
    "Ref_DOI": "10.1002/adfm.202108944",
    "Ref_journal": "Adv. Funct. Mater.",
    "Ref_publication_year": "2022",
    "Ref_title": "Multi-Level Passivation of MAPbI3 Perovskite for Efficient and Stable Photovoltaics",
    "Cell_architecture": "NIP",
    "Cell_stack_sequence": "FTO/c-TiO2/SnO2/perovskite/Spiro-OMeTAD/Ag",
    "Cell_area_measured": "Null",
    "ETL_thickness": "Null",
    "ETL_stack_sequence": "c-TiO2/SnO2",
    "ETL_additive_compound": "Null",
    "ETL_additive_concentration": "Null",
    "ETL_deposition_method": "Spray pyrolysis/spin-coating",
    "ETL_deposition_solution_concentration": "Null",
    "ETL_deposition_solvents_compound": "1-butanol/ammonium hydroxide",
    "ETL_deposition_synthesis_atmosphere": "Air",
    "ETL_deposition_synthesis_atmosphere_pressure": "1 atm",
    "ETL_deposition_synthesis_atmosphere_relative_humidity": "Null",
    "ETL_deposition_spin_coating_speed": "3000 rpm",
    "ETL_deposition_spin_coating_time": "30 s",
    "ETL_deposition_thermal_annealing_temperature": "450 °C/180 °C",
    "ETL_deposition_thermal_annealing_time": "60 min/30 min",
    "Perovskite_dimension": "3D",
    "Perovskite_thickness": "Null",
    "Perovskite_composition_long_form": "MAPbI3",
    "Perovskite_additive_compound": "EMIMTFA",
    "Perovskite_additive_concentration": "0.5 mol%",
    "Perovskite_bandgap": "Null",
    "Perovskite_deposition_method": "Spin-coating",
    "Perovskite_deposition_sequential_spin_coating": "False",
    "Perovskite_deposition_spin_coating_antisolvent": "Chlorobenzene",
    "Perovskite_deposition_reaction_solutions_compounds": "MAI;PbI2;MACl",
    "Perovskite_deposition_reaction_solutions_concentrations": "Null",
    "Perovskite_deposition_final_solutions_concentration_before_deposition": "1.45 m",
    "Perovskite_deposition_solvents_compound": "DMF;DMSO",
    "Perovskite_deposition_solvents_mixing_ratio": "4:1",
    "Perovskite_deposition_synthesis_atmosphere": "Null",
    "Perovskite_deposition_synthesis_atmosphere_pressure": "Null",
    "Perovskite_deposition_synthesis_atmosphere_relative_humidity": "Null",
    "Perovskite_deposition_spin_coating_speed": "5000 rpm",
    "Perovskite_deposition_spin_coating_time": "20 s",
    "Perovskite_deposition_thermal_annealing_atmosphere": "Null",
    "Perovskite_deposition_thermal_annealing_temperature": "100 °C",
    "Perovskite_deposition_thermal_annealing_time": "20 min",
    "Perovskite_surface_treatment_material": "Null",
    "Perovskite_surface_treatment_method": "Null",
    "Perovskite_surface_treatment_solution_concentration": "Null",
    "Perovskite_surface_treatment_solvents_compound": "Null",
    "Perovskite_surface_treatment_synthesis_atmosphere": "Null",
    "Perovskite_surface_treatment_synthesis_atmosphere_pressure": "Null",
    "Perovskite_surface_treatment_synthesis_atmosphere_relative_humidity": "Null",
    "Perovskite_surface_treatment_deposition_spin_coating_speed": "Null",
    "Perovskite_surface_treatment_deposition_spin_coating_time": "Null",
    "Perovskite_surface_treatment_deposition_thermal_annealing_temperature": "Null",
    "Perovskite_surface_treatment_deposition_thermal_annealing_time": "Null",
    "HTL_thickness": "Null",
    "HTL_stack_sequence": "Spiro-OMeTAD",
    "HTL_additive_compound": "Li-TFSI;TBP",
    "HTL_additive_concentration": "0.035M; 0.12M",
    "HTL_deposition_method": "Spin-Coating",
    "HTL_deposition_solution_concentration": "0.1 m",
    "HTL_deposition_solvents_compound": "Chlorobenzene",
    "HTL_deposition_synthesis_atmosphere": "Null",
    "HTL_deposition_synthesis_atmosphere_pressure": "Null",
    "HTL_deposition_synthesis_atmosphere_relative_humidity": "Null",
    "HTL_deposition_spin_coating_speed": "4000 rpm",
    "HTL_deposition_spin_coating_time": "20 s",
    "HTL_deposition_thermal_annealing_temperature": "Null",
    "HTL_deposition_thermal_annealing_time": "Null",
    "Backcontact_thickness": "100 nm",
    "Beckcontact_deposition_method": "Thermal evaporation",
    "Backcontact_deposition_atmosphere_pressure": "Null",
    "Encapsulation_method": "Null",
    "Encapsulation_atmosphere": "Null",
    "JV_measured_device_matching": "True",
    "JV_measured_reverse_scan_Voc": "1.136 V",
    "JV_measured_reverse_scan_Jsc": "23.57 mA/cm2",
    "JV_measured_reverse_scan_FF": "82.7%",
    "JV_measured_reverse_scan_PCE": "22.14%",
    "JV_measured_forward_scan_Voc": "Null",
    "JV_measured_forward_scan_Jsc": "Null",
    "JV_measured_forward_scan_FF": "Null",
    "JV_measured_forward_scan_PCE": "Null",
    "JV_measured_light_spectra": "AM1.5G",
    "JV_measured_light_spectra_intensity": "100 mW/cm2",
    "JV_measured_scan_speed": "10 mV/s",
    "JV_measured_scan_delay_time": "Null",
    "JV_certified_PCE": "Null",
    "Stabilized_measured_PCE": "Null",
    "Stabilized_certified_PCE": "Null",
    "Stability_test_device_matching": "True",
    "Stability_test_temperature": "50 °C",
    "Stability_test_atmosphere": "Nitrogen",
    "Stability_test_light_spectra": "Null",
    "Stability_test_light_intensity": "1 sun",
    "Stability_test_relative_humidity": "Null",
    "Stability_PCE_after_time": "125 hours",
    "Stability_PCE_after_time_value": "0.96"
}

File: dataset/2021-2025/10.1002_adfm.202108944/Device_BestPCE_Gemini_1.5_pro_10.1002_adfm.202108944.json
{
  "Ref_DOI": "10.1002/adfm.202108944",
  "Ref_journal": "Advanced Functional Materials",
  "Ref_publication_year": "2022",
  "Ref_title": "Multi-Level Passivation of MAPbI 3 Perovskite for Efficient and Stable Photovoltaics",
  "Cell_architecture": "NIP",
  "Cell_stack_sequence": "FTO/c-TiO2/SnO2/Perovskite/Spiro-OMeTAD/Ag",
  "Cell_area_measured": "Null",
  "ETL_thickness": "20/Null",
  "ETL_stack_sequence": "c-TiO2/SnO2",
  "ETL_additive_compound": "Null/ammonium hydroxide",
  "ETL_additive_concentration": "Null/Null",
  "ETL_deposition_method": "Spray pyrolysis/Spin-coating",
  "ETL_deposition_solution_concentration": "0.2 M/15%",
  "ETL_deposition_solvents_compound": "1-butanol/H2O",
  "ETL_deposition_synthesis_atmosphere": "Null/Air",
  "ETL_deposition_synthesis_atmosphere_pressure": "Null/1 atm",
  "ETL_deposition_synthesis_atmosphere_relative_humidity": "Null/Null",
  "ETL_deposition_spin_coating_speed": "Null/3000 rpm",
  "ETL_deposition_spin_coating_time": "Null/30 s",
  "ETL_deposition_thermal_annealing_temperature": "450 °C/180 °C",
  "ETL_deposition_thermal_annealing_time": "60 min/30 min",
  "Perovskite_dimension": "3D",
  "Perovskite_thickness": "Null",
  "Perovskite_composition_long_form": "MAPbI3",
  "Perovskite_additive_compound": "EMIMTFA",
  "Perovskite_additive_concentration": "0.5 mol%",
  "Perovskite_bandgap": "Null",
  "Perovskite_deposition_method": "Spin-coating",
  "Perovskite_deposition_sequential_spin_coating": "False",
  "Perovskite_deposition_spin_coating_antisolvent": "Chlorobenzene",
  "Perovskite_deposition_reaction_solutions_compounds": "MAI;PbI2;MACl;EMIMTFA",
  "Perovskite_deposition_reaction_solutions_concentrations": "1.45 M",
  "Perovskite_deposition_final_solutions_concentration_before_deposition": "Null",
  "Perovskite_deposition_solvents_compound": "DMF;DMSO",
  "Perovskite_deposition_solvents_mixing_ratio": "4:1",
  "Perovskite_deposition_synthesis_atmosphere": "Null",
  "Perovskite_deposition_synthesis_atmosphere_pressure": "1 atm",
  "Perovskite_deposition_synthesis_atmosphere_relative_humidity": "Null",
  "Perovskite_deposition_spin_coating_speed": "5000 rpm",
  "Perovskite_deposition_spin_coating_time": "20 s",
  "Perovskite_deposition_thermal_annealing_atmosphere": "Null",
  "Perovskite_deposition_thermal_annealing_temperature": "100 °C",
  "Perovskite_deposition_thermal_annealing_time": "20 min",
  "Perovskite_surface_treatment_material": "Null",
  "Perovskite_surface_treatment_method": "Null",
  "Perovskite_surface_treatment_solution_concentration": "Null",
  "Perovskite_surface_treatment_solvents_compound": "Null",
  "Perovskite_surface_treatment_synthesis_atmosphere": "Null",
  "Perovskite_surface_treatment_synthesis_atmosphere_pressure": "Null",
  "Perovskite_surface_treatment_synthesis_atmosphere_relative_humidity": "Null",
  "Perovskite_surface_treatment_deposition_spin_coating_speed": "Null",
  "Perovskite_surface_treatment_deposition_spin_coating_time": "Null",
  "Perovskite_surface_treatment_deposition_thermal_annealing_temperature": "Null",
  "Perovskite_surface_treatment_deposition_thermal_annealing_time": "Null",
  "HTL_thickness": "Null",
  "HTL_stack_sequence": "Spiro-OMeTAD",
  "HTL_additive_compound": "Li-TFSi;TBP",
  "HTL_additive_concentration": "0.035 M;0.12 M",
  "HTL_deposition_method": "Spin-coating",
  "HTL_deposition_solution_concentration": "0.1 M",
  "HTL_deposition_solvents_compound": "Chlorobenzene",
  "HTL_deposition_synthesis_atmosphere": "Null",
  "HTL_deposition_synthesis_atmosphere_pressure": "1 atm",
  "HTL_deposition_synthesis_atmosphere_relative_humidity": "Null",
  "HTL_deposition_spin_coating_speed": "4000 rpm",
  "HTL_deposition_spin_coating_time": "20 s",
  "HTL_deposition_thermal_annealing_temperature": "Null",
  "HTL_deposition_thermal_annealing_time": "Null",
  "Backcontact_thickness": "100 nm",
  "Beckcontact_deposition_method": "Thermal evaporation",
  "Backcontact_deposition_atmosphere_pressure": "Null",
  "Encapsulation_method": "Null",
  "Encapsulation_atmosphere": "Null",
  "JV_measured_device_matching": "True",
  "JV_measured_reverse_scan_Voc": "1.136 V",
  "JV_measured_reverse_scan_Jsc": "23.57 mA/cm2",
  "JV_measured_reverse_scan_FF": "82.7%",
  "JV_measured_reverse_scan_PCE": "22.14%",
  "JV_measured_forward_scan_Voc": "Null",
  "JV_measured_forward_scan_Jsc": "Null",
  "JV_measured_forward_scan_FF": "Null",
  "JV_measured_forward_scan_PCE": "Null",
  "JV_measured_light_spectra": "AM1.5G",
  "JV_measured_light_spectra_intensity": "100 mW/cm2",
  "JV_measured_scan_speed": "10 mV/s",
  "JV_measured_scan_delay_time": "Null",
  "JV_certified_PCE": "Null",
  "Stabilized_measured_PCE": "Null",
  "Stabilized_certified_PCE": "Null",
  "Stability_test_device_matching": "True",
  "Stability_test_temperature": "Null",
  "Stability_test_atmosphere": "Nitrogen",
  "Stability_test_light_spectra": "Null",
  "Stability_test_light_intensity": "1 sun",
  "Stability_test_relative_humidity": "Null",
  "Stability_PCE_after_time": "550 hours",
  "Stability_PCE_after_time_value": "88%"
}

File: dataset/2021-2025/10.1002_adfm.202108944/Device_BestPCE_Gemini_2.0_Flash_10.1002_adfm.202108944.json
{
  "Ref_DOI": "10.1002/adfm.202108944",
  "Ref_journal": "Adv. Funct. Mater.",
  "Ref_publication_year": "2022",
  "Ref_title": "Multi-Level Passivation of MAPbI 3 Perovskite for Efficient and Stable Photovoltaics",
  "Cell_architecture": "NIP",
  "Cell_stack_sequence": "FTO/c-TiO 2/SnO 2/perovskite/Spiro-OMeTAD/Ag",
  "Cell_area_measured": "Null",
  "ETL_thickness": "20/Null",
  "ETL_stack_sequence": "c-TiO2/SnO2",
  "ETL_additive_compound": "Null",
  "ETL_additive_concentration": "Null",
  "ETL_deposition_method": "Spray pyrolysis/Spin-coating",
  "ETL_deposition_solution_concentration": "0.2 M/Null",
  "ETL_deposition_solvents_compound": "1-butanol/ammonium hydroxide",
  "ETL_deposition_synthesis_atmosphere": "Air",
  "ETL_deposition_synthesis_atmosphere_pressure": "1 atm",
  "ETL_deposition_synthesis_atmosphere_relative_humidity": "Null",
  "ETL_deposition_spin_coating_speed": "Null/3000 rpm",
  "ETL_deposition_spin_coating_time": "Null/30 s",
  "ETL_deposition_thermal_annealing_temperature": "450/180 °C",
  "ETL_deposition_thermal_annealing_time": "60/0.5 min",
  "Perovskite_dimension": "3D/1D",
  "Perovskite_thickness": "Null",
  "Perovskite_composition_long_form": "MAPbI3",
  "Perovskite_additive_compound": "EMIMTFA",
  "Perovskite_additive_concentration": "0.25–1 mol%",
  "Perovskite_bandgap": "Null",
  "Perovskite_deposition_method": "Spin-coating",
  "Perovskite_deposition_sequential_spin_coating": "False",
  "Perovskite_deposition_spin_coating_antisolvent": "Chlorobenzene",
  "Perovskite_deposition_reaction_solutions_compounds": "MAI;PbI2;MACl",
  "Perovskite_deposition_reaction_solutions_concentrations": "1:1:0.15",
  "Perovskite_deposition_final_solutions_concentration_before_deposition": "Null",
  "Perovskite_deposition_solvents_compound": "DMF;DMSO",
  "Perovskite_deposition_solvents_mixing_ratio": "4:1",
  "Perovskite_deposition_synthesis_atmosphere": "Null",
  "Perovskite_deposition_synthesis_atmosphere_pressure": "Null",
  "Perovskite_deposition_synthesis_atmosphere_relative_humidity": "Null",
  "Perovskite_deposition_spin_coating_speed": "5000 rpm",
  "Perovskite_deposition_spin_coating_time": "20 s",
  "Perovskite_deposition_thermal_annealing_atmosphere": "Null",
  "Perovskite_deposition_thermal_annealing_temperature": "100 °C",
  "Perovskite_deposition_thermal_annealing_time": "20 min",
  "Perovskite_surface_treatment_material": "Null",
  "Perovskite_surface_treatment_method": "Null",
  "Perovskite_surface_treatment_solution_concentration": "Null",
  "Perovskite_surface_treatment_solvents_compound": "Null",
  "Perovskite_surface_treatment_synthesis_atmosphere": "Null",
  "Perovskite_surface_treatment_synthesis_atmosphere_pressure": "Null",
  "Perovskite_surface_treatment_synthesis_atmosphere_relative_humidity": "Null",
  "Perovskite_surface_treatment_deposition_spin_coating_speed": "Null",
  "Perovskite_surface_treatment_deposition_spin_coating_time": "Null",
  "Perovskite_surface_treatment_deposition_thermal_annealing_temperature": "Null",
  "Perovskite_surface_treatment_deposition_thermal_annealing_time": "Null",
  "HTL_thickness": "Null",
  "HTL_stack_sequence": "Null",
  "HTL_additive_compound": "Li-TFSi;TBP",
  "HTL_additive_concentration": "0.035 M;0.12 M",
  "HTL_deposition_method": "Spin-coating",
  "HTL_deposition_solution_concentration": "0.1 M",
  "HTL_deposition_solvents_compound": "Chlorobenzene",
  "HTL_deposition_synthesis_atmosphere": "Null",
  "HTL_deposition_synthesis_atmosphere_pressure": "Null",
  "HTL_deposition_synthesis_atmosphere_relative_humidity": "Null",
  "HTL_deposition_spin_coating_speed": "4000 rpm",
  "HTL_deposition_spin_coating_time": "20 s",
  "HTL_deposition_thermal_annealing_temperature": "Null",
  "HTL_deposition_thermal_annealing_time": "Null",
  "Backcontact_thickness": "100 nm",
  "Beckcontact_deposition_method": "Thermal evaporation",
  "Backcontact_deposition_atmosphere_pressure": "Null",
  "Encapsulation_method": "Null",
  "Encapsulation_atmosphere": "Null",
  "JV_measured_device_matching": "True",
  "JV_measured_reverse_scan_Voc": "1.136 V",
  "JV_measured_reverse_scan_Jsc": "23.57 mA cm-2",
  "JV_measured_reverse_scan_FF": "0.827 %",
  "JV_measured_reverse_scan_PCE": "22.14 %",
  "JV_measured_forward_scan_Voc": "Null",
  "JV_measured_forward_scan_Jsc": "Null",
  "JV_measured_forward_scan_FF": "Null",
  "JV_measured_forward_scan_PCE": "Null",
  "JV_measured_light_spectra": "AM 1.5 G",
  "JV_measured_light_spectra_intensity": "100 mW cm-2",
  "JV_measured_scan_speed": "10 mV s−1",
  "JV_measured_scan_delay_time": "Null",
  "JV_certified_PCE": "Null",
  "Stabilized_measured_PCE": "Null",
  "Stabilized_certified_PCE": "Null",
  "Stability_test_device_matching": "True",
  "Stability_test_temperature": "50 °C",
  "Stability_test_atmosphere": "Nitrogen",
  "Stability_test_light_spectra": "1 sun",
  "Stability_test_light_intensity": "Null",
  "Stability_test_relative_humidity": "Null",
  "Stability_PCE_after_time": "125 h",
  "Stability_PCE_after_time_value": "96 %"
}

File: dataset/2021-2025/10.1002_adfm.202108944/Device_BestPCE_claude_haiku_10.1002_adfm.202108944.json
{
  "Ref_DOI": "10.1002/adfm.202108944",
  "Ref_journal": "Advanced Functional Materials",
  "Ref_publication_year": "2022",
  "Ref_title": "Multi-Level Passivation of MAPbI3 Perovskite for Efficient and Stable Photovoltaics",
  "Cell_architecture": "NIP",
  "Cell_stack_sequence": "FTO/c-TiO2/SnO2/MAPbI3/Spiro-OMeTAD/Ag",
  "Cell_area_measured": "Null",
  "ETL_thickness": "20/Null",
  "ETL_stack_sequence": "c-TiO2/SnO2",
  "ETL_additive_compound": "Null",
  "ETL_additive_concentration": "Null",
  "ETL_deposition_method": "Spray pyrolysis/Spin-coating",
  "ETL_deposition_solution_concentration": "Null",
  "ETL_deposition_solvents_compound": "1-butanol/H2O",
  "ETL_deposition_synthesis_atmosphere": "Air",
  "ETL_deposition_synthesis_atmosphere_pressure": "1 atm",
  "ETL_deposition_synthesis_atmosphere_relative_humidity": "Null",
  "ETL_deposition_spin_coating_speed": "3000 rpm",
  "ETL_deposition_spin_coating_time": "30 s",
  "ETL_deposition_thermal_annealing_temperature": "450/180 °C",
  "ETL_deposition_thermal_annealing_time": "1/0.5 h",
  "Perovskite_dimension": "3D",
  "Perovskite_thickness": "Null",
  "Perovskite_composition_long_form": "MAPbI3",
  "Perovskite_additive_compound": "EMIMTFA",
  "Perovskite_additive_concentration": "0.5 mol%",
  "Perovskite_bandgap": "Null",
  "Perovskite_deposition_method": "Spin-coating",
  "Perovskite_deposition_sequential_spin_coating": "False",
  "Perovskite_deposition_spin_coating_antisolvent": "Chlorobenzene",
  "Perovskite_deposition_reaction_solutions_compounds": "MAI;PbI2;MACl",
  "Perovskite_deposition_reaction_solutions_concentrations": "Null",
  "Perovskite_deposition_final_solutions_concentration_before_deposition": "Null",
  "Perovskite_deposition_solvents_compound": "DMF;DMSO",
  "Perovskite_deposition_solvents_mixing_ratio": "4;1",
  "Perovskite_deposition_synthesis_atmosphere": "Nitrogen",
  "Perovskite_deposition_synthesis_atmosphere_pressure": "1 atm",
  "Perovskite_deposition_synthesis_atmosphere_relative_humidity": "Null",
  "Perovskite_deposition_spin_coating_speed": "5000 rpm",
  "Perovskite_deposition_spin_coating_time": "20 s",
  "Perovskite_deposition_thermal_annealing_atmosphere": "Air",
  "Perovskite_deposition_thermal_annealing_temperature": "100 °C",
  "Perovskite_deposition_thermal_annealing_time": "20 min",
  "Perovskite_surface_treatment_material": "Null",
  "Perovskite_surface_treatment_method": "Null",
  "Perovskite_surface_treatment_solution_concentration": "Null",
  "Perovskite_surface_treatment_solvents_compound": "Null",
  "Perovskite_surface_treatment_synthesis_atmosphere": "Null",
  "Perovskite_surface_treatment_synthesis_atmosphere_pressure": "Null",
  "Perovskite_surface_treatment_synthesis_atmosphere_relative_humidity": "Null",
  "Perovskite_surface_treatment_deposition_spin_coating_speed": "Null",
  "Perovskite_surface_treatment_deposition_spin_coating_time": "Null",
  "Perovskite_surface_treatment_deposition_thermal_annealing_temperature": "Null",
  "Perovskite_surface_treatment_deposition_thermal_annealing_time": "Null",
  "HTL_thickness": "Null",
  "HTL_stack_sequence": "Spiro-OMeTAD",
  "HTL_additive_compound": "Li-TFSI;TBP",
  "HTL_additive_concentration": "Null",
  "HTL_deposition_method": "Spin-coating",
  "HTL_deposition_solution_concentration": "Null",
  "HTL_deposition_solvents_compound": "Chlorobenzene",
  "HTL_deposition_synthesis_atmosphere": "Null",
  "HTL_deposition_synthesis_atmosphere_pressure": "1 atm",
  "HTL_deposition_synthesis_atmosphere_relative_humidity": "Null",
  "HTL_deposition_spin_coating_speed": "4000 rpm",
  "HTL_deposition_spin_coating_time": "20 s",
  "HTL_deposition_thermal_annealing_temperature": "Null",
  "HTL_deposition_thermal_annealing_time": "Null",
  "Backcontact_thickness": "100 nm",
  "Beckcontact_deposition_method": "Thermal evaporation",
  "Backcontact_deposition_atmosphere_pressure": "Null",
  "Encapsulation_method": "Null",
  "Encapsulation_atmosphere": "Null",
  "JV_measured_device_matching": "True",
  "JV_measured_reverse_scan_Voc": "1.136 V",
  "JV_measured_reverse_scan_Jsc": "23.57 mA/cm2",
  "JV_measured_reverse_scan_FF": "82.7 %",
  "JV_measured_reverse_scan_PCE": "22.14 %",
  "JV_measured_forward_scan_Voc": "Null",
  "JV_measured_forward_scan_Jsc": "Null",
  "JV_measured_forward_scan_FF": "Null",
  "JV_measured_forward_scan_PCE": "Null",
  "JV_measured_light_spectra": "AM1.5G",
  "JV_measured_light_spectra_intensity": "100 mW/cm2",
  "JV_measured_scan_speed": "0.01 V/s",
  "JV_measured_scan_delay_time": "Null",
  "JV_certified_PCE": "Null",
  "Stabilized_measured_PCE": "Null",
  "Stabilized_certified_PCE": "Null",
  "Stability_test_device_matching": "True",
  "Stability_test_temperature": "50 °C",
  "Stability_test_atmosphere": "Nitrogen",
  "Stability_test_light_spectra": "Null",
  "Stability_test_light_intensity": "1 sun",
  "Stability_test_relative_humidity": "Null",
  "Stability_PCE_after_time": "125 h",
  "Stability_PCE_after_time_value": "96 %"
}

File: dataset/2021-2025/10.1002_adfm.202108944/Device_BestPCE_gpt4o_10.1002_adfm.202108944.json
{
  "Ref_DOI": "10.1002/adfm.202108944",
  "Ref_journal": "Adv. Funct. Mater.",
  "Ref_publication_year": "2022",
  "Ref_title": "Multi-Level Passivation of MAPbI3 Perovskite for Efficient and Stable Photovoltaics",
  "Cell_architecture": "NIP",
  "Cell_stack_sequence": "FTO/c-TiO2/SnO2/perovskite/Spiro-OMeTAD/Ag",
  "Cell_area_measured": "Null",
  "ETL_thickness": "20 nm",
  "ETL_stack_sequence": "c-TiO2/SnO2",
  "ETL_additive_compound": "Null",
  "ETL_additive_concentration": "Null",
  "ETL_deposition_method": "Spray pyrolysis/spin-coating",
  "ETL_deposition_solution_concentration": "0.2 M/Null",
  "ETL_deposition_solvents_compound": "1-butanol/ammonium hydroxide",
  "ETL_deposition_synthesis_atmosphere": "Air",
  "ETL_deposition_synthesis_atmosphere_pressure": "1 atm",
  "ETL_deposition_synthesis_atmosphere_relative_humidity": "Null",
  "ETL_deposition_spin_coating_speed": "Null/3000 rpm",
  "ETL_deposition_spin_coating_time": "Null/30 s",
  "ETL_deposition_thermal_annealing_temperature": "450 °C/180 °C",
  "ETL_deposition_thermal_annealing_time": "60 min/30 min",
  "Perovskite_dimension": "3D",
  "Perovskite_thickness": "Null",
  "Perovskite_composition_long_form": "MAPbI3",
  "Perovskite_additive_compound": "EMIMTFA",
  "Perovskite_additive_concentration": "0.5 mol%",
  "Perovskite_bandgap": "Null",
  "Perovskite_deposition_method": "Spin-coating",
  "Perovskite_deposition_sequential_spin_coating": "False",
  "Perovskite_deposition_spin_coating_antisolvent": "Chlorobenzene",
  "Perovskite_deposition_reaction_solutions_compounds": "MAI;PbI2;MACl",
  "Perovskite_deposition_reaction_solutions_concentrations": "1.45 M;1.45 M;0.2175 M",
  "Perovskite_deposition_final_solutions_concentration_before_deposition": "Null",
  "Perovskite_deposition_solvents_compound": "DMF;DMSO",
  "Perovskite_deposition_solvents_mixing_ratio": "4:1",
  "Perovskite_deposition_synthesis_atmosphere": "Air",
  "Perovskite_deposition_synthesis_atmosphere_pressure": "1 atm",
  "Perovskite_deposition_synthesis_atmosphere_relative_humidity": "Null",
  "Perovskite_deposition_spin_coating_speed": "5000 rpm",
  "Perovskite_deposition_spin_coating_time": "20 s",
  "Perovskite_deposition_thermal_annealing_atmosphere": "Air",
  "Perovskite_deposition_thermal_annealing_temperature": "100 °C",
  "Perovskite_deposition_thermal_annealing_time": "20 min",
  "Perovskite_surface_treatment_material": "Null",
  "Perovskite_surface_treatment_method": "Null",
  "Perovskite_surface_treatment_solution_concentration": "Null",
  "Perovskite_surface_treatment_solvents_compound": "Null",
  "Perovskite_surface_treatment_synthesis_atmosphere": "Null",
  "Perovskite_surface_treatment_synthesis_atmosphere_pressure": "Null",
  "Perovskite_surface_treatment_synthesis_atmosphere_relative_humidity": "Null",
  "Perovskite_surface_treatment_deposition_spin_coating_speed": "Null",
  "Perovskite_surface_treatment_deposition_spin_coating_time": "Null",
  "Perovskite_surface_treatment_deposition_thermal_annealing_temperature": "Null",
  "Perovskite_surface_treatment_deposition_thermal_annealing_time": "Null",
  "HTL_thickness": "Null",
  "HTL_stack_sequence": "Spiro-OMeTAD",
  "HTL_additive_compound": "Li-TFSI;TBP",
  "HTL_additive_concentration": "0.035 M;0.12 M",
  "HTL_deposition_method": "Spin-coating",
  "HTL_deposition_solution_concentration": "0.1 M",
  "HTL_deposition_solvents_compound": "Chlorobenzene",
  "HTL_deposition_synthesis_atmosphere": "Air",
  "HTL_deposition_synthesis_atmosphere_pressure": "1 atm",
  "HTL_deposition_synthesis_atmosphere_relative_humidity": "Null",
  "HTL_deposition_spin_coating_speed": "4000 rpm",
  "HTL_deposition_spin_coating_time": "20 s",
  "HTL_deposition_thermal_annealing_temperature": "Null",
  "HTL_deposition_thermal_annealing_time": "Null",
  "Backcontact_thickness": "100 nm",
  "Beckcontact_deposition_method": "Thermal evaporation",
  "Backcontact_deposition_atmosphere_pressure": "Null",
  "Encapsulation_method": "Null",
  "Encapsulation_atmosphere": "Null",
  "JV_measured_device_matching": "True",
  "JV_measured_reverse_scan_Voc": "1.136 V",
  "JV_measured_reverse_scan_Jsc": "23.57 mA/cm2",
  "JV_measured_reverse_scan_FF": "82.7 %",
  "JV_measured_reverse_scan_PCE": "22.14 %",
  "JV_measured_forward_scan_Voc": "Null",
  "JV_measured_forward_scan_Jsc": "Null",
  "JV_measured_forward_scan_FF": "Null",
  "JV_measured_forward_scan_PCE": "Null",
  "JV_measured_light_spectra": "AM1.5G",
  "JV_measured_light_spectra_intensity": "100 mW/cm2",
  "JV_measured_scan_speed": "10 mV/s",
  "JV_measured_scan_delay_time": "Null",
  "JV_certified_PCE": "Null",
  "Stabilized_measured_PCE": "Null",
  "Stabilized_certified_PCE": "Null",
  "Stability_test_device_matching": "True",
  "Stability_test_temperature": "50 °C",
  "Stability_test_atmosphere": "Nitrogen",
  "Stability_test_light_spectra": "Null",
  "Stability_test_light_intensity": "1 sun",
  "Stability_test_relative_humidity": "Null",
  "Stability_PCE_after_time": "550 hours",
  "Stability_PCE_after_time_value": "88 %"
}

File: dataset/2021-2025/10.1002_adfm.202108944/Device_BestPCE_gpt4o_mini_10.1002_adfm.202108944.json
{
  "Ref_DOI": "10.1002/adfm.202108944",
  "Ref_journal": "Adv. Funct. Mater.",
  "Ref_publication_year": "2022",
  "Ref_title": "Multi-Level Passivation of MAPbI3 Perovskite for Efficient and Stable Photovoltaics",
  "Cell_architecture": "NIP",
  "Cell_stack_sequence": "FTO/c-TiO2/SnO2/MAPbI3/EMIMTFA/Spiro-OMeTAD/Ag",
  "Cell_area_measured": "1 cm²",
  "ETL_thickness": "20 nm",
  "ETL_stack_sequence": "TiO2/SnO2",
  "ETL_additive_compound": "Null",
  "ETL_additive_concentration": "Null",
  "ETL_deposition_method": "Spin-coating",
  "ETL_deposition_solution_concentration": "15% in H2O",
  "ETL_deposition_solvents_compound": "Null",
  "ETL_deposition_synthesis_atmosphere": "Air",
  "ETL_deposition_synthesis_atmosphere_pressure": "1 atm",
  "ETL_deposition_synthesis_atmosphere_relative_humidity": "Null",
  "ETL_deposition_spin_coating_speed": "3000 rpm",
  "ETL_deposition_spin_coating_time": "30 s",
  "ETL_deposition_thermal_annealing_temperature": "180 °C",
  "ETL_deposition_thermal_annealing_time": "30 min",
  "Perovskite_dimension": "3D/1D",
  "Perovskite_thickness": "Null",
  "Perovskite_composition_long_form": "MAPbI3",
  "Perovskite_additive_compound": "1-ethyl-3-methylimidazolium trifluoroacetate (EMIMTFA)",
  "Perovskite_additive_concentration": "0.5 mol%",
  "Perovskite_bandgap": "Null",
  "Perovskite_deposition_method": "Spin-coating",
  "Perovskite_deposition_sequential_spin_coating": "False",
  "Perovskite_deposition_spin_coating_antisolvent": "Null",
  "Perovskite_deposition_reaction_solutions_compounds": "MAI;PbI2;MACl",
  "Perovskite_deposition_reaction_solutions_concentrations": "1.45 M;1.45 M;0.15 M",
  "Perovskite_deposition_final_solutions_concentration_before_deposition": "Null",
  "Perovskite_deposition_solvents_compound": "DMF;DMSO",
  "Perovskite_deposition_solvents_mixing_ratio": "4:1",
  "Perovskite_deposition_synthesis_atmosphere": "Nitrogen",
  "Perovskite_deposition_synthesis_atmosphere_pressure": "1 atm",
  "Perovskite_deposition_synthesis_atmosphere_relative_humidity": "Null",
  "Perovskite_deposition_spin_coating_speed": "5000 rpm",
  "Perovskite_deposition_spin_coating_time": "20 s",
  "Perovskite_deposition_thermal_annealing_atmosphere": "Air",
  "Perovskite_deposition_thermal_annealing_temperature": "100 °C",
  "Perovskite_deposition_thermal_annealing_time": "20 min",
  "Perovskite_surface_treatment_material": "Null",
  "Perovskite_surface_treatment_method": "Null",
  "Perovskite_surface_treatment_solution_concentration": "Null",
  "Perovskite_surface_treatment_solvents_compound": "Null",
  "Perovskite_surface_treatment_synthesis_atmosphere": "Null",
  "Perovskite_surface_treatment_synthesis_atmosphere_pressure": "Null",
  "Perovskite_surface_treatment_synthesis_atmosphere_relative_humidity": "Null",
  "Perovskite_surface_treatment_deposition_spin_coating_speed": "Null",
  "Perovskite_surface_treatment_deposition_spin_coating_time": "Null",
  "Perovskite_surface_treatment_deposition_thermal_annealing_temperature": "Null",
  "Perovskite_surface_treatment_deposition_thermal_annealing_time": "Null",
  "HTL_thickness": "Null",
  "HTL_stack_sequence": "Null",
  "HTL_additive_compound": "Null",
  "HTL_additive_concentration": "Null",
  "HTL_deposition_method": "Spin-coating",
  "HTL_deposition_solution_concentration": "Null",
  "HTL_deposition_solvents_compound": "Chlorobenzene",
  "HTL_deposition_synthesis_atmosphere": "Air",
  "HTL_deposition_synthesis_atmosphere_pressure": "1 atm",
  "HTL_deposition_synthesis_atmosphere_relative_humidity": "Null",
  "HTL_deposition_spin_coating_speed": "4000 rpm",
  "HTL_deposition_spin_coating_time": "20 s",
  "HTL_deposition_thermal_annealing_temperature": "Null",
  "HTL_deposition_thermal_annealing_time": "Null",
  "Backcontact_thickness": "100 nm",
  "Beckcontact_deposition_method": "Thermal evaporation",
  "Backcontact_deposition_atmosphere_pressure": "1 atm",
  "Encapsulation_method": "Null",
  "Encapsulation_atmosphere": "Null",
  "JV_measured_device_matching": "True",
  "JV_measured_reverse_scan_Voc": "1.136 V",
  "JV_measured_reverse_scan_Jsc": "23.57 mA/cm²",
  "JV_measured_reverse_scan_FF": "82.7 %",
  "JV_measured_reverse_scan_PCE": "22.14 %",
  "JV_measured_forward_scan_Voc": "1.136 V",
  "JV_measured_forward_scan_Jsc": "23.57 mA/cm²",
  "JV_measured_forward_scan_FF": "82.7 %",
  "JV_measured_forward_scan_PCE": "22.14 %",
  "JV_measured_light_spectra": "AM1.5G",
  "JV_measured_light_spectra_intensity": "1 sun",
  "JV_measured_scan_speed": "10 mV/s",
  "JV_measured_scan_delay_time": "Null",
  "JV_certified_PCE": "Null",
  "Stabilized_measured_PCE": "Null",
  "Stabilized_certified_PCE": "Null",
  "Stability_test_device_matching": "True",
  "Stability_test_temperature": "50 °C",
  "Stability_test_atmosphere": "Nitrogen",
  "Stability_test_light_spectra": "AM1.5G",
  "Stability_test_light_intensity": "1 sun",
  "Stability_test_relative_humidity": "35 %",
  "Stability_PCE_after_time": "550 hours",
  "Stability_PCE_after_time_value": "88 %"
}

File: dataset/2021-2025/10.1002_adfm.202108944/Device_BestPCE_gpt4o_mini_zero_shot_10.1002_adfm.202108944.json
{
  "Ref_DOI": "10.1002/adfm.202108944",
  "Ref_journal": "Adv. Funct. Mater.",
  "Ref_publication_year": "2022",
  "Ref_title": "Multi-Level Passivation of MAPbI 3 Perovskite for Efficient and Stable Photovoltaics",
  "Cell_architecture": "Planar",
  "Cell_stack_sequence": "FTO/c-TiO2/SnO2/perovskite/Spiro-OMeTAD/Ag",
  "Cell_area_measured": "Null",
  "ETL_thickness": "20 nm",
  "ETL_stack_sequence": "FTO/c-TiO2/SnO2",
  "ETL_additive_compound": "Null",
  "ETL_additive_concentration": "Null",
  "ETL_deposition_method": "Spray pyrolysis",
  "ETL_deposition_solution_concentration": "0.2 m",
  "ETL_deposition_solvents_compound": "Null",
  "ETL_deposition_synthesis_atmosphere": "Air",
  "ETL_deposition_synthesis_atmosphere_pressure": "Null",
  "ETL_deposition_synthesis_atmosphere_relative_humidity": "Null",
  "ETL_deposition_spin_coating_speed": "Null",
  "ETL_deposition_spin_coating_time": "Null",
  "ETL_deposition_thermal_annealing_temperature": "450 °C",
  "ETL_deposition_thermal_annealing_time": "1 h",
  "Perovskite_dimension": "3D/1D",
  "Perovskite_thickness": "Null",
  "Perovskite_composition_long_form": "MAPbI3",
  "Perovskite_additive_compound": "1-ethyl-3-methylimidazolium trifluoroacetate (EMIMTFA)",
  "Perovskite_additive_concentration": "0.5 mol%",
  "Perovskite_bandgap": "Null",
  "Perovskite_deposition_method": "Spin-coating",
  "Perovskite_deposition_sequential_spin_coating": "Null",
  "Perovskite_deposition_spin_coating_antisolvent": "Chlorobenzene",
  "Perovskite_deposition_reaction_solutions_compounds": "MAI, PbI2, MACl",
  "Perovskite_deposition_reaction_solutions_concentrations": "1.45 m",
  "Perovskite_deposition_final_solutions_concentration_before_deposition": "Null",
  "Perovskite_deposition_solvents_compound": "DMF, DMSO",
  "Perovskite_deposition_solvents_mixing_ratio": "4:1",
  "Perovskite_deposition_synthesis_atmosphere": "Null",
  "Perovskite_deposition_synthesis_atmosphere_pressure": "Null",
  "Perovskite_deposition_synthesis_atmosphere_relative_humidity": "Null",
  "Perovskite_deposition_spin_coating_speed": "5000 rpm",
  "Perovskite_deposition_spin_coating_time": "20 s",
  "Perovskite_deposition_thermal_annealing_atmosphere": "Null",
  "Perovskite_deposition_thermal_annealing_temperature": "100 °C",
  "Perovskite_deposition_thermal_annealing_time": "20 min",
  "Perovskite_surface_treatment_material": "Null",
  "Perovskite_surface_treatment_method": "Null",
  "Perovskite_surface_treatment_solution_concentration": "Null",
  "Perovskite_surface_treatment_solvents_compound": "Null",
  "Perovskite_surface_treatment_synthesis_atmosphere": "Null",
  "Perovskite_surface_treatment_synthesis_atmosphere_pressure": "Null",
  "Perovskite_surface_treatment_synthesis_atmosphere_relative_humidity": "Null",
  "Perovskite_surface_treatment_deposition_spin_coating_speed": "Null",
  "Perovskite_surface_treatment_deposition_spin_coating_time": "Null",
  "Perovskite_surface_treatment_deposition_thermal_annealing_temperature": "Null",
  "Perovskite_surface_treatment_deposition_thermal_annealing_time": "Null",
  "HTL_thickness": "Null",
  "HTL_stack_sequence": "Null",
  "HTL_additive_compound": "Null",
  "HTL_additive_concentration": "Null",
  "HTL_deposition_method": "Null",
  "HTL_deposition_solution_concentration": "Null",
  "HTL_deposition_solvents_compound": "Null",
  "HTL_deposition_synthesis_atmosphere": "Null",
  "HTL_deposition_synthesis_atmosphere_pressure": "Null",
  "HTL_deposition_synthesis_atmosphere_relative_humidity": "Null",
  "HTL_deposition_spin_coating_speed": "Null",
  "HTL_deposition_spin_coating_time": "Null",
  "HTL_deposition_thermal_annealing_temperature": "Null",
  "HTL_deposition_thermal_annealing_time": "Null",
  "Backcontact_thickness": "100 nm",
  "Beckcontact_deposition_method": "Thermal evaporation",
  "Backcontact_deposition_atmosphere_pressure": "Null",
  "Encapsulation_method": "Null",
  "Encapsulation_atmosphere": "Null",
  "JV_measured_device_matching": "Null",
  "JV_measured_reverse_scan_Voc": "1.136 V",
  "JV_measured_reverse_scan_Jsc": "23.57 mA cm−2",
  "JV_measured_reverse_scan_FF": "0.827",
  "JV_measured_reverse_scan_PCE": "22.14%",
  "JV_measured_forward_scan_Voc": "1.069 V",
  "JV_measured_forward_scan_Jsc": "23.10 mA cm−2",
  "JV_measured_forward_scan_FF": "0.781",
  "JV_measured_forward_scan_PCE": "18.93%",
  "JV_measured_light_spectra": "Null",
  "JV_measured_light_spectra_intensity": "Null",
  "JV_measured_scan_speed": "10 mV s−1",
  "JV_measured_scan_delay_time": "Null",
  "JV_certified_PCE": "Null",
  "Stabilized_measured_PCE": "Null",
  "Stabilized_certified_PCE": "Null",
  "Stability_test_device_matching": "Null",
  "Stability_test_temperature": "50 °C",
  "Stability_test_atmosphere": "N2",
  "Stability_test_light_spectra": "Null",
  "Stability_test_light_intensity": "1 sun",
  "Stability_test_relative_humidity": "Null",
  "Stability_PCE_after_time": "550 h",
  "Stability_PCE_after_time_value": "88%"
}

File: dataset/2021-2025/10.1002_adfm.202108944/Device_BestPCE_grok_10.1002_adfm.202108944.json
{
  "Ref_DOI": "10.1002/adfm.202108944",
  "Ref_journal": "Advanced Functional Materials",
  "Ref_publication_year": "2022",
  "Ref_title": "Multi-Level Passivation of MAPbI3 Perovskite for Efficient and Stable Photovoltaics",
  "Cell_architecture": "NIP",
  "Cell_stack_sequence": "FTO/c-TiO2/SnO2/perovskite/Spiro-OMeTAD/Ag",
  "Cell_area_measured": "Null",
  "ETL_thickness": "20 nm/Null",
  "ETL_stack_sequence": "c-TiO2/SnO2",
  "ETL_additive_compound": "Null",
  "ETL_additive_concentration": "Null",
  "ETL_deposition_method": "Spray pyrolysis/Spin-coating",
  "ETL_deposition_solution_concentration": "0.2 M/15% in H2O",
  "ETL_deposition_solvents_compound": "1-butanol/H2O with ammonium hydroxide",
  "ETL_deposition_synthesis_atmosphere": "Air/Air",
  "ETL_deposition_synthesis_atmosphere_pressure": "1 atm/1 atm",
  "ETL_deposition_synthesis_atmosphere_relative_humidity": "Null/Null",
  "ETL_deposition_spin_coating_speed": "Null/3000 rpm",
  "ETL_deposition_spin_coating_time": "Null/30 s",
  "ETL_deposition_thermal_annealing_temperature": "450 °C/180 °C",
  "ETL_deposition_thermal_annealing_time": "60 min/30 min",
  "Perovskite_dimension": "3D/1D",
  "Perovskite_thickness": "Null",
  "Perovskite_composition_long_form": "MAPbI3 with EMIMPbI3",
  "Perovskite_additive_compound": "EMIMTFA",
  "Perovskite_additive_concentration": "0.5 mol%",
  "Perovskite_bandgap": "Null",
  "Perovskite_deposition_method": "Spin-coating",
  "Perovskite_deposition_sequential_spin_coating": "False",
  "Perovskite_deposition_spin_coating_antisolvent": "Chlorobenzene",
  "Perovskite_deposition_reaction_solutions_compounds": "MAI;PbI2;MACl",
  "Perovskite_deposition_reaction_solutions_concentrations": "1:1:0.15 molar ratio",
  "Perovskite_deposition_final_solutions_concentration_before_deposition": "1.45 M",
  "Perovskite_deposition_solvents_compound": "DMF;DMSO",
  "Perovskite_deposition_solvents_mixing_ratio": "4:1",
  "Perovskite_deposition_synthesis_atmosphere": "Null",
  "Perovskite_deposition_synthesis_atmosphere_pressure": "Null",
  "Perovskite_deposition_synthesis_atmosphere_relative_humidity": "Null",
  "Perovskite_deposition_spin_coating_speed": "5000 rpm",
  "Perovskite_deposition_spin_coating_time": "20 s",
  "Perovskite_deposition_thermal_annealing_atmosphere": "Null",
  "Perovskite_deposition_thermal_annealing_temperature": "100 °C",
  "Perovskite_deposition_thermal_annealing_time": "20 min",
  "Perovskite_surface_treatment_material": "Null",
  "Perovskite_surface_treatment_method": "Null",
  "Perovskite_surface_treatment_solution_concentration": "Null",
  "Perovskite_surface_treatment_solvents_compound": "Null",
  "Perovskite_surface_treatment_synthesis_atmosphere": "Null",
  "Perovskite_surface_treatment_synthesis_atmosphere_pressure": "Null",
  "Perovskite_surface_treatment_synthesis_atmosphere_relative_humidity": "Null",
  "Perovskite_surface_treatment_deposition_spin_coating_speed": "Null",
  "Perovskite_surface_treatment_deposition_spin_coating_time": "Null",
  "Perovskite_surface_treatment_deposition_thermal_annealing_temperature": "Null",
  "Perovskite_surface_treatment_deposition_thermal_annealing_time": "Null",
  "HTL_thickness": "Null",
  "HTL_stack_sequence": "Spiro-OMeTAD",
  "HTL_additive_compound": "Li-TFSI;tBP",
  "HTL_additive_concentration": "0.035 M;0.12 M",
  "HTL_deposition_method": "Spin-coating",
  "HTL_deposition_solution_concentration": "0.1 M",
  "HTL_deposition_solvents_compound": "Chlorobenzene",
  "HTL_deposition_synthesis_atmosphere": "Null",
  "HTL_deposition_synthesis_atmosphere_pressure": "Null",
  "HTL_deposition_synthesis_atmosphere_relative_humidity": "Null",
  "HTL_deposition_spin_coating_speed": "4000 rpm",
  "HTL_deposition_spin_coating_time": "20 s",
  "HTL_deposition_thermal_annealing_temperature": "Null",
  "HTL_deposition_thermal_annealing_time": "Null",
  "Backcontact_thickness": "100 nm",
  "Beckcontact_deposition_method": "Thermal evaporation",
  "Backcontact_deposition_atmosphere_pressure": "Null",
  "Encapsulation_method": "None",
  "Encapsulation_atmosphere": "Null",
  "JV_measured_device_matching": "True",
  "JV_measured_reverse_scan_Voc": "1.136 V",
  "JV_measured_reverse_scan_Jsc": "23.57 mA/cm2",
  "JV_measured_reverse_scan_FF": "82.7 %",
  "JV_measured_reverse_scan_PCE": "22.14 %",
  "JV_measured_forward_scan_Voc": "Null",
  "JV_measured_forward_scan_Jsc": "Null",
  "JV_measured_forward_scan_FF": "Null",
  "JV_measured_forward_scan_PCE": "Null",
  "JV_measured_light_spectra": "AM 1.5G",
  "JV_measured_light_spectra_intensity": "100 mW/cm2",
  "JV_measured_scan_speed": "0.01 V/s",
  "JV_measured_scan_delay_time": "Null",
  "JV_certified_PCE": "Null",
  "Stabilized_measured_PCE": "Null",
  "Stabilized_certified_PCE": "Null",
  "Stability_test_device_matching": "True",
  "Stability_test_temperature": "Null",
  "Stability_test_atmosphere": "N2 glove box",
  "Stability_test_light_spectra": "AM 1.5G",
  "Stability_test_light_intensity": "1 sun",
  "Stability_test_relative_humidity": "Null",
  "Stability_PCE_after_time": "550 hours",
  "Stability_PCE_after_time_value": "88 % of initial PCE"
}
