Repository: jiayijdong/PSCbench

# PSCbench


**PSCbench** is a novel benchmark for materials science research-level scientific
dataset curation sourced from published journals. The benchmark is designed to evaluate the complex classification capabilities,
strong domain knowledge, and advanced calculation skills of LLMs.

## Data


The PSCbench dataset is under dataset folder in json file format. Each file is list of dictionary and can be extracted using following scripts.
Each file stands for one published journal, which is fully elaborated in the paper. 

```
with open("./dataset/retroactive/{}.json".format(subject), encoding='utf-8') as json_file:
    problems=json.load(json_file)
```

File: dataset/2021-2025/10.1002_adfm.202110139/Device_BestPCE_grok_10.1002_adfm.202110139.json
{
  "Ref_DOI": "10.1002/adfm.202110139",
  "Ref_journal": "Advanced Functional Materials",
  "Ref_publication_year": "2022",
  "Ref_title": "Lead Leakage Preventable Fullerene-Porphyrin Dyad for Efficient and Stable Perovskite Solar Cells",
  "Cell_architecture": "NIP",
  "Cell_stack_sequence": "ITO/SnO2/Perovskite/Spiro-OMeTAD/Ag",
  "Cell_area_measured": "0.12 cm2",
  "ETL_thickness": "Null",
  "ETL_stack_sequence": "SnO2",
  "ETL_additive_compound": "Null",
  "ETL_additive_concentration": "Null",
  "ETL_deposition_method": "Spin-coating",
  "ETL_deposition_solution_concentration": "5 wt%",
  "ETL_deposition_solvents_compound": "Water",
  "ETL_deposition_synthesis_atmosphere": "Air",
  "ETL_deposition_synthesis_atmosphere_pressure": "1 atm",
  "ETL_deposition_synthesis_atmosphere_relative_humidity": "Null",
  "ETL_deposition_spin_coating_speed": "4000 rpm",
  "ETL_deposition_spin_coating_time": "30 s",
  "ETL_deposition_thermal_annealing_temperature": "150 °C",
  "ETL_deposition_thermal_annealing_time": "15 min",
  "Perovskite_dimension": "3D",
  "Perovskite_thickness": "Null",
  "Perovskite_composition_long_form": "CsFAMAPbI3Br",
  "Perovskite_additive_compound": "FPD",
  "Perovskite_additive_concentration": "0.25 mg/mL",
  "Perovskite_bandgap": "Null",
  "Perovskite_deposition_method": "Spin-coating",
  "Perovskite_deposition_sequential_spin_coating": "True",
  "Perovskite_deposition_spin_coating_antisolvent": "Null",
  "Perovskite_deposition_reaction_solutions_compounds": "PbI2, CsI, FPD; FAI, MAI, MABr, MACl",
  "Perovskite_deposition_reaction_solutions_concentrations": "691.5 mg/mL PbI2, 19.5 mg/mL CsI, 0.25 mg/mL FPD; 118.6 mg/2mL FAI, 19 mg/2mL MAI, 5.6 mg/2mL MABr, 4.8 mg/2mL MACl",
  "Perovskite_deposition_final_solutions_concentration_before_deposition": "Null",
  "Perovskite_deposition_solvents_compound": "DMF;DMSO;IPA",
  "Perovskite_deposition_solvents_mixing_ratio": "9:1;Null;Null",
  "Perovskite_deposition_synthesis_atmosphere": "Nitrogen",
  "Perovskite_deposition_synthesis_atmosphere_pressure": "Null",
  "Perovskite_deposition_synthesis_atmosphere_relative_humidity": "Null",
  "Perovskite_deposition_spin_coating_speed": "2500 rpm;2300 rpm",
  "Perovskite_deposition_spin_coating_time": "30 s;30 s",
  "Perovskite_deposition_thermal_annealing_atmosphere": "Air",
  "Perovskite_deposition_thermal_annealing_temperature": "70 °C;150 °C",
  "Perovskite_deposition_thermal_annealing_time": "1 min;15 min",
  "Perovskite_surface_treatment_material": "Null",
  "Perovskite_surface_treatment_method": "Null",
  "Perovskite_surface_treatment_solution_concentration": "Null",
  "Perovskite_surface_treatment_solvents_compound": "Null",
  "Perovskite_surface_treatment_synthesis_atmosphere": "Null",
  "Perovskite_surface_treatment_synthesis_atmosphere_pressure": "Null",
  "Perovskite_surface_treatment_synthesis_atmosphere_relative_humidity": "Null",
  "Perovskite_surface_treatment_deposition_spin_coating_speed": "Null",
  "Perovskite_surface_treatment_deposition_spin_coating_time": "Null",
  "Perovskite_surface_treatment_deposition_thermal_annealing_temperature": "Null",
  "Perovskite_surface_treatment_deposition_thermal_annealing_time": "Null",
  "HTL_thickness": "Null",
  "HTL_stack_sequence": "Spiro-OMeTAD",
  "HTL_additive_compound": "Li-TFSI;tBP",
  "HTL_additive_concentration": "520 mg/mL;Null",
  "HTL_deposition_method": "Spin-coating",
  "HTL_deposition_solution_concentration": "72.3 mg/mL",
  "HTL_deposition_solvents_compound": "Chlorobenzene",
  "HTL_deposition_synthesis_atmosphere": "Null",
  "HTL_deposition_synthesis_atmosphere_pressure": "Null",
  "HTL_deposition_synthesis_atmosphere_relative_humidity": "Null",
  "HTL_deposition_spin_coating_speed": "3000 rpm",
  "HTL_deposition_spin_coating_time": "30 s",
  "HTL_deposition_thermal_annealing_temperature": "Null",
  "HTL_deposition_thermal_annealing_time": "Null",
  "Backcontact_thickness": "80 nm",
  "Beckcontact_deposition_method": "Thermal evaporation",
  "Backcontact_deposition_atmosphere_pressure": "Null",
  "Encapsulation_method": "Null",
  "Encapsulation_atmosphere": "Null",
  "JV_measured_device_matching": "True",
  "JV_measured_reverse_scan_Voc": "1.129 V",
  "JV_measured_reverse_scan_Jsc": "25.19 mA/cm2",
  "JV_measured_reverse_scan_FF": "80.86 %",
  "JV_measured_reverse_scan_PCE": "23.00 %",
  "JV_measured_forward_scan_Voc": "Null",
  "JV_measured_forward_scan_Jsc": "Null",
  "JV_measured_forward_scan_FF": "Null",
  "JV_measured_forward_scan_PCE": "Null",
  "JV_measured_light_spectra": "AM1.5G",
  "JV_measured_light_spectra_intensity": "1 sun",
  "JV_measured_scan_speed": "Null",
  "JV_measured_scan_delay_time": "Null",
  "JV_certified_PCE": "Null",
  "Stabilized_measured_PCE": "Null",
  "Stabilized_certified_PCE": "Null",
  "Stability_test_device_matching": "True",
  "Stability_test_temperature": "Null",
  "Stability_test_atmosphere": "Null",
  "Stability_test_light_spectra": "AM1.5G",
  "Stability_test_light_intensity": "1 sun",
  "Stability_test_relative_humidity": "Null",
  "Stability_PCE_after_time": "1500 hours",
  "Stability_PCE_after_time_value": "83 %"
}

File: dataset/2021-2025/10.1002_adfm.202110139/Device_BestPCE_o3_10.1002_adfm.202110139.json
{
  "Ref_DOI": "10.1002/adfm.202110139",
  "Ref_journal": "Advanced Functional Materials",
  "Ref_publication_year": "2022",
  "Ref_title": "Lead Leakage Preventable Fullerene-Porphyrin Dyad for Efficient and Stable Perovskite Solar Cells",
  "Cell_architecture": "NIP",
  "Cell_stack_sequence": "ITO/SnO2/perovskite/spiro-OMeTAD/Ag",
  "Cell_area_measured": "0.12 cm2",
  "ETL_thickness": "Null",
  "ETL_stack_sequence": "SnO2",
  "ETL_additive_compound": "Null",
  "ETL_additive_concentration": "Null",
  "ETL_deposition_method": "Spin-coating",
  "ETL_deposition_solution_concentration": "5 wt%",
  "ETL_deposition_solvents_compound": "H2O",
  "ETL_deposition_synthesis_atmosphere": "Air",
  "ETL_deposition_synthesis_atmosphere_pressure": "1 atm",
  "ETL_deposition_synthesis_atmosphere_relative_humidity": "Null",
  "ETL_deposition_spin_coating_speed": "4000 rpm",
  "ETL_deposition_spin_coating_time": "30 s",
  "ETL_deposition_thermal_annealing_temperature": "150 °C",
  "ETL_deposition_thermal_annealing_time": "15 min",
  "Perovskite_dimension": "3D",
  "Perovskite_thickness": "Null",
  "Perovskite_composition_long_form": "Cs0.05FA0.79MA0.16Pb(I0.83Br0.17)3",
  "Perovskite_additive_compound": "FPD",
  "Perovskite_additive_concentration": "0.25 mg/mL",
  "Perovskite_bandgap": "Null",
  "Perovskite_deposition_method": "Spin-coating",
  "Perovskite_deposition_sequential_spin_coating": "True",
  "Perovskite_deposition_spin_coating_antisolvent": "Null",
  "Perovskite_deposition_reaction_solutions_compounds": "PbI2; CsI; FPD; FAI; MAI; MABr; MACl",
  "Perovskite_deposition_reaction_solutions_concentrations": "691.5 mg/mL; 19.5 mg/mL; 0.25 mg/mL; 59.3 mg/mL; 9.5 mg/mL; 2.8 mg/mL; 2.4 mg/mL",
  "Perovskite_deposition_final_solutions_concentration_before_deposition": "Null",
  "Perovskite_deposition_solvents_compound": "DMF; DMSO; IPA",
  "Perovskite_deposition_solvents_mixing_ratio": "DMF/DMSO 9/1; pure IPA",
  "Perovskite_deposition_synthesis_atmosphere": "Nitrogen",
  "Perovskite_deposition_synthesis_atmosphere_pressure": "1 atm",
  "Perovskite_deposition_synthesis_atmosphere_relative_humidity": "Null",
  "Perovskite_deposition_spin_coating_speed": "2500 rpm;2300 rpm",
  "Perovskite_deposition_spin_coating_time": "30 s;30 s",
  "Perovskite_deposition_thermal_annealing_atmosphere": "Air",
  "Perovskite_deposition_thermal_annealing_temperature": "70 °C;150 °C",
  "Perovskite_deposition_thermal_annealing_time": "1 min;15 min",
  "Perovskite_surface_treatment_material": "Null",
  "Perovskite_surface_treatment_method": "Null",
  "Perovskite_surface_treatment_solution_concentration": "Null",
  "Perovskite_surface_treatment_solvents_compound": "Null",
  "Perovskite_surface_treatment_synthesis_atmosphere": "Null",
  "Perovskite_surface_treatment_synthesis_atmosphere_pressure": "Null",
  "Perovskite_surface_treatment_synthesis_atmosphere_relative_humidity": "Null",
  "Perovskite_surface_treatment_deposition_spin_coating_speed": "Null",
  "Perovskite_surface_treatment_deposition_spin_coating_time": "Null",
  "Perovskite_surface_treatment_deposition_thermal_annealing_temperature": "Null",
  "Perovskite_surface_treatment_deposition_thermal_annealing_time": "Null",
  "HTL_thickness": "Null",
  "HTL_stack_sequence": "spiro-OMeTAD",
  "HTL_additive_compound": "Li-TFSI;TBP",
  "HTL_additive_concentration": "Li-TFSI 520 mg/mL (17.5 μL); TBP 28.8 μL",
  "HTL_deposition_method": "Spin-coating",
  "HTL_deposition_solution_concentration": "72.3 mg/mL",
  "HTL_deposition_solvents_compound": "Chlorobenzene",
  "HTL_deposition_synthesis_atmosphere": "Air",
  "HTL_deposition_synthesis_atmosphere_pressure": "1 atm",
  "HTL_deposition_synthesis_atmosphere_relative_humidity": "Null",
  "HTL_deposition_spin_coating_speed": "3000 rpm",
  "HTL_deposition_spin_coating_time": "30 s",
  "HTL_deposition_thermal_annealing_temperature": "Null",
  "HTL_deposition_thermal_annealing_time": "Null",
  "Backcontact_thickness": "80 nm",
  "Beckcontact_deposition_method": "Thermal evaporation",
  "Backcontact_deposition_atmosphere_pressure": "Null",
  "Encapsulation_method": "Null",
  "Encapsulation_atmosphere": "Null",
  "JV_measured_device_matching": "True",
  "JV_measured_reverse_scan_Voc": "1.129 V",
  "JV_measured_reverse_scan_Jsc": "25.19 mA/cm2",
  "JV_measured_reverse_scan_FF": "80.86 %",
  "JV_measured_reverse_scan_PCE": "23.00 %",
  "JV_measured_forward_scan_Voc": "Null",
  "JV_measured_forward_scan_Jsc": "Null",
  "JV_measured_forward_scan_FF": "Null",
  "JV_measured_forward_scan_PCE": "Null",
  "JV_measured_light_spectra": "AM1.5G",
  "JV_measured_light_spectra_intensity": "1 sun",
  "JV_measured_scan_speed": "Null",
  "JV_measured_scan_delay_time": "Null",
  "JV_certified_PCE": "Null",
  "Stabilized_measured_PCE": "Null",
  "Stabilized_certified_PCE": "Null",
  "Stability_test_device_matching": "True",
  "Stability_test_temperature": "25 °C",
  "Stability_test_atmosphere": "Air",
  "Stability_test_light_spectra": "AM1.5G",
  "Stability_test_light_intensity": "1 sun",
  "Stability_test_relative_humidity": "Null",
  "Stability_PCE_after_time": "1500 hours",
  "Stability_PCE_after_time_value": "83 %"
}

File: dataset/2021-2025/10.1002_adfm.202110139/Device_BestPCE_o4_mini_10.1002_adfm.202110139.json
{
  "Ref_DOI": "10.1002/adfm.202110139",
  "Ref_journal": "Adv. Funct. Mater.",
  "Ref_publication_year": "2022",
  "Ref_title": "Lead Leakage Preventable Fullerene-Porphyrin Dyad for Efficient and Stable Perovskite Solar Cells",
  "Cell_architecture": "NIP",
  "Cell_stack_sequence": "ITO/SnO2/Perovskite/Spiro-OMeTAD/Ag",
  "Cell_area_measured": "0.12 cm2",
  "ETL_thickness": "Null",
  "ETL_stack_sequence": "SnO2",
  "ETL_additive_compound": "Null",
  "ETL_additive_concentration": "Null",
  "ETL_deposition_method": "Spin-coating",
  "ETL_deposition_solution_concentration": "5 wt%",
  "ETL_deposition_solvents_compound": "Deionized water",
  "ETL_deposition_synthesis_atmosphere": "Air",
  "ETL_deposition_synthesis_atmosphere_pressure": "1 atm",
  "ETL_deposition_synthesis_atmosphere_relative_humidity": "Null",
  "ETL_deposition_spin_coating_speed": "4000 rpm",
  "ETL_deposition_spin_coating_time": "30 s",
  "ETL_deposition_thermal_annealing_temperature": "150 °C",
  "ETL_deposition_thermal_annealing_time": "15 min",
  "Perovskite_dimension": "3D",
  "Perovskite_thickness": "Null",
  "Perovskite_composition_long_form": "CsxFAyMA1-x-yPb(I,Br)3",
  "Perovskite_additive_compound": "FPD",
  "Perovskite_additive_concentration": "0.25 mg/mL",
  "Perovskite_bandgap": "Null",
  "Perovskite_deposition_method": "Spin-coating",
  "Perovskite_deposition_sequential_spin_coating": "True",
  "Perovskite_deposition_spin_coating_antisolvent": "Null",
  "Perovskite_deposition_reaction_solutions_compounds": "PbI2/CsI/FPD precursor solution; Organic salt solution (FAI/MAI/MABr/MACl)",
  "Perovskite_deposition_reaction_solutions_concentrations": "691.5 mg/mL PbI2; 19.5 mg/mL CsI; 0.25 mg/mL FPD; 59.3 mg/mL FAI; 9.5 mg/mL MAI; 2.8 mg/mL MABr; 2.4 mg/mL MACl",
  "Perovskite_deposition_final_solutions_concentration_before_deposition": "Null",
  "Perovskite_deposition_solvents_compound": "DMF; DMSO; IPA",
  "Perovskite_deposition_solvents_mixing_ratio": "9:1; Null",
  "Perovskite_deposition_synthesis_atmosphere": "Air",
  "Perovskite_deposition_synthesis_atmosphere_pressure": "1 atm",
  "Perovskite_deposition_synthesis_atmosphere_relative_humidity": "35%",
  "Perovskite_deposition_spin_coating_speed": "2500 rpm; 2300 rpm",
  "Perovskite_deposition_spin_coating_time": "30 s; 30 s",
  "Perovskite_deposition_thermal_annealing_atmosphere": "Air",
  "Perovskite_deposition_thermal_annealing_temperature": "70 °C; 150 °C",
  "Perovskite_deposition_thermal_annealing_time": "1 min; 15 min",
  "Perovskite_surface_treatment_material": "Null",
  "Perovskite_surface_treatment_method": "Null",
  "Perovskite_surface_treatment_solution_concentration": "Null",
  "Perovskite_surface_treatment_solvents_compound": "Null",
  "Perovskite_surface_treatment_synthesis_atmosphere": "Null",
  "Perovskite_surface_treatment_synthesis_atmosphere_pressure": "Null",
  "Perovskite_surface_treatment_synthesis_atmosphere_relative_humidity": "Null",
  "Perovskite_surface_treatment_deposition_spin_coating_speed": "Null",
  "Perovskite_surface_treatment_deposition_spin_coating_time": "Null",
  "Perovskite_surface_treatment_deposition_thermal_annealing_temperature": "Null",
  "Perovskite_surface_treatment_deposition_thermal_annealing_time": "Null",
  "HTL_thickness": "Null",
  "HTL_stack_sequence": "Spiro-OMeTAD",
  "HTL_additive_compound": "LiTFSI; TBP",
  "HTL_additive_concentration": "520 mg/mL",
  "HTL_deposition_method": "Spin-coating",
  "HTL_deposition_solution_concentration": "72.3 mg/mL",
  "HTL_deposition_solvents_compound": "Chlorobenzene",
  "HTL_deposition_synthesis_atmosphere": "Null",
  "HTL_deposition_synthesis_atmosphere_pressure": "Null",
  "HTL_deposition_synthesis_atmosphere_relative_humidity": "Null",
  "HTL_deposition_spin_coating_speed": "3000 rpm",
  "HTL_deposition_spin_coating_time": "30 s",
  "HTL_deposition_thermal_annealing_temperature": "Null",
  "HTL_deposition_thermal_annealing_time": "Null",
  "Backcontact_thickness": "80 nm",
  "Beckcontact_deposition_method": "Thermal evaporation",
  "Backcontact_deposition_atmosphere_pressure": "Null",
  "Encapsulation_method": "Null",
  "Encapsulation_atmosphere": "Null",
  "JV_measured_device_matching": "True",
  "JV_measured_reverse_scan_Voc": "1.129 V",
  "JV_measured_reverse_scan_Jsc": "25.19 mA/cm2",
  "JV_measured_reverse_scan_FF": "80.86%",
  "JV_measured_reverse_scan_PCE": "23.00%",
  "JV_measured_forward_scan_Voc": "Null",
  "JV_measured_forward_scan_Jsc": "Null",
  "JV_measured_forward_scan_FF": "Null",
  "JV_measured_forward_scan_PCE": "Null",
  "JV_measured_light_spectra": "AM1.5G",
  "JV_measured_light_spectra_intensity": "100 mW/cm2",
  "JV_measured_scan_speed": "Null",
  "JV_measured_scan_delay_time": "Null",
  "JV_certified_PCE": "Null",
  "Stabilized_measured_PCE": "Null",
  "Stabilized_certified_PCE": "Null",
  "Stability_test_device_matching": "True",
  "Stability_test_temperature": "25 °C",
  "Stability_test_atmosphere": "Air",
  "Stability_test_light_spectra": "AM1.5G",
  "Stability_test_light_intensity": "100 mW/cm2",
  "Stability_test_relative_humidity": "30%",
  "Stability_PCE_after_time": "1500 hours",
  "Stability_PCE_after_time_value": "83%"
}

File: dataset/2021-2025/10.1002_adfm.202110346/Device_BestPCE_10.1002_adfm.202110346.json
{
    "Ref_DOI": "10.1002/adfm.202110346",
    "Ref_journal": "Adv. Funct. Mater.",
    "Ref_publication_year": "2022",
    "Ref_title": "Synergistic Effects of Multifunctional Lanthanides Doped CsPbBrCl2 Quantum Dots for Efficient and Stable MAPbI3 Perovskite Solar Cells",
    "Cell_architecture": "NIP",
    "Cell_stack_sequence": "FTO/SnO2/MAPbI3/Spiro-OMeTAD/Ag",
    "Cell_area_measured": "0.1 cm2",
    "ETL_thickness": "26 nm",
    "ETL_stack_sequence": "SnO2",
    "ETL_additive_compound": "Null",
    "ETL_additive_concentration": "Null",
    "ETL_deposition_method": "Spin-coating",
    "ETL_deposition_solution_concentration": "Null",
    "ETL_deposition_solvents_compound": "H2O",
    "ETL_deposition_synthesis_atmosphere": "Null",
    "ETL_deposition_synthesis_atmosphere_pressure": "Null",
    "ETL_deposition_synthesis_atmosphere_relative_humidity": "Null",
    "ETL_deposition_spin_coating_speed": "5000 rpm",
    "ETL_deposition_spin_coating_time": "30 s",
    "ETL_deposition_thermal_annealing_temperature": "150 °C",
    "ETL_deposition_thermal_annealing_time": "30 min",
    "Perovskite_dimension": "3D",
    "Perovskite_thickness": "386 nm",
    "Perovskite_composition_long_form": "MAPbI3",
    "Perovskite_additive_compound": "CsPbBrCl2:Sm3+",
    "Perovskite_additive_concentration": "0.015 mol/L",
    "Perovskite_bandgap": "1.58 eV",
    "Perovskite_deposition_method": "Spin-coating",
    "Perovskite_deposition_sequential_spin_coating": "False",
    "Perovskite_deposition_spin_coating_antisolvent": "Chlorobenzene",
    "Perovskite_deposition_reaction_solutions_compounds": "PbI2;MAI",
    "Perovskite_deposition_reaction_solutions_concentrations": "461 mg/mL;159 mg/mL",
    "Perovskite_deposition_final_solutions_concentration_before_deposition": "Null",
    "Perovskite_deposition_solvents_compound": "DMF;DMSO",
    "Perovskite_deposition_solvents_mixing_ratio": "7:3",
    "Perovskite_deposition_synthesis_atmosphere": "Null",
    "Perovskite_deposition_synthesis_atmosphere_pressure": "Null",
    "Perovskite_deposition_synthesis_atmosphere_relative_humidity": "Null",
    "Perovskite_deposition_spin_coating_speed": "600 rpm;4000 rpm",
    "Perovskite_deposition_spin_coating_time": "6 s;40 s",
    "Perovskite_deposition_thermal_annealing_atmosphere": "Null",
    "Perovskite_deposition_thermal_annealing_temperature": "100 °C",
    "Perovskite_deposition_thermal_annealing_time": "10 min",
    "Perovskite_surface_treatment_material": "Null",
    "Perovskite_surface_treatment_method": "Null",
    "Perovskite_surface_treatment_solution_concentration": "Null",
    "Perovskite_surface_treatment_solvents_compound": "Null",
    "Perovskite_surface_treatment_synthesis_atmosphere": "Null",
    "Perovskite_surface_treatment_synthesis_atmosphere_pressure": "Null",
    "Perovskite_surface_treatment_synthesis_atmosphere_relative_humidity": "Null",
    "Perovskite_surface_treatment_deposition_spin_coating_speed": "Null",
    "Perovskite_surface_treatment_deposition_spin_coating_time": "Null",
    "Perovskite_surface_treatment_deposition_thermal_annealing_temperature": "Null",
    "Perovskite_surface_treatment_deposition_thermal_annealing_time": "Null",
    "HTL_thickness": "145 nm",
    "HTL_stack_sequence": "Spiro-OMeTAD",
    "HTL_additive_compound": "Li-TFSI;tBP",
    "HTL_additive_concentration": "17.5 μL/mL;28.8 μL/mL",
    "HTL_deposition_method": "Spin-Coating",
    "HTL_deposition_solution_concentration": "72.3 mg/mL",
    "HTL_deposition_solvents_compound": "Chlorobenzene",
    "HTL_deposition_synthesis_atmosphere": "Null",
    "HTL_deposition_synthesis_atmosphere_pressure": "Null",
    "HTL_deposition_synthesis_atmosphere_relative_humidity": "Null",
    "HTL_deposition_spin_coating_speed": "3000 rpm",
    "HTL_deposition_spin_coating_time": "30 s",
    "HTL_deposition_thermal_annealing_temperature": "Null",
    "HTL_deposition_thermal_annealing_time": "Null",
    "Backcontact_thickness": "100 nm",
    "Beckcontact_deposition_method": "Thermal evaporation",
    "Backcontact_deposition_atmosphere_pressure": "Null",
    "Encapsulation_method": "Null",
    "Encapsulation_atmosphere": "Null",
    "JV_measured_device_matching": "True",
    "JV_measured_reverse_scan_Voc": "1.20 V",
    "JV_measured_reverse_scan_Jsc": "23.60 mA/cm2",
    "JV_measured_reverse_scan_FF": "79.52 %",
    "JV_measured_reverse_scan_PCE": "22.52 %",
    "JV_measured_forward_scan_Voc": "Null",
    "JV_measured_forward_scan_Jsc": "Null",
    "JV_measured_forward_scan_FF": "Null",
    "JV_measured_forward_scan_PCE": "Null",
    "JV_measured_light_spectra": "AM1.5G",
    "JV_measured_light_spectra_intensity": "100 mW/cm2",
    "JV_measured_scan_speed": "Null",
    "JV_measured_scan_delay_time": "Null",
    "JV_certified_PCE": "Null",
    "Stabilized_measured_PCE": "21.76 %",
    "Stabilized_certified_PCE": "Null",
    "Stability_test_device_matching": "True",
    "Stability_test_temperature": "Null",
    "Stability_test_atmosphere": "Ambient",
    "Stability_test_light_spectra": "AM1.5G",
    "Stability_test_light_intensity": "100 mW/cm2",
    "Stability_test_relative_humidity": "ambient",
    "Stability_PCE_after_time": "200 hours",
    "Stability_PCE_after_time_value": "0.86"
}

File: dataset/2021-2025/10.1002_adfm.202110346/Device_BestPCE_Gemini_1.5_pro_10.1002_adfm.202110346.json
{
  "Ref_DOI": "10.1002/adfm.202110346",
  "Ref_journal": "Adv. Funct. Mater.",
  "Ref_publication_year": "2022",
  "Ref_title": "Synergistic Effects of Multifunctional Lanthanides Doped CsPbBrCl 2 Quantum Dots for Efficient and Stable MAPbI 3 Perovskite Solar Cells",
  "Cell_architecture": "NIP",
  "Cell_stack_sequence": "FTO/SnO2/MAPbI3/Spiro-OMeTAD/Ag",
  "Cell_area_measured": "0.1 cm-2",
  "ETL_thickness": "26 nm",
  "ETL_stack_sequence": "SnO2",
  "ETL_additive_compound": null,
  "ETL_additive_concentration": null,
  "ETL_deposition_method": "Spin-coating",
  "ETL_deposition_solution_concentration": null,
  "ETL_deposition_solvents_compound": "H2O",
  "ETL_deposition_synthesis_atmosphere": null,
  "ETL_deposition_synthesis_atmosphere_pressure": "1 atm",
  "ETL_deposition_synthesis_atmosphere_relative_humidity": null,
  "ETL_deposition_spin_coating_speed": "5000 rpm",
  "ETL_deposition_spin_coating_time": "30 s",
  "ETL_deposition_thermal_annealing_temperature": "150 °C",
  "ETL_deposition_thermal_annealing_time": "30 min",
  "Perovskite_dimension": "3D",
  "Perovskite_thickness": "386 nm",
  "Perovskite_composition_long_form": "MAPbI3",
  "Perovskite_additive_compound": "CsPbBrCl2:Sm3+",
  "Perovskite_additive_concentration": "0.015 mol/L",
  "Perovskite_bandgap": "1.58 eV",
  "Perovskite_deposition_method": "Spin-coating",
  "Perovskite_deposition_sequential_spin_coating": false,
  "Perovskite_deposition_spin_coating_antisolvent": "Chlorobenzene",
  "Perovskite_deposition_reaction_solutions_compounds": "PbI2;MAI",
  "Perovskite_deposition_reaction_solutions_concentrations": "461 g/mL;159 g/mL",
  "Perovskite_deposition_final_solutions_concentration_before_deposition": null,
  "Perovskite_deposition_solvents_compound": "DMF;DMSO",
  "Perovskite_deposition_solvents_mixing_ratio": "7:3",
  "Perovskite_deposition_synthesis_atmosphere": null,
  "Perovskite_deposition_synthesis_atmosphere_pressure": "1 atm",
  "Perovskite_deposition_synthesis_atmosphere_relative_humidity": null,
  "Perovskite_deposition_spin_coating_speed": "600 rpm;4000 rpm",
  "Perovskite_deposition_spin_coating_time": "6 s;40 s",
  "Perovskite_deposition_thermal_annealing_atmosphere": null,
  "Perovskite_deposition_thermal_annealing_temperature": "100 °C",
  "Perovskite_deposition_thermal_annealing_time": "10 mins",
  "Perovskite_surface_treatment_material": null,
  "Perovskite_surface_treatment_method": null,
  "Perovskite_surface_treatment_solution_concentration": null,
  "Perovskite_surface_treatment_solvents_compound": null,
  "Perovskite_surface_treatment_synthesis_atmosphere": null,
  "Perovskite_surface_treatment_synthesis_atmosphere_pressure": null,
  "Perovskite_surface_treatment_synthesis_atmosphere_relative_humidity": null,
  "Perovskite_surface_treatment_deposition_spin_coating_speed": null,
  "Perovskite_surface_treatment_deposition_spin_coating_time": null,
  "Perovskite_surface_treatment_deposition_thermal_annealing_temperature": null,
  "Perovskite_surface_treatment_deposition_thermal_annealing_time": null,
  "HTL_thickness": "145 nm",
  "HTL_stack_sequence": "Spiro-OMeTAD",
  "HTL_additive_compound": "tBP;Li-TFSI",
  "HTL_additive_concentration": "28.8 μl;17.5 μl",
  "HTL_deposition_method": "Spin-coating",
  "HTL_deposition_solution_concentration": "72.3 mg/mL",
  "HTL_deposition_solvents_compound": "Chlorobenzene;Acetonitrile",
  "HTL_deposition_synthesis_atmosphere": null,
  "HTL_deposition_synthesis_atmosphere_pressure": "1 atm",
  "HTL_deposition_synthesis_atmosphere_relative_humidity": null,
  "HTL_deposition_spin_coating_speed": "3000 rpm",
  "HTL_deposition_spin_coating_time": "30 s",
  "HTL_deposition_thermal_annealing_temperature": null,
  "HTL_deposition_thermal_annealing_time": null,
  "Backcontact_thickness": "120 nm",
  "Beckcontact_deposition_method": "Thermal evaporation",
  "Backcontact_deposition_atmosphere_pressure": null,
  "Encapsulation_method": null,
  "Encapsulation_atmosphere": null,
  "JV_measured_device_matching": true,
  "JV_measured_reverse_scan_Voc": "1.20 V",
  "JV_measured_reverse_scan_Jsc": "23.60 mA/cm2",
  "JV_measured_reverse_scan_FF": "79.52%",
  "JV_measured_reverse_scan_PCE": "22.52%",
  "JV_measured_forward_scan_Voc": null,
  "JV_measured_forward_scan_Jsc": null,
  "JV_measured_forward_scan_FF": null,
  "JV_measured_forward_scan_PCE": null,
  "JV_measured_light_spectra": "AM 1.5G",
  "JV_measured_light_spectra_intensity": "100 mW/cm2",
  "JV_measured_scan_speed": null,
  "JV_measured_scan_delay_time": null,
  "JV_certified_PCE": null,
  "Stabilized_measured_PCE": "21.76%",
  "Stabilized_certified_PCE": null,
  "Stability_test_device_matching": true,
  "Stability_test_temperature": null,
  "Stability_test_atmosphere": "Ambient atmosphere",
  "Stability_test_light_spectra": null,
  "Stability_test_light_intensity": null,
  "Stability_test_relative_humidity": "20-30%",
  "Stability_PCE_after_time": "3000 hours",
  "Stability_PCE_after_time_value": "90%"
}

File: dataset/2021-2025/10.1002_adfm.202110346/Device_BestPCE_Gemini_2.0_Flash_10.1002_adfm.202110346.json
{
  "Ref_DOI": "10.1002/adfm.202110346",
  "Ref_journal": "Adv. Funct. Mater.",
  "Ref_publication_year": "2022",
  "Ref_title": "Synergistic Effects of Multifunctional Lanthanides Doped CsPbBrCl 2 Quantum Dots for Efficient and Stable MAPbI 3 Perovskite Solar Cells",
  "Cell_architecture": "NIP",
  "Cell_stack_sequence": "FTO/SnO2/MAPbI3/Spiro-OMeTAD/Ag",
  "Cell_area_measured": "0.1 cm-2",
  "ETL_thickness": "26",
  "ETL_stack_sequence": "SnO2",
  "ETL_additive_compound": "Null",
  "ETL_additive_concentration": "Null",
  "ETL_deposition_method": "Spin-coating",
  "ETL_deposition_solution_concentration": "SnO 2: H 2O=1:1(v/v)",
  "ETL_deposition_solvents_compound": "H2O",
  "ETL_deposition_synthesis_atmosphere": "Air",
  "ETL_deposition_synthesis_atmosphere_pressure": "1 atm",
  "ETL_deposition_synthesis_atmosphere_relative_humidity": "Null",
  "ETL_deposition_spin_coating_speed": "5000 rpm",
  "ETL_deposition_spin_coating_time": "30 s",
  "ETL_deposition_thermal_annealing_temperature": "150",
  "ETL_deposition_thermal_annealing_time": "30",
  "Perovskite_dimension": "3D",
  "Perovskite_thickness": "386",
  "Perovskite_composition_long_form": "MAPbI3",
  "Perovskite_additive_compound": "SmCl3; CsCl; CsPbBrCl 2: Sm3+",
  "Perovskite_additive_concentration": "0.0015 mmol/ml; 0.0015 mmol/ml; 0.0015 mmol/ml",
  "Perovskite_bandgap": "1.582 eV",
  "Perovskite_deposition_method": "Spin-coating",
  "Perovskite_deposition_sequential_spin_coating": "False",
  "Perovskite_deposition_spin_coating_antisolvent": "Chlorobenzene (CB)",
  "Perovskite_deposition_reaction_solutions_compounds": "PbI2; MAI",
  "Perovskite_deposition_reaction_solutions_concentrations": "461 g; 1 59 g",
  "Perovskite_deposition_final_solutions_concentration_before_deposition": "Null",
  "Perovskite_deposition_solvents_compound": "DMF; DMSO",
  "Perovskite_deposition_solvents_mixing_ratio": "7:3 ( v/v)",
  "Perovskite_deposition_synthesis_atmosphere": "Null",
  "Perovskite_deposition_synthesis_atmosphere_pressure": "Null",
  "Perovskite_deposition_synthesis_atmosphere_relative_humidity": "Null",
  "Perovskite_deposition_spin_coating_speed": "600 rpm; 4000 rpm",
  "Perovskite_deposition_spin_coating_time": "6 s; 40 s",
  "Perovskite_deposition_thermal_annealing_atmosphere": "Null",
  "Perovskite_deposition_thermal_annealing_temperature": "100",
  "Perovskite_deposition_thermal_annealing_time": "10",
  "Perovskite_surface_treatment_material": "CsPbBrCl 2: Sm3+",
  "Perovskite_surface_treatment_method": "Anti-solvent",
  "Perovskite_surface_treatment_solution_concentration": "0.015 mol L−1",
  "Perovskite_surface_treatment_solvents_compound": "chlorobenzene",
  "Perovskite_surface_treatment_synthesis_atmosphere": "Null",
  "Perovskite_surface_treatment_synthesis_atmosphere_pressure": "Null",
  "Perovskite_surface_treatment_synthesis_atmosphere_relative_humidity": "Null",
  "Perovskite_surface_treatment_deposition_spin_coating_speed": "Null",
  "Perovskite_surface_treatment_deposition_spin_coating_time": "Null",
  "Perovskite_surface_treatment_deposition_thermal_annealing_temperature": "60",
  "Perovskite_surface_treatment_deposition_thermal_annealing_time": "5",
  "HTL_thickness": "145",
  "HTL_stack_sequence": "Spiro-OMeTAD",
  "HTL_additive_compound": "tBP; Li -TFSI",
  "HTL_additive_concentration": "28.8μl; 17.5ul",
  "HTL_deposition_method": "Spin-coating",
  "HTL_deposition_solution_concentration": "72.3mg/ml",
  "HTL_deposition_solvents_compound": "CB",
  "HTL_deposition_synthesis_atmosphere": "Null",
  "HTL_deposition_synthesis_atmosphere_pressure": "Null",
  "HTL_deposition_synthesis_atmosphere_relative_humidity": "Null",
  "HTL_deposition_spin_coating_speed": "3000 r",
  "HTL_deposition_spin_coating_time": "30 s",
  "HTL_deposition_thermal_annealing_temperature": "Null",
  "HTL_deposition_thermal_annealing_time": "Null",
  "Backcontact_thickness": "120",
  "Beckcontact_deposition_method": "Thermal evaporation",
  "Backcontact_deposition_atmosphere_pressure": "Null",
  "Encapsulation_method": "Null",
  "Encapsulation_atmosphere": "Null",
  "JV_measured_device_matching": "True",
  "JV_measured_reverse_scan_Voc": "1.20",
  "JV_measured_reverse_scan_Jsc": "23.60",
  "JV_measured_reverse_scan_FF": "79.52",
  "JV_measured_reverse_scan_PCE": "22.52",
  "JV_measured_forward_scan_Voc": "Null",
  "JV_measured_forward_scan_Jsc": "Null",
  "JV_measured_forward_scan_FF": "Null",
  "JV_measured_forward_scan_PCE": "Null",
  "JV_measured_light_spectra": "AM 1.5G",
  "JV_measured_light_spectra_intensity": "100 mW/cm2",
  "JV_measured_scan_speed": "Null",
  "JV_measured_scan_delay_time": "Null",
  "JV_certified_PCE": "Null",
  "Stabilized_measured_PCE": "21.76",
  "Stabilized_certified_PCE": "Null",
  "Stability_test_device_matching": "True",
  "Stability_test_temperature": "Null",
  "Stability_test_atmosphere": "ambient atmosphere",
  "Stability_test_light_spectra": "Null",
  "Stability_test_light_intensity": "Null",
  "Stability_test_relative_humidity": "20–30%",
  "Stability_PCE_after_time": "3000 hours",
  "Stability_PCE_after_time_value": "90%"
}

File: dataset/2021-2025/10.1002_adfm.202110346/Device_BestPCE_Gemini_2.5_Flash_10.1002_adfm.202110346.json
{
  "Ref_DOI": "10.1002/adfm.202110346",
  "Ref_journal": "Adv. Funct. Mater.",
  "Ref_publication_year": "2022",
  "Ref_title": "Synergistic Effects of Multifunctional Lanthanides Doped CsPbBrCl 2 Quantum Dots for Efficient and Stable MAPbI 3 Perovskite Solar Cells",
  "Cell_architecture": "NIP",
  "Cell_stack_sequence": "FTO/SnO2/MAPbI3/Spiro-OMeTAD/Ag",
  "Cell_area_measured": "0.1 cm-2",
  "ETL_thickness": "26 nm",
  "ETL_stack_sequence": "SnO2",
  "ETL_additive_compound": "Null",
  "ETL_additive_concentration": "Null",
  "ETL_deposition_method": "Spin-coating",
  "ETL_deposition_solution_concentration": "1:1 (v/v)",
  "ETL_deposition_solvents_compound": "H2O",
  "ETL_deposition_synthesis_atmosphere": "Null",
  "ETL_deposition_synthesis_atmosphere_pressure": "Null",
  "ETL_deposition_synthesis_atmosphere_relative_humidity": "Null",
  "ETL_deposition_spin_coating_speed": "5000 rpm",
  "ETL_deposition_spin_coating_time": "30 s",
  "ETL_deposition_thermal_annealing_temperature": "150 °C",
  "ETL_deposition_thermal_annealing_time": "30 min",
  "Perovskite_dimension": "3D",
  "Perovskite_thickness": "386 nm",
  "Perovskite_composition_long_form": "MAPbI3",
  "Perovskite_additive_compound": "CsPbBrCl2:Sm3+ PQDs",
  "Perovskite_additive_concentration": "0.015 mol L-1",
  "Perovskite_bandgap": "1.582 eV",
  "Perovskite_deposition_method": "Spin-coating",
  "Perovskite_deposition_sequential_spin_coating": "False",
  "Perovskite_deposition_spin_coating_antisolvent": "Chlorobenzene",
  "Perovskite_deposition_reaction_solutions_compounds": "PbI2; MAI",
  "Perovskite_deposition_reaction_solutions_concentrations": "461 g/mL; 159 g/mL",
  "Perovskite_deposition_final_solutions_concentration_before_deposition": "Null",
  "Perovskite_deposition_solvents_compound": "DMF; DMSO",
  "Perovskite_deposition_solvents_mixing_ratio": "7:3 (v/v)",
  "Perovskite_deposition_synthesis_atmosphere": "Null",
  "Perovskite_deposition_synthesis_atmosphere_pressure": "Null",
  "Perovskite_deposition_synthesis_atmosphere_relative_humidity": "Null",
  "Perovskite_deposition_spin_coating_speed": "600 rpm; 4000 rpm",
  "Perovskite_deposition_spin_coating_time": "6 s; 40 s",
  "Perovskite_deposition_thermal_annealing_atmosphere": "Null",
  "Perovskite_deposition_thermal_annealing_temperature": "100 °C",
  "Perovskite_deposition_thermal_annealing_time": "10 min",
  "Perovskite_surface_treatment_material": "Null",
  "Perovskite_surface_treatment_method": "Null",
  "Perovskite_surface_treatment_solution_concentration": "Null",
  "Perovskite_surface_treatment_solvents_compound": "Null",
  "Perovskite_surface_treatment_synthesis_atmosphere": "Null",
  "Perovskite_surface_treatment_synthesis_atmosphere_pressure": "Null",
  "Perovskite_surface_treatment_synthesis_atmosphere_relative_humidity": "Null",
  "Perovskite_surface_treatment_deposition_spin_coating_speed": "Null",
  "Perovskite_surface_treatment_deposition_spin_coating_time": "Null",
  "Perovskite_surface_treatment_deposition_thermal_annealing_temperature": "Null",
  "Perovskite_surface_treatment_deposition_thermal_annealing_time": "Null",
  "HTL_thickness": "145 nm",
  "HTL_stack_sequence": "Spiro-OMeTAD",
  "HTL_additive_compound": "tBP; Li-TFSI",
  "HTL_additive_concentration": "28.8 μL; 520 mg/mL",
  "HTL_deposition_method": "Spin-coating",
  "HTL_deposition_solution_concentration": "72.3 mg/mL",
  "HTL_deposition_solvents_compound": "Chlorobenzene; Acetonitrile",
  "HTL_deposition_synthesis_atmosphere": "Null",
  "HTL_deposition_synthesis_atmosphere_pressure": "Null",
  "HTL_deposition_synthesis_atmosphere_relative_humidity": "Null",
  "HTL_deposition_spin_coating_speed": "3000 rpm",
  "HTL_deposition_spin_coating_time": "30 s",
  "HTL_deposition_thermal_annealing_temperature": "Null",
  "HTL_deposition_thermal_annealing_time": "Null",
  "Backcontact_thickness": "100 nm",
  "Beckcontact_deposition_method": "Thermal evaporation",
  "Backcontact_deposition_atmosphere_pressure": "Null",
  "Encapsulation_method": "Null",
  "Encapsulation_atmosphere": "Null",
  "JV_measured_device_matching": "True",
  "JV_measured_reverse_scan_Voc": "1.20 V",
  "JV_measured_reverse_scan_Jsc": "23.60 mA/cm2",
  "JV_measured_reverse_scan_FF": "79.52 %",
  "JV_measured_reverse_scan_PCE": "22.52 %",
  "JV_measured_forward_scan_Voc": "Null",
  "JV_measured_forward_scan_Jsc": "Null",
  "JV_measured_forward_scan_FF": "Null",
  "JV_measured_forward_scan_PCE": "Null",
  "JV_measured_light_spectra": "AM 1.5G",
  "JV_measured_light_spectra_intensity": "100 mW/cm2",
  "JV_measured_scan_speed": "Null",
  "JV_measured_scan_delay_time": "Null",
  "JV_certified_PCE": "Null",
  "Stabilized_measured_PCE": "21.76 %",
  "Stabilized_certified_PCE": "Null",
  "Stability_test_device_matching": "True",
  "Stability_test_temperature": "Room temperature",
  "Stability_test_atmosphere": "Ambient atmosphere",
  "Stability_test_light_spectra": "Null",
  "Stability_test_light_intensity": "Null",
  "Stability_test_relative_humidity": "20–30 %",
  "Stability_PCE_after_time": "3000 hours",
  "Stability_PCE_after_time_value": "90 %"
}

File: dataset/2021-2025/10.1002_adfm.202110346/Device_BestPCE_claude_haiku_10.1002_adfm.202110346.json
{
  "Ref_DOI": "10.1002/adfm.202110346",
  "Ref_journal": "Advanced Functional Materials",
  "Ref_publication_year": "2022",
  "Ref_title": "Synergistic Effects of Multifunctional Lanthanides Doped CsPbBrCl2 Quantum Dots for Efficient and Stable MAPbI3 Perovskite Solar Cells",
  "Cell_architecture": "NIP",
  "Cell_stack_sequence": "FTO/SnO2/MAPbI3/Spiro-OMeTAD/Ag",
  "Cell_area_measured": "Null",
  "ETL_thickness": "15",
  "ETL_stack_sequence": "SnO2",
  "ETL_additive_compound": "Null",
  "ETL_additive_concentration": "Null",
  "ETL_deposition_method": "Spin-coating",
  "ETL_deposition_solution_concentration": "1:1 (v/v) SnO2:H2O",
  "ETL_deposition_solvents_compound": "H2O",
  "ETL_deposition_synthesis_atmosphere": "Air",
  "ETL_deposition_synthesis_atmosphere_pressure": "1 atm",
  "ETL_deposition_synthesis_atmosphere_relative_humidity": "Null",
  "ETL_deposition_spin_coating_speed": "5000",
  "ETL_deposition_spin_coating_time": "30",
  "ETL_deposition_thermal_annealing_temperature": "150",
  "ETL_deposition_thermal_annealing_time": "30",
  "Perovskite_dimension": "3D",
  "Perovskite_thickness": "386",
  "Perovskite_composition_long_form": "MAPbI3",
  "Perovskite_additive_compound": "CsPbBrCl2:Sm3+ PQDs",
  "Perovskite_additive_concentration": "0.015 mol/L",
  "Perovskite_bandgap": "1.582",
  "Perovskite_deposition_method": "Spin-coating",
  "Perovskite_deposition_sequential_spin_coating": "False",
  "Perovskite_deposition_spin_coating_antisolvent": "Chlorobenzene",
  "Perovskite_deposition_reaction_solutions_compounds": "PbI2; MAI",
  "Perovskite_deposition_reaction_solutions_concentrations": "461 mg/mL; 159 mg/mL",
  "Perovskite_deposition_final_solutions_concentration_before_deposition": "Null",
  "Perovskite_deposition_solvents_compound": "DMF; DMSO",
  "Perovskite_deposition_solvents_mixing_ratio": "7:3",
  "Perovskite_deposition_synthesis_atmosphere": "Nitrogen",
  "Perovskite_deposition_synthesis_atmosphere_pressure": "1 atm",
  "Perovskite_deposition_synthesis_atmosphere_relative_humidity": "20-30",
  "Perovskite_deposition_spin_coating_speed": "600; 4000",
  "Perovskite_deposition_spin_coating_time": "6; 40",
  "Perovskite_deposition_thermal_annealing_atmosphere": "Air",
  "Perovskite_deposition_thermal_annealing_temperature": "100",
  "Perovskite_deposition_thermal_annealing_time": "10",
  "Perovskite_surface_treatment_material": "Null",
  "HTL_thickness": "145",
  "HTL_stack_sequence": "Spiro-OMeTAD",
  "HTL_additive_compound": "Li-TFSI; tBP",
  "HTL_additive_concentration": "17.5 µL Li-TFSI (520 mg/mL); 28.8 µL tBP",
  "HTL_deposition_method": "Spin-coating",
  "HTL_deposition_solution_concentration": "72.3 mg/mL",
  "HTL_deposition_solvents_compound": "Chlorobenzene",
  "HTL_deposition_spin_coating_speed": "3000",
  "HTL_deposition_spin_coating_time": "30",
  "Backcontact_thickness": "100",
  "Beckcontact_deposition_method": "Thermal evaporation",
  "JV_measured_device_matching": "True",
  "JV_measured_reverse_scan_Voc": "1.20",
  "JV_measured_reverse_scan_Jsc": "23.60",
  "JV_measured_reverse_scan_FF": "79.52",
  "JV_measured_reverse_scan_PCE": "22.52",
  "JV_measured_light_spectra": "AM1.5G",
  "JV_measured_light_spectra_intensity": "100 mW/cm2",
  "Stability_test_device_matching": "True",
  "Stability_test_temperature": "Room temperature",
  "Stability_test_atmosphere": "Air",
  "Stability_test_light_spectra": "AM1.5G",
  "Stability_test_light_intensity": "100 mW/cm2",
  "Stability_test_relative_humidity": "20-30",
  "Stability_PCE_after_time": "2500 hours",
  "Stability_PCE_after_time_value": "90"
}
