Repository: jiayijdong/PSCbench

# PSCbench


**PSCbench** is a novel benchmark for materials science research-level scientific
dataset curation sourced from published journals. The benchmark is designed to evaluate the complex classification capabilities,
strong domain knowledge, and advanced calculation skills of LLMs.

## Data


The PSCbench dataset is under dataset folder in json file format. Each file is list of dictionary and can be extracted using following scripts.
Each file stands for one published journal, which is fully elaborated in the paper. 

```
with open("./dataset/retroactive/{}.json".format(subject), encoding='utf-8') as json_file:
    problems=json.load(json_file)
```

File: dataset/2021-2025/10.1002_adfm.202110346/Device_BestPCE_gpt4o_10.1002_adfm.202110346.json
{
  "Ref_DOI": "10.1002/adfm.202110346",
  "Ref_journal": "Adv. Funct. Mater.",
  "Ref_publication_year": "2022",
  "Ref_title": "Synergistic Effects of Multifunctional Lanthanides Doped CsPbBrCl2 Quantum Dots for Efficient and Stable MAPbI3 Perovskite Solar Cells",
  "Cell_architecture": "NIP",
  "Cell_stack_sequence": "FTO/SnO2/MAPbI3/Spiro-OMeTAD/Ag",
  "Cell_area_measured": "0.1 cm2",
  "ETL_thickness": "26 nm",
  "ETL_stack_sequence": "SnO2",
  "ETL_additive_compound": "Null",
  "ETL_additive_concentration": "Null",
  "ETL_deposition_method": "Spin-coating",
  "ETL_deposition_solution_concentration": "Null",
  "ETL_deposition_solvents_compound": "H2O",
  "ETL_deposition_synthesis_atmosphere": "Air",
  "ETL_deposition_synthesis_atmosphere_pressure": "1 atm",
  "ETL_deposition_synthesis_atmosphere_relative_humidity": "Null",
  "ETL_deposition_spin_coating_speed": "5000 rpm",
  "ETL_deposition_spin_coating_time": "30 s",
  "ETL_deposition_thermal_annealing_temperature": "150 °C",
  "ETL_deposition_thermal_annealing_time": "30 min",
  "Perovskite_dimension": "3D",
  "Perovskite_thickness": "386 nm",
  "Perovskite_composition_long_form": "MAPbI3",
  "Perovskite_additive_compound": "CsPbBrCl2:Sm3+",
  "Perovskite_additive_concentration": "0.015 mol L−1",
  "Perovskite_bandgap": "1.58 eV",
  "Perovskite_deposition_method": "Spin-coating",
  "Perovskite_deposition_sequential_spin_coating": "False",
  "Perovskite_deposition_spin_coating_antisolvent": "Chlorobenzene",
  "Perovskite_deposition_reaction_solutions_compounds": "PbI2;MAI",
  "Perovskite_deposition_reaction_solutions_concentrations": "461 g/mL;159 g/mL",
  "Perovskite_deposition_final_solutions_concentration_before_deposition": "Null",
  "Perovskite_deposition_solvents_compound": "DMF;DMSO",
  "Perovskite_deposition_solvents_mixing_ratio": "7:3",
  "Perovskite_deposition_synthesis_atmosphere": "Null",
  "Perovskite_deposition_synthesis_atmosphere_pressure": "Null",
  "Perovskite_deposition_synthesis_atmosphere_relative_humidity": "Null",
  "Perovskite_deposition_spin_coating_speed": "600 rpm;4000 rpm",
  "Perovskite_deposition_spin_coating_time": "6 s;40 s",
  "Perovskite_deposition_thermal_annealing_atmosphere": "Null",
  "Perovskite_deposition_thermal_annealing_temperature": "100 °C",
  "Perovskite_deposition_thermal_annealing_time": "10 min",
  "Perovskite_surface_treatment_material": "Null",
  "Perovskite_surface_treatment_method": "Null",
  "Perovskite_surface_treatment_solution_concentration": "Null",
  "Perovskite_surface_treatment_solvents_compound": "Null",
  "Perovskite_surface_treatment_synthesis_atmosphere": "Null",
  "Perovskite_surface_treatment_synthesis_atmosphere_pressure": "Null",
  "Perovskite_surface_treatment_synthesis_atmosphere_relative_humidity": "Null",
  "Perovskite_surface_treatment_deposition_spin_coating_speed": "Null",
  "Perovskite_surface_treatment_deposition_spin_coating_time": "Null",
  "Perovskite_surface_treatment_deposition_thermal_annealing_temperature": "Null",
  "Perovskite_surface_treatment_deposition_thermal_annealing_time": "Null",
  "HTL_thickness": "145 nm",
  "HTL_stack_sequence": "Spiro-OMeTAD",
  "HTL_additive_compound": "Li-TFSI;tBP",
  "HTL_additive_concentration": "520 mg/mL;28.8 μL/mL",
  "HTL_deposition_method": "Spin-coating",
  "HTL_deposition_solution_concentration": "72.3 mg/mL",
  "HTL_deposition_solvents_compound": "Chlorobenzene",
  "HTL_deposition_synthesis_atmosphere": "Air",
  "HTL_deposition_synthesis_atmosphere_pressure": "1 atm",
  "HTL_deposition_synthesis_atmosphere_relative_humidity": "Null",
  "HTL_deposition_spin_coating_speed": "3000 rpm",
  "HTL_deposition_spin_coating_time": "30 s",
  "HTL_deposition_thermal_annealing_temperature": "Null",
  "HTL_deposition_thermal_annealing_time": "Null",
  "Backcontact_thickness": "100 nm",
  "Beckcontact_deposition_method": "Thermal evaporation",
  "Backcontact_deposition_atmosphere_pressure": "Null",
  "Encapsulation_method": "Null",
  "Encapsulation_atmosphere": "Null",
  "JV_measured_device_matching": "True",
  "JV_measured_reverse_scan_Voc": "1.20 V",
  "JV_measured_reverse_scan_Jsc": "23.60 mA/cm2",
  "JV_measured_reverse_scan_FF": "79.52 %",
  "JV_measured_reverse_scan_PCE": "22.52 %",
  "JV_measured_forward_scan_Voc": "Null",
  "JV_measured_forward_scan_Jsc": "Null",
  "JV_measured_forward_scan_FF": "Null",
  "JV_measured_forward_scan_PCE": "Null",
  "JV_measured_light_spectra": "AM1.5G",
  "JV_measured_light_spectra_intensity": "100 mW/cm2",
  "JV_measured_scan_speed": "Null",
  "JV_measured_scan_delay_time": "Null",
  "JV_certified_PCE": "Null",
  "Stabilized_measured_PCE": "21.76 %",
  "Stabilized_certified_PCE": "Null",
  "Stability_test_device_matching": "True",
  "Stability_test_temperature": "Null",
  "Stability_test_atmosphere": "Ambient",
  "Stability_test_light_spectra": "AM1.5G",
  "Stability_test_light_intensity": "100 mW/cm2",
  "Stability_test_relative_humidity": "20-30 %",
  "Stability_PCE_after_time": "3000 hours",
  "Stability_PCE_after_time_value": "90 %"
}

File: dataset/2021-2025/10.1002_adfm.202110346/Device_BestPCE_gpt4o_mini_10.1002_adfm.202110346.json
{
  "Ref_DOI": "10.1002/adfm.202110346",
  "Ref_journal": "Advanced Functional Materials",
  "Ref_publication_year": "2022",
  "Ref_title": "Synergistic Effects of Multifunctional Lanthanides Doped CsPbBrCl2 Quantum Dots for Efficient and Stable MAPbI3 Perovskite Solar Cells",
  "Cell_architecture": "NIP",
  "Cell_stack_sequence": "FTO/SnO2/MAPbI3/Spiro-OMeTAD/Ag",
  "Cell_area_measured": "0.1 cm²",
  "ETL_thickness": "26 nm",
  "ETL_stack_sequence": "SnO2",
  "ETL_additive_compound": "Null",
  "ETL_additive_concentration": "Null",
  "ETL_deposition_method": "Spin-coating",
  "ETL_deposition_solution_concentration": "15% in H2O",
  "ETL_deposition_solvents_compound": "Ethanol",
  "ETL_deposition_synthesis_atmosphere": "Air",
  "ETL_deposition_synthesis_atmosphere_pressure": "1 atm",
  "ETL_deposition_synthesis_atmosphere_relative_humidity": "Null",
  "ETL_deposition_spin_coating_speed": "5000 rpm",
  "ETL_deposition_spin_coating_time": "30 s",
  "ETL_deposition_thermal_annealing_temperature": "150 °C",
  "ETL_deposition_thermal_annealing_time": "30 min",
  "Perovskite_dimension": "3D",
  "Perovskite_thickness": "386 nm",
  "Perovskite_composition_long_form": "MAPbI3",
  "Perovskite_additive_compound": "Null",
  "Perovskite_additive_concentration": "Null",
  "Perovskite_bandgap": "1.58 eV",
  "Perovskite_deposition_method": "Spin-coating",
  "Perovskite_deposition_sequential_spin_coating": "False",
  "Perovskite_deposition_spin_coating_antisolvent": "Chlorobenzene",
  "Perovskite_deposition_reaction_solutions_compounds": "PbI2;MAI",
  "Perovskite_deposition_reaction_solutions_concentrations": "461 g;159 g",
  "Perovskite_deposition_final_solutions_concentration_before_deposition": "Null",
  "Perovskite_deposition_solvents_compound": "DMF;DMSO",
  "Perovskite_deposition_solvents_mixing_ratio": "7:3",
  "Perovskite_deposition_synthesis_atmosphere": "Nitrogen",
  "Perovskite_deposition_synthesis_atmosphere_pressure": "1 atm",
  "Perovskite_deposition_synthesis_atmosphere_relative_humidity": "Null",
  "Perovskite_deposition_spin_coating_speed": "600 rpm;4000 rpm",
  "Perovskite_deposition_spin_coating_time": "6 s;40 s",
  "Perovskite_deposition_thermal_annealing_atmosphere": "Air",
  "Perovskite_deposition_thermal_annealing_temperature": "100 °C",
  "Perovskite_deposition_thermal_annealing_time": "10 min",
  "Perovskite_surface_treatment_material": "Null",
  "Perovskite_surface_treatment_method": "Null",
  "Perovskite_surface_treatment_solution_concentration": "Null",
  "Perovskite_surface_treatment_solvents_compound": "Null",
  "Perovskite_surface_treatment_synthesis_atmosphere": "Null",
  "Perovskite_surface_treatment_synthesis_atmosphere_pressure": "Null",
  "Perovskite_surface_treatment_synthesis_atmosphere_relative_humidity": "Null",
  "Perovskite_surface_treatment_deposition_spin_coating_speed": "Null",
  "Perovskite_surface_treatment_deposition_spin_coating_time": "Null",
  "Perovskite_surface_treatment_deposition_thermal_annealing_temperature": "Null",
  "Perovskite_surface_treatment_deposition_thermal_annealing_time": "Null",
  "HTL_thickness": "145 nm",
  "HTL_stack_sequence": "Spiro-OMeTAD",
  "HTL_additive_compound": "Li-TFSI;tBP",
  "HTL_additive_concentration": "520 mg/mL;28.8 μL",
  "HTL_deposition_method": "Spin-coating",
  "HTL_deposition_solution_concentration": "Null",
  "HTL_deposition_solvents_compound": "Chlorobenzene",
  "HTL_deposition_synthesis_atmosphere": "Air",
  "HTL_deposition_synthesis_atmosphere_pressure": "1 atm",
  "HTL_deposition_synthesis_atmosphere_relative_humidity": "Null",
  "HTL_deposition_spin_coating_speed": "3000 rpm",
  "HTL_deposition_spin_coating_time": "30 s",
  "HTL_deposition_thermal_annealing_temperature": "Null",
  "HTL_deposition_thermal_annealing_time": "Null",
  "Backcontact_thickness": "100 nm",
  "Beckcontact_deposition_method": "Thermal evaporation",
  "Backcontact_deposition_atmosphere_pressure": "Null",
  "Encapsulation_method": "Null",
  "Encapsulation_atmosphere": "Null",
  "JV_measured_device_matching": "True",
  "JV_measured_reverse_scan_Voc": "1.20 V",
  "JV_measured_reverse_scan_Jsc": "23.60 mA/cm²",
  "JV_measured_reverse_scan_FF": "79.52 %",
  "JV_measured_reverse_scan_PCE": "22.52 %",
  "JV_measured_forward_scan_Voc": "Null",
  "JV_measured_forward_scan_Jsc": "Null",
  "JV_measured_forward_scan_FF": "Null",
  "JV_measured_forward_scan_PCE": "Null",
  "JV_measured_light_spectra": "AM1.5G",
  "JV_measured_light_spectra_intensity": "100 mW/cm²",
  "JV_measured_scan_speed": "Null",
  "JV_measured_scan_delay_time": "Null",
  "JV_certified_PCE": "Null",
  "Stabilized_measured_PCE": "21.76 %",
  "Stabilized_certified_PCE": "Null",
  "Stability_test_device_matching": "True",
  "Stability_test_temperature": "Null",
  "Stability_test_atmosphere": "Air",
  "Stability_test_light_spectra": "AM1.5G",
  "Stability_test_light_intensity": "1 sun",
  "Stability_test_relative_humidity": "20-30 %",
  "Stability_PCE_after_time": "200 h",
  "Stability_PCE_after_time_value": "86 %"
}

File: dataset/2021-2025/10.1002_adfm.202110346/Device_BestPCE_gpt4o_mini_zero_shot_10.1002_adfm.202110346.json
{
  "Ref_DOI": "10.1002/adfm.202110346",
  "Ref_journal": "Advanced Functional Materials",
  "Ref_publication_year": "2022",
  "Ref_title": "Synergistic Effects of Multifunctional Lanthanides Doped CsPbBrCl2 Quantum Dots for Efficient and Stable MAPbI3 Perovskite Solar Cells",
  "Cell_architecture": "n-i-p",
  "Cell_stack_sequence": "FTO/SnO2/MAPbI3/Spiro-OMeTAD/Ag",
  "Cell_area_measured": "0.1 cm²",
  "ETL_thickness": "26 nm",
  "ETL_stack_sequence": "SnO2",
  "ETL_additive_compound": "Null",
  "ETL_additive_concentration": "Null",
  "ETL_deposition_method": "spin-coating",
  "ETL_deposition_solution_concentration": "1:1 (v/v)",
  "ETL_deposition_solvents_compound": "H2O",
  "ETL_deposition_synthesis_atmosphere": "N2",
  "ETL_deposition_synthesis_atmosphere_pressure": "Null",
  "ETL_deposition_synthesis_atmosphere_relative_humidity": "Null",
  "ETL_deposition_spin_coating_speed": "5000 rpm",
  "ETL_deposition_spin_coating_time": "30 s",
  "ETL_deposition_thermal_annealing_temperature": "150 °C",
  "ETL_deposition_thermal_annealing_time": "30 min",
  "Perovskite_dimension": "Null",
  "Perovskite_thickness": "386 nm",
  "Perovskite_composition_long_form": "MAPbI3",
  "Perovskite_additive_compound": "CsPbBrCl2: Sm3+",
  "Perovskite_additive_concentration": "0.075 mol L−1",
  "Perovskite_bandgap": "1.582 eV",
  "Perovskite_deposition_method": "spin-coating",
  "Perovskite_deposition_sequential_spin_coating": "Null",
  "Perovskite_deposition_spin_coating_antisolvent": "chlorobenzene",
  "Perovskite_deposition_reaction_solutions_compounds": "PbI2, MAI",
  "Perovskite_deposition_reaction_solutions_concentrations": "461 g PbI2 and 159 g MAI in 1 mL",
  "Perovskite_deposition_final_solutions_concentration_before_deposition": "Null",
  "Perovskite_deposition_solvents_compound": "DMF, DMSO",
  "Perovskite_deposition_solvents_mixing_ratio": "7:3 (v/v)",
  "Perovskite_deposition_synthesis_atmosphere": "N2",
  "Perovskite_deposition_synthesis_atmosphere_pressure": "Null",
  "Perovskite_deposition_synthesis_atmosphere_relative_humidity": "Null",
  "Perovskite_deposition_spin_coating_speed": "600 rpm",
  "Perovskite_deposition_spin_coating_time": "6 s",
  "Perovskite_deposition_thermal_annealing_atmosphere": "Null",
  "Perovskite_deposition_thermal_annealing_temperature": "100 °C",
  "Perovskite_deposition_thermal_annealing_time": "10 min",
  "Perovskite_surface_treatment_material": "Null",
  "Perovskite_surface_treatment_method": "Null",
  "Perovskite_surface_treatment_solution_concentration": "Null",
  "Perovskite_surface_treatment_solvents_compound": "Null",
  "Perovskite_surface_treatment_synthesis_atmosphere": "Null",
  "Perovskite_surface_treatment_synthesis_atmosphere_pressure": "Null",
  "Perovskite_surface_treatment_synthesis_atmosphere_relative_humidity": "Null",
  "Perovskite_surface_treatment_deposition_spin_coating_speed": "Null",
  "Perovskite_surface_treatment_deposition_spin_coating_time": "Null",
  "Perovskite_surface_treatment_deposition_thermal_annealing_temperature": "Null",
  "Perovskite_surface_treatment_deposition_thermal_annealing_time": "Null",
  "HTL_thickness": "120 nm",
  "HTL_stack_sequence": "Spiro-OMeTAD",
  "HTL_additive_compound": "Li-TFSI, tBP",
  "HTL_additive_concentration": "520 mg in 1 mL acetonitrile",
  "HTL_deposition_method": "spin-coating",
  "HTL_deposition_solution_concentration": "72.3 mg in 1 mL",
  "HTL_deposition_solvents_compound": "chlorobenzene",
  "HTL_deposition_synthesis_atmosphere": "Null",
  "HTL_deposition_synthesis_atmosphere_pressure": "Null",
  "HTL_deposition_synthesis_atmosphere_relative_humidity": "Null",
  "HTL_deposition_spin_coating_speed": "3000 rpm",
  "HTL_deposition_spin_coating_time": "30 s",
  "HTL_deposition_thermal_annealing_temperature": "Null",
  "HTL_deposition_thermal_annealing_time": "Null",
  "Backcontact_thickness": "100 nm",
  "Beckcontact_deposition_method": "thermal evaporation",
  "Backcontact_deposition_atmosphere_pressure": "Null",
  "Encapsulation_method": "Null",
  "Encapsulation_atmosphere": "Null",
  "JV_measured_device_matching": "Null",
  "JV_measured_reverse_scan_Voc": "1.20 V",
  "JV_measured_reverse_scan_Jsc": "23.60 mA/cm²",
  "JV_measured_reverse_scan_FF": "79.52%",
  "JV_measured_reverse_scan_PCE": "22.52%",
  "JV_measured_forward_scan_Voc": "Null",
  "JV_measured_forward_scan_Jsc": "Null",
  "JV_measured_forward_scan_FF": "Null",
  "JV_measured_forward_scan_PCE": "Null",
  "JV_measured_light_spectra": "AM 1.5G",
  "JV_measured_light_spectra_intensity": "100 mW/cm²",
  "JV_measured_scan_speed": "Null",
  "JV_measured_scan_delay_time": "Null",
  "JV_certified_PCE": "Null",
  "Stabilized_measured_PCE": "21.76%",
  "Stabilized_certified_PCE": "Null",
  "Stability_test_device_matching": "Null",
  "Stability_test_temperature": "Null",
  "Stability_test_atmosphere": "Null",
  "Stability_test_light_spectra": "Null",
  "Stability_test_light_intensity": "Null",
  "Stability_test_relative_humidity": "Null",
  "Stability_PCE_after_time": "200 h",
  "Stability_PCE_after_time_value": "86±0.033%"
}

File: dataset/2021-2025/10.1002_adfm.202110346/Device_BestPCE_grok_10.1002_adfm.202110346.json
{
  "Ref_DOI": "10.1002/adfm.202110346",
  "Ref_journal": "Advanced Functional Materials",
  "Ref_publication_year": "2022",
  "Ref_title": "Synergistic Effects of Multifunctional Lanthanides Doped CsPbBrCl2 Quantum Dots for Efficient and Stable MAPbI3 Perovskite Solar Cells",
  "Cell_architecture": "NIP",
  "Cell_stack_sequence": "FTO/SnO2/MAPbI3/Spiro-OMeTAD/Ag",
  "Cell_area_measured": "0.1 cm2",
  "ETL_thickness": "26 nm",
  "ETL_stack_sequence": "SnO2",
  "ETL_additive_compound": "Null",
  "ETL_additive_concentration": "Null",
  "ETL_deposition_method": "Spin-coating",
  "ETL_deposition_solution_concentration": "Null",
  "ETL_deposition_solvents_compound": "H2O",
  "ETL_deposition_synthesis_atmosphere": "Air",
  "ETL_deposition_synthesis_atmosphere_pressure": "1 atm",
  "ETL_deposition_synthesis_atmosphere_relative_humidity": "Null",
  "ETL_deposition_spin_coating_speed": "5000 rpm",
  "ETL_deposition_spin_coating_time": "30 s",
  "ETL_deposition_thermal_annealing_temperature": "150 °C",
  "ETL_deposition_thermal_annealing_time": "30 min",
  "Perovskite_dimension": "3D",
  "Perovskite_thickness": "386 nm",
  "Perovskite_composition_long_form": "MAPbI3",
  "Perovskite_additive_compound": "CsPbBrCl2:Sm3+ PQDs",
  "Perovskite_additive_concentration": "0.015 mol/L",
  "Perovskite_bandgap": "1.582 eV",
  "Perovskite_deposition_method": "Spin-coating",
  "Perovskite_deposition_sequential_spin_coating": "False",
  "Perovskite_deposition_spin_coating_antisolvent": "Chlorobenzene",
  "Perovskite_deposition_reaction_solutions_compounds": "PbI2;MAI",
  "Perovskite_deposition_reaction_solutions_concentrations": "461 mg/mL;159 mg/mL",
  "Perovskite_deposition_final_solutions_concentration_before_deposition": "Null",
  "Perovskite_deposition_solvents_compound": "DMF;DMSO",
  "Perovskite_deposition_solvents_mixing_ratio": "7:3",
  "Perovskite_deposition_synthesis_atmosphere": "Null",
  "Perovskite_deposition_synthesis_atmosphere_pressure": "Null",
  "Perovskite_deposition_synthesis_atmosphere_relative_humidity": "Null",
  "Perovskite_deposition_spin_coating_speed": "600 rpm;4000 rpm",
  "Perovskite_deposition_spin_coating_time": "6 s;40 s",
  "Perovskite_deposition_thermal_annealing_atmosphere": "Null",
  "Perovskite_deposition_thermal_annealing_temperature": "100 °C",
  "Perovskite_deposition_thermal_annealing_time": "10 min",
  "Perovskite_surface_treatment_material": "Null",
  "Perovskite_surface_treatment_method": "Null",
  "Perovskite_surface_treatment_solution_concentration": "Null",
  "Perovskite_surface_treatment_solvents_compound": "Null",
  "Perovskite_surface_treatment_synthesis_atmosphere": "Null",
  "Perovskite_surface_treatment_synthesis_atmosphere_pressure": "Null",
  "Perovskite_surface_treatment_synthesis_atmosphere_relative_humidity": "Null",
  "Perovskite_surface_treatment_deposition_spin_coating_speed": "Null",
  "Perovskite_surface_treatment_deposition_spin_coating_time": "Null",
  "Perovskite_surface_treatment_deposition_thermal_annealing_temperature": "Null",
  "Perovskite_surface_treatment_deposition_thermal_annealing_time": "Null",
  "HTL_thickness": "145 nm",
  "HTL_stack_sequence": "Spiro-OMeTAD",
  "HTL_additive_compound": "Li-TFSI;tBP",
  "HTL_additive_concentration": "520 mg/mL;28.8 µL/mL",
  "HTL_deposition_method": "Spin-coating",
  "HTL_deposition_solution_concentration": "72.3 mg/mL",
  "HTL_deposition_solvents_compound": "Chlorobenzene",
  "HTL_deposition_synthesis_atmosphere": "Null",
  "HTL_deposition_synthesis_atmosphere_pressure": "Null",
  "HTL_deposition_synthesis_atmosphere_relative_humidity": "Null",
  "HTL_deposition_spin_coating_speed": "3000 rpm",
  "HTL_deposition_spin_coating_time": "30 s",
  "HTL_deposition_thermal_annealing_temperature": "Null",
  "HTL_deposition_thermal_annealing_time": "Null",
  "Backcontact_thickness": "120 nm",
  "Beckcontact_deposition_method": "Thermal evaporation",
  "Backcontact_deposition_atmosphere_pressure": "Null",
  "Encapsulation_method": "Null",
  "Encapsulation_atmosphere": "Null",
  "JV_measured_device_matching": "True",
  "JV_measured_reverse_scan_Voc": "1.20 V",
  "JV_measured_reverse_scan_Jsc": "23.60 mA/cm2",
  "JV_measured_reverse_scan_FF": "79.52 %",
  "JV_measured_reverse_scan_PCE": "22.52 %",
  "JV_measured_forward_scan_Voc": "Null",
  "JV_measured_forward_scan_Jsc": "Null",
  "JV_measured_forward_scan_FF": "Null",
  "JV_measured_forward_scan_PCE": "Null",
  "JV_measured_light_spectra": "AM1.5G",
  "JV_measured_light_spectra_intensity": "100 mW/cm2",
  "JV_measured_scan_speed": "Null",
  "JV_measured_scan_delay_time": "Null",
  "JV_certified_PCE": "Null",
  "Stabilized_measured_PCE": "21.76 %",
  "Stabilized_certified_PCE": "Null",
  "Stability_test_device_matching": "True",
  "Stability_test_temperature": "Null",
  "Stability_test_atmosphere": "Ambient",
  "Stability_test_light_spectra": "AM1.5G",
  "Stability_test_light_intensity": "100 mW/cm2",
  "Stability_test_relative_humidity": "20-30 %",
  "Stability_PCE_after_time": "200 hours",
  "Stability_PCE_after_time_value": "86 %"
}

File: dataset/2021-2025/10.1002_adfm.202110346/Device_BestPCE_o3_10.1002_adfm.202110346.json
{
  "Ref_DOI": "10.1002/adfm.202110346",
  "Ref_journal": "Advanced Functional Materials",
  "Ref_publication_year": "2022",
  "Ref_title": "Synergistic Effects of Multifunctional Lanthanides Doped CsPbBrCl2 Quantum Dots for Efficient and Stable MAPbI3 Perovskite Solar Cells",
  "Cell_architecture": "NIP",
  "Cell_stack_sequence": "FTO/SnO2/MAPbI3:CsPbBrCl2:Sm3+ PQDs/Spiro-OMeTAD/Ag",
  "Cell_area_measured": "0.1 cm2",
  "ETL_thickness": "26 nm",
  "ETL_stack_sequence": "SnO2",
  "ETL_additive_compound": "Null",
  "ETL_additive_concentration": "Null",
  "ETL_deposition_method": "Spin-coating",
  "ETL_deposition_solution_concentration": "SnO2:H2O 1:1 v/v",
  "ETL_deposition_solvents_compound": "Water",
  "ETL_deposition_synthesis_atmosphere": "Null",
  "ETL_deposition_synthesis_atmosphere_pressure": "Null",
  "ETL_deposition_synthesis_atmosphere_relative_humidity": "Null",
  "ETL_deposition_spin_coating_speed": "5000 rpm",
  "ETL_deposition_spin_coating_time": "30 s",
  "ETL_deposition_thermal_annealing_temperature": "150 °C",
  "ETL_deposition_thermal_annealing_time": "30 min",
  "Perovskite_dimension": "3D",
  "Perovskite_thickness": "386 nm",
  "Perovskite_composition_long_form": "MAPbI3",
  "Perovskite_additive_compound": "CsPbBrCl2:Sm3+ PQDs",
  "Perovskite_additive_concentration": "Null",
  "Perovskite_bandgap": "1.582 eV",
  "Perovskite_deposition_method": "Spin-coating",
  "Perovskite_deposition_sequential_spin_coating": "False",
  "Perovskite_deposition_spin_coating_antisolvent": "Chlorobenzene",
  "Perovskite_deposition_reaction_solutions_compounds": "PbI2;MAI",
  "Perovskite_deposition_reaction_solutions_concentrations": "461 g/mL;159 g/mL",
  "Perovskite_deposition_final_solutions_concentration_before_deposition": "Null",
  "Perovskite_deposition_solvents_compound": "DMF;DMSO",
  "Perovskite_deposition_solvents_mixing_ratio": "7:3 v/v",
  "Perovskite_deposition_synthesis_atmosphere": "Null",
  "Perovskite_deposition_synthesis_atmosphere_pressure": "Null",
  "Perovskite_deposition_synthesis_atmosphere_relative_humidity": "Null",
  "Perovskite_deposition_spin_coating_speed": "600 rpm;4000 rpm",
  "Perovskite_deposition_spin_coating_time": "6 s;40 s",
  "Perovskite_deposition_thermal_annealing_atmosphere": "Null",
  "Perovskite_deposition_thermal_annealing_temperature": "100 °C",
  "Perovskite_deposition_thermal_annealing_time": "10 min",
  "Perovskite_surface_treatment_material": "Null",
  "Perovskite_surface_treatment_method": "Null",
  "Perovskite_surface_treatment_solution_concentration": "Null",
  "Perovskite_surface_treatment_solvents_compound": "Null",
  "Perovskite_surface_treatment_synthesis_atmosphere": "Null",
  "Perovskite_surface_treatment_synthesis_atmosphere_pressure": "Null",
  "Perovskite_surface_treatment_synthesis_atmosphere_relative_humidity": "Null",
  "Perovskite_surface_treatment_deposition_spin_coating_speed": "Null",
  "Perovskite_surface_treatment_deposition_spin_coating_time": "Null",
  "Perovskite_surface_treatment_deposition_thermal_annealing_temperature": "Null",
  "Perovskite_surface_treatment_deposition_thermal_annealing_time": "Null",
  "HTL_thickness": "145 nm",
  "HTL_stack_sequence": "Spiro-OMeTAD",
  "HTL_additive_compound": "tBP;Li-TFSI",
  "HTL_additive_concentration": "28.8 µL/mL;17.5 µL/mL of 520 mg/mL Li-TFSI solution",
  "HTL_deposition_method": "Spin-coating",
  "HTL_deposition_solution_concentration": "72.3 mg/mL",
  "HTL_deposition_solvents_compound": "Chlorobenzene",
  "HTL_deposition_synthesis_atmosphere": "Null",
  "HTL_deposition_synthesis_atmosphere_pressure": "Null",
  "HTL_deposition_synthesis_atmosphere_relative_humidity": "Null",
  "HTL_deposition_spin_coating_speed": "3000 rpm",
  "HTL_deposition_spin_coating_time": "30 s",
  "HTL_deposition_thermal_annealing_temperature": "Null",
  "HTL_deposition_thermal_annealing_time": "Null",
  "Backcontact_thickness": "100 nm",
  "Beckcontact_deposition_method": "Thermal evaporation",
  "Backcontact_deposition_atmosphere_pressure": "Null",
  "Encapsulation_method": "Null",
  "Encapsulation_atmosphere": "Null",
  "JV_measured_device_matching": "True",
  "JV_measured_reverse_scan_Voc": "1.20 V",
  "JV_measured_reverse_scan_Jsc": "23.60 mA/cm2",
  "JV_measured_reverse_scan_FF": "79.52 %",
  "JV_measured_reverse_scan_PCE": "22.52 %",
  "JV_measured_forward_scan_Voc": "Null",
  "JV_measured_forward_scan_Jsc": "Null",
  "JV_measured_forward_scan_FF": "Null",
  "JV_measured_forward_scan_PCE": "Null",
  "JV_measured_light_spectra": "AM1.5G",
  "JV_measured_light_spectra_intensity": "100 mW/cm2",
  "JV_measured_scan_speed": "Null",
  "JV_measured_scan_delay_time": "Null",
  "JV_certified_PCE": "Null",
  "Stabilized_measured_PCE": "21.76 %",
  "Stabilized_certified_PCE": "Null",
  "Stability_test_device_matching": "True",
  "Stability_test_temperature": "Null",
  "Stability_test_atmosphere": "Air (dark)",
  "Stability_test_light_spectra": "Null",
  "Stability_test_light_intensity": "Null",
  "Stability_test_relative_humidity": "20-30 %",
  "Stability_PCE_after_time": "3000 h",
  "Stability_PCE_after_time_value": "90% of initial"
}

File: dataset/2021-2025/10.1002_adfm.202110346/Device_BestPCE_o4_mini_10.1002_adfm.202110346.json
{
  "Ref_DOI": "10.1002/adfm.202110346",
  "Ref_journal": "Adv. Funct. Mater.",
  "Ref_publication_year": "2022",
  "Ref_title": "Synergistic Effects of Multifunctional Lanthanides Doped CsPbBrCl2 Quantum Dots for Efficient and Stable MAPbI3 Perovskite Solar Cells",
  "Cell_architecture": "NIP",
  "Cell_stack_sequence": "FTO/SnO2/MAPbI3/Spiro-OMeTAD/Ag",
  "Cell_area_measured": "0.1 cm2",
  "ETL_thickness": "Null",
  "ETL_stack_sequence": "SnO2",
  "ETL_additive_compound": "Null",
  "ETL_additive_concentration": "Null",
  "ETL_deposition_method": "Spin-coating",
  "ETL_deposition_solution_concentration": "Null",
  "ETL_deposition_solvents_compound": "H2O",
  "ETL_deposition_synthesis_atmosphere": "Air",
  "ETL_deposition_synthesis_atmosphere_pressure": "1 atm",
  "ETL_deposition_synthesis_atmosphere_relative_humidity": "Null",
  "ETL_deposition_spin_coating_speed": "5000 rpm",
  "ETL_deposition_spin_coating_time": "30 s",
  "ETL_deposition_thermal_annealing_temperature": "150 °C",
  "ETL_deposition_thermal_annealing_time": "30 min",
  "Perovskite_dimension": "3D",
  "Perovskite_thickness": "386 nm",
  "Perovskite_composition_long_form": "MAPbI3",
  "Perovskite_additive_compound": "CsPbBrCl2:Sm3+ PQDs",
  "Perovskite_additive_concentration": "0.015 M",
  "Perovskite_bandgap": "1.58 eV",
  "Perovskite_deposition_method": "Spin-coating",
  "Perovskite_deposition_sequential_spin_coating": "False",
  "Perovskite_deposition_spin_coating_antisolvent": "Chlorobenzene",
  "Perovskite_deposition_reaction_solutions_compounds": "PbI2;MAI",
  "Perovskite_deposition_reaction_solutions_concentrations": "461 mg/mL;159 mg/mL",
  "Perovskite_deposition_final_solutions_concentration_before_deposition": "Null",
  "Perovskite_deposition_solvents_compound": "DMF;DMSO",
  "Perovskite_deposition_solvents_mixing_ratio": "7:3",
  "Perovskite_deposition_synthesis_atmosphere": "Air",
  "Perovskite_deposition_synthesis_atmosphere_pressure": "1 atm",
  "Perovskite_deposition_synthesis_atmosphere_relative_humidity": "Null",
  "Perovskite_deposition_spin_coating_speed": "600 rpm;4000 rpm",
  "Perovskite_deposition_spin_coating_time": "6 s;40 s",
  "Perovskite_deposition_thermal_annealing_atmosphere": "Air",
  "Perovskite_deposition_thermal_annealing_temperature": "100 °C",
  "Perovskite_deposition_thermal_annealing_time": "10 min",
  "Perovskite_surface_treatment_material": "Null",
  "Perovskite_surface_treatment_method": "Null",
  "Perovskite_surface_treatment_solution_concentration": "Null",
  "Perovskite_surface_treatment_solvents_compound": "Null",
  "Perovskite_surface_treatment_synthesis_atmosphere": "Null",
  "Perovskite_surface_treatment_synthesis_atmosphere_pressure": "Null",
  "Perovskite_surface_treatment_synthesis_atmosphere_relative_humidity": "Null",
  "Perovskite_surface_treatment_deposition_spin_coating_speed": "Null",
  "Perovskite_surface_treatment_deposition_spin_coating_time": "Null",
  "Perovskite_surface_treatment_deposition_thermal_annealing_temperature": "Null",
  "Perovskite_surface_treatment_deposition_thermal_annealing_time": "Null",
  "HTL_thickness": "145 nm",
  "HTL_stack_sequence": "Spiro-OMeTAD",
  "HTL_additive_compound": "tBP;Li-TFSI",
  "HTL_additive_concentration": "Null;520 mg/mL",
  "HTL_deposition_method": "Spin-coating",
  "HTL_deposition_solution_concentration": "72.3 mg/mL",
  "HTL_deposition_solvents_compound": "Chlorobenzene",
  "HTL_deposition_synthesis_atmosphere": "Air",
  "HTL_deposition_synthesis_atmosphere_pressure": "1 atm",
  "HTL_deposition_synthesis_atmosphere_relative_humidity": "Null",
  "HTL_deposition_spin_coating_speed": "3000 rpm",
  "HTL_deposition_spin_coating_time": "30 s",
  "HTL_deposition_thermal_annealing_temperature": "Null",
  "HTL_deposition_thermal_annealing_time": "Null",
  "Backcontact_thickness": "100 nm",
  "Beckcontact_deposition_method": "Thermal evaporation",
  "Backcontact_deposition_atmosphere_pressure": "Null",
  "Encapsulation_method": "Null",
  "Encapsulation_atmosphere": "Null",
  "JV_measured_device_matching": "True",
  "JV_measured_reverse_scan_Voc": "1.20",
  "JV_measured_reverse_scan_Jsc": "23.60",
  "JV_measured_reverse_scan_FF": "79.52",
  "JV_measured_reverse_scan_PCE": "22.52",
  "JV_measured_forward_scan_Voc": "Null",
  "JV_measured_forward_scan_Jsc": "Null",
  "JV_measured_forward_scan_FF": "Null",
  "JV_measured_forward_scan_PCE": "Null",
  "JV_measured_light_spectra": "AM 1.5G",
  "JV_measured_light_spectra_intensity": "100 mW/cm2",
  "JV_measured_scan_speed": "Null",
  "JV_measured_scan_delay_time": "Null",
  "JV_certified_PCE": "Null",
  "Stabilized_measured_PCE": "21.76",
  "Stabilized_certified_PCE": "Null",
  "Stability_test_device_matching": "True",
  "Stability_test_temperature": "25 °C",
  "Stability_test_atmosphere": "Air",
  "Stability_test_light_spectra": "AM 1.5G",
  "Stability_test_light_intensity": "100 mW/cm2",
  "Stability_test_relative_humidity": "Null",
  "Stability_PCE_after_time": "200 hours",
  "Stability_PCE_after_time_value": "86%"
}

File: dataset/2021-2025/10.1002_adfm.202112032/Device_BestPCE_10.1002_adfm.202112032.json
{
    "Ref_DOI": "10.1002/adfm.202112032",
    "Ref_journal": "Adv. Funct. Mater.",
    "Ref_publication_year": "2022",
    "Ref_title": "Symmetrical Acceptor–Donor–Acceptor Molecule as a Versatile Defect Passivation Agent toward Efficient FA0.85MA0.15PbI3 Perovskite Solar Cells",
    "Cell_architecture": "NIP",
    "Cell_stack_sequence": "FTO/TiO2/FA0.85MA0.15PbI3/Spiro-OMeTAD/Au",
    "Cell_area_measured": "0.09 cm2",
    "ETL_thickness": "~40 nm",
    "ETL_stack_sequence": "TiO2",
    "ETL_additive_compound": "Null",
    "ETL_additive_concentration": "Null",
    "ETL_deposition_method": "Spin-coating",
    "ETL_deposition_solution_concentration": "Null",
    "ETL_deposition_solvents_compound": "Null",
    "ETL_deposition_synthesis_atmosphere": "Air",
    "ETL_deposition_synthesis_atmosphere_pressure": "1 atm",
    "ETL_deposition_synthesis_atmosphere_relative_humidity": "Null",
    "ETL_deposition_spin_coating_speed": "Null",
    "ETL_deposition_spin_coating_time": "Null",
    "ETL_deposition_thermal_annealing_temperature": "200 °C",
    "ETL_deposition_thermal_annealing_time": "30 min",
    "Perovskite_dimension": "3D",
    "Perovskite_thickness": "Null",
    "Perovskite_composition_long_form": "FA0.85MA0.15PbI3",
    "Perovskite_additive_compound": "IDT-OD",
    "Perovskite_additive_concentration": "0.88 mg/mL",
    "Perovskite_bandgap": "Null",
    "Perovskite_deposition_method": "Spin-coating",
    "Perovskite_deposition_sequential_spin_coating": "True",
    "Perovskite_deposition_spin_coating_antisolvent": "Null",
    "Perovskite_deposition_reaction_solutions_compounds": "PbI2;MAI;FAI",
    "Perovskite_deposition_reaction_solutions_concentrations": "1 M;0.15 M;0.85 M",
    "Perovskite_deposition_final_solutions_concentration_before_deposition": "Null",
    "Perovskite_deposition_solvents_compound": "DMF;DMSO",
    "Perovskite_deposition_solvents_mixing_ratio": "4:1",
    "Perovskite_deposition_synthesis_atmosphere": "Null",
    "Perovskite_deposition_synthesis_atmosphere_pressure": "Null",
    "Perovskite_deposition_synthesis_atmosphere_relative_humidity": "Null",
    "Perovskite_deposition_spin_coating_speed": "1000 rpm;4000 rpm",
    "Perovskite_deposition_spin_coating_time": "10 s;45 s",
    "Perovskite_deposition_thermal_annealing_atmosphere": "Null",
    "Perovskite_deposition_thermal_annealing_temperature": "150 °C",
    "Perovskite_deposition_thermal_annealing_time": "30 min",
    "Perovskite_surface_treatment_material": "Null",
    "Perovskite_surface_treatment_method": "Null",
    "Perovskite_surface_treatment_solution_concentration": "Null",
    "Perovskite_surface_treatment_solvents_compound": "Null",
    "Perovskite_surface_treatment_synthesis_atmosphere": "Null",
    "Perovskite_surface_treatment_synthesis_atmosphere_pressure": "Null",
    "Perovskite_surface_treatment_synthesis_atmosphere_relative_humidity": "Null",
    "Perovskite_surface_treatment_deposition_spin_coating_speed": "Null",
    "Perovskite_surface_treatment_deposition_spin_coating_time": "Null",
    "Perovskite_surface_treatment_deposition_thermal_annealing_temperature": "Null",
    "Perovskite_surface_treatment_deposition_thermal_annealing_time": "Null",
    "HTL_thickness": "Null",
    "HTL_stack_sequence": "Spiro-OMeTAD",
    "HTL_additive_compound": "Li-TFSI;tBP",
    "HTL_additive_concentration": "520 mg/mL",
    "HTL_deposition_method": "Spin-Coating",
    "HTL_deposition_solution_concentration": "Null",
    "HTL_deposition_solvents_compound": "Chlorobenzene",
    "HTL_deposition_synthesis_atmosphere": "Null",
    "HTL_deposition_synthesis_atmosphere_pressure": "Null",
    "HTL_deposition_synthesis_atmosphere_relative_humidity": "Null",
    "HTL_deposition_spin_coating_speed": "5000 rpm",
    "HTL_deposition_spin_coating_time": "30 s",
    "HTL_deposition_thermal_annealing_temperature": "Null",
    "HTL_deposition_thermal_annealing_time": "Null",
    "Backcontact_thickness": "80 nm",
    "Beckcontact_deposition_method": "Thermal evaporation",
    "Backcontact_deposition_atmosphere_pressure": "Null",
    "Encapsulation_method": "Null",
    "Encapsulation_atmosphere": "Null",
    "JV_measured_device_matching": "True",
    "JV_measured_reverse_scan_Voc": "1.176 V",
    "JV_measured_reverse_scan_Jsc": "25.11 mA/cm2",
    "JV_measured_reverse_scan_FF": "81.38 %",
    "JV_measured_reverse_scan_PCE": "24.04 %",
    "JV_measured_forward_scan_Voc": "1.12 V",
    "JV_measured_forward_scan_Jsc": "25.09 mA/cm2",
    "JV_measured_forward_scan_FF": "78.89 %",
    "JV_measured_forward_scan_PCE": "22.29 %",
    "JV_measured_light_spectra": "AM1.5G",
    "JV_measured_light_spectra_intensity": "100 mW/cm2",
    "JV_measured_scan_speed": "Null",
    "JV_measured_scan_delay_time": "Null",
    "JV_certified_PCE": "Null",
    "Stabilized_measured_PCE": "23.91 %",
    "Stabilized_certified_PCE": "Null",
    "Stability_test_device_matching": "True",
    "Stability_test_temperature": "85 °C",
    "Stability_test_atmosphere": "N2",
    "Stability_test_light_spectra": "Null",
    "Stability_test_light_intensity": "Null",
    "Stability_test_relative_humidity": "Null",
    "Stability_PCE_after_time": "500 hours",
    "Stability_PCE_after_time_value": "83 %"
}

File: dataset/2021-2025/10.1002_adfm.202112032/Device_BestPCE_Gemini_1.5_pro_10.1002_adfm.202112032.json
{
  "Ref_DOI": "10.1002/adfm.202112032",
  "Ref_journal": "Adv. Funct. Mater.",
  "Ref_publication_year": "2022",
  "Ref_title": "Symmetrical Acceptor–Donor–Acceptor Molecule as a Versatile Defect Passivation Agent toward Efficient FA0.85MA0.15PbI3 Perovskite Solar Cells",
  "Cell_architecture": "NIP",
  "Cell_stack_sequence": "FTO/TiO2/FA0.85MA0.15PbI3/Spiro-OMeTAD/Au",
  "Cell_area_measured": "0.09 cm2",
  "ETL_thickness": "40 nm",
  "ETL_stack_sequence": "TiO2",
  "ETL_additive_compound": "Null",
  "ETL_additive_concentration": "Null",
  "ETL_deposition_method": "Spin-coating",
  "ETL_deposition_solution_concentration": "40 mM",
  "ETL_deposition_solvents_compound": "Water",
  "ETL_deposition_synthesis_atmosphere": "Air",
  "ETL_deposition_synthesis_atmosphere_pressure": "1 atm",
  "ETL_deposition_synthesis_atmosphere_relative_humidity": "Null",
  "ETL_deposition_spin_coating_speed": "Null",
  "ETL_deposition_spin_coating_time": "Null",
  "ETL_deposition_thermal_annealing_temperature": "200 °C",
  "ETL_deposition_thermal_annealing_time": "30 min",
  "Perovskite_dimension": "3D",
  "Perovskite_thickness": "Null",
  "Perovskite_composition_long_form": "FA0.85MA0.15PbI3",
  "Perovskite_additive_compound": "IDT-OD",
  "Perovskite_additive_concentration": "0.88 mg/mL",
  "Perovskite_bandgap": "Null",
  "Perovskite_deposition_method": "Spin-coating",
  "Perovskite_deposition_sequential_spin_coating": "False",
  "Perovskite_deposition_spin_coating_antisolvent": "Chlorobenzene",
  "Perovskite_deposition_reaction_solutions_compounds": "PbI2;FAI;MAI",
  "Perovskite_deposition_reaction_solutions_concentrations": "1 M;0.85 M;0.15 M",
  "Perovskite_deposition_final_solutions_concentration_before_deposition": "Null",
  "Perovskite_deposition_solvents_compound": "DMF;DMSO",
  "Perovskite_deposition_solvents_mixing_ratio": "4:1",
  "Perovskite_deposition_synthesis_atmosphere": "Null",
  "Perovskite_deposition_synthesis_atmosphere_pressure": "1 atm",
  "Perovskite_deposition_synthesis_atmosphere_relative_humidity": "Null",
  "Perovskite_deposition_spin_coating_speed": "1000 rpm;4000 rpm",
  "Perovskite_deposition_spin_coating_time": "10 s;45 s",
  "Perovskite_deposition_thermal_annealing_atmosphere": "Null",
  "Perovskite_deposition_thermal_annealing_temperature": "150 °C",
  "Perovskite_deposition_thermal_annealing_time": "30 min",
  "Perovskite_surface_treatment_material": "Null",
  "Perovskite_surface_treatment_method": "Null",
  "Perovskite_surface_treatment_solution_concentration": "Null",
  "Perovskite_surface_treatment_solvents_compound": "Null",
  "Perovskite_surface_treatment_synthesis_atmosphere": "Null",
  "Perovskite_surface_treatment_synthesis_atmosphere_pressure": "Null",
  "Perovskite_surface_treatment_synthesis_atmosphere_relative_humidity": "Null",
  "Perovskite_surface_treatment_deposition_spin_coating_speed": "Null",
  "Perovskite_surface_treatment_deposition_spin_coating_time": "Null",
  "Perovskite_surface_treatment_deposition_thermal_annealing_temperature": "Null",
  "Perovskite_surface_treatment_deposition_thermal_annealing_time": "Null",
  "HTL_thickness": "Null",
  "HTL_stack_sequence": "Spiro-OMeTAD",
  "HTL_additive_compound": "4-tert-butylpyridine;Li-TFSI",
  "HTL_additive_concentration": "36 µL/mL; 520 mg/mL",
  "HTL_deposition_method": "Spin-coating",
  "HTL_deposition_solution_concentration": "90 mg/mL",
  "HTL_deposition_solvents_compound": "Chlorobenzene",
  "HTL_deposition_synthesis_atmosphere": "Null",
  "HTL_deposition_synthesis_atmosphere_pressure": "1 atm",
  "HTL_deposition_synthesis_atmosphere_relative_humidity": "Null",
  "HTL_deposition_spin_coating_speed": "5000 rpm",
  "HTL_deposition_spin_coating_time": "30 s",
  "HTL_deposition_thermal_annealing_temperature": "Null",
  "HTL_deposition_thermal_annealing_time": "Null",
  "Backcontact_thickness": "80 nm",
  "Beckcontact_deposition_method": "Thermal evaporation",
  "Backcontact_deposition_atmosphere_pressure": "Null",
  "Encapsulation_method": "Null",
  "Encapsulation_atmosphere": "Null",
  "JV_measured_device_matching": "True",
  "JV_measured_reverse_scan_Voc": "1.176 V",
  "JV_measured_reverse_scan_Jsc": "25.11 mA/cm2",
  "JV_measured_reverse_scan_FF": "81.38 %",
  "JV_measured_reverse_scan_PCE": "24.04 %",
  "JV_measured_forward_scan_Voc": "1.12 V",
  "JV_measured_forward_scan_Jsc": "25.09 mA/cm2",
  "JV_measured_forward_scan_FF": "78.89 %",
  "JV_measured_forward_scan_PCE": "22.29 %",
  "JV_measured_light_spectra": "AM1.5G",
  "JV_measured_light_spectra_intensity": "100 mW/cm2",
  "JV_measured_scan_speed": "Null",
  "JV_measured_scan_delay_time": "Null",
  "JV_certified_PCE": "Null",
  "Stabilized_measured_PCE": "23.91 %",
  "Stabilized_certified_PCE": "Null",
  "Stability_test_device_matching": "True",
  "Stability_test_temperature": "85 °C",
  "Stability_test_atmosphere": "N2",
  "Stability_test_light_spectra": "Null",
  "Stability_test_light_intensity": "Null",
  "Stability_test_relative_humidity": "Null",
  "Stability_PCE_after_time": "500 h",
  "Stability_PCE_after_time_value": "83%"
}
