Repository: jiayijdong/PSCbench

# PSCbench


**PSCbench** is a novel benchmark for materials science research-level scientific
dataset curation sourced from published journals. The benchmark is designed to evaluate the complex classification capabilities,
strong domain knowledge, and advanced calculation skills of LLMs.

## Data


The PSCbench dataset is under dataset folder in json file format. Each file is list of dictionary and can be extracted using following scripts.
Each file stands for one published journal, which is fully elaborated in the paper. 

```
with open("./dataset/retroactive/{}.json".format(subject), encoding='utf-8') as json_file:
    problems=json.load(json_file)
```

File: dataset/2021-2025/10.1002_adfm.202112032/Device_BestPCE_Gemini_2.0_Flash_10.1002_adfm.202112032.json
{
  "Ref_DOI": "10.1002/adfm.202112032",
  "Ref_journal": "Adv. Funct. Mater.",
  "Ref_publication_year": "2022",
  "Ref_title": "Symmetrical Acceptor–Donor–Acceptor Molecule as a Versatile Defect Passivation Agent toward Efficient FA0.85MA0.15PbI3 Perovskite Solar Cells",
  "Cell_architecture": "NIP",
  "Cell_stack_sequence": "FTO/TiO2/Perovskite/Spiro-OMeTAD/Au",
  "Cell_area_measured": "0.09 cm2",
  "ETL_thickness": "40",
  "ETL_stack_sequence": "TiO2",
  "ETL_additive_compound": "Null",
  "ETL_additive_concentration": "Null",
  "ETL_deposition_method": "TiCl4 aqueous solution",
  "ETL_deposition_solution_concentration": "40 × 10−3 M",
  "ETL_deposition_solvents_compound": "water",
  "ETL_deposition_synthesis_atmosphere": "Air",
  "ETL_deposition_synthesis_atmosphere_pressure": "1 atm",
  "ETL_deposition_synthesis_atmosphere_relative_humidity": "Null",
  "ETL_deposition_spin_coating_speed": "Null",
  "ETL_deposition_spin_coating_time": "Null",
  "ETL_deposition_thermal_annealing_temperature": "200",
  "ETL_deposition_thermal_annealing_time": "30",
  "Perovskite_dimension": "3D",
  "Perovskite_thickness": "Null",
  "Perovskite_composition_long_form": "FA0.85MA0.15PbI3",
  "Perovskite_additive_compound": "IDT-OD",
  "Perovskite_additive_concentration": "0.88 mg/mL",
  "Perovskite_bandgap": "Null",
  "Perovskite_deposition_method": "Spin-coating",
  "Perovskite_deposition_sequential_spin_coating": "False",
  "Perovskite_deposition_spin_coating_antisolvent": "Chlorobenzene",
  "Perovskite_deposition_reaction_solutions_compounds": "PbI2;FAI;MAI",
  "Perovskite_deposition_reaction_solutions_concentrations": "1 M;0.85 M;0.15 M",
  "Perovskite_deposition_final_solutions_concentration_before_deposition": "Null",
  "Perovskite_deposition_solvents_compound": "DMF;DMSO",
  "Perovskite_deposition_solvents_mixing_ratio": "4:1",
  "Perovskite_deposition_synthesis_atmosphere": "Null",
  "Perovskite_deposition_synthesis_atmosphere_pressure": "Null",
  "Perovskite_deposition_synthesis_atmosphere_relative_humidity": "Null",
  "Perovskite_deposition_spin_coating_speed": "1000;4000",
  "Perovskite_deposition_spin_coating_time": "10;45",
  "Perovskite_deposition_thermal_annealing_atmosphere": "Null",
  "Perovskite_deposition_thermal_annealing_temperature": "150",
  "Perovskite_deposition_thermal_annealing_time": "30",
  "Perovskite_surface_treatment_material": "Null",
  "Perovskite_surface_treatment_method": "Null",
  "Perovskite_surface_treatment_solution_concentration": "Null",
  "Perovskite_surface_treatment_solvents_compound": "Null",
  "Perovskite_surface_treatment_synthesis_atmosphere": "Null",
  "Perovskite_surface_treatment_synthesis_atmosphere_pressure": "Null",
  "Perovskite_surface_treatment_synthesis_atmosphere_relative_humidity": "Null",
  "Perovskite_surface_treatment_deposition_spin_coating_speed": "Null",
  "Perovskite_surface_treatment_deposition_spin_coating_time": "Null",
  "Perovskite_surface_treatment_deposition_thermal_annealing_temperature": "Null",
  "Perovskite_surface_treatment_deposition_thermal_annealing_time": "Null",
  "HTL_thickness": "Null",
  "HTL_stack_sequence": "Spiro-OMeTAD",
  "HTL_additive_compound": "4 -tert-butylpyridine;Li -TFSI",
  "HTL_additive_concentration": "36 μL;22 μL",
  "HTL_deposition_method": "Spin-coating",
  "HTL_deposition_solution_concentration": "90 mg/mL",
  "HTL_deposition_solvents_compound": "chlorobenzene",
  "HTL_deposition_synthesis_atmosphere": "Null",
  "HTL_deposition_synthesis_atmosphere_pressure": "Null",
  "HTL_deposition_synthesis_atmosphere_relative_humidity": "Null",
  "HTL_deposition_spin_coating_speed": "5000",
  "HTL_deposition_spin_coating_time": "30",
  "HTL_deposition_thermal_annealing_temperature": "Null",
  "HTL_deposition_thermal_annealing_time": "Null",
  "Backcontact_thickness": "80",
  "Beckcontact_deposition_method": "Thermal evaporation",
  "Backcontact_deposition_atmosphere_pressure": "Null",
  "Encapsulation_method": "Null",
  "Encapsulation_atmosphere": "Null",
  "JV_measured_device_matching": "True",
  "JV_measured_reverse_scan_Voc": "1.176",
  "JV_measured_reverse_scan_Jsc": "25.11",
  "JV_measured_reverse_scan_FF": "81.38",
  "JV_measured_reverse_scan_PCE": "24.04",
  "JV_measured_forward_scan_Voc": "Null",
  "JV_measured_forward_scan_Jsc": "Null",
  "JV_measured_forward_scan_FF": "Null",
  "JV_measured_forward_scan_PCE": "Null",
  "JV_measured_light_spectra": "AM 1.5G",
  "JV_measured_light_spectra_intensity": "100 mW/cm2",
  "JV_measured_scan_speed": "Null",
  "JV_measured_scan_delay_time": "Null",
  "JV_certified_PCE": "Null",
  "Stabilized_measured_PCE": "23.91",
  "Stabilized_certified_PCE": "Null",
  "Stability_test_device_matching": "True",
  "Stability_test_temperature": "85",
  "Stability_test_atmosphere": "N2",
  "Stability_test_light_spectra": "Null",
  "Stability_test_light_intensity": "Null",
  "Stability_test_relative_humidity": "Null",
  "Stability_PCE_after_time": "500 hours",
  "Stability_PCE_after_time_value": "83"
}

File: dataset/2021-2025/10.1002_adfm.202112032/Device_BestPCE_Gemini_2.5_Flash_10.1002_adfm.202112032.json
{
  "Ref_DOI": "10.1002/adfm.202112032",
  "Ref_journal": "Adv. Funct. Mater.",
  "Ref_publication_year": "2022",
  "Ref_title": "Symmetrical Acceptor–Donor–Acceptor Molecule as a Versatile Defect Passivation Agent toward Efficient FA0.85MA 0.15PbI 3 Perovskite Solar Cells",
  "Cell_architecture": "NIP",
  "Cell_stack_sequence": "FTO/TiO2/FA0.85MA0.15PbI3/Spiro-OMeTAD/Au",
  "Cell_area_measured": "0.09 cm2",
  "ETL_thickness": "40 nm",
  "ETL_stack_sequence": "TiO2",
  "ETL_additive_compound": "Null",
  "ETL_additive_concentration": "Null",
  "ETL_deposition_method": "TiCl4 immersion",
  "ETL_deposition_solution_concentration": "0.04 M",
  "ETL_deposition_solvents_compound": "Water",
  "ETL_deposition_synthesis_atmosphere": "Null",
  "ETL_deposition_synthesis_atmosphere_pressure": "Null",
  "ETL_deposition_synthesis_atmosphere_relative_humidity": "Null",
  "ETL_deposition_spin_coating_speed": "Null",
  "ETL_deposition_spin_coating_time": "Null",
  "ETL_deposition_thermal_annealing_temperature": "200 °C",
  "ETL_deposition_thermal_annealing_time": "30 min",
  "Perovskite_dimension": "3D",
  "Perovskite_thickness": "Null",
  "Perovskite_composition_long_form": "FA0.85MA0.15PbI3",
  "Perovskite_additive_compound": "IDT-OD",
  "Perovskite_additive_concentration": "0.88 mg/mL",
  "Perovskite_bandgap": "1.56 eV",
  "Perovskite_deposition_method": "Spin-coating",
  "Perovskite_deposition_sequential_spin_coating": "True",
  "Perovskite_deposition_spin_coating_antisolvent": "Chlorobenzene",
  "Perovskite_deposition_reaction_solutions_compounds": "PbI2; MAI; FAI",
  "Perovskite_deposition_reaction_solutions_concentrations": "1 M; 0.15 M; 0.85 M",
  "Perovskite_deposition_final_solutions_concentration_before_deposition": "Null",
  "Perovskite_deposition_solvents_compound": "DMF; DMSO",
  "Perovskite_deposition_solvents_mixing_ratio": "4:1",
  "Perovskite_deposition_synthesis_atmosphere": "Null",
  "Perovskite_deposition_synthesis_atmosphere_pressure": "Null",
  "Perovskite_deposition_synthesis_atmosphere_relative_humidity": "Null",
  "Perovskite_deposition_spin_coating_speed": "1000 rpm; 4000 rpm",
  "Perovskite_deposition_spin_coating_time": "10 s; 45 s",
  "Perovskite_deposition_thermal_annealing_atmosphere": "Null",
  "Perovskite_deposition_thermal_annealing_temperature": "150 °C",
  "Perovskite_deposition_thermal_annealing_time": "30 min",
  "Perovskite_surface_treatment_material": "Null",
  "Perovskite_surface_treatment_method": "Null",
  "Perovskite_surface_treatment_solution_concentration": "Null",
  "Perovskite_surface_treatment_solvents_compound": "Null",
  "Perovskite_surface_treatment_synthesis_atmosphere": "Null",
  "Perovskite_surface_treatment_synthesis_atmosphere_pressure": "Null",
  "Perovskite_surface_treatment_synthesis_atmosphere_relative_humidity": "Null",
  "Perovskite_surface_treatment_deposition_spin_coating_speed": "Null",
  "Perovskite_surface_treatment_deposition_spin_coating_time": "Null",
  "Perovskite_surface_treatment_deposition_thermal_annealing_temperature": "Null",
  "Perovskite_surface_treatment_deposition_thermal_annealing_time": "Null",
  "HTL_thickness": "Null",
  "HTL_stack_sequence": "Spiro-OMeTAD",
  "HTL_additive_compound": "4-tert-butylpyridine; Li-TFSI",
  "HTL_additive_concentration": "36 μL in 1 mL solution; 520 mg/mL",
  "HTL_deposition_method": "Spin coating",
  "HTL_deposition_solution_concentration": "90 mg/mL",
  "HTL_deposition_solvents_compound": "Chlorobenzene",
  "HTL_deposition_synthesis_atmosphere": "Null",
  "HTL_deposition_synthesis_atmosphere_pressure": "Null",
  "HTL_deposition_synthesis_atmosphere_relative_humidity": "Null",
  "HTL_deposition_spin_coating_speed": "5000 rpm",
  "HTL_deposition_spin_coating_time": "30 s",
  "HTL_deposition_thermal_annealing_temperature": "Null",
  "HTL_deposition_thermal_annealing_time": "Null",
  "Backcontact_thickness": "80 nm",
  "Beckcontact_deposition_method": "Thermal evaporation",
  "Backcontact_deposition_atmosphere_pressure": "Null",
  "Encapsulation_method": "Null",
  "Encapsulation_atmosphere": "Null",
  "JV_measured_device_matching": "True",
  "JV_measured_reverse_scan_Voc": "1.13 V",
  "JV_measured_reverse_scan_Jsc": "25.15 mA/cm2",
  "JV_measured_reverse_scan_FF": "81.21 %",
  "JV_measured_reverse_scan_PCE": "23.14 %",
  "JV_measured_forward_scan_Voc": "1.12 V",
  "JV_measured_forward_scan_Jsc": "25.09 mA/cm2",
  "JV_measured_forward_scan_FF": "78.89 %",
  "JV_measured_forward_scan_PCE": "22.29 %",
  "JV_measured_light_spectra": "AM 1.5G",
  "JV_measured_light_spectra_intensity": "100 mW/cm2",
  "JV_measured_scan_speed": "Null",
  "JV_measured_scan_delay_time": "Null",
  "JV_certified_PCE": "Null",
  "Stabilized_measured_PCE": "23.91 %",
  "Stabilized_certified_PCE": "Null",
  "Stability_test_device_matching": "True",
  "Stability_test_temperature": "85 °C",
  "Stability_test_atmosphere": "N2",
  "Stability_test_light_spectra": "Null",
  "Stability_test_light_intensity": "Null",
  "Stability_test_relative_humidity": "Null",
  "Stability_PCE_after_time": "500 h",
  "Stability_PCE_after_time_value": "83 %"
}

File: dataset/2021-2025/10.1002_adfm.202112032/Device_BestPCE_claude_haiku_10.1002_adfm.202112032.json
{
  "Ref_DOI": "10.1002/adfm.202112032",
  "Ref_journal": "Advanced Functional Materials",
  "Ref_publication_year": "2022",
  "Ref_title": "Symmetrical Acceptor–Donor–Acceptor Molecule as a Versatile Defect Passivation Agent toward Efficient FA0.85MA0.15PbI3 Perovskite Solar Cells",
  "Cell_architecture": "NIP",
  "Cell_stack_sequence": "FTO/TiO2/Perovskite/Spiro-OMeTAD/Au",
  "Cell_area_measured": "0.09 cm2",
  "ETL_thickness": "40 nm",
  "ETL_stack_sequence": "Compact TiO2",
  "ETL_additive_compound": "Null",
  "ETL_additive_concentration": "Null",
  "ETL_deposition_method": "Spin-coating",
  "ETL_deposition_solution_concentration": "Null",
  "ETL_deposition_solvents_compound": "TiCl4 aqueous solution",
  "ETL_deposition_synthesis_atmosphere": "Air",
  "ETL_deposition_synthesis_atmosphere_pressure": "1 atm",
  "ETL_deposition_synthesis_atmosphere_relative_humidity": "Null",
  "ETL_deposition_spin_coating_speed": "Null",
  "ETL_deposition_spin_coating_time": "Null",
  "ETL_deposition_thermal_annealing_temperature": "200",
  "ETL_deposition_thermal_annealing_time": "30",
  "Perovskite_dimension": "3D",
  "Perovskite_thickness": "Null",
  "Perovskite_composition_long_form": "FA0.85MA0.15PbI3",
  "Perovskite_additive_compound": "IDT-OD",
  "Perovskite_additive_concentration": "0.88 mg/mL",
  "Perovskite_bandgap": "Null",
  "Perovskite_deposition_method": "Spin-coating",
  "Perovskite_deposition_sequential_spin_coating": "False",
  "Perovskite_deposition_spin_coating_antisolvent": "Chlorobenzene",
  "Perovskite_deposition_reaction_solutions_compounds": "PbI2; MAI; FAI",
  "Perovskite_deposition_reaction_solutions_concentrations": "1 M; 0.15 M; 0.85 M",
  "Perovskite_deposition_final_solutions_concentration_before_deposition": "Null",
  "Perovskite_deposition_solvents_compound": "DMF; DMSO",
  "Perovskite_deposition_solvents_mixing_ratio": "4:1",
  "Perovskite_deposition_synthesis_atmosphere": "Null",
  "Perovskite_deposition_synthesis_atmosphere_pressure": "1 atm",
  "Perovskite_deposition_synthesis_atmosphere_relative_humidity": "Null",
  "Perovskite_deposition_spin_coating_speed": "1000; 4000",
  "Perovskite_deposition_spin_coating_time": "10; 45",
  "Perovskite_deposition_thermal_annealing_atmosphere": "Air",
  "Perovskite_deposition_thermal_annealing_temperature": "150",
  "Perovskite_deposition_thermal_annealing_time": "30",
  "Perovskite_surface_treatment_material": "Null",
  "Perovskite_surface_treatment_method": "Null",
  "Perovskite_surface_treatment_solution_concentration": "Null",
  "Perovskite_surface_treatment_solvents_compound": "Null",
  "Perovskite_surface_treatment_synthesis_atmosphere": "Null",
  "Perovskite_surface_treatment_synthesis_atmosphere_pressure": "Null",
  "Perovskite_surface_treatment_synthesis_atmosphere_relative_humidity": "Null",
  "Perovskite_surface_treatment_deposition_spin_coating_speed": "Null",
  "Perovskite_surface_treatment_deposition_spin_coating_time": "Null",
  "Perovskite_surface_treatment_deposition_thermal_annealing_temperature": "Null",
  "Perovskite_surface_treatment_deposition_thermal_annealing_time": "Null",
  "HTL_thickness": "Null",
  "HTL_stack_sequence": "Spiro-OMeTAD",
  "HTL_additive_compound": "4-tert-butylpyridine; Li-TFSI",
  "HTL_additive_concentration": "36 μL; 22 μL of 520 mg/mL",
  "HTL_deposition_method": "Spin-coating",
  "HTL_deposition_solution_concentration": "90 mg",
  "HTL_deposition_solvents_compound": "Chlorobenzene",
  "HTL_deposition_synthesis_atmosphere": "Null",
  "HTL_deposition_synthesis_atmosphere_pressure": "1 atm",
  "HTL_deposition_synthesis_atmosphere_relative_humidity": "Null",
  "HTL_deposition_spin_coating_speed": "5000",
  "HTL_deposition_spin_coating_time": "30",
  "HTL_deposition_thermal_annealing_temperature": "Null",
  "HTL_deposition_thermal_annealing_time": "Null",
  "Backcontact_thickness": "80 nm",
  "Beckcontact_deposition_method": "Thermal evaporation",
  "Backcontact_deposition_atmosphere_pressure": "Null",
  "Encapsulation_method": "Null",
  "Encapsulation_atmosphere": "Null",
  "JV_measured_device_matching": "True",
  "JV_measured_reverse_scan_Voc": "1.176",
  "JV_measured_reverse_scan_Jsc": "25.11",
  "JV_measured_reverse_scan_FF": "81.38",
  "JV_measured_reverse_scan_PCE": "24.04",
  "JV_measured_forward_scan_Voc": "1.12",
  "JV_measured_forward_scan_Jsc": "25.09",
  "JV_measured_forward_scan_FF": "78.89",
  "JV_measured_forward_scan_PCE": "22.29",
  "JV_measured_light_spectra": "AM1.5G",
  "JV_measured_light_spectra_intensity": "100 mW/cm2",
  "JV_measured_scan_speed": "Null",
  "JV_measured_scan_delay_time": "Null",
  "JV_certified_PCE": "Null",
  "Stabilized_measured_PCE": "23.91",
  "Stabilized_certified_PCE": "Null",
  "Stability_test_device_matching": "True",
  "Stability_test_temperature": "85",
  "Stability_test_atmosphere": "N2",
  "Stability_test_light_spectra": "Null",
  "Stability_test_light_intensity": "Null",
  "Stability_test_relative_humidity": "Null",
  "Stability_PCE_after_time": "500 hours",
  "Stability_PCE_after_time_value": "83"
}

File: dataset/2021-2025/10.1002_adfm.202112032/Device_BestPCE_gpt4o_10.1002_adfm.202112032.json
{
  "Ref_DOI": "10.1002/adfm.202112032",
  "Ref_journal": "Adv. Funct. Mater.",
  "Ref_publication_year": "2022",
  "Ref_title": "Symmetrical Acceptor–Donor–Acceptor Molecule as a Versatile Defect Passivation Agent toward Efficient FA0.85MA0.15PbI3 Perovskite Solar Cells",
  "Cell_architecture": "NIP",
  "Cell_stack_sequence": "FTO/TiO2/FA0.85MA0.15PbI3/Spiro-OMeTAD/Au",
  "Cell_area_measured": "0.09 cm2",
  "ETL_thickness": "40 nm",
  "ETL_stack_sequence": "TiO2",
  "ETL_additive_compound": "Null",
  "ETL_additive_concentration": "Null",
  "ETL_deposition_method": "Spin-coating",
  "ETL_deposition_solution_concentration": "Null",
  "ETL_deposition_solvents_compound": "Null",
  "ETL_deposition_synthesis_atmosphere": "Air",
  "ETL_deposition_synthesis_atmosphere_pressure": "1 atm",
  "ETL_deposition_synthesis_atmosphere_relative_humidity": "Null",
  "ETL_deposition_spin_coating_speed": "Null",
  "ETL_deposition_spin_coating_time": "Null",
  "ETL_deposition_thermal_annealing_temperature": "200 °C",
  "ETL_deposition_thermal_annealing_time": "30 min",
  "Perovskite_dimension": "3D",
  "Perovskite_thickness": "Null",
  "Perovskite_composition_long_form": "FA0.85MA0.15PbI3",
  "Perovskite_additive_compound": "IDT-OD",
  "Perovskite_additive_concentration": "0.88 mg/mL",
  "Perovskite_bandgap": "Null",
  "Perovskite_deposition_method": "Spin-coating",
  "Perovskite_deposition_sequential_spin_coating": "True",
  "Perovskite_deposition_spin_coating_antisolvent": "Null",
  "Perovskite_deposition_reaction_solutions_compounds": "PbI2; FAI; MAI",
  "Perovskite_deposition_reaction_solutions_concentrations": "1 M; 0.85 M; 0.15 M",
  "Perovskite_deposition_final_solutions_concentration_before_deposition": "Null",
  "Perovskite_deposition_solvents_compound": "DMF; DMSO",
  "Perovskite_deposition_solvents_mixing_ratio": "4:1",
  "Perovskite_deposition_synthesis_atmosphere": "Null",
  "Perovskite_deposition_synthesis_atmosphere_pressure": "Null",
  "Perovskite_deposition_synthesis_atmosphere_relative_humidity": "Null",
  "Perovskite_deposition_spin_coating_speed": "1000 rpm; 4000 rpm",
  "Perovskite_deposition_spin_coating_time": "10 s; 45 s",
  "Perovskite_deposition_thermal_annealing_atmosphere": "Null",
  "Perovskite_deposition_thermal_annealing_temperature": "150 °C",
  "Perovskite_deposition_thermal_annealing_time": "30 min",
  "Perovskite_surface_treatment_material": "Null",
  "Perovskite_surface_treatment_method": "Null",
  "Perovskite_surface_treatment_solution_concentration": "Null",
  "Perovskite_surface_treatment_solvents_compound": "Null",
  "Perovskite_surface_treatment_synthesis_atmosphere": "Null",
  "Perovskite_surface_treatment_synthesis_atmosphere_pressure": "Null",
  "Perovskite_surface_treatment_synthesis_atmosphere_relative_humidity": "Null",
  "Perovskite_surface_treatment_deposition_spin_coating_speed": "Null",
  "Perovskite_surface_treatment_deposition_spin_coating_time": "Null",
  "Perovskite_surface_treatment_deposition_thermal_annealing_temperature": "Null",
  "Perovskite_surface_treatment_deposition_thermal_annealing_time": "Null",
  "HTL_thickness": "Null",
  "HTL_stack_sequence": "Spiro-OMeTAD",
  "HTL_additive_compound": "Li-TFSI; tBP",
  "HTL_additive_concentration": "520 mg/mL; Null",
  "HTL_deposition_method": "Spin-coating",
  "HTL_deposition_solution_concentration": "90 mg/mL",
  "HTL_deposition_solvents_compound": "Chlorobenzene",
  "HTL_deposition_synthesis_atmosphere": "Null",
  "HTL_deposition_synthesis_atmosphere_pressure": "Null",
  "HTL_deposition_synthesis_atmosphere_relative_humidity": "Null",
  "HTL_deposition_spin_coating_speed": "5000 rpm",
  "HTL_deposition_spin_coating_time": "30 s",
  "HTL_deposition_thermal_annealing_temperature": "Null",
  "HTL_deposition_thermal_annealing_time": "Null",
  "Backcontact_thickness": "80 nm",
  "Beckcontact_deposition_method": "Thermal evaporation",
  "Backcontact_deposition_atmosphere_pressure": "Null",
  "Encapsulation_method": "Null",
  "Encapsulation_atmosphere": "Null",
  "JV_measured_device_matching": "True",
  "JV_measured_reverse_scan_Voc": "1.176 V",
  "JV_measured_reverse_scan_Jsc": "25.11 mA/cm2",
  "JV_measured_reverse_scan_FF": "81.38 %",
  "JV_measured_reverse_scan_PCE": "24.04 %",
  "JV_measured_forward_scan_Voc": "1.12 V",
  "JV_measured_forward_scan_Jsc": "25.09 mA/cm2",
  "JV_measured_forward_scan_FF": "78.89 %",
  "JV_measured_forward_scan_PCE": "22.29 %",
  "JV_measured_light_spectra": "AM1.5G",
  "JV_measured_light_spectra_intensity": "100 mW/cm2",
  "JV_measured_scan_speed": "Null",
  "JV_measured_scan_delay_time": "Null",
  "JV_certified_PCE": "Null",
  "Stabilized_measured_PCE": "23.91 %",
  "Stabilized_certified_PCE": "Null",
  "Stability_test_device_matching": "True",
  "Stability_test_temperature": "85 °C",
  "Stability_test_atmosphere": "N2",
  "Stability_test_light_spectra": "Null",
  "Stability_test_light_intensity": "Null",
  "Stability_test_relative_humidity": "Null",
  "Stability_PCE_after_time": "500 hours",
  "Stability_PCE_after_time_value": "83 %"
}

File: dataset/2021-2025/10.1002_adfm.202112032/Device_BestPCE_gpt4o_mini_10.1002_adfm.202112032.json
{
  "Ref_DOI": "10.1002/adfm.202112032",
  "Ref_journal": "Adv. Funct. Mater.",
  "Ref_publication_year": "2022",
  "Ref_title": "Symmetrical Acceptor–Donor–Acceptor Molecule as a Versatile Defect Passivation Agent toward Efficient FA0.85MA0.15PbI3 Perovskite Solar Cells",
  "Cell_architecture": "NIP",
  "Cell_stack_sequence": "FTO/TiO2/FA0.85MA0.15PbI3/Spiro-OMeTAD/Au",
  "Cell_area_measured": "0.09 cm2",
  "ETL_thickness": "40 nm",
  "ETL_stack_sequence": "TiO2",
  "ETL_additive_compound": "Null",
  "ETL_additive_concentration": "Null",
  "ETL_deposition_method": "Spin-coating",
  "ETL_deposition_solution_concentration": "Null",
  "ETL_deposition_solvents_compound": "Null",
  "ETL_deposition_synthesis_atmosphere": "Air",
  "ETL_deposition_synthesis_atmosphere_pressure": "1 atm",
  "ETL_deposition_synthesis_atmosphere_relative_humidity": "Null",
  "ETL_deposition_spin_coating_speed": "1000 rpm/4000 rpm",
  "ETL_deposition_spin_coating_time": "10 s/45 s",
  "ETL_deposition_thermal_annealing_temperature": "200 °C",
  "ETL_deposition_thermal_annealing_time": "30 min",
  "Perovskite_dimension": "3D",
  "Perovskite_thickness": "Null",
  "Perovskite_composition_long_form": "FA0.85MA0.15PbI3",
  "Perovskite_additive_compound": "IDT-OD",
  "Perovskite_additive_concentration": "0.88 mg/mL",
  "Perovskite_bandgap": "Null",
  "Perovskite_deposition_method": "Spin-coating",
  "Perovskite_deposition_sequential_spin_coating": "True",
  "Perovskite_deposition_spin_coating_antisolvent": "Chlorobenzene",
  "Perovskite_deposition_reaction_solutions_compounds": "PbI2;FAI;MAI",
  "Perovskite_deposition_reaction_solutions_concentrations": "1 M;0.85 M;0.15 M",
  "Perovskite_deposition_final_solutions_concentration_before_deposition": "Null",
  "Perovskite_deposition_solvents_compound": "DMF;DMSO",
  "Perovskite_deposition_solvents_mixing_ratio": "4:1",
  "Perovskite_deposition_synthesis_atmosphere": "Air",
  "Perovskite_deposition_synthesis_atmosphere_pressure": "1 atm",
  "Perovskite_deposition_synthesis_atmosphere_relative_humidity": "Null",
  "Perovskite_deposition_spin_coating_speed": "1000 rpm;4000 rpm",
  "Perovskite_deposition_spin_coating_time": "10 s;45 s",
  "Perovskite_deposition_thermal_annealing_atmosphere": "Air",
  "Perovskite_deposition_thermal_annealing_temperature": "150 °C",
  "Perovskite_deposition_thermal_annealing_time": "30 min",
  "Perovskite_surface_treatment_material": "Null",
  "Perovskite_surface_treatment_method": "Null",
  "Perovskite_surface_treatment_solution_concentration": "Null",
  "Perovskite_surface_treatment_solvents_compound": "Null",
  "Perovskite_surface_treatment_synthesis_atmosphere": "Null",
  "Perovskite_surface_treatment_synthesis_atmosphere_pressure": "Null",
  "Perovskite_surface_treatment_synthesis_atmosphere_relative_humidity": "Null",
  "Perovskite_surface_treatment_deposition_spin_coating_speed": "Null",
  "Perovskite_surface_treatment_deposition_spin_coating_time": "Null",
  "Perovskite_surface_treatment_deposition_thermal_annealing_temperature": "Null",
  "Perovskite_surface_treatment_deposition_thermal_annealing_time": "Null",
  "HTL_thickness": "Null",
  "HTL_stack_sequence": "Spiro-OMeTAD",
  "HTL_additive_compound": "Li-TFSI;4-tert-butylpyridine",
  "HTL_additive_concentration": "520 mg/mL;Null",
  "HTL_deposition_method": "Spin-coating",
  "HTL_deposition_solution_concentration": "Null",
  "HTL_deposition_solvents_compound": "Chlorobenzene",
  "HTL_deposition_synthesis_atmosphere": "Air",
  "HTL_deposition_synthesis_atmosphere_pressure": "1 atm",
  "HTL_deposition_synthesis_atmosphere_relative_humidity": "Null",
  "HTL_deposition_spin_coating_speed": "5000 rpm",
  "HTL_deposition_spin_coating_time": "30 s",
  "HTL_deposition_thermal_annealing_temperature": "Null",
  "HTL_deposition_thermal_annealing_time": "Null",
  "Backcontact_thickness": "80 nm",
  "Beckcontact_deposition_method": "Thermal evaporation",
  "Backcontact_deposition_atmosphere_pressure": "Null",
  "Encapsulation_method": "Null",
  "Encapsulation_atmosphere": "Null",
  "JV_measured_device_matching": "True",
  "JV_measured_reverse_scan_Voc": "1.176 V",
  "JV_measured_reverse_scan_Jsc": "25.11 mA/cm2",
  "JV_measured_reverse_scan_FF": "81.38 %",
  "JV_measured_reverse_scan_PCE": "24.04 %",
  "JV_measured_forward_scan_Voc": "1.12 V",
  "JV_measured_forward_scan_Jsc": "25.09 mA/cm2",
  "JV_measured_forward_scan_FF": "78.89 %",
  "JV_measured_forward_scan_PCE": "22.29 %",
  "JV_measured_light_spectra": "AM1.5G",
  "JV_measured_light_spectra_intensity": "100 mW/cm2",
  "JV_measured_scan_speed": "Null",
  "JV_measured_scan_delay_time": "Null",
  "JV_certified_PCE": "Null",
  "Stabilized_measured_PCE": "23.91 %",
  "Stabilized_certified_PCE": "Null",
  "Stability_test_device_matching": "True",
  "Stability_test_temperature": "85 °C",
  "Stability_test_atmosphere": "Air",
  "Stability_test_light_spectra": "AM1.5G",
  "Stability_test_light_intensity": "1 sun",
  "Stability_test_relative_humidity": "25 %",
  "Stability_PCE_after_time": "500 hours",
  "Stability_PCE_after_time_value": "83 %"
}

File: dataset/2021-2025/10.1002_adfm.202112032/Device_BestPCE_gpt4o_mini_zero_shot_10.1002_adfm.202112032.json
{
  "Ref_DOI": "10.1002/adfm.202112032",
  "Ref_journal": "Adv. Funct. Mater.",
  "Ref_publication_year": "2022",
  "Ref_title": "Symmetrical Acceptor–Donor–Acceptor Molecule as a Versatile Defect Passivation Agent toward Efficient FA0.85MA0.15PbI3 Perovskite Solar Cells",
  "Cell_architecture": "Planar",
  "Cell_stack_sequence": "FTO/TiO2/perovskite/HTL/Au",
  "Cell_area_measured": "0.09 cm2",
  "ETL_thickness": "~40 nm",
  "ETL_stack_sequence": "FTO/TiO2",
  "ETL_additive_compound": "Null",
  "ETL_additive_concentration": "Null",
  "ETL_deposition_method": "Null",
  "ETL_deposition_solution_concentration": "Null",
  "ETL_deposition_solvents_compound": "Null",
  "ETL_deposition_synthesis_atmosphere": "Air",
  "ETL_deposition_synthesis_atmosphere_pressure": "Null",
  "ETL_deposition_synthesis_atmosphere_relative_humidity": "Null",
  "ETL_deposition_spin_coating_speed": "Null",
  "ETL_deposition_spin_coating_time": "Null",
  "ETL_deposition_thermal_annealing_temperature": "200 °C",
  "ETL_deposition_thermal_annealing_time": "30 min",
  "Perovskite_dimension": "Null",
  "Perovskite_thickness": "Null",
  "Perovskite_composition_long_form": "FA0.85MA0.15PbI3",
  "Perovskite_additive_compound": "IDT-OD",
  "Perovskite_additive_concentration": "0.88 mg mL-1",
  "Perovskite_bandgap": "Null",
  "Perovskite_deposition_method": "Spin coating",
  "Perovskite_deposition_sequential_spin_coating": "Yes",
  "Perovskite_deposition_spin_coating_antisolvent": "Chlorobenzene",
  "Perovskite_deposition_reaction_solutions_compounds": "PbI2, FAI, MAI",
  "Perovskite_deposition_reaction_solutions_concentrations": "1 M PbI2, 0.85 M FAI, 0.15 M MAI",
  "Perovskite_deposition_final_solutions_concentration_before_deposition": "Null",
  "Perovskite_deposition_solvents_compound": "DMF, DMSO",
  "Perovskite_deposition_solvents_mixing_ratio": "4:1",
  "Perovskite_deposition_synthesis_atmosphere": "Air",
  "Perovskite_deposition_synthesis_atmosphere_pressure": "Null",
  "Perovskite_deposition_synthesis_atmosphere_relative_humidity": "Null",
  "Perovskite_deposition_spin_coating_speed": "1000 rpm for 10 s, 4000 rpm for 45 s",
  "Perovskite_deposition_spin_coating_time": "Null",
  "Perovskite_deposition_thermal_annealing_atmosphere": "Air",
  "Perovskite_deposition_thermal_annealing_temperature": "150 °C",
  "Perovskite_deposition_thermal_annealing_time": "30 min",
  "Perovskite_surface_treatment_material": "Null",
  "Perovskite_surface_treatment_method": "Null",
  "Perovskite_surface_treatment_solution_concentration": "Null",
  "Perovskite_surface_treatment_solvents_compound": "Null",
  "Perovskite_surface_treatment_synthesis_atmosphere": "Null",
  "Perovskite_surface_treatment_synthesis_atmosphere_pressure": "Null",
  "Perovskite_surface_treatment_synthesis_atmosphere_relative_humidity": "Null",
  "Perovskite_surface_treatment_deposition_spin_coating_speed": "Null",
  "Perovskite_surface_treatment_deposition_spin_coating_time": "Null",
  "Perovskite_surface_treatment_deposition_thermal_annealing_temperature": "Null",
  "Perovskite_surface_treatment_deposition_thermal_annealing_time": "Null",
  "HTL_thickness": "Null",
  "HTL_stack_sequence": "Null",
  "HTL_additive_compound": "Spiro-OMeTAD",
  "HTL_additive_concentration": "90 mg",
  "HTL_deposition_method": "Spin coating",
  "HTL_deposition_solution_concentration": "Null",
  "HTL_deposition_solvents_compound": "Chlorobenzene",
  "HTL_deposition_synthesis_atmosphere": "Null",
  "HTL_deposition_synthesis_atmosphere_pressure": "Null",
  "HTL_deposition_synthesis_atmosphere_relative_humidity": "Null",
  "HTL_deposition_spin_coating_speed": "5000 rpm for 30 s",
  "HTL_deposition_spin_coating_time": "Null",
  "HTL_deposition_thermal_annealing_temperature": "Null",
  "HTL_deposition_thermal_annealing_time": "Null",
  "Backcontact_thickness": "80 nm",
  "Beckcontact_deposition_method": "Thermal evaporation",
  "Backcontact_deposition_atmosphere_pressure": "Null",
  "Encapsulation_method": "Null",
  "Encapsulation_atmosphere": "Null",
  "JV_measured_device_matching": "Null",
  "JV_measured_reverse_scan_Voc": "1.13 V",
  "JV_measured_reverse_scan_Jsc": "25.15 mA cm-2",
  "JV_measured_reverse_scan_FF": "81.21%",
  "JV_measured_reverse_scan_PCE": "23.14%",
  "JV_measured_forward_scan_Voc": "1.12 V",
  "JV_measured_forward_scan_Jsc": "25.09 mA cm-2",
  "JV_measured_forward_scan_FF": "78.89%",
  "JV_measured_forward_scan_PCE": "22.29%",
  "JV_measured_light_spectra": "Null",
  "JV_measured_light_spectra_intensity": "Null",
  "JV_measured_scan_speed": "Null",
  "JV_measured_scan_delay_time": "Null",
  "JV_certified_PCE": "24.04%",
  "Stabilized_measured_PCE": "23.91%",
  "Stabilized_certified_PCE": "Null",
  "Stability_test_device_matching": "Null",
  "Stability_test_temperature": "85 °C",
  "Stability_test_atmosphere": "N2",
  "Stability_test_light_spectra": "Null",
  "Stability_test_light_intensity": "Null",
  "Stability_test_relative_humidity": "25%",
  "Stability_PCE_after_time": "500 h",
  "Stability_PCE_after_time_value": "83%"
}

File: dataset/2021-2025/10.1002_adfm.202112032/Device_BestPCE_grok_10.1002_adfm.202112032.json
{
  "Ref_DOI": "10.1002/adfm.202112032",
  "Ref_journal": "Advanced Functional Materials",
  "Ref_publication_year": "2022",
  "Ref_title": "Symmetrical Acceptor–Donor–Acceptor Molecule as a Versatile Defect Passivation Agent toward Efficient FA0.85MA0.15PbI3 Perovskite Solar Cells",
  "Cell_architecture": "NIP",
  "Cell_stack_sequence": "FTO/TiO2/FA0.85MA0.15PbI3/Spiro-OMeTAD/Au",
  "Cell_area_measured": "0.09 cm2",
  "ETL_thickness": "40 nm",
  "ETL_stack_sequence": "TiO2",
  "ETL_additive_compound": "Null",
  "ETL_additive_concentration": "Null",
  "ETL_deposition_method": "Immersion",
  "ETL_deposition_solution_concentration": "40 mM",
  "ETL_deposition_solvents_compound": "Water",
  "ETL_deposition_synthesis_atmosphere": "Air",
  "ETL_deposition_synthesis_atmosphere_pressure": "1 atm",
  "ETL_deposition_synthesis_atmosphere_relative_humidity": "Null",
  "ETL_deposition_spin_coating_speed": "Null",
  "ETL_deposition_spin_coating_time": "Null",
  "ETL_deposition_thermal_annealing_temperature": "200 °C",
  "ETL_deposition_thermal_annealing_time": "30 min",
  "Perovskite_dimension": "3D",
  "Perovskite_thickness": "Null",
  "Perovskite_composition_long_form": "FA0.85MA0.15PbI3",
  "Perovskite_additive_compound": "IDT-OD",
  "Perovskite_additive_concentration": "0.88 mg/mL",
  "Perovskite_bandgap": "Null",
  "Perovskite_deposition_method": "Spin-coating",
  "Perovskite_deposition_sequential_spin_coating": "False",
  "Perovskite_deposition_spin_coating_antisolvent": "Chlorobenzene",
  "Perovskite_deposition_reaction_solutions_compounds": "PbI2;FAI;MAI",
  "Perovskite_deposition_reaction_solutions_concentrations": "1 M;0.85 M;0.15 M",
  "Perovskite_deposition_final_solutions_concentration_before_deposition": "Null",
  "Perovskite_deposition_solvents_compound": "DMF;DMSO",
  "Perovskite_deposition_solvents_mixing_ratio": "4:1",
  "Perovskite_deposition_synthesis_atmosphere": "Null",
  "Perovskite_deposition_synthesis_atmosphere_pressure": "Null",
  "Perovskite_deposition_synthesis_atmosphere_relative_humidity": "Null",
  "Perovskite_deposition_spin_coating_speed": "1000 rpm;4000 rpm",
  "Perovskite_deposition_spin_coating_time": "10 s;45 s",
  "Perovskite_deposition_thermal_annealing_atmosphere": "Null",
  "Perovskite_deposition_thermal_annealing_temperature": "150 °C",
  "Perovskite_deposition_thermal_annealing_time": "30 min",
  "Perovskite_surface_treatment_material": "Null",
  "Perovskite_surface_treatment_method": "Null",
  "Perovskite_surface_treatment_solution_concentration": "Null",
  "Perovskite_surface_treatment_solvents_compound": "Null",
  "Perovskite_surface_treatment_synthesis_atmosphere": "Null",
  "Perovskite_surface_treatment_synthesis_atmosphere_pressure": "Null",
  "Perovskite_surface_treatment_synthesis_atmosphere_relative_humidity": "Null",
  "Perovskite_surface_treatment_deposition_spin_coating_speed": "Null",
  "Perovskite_surface_treatment_deposition_spin_coating_time": "Null",
  "Perovskite_surface_treatment_deposition_thermal_annealing_temperature": "Null",
  "Perovskite_surface_treatment_deposition_thermal_annealing_time": "Null",
  "HTL_thickness": "Null",
  "HTL_stack_sequence": "Spiro-OMeTAD",
  "HTL_additive_compound": "Li-TFSI;4-tert-butylpyridine",
  "HTL_additive_concentration": "520 mg/mL;36 μL/mL",
  "HTL_deposition_method": "Spin-coating",
  "HTL_deposition_solution_concentration": "90 mg/mL",
  "HTL_deposition_solvents_compound": "Chlorobenzene",
  "HTL_deposition_synthesis_atmosphere": "Null",
  "HTL_deposition_synthesis_atmosphere_pressure": "Null",
  "HTL_deposition_synthesis_atmosphere_relative_humidity": "Null",
  "HTL_deposition_spin_coating_speed": "5000 rpm",
  "HTL_deposition_spin_coating_time": "30 s",
  "HTL_deposition_thermal_annealing_temperature": "Null",
  "HTL_deposition_thermal_annealing_time": "Null",
  "Backcontact_thickness": "80 nm",
  "Beckcontact_deposition_method": "Thermal evaporation",
  "Backcontact_deposition_atmosphere_pressure": "Null",
  "Encapsulation_method": "Null",
  "Encapsulation_atmosphere": "Null",
  "JV_measured_device_matching": "True",
  "JV_measured_reverse_scan_Voc": "1.176 V",
  "JV_measured_reverse_scan_Jsc": "25.11 mA/cm2",
  "JV_measured_reverse_scan_FF": "81.38 %",
  "JV_measured_reverse_scan_PCE": "24.04 %",
  "JV_measured_forward_scan_Voc": "1.12 V",
  "JV_measured_forward_scan_Jsc": "25.09 mA/cm2",
  "JV_measured_forward_scan_FF": "78.89 %",
  "JV_measured_forward_scan_PCE": "22.29 %",
  "JV_measured_light_spectra": "AM 1.5G",
  "JV_measured_light_spectra_intensity": "100 mW/cm2",
  "JV_measured_scan_speed": "Null",
  "JV_measured_scan_delay_time": "Null",
  "JV_certified_PCE": "Null",
  "Stabilized_measured_PCE": "23.91 %",
  "Stabilized_certified_PCE": "Null",
  "Stability_test_device_matching": "True",
  "Stability_test_temperature": "20 °C",
  "Stability_test_atmosphere": "Air",
  "Stability_test_light_spectra": "Null",
  "Stability_test_light_intensity": "Null",
  "Stability_test_relative_humidity": "25 %",
  "Stability_PCE_after_time": "3500 hours",
  "Stability_PCE_after_time_value": "90 %"
}

File: dataset/2021-2025/10.1002_adfm.202112032/Device_BestPCE_o3_10.1002_adfm.202112032.json
{
  "Ref_DOI": "10.1002/adfm.202112032",
  "Ref_journal": "Advanced Functional Materials",
  "Ref_publication_year": "2022",
  "Ref_title": "Symmetrical Acceptor–Donor–Acceptor Molecule as a Versatile Defect Passivation Agent toward Efficient FA0.85MA0.15PbI3 Perovskite Solar Cells",
  "Cell_architecture": "NIP",
  "Cell_stack_sequence": "FTO/TiO2/FA0.85MA0.15PbI3:IDT-OD/Spiro-OMeTAD/Au",
  "Cell_area_measured": "0.09 cm2",
  "ETL_thickness": "40 nm",
  "ETL_stack_sequence": "TiO2",
  "ETL_additive_compound": "Null",
  "ETL_additive_concentration": "Null",
  "ETL_deposition_method": "Immersion",
  "ETL_deposition_solution_concentration": "40 mM",
  "ETL_deposition_solvents_compound": "Water",
  "ETL_deposition_synthesis_atmosphere": "Air",
  "ETL_deposition_synthesis_atmosphere_pressure": "1 atm",
  "ETL_deposition_synthesis_atmosphere_relative_humidity": "Null",
  "ETL_deposition_spin_coating_speed": "Null",
  "ETL_deposition_spin_coating_time": "Null",
  "ETL_deposition_thermal_annealing_temperature": "200 °C",
  "ETL_deposition_thermal_annealing_time": "30 min",
  "Perovskite_dimension": "3D",
  "Perovskite_thickness": "Null",
  "Perovskite_composition_long_form": "FA0.85MA0.15PbI3",
  "Perovskite_additive_compound": "IDT-OD",
  "Perovskite_additive_concentration": "0.88 mg/mL",
  "Perovskite_bandgap": "Null",
  "Perovskite_deposition_method": "Spin-coating",
  "Perovskite_deposition_sequential_spin_coating": "False",
  "Perovskite_deposition_spin_coating_antisolvent": "Chlorobenzene",
  "Perovskite_deposition_reaction_solutions_compounds": "PbI2;FAI;MAI;IDT-OD",
  "Perovskite_deposition_reaction_solutions_concentrations": "1 M;0.85 M;0.15 M;0.88 mg/mL",
  "Perovskite_deposition_final_solutions_concentration_before_deposition": "Null",
  "Perovskite_deposition_solvents_compound": "DMF;DMSO",
  "Perovskite_deposition_solvents_mixing_ratio": "4:1",
  "Perovskite_deposition_synthesis_atmosphere": "Air",
  "Perovskite_deposition_synthesis_atmosphere_pressure": "1 atm",
  "Perovskite_deposition_synthesis_atmosphere_relative_humidity": "Null",
  "Perovskite_deposition_spin_coating_speed": "1000 rpm;4000 rpm",
  "Perovskite_deposition_spin_coating_time": "10 s;45 s",
  "Perovskite_deposition_thermal_annealing_atmosphere": "Air",
  "Perovskite_deposition_thermal_annealing_temperature": "150 °C",
  "Perovskite_deposition_thermal_annealing_time": "30 min",
  "Perovskite_surface_treatment_material": "Null",
  "Perovskite_surface_treatment_method": "Null",
  "Perovskite_surface_treatment_solution_concentration": "Null",
  "Perovskite_surface_treatment_solvents_compound": "Null",
  "Perovskite_surface_treatment_synthesis_atmosphere": "Null",
  "Perovskite_surface_treatment_synthesis_atmosphere_pressure": "Null",
  "Perovskite_surface_treatment_synthesis_atmosphere_relative_humidity": "Null",
  "Perovskite_surface_treatment_deposition_spin_coating_speed": "Null",
  "Perovskite_surface_treatment_deposition_spin_coating_time": "Null",
  "Perovskite_surface_treatment_deposition_thermal_annealing_temperature": "Null",
  "Perovskite_surface_treatment_deposition_thermal_annealing_time": "Null",
  "HTL_thickness": "Null",
  "HTL_stack_sequence": "Spiro-OMeTAD",
  "HTL_additive_compound": "Li-TFSI;tBP",
  "HTL_additive_concentration": "Li-TFSI 22 μL (520 mg/mL);tBP 36 μL",
  "HTL_deposition_method": "Spin-coating",
  "HTL_deposition_solution_concentration": "90 mg/mL",
  "HTL_deposition_solvents_compound": "Chlorobenzene",
  "HTL_deposition_synthesis_atmosphere": "Air",
  "HTL_deposition_synthesis_atmosphere_pressure": "1 atm",
  "HTL_deposition_synthesis_atmosphere_relative_humidity": "Null",
  "HTL_deposition_spin_coating_speed": "5000 rpm",
  "HTL_deposition_spin_coating_time": "30 s",
  "HTL_deposition_thermal_annealing_temperature": "Null",
  "HTL_deposition_thermal_annealing_time": "Null",
  "Backcontact_thickness": "80 nm",
  "Beckcontact_deposition_method": "Thermal evaporation",
  "Backcontact_deposition_atmosphere_pressure": "Null",
  "Encapsulation_method": "Null",
  "Encapsulation_atmosphere": "Null",
  "JV_measured_device_matching": "True",
  "JV_measured_reverse_scan_Voc": "1.176 V",
  "JV_measured_reverse_scan_Jsc": "25.11 mA/cm2",
  "JV_measured_reverse_scan_FF": "81.38 %",
  "JV_measured_reverse_scan_PCE": "24.04 %",
  "JV_measured_forward_scan_Voc": "1.12 V",
  "JV_measured_forward_scan_Jsc": "25.09 mA/cm2",
  "JV_measured_forward_scan_FF": "78.89 %",
  "JV_measured_forward_scan_PCE": "22.29 %",
  "JV_measured_light_spectra": "AM1.5G",
  "JV_measured_light_spectra_intensity": "100 mW/cm2",
  "JV_measured_scan_speed": "Null",
  "JV_measured_scan_delay_time": "Null",
  "JV_certified_PCE": "Null",
  "Stabilized_measured_PCE": "23.91 %",
  "Stabilized_certified_PCE": "Null",
  "Stability_test_device_matching": "True",
  "Stability_test_temperature": "85 °C",
  "Stability_test_atmosphere": "N2",
  "Stability_test_light_spectra": "Null",
  "Stability_test_light_intensity": "Null",
  "Stability_test_relative_humidity": "Null",
  "Stability_PCE_after_time": "500 h",
  "Stability_PCE_after_time_value": "83 %"
}
