Repository: jiayijdong/PSCbench

# PSCbench


**PSCbench** is a novel benchmark for materials science research-level scientific
dataset curation sourced from published journals. The benchmark is designed to evaluate the complex classification capabilities,
strong domain knowledge, and advanced calculation skills of LLMs.

## Data


The PSCbench dataset is under dataset folder in json file format. Each file is list of dictionary and can be extracted using following scripts.
Each file stands for one published journal, which is fully elaborated in the paper. 

```
with open("./dataset/retroactive/{}.json".format(subject), encoding='utf-8') as json_file:
    problems=json.load(json_file)
```

File: dataset/2021-2025/10.1002_adfm.202112991/Device_BestPCE_Gemini_2.5_Flash_10.1002_adfm.202112991.json
{
  "Ref_DOI": "10.1002/adfm.202112991",
  "Ref_journal": "Adv. Funct. Mater.",
  "Ref_publication_year": "2022",
  "Ref_title": "Pinning Bromide Ion with Ionic Liquid in Lead-Free Cs2AgBiBr6 Double Perovskite Solar Cells",
  "Cell_architecture": "NIP",
  "Cell_stack_sequence": "FTO/TiO2/Cs2AgBiBr6/Carbon",
  "Cell_area_measured": "0.04 cm2",
  "ETL_thickness": "Null",
  "ETL_stack_sequence": "c-TiO2/TiO2",
  "ETL_additive_compound": "Null",
  "ETL_additive_concentration": "Null",
  "ETL_deposition_method": "Spin-coating/Spin-coating",
  "ETL_deposition_solution_concentration": "0.5 M/2/7 concentration ratio",
  "ETL_deposition_solvents_compound": "Ethanol/Ethanol",
  "ETL_deposition_synthesis_atmosphere": "Null",
  "ETL_deposition_synthesis_atmosphere_pressure": "Null",
  "ETL_deposition_synthesis_atmosphere_relative_humidity": "Null",
  "ETL_deposition_spin_coating_speed": "7000 rpm/5000 rpm",
  "ETL_deposition_spin_coating_time": "30 s/25 s",
  "ETL_deposition_thermal_annealing_temperature": "500 °C/450 °C",
  "ETL_deposition_thermal_annealing_time": "120 min/30 min",
  "Perovskite_dimension": "3D",
  "Perovskite_thickness": "Null",
  "Perovskite_composition_long_form": "Cs2AgBiBr6",
  "Perovskite_additive_compound": "1-Butyl-1-methylpyrrolidinium Chloride",
  "Perovskite_additive_concentration": "0.3 mol%",
  "Perovskite_bandgap": "Null",
  "Perovskite_deposition_method": "Spin-coating",
  "Perovskite_deposition_sequential_spin_coating": "False",
  "Perovskite_deposition_spin_coating_antisolvent": "Null",
  "Perovskite_deposition_reaction_solutions_compounds": "CsBr;AgBr;BiBr3",
  "Perovskite_deposition_reaction_solutions_concentrations": "1 M;0.5 M;0.5 M",
  "Perovskite_deposition_final_solutions_concentration_before_deposition": "Null",
  "Perovskite_deposition_solvents_compound": "DMSO",
  "Perovskite_deposition_solvents_mixing_ratio": "Null",
  "Perovskite_deposition_synthesis_atmosphere": "Nitrogen",
  "Perovskite_deposition_synthesis_atmosphere_pressure": "Null",
  "Perovskite_deposition_synthesis_atmosphere_relative_humidity": "Null",
  "Perovskite_deposition_spin_coating_speed": "2500 rpm",
  "Perovskite_deposition_spin_coating_time": "30 s",
  "Perovskite_deposition_thermal_annealing_atmosphere": "Null",
  "Perovskite_deposition_thermal_annealing_temperature": "280 °C",
  "Perovskite_deposition_thermal_annealing_time": "5 min",
  "Perovskite_surface_treatment_material": "Null",
  "Perovskite_surface_treatment_method": "Null",
  "Perovskite_surface_treatment_solution_concentration": "Null",
  "Perovskite_surface_treatment_solvents_compound": "Null",
  "Perovskite_surface_treatment_synthesis_atmosphere": "Null",
  "Perovskite_surface_treatment_synthesis_atmosphere_pressure": "Null",
  "Perovskite_surface_treatment_synthesis_atmosphere_relative_humidity": "Null",
  "Perovskite_surface_treatment_deposition_spin_coating_speed": "Null",
  "Perovskite_surface_treatment_deposition_spin_coating_time": "Null",
  "Perovskite_surface_treatment_deposition_thermal_annealing_temperature": "Null",
  "Perovskite_surface_treatment_deposition_thermal_annealing_time": "Null",
  "HTL_thickness": "Null",
  "HTL_stack_sequence": "Null",
  "HTL_additive_compound": "Null",
  "HTL_additive_concentration": "Null",
  "HTL_deposition_method": "Null",
  "HTL_deposition_solution_concentration": "Null",
  "HTL_deposition_solvents_compound": "Null",
  "HTL_deposition_synthesis_atmosphere": "Null",
  "HTL_deposition_synthesis_atmosphere_pressure": "Null",
  "HTL_deposition_synthesis_atmosphere_relative_humidity": "Null",
  "HTL_deposition_spin_coating_speed": "Null",
  "HTL_deposition_spin_coating_time": "Null",
  "HTL_deposition_thermal_annealing_temperature": "Null",
  "HTL_deposition_thermal_annealing_time": "Null",
  "Backcontact_thickness": "Null",
  "Beckcontact_deposition_method": "Doctor-blade method",
  "Backcontact_deposition_atmosphere_pressure": "Null",
  "Encapsulation_method": "Null",
  "Encapsulation_atmosphere": "Null",
  "JV_measured_device_matching": "True",
  "JV_measured_reverse_scan_Voc": "1.20 V",
  "JV_measured_reverse_scan_Jsc": "2.61 mAcm-2",
  "JV_measured_reverse_scan_FF": "71.02 %",
  "JV_measured_reverse_scan_PCE": "2.22 %",
  "JV_measured_forward_scan_Voc": "Null",
  "JV_measured_forward_scan_Jsc": "Null",
  "JV_measured_forward_scan_FF": "Null",
  "JV_measured_forward_scan_PCE": "Null",
  "JV_measured_light_spectra": "AM1.5 sunlight",
  "JV_measured_light_spectra_intensity": "1 sun",
  "JV_measured_scan_speed": "Null",
  "JV_measured_scan_delay_time": "Null",
  "JV_certified_PCE": "Null",
  "Stabilized_measured_PCE": "2.23 %",
  "Stabilized_certified_PCE": "Null",
  "Stability_test_device_matching": "True",
  "Stability_test_temperature": "25 °C",
  "Stability_test_atmosphere": "Air",
  "Stability_test_light_spectra": "Null",
  "Stability_test_light_intensity": "Null",
  "Stability_test_relative_humidity": "40 ± 5 %",
  "Stability_PCE_after_time": "40 days",
  "Stability_PCE_after_time_value": "more than 95%"
}

File: dataset/2021-2025/10.1002_adfm.202112991/Device_BestPCE_claude_haiku_10.1002_adfm.202112991.json
{
  "Ref_DOI": "10.1002/adfm.202112991",
  "Ref_journal": "Advanced Functional Materials",
  "Ref_publication_year": "2022",
  "Ref_title": "Pinning Bromide Ion with Ionic Liquid in Lead-Free Cs2AgBiBr6 Double Perovskite Solar Cells",
  "Cell_architecture": "NIP",
  "Cell_stack_sequence": "FTO/TiO2/Cs2AgBiBr6/Carbon",
  "Cell_area_measured": "0.04 cm2",
  "ETL_thickness": "Null",
  "ETL_stack_sequence": "Compact TiO2/Mesoporous TiO2",
  "ETL_additive_compound": "Null",
  "ETL_additive_concentration": "Null",
  "ETL_deposition_method": "Spin-coating/Spin-coating",
  "ETL_deposition_solution_concentration": "Null",
  "ETL_deposition_solvents_compound": "Ethanol/Ethanol",
  "ETL_deposition_synthesis_atmosphere": "Air",
  "ETL_deposition_synthesis_atmosphere_pressure": "1 atm",
  "ETL_deposition_synthesis_atmosphere_relative_humidity": "Null",
  "ETL_deposition_spin_coating_speed": "7000 rpm/5000 rpm",
  "ETL_deposition_spin_coating_time": "30 s/25 s",
  "ETL_deposition_thermal_annealing_temperature": "500 °C/450 °C",
  "ETL_deposition_thermal_annealing_time": "120 min/30 min",
  "Perovskite_dimension": "3D",
  "Perovskite_thickness": "Null",
  "Perovskite_composition_long_form": "Cs2AgBiBr6",
  "Perovskite_additive_compound": "BMPyrCl",
  "Perovskite_additive_concentration": "0.3 mol%",
  "Perovskite_bandgap": "Null",
  "Perovskite_deposition_method": "Spin-coating",
  "Perovskite_deposition_sequential_spin_coating": "False",
  "Perovskite_deposition_spin_coating_antisolvent": "Null",
  "Perovskite_deposition_reaction_solutions_compounds": "CsBr;AgBr;BiBr3",
  "Perovskite_deposition_reaction_solutions_concentrations": "1 M;0.5 M;0.5 M",
  "Perovskite_deposition_final_solutions_concentration_before_deposition": "Null",
  "Perovskite_deposition_solvents_compound": "DMSO",
  "Perovskite_deposition_solvents_mixing_ratio": "Null",
  "Perovskite_deposition_synthesis_atmosphere": "Nitrogen",
  "Perovskite_deposition_synthesis_atmosphere_pressure": "1 atm",
  "Perovskite_deposition_synthesis_atmosphere_relative_humidity": "Null",
  "Perovskite_deposition_spin_coating_speed": "2500 rpm",
  "Perovskite_deposition_spin_coating_time": "30 s",
  "Perovskite_deposition_thermal_annealing_atmosphere": "Air",
  "Perovskite_deposition_thermal_annealing_temperature": "280 °C",
  "Perovskite_deposition_thermal_annealing_time": "5 min",
  "Perovskite_surface_treatment_material": "Null",
  "Perovskite_surface_treatment_method": "Null",
  "Perovskite_surface_treatment_solution_concentration": "Null",
  "Perovskite_surface_treatment_solvents_compound": "Null",
  "Perovskite_surface_treatment_synthesis_atmosphere": "Null",
  "Perovskite_surface_treatment_synthesis_atmosphere_pressure": "Null",
  "Perovskite_surface_treatment_synthesis_atmosphere_relative_humidity": "Null",
  "Perovskite_surface_treatment_deposition_spin_coating_speed": "Null",
  "Perovskite_surface_treatment_deposition_spin_coating_time": "Null",
  "Perovskite_surface_treatment_deposition_thermal_annealing_temperature": "Null",
  "Perovskite_surface_treatment_deposition_thermal_annealing_time": "Null",
  "HTL_thickness": "Null",
  "HTL_stack_sequence": "Null",
  "HTL_additive_compound": "Null",
  "HTL_additive_concentration": "Null",
  "HTL_deposition_method": "Null",
  "HTL_deposition_solution_concentration": "Null",
  "HTL_deposition_solvents_compound": "Null",
  "HTL_deposition_synthesis_atmosphere": "Null",
  "HTL_deposition_synthesis_atmosphere_pressure": "Null",
  "HTL_deposition_synthesis_atmosphere_relative_humidity": "Null",
  "HTL_deposition_spin_coating_speed": "Null",
  "HTL_deposition_spin_coating_time": "Null",
  "HTL_deposition_thermal_annealing_temperature": "Null",
  "HTL_deposition_thermal_annealing_time": "Null",
  "Backcontact_thickness": "Null",
  "Beckcontact_deposition_method": "Doctor-blade",
  "Backcontact_deposition_atmosphere_pressure": "Null",
  "Encapsulation_method": "Null",
  "Encapsulation_atmosphere": "Null",
  "JV_measured_device_matching": "True",
  "JV_measured_reverse_scan_Voc": "1.20 V",
  "JV_measured_reverse_scan_Jsc": "2.61 mA/cm2",
  "JV_measured_reverse_scan_FF": "71.02 %",
  "JV_measured_reverse_scan_PCE": "2.22 %",
  "JV_measured_forward_scan_Voc": "Null",
  "JV_measured_forward_scan_Jsc": "Null",
  "JV_measured_forward_scan_FF": "Null",
  "JV_measured_forward_scan_PCE": "Null",
  "JV_measured_light_spectra": "AM1.5G",
  "JV_measured_light_spectra_intensity": "1 sun",
  "JV_measured_scan_speed": "Null",
  "JV_measured_scan_delay_time": "Null",
  "JV_certified_PCE": "Null",
  "Stabilized_measured_PCE": "2.23 %",
  "Stabilized_certified_PCE": "Null",
  "Stability_test_device_matching": "True",
  "Stability_test_temperature": "25 °C",
  "Stability_test_atmosphere": "Air",
  "Stability_test_light_spectra": "Null",
  "Stability_test_light_intensity": "Null",
  "Stability_test_relative_humidity": "40 ± 5 %",
  "Stability_PCE_after_time": "40 days",
  "Stability_PCE_after_time_value": "95 %"
}

File: dataset/2021-2025/10.1002_adfm.202112991/Device_BestPCE_gpt4o_10.1002_adfm.202112991.json
{
  "Ref_DOI": "10.1002/adfm.202112991",
  "Ref_journal": "Adv. Funct. Mater.",
  "Ref_publication_year": "2022",
  "Ref_title": "Pinning Bromide Ion with Ionic Liquid in Lead-Free Cs2AgBiBr6 Double Perovskite Solar Cells",
  "Cell_architecture": "NIP",
  "Cell_stack_sequence": "FTO/TiO2/Cs2AgBiBr6/Carbon",
  "Cell_area_measured": "0.04 cm2",
  "ETL_thickness": "Null",
  "ETL_stack_sequence": "TiO2",
  "ETL_additive_compound": "Null",
  "ETL_additive_concentration": "Null",
  "ETL_deposition_method": "Spin-coating",
  "ETL_deposition_solution_concentration": "Null",
  "ETL_deposition_solvents_compound": "Ethanol",
  "ETL_deposition_synthesis_atmosphere": "Air",
  "ETL_deposition_synthesis_atmosphere_pressure": "1 atm",
  "ETL_deposition_synthesis_atmosphere_relative_humidity": "Null",
  "ETL_deposition_spin_coating_speed": "7000 rpm",
  "ETL_deposition_spin_coating_time": "30 s",
  "ETL_deposition_thermal_annealing_temperature": "500 °C",
  "ETL_deposition_thermal_annealing_time": "120 min",
  "Perovskite_dimension": "3D",
  "Perovskite_thickness": "Null",
  "Perovskite_composition_long_form": "Cs2AgBiBr6",
  "Perovskite_additive_compound": "BMPyrCl",
  "Perovskite_additive_concentration": "0.3 mol%",
  "Perovskite_bandgap": "Null",
  "Perovskite_deposition_method": "Spin-coating",
  "Perovskite_deposition_sequential_spin_coating": "False",
  "Perovskite_deposition_spin_coating_antisolvent": "Null",
  "Perovskite_deposition_reaction_solutions_compounds": "CsBr;AgBr;BiBr3",
  "Perovskite_deposition_reaction_solutions_concentrations": "1 m;0.5 m;0.5 m",
  "Perovskite_deposition_final_solutions_concentration_before_deposition": "Null",
  "Perovskite_deposition_solvents_compound": "DMSO",
  "Perovskite_deposition_solvents_mixing_ratio": "Null",
  "Perovskite_deposition_synthesis_atmosphere": "Nitrogen",
  "Perovskite_deposition_synthesis_atmosphere_pressure": "Null",
  "Perovskite_deposition_synthesis_atmosphere_relative_humidity": "Null",
  "Perovskite_deposition_spin_coating_speed": "2500 rpm",
  "Perovskite_deposition_spin_coating_time": "30 s",
  "Perovskite_deposition_thermal_annealing_atmosphere": "Null",
  "Perovskite_deposition_thermal_annealing_temperature": "280 °C",
  "Perovskite_deposition_thermal_annealing_time": "5 min",
  "Perovskite_surface_treatment_material": "Null",
  "Perovskite_surface_treatment_method": "Null",
  "Perovskite_surface_treatment_solution_concentration": "Null",
  "Perovskite_surface_treatment_solvents_compound": "Null",
  "Perovskite_surface_treatment_synthesis_atmosphere": "Null",
  "Perovskite_surface_treatment_synthesis_atmosphere_pressure": "Null",
  "Perovskite_surface_treatment_synthesis_atmosphere_relative_humidity": "Null",
  "Perovskite_surface_treatment_deposition_spin_coating_speed": "Null",
  "Perovskite_surface_treatment_deposition_spin_coating_time": "Null",
  "Perovskite_surface_treatment_deposition_thermal_annealing_temperature": "Null",
  "Perovskite_surface_treatment_deposition_thermal_annealing_time": "Null",
  "HTL_thickness": "Null",
  "HTL_stack_sequence": "Null",
  "HTL_additive_compound": "Null",
  "HTL_additive_concentration": "Null",
  "HTL_deposition_method": "Null",
  "HTL_deposition_solution_concentration": "Null",
  "HTL_deposition_solvents_compound": "Null",
  "HTL_deposition_synthesis_atmosphere": "Null",
  "HTL_deposition_synthesis_atmosphere_pressure": "Null",
  "HTL_deposition_synthesis_atmosphere_relative_humidity": "Null",
  "HTL_deposition_spin_coating_speed": "Null",
  "HTL_deposition_spin_coating_time": "Null",
  "HTL_deposition_thermal_annealing_temperature": "Null",
  "HTL_deposition_thermal_annealing_time": "Null",
  "Backcontact_thickness": "Null",
  "Beckcontact_deposition_method": "Doctor-blade",
  "Backcontact_deposition_atmosphere_pressure": "Null",
  "Encapsulation_method": "Null",
  "Encapsulation_atmosphere": "Null",
  "JV_measured_device_matching": "True",
  "JV_measured_reverse_scan_Voc": "1.20 V",
  "JV_measured_reverse_scan_Jsc": "2.61 mA/cm2",
  "JV_measured_reverse_scan_FF": "71.02 %",
  "JV_measured_reverse_scan_PCE": "2.22 %",
  "JV_measured_forward_scan_Voc": "Null",
  "JV_measured_forward_scan_Jsc": "Null",
  "JV_measured_forward_scan_FF": "Null",
  "JV_measured_forward_scan_PCE": "Null",
  "JV_measured_light_spectra": "AM1.5G",
  "JV_measured_light_spectra_intensity": "1 sun",
  "JV_measured_scan_speed": "Null",
  "JV_measured_scan_delay_time": "Null",
  "JV_certified_PCE": "Null",
  "Stabilized_measured_PCE": "2.23 %",
  "Stabilized_certified_PCE": "Null",
  "Stability_test_device_matching": "True",
  "Stability_test_temperature": "25 °C",
  "Stability_test_atmosphere": "Air",
  "Stability_test_light_spectra": "Null",
  "Stability_test_light_intensity": "Null",
  "Stability_test_relative_humidity": "40 ± 5%",
  "Stability_PCE_after_time": "40 days",
  "Stability_PCE_after_time_value": "95%"
}

File: dataset/2021-2025/10.1002_adfm.202112991/Device_BestPCE_gpt4o_mini_10.1002_adfm.202112991.json
{
  "Ref_DOI": "10.1002/adfm.202112991",
  "Ref_journal": "Adv. Funct. Mater.",
  "Ref_publication_year": "2022",
  "Ref_title": "Pinning Bromide Ion with Ionic Liquid in Lead-Free Cs2AgBiBr6 Double Perovskite Solar Cells",
  "Cell_architecture": "NIP",
  "Cell_stack_sequence": "FTO/TiO2/Cs2AgBiBr6/Carbon",
  "Cell_area_measured": "0.04 cm²",
  "ETL_thickness": "Null",
  "ETL_stack_sequence": "Null",
  "ETL_additive_compound": "Null",
  "ETL_additive_concentration": "Null",
  "ETL_deposition_method": "Spin-coating",
  "ETL_deposition_solution_concentration": "Null",
  "ETL_deposition_solvents_compound": "Null",
  "ETL_deposition_synthesis_atmosphere": "Air",
  "ETL_deposition_synthesis_atmosphere_pressure": "1 atm",
  "ETL_deposition_synthesis_atmosphere_relative_humidity": "Null",
  "ETL_deposition_spin_coating_speed": "Null",
  "ETL_deposition_spin_coating_time": "Null",
  "ETL_deposition_thermal_annealing_temperature": "Null",
  "ETL_deposition_thermal_annealing_time": "Null",
  "Perovskite_dimension": "3D",
  "Perovskite_thickness": "Null",
  "Perovskite_composition_long_form": "Cs2AgBiBr6",
  "Perovskite_additive_compound": "BMPyrCl",
  "Perovskite_additive_concentration": "0.3 mol%",
  "Perovskite_bandgap": "Null",
  "Perovskite_deposition_method": "Spin-coating",
  "Perovskite_deposition_sequential_spin_coating": "False",
  "Perovskite_deposition_spin_coating_antisolvent": "Null",
  "Perovskite_deposition_reaction_solutions_compounds": "CsBr;AgBr;BiBr3",
  "Perovskite_deposition_reaction_solutions_concentrations": "1 M;0.5 M;0.5 M",
  "Perovskite_deposition_final_solutions_concentration_before_deposition": "Null",
  "Perovskite_deposition_solvents_compound": "DMSO",
  "Perovskite_deposition_solvents_mixing_ratio": "Null",
  "Perovskite_deposition_synthesis_atmosphere": "Nitrogen",
  "Perovskite_deposition_synthesis_atmosphere_pressure": "1 atm",
  "Perovskite_deposition_synthesis_atmosphere_relative_humidity": "Null",
  "Perovskite_deposition_spin_coating_speed": "2500 rpm",
  "Perovskite_deposition_spin_coating_time": "30 s",
  "Perovskite_deposition_thermal_annealing_atmosphere": "Air",
  "Perovskite_deposition_thermal_annealing_temperature": "280 °C",
  "Perovskite_deposition_thermal_annealing_time": "5 min",
  "Perovskite_surface_treatment_material": "Null",
  "Perovskite_surface_treatment_method": "Null",
  "Perovskite_surface_treatment_solution_concentration": "Null",
  "Perovskite_surface_treatment_solvents_compound": "Null",
  "Perovskite_surface_treatment_synthesis_atmosphere": "Null",
  "Perovskite_surface_treatment_synthesis_atmosphere_pressure": "Null",
  "Perovskite_surface_treatment_synthesis_atmosphere_relative_humidity": "Null",
  "Perovskite_surface_treatment_deposition_spin_coating_speed": "Null",
  "Perovskite_surface_treatment_deposition_spin_coating_time": "Null",
  "Perovskite_surface_treatment_deposition_thermal_annealing_temperature": "Null",
  "Perovskite_surface_treatment_deposition_thermal_annealing_time": "Null",
  "HTL_thickness": "Null",
  "HTL_stack_sequence": "Null",
  "HTL_additive_compound": "Null",
  "HTL_additive_concentration": "Null",
  "HTL_deposition_method": "Null",
  "HTL_deposition_solution_concentration": "Null",
  "HTL_deposition_solvents_compound": "Null",
  "HTL_deposition_synthesis_atmosphere": "Null",
  "HTL_deposition_synthesis_atmosphere_pressure": "Null",
  "HTL_deposition_synthesis_atmosphere_relative_humidity": "Null",
  "HTL_deposition_spin_coating_speed": "Null",
  "HTL_deposition_spin_coating_time": "Null",
  "HTL_deposition_thermal_annealing_temperature": "Null",
  "HTL_deposition_thermal_annealing_time": "Null",
  "Backcontact_thickness": "Null",
  "Beckcontact_deposition_method": "Doctor-blade",
  "Backcontact_deposition_atmosphere_pressure": "Null",
  "Encapsulation_method": "Null",
  "Encapsulation_atmosphere": "Null",
  "JV_measured_device_matching": "True",
  "JV_measured_reverse_scan_Voc": "1.20 V",
  "JV_measured_reverse_scan_Jsc": "2.61 mA/cm²",
  "JV_measured_reverse_scan_FF": "71.02 %",
  "JV_measured_reverse_scan_PCE": "2.22 %",
  "JV_measured_forward_scan_Voc": "Null",
  "JV_measured_forward_scan_Jsc": "Null",
  "JV_measured_forward_scan_FF": "Null",
  "JV_measured_forward_scan_PCE": "Null",
  "JV_measured_light_spectra": "AM1.5G",
  "JV_measured_light_spectra_intensity": "1 sun",
  "JV_measured_scan_speed": "Null",
  "JV_measured_scan_delay_time": "Null",
  "JV_certified_PCE": "Null",
  "Stabilized_measured_PCE": "2.23 %",
  "Stabilized_certified_PCE": "Null",
  "Stability_test_device_matching": "True",
  "Stability_test_temperature": "25 °C",
  "Stability_test_atmosphere": "Air",
  "Stability_test_light_spectra": "AM1.5G",
  "Stability_test_light_intensity": "Null",
  "Stability_test_relative_humidity": "40 %",
  "Stability_PCE_after_time": "40 days",
  "Stability_PCE_after_time_value": "95 %"
}

File: dataset/2021-2025/10.1002_adfm.202112991/Device_BestPCE_gpt4o_mini_zero_shot_10.1002_adfm.202112991.json
{
  "Ref_DOI": "10.1002/adfm.202112991",
  "Ref_journal": "Adv. Funct. Mater.",
  "Ref_publication_year": "2022",
  "Ref_title": "Pinning Bromide Ion with Ionic Liquid in Lead-Free Cs2AgBiBr6 Double Perovskite Solar Cells",
  "Cell_architecture": "Carbon-based PSC",
  "Cell_stack_sequence": "FTO/TiO2/Perovskite/Carbon",
  "Cell_area_measured": "0.04 cm2",
  "ETL_thickness": "Null",
  "ETL_stack_sequence": "Null",
  "ETL_additive_compound": "Null",
  "ETL_additive_concentration": "Null",
  "ETL_deposition_method": "Spin-coating",
  "ETL_deposition_solution_concentration": "Null",
  "ETL_deposition_solvents_compound": "Null",
  "ETL_deposition_synthesis_atmosphere": "Null",
  "ETL_deposition_synthesis_atmosphere_pressure": "Null",
  "ETL_deposition_synthesis_atmosphere_relative_humidity": "Null",
  "ETL_deposition_spin_coating_speed": "7000 rpm",
  "ETL_deposition_spin_coating_time": "30 s",
  "ETL_deposition_thermal_annealing_temperature": "500 °C",
  "ETL_deposition_thermal_annealing_time": "120 min",
  "Perovskite_dimension": "Null",
  "Perovskite_thickness": "Null",
  "Perovskite_composition_long_form": "Cs2AgBiBr6",
  "Perovskite_additive_compound": "BMPyrCl, BMPyCl",
  "Perovskite_additive_concentration": "0.1 to 1.0 mol%",
  "Perovskite_bandgap": "Null",
  "Perovskite_deposition_method": "Spin-coating",
  "Perovskite_deposition_sequential_spin_coating": "Null",
  "Perovskite_deposition_spin_coating_antisolvent": "Null",
  "Perovskite_deposition_reaction_solutions_compounds": "CsBr, AgBr, BiBr3",
  "Perovskite_deposition_reaction_solutions_concentrations": "1 m, 0.5 m, 0.5 m",
  "Perovskite_deposition_final_solutions_concentration_before_deposition": "Null",
  "Perovskite_deposition_solvents_compound": "DMSO",
  "Perovskite_deposition_solvents_mixing_ratio": "Null",
  "Perovskite_deposition_synthesis_atmosphere": "N2-filled glove box",
  "Perovskite_deposition_synthesis_atmosphere_pressure": "Null",
  "Perovskite_deposition_synthesis_atmosphere_relative_humidity": "Null",
  "Perovskite_deposition_spin_coating_speed": "2500 rpm",
  "Perovskite_deposition_spin_coating_time": "30 s",
  "Perovskite_deposition_thermal_annealing_atmosphere": "Null",
  "Perovskite_deposition_thermal_annealing_temperature": "280 °C",
  "Perovskite_deposition_thermal_annealing_time": "5 min",
  "Perovskite_surface_treatment_material": "Null",
  "Perovskite_surface_treatment_method": "Null",
  "Perovskite_surface_treatment_solution_concentration": "Null",
  "Perovskite_surface_treatment_solvents_compound": "Null",
  "Perovskite_surface_treatment_synthesis_atmosphere": "Null",
  "Perovskite_surface_treatment_synthesis_atmosphere_pressure": "Null",
  "Perovskite_surface_treatment_synthesis_atmosphere_relative_humidity": "Null",
  "Perovskite_surface_treatment_deposition_spin_coating_speed": "Null",
  "Perovskite_surface_treatment_deposition_spin_coating_time": "Null",
  "Perovskite_surface_treatment_deposition_thermal_annealing_temperature": "Null",
  "Perovskite_surface_treatment_deposition_thermal_annealing_time": "Null",
  "HTL_thickness": "Null",
  "HTL_stack_sequence": "Null",
  "HTL_additive_compound": "Null",
  "HTL_additive_concentration": "Null",
  "HTL_deposition_method": "Null",
  "HTL_deposition_solution_concentration": "Null",
  "HTL_deposition_solvents_compound": "Null",
  "HTL_deposition_synthesis_atmosphere": "Null",
  "HTL_deposition_synthesis_atmosphere_pressure": "Null",
  "HTL_deposition_synthesis_atmosphere_relative_humidity": "Null",
  "HTL_deposition_spin_coating_speed": "Null",
  "HTL_deposition_spin_coating_time": "Null",
  "HTL_deposition_thermal_annealing_temperature": "Null",
  "HTL_deposition_thermal_annealing_time": "Null",
  "Backcontact_thickness": "Null",
  "Beckcontact_deposition_method": "Doctor-blade method",
  "Backcontact_deposition_atmosphere_pressure": "Null",
  "Encapsulation_method": "Null",
  "Encapsulation_atmosphere": "Null",
  "JV_measured_device_matching": "Null",
  "JV_measured_reverse_scan_Voc": "1.20 V",
  "JV_measured_reverse_scan_Jsc": "2.61 mA cm-2",
  "JV_measured_reverse_scan_FF": "71.02%",
  "JV_measured_reverse_scan_PCE": "2.22%",
  "JV_measured_forward_scan_Voc": "1.20 V",
  "JV_measured_forward_scan_Jsc": "2.61 mA cm-2",
  "JV_measured_forward_scan_FF": "71.02%",
  "JV_measured_forward_scan_PCE": "2.22%",
  "JV_measured_light_spectra": "Null",
  "JV_measured_light_spectra_intensity": "Null",
  "JV_measured_scan_speed": "Null",
  "JV_measured_scan_delay_time": "Null",
  "JV_certified_PCE": "Null",
  "Stabilized_measured_PCE": "2.23%",
  "Stabilized_certified_PCE": "Null",
  "Stability_test_device_matching": "Null",
  "Stability_test_temperature": "25 °C",
  "Stability_test_atmosphere": "Air",
  "Stability_test_light_spectra": "Null",
  "Stability_test_light_intensity": "Null",
  "Stability_test_relative_humidity": "40% ± 5%",
  "Stability_PCE_after_time": "40 days",
  "Stability_PCE_after_time_value": "95%"
}

File: dataset/2021-2025/10.1002_adfm.202112991/Device_BestPCE_grok_10.1002_adfm.202112991.json
{
  "Ref_DOI": "10.1002/adfm.202112991",
  "Ref_journal": "Advanced Functional Materials",
  "Ref_publication_year": "2022",
  "Ref_title": "Pinning Bromide Ion with Ionic Liquid in Lead-Free Cs2AgBiBr6 Double Perovskite Solar Cells",
  "Cell_architecture": "NIP",
  "Cell_stack_sequence": "FTO/TiO2/Cs2AgBiBr6/Carbon",
  "Cell_area_measured": "0.04 cm2",
  "ETL_thickness": "Null",
  "ETL_stack_sequence": "TiO2 compact/TiO2 mesoporous",
  "ETL_additive_compound": "Null",
  "ETL_additive_concentration": "Null",
  "ETL_deposition_method": "Spin-coating/Spin-coating",
  "ETL_deposition_solution_concentration": "0.5 M/2:7 weight ratio",
  "ETL_deposition_solvents_compound": "Ethanol/Ethanol",
  "ETL_deposition_synthesis_atmosphere": "Air",
  "ETL_deposition_synthesis_atmosphere_pressure": "1 atm",
  "ETL_deposition_synthesis_atmosphere_relative_humidity": "Null",
  "ETL_deposition_spin_coating_speed": "7000 rpm/5000 rpm",
  "ETL_deposition_spin_coating_time": "30 s/25 s",
  "ETL_deposition_thermal_annealing_temperature": "500 °C/450 °C",
  "ETL_deposition_thermal_annealing_time": "120 min/30 min",
  "Perovskite_dimension": "3D",
  "Perovskite_thickness": "Null",
  "Perovskite_composition_long_form": "Cs2AgBiBr6",
  "Perovskite_additive_compound": "BMPyrCl",
  "Perovskite_additive_concentration": "0.3 mol%",
  "Perovskite_bandgap": "Null",
  "Perovskite_deposition_method": "Spin-coating",
  "Perovskite_deposition_sequential_spin_coating": "False",
  "Perovskite_deposition_spin_coating_antisolvent": "Null",
  "Perovskite_deposition_reaction_solutions_compounds": "CsBr;AgBr;BiBr3",
  "Perovskite_deposition_reaction_solutions_concentrations": "1 M;0.5 M;0.5 M",
  "Perovskite_deposition_final_solutions_concentration_before_deposition": "Null",
  "Perovskite_deposition_solvents_compound": "DMSO",
  "Perovskite_deposition_solvents_mixing_ratio": "Null",
  "Perovskite_deposition_synthesis_atmosphere": "Nitrogen",
  "Perovskite_deposition_synthesis_atmosphere_pressure": "Null",
  "Perovskite_deposition_synthesis_atmosphere_relative_humidity": "Null",
  "Perovskite_deposition_spin_coating_speed": "2500 rpm",
  "Perovskite_deposition_spin_coating_time": "30 s",
  "Perovskite_deposition_thermal_annealing_atmosphere": "Nitrogen",
  "Perovskite_deposition_thermal_annealing_temperature": "280 °C",
  "Perovskite_deposition_thermal_annealing_time": "5 min",
  "Perovskite_surface_treatment_material": "Null",
  "Perovskite_surface_treatment_method": "Null",
  "Perovskite_surface_treatment_solution_concentration": "Null",
  "Perovskite_surface_treatment_solvents_compound": "Null",
  "Perovskite_surface_treatment_synthesis_atmosphere": "Null",
  "Perovskite_surface_treatment_synthesis_atmosphere_pressure": "Null",
  "Perovskite_surface_treatment_synthesis_atmosphere_relative_humidity": "Null",
  "Perovskite_surface_treatment_deposition_spin_coating_speed": "Null",
  "Perovskite_surface_treatment_deposition_spin_coating_time": "Null",
  "Perovskite_surface_treatment_deposition_thermal_annealing_temperature": "Null",
  "Perovskite_surface_treatment_deposition_thermal_annealing_time": "Null",
  "HTL_thickness": "Null",
  "HTL_stack_sequence": "Null",
  "HTL_additive_compound": "Null",
  "HTL_additive_concentration": "Null",
  "HTL_deposition_method": "Null",
  "HTL_deposition_solution_concentration": "Null",
  "HTL_deposition_solvents_compound": "Null",
  "HTL_deposition_synthesis_atmosphere": "Null",
  "HTL_deposition_synthesis_atmosphere_pressure": "Null",
  "HTL_deposition_synthesis_atmosphere_relative_humidity": "Null",
  "HTL_deposition_spin_coating_speed": "Null",
  "HTL_deposition_spin_coating_time": "Null",
  "HTL_deposition_thermal_annealing_temperature": "Null",
  "HTL_deposition_thermal_annealing_time": "Null",
  "Backcontact_thickness": "Null",
  "Beckcontact_deposition_method": "Doctor-blade",
  "Backcontact_deposition_atmosphere_pressure": "Null",
  "Encapsulation_method": "Null",
  "Encapsulation_atmosphere": "Null",
  "JV_measured_device_matching": "True",
  "JV_measured_reverse_scan_Voc": "1.20 V",
  "JV_measured_reverse_scan_Jsc": "2.61 mA/cm2",
  "JV_measured_reverse_scan_FF": "71.02 %",
  "JV_measured_reverse_scan_PCE": "2.22 %",
  "JV_measured_forward_scan_Voc": "Null",
  "JV_measured_forward_scan_Jsc": "Null",
  "JV_measured_forward_scan_FF": "Null",
  "JV_measured_forward_scan_PCE": "Null",
  "JV_measured_light_spectra": "AM1.5G",
  "JV_measured_light_spectra_intensity": "Null",
  "JV_measured_scan_speed": "Null",
  "JV_measured_scan_delay_time": "Null",
  "JV_certified_PCE": "Null",
  "Stabilized_measured_PCE": "2.23 %",
  "Stabilized_certified_PCE": "Null",
  "Stability_test_device_matching": "True",
  "Stability_test_temperature": "25 °C",
  "Stability_test_atmosphere": "Air",
  "Stability_test_light_spectra": "Null",
  "Stability_test_light_intensity": "Null",
  "Stability_test_relative_humidity": "40 ± 5 %",
  "Stability_PCE_after_time": "40 days",
  "Stability_PCE_after_time_value": "95 % of initial PCE"
}

File: dataset/2021-2025/10.1002_adfm.202112991/Device_BestPCE_o3_10.1002_adfm.202112991.json
{
  "Ref_DOI": "10.1002/adfm.202112991",
  "Ref_journal": "Advanced Functional Materials",
  "Ref_publication_year": "2022",
  "Ref_title": "Pinning Bromide Ion with Ionic Liquid in Lead-Free Cs2AgBiBr6 Double Perovskite Solar Cells",
  "Cell_architecture": "NIP",
  "Cell_stack_sequence": "FTO/compact TiO2/mesoporous TiO2/Cs2AgBiBr6:BMPyrCl/Carbon",
  "Cell_area_measured": "0.04 cm2",
  "ETL_thickness": "Null",
  "ETL_stack_sequence": "compact TiO2/mesoporous TiO2",
  "ETL_additive_compound": "Null",
  "ETL_additive_concentration": "Null",
  "ETL_deposition_method": "Spin-coating/Spin-coating",
  "ETL_deposition_solution_concentration": "Null",
  "ETL_deposition_solvents_compound": "Ethanol/Ethanol",
  "ETL_deposition_synthesis_atmosphere": "Air",
  "ETL_deposition_synthesis_atmosphere_pressure": "1 atm",
  "ETL_deposition_synthesis_atmosphere_relative_humidity": "Null",
  "ETL_deposition_spin_coating_speed": "7000 rpm/5000 rpm",
  "ETL_deposition_spin_coating_time": "30 s/25 s",
  "ETL_deposition_thermal_annealing_temperature": "500 °C/450 °C",
  "ETL_deposition_thermal_annealing_time": "120 min/30 min",
  "Perovskite_dimension": "3D",
  "Perovskite_thickness": "Null",
  "Perovskite_composition_long_form": "Cs2AgBiBr6",
  "Perovskite_additive_compound": "BMPyrCl",
  "Perovskite_additive_concentration": "0.3 mol%",
  "Perovskite_bandgap": "Null",
  "Perovskite_deposition_method": "Spin-coating",
  "Perovskite_deposition_sequential_spin_coating": "False",
  "Perovskite_deposition_spin_coating_antisolvent": "Null",
  "Perovskite_deposition_reaction_solutions_compounds": "CsBr;AgBr;BiBr3;BMPyrCl",
  "Perovskite_deposition_reaction_solutions_concentrations": "1 M;0.5 M;0.5 M;0.3 mol%",
  "Perovskite_deposition_final_solutions_concentration_before_deposition": "Null",
  "Perovskite_deposition_solvents_compound": "DMSO",
  "Perovskite_deposition_solvents_mixing_ratio": "Null",
  "Perovskite_deposition_synthesis_atmosphere": "Nitrogen",
  "Perovskite_deposition_synthesis_atmosphere_pressure": "1 atm",
  "Perovskite_deposition_synthesis_atmosphere_relative_humidity": "Null",
  "Perovskite_deposition_spin_coating_speed": "2500 rpm",
  "Perovskite_deposition_spin_coating_time": "30 s",
  "Perovskite_deposition_thermal_annealing_atmosphere": "Nitrogen",
  "Perovskite_deposition_thermal_annealing_temperature": "280 °C",
  "Perovskite_deposition_thermal_annealing_time": "5 min",
  "Perovskite_surface_treatment_material": "Null",
  "Perovskite_surface_treatment_method": "Null",
  "Perovskite_surface_treatment_solution_concentration": "Null",
  "Perovskite_surface_treatment_solvents_compound": "Null",
  "Perovskite_surface_treatment_synthesis_atmosphere": "Null",
  "Perovskite_surface_treatment_synthesis_atmosphere_pressure": "Null",
  "Perovskite_surface_treatment_synthesis_atmosphere_relative_humidity": "Null",
  "Perovskite_surface_treatment_deposition_spin_coating_speed": "Null",
  "Perovskite_surface_treatment_deposition_spin_coating_time": "Null",
  "Perovskite_surface_treatment_deposition_thermal_annealing_temperature": "Null",
  "Perovskite_surface_treatment_deposition_thermal_annealing_time": "Null",
  "HTL_thickness": "Null",
  "HTL_stack_sequence": "Null",
  "HTL_additive_compound": "Null",
  "HTL_additive_concentration": "Null",
  "HTL_deposition_method": "Null",
  "HTL_deposition_solution_concentration": "Null",
  "HTL_deposition_solvents_compound": "Null",
  "HTL_deposition_synthesis_atmosphere": "Null",
  "HTL_deposition_synthesis_atmosphere_pressure": "Null",
  "HTL_deposition_synthesis_atmosphere_relative_humidity": "Null",
  "HTL_deposition_spin_coating_speed": "Null",
  "HTL_deposition_spin_coating_time": "Null",
  "HTL_deposition_thermal_annealing_temperature": "Null",
  "HTL_deposition_thermal_annealing_time": "Null",
  "Backcontact_thickness": "Null",
  "Beckcontact_deposition_method": "Doctor-blade",
  "Backcontact_deposition_atmosphere_pressure": "1 atm",
  "Encapsulation_method": "Null",
  "Encapsulation_atmosphere": "Null",
  "JV_measured_device_matching": "True",
  "JV_measured_reverse_scan_Voc": "1.20 V",
  "JV_measured_reverse_scan_Jsc": "2.61 mA/cm2",
  "JV_measured_reverse_scan_FF": "71.02 %",
  "JV_measured_reverse_scan_PCE": "2.22 %",
  "JV_measured_forward_scan_Voc": "Null",
  "JV_measured_forward_scan_Jsc": "Null",
  "JV_measured_forward_scan_FF": "Null",
  "JV_measured_forward_scan_PCE": "Null",
  "JV_measured_light_spectra": "AM1.5G",
  "JV_measured_light_spectra_intensity": "1 sun",
  "JV_measured_scan_speed": "Null",
  "JV_measured_scan_delay_time": "Null",
  "JV_certified_PCE": "Null",
  "Stabilized_measured_PCE": "2.23 %",
  "Stabilized_certified_PCE": "Null",
  "Stability_test_device_matching": "True",
  "Stability_test_temperature": "25 °C",
  "Stability_test_atmosphere": "Air",
  "Stability_test_light_spectra": "Null",
  "Stability_test_light_intensity": "Null",
  "Stability_test_relative_humidity": "40 %",
  "Stability_PCE_after_time": "40 days",
  "Stability_PCE_after_time_value": "95 %"
}

File: dataset/2021-2025/10.1002_adfm.202112991/Device_BestPCE_o4_mini_10.1002_adfm.202112991.json
{
  "Ref_DOI": "10.1002/adfm.202112991",
  "Ref_journal": "Adv. Funct. Mater.",
  "Ref_publication_year": "2022",
  "Ref_title": "Pinning Bromide Ion with Ionic Liquid in Lead-Free Cs2AgBiBr6 Double Perovskite Solar Cells",
  "Cell_architecture": "NIP",
  "Cell_stack_sequence": "FTO/c-TiO2/mesoporous TiO2/Cs2AgBiBr6 perovskite/carbon",
  "Cell_area_measured": "0.04 cm2",
  "ETL_thickness": "Null",
  "ETL_stack_sequence": "compact TiO2/mesoporous TiO2",
  "ETL_additive_compound": "Null",
  "ETL_additive_concentration": "Null",
  "ETL_deposition_method": "Spin-coating/Spin-coating",
  "ETL_deposition_solution_concentration": "0.5 M/Null",
  "ETL_deposition_solvents_compound": "Ethanol/Ethanol",
  "ETL_deposition_synthesis_atmosphere": "Air",
  "ETL_deposition_synthesis_atmosphere_pressure": "1 atm",
  "ETL_deposition_synthesis_atmosphere_relative_humidity": "Null",
  "ETL_deposition_spin_coating_speed": "7000/5000 rpm",
  "ETL_deposition_spin_coating_time": "30/25 s",
  "ETL_deposition_thermal_annealing_temperature": "500/450 °C",
  "ETL_deposition_thermal_annealing_time": "120/30 min",
  "Perovskite_dimension": "3D",
  "Perovskite_thickness": "Null",
  "Perovskite_composition_long_form": "Cs2AgBiBr6",
  "Perovskite_additive_compound": "BMPyrCl",
  "Perovskite_additive_concentration": "0.3 mol%",
  "Perovskite_bandgap": "Null",
  "Perovskite_deposition_method": "Spin-coating",
  "Perovskite_deposition_sequential_spin_coating": "False",
  "Perovskite_deposition_spin_coating_antisolvent": "Null",
  "Perovskite_deposition_reaction_solutions_compounds": "CsBr;AgBr;BiBr3",
  "Perovskite_deposition_reaction_solutions_concentrations": "1 M;0.5 M;0.5 M",
  "Perovskite_deposition_final_solutions_concentration_before_deposition": "Null",
  "Perovskite_deposition_solvents_compound": "DMSO",
  "Perovskite_deposition_solvents_mixing_ratio": "Null",
  "Perovskite_deposition_synthesis_atmosphere": "Nitrogen",
  "Perovskite_deposition_synthesis_atmosphere_pressure": "1 atm",
  "Perovskite_deposition_synthesis_atmosphere_relative_humidity": "Null",
  "Perovskite_deposition_spin_coating_speed": "2500 rpm",
  "Perovskite_deposition_spin_coating_time": "30 s",
  "Perovskite_deposition_thermal_annealing_atmosphere": "Nitrogen",
  "Perovskite_deposition_thermal_annealing_temperature": "280 °C",
  "Perovskite_deposition_thermal_annealing_time": "5 min",
  "Perovskite_surface_treatment_material": "Null",
  "Perovskite_surface_treatment_method": "Null",
  "Perovskite_surface_treatment_solution_concentration": "Null",
  "Perovskite_surface_treatment_solvents_compound": "Null",
  "Perovskite_surface_treatment_synthesis_atmosphere": "Null",
  "Perovskite_surface_treatment_synthesis_atmosphere_pressure": "Null",
  "Perovskite_surface_treatment_synthesis_atmosphere_relative_humidity": "Null",
  "Perovskite_surface_treatment_deposition_spin_coating_speed": "Null",
  "Perovskite_surface_treatment_deposition_spin_coating_time": "Null",
  "Perovskite_surface_treatment_deposition_thermal_annealing_temperature": "Null",
  "Perovskite_surface_treatment_deposition_thermal_annealing_time": "Null",
  "HTL_thickness": "Null",
  "HTL_stack_sequence": "Null",
  "HTL_additive_compound": "Null",
  "HTL_additive_concentration": "Null",
  "HTL_deposition_method": "Null",
  "HTL_deposition_solution_concentration": "Null",
  "HTL_deposition_solvents_compound": "Null",
  "HTL_deposition_synthesis_atmosphere": "Null",
  "HTL_deposition_synthesis_atmosphere_pressure": "Null",
  "HTL_deposition_synthesis_atmosphere_relative_humidity": "Null",
  "HTL_deposition_spin_coating_speed": "Null",
  "HTL_deposition_spin_coating_time": "Null",
  "HTL_deposition_thermal_annealing_temperature": "Null",
  "HTL_deposition_thermal_annealing_time": "Null",
  "Backcontact_thickness": "Null",
  "Beckcontact_deposition_method": "Doctor-blade",
  "Backcontact_deposition_atmosphere_pressure": "1 atm",
  "Encapsulation_method": "Null",
  "Encapsulation_atmosphere": "Null",
  "JV_measured_device_matching": "True",
  "JV_measured_reverse_scan_Voc": "1.20 V",
  "JV_measured_reverse_scan_Jsc": "2.61 mA/cm2",
  "JV_measured_reverse_scan_FF": "71.02%",
  "JV_measured_reverse_scan_PCE": "2.22%",
  "JV_measured_forward_scan_Voc": "Null",
  "JV_measured_forward_scan_Jsc": "Null",
  "JV_measured_forward_scan_FF": "Null",
  "JV_measured_forward_scan_PCE": "Null",
  "JV_measured_light_spectra": "AM1.5G",
  "JV_measured_light_spectra_intensity": "100 mW/cm2",
  "JV_measured_scan_speed": "Null",
  "JV_measured_scan_delay_time": "Null",
  "JV_certified_PCE": "Null",
  "Stabilized_measured_PCE": "2.23%",
  "Stabilized_certified_PCE": "Null",
  "Stability_test_device_matching": "True",
  "Stability_test_temperature": "25 °C",
  "Stability_test_atmosphere": "Air",
  "Stability_test_light_spectra": "Null",
  "Stability_test_light_intensity": "Null",
  "Stability_test_relative_humidity": "40%",
  "Stability_PCE_after_time": "40 days",
  "Stability_PCE_after_time_value": "≥95%"
}
