Repository: jiayijdong/PSCbench

# PSCbench


**PSCbench** is a novel benchmark for materials science research-level scientific
dataset curation sourced from published journals. The benchmark is designed to evaluate the complex classification capabilities,
strong domain knowledge, and advanced calculation skills of LLMs.

## Data


The PSCbench dataset is under dataset folder in json file format. Each file is list of dictionary and can be extracted using following scripts.
Each file stands for one published journal, which is fully elaborated in the paper. 

```
with open("./dataset/retroactive/{}.json".format(subject), encoding='utf-8') as json_file:
    problems=json.load(json_file)
```

File: dataset/2021-2025/10.1002_adfm.202113367/Device_BestPCE_claude_haiku_10.1002_adfm.202113367.json
{
  "Ref_DOI": "10.1002/adfm.202113367",
  "Ref_journal": "Advanced Functional Materials",
  "Ref_publication_year": "2022",
  "Ref_title": "Amino-Functionalized Niobium-Carbide MXene Serving as Electron Transport Layer and Perovskite Additive for the Preparation of High-Performance and Stable Methylammonium-Free Perovskite Solar Cells",
  "Cell_architecture": "NIP",
  "Cell_stack_sequence": "ITO/Nb2CTx MXene/FA0.85Cs0.15PbI3/Spiro-OMeTAD/Ag",
  "Cell_area_measured": "0.15 cm2",
  "ETL_thickness": "Null",
  "ETL_stack_sequence": "Nb2CTx MXene",
  "ETL_additive_compound": "Null",
  "ETL_additive_concentration": "Null",
  "ETL_deposition_method": "Spin-coating",
  "ETL_deposition_solution_concentration": "Null",
  "ETL_deposition_solvents_compound": "Null",
  "ETL_deposition_synthesis_atmosphere": "Nitrogen",
  "ETL_deposition_synthesis_atmosphere_pressure": "1 atm",
  "ETL_deposition_synthesis_atmosphere_relative_humidity": "Null",
  "ETL_deposition_spin_coating_speed": "3000 rpm",
  "ETL_deposition_spin_coating_time": "30 s",
  "ETL_deposition_thermal_annealing_temperature": "100 °C",
  "ETL_deposition_thermal_annealing_time": "10 min",
  "Perovskite_dimension": "3D",
  "Perovskite_thickness": "Null",
  "Perovskite_composition_long_form": "FA0.85Cs0.15PbI3",
  "Perovskite_additive_compound": "T-Nb2CTx MXene",
  "Perovskite_additive_concentration": "0.015 mg/mL",
  "Perovskite_bandgap": "1.54 eV",
  "Perovskite_deposition_method": "Spin-coating",
  "Perovskite_deposition_sequential_spin_coating": "False",
  "Perovskite_deposition_spin_coating_antisolvent": "Chlorobenzene",
  "Perovskite_deposition_reaction_solutions_compounds": "FAI;CsI;PbI2",
  "Perovskite_deposition_reaction_solutions_concentrations": "190.1 mg;50.7 mg;629.3 mg",
  "Perovskite_deposition_final_solutions_concentration_before_deposition": "Null",
  "Perovskite_deposition_solvents_compound": "DMF;DMSO",
  "Perovskite_deposition_solvents_mixing_ratio": "800 µL;200 µL",
  "Perovskite_deposition_synthesis_atmosphere": "Nitrogen",
  "Perovskite_deposition_synthesis_atmosphere_pressure": "1 atm",
  "Perovskite_deposition_synthesis_atmosphere_relative_humidity": "Null",
  "Perovskite_deposition_spin_coating_speed": "3500 rpm",
  "Perovskite_deposition_spin_coating_time": "40 s",
  "Perovskite_deposition_thermal_annealing_atmosphere": "Air",
  "Perovskite_deposition_thermal_annealing_temperature": "100 °C",
  "Perovskite_deposition_thermal_annealing_time": "30 min",
  "Perovskite_surface_treatment_material": "Null",
  "HTL_thickness": "Null",
  "HTL_stack_sequence": "Spiro-OMeTAD",
  "HTL_additive_compound": "Li-TFSI;4-tert-butylpyridine",
  "HTL_additive_concentration": "520 mg/mL;Null",
  "HTL_deposition_method": "Spin-coating",
  "HTL_deposition_solution_concentration": "72 mg/mL",
  "HTL_deposition_solvents_compound": "Chlorobenzene",
  "HTL_deposition_synthesis_atmosphere": "Nitrogen",
  "HTL_deposition_synthesis_atmosphere_pressure": "1 atm",
  "HTL_deposition_synthesis_atmosphere_relative_humidity": "Null",
  "HTL_deposition_spin_coating_speed": "4000 rpm",
  "HTL_deposition_spin_coating_time": "30 s",
  "HTL_deposition_thermal_annealing_temperature": "Null",
  "HTL_deposition_thermal_annealing_time": "Null",
  "Backcontact_thickness": "80 nm",
  "Beckcontact_deposition_method": "Thermal evaporation",
  "Backcontact_deposition_atmosphere_pressure": "2.8 × 10^-4 Pa",
  "Encapsulation_method": "Null",
  "Encapsulation_atmosphere": "Null",
  "JV_measured_device_matching": "True",
  "JV_measured_reverse_scan_Voc": "1.124 V",
  "JV_measured_reverse_scan_Jsc": "25.07 mA/cm2",
  "JV_measured_reverse_scan_FF": "77.36 %",
  "JV_measured_reverse_scan_PCE": "21.79 %",
  "JV_measured_forward_scan_Voc": "1.122 V",
  "JV_measured_forward_scan_Jsc": "25.05 mA/cm2",
  "JV_measured_forward_scan_FF": "77.21 %",
  "JV_measured_forward_scan_PCE": "21.70 %",
  "JV_measured_light_spectra": "AM1.5G",
  "JV_measured_light_spectra_intensity": "100 mW/cm2",
  "JV_measured_scan_speed": "Null",
  "JV_measured_scan_delay_time": "Null",
  "JV_certified_PCE": "Null",
  "Stabilized_measured_PCE": "Null",
  "Stabilized_certified_PCE": "Null",
  "Stability_test_device_matching": "True",
  "Stability_test_temperature": "85 °C",
  "Stability_test_atmosphere": "Nitrogen",
  "Stability_test_light_spectra": "Null",
  "Stability_test_light_intensity": "Null",
  "Stability_test_relative_humidity": "Null",
  "Stability_PCE_after_time": "1500 hours",
  "Stability_PCE_after_time_value": "93 %"
}

File: dataset/2021-2025/10.1002_adfm.202113367/Device_BestPCE_gpt4o_10.1002_adfm.202113367.json
{
  "Ref_DOI": "10.1002/adfm.202113367",
  "Ref_journal": "Adv. Funct. Mater.",
  "Ref_publication_year": "2022",
  "Ref_title": "Amino-Functionalized Niobium-Carbide MXene Serving as Electron Transport Layer and Perovskite Additive for the Preparation of High-Performance and Stable Methylammonium-Free Perovskite Solar Cells",
  "Cell_architecture": "NIP",
  "Cell_stack_sequence": "ITO/T-Nb2CTx/FA0.85Cs0.15PbI3+T-Nb2CTx/spiro-OMeTAD/Ag",
  "Cell_area_measured": "0.15 cm2",
  "ETL_thickness": "Null",
  "ETL_stack_sequence": "T-Nb2CTx",
  "ETL_additive_compound": "Null",
  "ETL_additive_concentration": "Null",
  "ETL_deposition_method": "Spin-coating",
  "ETL_deposition_solution_concentration": "Null",
  "ETL_deposition_solvents_compound": "Null",
  "ETL_deposition_synthesis_atmosphere": "Glovebox",
  "ETL_deposition_synthesis_atmosphere_pressure": "Null",
  "ETL_deposition_synthesis_atmosphere_relative_humidity": "Null",
  "ETL_deposition_spin_coating_speed": "3000 rpm",
  "ETL_deposition_spin_coating_time": "30 s",
  "ETL_deposition_thermal_annealing_temperature": "100 °C",
  "ETL_deposition_thermal_annealing_time": "10 min",
  "Perovskite_dimension": "3D",
  "Perovskite_thickness": "Null",
  "Perovskite_composition_long_form": "FA0.85Cs0.15PbI3",
  "Perovskite_additive_compound": "T-Nb2CTx",
  "Perovskite_additive_concentration": "0.015 mg/mL",
  "Perovskite_bandgap": "1.54 eV",
  "Perovskite_deposition_method": "Spin-coating",
  "Perovskite_deposition_sequential_spin_coating": "False",
  "Perovskite_deposition_spin_coating_antisolvent": "Chlorobenzene",
  "Perovskite_deposition_reaction_solutions_compounds": "FAI; CsI; PbI2",
  "Perovskite_deposition_reaction_solutions_concentrations": "190.1 mg; 50.7 mg; 629.3 mg",
  "Perovskite_deposition_final_solutions_concentration_before_deposition": "Null",
  "Perovskite_deposition_solvents_compound": "DMF; DMSO",
  "Perovskite_deposition_solvents_mixing_ratio": "800 µL; 200 µL",
  "Perovskite_deposition_synthesis_atmosphere": "Glovebox",
  "Perovskite_deposition_synthesis_atmosphere_pressure": "Null",
  "Perovskite_deposition_synthesis_atmosphere_relative_humidity": "Null",
  "Perovskite_deposition_spin_coating_speed": "3500 rpm",
  "Perovskite_deposition_spin_coating_time": "40 s",
  "Perovskite_deposition_thermal_annealing_atmosphere": "Null",
  "Perovskite_deposition_thermal_annealing_temperature": "100 °C",
  "Perovskite_deposition_thermal_annealing_time": "30 min",
  "Perovskite_surface_treatment_material": "Null",
  "Perovskite_surface_treatment_method": "Null",
  "Perovskite_surface_treatment_solution_concentration": "Null",
  "Perovskite_surface_treatment_solvents_compound": "Null",
  "Perovskite_surface_treatment_synthesis_atmosphere": "Null",
  "Perovskite_surface_treatment_synthesis_atmosphere_pressure": "Null",
  "Perovskite_surface_treatment_synthesis_atmosphere_relative_humidity": "Null",
  "Perovskite_surface_treatment_deposition_spin_coating_speed": "Null",
  "Perovskite_surface_treatment_deposition_spin_coating_time": "Null",
  "Perovskite_surface_treatment_deposition_thermal_annealing_temperature": "Null",
  "Perovskite_surface_treatment_deposition_thermal_annealing_time": "Null",
  "HTL_thickness": "Null",
  "HTL_stack_sequence": "spiro-OMeTAD",
  "HTL_additive_compound": "Li-TFSI; 4-tert-butylpyridine",
  "HTL_additive_concentration": "520 mg/mL; 29 µL",
  "HTL_deposition_method": "Spin-coating",
  "HTL_deposition_solution_concentration": "72 mg/mL",
  "HTL_deposition_solvents_compound": "Chlorobenzene",
  "HTL_deposition_synthesis_atmosphere": "Null",
  "HTL_deposition_synthesis_atmosphere_pressure": "Null",
  "HTL_deposition_synthesis_atmosphere_relative_humidity": "Null",
  "HTL_deposition_spin_coating_speed": "4000 rpm",
  "HTL_deposition_spin_coating_time": "30 s",
  "HTL_deposition_thermal_annealing_temperature": "Null",
  "HTL_deposition_thermal_annealing_time": "Null",
  "Backcontact_thickness": "80 nm",
  "Beckcontact_deposition_method": "Thermal evaporation",
  "Backcontact_deposition_atmosphere_pressure": "2.8 × 10−4 Pa",
  "Encapsulation_method": "Null",
  "Encapsulation_atmosphere": "Null",
  "JV_measured_device_matching": "True",
  "JV_measured_reverse_scan_Voc": "1.124 V",
  "JV_measured_reverse_scan_Jsc": "25.07 mA/cm2",
  "JV_measured_reverse_scan_FF": "77.36 %",
  "JV_measured_reverse_scan_PCE": "21.79 %",
  "JV_measured_forward_scan_Voc": "1.122 V",
  "JV_measured_forward_scan_Jsc": "25.05 mA/cm2",
  "JV_measured_forward_scan_FF": "77.21 %",
  "JV_measured_forward_scan_PCE": "21.70 %",
  "JV_measured_light_spectra": "AM1.5G",
  "JV_measured_light_spectra_intensity": "100 mW/cm2",
  "JV_measured_scan_speed": "Null",
  "JV_measured_scan_delay_time": "Null",
  "JV_certified_PCE": "Null",
  "Stabilized_measured_PCE": "Null",
  "Stabilized_certified_PCE": "Null",
  "Stability_test_device_matching": "True",
  "Stability_test_temperature": "Null",
  "Stability_test_atmosphere": "Glovebox",
  "Stability_test_light_spectra": "Null",
  "Stability_test_light_intensity": "Null",
  "Stability_test_relative_humidity": "Null",
  "Stability_PCE_after_time": "1500 hours",
  "Stability_PCE_after_time_value": "93 %"
}

File: dataset/2021-2025/10.1002_adfm.202113367/Device_BestPCE_gpt4o_mini_10.1002_adfm.202113367.json
{
  "Ref_DOI": "10.1002/adfm.202113367",
  "Ref_journal": "Adv. Funct. Mater.",
  "Ref_publication_year": "2022",
  "Ref_title": "Amino-Functionalized Niobium-Carbide MXene Serving as Electron Transport Layer and Perovskite Additive for the Preparation of High-Performance and Stable Methylammonium-Free Perovskite Solar Cells",
  "Cell_architecture": "NIP",
  "Cell_stack_sequence": "ITO/T-Nb2CTx/FA0.85Cs0.15PbI3/spiro-OMeTAD/Ag",
  "Cell_area_measured": "0.15 cm2",
  "ETL_thickness": "Null",
  "ETL_stack_sequence": "T-Nb2CTx",
  "ETL_additive_compound": "Null",
  "ETL_additive_concentration": "Null",
  "ETL_deposition_method": "Spin-coating",
  "ETL_deposition_solution_concentration": "Null",
  "ETL_deposition_solvents_compound": "Null",
  "ETL_deposition_synthesis_atmosphere": "Air",
  "ETL_deposition_synthesis_atmosphere_pressure": "1 atm",
  "ETL_deposition_synthesis_atmosphere_relative_humidity": "Null",
  "ETL_deposition_spin_coating_speed": "3000 rpm",
  "ETL_deposition_spin_coating_time": "30 s",
  "ETL_deposition_thermal_annealing_temperature": "100 °C",
  "ETL_deposition_thermal_annealing_time": "10 min",
  "Perovskite_dimension": "3D",
  "Perovskite_thickness": "Null",
  "Perovskite_composition_long_form": "FA0.85Cs0.15PbI3",
  "Perovskite_additive_compound": "T-Nb2CTx",
  "Perovskite_additive_concentration": "0.015 mg/mL",
  "Perovskite_bandgap": "Null",
  "Perovskite_deposition_method": "Spin-coating",
  "Perovskite_deposition_sequential_spin_coating": "False",
  "Perovskite_deposition_spin_coating_antisolvent": "Chlorobenzene",
  "Perovskite_deposition_reaction_solutions_compounds": "FAI;CsI;PbI2",
  "Perovskite_deposition_reaction_solutions_concentrations": "190.1 mg;50.7 mg;629.3 mg",
  "Perovskite_deposition_final_solutions_concentration_before_deposition": "Null",
  "Perovskite_deposition_solvents_compound": "DMF;DMSO",
  "Perovskite_deposition_solvents_mixing_ratio": "Null",
  "Perovskite_deposition_synthesis_atmosphere": "Nitrogen",
  "Perovskite_deposition_synthesis_atmosphere_pressure": "1 atm",
  "Perovskite_deposition_synthesis_atmosphere_relative_humidity": "Null",
  "Perovskite_deposition_spin_coating_speed": "3500 rpm",
  "Perovskite_deposition_spin_coating_time": "40 s",
  "Perovskite_deposition_thermal_annealing_atmosphere": "Air",
  "Perovskite_deposition_thermal_annealing_temperature": "100 °C",
  "Perovskite_deposition_thermal_annealing_time": "30 min",
  "Perovskite_surface_treatment_material": "Null",
  "Perovskite_surface_treatment_method": "Null",
  "Perovskite_surface_treatment_solution_concentration": "Null",
  "Perovskite_surface_treatment_solvents_compound": "Null",
  "Perovskite_surface_treatment_synthesis_atmosphere": "Null",
  "Perovskite_surface_treatment_synthesis_atmosphere_pressure": "Null",
  "Perovskite_surface_treatment_synthesis_atmosphere_relative_humidity": "Null",
  "Perovskite_surface_treatment_deposition_spin_coating_speed": "Null",
  "Perovskite_surface_treatment_deposition_spin_coating_time": "Null",
  "Perovskite_surface_treatment_deposition_thermal_annealing_temperature": "Null",
  "Perovskite_surface_treatment_deposition_thermal_annealing_time": "Null",
  "HTL_thickness": "Null",
  "HTL_stack_sequence": "Null",
  "HTL_additive_compound": "Null",
  "HTL_additive_concentration": "Null",
  "HTL_deposition_method": "Spin-coating",
  "HTL_deposition_solution_concentration": "Null",
  "HTL_deposition_solvents_compound": "Chlorobenzene",
  "HTL_deposition_synthesis_atmosphere": "Air",
  "HTL_deposition_synthesis_atmosphere_pressure": "1 atm",
  "HTL_deposition_synthesis_atmosphere_relative_humidity": "Null",
  "HTL_deposition_spin_coating_speed": "4000 rpm",
  "HTL_deposition_spin_coating_time": "30 s",
  "HTL_deposition_thermal_annealing_temperature": "Null",
  "HTL_deposition_thermal_annealing_time": "Null",
  "Backcontact_thickness": "80 nm",
  "Beckcontact_deposition_method": "Thermal evaporation",
  "Backcontact_deposition_atmosphere_pressure": "Null",
  "Encapsulation_method": "Null",
  "Encapsulation_atmosphere": "Null",
  "JV_measured_device_matching": "True",
  "JV_measured_reverse_scan_Voc": "1.124 V",
  "JV_measured_reverse_scan_Jsc": "25.07 mA/cm2",
  "JV_measured_reverse_scan_FF": "77.36 %",
  "JV_measured_reverse_scan_PCE": "21.79 %",
  "JV_measured_forward_scan_Voc": "1.122 V",
  "JV_measured_forward_scan_Jsc": "25.05 mA/cm2",
  "JV_measured_forward_scan_FF": "77.21 %",
  "JV_measured_forward_scan_PCE": "21.70 %",
  "JV_measured_light_spectra": "AM1.5G",
  "JV_measured_light_spectra_intensity": "1 sun",
  "JV_measured_scan_speed": "Null",
  "JV_measured_scan_delay_time": "Null",
  "JV_certified_PCE": "Null",
  "Stabilized_measured_PCE": "Null",
  "Stabilized_certified_PCE": "Null",
  "Stability_test_device_matching": "True",
  "Stability_test_temperature": "Null",
  "Stability_test_atmosphere": "Nitrogen",
  "Stability_test_light_spectra": "AM1.5G",
  "Stability_test_light_intensity": "1 sun",
  "Stability_test_relative_humidity": "Null",
  "Stability_PCE_after_time": "1500 hours",
  "Stability_PCE_after_time_value": "93%"
}

File: dataset/2021-2025/10.1002_adfm.202113367/Device_BestPCE_gpt4o_mini_zero_shot_10.1002_adfm.202113367.json
{
  "Ref_DOI": "10.1002/adfm.202113367",
  "Ref_journal": "Adv. Funct. Mater.",
  "Ref_publication_year": "2022",
  "Ref_title": "Amino-Functionalized Niobium-Carbide MXene Serving as Electron Transport Layer and Perovskite Additive for the Preparation of High-Performance and Stable Methylammonium-Free Perovskite Solar Cells",
  "Cell_architecture": "p-i-n",
  "Cell_stack_sequence": "ITO/T-Nb2CTx/FA0.85Cs0.15PbI3/spiro-OMeTAD/Ag",
  "Cell_area_measured": "0.15 cm2",
  "ETL_thickness": "Null",
  "ETL_stack_sequence": "T-Nb2CTx",
  "ETL_additive_compound": "T-Nb2CTx MXene nanosheets",
  "ETL_additive_concentration": "0.015 mg/ml",
  "ETL_deposition_method": "spin-coating",
  "ETL_deposition_solution_concentration": "Null",
  "ETL_deposition_solvents_compound": "DMSO",
  "ETL_deposition_synthesis_atmosphere": "glovebox",
  "ETL_deposition_synthesis_atmosphere_pressure": "Null",
  "ETL_deposition_synthesis_atmosphere_relative_humidity": "Null",
  "ETL_deposition_spin_coating_speed": "3000 rpm",
  "ETL_deposition_spin_coating_time": "30 s",
  "ETL_deposition_thermal_annealing_temperature": "100 °C",
  "ETL_deposition_thermal_annealing_time": "10 min",
  "Perovskite_dimension": "Null",
  "Perovskite_thickness": "Null",
  "Perovskite_composition_long_form": "FA0.85Cs0.15PbI3",
  "Perovskite_additive_compound": "T-Nb2CTx MXene nanosheets",
  "Perovskite_additive_concentration": "0.015 mg/ml",
  "Perovskite_bandgap": "Null",
  "Perovskite_deposition_method": "spin-coating",
  "Perovskite_deposition_sequential_spin_coating": "No",
  "Perovskite_deposition_spin_coating_antisolvent": "chlorobenzene",
  "Perovskite_deposition_reaction_solutions_compounds": "FAI, CsI, PbI2",
  "Perovskite_deposition_reaction_solutions_concentrations": "190.1 mg, 50.7 mg, 629.3 mg",
  "Perovskite_deposition_final_solutions_concentration_before_deposition": "Null",
  "Perovskite_deposition_solvents_compound": "DMF, DMSO",
  "Perovskite_deposition_solvents_mixing_ratio": "Null",
  "Perovskite_deposition_synthesis_atmosphere": "glovebox",
  "Perovskite_deposition_synthesis_atmosphere_pressure": "Null",
  "Perovskite_deposition_synthesis_atmosphere_relative_humidity": "Null",
  "Perovskite_deposition_spin_coating_speed": "3500 rpm",
  "Perovskite_deposition_spin_coating_time": "40 s",
  "Perovskite_deposition_thermal_annealing_atmosphere": "Null",
  "Perovskite_deposition_thermal_annealing_temperature": "100 °C",
  "Perovskite_deposition_thermal_annealing_time": "30 min",
  "Perovskite_surface_treatment_material": "Null",
  "Perovskite_surface_treatment_method": "Null",
  "Perovskite_surface_treatment_solution_concentration": "Null",
  "Perovskite_surface_treatment_solvents_compound": "Null",
  "Perovskite_surface_treatment_synthesis_atmosphere": "Null",
  "Perovskite_surface_treatment_synthesis_atmosphere_pressure": "Null",
  "Perovskite_surface_treatment_synthesis_atmosphere_relative_humidity": "Null",
  "Perovskite_surface_treatment_deposition_spin_coating_speed": "Null",
  "Perovskite_surface_treatment_deposition_spin_coating_time": "Null",
  "Perovskite_surface_treatment_deposition_thermal_annealing_temperature": "Null",
  "Perovskite_surface_treatment_deposition_thermal_annealing_time": "Null",
  "HTL_thickness": "Null",
  "HTL_stack_sequence": "spiro-OMeTAD",
  "HTL_additive_compound": "Null",
  "HTL_additive_concentration": "Null",
  "HTL_deposition_method": "spin-coating",
  "HTL_deposition_solution_concentration": "72 mg/mL",
  "HTL_deposition_solvents_compound": "chlorobenzene",
  "HTL_deposition_synthesis_atmosphere": "Null",
  "HTL_deposition_synthesis_atmosphere_pressure": "Null",
  "HTL_deposition_synthesis_atmosphere_relative_humidity": "Null",
  "HTL_deposition_spin_coating_speed": "4000 rpm",
  "HTL_deposition_spin_coating_time": "30 s",
  "HTL_deposition_thermal_annealing_temperature": "Null",
  "HTL_deposition_thermal_annealing_time": "Null",
  "Backcontact_thickness": "80 nm",
  "Beckcontact_deposition_method": "thermal evaporation",
  "Backcontact_deposition_atmosphere_pressure": "Null",
  "Encapsulation_method": "Null",
  "Encapsulation_atmosphere": "Null",
  "JV_measured_device_matching": "Null",
  "JV_measured_reverse_scan_Voc": "1.117 V",
  "JV_measured_reverse_scan_Jsc": "24.55 mA/cm2",
  "JV_measured_reverse_scan_FF": "73.79%",
  "JV_measured_reverse_scan_PCE": "20.23%",
  "JV_measured_forward_scan_Voc": "1.114 V",
  "JV_measured_forward_scan_Jsc": "24.52 mA/cm2",
  "JV_measured_forward_scan_FF": "73.28%",
  "JV_measured_forward_scan_PCE": "20.02%",
  "JV_measured_light_spectra": "Null",
  "JV_measured_light_spectra_intensity": "Null",
  "JV_measured_scan_speed": "Null",
  "JV_measured_scan_delay_time": "Null",
  "JV_certified_PCE": "Null",
  "Stabilized_measured_PCE": "Null",
  "Stabilized_certified_PCE": "Null",
  "Stability_test_device_matching": "Null",
  "Stability_test_temperature": "Null",
  "Stability_test_atmosphere": "Null",
  "Stability_test_light_spectra": "Null",
  "Stability_test_light_intensity": "Null",
  "Stability_test_relative_humidity": "Null",
  "Stability_PCE_after_time": "1500 h",
  "Stability_PCE_after_time_value": "93%"
}

File: dataset/2021-2025/10.1002_adfm.202113367/Device_BestPCE_grok_10.1002_adfm.202113367.json
{
  "Ref_DOI": "10.1002/adfm.202113367",
  "Ref_journal": "Advanced Functional Materials",
  "Ref_publication_year": "2022",
  "Ref_title": "Amino-Functionalized Niobium-Carbide MXene Serving as Electron Transport Layer and Perovskite Additive for the Preparation of High-Performance and Stable Methylammonium-Free Perovskite Solar Cells",
  "Cell_architecture": "NIP",
  "Cell_stack_sequence": "ITO/T-Nb2CTx/FA0.85Cs0.15PbI3+T-Nb2CTx/spiro-OMeTAD/Ag",
  "Cell_area_measured": "0.15 cm2",
  "ETL_thickness": "Null",
  "ETL_stack_sequence": "T-Nb2CTx",
  "ETL_additive_compound": "Null",
  "ETL_additive_concentration": "Null",
  "ETL_deposition_method": "Spin-coating",
  "ETL_deposition_solution_concentration": "Null",
  "ETL_deposition_solvents_compound": "Null",
  "ETL_deposition_synthesis_atmosphere": "Nitrogen",
  "ETL_deposition_synthesis_atmosphere_pressure": "Null",
  "ETL_deposition_synthesis_atmosphere_relative_humidity": "Null",
  "ETL_deposition_spin_coating_speed": "3000 rpm",
  "ETL_deposition_spin_coating_time": "30 s",
  "ETL_deposition_thermal_annealing_temperature": "100 °C",
  "ETL_deposition_thermal_annealing_time": "10 min",
  "Perovskite_dimension": "3D",
  "Perovskite_thickness": "Null",
  "Perovskite_composition_long_form": "FA0.85Cs0.15PbI3",
  "Perovskite_additive_compound": "T-Nb2CTx MXene nanosheets",
  "Perovskite_additive_concentration": "0.015 mg/mL",
  "Perovskite_bandgap": "1.54 eV",
  "Perovskite_deposition_method": "Spin-coating",
  "Perovskite_deposition_sequential_spin_coating": "False",
  "Perovskite_deposition_spin_coating_antisolvent": "Chlorobenzene",
  "Perovskite_deposition_reaction_solutions_compounds": "FAI;CsI;PbI2",
  "Perovskite_deposition_reaction_solutions_concentrations": "190.1 mg;50.7 mg;629.3 mg",
  "Perovskite_deposition_final_solutions_concentration_before_deposition": "Null",
  "Perovskite_deposition_solvents_compound": "DMF;DMSO",
  "Perovskite_deposition_solvents_mixing_ratio": "800 µL;200 µL",
  "Perovskite_deposition_synthesis_atmosphere": "Nitrogen",
  "Perovskite_deposition_synthesis_atmosphere_pressure": "Null",
  "Perovskite_deposition_synthesis_atmosphere_relative_humidity": "Null",
  "Perovskite_deposition_spin_coating_speed": "3500 rpm",
  "Perovskite_deposition_spin_coating_time": "40 s",
  "Perovskite_deposition_thermal_annealing_atmosphere": "Nitrogen",
  "Perovskite_deposition_thermal_annealing_temperature": "100 °C",
  "Perovskite_deposition_thermal_annealing_time": "30 min",
  "Perovskite_surface_treatment_material": "Null",
  "Perovskite_surface_treatment_method": "Null",
  "Perovskite_surface_treatment_solution_concentration": "Null",
  "Perovskite_surface_treatment_solvents_compound": "Null",
  "Perovskite_surface_treatment_synthesis_atmosphere": "Null",
  "Perovskite_surface_treatment_synthesis_atmosphere_pressure": "Null",
  "Perovskite_surface_treatment_synthesis_atmosphere_relative_humidity": "Null",
  "Perovskite_surface_treatment_deposition_spin_coating_speed": "Null",
  "Perovskite_surface_treatment_deposition_spin_coating_time": "Null",
  "Perovskite_surface_treatment_deposition_thermal_annealing_temperature": "Null",
  "Perovskite_surface_treatment_deposition_thermal_annealing_time": "Null",
  "HTL_thickness": "Null",
  "HTL_stack_sequence": "spiro-OMeTAD",
  "HTL_additive_compound": "Li-TFSI;4-tert-butylpyridine",
  "HTL_additive_concentration": "520 mg/mL;Null",
  "HTL_deposition_method": "Spin-coating",
  "HTL_deposition_solution_concentration": "72 mg/mL",
  "HTL_deposition_solvents_compound": "Chlorobenzene",
  "HTL_deposition_synthesis_atmosphere": "Nitrogen",
  "HTL_deposition_synthesis_atmosphere_pressure": "Null",
  "HTL_deposition_synthesis_atmosphere_relative_humidity": "Null",
  "HTL_deposition_spin_coating_speed": "4000 rpm",
  "HTL_deposition_spin_coating_time": "30 s",
  "HTL_deposition_thermal_annealing_temperature": "Null",
  "HTL_deposition_thermal_annealing_time": "Null",
  "Backcontact_thickness": "80 nm",
  "Beckcontact_deposition_method": "Thermal evaporation",
  "Backcontact_deposition_atmosphere_pressure": "2.8e-4 Pa",
  "Encapsulation_method": "Null",
  "Encapsulation_atmosphere": "Null",
  "JV_measured_device_matching": "True",
  "JV_measured_reverse_scan_Voc": "1.124 V",
  "JV_measured_reverse_scan_Jsc": "25.07 mA/cm2",
  "JV_measured_reverse_scan_FF": "77.36 %",
  "JV_measured_reverse_scan_PCE": "21.79 %",
  "JV_measured_forward_scan_Voc": "1.122 V",
  "JV_measured_forward_scan_Jsc": "25.05 mA/cm2",
  "JV_measured_forward_scan_FF": "77.21 %",
  "JV_measured_forward_scan_PCE": "21.70 %",
  "JV_measured_light_spectra": "AM1.5G",
  "JV_measured_light_spectra_intensity": "100 mW/cm2",
  "JV_measured_scan_speed": "Null",
  "JV_measured_scan_delay_time": "Null",
  "JV_certified_PCE": "Null",
  "Stabilized_measured_PCE": "Null",
  "Stabilized_certified_PCE": "Null",
  "Stability_test_device_matching": "True",
  "Stability_test_temperature": "Null",
  "Stability_test_atmosphere": "Nitrogen",
  "Stability_test_light_spectra": "Null",
  "Stability_test_light_intensity": "Null",
  "Stability_test_relative_humidity": "Null",
  "Stability_PCE_after_time": "1500 hours",
  "Stability_PCE_after_time_value": "93 %"
}

File: dataset/2021-2025/10.1002_adfm.202113367/Device_BestPCE_o3_10.1002_adfm.202113367.json
{
  "Ref_DOI": "10.1002/adfm.202113367",
  "Ref_journal": "Advanced Functional Materials",
  "Ref_publication_year": "2022",
  "Ref_title": "Amino-Functionalized Niobium-Carbide MXene Serving as Electron Transport Layer and Perovskite Additive for the Preparation of High-Performance and Stable Methylammonium-Free Perovskite Solar Cells",
  "Cell_architecture": "NIP",
  "Cell_stack_sequence": "ITO/T-Nb2CTx/FA0.85Cs0.15PbI3+T-Nb2CTx/spiro-OMeTAD/Ag",
  "Cell_area_measured": "0.15 cm2",
  "ETL_thickness": "Null",
  "ETL_stack_sequence": "T-Nb2CTx",
  "ETL_additive_compound": "Null",
  "ETL_additive_concentration": "Null",
  "ETL_deposition_method": "Spin-coating",
  "ETL_deposition_solution_concentration": "Null",
  "ETL_deposition_solvents_compound": "Null",
  "ETL_deposition_synthesis_atmosphere": "Null",
  "ETL_deposition_synthesis_atmosphere_pressure": "Null",
  "ETL_deposition_synthesis_atmosphere_relative_humidity": "Null",
  "ETL_deposition_spin_coating_speed": "3000 rpm",
  "ETL_deposition_spin_coating_time": "30 s",
  "ETL_deposition_thermal_annealing_temperature": "100 °C",
  "ETL_deposition_thermal_annealing_time": "10 min",
  "Perovskite_dimension": "3D",
  "Perovskite_thickness": "Null",
  "Perovskite_composition_long_form": "FA0.85Cs0.15PbI3",
  "Perovskite_additive_compound": "T-Nb2CTx",
  "Perovskite_additive_concentration": "0.015 mg/mL",
  "Perovskite_bandgap": "1.54 eV",
  "Perovskite_deposition_method": "Spin-coating",
  "Perovskite_deposition_sequential_spin_coating": "False",
  "Perovskite_deposition_spin_coating_antisolvent": "Chlorobenzene",
  "Perovskite_deposition_reaction_solutions_compounds": "FAI; CsI; PbI2",
  "Perovskite_deposition_reaction_solutions_concentrations": "Null",
  "Perovskite_deposition_final_solutions_concentration_before_deposition": "870.1 mg/mL",
  "Perovskite_deposition_solvents_compound": "DMF; DMSO",
  "Perovskite_deposition_solvents_mixing_ratio": "4:1",
  "Perovskite_deposition_synthesis_atmosphere": "Nitrogen",
  "Perovskite_deposition_synthesis_atmosphere_pressure": "1 atm",
  "Perovskite_deposition_synthesis_atmosphere_relative_humidity": "Null",
  "Perovskite_deposition_spin_coating_speed": "3500 rpm",
  "Perovskite_deposition_spin_coating_time": "40 s",
  "Perovskite_deposition_thermal_annealing_atmosphere": "Nitrogen",
  "Perovskite_deposition_thermal_annealing_temperature": "100 °C",
  "Perovskite_deposition_thermal_annealing_time": "30 min",
  "Perovskite_surface_treatment_material": "Null",
  "Perovskite_surface_treatment_method": "Null",
  "Perovskite_surface_treatment_solution_concentration": "Null",
  "Perovskite_surface_treatment_solvents_compound": "Null",
  "Perovskite_surface_treatment_synthesis_atmosphere": "Null",
  "Perovskite_surface_treatment_synthesis_atmosphere_pressure": "Null",
  "Perovskite_surface_treatment_synthesis_atmosphere_relative_humidity": "Null",
  "Perovskite_surface_treatment_deposition_spin_coating_speed": "Null",
  "Perovskite_surface_treatment_deposition_spin_coating_time": "Null",
  "Perovskite_surface_treatment_deposition_thermal_annealing_temperature": "Null",
  "Perovskite_surface_treatment_deposition_thermal_annealing_time": "Null",
  "HTL_thickness": "Null",
  "HTL_stack_sequence": "spiro-OMeTAD",
  "HTL_additive_compound": "Li-TFSI; 4-tert-butylpyridine",
  "HTL_additive_concentration": "Li-TFSI 520 mg/mL; tBP 29 µL/mL",
  "HTL_deposition_method": "Spin-coating",
  "HTL_deposition_solution_concentration": "72 mg/mL",
  "HTL_deposition_solvents_compound": "Chlorobenzene",
  "HTL_deposition_synthesis_atmosphere": "Null",
  "HTL_deposition_synthesis_atmosphere_pressure": "Null",
  "HTL_deposition_synthesis_atmosphere_relative_humidity": "Null",
  "HTL_deposition_spin_coating_speed": "4000 rpm",
  "HTL_deposition_spin_coating_time": "30 s",
  "HTL_deposition_thermal_annealing_temperature": "Null",
  "HTL_deposition_thermal_annealing_time": "Null",
  "Backcontact_thickness": "80 nm",
  "Beckcontact_deposition_method": "Thermal evaporation",
  "Backcontact_deposition_atmosphere_pressure": "2.8e-4 Pa",
  "Encapsulation_method": "Null",
  "Encapsulation_atmosphere": "Null",
  "JV_measured_device_matching": "True",
  "JV_measured_reverse_scan_Voc": "1.124 V",
  "JV_measured_reverse_scan_Jsc": "25.07 mA/cm2",
  "JV_measured_reverse_scan_FF": "77.36 %",
  "JV_measured_reverse_scan_PCE": "21.79 %",
  "JV_measured_forward_scan_Voc": "1.122 V",
  "JV_measured_forward_scan_Jsc": "25.05 mA/cm2",
  "JV_measured_forward_scan_FF": "77.21 %",
  "JV_measured_forward_scan_PCE": "21.70 %",
  "JV_measured_light_spectra": "AM1.5G",
  "JV_measured_light_spectra_intensity": "100 mW/cm2",
  "JV_measured_scan_speed": "Null",
  "JV_measured_scan_delay_time": "Null",
  "JV_certified_PCE": "Null",
  "Stabilized_measured_PCE": "Null",
  "Stabilized_certified_PCE": "Null",
  "Stability_test_device_matching": "True",
  "Stability_test_temperature": "Null",
  "Stability_test_atmosphere": "Nitrogen",
  "Stability_test_light_spectra": "Null",
  "Stability_test_light_intensity": "Null",
  "Stability_test_relative_humidity": "Null",
  "Stability_PCE_after_time": "1500 h",
  "Stability_PCE_after_time_value": "93%"
}

File: dataset/2021-2025/10.1002_adfm.202113367/Device_BestPCE_o4_mini_10.1002_adfm.202113367.json
{
  "Ref_DOI": "10.1002/adfm.202113367",
  "Ref_journal": "Adv. Funct. Mater.",
  "Ref_publication_year": "2022",
  "Ref_title": "Amino-Functionalized Niobium-Carbide MXene Serving as Electron Transport Layer and Perovskite Additive for the Preparation of High-Performance and Stable Methylammonium-Free Perovskite Solar Cells",
  "Cell_architecture": "NIP",
  "Cell_stack_sequence": "ITO/T-Nb2CTx MXene/FA0.85Cs0.15PbI3+T-Nb2CTx MXene/spiro-OMeTAD/Ag",
  "Cell_area_measured": "0.15 cm2",
  "ETL_thickness": "Null",
  "ETL_stack_sequence": "T-Nb2CTx MXene",
  "ETL_additive_compound": "Null",
  "ETL_additive_concentration": "Null",
  "ETL_deposition_method": "Spin-coating",
  "ETL_deposition_solution_concentration": "Null",
  "ETL_deposition_solvents_compound": "Null",
  "ETL_deposition_synthesis_atmosphere": "Nitrogen",
  "ETL_deposition_synthesis_atmosphere_pressure": "Null",
  "ETL_deposition_synthesis_atmosphere_relative_humidity": "Null",
  "ETL_deposition_spin_coating_speed": "3000 rpm",
  "ETL_deposition_spin_coating_time": "30 s",
  "ETL_deposition_thermal_annealing_temperature": "100 °C",
  "ETL_deposition_thermal_annealing_time": "10 min",
  "Perovskite_dimension": "3D",
  "Perovskite_thickness": "Null",
  "Perovskite_composition_long_form": "FA0.85Cs0.15PbI3",
  "Perovskite_additive_compound": "T-Nb2CTx MXene nanosheets",
  "Perovskite_additive_concentration": "0.015 mg/mL",
  "Perovskite_bandgap": "1.54 eV",
  "Perovskite_deposition_method": "Spin-coating",
  "Perovskite_deposition_sequential_spin_coating": "False",
  "Perovskite_deposition_spin_coating_antisolvent": "Chlorobenzene",
  "Perovskite_deposition_reaction_solutions_compounds": "FAI;CsI;PbI2",
  "Perovskite_deposition_reaction_solutions_concentrations": "190.1 mg/mL;50.7 mg/mL;629.3 mg/mL",
  "Perovskite_deposition_final_solutions_concentration_before_deposition": "Null",
  "Perovskite_deposition_solvents_compound": "DMF;DMSO",
  "Perovskite_deposition_solvents_mixing_ratio": "800 µL;200 µL",
  "Perovskite_deposition_synthesis_atmosphere": "Nitrogen",
  "Perovskite_deposition_synthesis_atmosphere_pressure": "Null",
  "Perovskite_deposition_synthesis_atmosphere_relative_humidity": "Null",
  "Perovskite_deposition_spin_coating_speed": "3500 rpm",
  "Perovskite_deposition_spin_coating_time": "40 s",
  "Perovskite_deposition_thermal_annealing_atmosphere": "Nitrogen",
  "Perovskite_deposition_thermal_annealing_temperature": "100 °C",
  "Perovskite_deposition_thermal_annealing_time": "30 min",
  "Perovskite_surface_treatment_material": "Null",
  "Perovskite_surface_treatment_method": "Null",
  "Perovskite_surface_treatment_solution_concentration": "Null",
  "Perovskite_surface_treatment_solvents_compound": "Null",
  "Perovskite_surface_treatment_synthesis_atmosphere": "Null",
  "Perovskite_surface_treatment_synthesis_atmosphere_pressure": "Null",
  "Perovskite_surface_treatment_synthesis_atmosphere_relative_humidity": "Null",
  "Perovskite_surface_treatment_deposition_spin_coating_speed": "Null",
  "Perovskite_surface_treatment_deposition_spin_coating_time": "Null",
  "Perovskite_surface_treatment_deposition_thermal_annealing_temperature": "Null",
  "Perovskite_surface_treatment_deposition_thermal_annealing_time": "Null",
  "HTL_thickness": "Null",
  "HTL_stack_sequence": "Spiro-OMeTAD",
  "HTL_additive_compound": "Li-TFSI;4-tert-butylpyridine",
  "HTL_additive_concentration": "520 mg/mL;Null",
  "HTL_deposition_method": "Spin-coating",
  "HTL_deposition_solution_concentration": "72 mg/mL",
  "HTL_deposition_solvents_compound": "Chlorobenzene",
  "HTL_deposition_synthesis_atmosphere": "Nitrogen",
  "HTL_deposition_synthesis_atmosphere_pressure": "Null",
  "HTL_deposition_synthesis_atmosphere_relative_humidity": "Null",
  "HTL_deposition_spin_coating_speed": "4000 rpm",
  "HTL_deposition_spin_coating_time": "30 s",
  "HTL_deposition_thermal_annealing_temperature": "Null",
  "HTL_deposition_thermal_annealing_time": "Null",
  "Backcontact_thickness": "80 nm",
  "Beckcontact_deposition_method": "Thermal evaporation",
  "Backcontact_deposition_atmosphere_pressure": "Null",
  "Encapsulation_method": "Null",
  "Encapsulation_atmosphere": "Null",
  "JV_measured_device_matching": "True",
  "JV_measured_reverse_scan_Voc": "1.124 V",
  "JV_measured_reverse_scan_Jsc": "25.07 mA/cm2",
  "JV_measured_reverse_scan_FF": "77.36 %",
  "JV_measured_reverse_scan_PCE": "21.79 %",
  "JV_measured_forward_scan_Voc": "1.122 V",
  "JV_measured_forward_scan_Jsc": "25.05 mA/cm2",
  "JV_measured_forward_scan_FF": "77.21 %",
  "JV_measured_forward_scan_PCE": "21.70 %",
  "JV_measured_light_spectra": "AM1.5G",
  "JV_measured_light_spectra_intensity": "100 mW/cm2",
  "JV_measured_scan_speed": "Null",
  "JV_measured_scan_delay_time": "Null",
  "JV_certified_PCE": "Null",
  "Stabilized_measured_PCE": "Null",
  "Stabilized_certified_PCE": "Null",
  "Stability_test_device_matching": "True",
  "Stability_test_temperature": "Null",
  "Stability_test_atmosphere": "Air and Nitrogen",
  "Stability_test_light_spectra": "AM1.5G",
  "Stability_test_light_intensity": "100 mW/cm2",
  "Stability_test_relative_humidity": "Null",
  "Stability_PCE_after_time": "140 hours",
  "Stability_PCE_after_time_value": "85%"
}

File: dataset/2021-2025/10.1002_adfm.202200024/Device_BestPCE_10.1002_adfm.202200024.json
{
    "Ref_DOI": "10.1002/adfm.202200024",
    "Ref_journal": "Adv. Funct. Mater.",
    "Ref_publication_year": "2022",
    "Ref_title": "High Efficiency Perovskite Solar Cells Employing Quasi-2D Ruddlesden-Popper/Dion-Jacobson Heterojunctions",
    "Cell_architecture": "PIN",
    "Cell_stack_sequence": "ITO/PTAA/(AA)2MA4Pb5I16/C60/BCP/Ag",
    "Cell_area_measured": "0.04 cm2",
    "ETL_thickness": "30 nm/8 nm",
    "ETL_stack_sequence": "C60/BCP",
    "ETL_additive_compound": "Null",
    "ETL_additive_concentration": "Null",
    "ETL_deposition_method": "Thermal evaporation",
    "ETL_deposition_solution_concentration": "Null",
    "ETL_deposition_solvents_compound": "Null",
    "ETL_deposition_synthesis_atmosphere": "Null",
    "ETL_deposition_synthesis_atmosphere_pressure": "Null",
    "ETL_deposition_synthesis_atmosphere_relative_humidity": "Null",
    "ETL_deposition_spin_coating_speed": "Null",
    "ETL_deposition_spin_coating_time": "Null",
    "ETL_deposition_thermal_annealing_temperature": "Null",
    "ETL_deposition_thermal_annealing_time": "Null",
    "Perovskite_dimension": "2D",
    "Perovskite_thickness": "Null",
    "Perovskite_composition_long_form": "(AA)2MA4Pb5I16",
    "Perovskite_additive_compound": "Null",
    "Perovskite_additive_concentration": "Null",
    "Perovskite_bandgap": "Null",
    "Perovskite_deposition_method": "Spin-coating",
    "Perovskite_deposition_sequential_spin_coating": "False",
    "Perovskite_deposition_spin_coating_antisolvent": "Null",
    "Perovskite_deposition_reaction_solutions_compounds": "AAI; MAI; PbI2",
    "Perovskite_deposition_reaction_solutions_concentrations": "Null",
    "Perovskite_deposition_final_solutions_concentration_before_deposition": "0.8 m",
    "Perovskite_deposition_solvents_compound": "DMF; DMSO",
    "Perovskite_deposition_solvents_mixing_ratio": "95:5",
    "Perovskite_deposition_synthesis_atmosphere": "Air",
    "Perovskite_deposition_synthesis_atmosphere_pressure": "1 atm",
    "Perovskite_deposition_synthesis_atmosphere_relative_humidity": "Null",
    "Perovskite_deposition_spin_coating_speed": "4500 rpm",
    "Perovskite_deposition_spin_coating_time": "20 s",
    "Perovskite_deposition_thermal_annealing_atmosphere": "Air",
    "Perovskite_deposition_thermal_annealing_temperature": "100 °C",
    "Perovskite_deposition_thermal_annealing_time": "10 min",
    "Perovskite_surface_treatment_material": "BDAI2",
    "Perovskite_surface_treatment_method": "Spin-coating",
    "Perovskite_surface_treatment_solution_concentration": "1 mg/mL",
    "Perovskite_surface_treatment_solvents_compound": "IPA",
    "Perovskite_surface_treatment_synthesis_atmosphere": "Null",
    "Perovskite_surface_treatment_synthesis_atmosphere_pressure": "Null",
    "Perovskite_surface_treatment_synthesis_atmosphere_relative_humidity": "Null",
    "Perovskite_surface_treatment_deposition_spin_coating_speed": "Null",
    "Perovskite_surface_treatment_deposition_spin_coating_time": "Null",
    "Perovskite_surface_treatment_deposition_thermal_annealing_temperature": "100 °C",
    "Perovskite_surface_treatment_deposition_thermal_annealing_time": "10 min",
    "HTL_thickness": "Null",
    "HTL_stack_sequence": "PTAA",
    "HTL_additive_compound": "Null",
    "HTL_additive_concentration": "Null",
    "HTL_deposition_method": "Spin-coating",
    "HTL_deposition_solution_concentration": "Null",
    "HTL_deposition_solvents_compound": "Toluene",
    "HTL_deposition_synthesis_atmosphere": "Null",
    "HTL_deposition_synthesis_atmosphere_pressure": "Null",
    "HTL_deposition_synthesis_atmosphere_relative_humidity": "Null",
    "HTL_deposition_spin_coating_speed": "6000 rpm",
    "HTL_deposition_spin_coating_time": "30 s",
    "HTL_deposition_thermal_annealing_temperature": "100 °C",
    "HTL_deposition_thermal_annealing_time": "10 min",
    "Backcontact_thickness": "100 nm",
    "Beckcontact_deposition_method": "Thermal evaporation",
    "Backcontact_deposition_atmosphere_pressure": "Null",
    "Encapsulation_method": "Null",
    "Encapsulation_atmosphere": "Null",
    "JV_measured_device_matching": "True",
    "JV_measured_reverse_scan_Voc": "1.24 V",
    "JV_measured_reverse_scan_Jsc": "18.69 mA/cm2",
    "JV_measured_reverse_scan_FF": "79.13 %",
    "JV_measured_reverse_scan_PCE": "18.34 %",
    "JV_measured_forward_scan_Voc": "1.25 V",
    "JV_measured_forward_scan_Jsc": "18.45 mA/cm2",
    "JV_measured_forward_scan_FF": "78.18 %",
    "JV_measured_forward_scan_PCE": "18.03 %",
    "JV_measured_light_spectra": "AM1.5G",
    "JV_measured_light_spectra_intensity": "100 mW/cm2",
    "JV_measured_scan_speed": "Null",
    "JV_measured_scan_delay_time": "Null",
    "JV_certified_PCE": "Null",
    "Stabilized_measured_PCE": "Null",
    "Stabilized_certified_PCE": "Null",
    "Stability_test_device_matching": "True",
    "Stability_test_temperature": "60 °C",
    "Stability_test_atmosphere": "N2",
    "Stability_test_light_spectra": "AM1.5G",
    "Stability_test_light_intensity": "100 mW/cm2",
    "Stability_test_relative_humidity": "Null",
    "Stability_PCE_after_time": "800 hours",
    "Stability_PCE_after_time_value": "0.97"
}
