Repository: jiayijdong/PSCbench

# PSCbench


**PSCbench** is a novel benchmark for materials science research-level scientific
dataset curation sourced from published journals. The benchmark is designed to evaluate the complex classification capabilities,
strong domain knowledge, and advanced calculation skills of LLMs. 

We developed an innovative **evaluation protocol** for a detailed analysis of classification abilities of leading commercially available Large Language Models. This
involves instructing LLMs to extract key knowledge information within a predefined set of
dataset template. This process offers a fine-grained understanding that LLM works as well as a human in annotating the data
and actually finds out when the humans failed to annotate the data
.

## Data


The PSCbench dataset is under dataset folder in json file format. Each file is list of dictionary and can be extracted using following scripts.
Each file stands for one published journal, which is fully elaborated in the paper. 

```
with open("./dataset/retroactive/{}.json".format(subject), encoding='utf-8') as json_file:
    problems=json.load(json_file)
```

## Evaluation
To evaluate our data using LLM, please refer to folder under eval

## Analysis (Evaluation Protocol)
The evaluation protocol involves analyzing both LLM
and reference (correct) ground truth with the assistance of human annotators to identify the key information in the literature.
These reasons are then summarized into 4 categories: **Tag, Materials, Fabrication and Properties**. Subsequently, a LLM verifier is employed to automatically attribute each
incorrectly extracted answer into a certain field. The resulting error profiles enable the
interpretation of the improved skills by certain prompting strategies and direct comparison of various
strategies.

### run evaluation protocol
After running the evaluation part, use the output to run the evaluation protocol. 
```
cd eval
OPENAI_API_KEY=your_key python ana_error.py --setting your_setting 
```

## Citation
If you find our paper useful, please cite our paper
```
@misc{dong2024pscbench,
  author = {Dong, Jiayi and Huang, Zijian and Yao, Yu and Shen, Zhichao and Liu, Junkai and Tong, Yiushun and Tsai, Chu-Yen and Duan, Haoxiang and Yang, Wenxin and Gong, Ming and Xu, Wei and Kundu, Arnesh and Zhang, Ying and Huang, Joshua and Tong, Xinyang and Yeh, Eric and Zhu, Yingke and Ng, Charlotte and Du, Yilun and Li, Ju and Schwalbe-Koda, Daniel and Yang, Yang},
  title = {{PSCBENCH: A Benchmark for Large-Scale Automated Knowledge Extraction and Data Curation in Perovskite Solar Cell Literature}},
  note = {Preprint},
  year = {2024},
  url = {https://arxiv.org/abs/XXXX.XXXXX}  
}

```

File: dataset/2021-2025/10.1002_adma.202006753/Device_BestPCE_10.1002_adma.202006753.json
{
    "Ref_DOI": "10.1002/adma.202006753",
    "Ref_journal": "Adv. Mater.",
    "Ref_publication_year": "2021",
    "Ref_title": "Reducing Energy Disorder of Hole Transport Layer by Charge Transfer Complex for High Performance p–i–n Perovskite Solar Cells",
    "Cell_architecture": "PIN",
    "Cell_stack_sequence": "ITO/PTAA:BDT-Si/Rb0.05Cs0.05FA0.8MA0.1PbI2.85Br0.15/C60/BCP/Cu",
    "Cell_area_measured": "0.062 cm2",
    "ETL_thickness": "30 nm",
    "ETL_stack_sequence": "C60/BCP",
    "ETL_additive_compound": "Null",
    "ETL_additive_concentration": "Null",
    "ETL_deposition_method": "Vacuum evaporation",
    "ETL_deposition_solution_concentration": "Null",
    "ETL_deposition_solvents_compound": "Null",
    "ETL_deposition_synthesis_atmosphere": "Null",
    "ETL_deposition_synthesis_atmosphere_pressure": "Null",
    "ETL_deposition_synthesis_atmosphere_relative_humidity": "Null",
    "ETL_deposition_spin_coating_speed": "Null",
    "ETL_deposition_spin_coating_time": "Null",
    "ETL_deposition_thermal_annealing_temperature": "Null",
    "ETL_deposition_thermal_annealing_time": "Null",
    "Perovskite_dimension": "3D",
    "Perovskite_thickness": "Null",
    "Perovskite_composition_long_form": "Rb0.05Cs0.05FA0.8MA0.1PbI2.85Br0.15",
    "Perovskite_additive_compound": "Null",
    "Perovskite_additive_concentration": "Null",
    "Perovskite_bandgap": "1.53 eV",
    "Perovskite_deposition_method": "Spin-coating",
    "Perovskite_deposition_sequential_spin_coating": "False",
    "Perovskite_deposition_spin_coating_antisolvent": "Toluene",
    "Perovskite_deposition_reaction_solutions_compounds": "RbI; CsI; FAI; MABr; PbI2; PbBr2",
    "Perovskite_deposition_reaction_solutions_concentrations": "0.07 mol; 0.07 mol; 1.12 mol; 0.14 mol; 1.37 mol; 0.035 mol",
    "Perovskite_deposition_final_solutions_concentration_before_deposition": "Null",
    "Perovskite_deposition_solvents_compound": "DMF; DMSO",
    "Perovskite_deposition_solvents_mixing_ratio": "4:1",
    "Perovskite_deposition_synthesis_atmosphere": "Null",
    "Perovskite_deposition_synthesis_atmosphere_pressure": "Null",
    "Perovskite_deposition_synthesis_atmosphere_relative_humidity": "Null",
    "Perovskite_deposition_spin_coating_speed": "4000 rpm",
    "Perovskite_deposition_spin_coating_time": "30 s",
    "Perovskite_deposition_thermal_annealing_atmosphere": "Null",
    "Perovskite_deposition_thermal_annealing_temperature": "65 °C; 110 °C",
    "Perovskite_deposition_thermal_annealing_time": "10 min; 10 min",
    "Perovskite_surface_treatment_material": "Null",
    "Perovskite_surface_treatment_method": "Null",
    "Perovskite_surface_treatment_solution_concentration": "Null",
    "Perovskite_surface_treatment_solvents_compound": "Null",
    "Perovskite_surface_treatment_synthesis_atmosphere": "Null",
    "Perovskite_surface_treatment_synthesis_atmosphere_pressure": "Null",
    "Perovskite_surface_treatment_synthesis_atmosphere_relative_humidity": "Null",
    "Perovskite_surface_treatment_deposition_spin_coating_speed": "Null",
    "Perovskite_surface_treatment_deposition_spin_coating_time": "Null",
    "Perovskite_surface_treatment_deposition_thermal_annealing_temperature": "Null",
    "Perovskite_surface_treatment_deposition_thermal_annealing_time": "Null",
    "HTL_thickness": "10 nm",
    "HTL_stack_sequence": "PTAA:BDT-Si",
    "HTL_additive_compound": "BDT-Si",
    "HTL_additive_concentration": "2%",
    "HTL_deposition_method": "Spin-Coating",
    "HTL_deposition_solution_concentration": "2 mg/mL",
    "HTL_deposition_solvents_compound": "Toluene",
    "HTL_deposition_synthesis_atmosphere": "Null",
    "HTL_deposition_synthesis_atmosphere_pressure": "Null",
    "HTL_deposition_synthesis_atmosphere_relative_humidity": "Null",
    "HTL_deposition_spin_coating_speed": "6000 rpm",
    "HTL_deposition_spin_coating_time": "35 s",
    "HTL_deposition_thermal_annealing_temperature": "100 °C",
    "HTL_deposition_thermal_annealing_time": "10 min",
    "Backcontact_thickness": "100 nm",
    "Beckcontact_deposition_method": "Vacuum evaporation",
    "Backcontact_deposition_atmosphere_pressure": "1 × 10−6 mbar",
    "Encapsulation_method": "Null",
    "Encapsulation_atmosphere": "Null",
    "JV_measured_device_matching": "True",
    "JV_measured_reverse_scan_Voc": "1.10 V",
    "JV_measured_reverse_scan_Jsc": "24.44 mA/cm2",
    "JV_measured_reverse_scan_FF": "81.37%",
    "JV_measured_reverse_scan_PCE": "21.87%",
    "JV_measured_forward_scan_Voc": "Null",
    "JV_measured_forward_scan_Jsc": "Null",
    "JV_measured_forward_scan_FF": "Null",
    "JV_measured_forward_scan_PCE": "Null",
    "JV_measured_light_spectra": "AM1.5G",
    "JV_measured_light_spectra_intensity": "100 mW/cm2",
    "JV_measured_scan_speed": "200 mV/s",
    "JV_measured_scan_delay_time": "10 ms",
    "JV_certified_PCE": "Null",
    "Stabilized_measured_PCE": "Null",
    "Stabilized_certified_PCE": "Null",
    "Stability_test_device_matching": "True",
    "Stability_test_temperature": "Null",
    "Stability_test_atmosphere": "Ambient",
    "Stability_test_light_spectra": "Null",
    "Stability_test_light_intensity": "Null",
    "Stability_test_relative_humidity": "55%",
    "Stability_PCE_after_time": "1000 hours",
    "Stability_PCE_after_time_value": "86%"
}

File: dataset/2021-2025/10.1002_adma.202006753/Device_BestPCE_Gemini_1.5_pro_10.1002_adma.202006753.json
{
  "Ref_DOI": "10.1002/adma.202006753",
  "Ref_journal": "Advanced Materials",
  "Ref_publication_year": "2021",
  "Ref_title": "Reducing Energy Disorder of Hole Transport Layer by Charge Transfer Complex for High Performance p–i–n Perovskite Solar Cells",
  "Cell_architecture": "PIN",
  "Cell_stack_sequence": "ITO/PTAA:BDT-Si/Rb0.05Cs0.05FA0.8MA0.1PbI2.85Br0.15/C60/BCP/Cu",
  "Cell_area_measured": "0.062 cm2",
  "ETL_thickness": "30 nm",
  "ETL_stack_sequence": "C60",
  "ETL_additive_compound": "Null",
  "ETL_additive_concentration": "Null",
  "ETL_deposition_method": "Vacuum evaporation",
  "ETL_deposition_solution_concentration": "Null",
  "ETL_deposition_solvents_compound": "Null",
  "ETL_deposition_synthesis_atmosphere": "Null",
  "ETL_deposition_synthesis_atmosphere_pressure": "1e-6 mbar",
  "ETL_deposition_synthesis_atmosphere_relative_humidity": "Null",
  "ETL_deposition_spin_coating_speed": "Null",
  "ETL_deposition_spin_coating_time": "Null",
  "ETL_deposition_thermal_annealing_temperature": "Null",
  "ETL_deposition_thermal_annealing_time": "Null",
  "Perovskite_dimension": "3D",
  "Perovskite_thickness": "Null",
  "Perovskite_composition_long_form": "Rb0.05Cs0.05FA0.8MA0.1PbI2.85Br0.15",
  "Perovskite_additive_compound": "Null",
  "Perovskite_additive_concentration": "Null",
  "Perovskite_bandgap": "1.53 eV",
  "Perovskite_deposition_method": "Spin-coating",
  "Perovskite_deposition_sequential_spin_coating": "False",
  "Perovskite_deposition_spin_coating_antisolvent": "Toluene",
  "Perovskite_deposition_reaction_solutions_compounds": "RbI;CsI;FAI;MABr;PbI2;PbBr2",
  "Perovskite_deposition_reaction_solutions_concentrations": "0.07 mol;0.07 mol;1.12 mol;0.14 mol;1.37 mol;0.035 mol",
  "Perovskite_deposition_final_solutions_concentration_before_deposition": "Null",
  "Perovskite_deposition_solvents_compound": "DMF;DMSO",
  "Perovskite_deposition_solvents_mixing_ratio": "4:1",
  "Perovskite_deposition_synthesis_atmosphere": "Null",
  "Perovskite_deposition_synthesis_atmosphere_pressure": "1 atm",
  "Perovskite_deposition_synthesis_atmosphere_relative_humidity": "Null",
  "Perovskite_deposition_spin_coating_speed": "4000 rpm",
  "Perovskite_deposition_spin_coating_time": "30 s",
  "Perovskite_deposition_thermal_annealing_atmosphere": "Null",
  "Perovskite_deposition_thermal_annealing_temperature": "65 °C;110 °C",
  "Perovskite_deposition_thermal_annealing_time": "10 min;10 min",
  "Perovskite_surface_treatment_material": "Null",
  "Perovskite_surface_treatment_method": "Null",
  "Perovskite_surface_treatment_solution_concentration": "Null",
  "Perovskite_surface_treatment_solvents_compound": "Null",
  "Perovskite_surface_treatment_synthesis_atmosphere": "Null",
  "Perovskite_surface_treatment_synthesis_atmosphere_pressure": "Null",
  "Perovskite_surface_treatment_synthesis_atmosphere_relative_humidity": "Null",
  "Perovskite_surface_treatment_deposition_spin_coating_speed": "Null",
  "Perovskite_surface_treatment_deposition_spin_coating_time": "Null",
  "Perovskite_surface_treatment_deposition_thermal_annealing_temperature": "Null",
  "Perovskite_surface_treatment_deposition_thermal_annealing_time": "Null",
  "HTL_thickness": "10 nm",
  "HTL_stack_sequence": "PTAA:BDT-Si",
  "HTL_additive_compound": "BDT-Si",
  "HTL_additive_concentration": "2 wt%",
  "HTL_deposition_method": "Spin-coating",
  "HTL_deposition_solution_concentration": "2 mg/mL",
  "HTL_deposition_solvents_compound": "Toluene",
  "HTL_deposition_synthesis_atmosphere": "Null",
  "HTL_deposition_synthesis_atmosphere_pressure": "1 atm",
  "HTL_deposition_synthesis_atmosphere_relative_humidity": "Null",
  "HTL_deposition_spin_coating_speed": "6000 rpm",
  "HTL_deposition_spin_coating_time": "35 s",
  "HTL_deposition_thermal_annealing_temperature": "100 °C",
  "HTL_deposition_thermal_annealing_time": "10 min",
  "Backcontact_thickness": "100 nm",
  "Beckcontact_deposition_method": "Vacuum evaporation",
  "Backcontact_deposition_atmosphere_pressure": "1e-6 mbar",
  "Encapsulation_method": "Null",
  "Encapsulation_atmosphere": "Null",
  "JV_measured_device_matching": "True",
  "JV_measured_reverse_scan_Voc": "1.10 V",
  "JV_measured_reverse_scan_Jsc": "24.44 mA/cm2",
  "JV_measured_reverse_scan_FF": "81.37%",
  "JV_measured_reverse_scan_PCE": "21.87%",
  "JV_measured_forward_scan_Voc": "Null",
  "JV_measured_forward_scan_Jsc": "Null",
  "JV_measured_forward_scan_FF": "Null",
  "JV_measured_forward_scan_PCE": "Null",
  "JV_measured_light_spectra": "AM1.5G",
  "JV_measured_light_spectra_intensity": "100 mW/cm2",
  "JV_measured_scan_speed": "200 mV/s",
  "JV_measured_scan_delay_time": "10 ms",
  "JV_certified_PCE": "Null",
  "Stabilized_measured_PCE": "Null",
  "Stabilized_certified_PCE": "Null",
  "Stability_test_device_matching": "True",
  "Stability_test_temperature": "45-55 °C",
  "Stability_test_atmosphere": "Inert",
  "Stability_test_light_spectra": "White LED",
  "Stability_test_light_intensity": "100 mW/cm2",
  "Stability_test_relative_humidity": "Null",
  "Stability_PCE_after_time": "1000 h",
  "Stability_PCE_after_time_value": "80%"
}

File: dataset/2021-2025/10.1002_adma.202006753/Device_BestPCE_Gemini_2.0_Flash_10.1002_adma.202006753.json
{
  "Ref_DOI": "10.1002/adma.202006753",
  "Ref_journal": "Adv. Mater.",
  "Ref_publication_year": "2021",
  "Ref_title": "Reducing Energy Disorder of Hole Transport Layer by Charge Transfer Complex for High Performance p–i–n Perovskite Solar Cells",
  "Cell_architecture": "PIN",
  "Cell_stack_sequence": "ITO/PTAA:BDT-Si/Rb0.05Cs0.05FA0.8MA0.1PbI2.85Br0.15/C60/BCP/Cu",
  "Cell_area_measured": "0.062 cm2",
  "ETL_thickness": "30/6",
  "ETL_stack_sequence": "C60/BCP",
  "ETL_additive_compound": "Null",
  "ETL_additive_concentration": "Null",
  "ETL_deposition_method": "Thermal evaporation/Thermal evaporation",
  "ETL_deposition_solution_concentration": "Null",
  "ETL_deposition_solvents_compound": "Null",
  "ETL_deposition_synthesis_atmosphere": "Null",
  "ETL_deposition_synthesis_atmosphere_pressure": "Null",
  "ETL_deposition_synthesis_atmosphere_relative_humidity": "Null",
  "ETL_deposition_spin_coating_speed": "Null",
  "ETL_deposition_spin_coating_time": "Null",
  "ETL_deposition_thermal_annealing_temperature": "Null",
  "ETL_deposition_thermal_annealing_time": "Null",
  "Perovskite_dimension": "3D",
  "Perovskite_thickness": "Null",
  "Perovskite_composition_long_form": "Rb0.05Cs0.05FA0.8MA0.1PbI2.85Br0.15",
  "Perovskite_additive_compound": "Null",
  "Perovskite_additive_concentration": "Null",
  "Perovskite_bandgap": "1.53 eV",
  "Perovskite_deposition_method": "Spin-coating",
  "Perovskite_deposition_sequential_spin_coating": "False",
  "Perovskite_deposition_spin_coating_antisolvent": "Toluene",
  "Perovskite_deposition_reaction_solutions_compounds": "RbI; CsI; FAI; MABr; PbI2; PbBr2",
  "Perovskite_deposition_reaction_solutions_concentrations": "0.07 mol; 0.07 mol; 1.12 mol; 0.14 mol; 1.37 mol; 0.035 mol",
  "Perovskite_deposition_final_solutions_concentration_before_deposition": "Null",
  "Perovskite_deposition_solvents_compound": "DMF; DMSO",
  "Perovskite_deposition_solvents_mixing_ratio": "4:1",
  "Perovskite_deposition_synthesis_atmosphere": "Null",
  "Perovskite_deposition_synthesis_atmosphere_pressure": "Null",
  "Perovskite_deposition_synthesis_atmosphere_relative_humidity": "Null",
  "Perovskite_deposition_spin_coating_speed": "4000 rpm",
  "Perovskite_deposition_spin_coating_time": "30 s",
  "Perovskite_deposition_thermal_annealing_atmosphere": "Null",
  "Perovskite_deposition_thermal_annealing_temperature": "65; 110",
  "Perovskite_deposition_thermal_annealing_time": "10; 10",
  "Perovskite_surface_treatment_material": "Null",
  "Perovskite_surface_treatment_method": "Null",
  "Perovskite_surface_treatment_solution_concentration": "Null",
  "Perovskite_surface_treatment_solvents_compound": "Null",
  "Perovskite_surface_treatment_synthesis_atmosphere": "Null",
  "Perovskite_surface_treatment_synthesis_atmosphere_pressure": "Null",
  "Perovskite_surface_treatment_synthesis_atmosphere_relative_humidity": "Null",
  "Perovskite_surface_treatment_deposition_spin_coating_speed": "Null",
  "Perovskite_surface_treatment_deposition_spin_coating_time": "Null",
  "Perovskite_surface_treatment_deposition_thermal_annealing_temperature": "Null",
  "Perovskite_surface_treatment_deposition_thermal_annealing_time": "Null",
  "HTL_thickness": "10",
  "HTL_stack_sequence": "PTAA:BDT-Si",
  "HTL_additive_compound": "BDT-Si",
  "HTL_additive_concentration": "2 wt%",
  "HTL_deposition_method": "Spin-coating",
  "HTL_deposition_solution_concentration": "2 mg/mL",
  "HTL_deposition_solvents_compound": "Toluene",
  "HTL_deposition_synthesis_atmosphere": "Null",
  "HTL_deposition_synthesis_atmosphere_pressure": "Null",
  "HTL_deposition_synthesis_atmosphere_relative_humidity": "Null",
  "HTL_deposition_spin_coating_speed": "6000 rpm",
  "HTL_deposition_spin_coating_time": "35 s",
  "HTL_deposition_thermal_annealing_temperature": "100",
  "HTL_deposition_thermal_annealing_time": "10",
  "Backcontact_thickness": "100",
  "Beckcontact_deposition_method": "Vacuum evaporation",
  "Backcontact_deposition_atmosphere_pressure": "1 × 10−6 mbar",
  "Encapsulation_method": "Null",
  "Encapsulation_atmosphere": "Null",
  "JV_measured_device_matching": "True",
  "JV_measured_reverse_scan_Voc": "1.10 V",
  "JV_measured_reverse_scan_Jsc": "24.44 mA cm–2",
  "JV_measured_reverse_scan_FF": "81.37 %",
  "JV_measured_reverse_scan_PCE": "21.87 %",
  "JV_measured_forward_scan_Voc": "Null",
  "JV_measured_forward_scan_Jsc": "Null",
  "JV_measured_forward_scan_FF": "Null",
  "JV_measured_forward_scan_PCE": "Null",
  "JV_measured_light_spectra": "AM1.5G",
  "JV_measured_light_spectra_intensity": "100 mW cm-2",
  "JV_measured_scan_speed": "200 mV s-1",
  "JV_measured_scan_delay_time": "10 ms",
  "JV_certified_PCE": "Null",
  "Stabilized_measured_PCE": "Null",
  "Stabilized_certified_PCE": "Null",
  "Stability_test_device_matching": "True",
  "Stability_test_temperature": "85 °C",
  "Stability_test_atmosphere": "Nitrogen",
  "Stability_test_light_spectra": "Null",
  "Stability_test_light_intensity": "Null",
  "Stability_test_relative_humidity": "Null",
  "Stability_PCE_after_time": "1000 h",
  "Stability_PCE_after_time_value": "86 %"
}

File: dataset/2021-2025/10.1002_adma.202006753/Device_BestPCE_Gemini_2.5_Flash_10.1002_adma.202006753.json
{
  "Ref_DOI": "10.1002/adma.202006753",
  "Ref_journal": "Adv. Mater.",
  "Ref_publication_year": "2021",
  "Ref_title": "Reducing Energy Disorder of Hole Transport Layer by Charge Transfer Complex for High Performance p–i–n Perovskite Solar Cells",
  "Cell_architecture": "PIN",
  "Cell_stack_sequence": "ITO/PTAA:BDT-Si/Rb0.05Cs0.05FA0.8MA0.1PbI2.85Br0.15/C60/BCP/Cu",
  "Cell_area_measured": "0.062 cm2",
  "ETL_thickness": "30 nm/6 nm",
  "ETL_stack_sequence": "C60/BCP",
  "ETL_additive_compound": "Null",
  "ETL_additive_concentration": "Null",
  "ETL_deposition_method": "Vacuum evaporation/Vacuum evaporation",
  "ETL_deposition_solution_concentration": "Null",
  "ETL_deposition_solvents_compound": "Null",
  "ETL_deposition_synthesis_atmosphere": "Null",
  "ETL_deposition_synthesis_atmosphere_pressure": "Null",
  "ETL_deposition_synthesis_atmosphere_relative_humidity": "Null",
  "ETL_deposition_spin_coating_speed": "Null",
  "ETL_deposition_spin_coating_time": "Null",
  "ETL_deposition_thermal_annealing_temperature": "Null",
  "ETL_deposition_thermal_annealing_time": "Null",
  "Perovskite_dimension": "3D",
  "Perovskite_thickness": "Null",
  "Perovskite_composition_long_form": "Rb0.05Cs0.05FA0.8MA0.1PbI2.85Br0.15",
  "Perovskite_additive_compound": "Null",
  "Perovskite_additive_concentration": "Null",
  "Perovskite_bandgap": "1.53 eV",
  "Perovskite_deposition_method": "Spin-coating",
  "Perovskite_deposition_sequential_spin_coating": "False",
  "Perovskite_deposition_spin_coating_antisolvent": "Toluene",
  "Perovskite_deposition_reaction_solutions_compounds": "RbI; CsI; FAI; MABr; PbI2; PbBr2",
  "Perovskite_deposition_reaction_solutions_concentrations": "0.07 mol/mL; 0.07 mol/mL; 1.12 mol/mL; 0.14 mol/mL; 1.37 mol/mL; 0.035 mol/mL",
  "Perovskite_deposition_final_solutions_concentration_before_deposition": "Null",
  "Perovskite_deposition_solvents_compound": "DMF; DMSO",
  "Perovskite_deposition_solvents_mixing_ratio": "4:1",
  "Perovskite_deposition_synthesis_atmosphere": "Null",
  "Perovskite_deposition_synthesis_atmosphere_pressure": "Null",
  "Perovskite_deposition_synthesis_atmosphere_relative_humidity": "Null",
  "Perovskite_deposition_spin_coating_speed": "4000 rpm",
  "Perovskite_deposition_spin_coating_time": "30 s",
  "Perovskite_deposition_thermal_annealing_atmosphere": "Null",
  "Perovskite_deposition_thermal_annealing_temperature": "65 °C; 110 °C",
  "Perovskite_deposition_thermal_annealing_time": "10 min; 10 min",
  "Perovskite_surface_treatment_material": "Null",
  "Perovskite_surface_treatment_method": "Null",
  "Perovskite_surface_treatment_solution_concentration": "Null",
  "Perovskite_surface_treatment_solvents_compound": "Null",
  "Perovskite_surface_treatment_synthesis_atmosphere": "Null",
  "Perovskite_surface_treatment_synthesis_atmosphere_pressure": "Null",
  "Perovskite_surface_treatment_synthesis_atmosphere_relative_humidity": "Null",
  "Perovskite_surface_treatment_deposition_spin_coating_speed": "Null",
  "Perovskite_surface_treatment_deposition_spin_coating_time": "Null",
  "Perovskite_surface_treatment_deposition_thermal_annealing_temperature": "Null",
  "Perovskite_surface_treatment_deposition_thermal_annealing_time": "Null",
  "HTL_thickness": "10 nm",
  "HTL_stack_sequence": "PTAA:BDT-Si",
  "HTL_additive_compound": "BDT-Si",
  "HTL_additive_concentration": "2 wt%",
  "HTL_deposition_method": "Spin-coating",
  "HTL_deposition_solution_concentration": "2 mg/mL",
  "HTL_deposition_solvents_compound": "Toluene",
  "HTL_deposition_synthesis_atmosphere": "Null",
  "HTL_deposition_synthesis_atmosphere_pressure": "Null",
  "HTL_deposition_synthesis_atmosphere_relative_humidity": "Null",
  "HTL_deposition_spin_coating_speed": "6000 rpm",
  "HTL_deposition_spin_coating_time": "35 s",
  "HTL_deposition_thermal_annealing_temperature": "100 °C",
  "HTL_deposition_thermal_annealing_time": "10 min",
  "Backcontact_thickness": "100 nm",
  "Beckcontact_deposition_method": "Vacuum evaporation",
  "Backcontact_deposition_atmosphere_pressure": "7.5e-7 torr",
  "Encapsulation_method": "Null",
  "Encapsulation_atmosphere": "Null",
  "JV_measured_device_matching": "True",
  "JV_measured_reverse_scan_Voc": "1.10 V",
  "JV_measured_reverse_scan_Jsc": "24.44 mA/cm2",
  "JV_measured_reverse_scan_FF": "81.37 %",
  "JV_measured_reverse_scan_PCE": "21.87 %",
  "JV_measured_forward_scan_Voc": "Null",
  "JV_measured_forward_scan_Jsc": "Null",
  "JV_measured_forward_scan_FF": "Null",
  "JV_measured_forward_scan_PCE": "Null",
  "JV_measured_light_spectra": "AM1.5G",
  "JV_measured_light_spectra_intensity": "100 mW cm-2",
  "JV_measured_scan_speed": "0.2 V/s",
  "JV_measured_scan_delay_time": "10 ms",
  "JV_certified_PCE": "Null",
  "Stabilized_measured_PCE": "Null",
  "Stabilized_certified_PCE": "Null",
  "Stability_test_device_matching": "True",
  "Stability_test_temperature": "45-55 °C",
  "Stability_test_atmosphere": "inert atmosphere",
  "Stability_test_light_spectra": "Null",
  "Stability_test_light_intensity": "100 mW cm-2",
  "Stability_test_relative_humidity": "Null",
  "Stability_PCE_after_time": "1000 hours",
  "Stability_PCE_after_time_value": "80 %"
}

File: dataset/2021-2025/10.1002_adma.202006753/Device_BestPCE_claude_haiku_10.1002_adma.202006753.json
{
  "Ref_DOI": "10.1002/adma.202006753",
  "Ref_journal": "Advanced Materials",
  "Ref_publication_year": "2021",
  "Ref_title": "Reducing Energy Disorder of Hole Transport Layer by Charge Transfer Complex for High Performance p–i–n Perovskite Solar Cells",
  "Cell_architecture": "PIN",
  "Cell_stack_sequence": "ITO/PTAA:BDT-Si/Rb0.05Cs0.05FA0.8MA0.1PbI2.85Br0.15/C60/BCP/Cu",
  "Cell_area_measured": "0.062 cm2",
  "ETL_thickness": "30",
  "ETL_stack_sequence": "C60",
  "ETL_additive_compound": "Null",
  "ETL_additive_concentration": "Null",
  "ETL_deposition_method": "Vacuum evaporation",
  "ETL_deposition_solution_concentration": "Null",
  "ETL_deposition_solvents_compound": "Null",
  "ETL_deposition_synthesis_atmosphere": "Vacuum",
  "ETL_deposition_synthesis_atmosphere_pressure": "1e-6 mbar",
  "ETL_deposition_synthesis_atmosphere_relative_humidity": "Null",
  "ETL_deposition_spin_coating_speed": "Null",
  "ETL_deposition_spin_coating_time": "Null",
  "ETL_deposition_thermal_annealing_temperature": "Null",
  "ETL_deposition_thermal_annealing_time": "Null",
  "Perovskite_dimension": "3D",
  "Perovskite_thickness": "Null",
  "Perovskite_composition_long_form": "Rb0.05Cs0.05FA0.8MA0.1PbI2.85Br0.15",
  "Perovskite_additive_compound": "Null",
  "Perovskite_additive_concentration": "Null",
  "Perovskite_bandgap": "1.53",
  "Perovskite_deposition_method": "Spin-coating",
  "Perovskite_deposition_sequential_spin_coating": "False",
  "Perovskite_deposition_spin_coating_antisolvent": "Toluene",
  "Perovskite_deposition_reaction_solutions_compounds": "RbI;CsI;FAI;MABr;PbI2;PbBr2",
  "Perovskite_deposition_reaction_solutions_concentrations": "0.07 mol;0.07 mol;1.12 mol;0.14 mol;1.37 mol;0.035 mol",
  "Perovskite_deposition_solvents_compound": "DMF;DMSO",
  "Perovskite_deposition_solvents_mixing_ratio": "4;1",
  "Perovskite_deposition_synthesis_atmosphere": "Null",
  "Perovskite_deposition_synthesis_atmosphere_pressure": "1 atm",
  "Perovskite_deposition_synthesis_atmosphere_relative_humidity": "Null",
  "Perovskite_deposition_spin_coating_speed": "4000",
  "Perovskite_deposition_spin_coating_time": "30",
  "Perovskite_deposition_thermal_annealing_atmosphere": "Null",
  "Perovskite_deposition_thermal_annealing_temperature": "65;110",
  "Perovskite_deposition_thermal_annealing_time": "10;10",
  "Perovskite_surface_treatment_material": "Null",
  "Perovskite_surface_treatment_method": "Null",
  "HTL_thickness": "10",
  "HTL_stack_sequence": "PTAA:BDT-Si",
  "HTL_additive_compound": "BDT-Si",
  "HTL_additive_concentration": "2 wt%",
  "HTL_deposition_method": "Spin-coating",
  "HTL_deposition_solution_concentration": "2 mg/mL",
  "HTL_deposition_solvents_compound": "Toluene",
  "HTL_deposition_synthesis_atmosphere": "Null",
  "HTL_deposition_synthesis_atmosphere_pressure": "1 atm",
  "HTL_deposition_synthesis_atmosphere_relative_humidity": "Null",
  "HTL_deposition_spin_coating_speed": "6000",
  "HTL_deposition_spin_coating_time": "35",
  "HTL_deposition_thermal_annealing_temperature": "100",
  "HTL_deposition_thermal_annealing_time": "10",
  "Backcontact_thickness": "100",
  "Beckcontact_deposition_method": "Vacuum evaporation",
  "Backcontact_deposition_atmosphere_pressure": "1e-6 mbar",
  "Encapsulation_method": "Null",
  "Encapsulation_atmosphere": "Null",
  "JV_measured_device_matching": "True",
  "JV_measured_reverse_scan_Voc": "1.10",
  "JV_measured_reverse_scan_Jsc": "24.44",
  "JV_measured_reverse_scan_FF": "81.37",
  "JV_measured_reverse_scan_PCE": "21.87",
  "JV_measured_forward_scan_Voc": "Null",
  "JV_measured_forward_scan_Jsc": "Null",
  "JV_measured_forward_scan_FF": "Null",
  "JV_measured_forward_scan_PCE": "Null",
  "JV_measured_light_spectra": "AM1.5G",
  "JV_measured_light_spectra_intensity": "100 mW/cm2",
  "JV_measured_scan_speed": "0.2 V/s",
  "JV_measured_scan_delay_time": "10",
  "JV_certified_PCE": "Null",
  "Stabilized_measured_PCE": "Null",
  "Stabilized_certified_PCE": "Null",
  "Stability_test_device_matching": "True",
  "Stability_test_temperature": "45-55",
  "Stability_test_atmosphere": "Nitrogen",
  "Stability_test_light_spectra": "White LED",
  "Stability_test_light_intensity": "100 mW/cm2",
  "Stability_test_relative_humidity": "Null",
  "Stability_PCE_after_time": "1000 hours",
  "Stability_PCE_after_time_value": "80"
}

File: dataset/2021-2025/10.1002_adma.202006753/Device_BestPCE_gpt4o_10.1002_adma.202006753.json
{
  "Ref_DOI": "10.1002/adma.202006753",
  "Ref_journal": "Adv. Mater.",
  "Ref_publication_year": "2021",
  "Ref_title": "Reducing Energy Disorder of Hole Transport Layer by Charge Transfer Complex for High Performance p–i–n Perovskite Solar Cells",
  "Cell_architecture": "PIN",
  "Cell_stack_sequence": "ITO/PTAA:BDT-Si/Rb0.05Cs0.05FA0.8MA0.1PbI2.85Br0.15/C60/BCP/Cu",
  "Cell_area_measured": "0.062 cm2",
  "ETL_thickness": "30 nm/6 nm",
  "ETL_stack_sequence": "C60/BCP",
  "ETL_additive_compound": "Null",
  "ETL_additive_concentration": "Null",
  "ETL_deposition_method": "Vacuum evaporation/Vacuum evaporation",
  "ETL_deposition_solution_concentration": "Null",
  "ETL_deposition_solvents_compound": "Null",
  "ETL_deposition_synthesis_atmosphere": "Null",
  "ETL_deposition_synthesis_atmosphere_pressure": "Null",
  "ETL_deposition_synthesis_atmosphere_relative_humidity": "Null",
  "ETL_deposition_spin_coating_speed": "Null",
  "ETL_deposition_spin_coating_time": "Null",
  "ETL_deposition_thermal_annealing_temperature": "Null",
  "ETL_deposition_thermal_annealing_time": "Null",
  "Perovskite_dimension": "3D",
  "Perovskite_thickness": "Null",
  "Perovskite_composition_long_form": "Rb0.05Cs0.05FA0.8MA0.1PbI2.85Br0.15",
  "Perovskite_additive_compound": "Null",
  "Perovskite_additive_concentration": "Null",
  "Perovskite_bandgap": "1.53 eV",
  "Perovskite_deposition_method": "Spin-coating",
  "Perovskite_deposition_sequential_spin_coating": "False",
  "Perovskite_deposition_spin_coating_antisolvent": "Toluene",
  "Perovskite_deposition_reaction_solutions_compounds": "RbI; CsI; FAI; MABr; PbI2; PbBr2",
  "Perovskite_deposition_reaction_solutions_concentrations": "0.07 mol; 0.07 mol; 1.12 mol; 0.14 mol; 1.37 mol; 0.035 mol",
  "Perovskite_deposition_final_solutions_concentration_before_deposition": "Null",
  "Perovskite_deposition_solvents_compound": "DMF; DMSO",
  "Perovskite_deposition_solvents_mixing_ratio": "4:1",
  "Perovskite_deposition_synthesis_atmosphere": "Null",
  "Perovskite_deposition_synthesis_atmosphere_pressure": "Null",
  "Perovskite_deposition_synthesis_atmosphere_relative_humidity": "Null",
  "Perovskite_deposition_spin_coating_speed": "4000 rpm",
  "Perovskite_deposition_spin_coating_time": "30 s",
  "Perovskite_deposition_thermal_annealing_atmosphere": "Null",
  "Perovskite_deposition_thermal_annealing_temperature": "65 °C; 110 °C",
  "Perovskite_deposition_thermal_annealing_time": "10 min; 10 min",
  "Perovskite_surface_treatment_material": "Null",
  "Perovskite_surface_treatment_method": "Null",
  "Perovskite_surface_treatment_solution_concentration": "Null",
  "Perovskite_surface_treatment_solvents_compound": "Null",
  "Perovskite_surface_treatment_synthesis_atmosphere": "Null",
  "Perovskite_surface_treatment_synthesis_atmosphere_pressure": "Null",
  "Perovskite_surface_treatment_synthesis_atmosphere_relative_humidity": "Null",
  "Perovskite_surface_treatment_deposition_spin_coating_speed": "Null",
  "Perovskite_surface_treatment_deposition_spin_coating_time": "Null",
  "Perovskite_surface_treatment_deposition_thermal_annealing_temperature": "Null",
  "Perovskite_surface_treatment_deposition_thermal_annealing_time": "Null",
  "HTL_thickness": "10 nm",
  "HTL_stack_sequence": "PTAA:BDT-Si",
  "HTL_additive_compound": "Null",
  "HTL_additive_concentration": "Null",
  "HTL_deposition_method": "Spin-coating",
  "HTL_deposition_solution_concentration": "2 mg/mL",
  "HTL_deposition_solvents_compound": "Toluene",
  "HTL_deposition_synthesis_atmosphere": "Null",
  "HTL_deposition_synthesis_atmosphere_pressure": "Null",
  "HTL_deposition_synthesis_atmosphere_relative_humidity": "Null",
  "HTL_deposition_spin_coating_speed": "6000 rpm",
  "HTL_deposition_spin_coating_time": "35 s",
  "HTL_deposition_thermal_annealing_temperature": "100 °C",
  "HTL_deposition_thermal_annealing_time": "10 min",
  "Backcontact_thickness": "100 nm",
  "Beckcontact_deposition_method": "Vacuum evaporation",
  "Backcontact_deposition_atmosphere_pressure": "1 × 10−6 mbar",
  "Encapsulation_method": "Null",
  "Encapsulation_atmosphere": "Null",
  "JV_measured_device_matching": "True",
  "JV_measured_reverse_scan_Voc": "1.10 V",
  "JV_measured_reverse_scan_Jsc": "24.44 mA/cm2",
  "JV_measured_reverse_scan_FF": "81.37 %",
  "JV_measured_reverse_scan_PCE": "21.87 %",
  "JV_measured_forward_scan_Voc": "Null",
  "JV_measured_forward_scan_Jsc": "Null",
  "JV_measured_forward_scan_FF": "Null",
  "JV_measured_forward_scan_PCE": "Null",
  "JV_measured_light_spectra": "AM1.5G",
  "JV_measured_light_spectra_intensity": "100 mW/cm2",
  "JV_measured_scan_speed": "200 mV/s",
  "JV_measured_scan_delay_time": "10 ms",
  "JV_certified_PCE": "Null",
  "Stabilized_measured_PCE": "Null",
  "Stabilized_certified_PCE": "Null",
  "Stability_test_device_matching": "True",
  "Stability_test_temperature": "Null",
  "Stability_test_atmosphere": "Ambient",
  "Stability_test_light_spectra": "AM1.5G",
  "Stability_test_light_intensity": "100 mW/cm2",
  "Stability_test_relative_humidity": "55 %",
  "Stability_PCE_after_time": "1000 hours",
  "Stability_PCE_after_time_value": "86 %"
}

File: dataset/2021-2025/10.1002_adma.202006753/Device_BestPCE_gpt4o_mini_10.1002_adma.202006753.json
{
  "Ref_DOI": "10.1002/adma.202006753",
  "Ref_journal": "Advanced Materials",
  "Ref_publication_year": "2021",
  "Ref_title": "Reducing Energy Disorder of Hole Transport Layer by Charge Transfer Complex for High Performance p–i–n Perovskite Solar Cells",
  "Cell_architecture": "p-i-n",
  "Cell_stack_sequence": "ITO/PTAA:BDT-Si/Rb0.05Cs0.05FA0.8MA0.1PbI2.85Br0.15/C60/BCP/Cu",
  "Cell_area_measured": "0.062 cm2",
  "ETL_thickness": "Null",
  "ETL_stack_sequence": "Null",
  "ETL_additive_compound": "Null",
  "ETL_additive_concentration": "Null",
  "ETL_deposition_method": "Null",
  "ETL_deposition_solution_concentration": "Null",
  "ETL_deposition_solvents_compound": "Null",
  "ETL_deposition_synthesis_atmosphere": "Null",
  "ETL_deposition_synthesis_atmosphere_pressure": "Null",
  "ETL_deposition_synthesis_atmosphere_relative_humidity": "Null",
  "ETL_deposition_spin_coating_speed": "Null",
  "ETL_deposition_spin_coating_time": "Null",
  "ETL_deposition_thermal_annealing_temperature": "Null",
  "ETL_deposition_thermal_annealing_time": "Null",
  "Perovskite_dimension": "3D",
  "Perovskite_thickness": "Null",
  "Perovskite_composition_long_form": "Rb0.05Cs0.05FA0.8MA0.1PbI2.85Br0.15",
  "Perovskite_additive_compound": "Null",
  "Perovskite_additive_concentration": "Null",
  "Perovskite_bandgap": "1.53 eV",
  "Perovskite_deposition_method": "Spin-coating",
  "Perovskite_deposition_sequential_spin_coating": "False",
  "Perovskite_deposition_spin_coating_antisolvent": "Null",
  "Perovskite_deposition_reaction_solutions_compounds": "RbI;CsI;FAI;MABr;PbI2;PbBr2",
  "Perovskite_deposition_reaction_solutions_concentrations": "0.07 mol;0.07 mol;1.12 mol;0.14 mol;1.37 mol;0.035 mol",
  "Perovskite_deposition_final_solutions_concentration_before_deposition": "Null",
  "Perovskite_deposition_solvents_compound": "DMF;DMSO",
  "Perovskite_deposition_solvents_mixing_ratio": "4:1",
  "Perovskite_deposition_synthesis_atmosphere": "Nitrogen",
  "Perovskite_deposition_synthesis_atmosphere_pressure": "1 atm",
  "Perovskite_deposition_synthesis_atmosphere_relative_humidity": "Null",
  "Perovskite_deposition_spin_coating_speed": "4000 rpm",
  "Perovskite_deposition_spin_coating_time": "30 s",
  "Perovskite_deposition_thermal_annealing_atmosphere": "Air",
  "Perovskite_deposition_thermal_annealing_temperature": "65 °C;110 °C",
  "Perovskite_deposition_thermal_annealing_time": "10 min;10 min",
  "Perovskite_surface_treatment_material": "Null",
  "Perovskite_surface_treatment_method": "Null",
  "Perovskite_surface_treatment_solution_concentration": "Null",
  "Perovskite_surface_treatment_solvents_compound": "Null",
  "Perovskite_surface_treatment_synthesis_atmosphere": "Null",
  "Perovskite_surface_treatment_synthesis_atmosphere_pressure": "Null",
  "Perovskite_surface_treatment_synthesis_atmosphere_relative_humidity": "Null",
  "Perovskite_surface_treatment_deposition_spin_coating_speed": "Null",
  "Perovskite_surface_treatment_deposition_spin_coating_time": "Null",
  "Perovskite_surface_treatment_deposition_thermal_annealing_temperature": "Null",
  "Perovskite_surface_treatment_deposition_thermal_annealing_time": "Null",
  "HTL_thickness": "12 nm",
  "HTL_stack_sequence": "PTAA",
  "HTL_additive_compound": "BDT-Si",
  "HTL_additive_concentration": "2 wt%",
  "HTL_deposition_method": "Spin-coating",
  "HTL_deposition_solution_concentration": "2 mg/mL",
  "HTL_deposition_solvents_compound": "Toluene",
  "HTL_deposition_synthesis_atmosphere": "Nitrogen",
  "HTL_deposition_synthesis_atmosphere_pressure": "1 atm",
  "HTL_deposition_synthesis_atmosphere_relative_humidity": "Null",
  "HTL_deposition_spin_coating_speed": "6000 rpm",
  "HTL_deposition_spin_coating_time": "35 s",
  "HTL_deposition_thermal_annealing_temperature": "100 °C",
  "HTL_deposition_thermal_annealing_time": "10 min",
  "Backcontact_thickness": "100 nm",
  "Beckcontact_deposition_method": "Thermal evaporation",
  "Backcontact_deposition_atmosphere_pressure": "1 atm",
  "Encapsulation_method": "Null",
  "Encapsulation_atmosphere": "Null",
  "JV_measured_device_matching": "True",
  "JV_measured_reverse_scan_Voc": "1.10 V",
  "JV_measured_reverse_scan_Jsc": "24.44 mA/cm2",
  "JV_measured_reverse_scan_FF": "81.37 %",
  "JV_measured_reverse_scan_PCE": "21.87 %",
  "JV_measured_forward_scan_Voc": "1.08 V",
  "JV_measured_forward_scan_Jsc": "24.15 mA/cm2",
  "JV_measured_forward_scan_FF": "79.41 %",
  "JV_measured_forward_scan_PCE": "20.86 %",
  "JV_measured_light_spectra": "AM1.5G",
  "JV_measured_light_spectra_intensity": "100 mW/cm2",
  "JV_measured_scan_speed": "200 mV/s",
  "JV_measured_scan_delay_time": "10 ms",
  "JV_certified_PCE": "Null",
  "Stabilized_measured_PCE": "Null",
  "Stabilized_certified_PCE": "Null",
  "Stability_test_device_matching": "True",
  "Stability_test_temperature": "Null",
  "Stability_test_atmosphere": "Air",
  "Stability_test_light_spectra": "Null",
  "Stability_test_light_intensity": "Null",
  "Stability_test_relative_humidity": "55 %",
  "Stability_PCE_after_time": "1000 hours",
  "Stability_PCE_after_time_value": "86 %"
}

File: dataset/2021-2025/10.1002_adma.202006753/Device_BestPCE_gpt4o_mini_zero_shot_10.1002_adma.202006753.json
{
  "Ref_DOI": "10.1002/adma.202006753",
  "Ref_journal": "Advanced Materials",
  "Ref_publication_year": "2021",
  "Ref_title": "Reducing Energy Disorder of Hole Transport Layer by Charge Transfer Complex for High Performance p–i–n Perovskite Solar Cells",
  "Cell_architecture": "p–i–n",
  "Cell_stack_sequence": "ITO/PTAA:BDT-Si/Rb0.05Cs0.05FA0.8MA0.1PbI2.85Br0.15/C60/BCP/Cu",
  "Cell_area_measured": "0.062 cm2",
  "ETL_thickness": "Null",
  "ETL_stack_sequence": "Null",
  "ETL_additive_compound": "Null",
  "ETL_additive_concentration": "Null",
  "ETL_deposition_method": "Null",
  "ETL_deposition_solution_concentration": "Null",
  "ETL_deposition_solvents_compound": "Null",
  "ETL_deposition_synthesis_atmosphere": "Null",
  "ETL_deposition_synthesis_atmosphere_pressure": "Null",
  "ETL_deposition_synthesis_atmosphere_relative_humidity": "Null",
  "ETL_deposition_spin_coating_speed": "Null",
  "ETL_deposition_spin_coating_time": "Null",
  "ETL_deposition_thermal_annealing_temperature": "Null",
  "ETL_deposition_thermal_annealing_time": "Null",
  "Perovskite_dimension": "Null",
  "Perovskite_thickness": "Null",
  "Perovskite_composition_long_form": "Rb0.05Cs0.05FA0.8MA0.1PbI2.85Br0.15",
  "Perovskite_additive_compound": "Null",
  "Perovskite_additive_concentration": "Null",
  "Perovskite_bandgap": "1.53 eV",
  "Perovskite_deposition_method": "spin-coating",
  "Perovskite_deposition_sequential_spin_coating": "Null",
  "Perovskite_deposition_spin_coating_antisolvent": "toluene",
  "Perovskite_deposition_reaction_solutions_compounds": "RbI, CsI, FAI, MABr, PbI2, PbBr2",
  "Perovskite_deposition_reaction_solutions_concentrations": "0.07 mol, 0.07 mol, 1.12 mol, 0.14 mol, 1.37 mol, 0.035 mol",
  "Perovskite_deposition_final_solutions_concentration_before_deposition": "Null",
  "Perovskite_deposition_solvents_compound": "DMF:DMSO",
  "Perovskite_deposition_solvents_mixing_ratio": "4:1",
  "Perovskite_deposition_synthesis_atmosphere": "Null",
  "Perovskite_deposition_synthesis_atmosphere_pressure": "Null",
  "Perovskite_deposition_synthesis_atmosphere_relative_humidity": "Null",
  "Perovskite_deposition_spin_coating_speed": "4000 rpm",
  "Perovskite_deposition_spin_coating_time": "30 s",
  "Perovskite_deposition_thermal_annealing_atmosphere": "Null",
  "Perovskite_deposition_thermal_annealing_temperature": "65 °C, 110 °C",
  "Perovskite_deposition_thermal_annealing_time": "10 min, 10 min",
  "Perovskite_surface_treatment_material": "Null",
  "Perovskite_surface_treatment_method": "Null",
  "Perovskite_surface_treatment_solution_concentration": "Null",
  "Perovskite_surface_treatment_solvents_compound": "Null",
  "Perovskite_surface_treatment_synthesis_atmosphere": "Null",
  "Perovskite_surface_treatment_synthesis_atmosphere_pressure": "Null",
  "Perovskite_surface_treatment_synthesis_atmosphere_relative_humidity": "Null",
  "Perovskite_surface_treatment_deposition_spin_coating_speed": "Null",
  "Perovskite_surface_treatment_deposition_spin_coating_time": "Null",
  "Perovskite_surface_treatment_deposition_thermal_annealing_temperature": "Null",
  "Perovskite_surface_treatment_deposition_thermal_annealing_time": "Null",
  "HTL_thickness": "12 nm",
  "HTL_stack_sequence": "Null",
  "HTL_additive_compound": "BDT-Si",
  "HTL_additive_concentration": "2%",
  "HTL_deposition_method": "spin-coating",
  "HTL_deposition_solution_concentration": "2 mg/mL",
  "HTL_deposition_solvents_compound": "toluene",
  "HTL_deposition_synthesis_atmosphere": "N2",
  "HTL_deposition_synthesis_atmosphere_pressure": "Null",
  "HTL_deposition_synthesis_atmosphere_relative_humidity": "Null",
  "HTL_deposition_spin_coating_speed": "6000 rpm",
  "HTL_deposition_spin_coating_time": "35 s",
  "HTL_deposition_thermal_annealing_temperature": "100 °C",
  "HTL_deposition_thermal_annealing_time": "10 min",
  "Backcontact_thickness": "100 nm",
  "Beckcontact_deposition_method": "vacuum evaporation",
  "Backcontact_deposition_atmosphere_pressure": "1 × 10−6 mbar",
  "Encapsulation_method": "Null",
  "Encapsulation_atmosphere": "Null",
  "JV_measured_device_matching": "Null",
  "JV_measured_reverse_scan_Voc": "1.10 V",
  "JV_measured_reverse_scan_Jsc": "24.44 mA cm−2",
  "JV_measured_reverse_scan_FF": "81.37%",
  "JV_measured_reverse_scan_PCE": "21.87%",
  "JV_measured_forward_scan_Voc": "1.10 V",
  "JV_measured_forward_scan_Jsc": "24.44 mA cm−2",
  "JV_measured_forward_scan_FF": "81.37%",
  "JV_measured_forward_scan_PCE": "21.87%",
  "JV_measured_light_spectra": "Null",
  "JV_measured_light_spectra_intensity": "100 mW cm−2",
  "JV_measured_scan_speed": "200 mV s−1",
  "JV_measured_scan_delay_time": "10 ms",
  "JV_certified_PCE": "Null",
  "Stabilized_measured_PCE": "Null",
  "Stabilized_certified_PCE": "Null",
  "Stability_test_device_matching": "Null",
  "Stability_test_temperature": "Null",
  "Stability_test_atmosphere": "ambient",
  "Stability_test_light_spectra": "Null",
  "Stability_test_light_intensity": "Null",
  "Stability_test_relative_humidity": "55%",
  "Stability_PCE_after_time": "1000 h",
  "Stability_PCE_after_time_value": "86%"
}
