Repository: jiayijdong/PSCbench

# PSCbench


**PSCbench** is a novel benchmark for materials science research-level scientific
dataset curation sourced from published journals. The benchmark is designed to evaluate the complex classification capabilities,
strong domain knowledge, and advanced calculation skills of LLMs.

## Data


The PSCbench dataset is under dataset folder in json file format. Each file is list of dictionary and can be extracted using following scripts.
Each file stands for one published journal, which is fully elaborated in the paper. 

```
with open("./dataset/retroactive/{}.json".format(subject), encoding='utf-8') as json_file:
    problems=json.load(json_file)
```

File: dataset/2021-2025/10.1002_adma.202006753/Device_BestPCE_grok_10.1002_adma.202006753.json
{
  "Ref_DOI": "10.1002/adma.202006753",
  "Ref_journal": "Advanced Materials",
  "Ref_publication_year": "2021",
  "Ref_title": "Reducing Energy Disorder of Hole Transport Layer by Charge Transfer Complex for High Performance p–i–n Perovskite Solar Cells",
  "Cell_architecture": "PIN",
  "Cell_stack_sequence": "ITO/PTAA:BDT-Si/Rb0.05Cs0.05FA0.8MA0.1PbI2.85Br0.15/C60/BCP/Cu",
  "Cell_area_measured": "0.062 cm2",
  "ETL_thickness": "30 nm/6 nm",
  "ETL_stack_sequence": "C60/BCP",
  "ETL_additive_compound": "Null",
  "ETL_additive_concentration": "Null",
  "ETL_deposition_method": "Vacuum evaporation/Vacuum evaporation",
  "ETL_deposition_solution_concentration": "Null/Null",
  "ETL_deposition_solvents_compound": "Null/Null",
  "ETL_deposition_synthesis_atmosphere": "Vacuum",
  "ETL_deposition_synthesis_atmosphere_pressure": "1e-6 mbar",
  "ETL_deposition_synthesis_atmosphere_relative_humidity": "Null",
  "ETL_deposition_spin_coating_speed": "Null/Null",
  "ETL_deposition_spin_coating_time": "Null/Null",
  "ETL_deposition_thermal_annealing_temperature": "Null/Null",
  "ETL_deposition_thermal_annealing_time": "Null/Null",
  "Perovskite_dimension": "3D",
  "Perovskite_thickness": "Null",
  "Perovskite_composition_long_form": "Rb0.05Cs0.05FA0.8MA0.1PbI2.85Br0.15",
  "Perovskite_additive_compound": "Null",
  "Perovskite_additive_concentration": "Null",
  "Perovskite_bandgap": "1.53 eV",
  "Perovskite_deposition_method": "Spin-coating",
  "Perovskite_deposition_sequential_spin_coating": "False",
  "Perovskite_deposition_spin_coating_antisolvent": "Toluene",
  "Perovskite_deposition_reaction_solutions_compounds": "RbI;CsI;FAI;MABr;PbI2;PbBr2",
  "Perovskite_deposition_reaction_solutions_concentrations": "0.07 mol;0.07 mol;1.12 mol;0.14 mol;1.37 mol;0.035 mol",
  "Perovskite_deposition_final_solutions_concentration_before_deposition": "Null",
  "Perovskite_deposition_solvents_compound": "DMF;DMSO",
  "Perovskite_deposition_solvents_mixing_ratio": "4:1",
  "Perovskite_deposition_synthesis_atmosphere": "Null",
  "Perovskite_deposition_synthesis_atmosphere_pressure": "Null",
  "Perovskite_deposition_synthesis_atmosphere_relative_humidity": "Null",
  "Perovskite_deposition_spin_coating_speed": "4000 rpm",
  "Perovskite_deposition_spin_coating_time": "30 s",
  "Perovskite_deposition_thermal_annealing_atmosphere": "Null",
  "Perovskite_deposition_thermal_annealing_temperature": "65 °C;110 °C",
  "Perovskite_deposition_thermal_annealing_time": "10 min;10 min",
  "Perovskite_surface_treatment_material": "Null",
  "Perovskite_surface_treatment_method": "Null",
  "Perovskite_surface_treatment_solution_concentration": "Null",
  "Perovskite_surface_treatment_solvents_compound": "Null",
  "Perovskite_surface_treatment_synthesis_atmosphere": "Null",
  "Perovskite_surface_treatment_synthesis_atmosphere_pressure": "Null",
  "Perovskite_surface_treatment_synthesis_atmosphere_relative_humidity": "Null",
  "Perovskite_surface_treatment_deposition_spin_coating_speed": "Null",
  "Perovskite_surface_treatment_deposition_spin_coating_time": "Null",
  "Perovskite_surface_treatment_deposition_thermal_annealing_temperature": "Null",
  "Perovskite_surface_treatment_deposition_thermal_annealing_time": "Null",
  "HTL_thickness": "10 nm",
  "HTL_stack_sequence": "PTAA:BDT-Si",
  "HTL_additive_compound": "BDT-Si",
  "HTL_additive_concentration": "2 wt%",
  "HTL_deposition_method": "Spin-coating",
  "HTL_deposition_solution_concentration": "2 mg/mL",
  "HTL_deposition_solvents_compound": "Toluene",
  "HTL_deposition_synthesis_atmosphere": "Null",
  "HTL_deposition_synthesis_atmosphere_pressure": "Null",
  "HTL_deposition_synthesis_atmosphere_relative_humidity": "Null",
  "HTL_deposition_spin_coating_speed": "6000 rpm",
  "HTL_deposition_spin_coating_time": "35 s",
  "HTL_deposition_thermal_annealing_temperature": "100 °C",
  "HTL_deposition_thermal_annealing_time": "10 min",
  "Backcontact_thickness": "100 nm",
  "Beckcontact_deposition_method": "Vacuum evaporation",
  "Backcontact_deposition_atmosphere_pressure": "1e-6 mbar",
  "Encapsulation_method": "Null",
  "Encapsulation_atmosphere": "Null",
  "JV_measured_device_matching": "True",
  "JV_measured_reverse_scan_Voc": "1.10 V",
  "JV_measured_reverse_scan_Jsc": "24.44 mA/cm2",
  "JV_measured_reverse_scan_FF": "81.37 %",
  "JV_measured_reverse_scan_PCE": "21.87 %",
  "JV_measured_forward_scan_Voc": "Null",
  "JV_measured_forward_scan_Jsc": "Null",
  "JV_measured_forward_scan_FF": "Null",
  "JV_measured_forward_scan_PCE": "Null",
  "JV_measured_light_spectra": "AM1.5G",
  "JV_measured_light_spectra_intensity": "100 mW/cm2",
  "JV_measured_scan_speed": "0.2 V/s",
  "JV_measured_scan_delay_time": "10 ms",
  "JV_certified_PCE": "Null",
  "Stabilized_measured_PCE": "Null",
  "Stabilized_certified_PCE": "Null",
  "Stability_test_device_matching": "True",
  "Stability_test_temperature": "45-55 °C",
  "Stability_test_atmosphere": "Inert atmosphere",
  "Stability_test_light_spectra": "White light LED",
  "Stability_test_light_intensity": "100 mW/cm2",
  "Stability_test_relative_humidity": "Null",
  "Stability_PCE_after_time": "1000 hours",
  "Stability_PCE_after_time_value": "80 %"
}

File: dataset/2021-2025/10.1002_adma.202006753/Device_BestPCE_o3_10.1002_adma.202006753.json
{
  "Ref_DOI": "10.1002/adma.202006753",
  "Ref_journal": "Advanced Materials",
  "Ref_publication_year": "2021",
  "Ref_title": "Reducing Energy Disorder of Hole Transport Layer by Charge Transfer Complex for High Performance p–i–n Perovskite Solar Cells",
  "Cell_architecture": "PIN",
  "Cell_stack_sequence": "ITO/PTAA:BDT-Si/Rb0.05Cs0.05FA0.8MA0.1PbI2.85Br0.15/C60/BCP/Cu",
  "Cell_area_measured": "0.062 cm2",
  "ETL_thickness": "30 nm/6 nm",
  "ETL_stack_sequence": "C60/BCP",
  "ETL_additive_compound": "Null",
  "ETL_additive_concentration": "Null",
  "ETL_deposition_method": "Thermal evaporation",
  "ETL_deposition_solution_concentration": "Null",
  "ETL_deposition_solvents_compound": "Null",
  "ETL_deposition_synthesis_atmosphere": "Vacuum",
  "ETL_deposition_synthesis_atmosphere_pressure": "1e-6 mbar",
  "ETL_deposition_synthesis_atmosphere_relative_humidity": "Null",
  "ETL_deposition_spin_coating_speed": "Null",
  "ETL_deposition_spin_coating_time": "Null",
  "ETL_deposition_thermal_annealing_temperature": "Null",
  "ETL_deposition_thermal_annealing_time": "Null",
  "Perovskite_dimension": "3D",
  "Perovskite_thickness": "Null",
  "Perovskite_composition_long_form": "Rb0.05Cs0.05FA0.8MA0.1PbI2.85Br0.15",
  "Perovskite_additive_compound": "Null",
  "Perovskite_additive_concentration": "Null",
  "Perovskite_bandgap": "1.53 eV",
  "Perovskite_deposition_method": "Spin-coating",
  "Perovskite_deposition_sequential_spin_coating": "False",
  "Perovskite_deposition_spin_coating_antisolvent": "Toluene",
  "Perovskite_deposition_reaction_solutions_compounds": "RbI;CsI;FAI;MABr;PbI2;PbBr2",
  "Perovskite_deposition_reaction_solutions_concentrations": "0.07 mol;0.07 mol;1.12 mol;0.14 mol;1.37 mol;0.035 mol",
  "Perovskite_deposition_final_solutions_concentration_before_deposition": "Null",
  "Perovskite_deposition_solvents_compound": "DMF;DMSO",
  "Perovskite_deposition_solvents_mixing_ratio": "4:1",
  "Perovskite_deposition_synthesis_atmosphere": "Null",
  "Perovskite_deposition_synthesis_atmosphere_pressure": "Null",
  "Perovskite_deposition_synthesis_atmosphere_relative_humidity": "Null",
  "Perovskite_deposition_spin_coating_speed": "4000 rpm",
  "Perovskite_deposition_spin_coating_time": "30 s",
  "Perovskite_deposition_thermal_annealing_atmosphere": "Air",
  "Perovskite_deposition_thermal_annealing_temperature": "65 °C;110 °C",
  "Perovskite_deposition_thermal_annealing_time": "10 min;10 min",
  "Perovskite_surface_treatment_material": "Null",
  "Perovskite_surface_treatment_method": "Null",
  "Perovskite_surface_treatment_solution_concentration": "Null",
  "Perovskite_surface_treatment_solvents_compound": "Null",
  "Perovskite_surface_treatment_synthesis_atmosphere": "Null",
  "Perovskite_surface_treatment_synthesis_atmosphere_pressure": "Null",
  "Perovskite_surface_treatment_synthesis_atmosphere_relative_humidity": "Null",
  "Perovskite_surface_treatment_deposition_spin_coating_speed": "Null",
  "Perovskite_surface_treatment_deposition_spin_coating_time": "Null",
  "Perovskite_surface_treatment_deposition_thermal_annealing_temperature": "Null",
  "Perovskite_surface_treatment_deposition_thermal_annealing_time": "Null",
  "HTL_thickness": "10 nm",
  "HTL_stack_sequence": "PTAA:BDT-Si",
  "HTL_additive_compound": "BDT-Si",
  "HTL_additive_concentration": "2 wt%",
  "HTL_deposition_method": "Spin-coating",
  "HTL_deposition_solution_concentration": "2 mg/mL",
  "HTL_deposition_solvents_compound": "Toluene",
  "HTL_deposition_synthesis_atmosphere": "Air",
  "HTL_deposition_synthesis_atmosphere_pressure": "1 atm",
  "HTL_deposition_synthesis_atmosphere_relative_humidity": "Null",
  "HTL_deposition_spin_coating_speed": "6000 rpm",
  "HTL_deposition_spin_coating_time": "35 s",
  "HTL_deposition_thermal_annealing_temperature": "100 °C",
  "HTL_deposition_thermal_annealing_time": "10 min",
  "Backcontact_thickness": "100 nm",
  "Beckcontact_deposition_method": "Thermal evaporation",
  "Backcontact_deposition_atmosphere_pressure": "1e-6 mbar",
  "Encapsulation_method": "Null",
  "Encapsulation_atmosphere": "Null",
  "JV_measured_device_matching": "True",
  "JV_measured_reverse_scan_Voc": "1.10 V",
  "JV_measured_reverse_scan_Jsc": "24.44 mA/cm2",
  "JV_measured_reverse_scan_FF": "81.37 %",
  "JV_measured_reverse_scan_PCE": "21.87 %",
  "JV_measured_forward_scan_Voc": "Null",
  "JV_measured_forward_scan_Jsc": "Null",
  "JV_measured_forward_scan_FF": "Null",
  "JV_measured_forward_scan_PCE": "Null",
  "JV_measured_light_spectra": "AM1.5G",
  "JV_measured_light_spectra_intensity": "100 mW/cm2",
  "JV_measured_scan_speed": "0.2 V/s",
  "JV_measured_scan_delay_time": "10 ms",
  "JV_certified_PCE": "Null",
  "Stabilized_measured_PCE": "Null",
  "Stabilized_certified_PCE": "Null",
  "Stability_test_device_matching": "True",
  "Stability_test_temperature": "50 °C",
  "Stability_test_atmosphere": "Nitrogen",
  "Stability_test_light_spectra": "White LED",
  "Stability_test_light_intensity": "100 mW/cm2",
  "Stability_test_relative_humidity": "Null",
  "Stability_PCE_after_time": "1000 hours",
  "Stability_PCE_after_time_value": "80 % of initial PCE"
}

File: dataset/2021-2025/10.1002_adma.202006753/Device_BestPCE_o4_mini_10.1002_adma.202006753.json
{
  "Ref_DOI": "10.1002/adma.202006753",
  "Ref_journal": "Adv. Mater.",
  "Ref_publication_year": "2021",
  "Ref_title": "Reducing Energy Disorder of Hole Transport Layer by Charge Transfer Complex for High Performance p–i–n Perovskite Solar Cells",
  "Cell_architecture": "PIN",
  "Cell_stack_sequence": "ITO/PTAA:BDT-Si/Rb0.05Cs0.05FA0.8MA0.1PbI2.85Br0.15/C60/BCP/Cu",
  "Cell_area_measured": "0.062 cm2",
  "ETL_thickness": "30 nm/6 nm",
  "ETL_stack_sequence": "C60/BCP",
  "ETL_additive_compound": "Null",
  "ETL_additive_concentration": "Null",
  "ETL_deposition_method": "Thermal evaporation",
  "ETL_deposition_solution_concentration": "Null",
  "ETL_deposition_solvents_compound": "Null",
  "ETL_deposition_synthesis_atmosphere": "vacuum",
  "ETL_deposition_synthesis_atmosphere_pressure": "7.5e-7 torr",
  "ETL_deposition_synthesis_atmosphere_relative_humidity": "Null",
  "ETL_deposition_spin_coating_speed": "Null",
  "ETL_deposition_spin_coating_time": "Null",
  "ETL_deposition_thermal_annealing_temperature": "Null",
  "ETL_deposition_thermal_annealing_time": "Null",
  "Perovskite_dimension": "3D",
  "Perovskite_thickness": "Null",
  "Perovskite_composition_long_form": "Rb0.05Cs0.05FA0.8MA0.1PbI2.85Br0.15",
  "Perovskite_additive_compound": "Null",
  "Perovskite_additive_concentration": "Null",
  "Perovskite_bandgap": "1.53 eV",
  "Perovskite_deposition_method": "Spin-coating",
  "Perovskite_deposition_sequential_spin_coating": "False",
  "Perovskite_deposition_spin_coating_antisolvent": "Toluene",
  "Perovskite_deposition_reaction_solutions_compounds": "RbI;CsI;FAI;MABr;PbI2;PbBr2",
  "Perovskite_deposition_reaction_solutions_concentrations": "0.07 mol;0.07 mol;1.12 mol;0.14 mol;1.37 mol;0.035 mol",
  "Perovskite_deposition_final_solutions_concentration_before_deposition": "Null",
  "Perovskite_deposition_solvents_compound": "DMF;DMSO",
  "Perovskite_deposition_solvents_mixing_ratio": "4:1",
  "Perovskite_deposition_synthesis_atmosphere": "Null",
  "Perovskite_deposition_synthesis_atmosphere_pressure": "Null",
  "Perovskite_deposition_synthesis_atmosphere_relative_humidity": "Null",
  "Perovskite_deposition_spin_coating_speed": "4000 rpm",
  "Perovskite_deposition_spin_coating_time": "30 s",
  "Perovskite_deposition_thermal_annealing_atmosphere": "Null",
  "Perovskite_deposition_thermal_annealing_temperature": "65 °C;110 °C",
  "Perovskite_deposition_thermal_annealing_time": "10 min;10 min",
  "Perovskite_surface_treatment_material": "Null",
  "Perovskite_surface_treatment_method": "Null",
  "Perovskite_surface_treatment_solution_concentration": "Null",
  "Perovskite_surface_treatment_solvents_compound": "Null",
  "Perovskite_surface_treatment_synthesis_atmosphere": "Null",
  "Perovskite_surface_treatment_synthesis_atmosphere_pressure": "Null",
  "Perovskite_surface_treatment_synthesis_atmosphere_relative_humidity": "Null",
  "Perovskite_surface_treatment_deposition_spin_coating_speed": "Null",
  "Perovskite_surface_treatment_deposition_spin_coating_time": "Null",
  "Perovskite_surface_treatment_deposition_thermal_annealing_temperature": "Null",
  "Perovskite_surface_treatment_deposition_thermal_annealing_time": "Null",
  "HTL_thickness": "10 nm",
  "HTL_stack_sequence": "PTAA:BDT-Si",
  "HTL_additive_compound": "BDT-Si",
  "HTL_additive_concentration": "2 wt%",
  "HTL_deposition_method": "Spin-coating",
  "HTL_deposition_solution_concentration": "2 mg/mL",
  "HTL_deposition_solvents_compound": "Toluene",
  "HTL_deposition_synthesis_atmosphere": "air",
  "HTL_deposition_synthesis_atmosphere_pressure": "1 atm",
  "HTL_deposition_synthesis_atmosphere_relative_humidity": "Null",
  "HTL_deposition_spin_coating_speed": "6000 rpm",
  "HTL_deposition_spin_coating_time": "35 s",
  "HTL_deposition_thermal_annealing_temperature": "100 °C",
  "HTL_deposition_thermal_annealing_time": "10 min",
  "Backcontact_thickness": "100 nm",
  "Beckcontact_deposition_method": "Thermal evaporation",
  "Backcontact_deposition_atmosphere_pressure": "7.5e-7 torr",
  "Encapsulation_method": "Null",
  "Encapsulation_atmosphere": "Null",
  "JV_measured_device_matching": "True",
  "JV_measured_reverse_scan_Voc": "1.10 V",
  "JV_measured_reverse_scan_Jsc": "24.44 mA/cm2",
  "JV_measured_reverse_scan_FF": "81.37 %",
  "JV_measured_reverse_scan_PCE": "21.87 %",
  "JV_measured_forward_scan_Voc": "Null",
  "JV_measured_forward_scan_Jsc": "Null",
  "JV_measured_forward_scan_FF": "Null",
  "JV_measured_forward_scan_PCE": "Null",
  "JV_measured_light_spectra": "AM1.5G",
  "JV_measured_light_spectra_intensity": "100 mW/cm2",
  "JV_measured_scan_speed": "0.2 V/s",
  "JV_measured_scan_delay_time": "10 ms",
  "JV_certified_PCE": "Null",
  "Stabilized_measured_PCE": "Null",
  "Stabilized_certified_PCE": "Null",
  "Stability_test_device_matching": "True",
  "Stability_test_temperature": "45-55 °C",
  "Stability_test_atmosphere": "N2",
  "Stability_test_light_spectra": "White LED",
  "Stability_test_light_intensity": "100 mW/cm2",
  "Stability_test_relative_humidity": "Null",
  "Stability_PCE_after_time": "1000 hours",
  "Stability_PCE_after_time_value": "80%"
}

File: dataset/2021-2025/10.1002_adma.202007176/Device_BestPCE_10.1002_adma.202007176.json
{
    "Ref_DOI": "10.1002/adma.202007176",
    "Ref_journal": "Adv. Mater.",
    "Ref_publication_year": "2021",
    "Ref_title": "Memory Seeds Enable High Structural Phase Purity in 2D Perovskite Films for High-Efficiency Devices",
    "Cell_architecture": "PIN",
    "Cell_stack_sequence": "ITO/NiO/BA2MA3Pb4I13/PCBM/Al",
    "Cell_area_measured": "31.4 cm2",
    "ETL_thickness": "30 nm",
    "ETL_stack_sequence": "PCBM",
    "ETL_additive_compound": "Null",
    "ETL_additive_concentration": "Null",
    "ETL_deposition_method": "Spin-coating",
    "ETL_deposition_solution_concentration": "25 mg/mL",
    "ETL_deposition_solvents_compound": "Chlorobenzene",
    "ETL_deposition_synthesis_atmosphere": "Argon",
    "ETL_deposition_synthesis_atmosphere_pressure": "Null",
    "ETL_deposition_synthesis_atmosphere_relative_humidity": "Null",
    "ETL_deposition_spin_coating_speed": "1000 rpm",
    "ETL_deposition_spin_coating_time": "45 s",
    "ETL_deposition_thermal_annealing_temperature": "Null",
    "ETL_deposition_thermal_annealing_time": "Null",
    "Perovskite_dimension": "2D",
    "Perovskite_thickness": "250 nm",
    "Perovskite_composition_long_form": "BA2MA3Pb4I13",
    "Perovskite_additive_compound": "MACl",
    "Perovskite_additive_concentration": "5 wt%",
    "Perovskite_bandgap": "Null",
    "Perovskite_deposition_method": "Spin-coating",
    "Perovskite_deposition_sequential_spin_coating": "False",
    "Perovskite_deposition_spin_coating_antisolvent": "Null",
    "Perovskite_deposition_reaction_solutions_compounds": "BAI; MAI; PbI2",
    "Perovskite_deposition_reaction_solutions_concentrations": "Null",
    "Perovskite_deposition_final_solutions_concentration_before_deposition": "0.4 M",
    "Perovskite_deposition_solvents_compound": "DMF",
    "Perovskite_deposition_solvents_mixing_ratio": "Null",
    "Perovskite_deposition_synthesis_atmosphere": "Argon",
    "Perovskite_deposition_synthesis_atmosphere_pressure": "Null",
    "Perovskite_deposition_synthesis_atmosphere_relative_humidity": "Null",
    "Perovskite_deposition_spin_coating_speed": "4000 rpm",
    "Perovskite_deposition_spin_coating_time": "30 s",
    "Perovskite_deposition_thermal_annealing_atmosphere": "Null",
    "Perovskite_deposition_thermal_annealing_temperature": "100°C",
    "Perovskite_deposition_thermal_annealing_time": "10 min",
    "Perovskite_surface_treatment_material": "Null",
    "Perovskite_surface_treatment_method": "Null",
    "Perovskite_surface_treatment_solution_concentration": "Null",
    "Perovskite_surface_treatment_solvents_compound": "Null",
    "Perovskite_surface_treatment_synthesis_atmosphere": "Null",
    "Perovskite_surface_treatment_synthesis_atmosphere_pressure": "Null",
    "Perovskite_surface_treatment_synthesis_atmosphere_relative_humidity": "Null",
    "Perovskite_surface_treatment_deposition_spin_coating_speed": "Null",
    "Perovskite_surface_treatment_deposition_spin_coating_time": "Null",
    "Perovskite_surface_treatment_deposition_thermal_annealing_temperature": "Null",
    "Perovskite_surface_treatment_deposition_thermal_annealing_time": "Null",
    "HTL_thickness": "30 nm",
    "HTL_stack_sequence": "NiO",
    "HTL_additive_compound": "Null",
    "HTL_additive_concentration": "Null",
    "HTL_deposition_method": "Spin-coating",
    "HTL_deposition_solution_concentration": "Null",
    "HTL_deposition_solvents_compound": "Ethanol",
    "HTL_deposition_synthesis_atmosphere": "Null",
    "HTL_deposition_synthesis_atmosphere_pressure": "Null",
    "HTL_deposition_synthesis_atmosphere_relative_humidity": "Null",
    "HTL_deposition_spin_coating_speed": "5000 rpm",
    "HTL_deposition_spin_coating_time": "30 s",
    "HTL_deposition_thermal_annealing_temperature": "Null",
    "HTL_deposition_thermal_annealing_time": "Null",
    "Backcontact_thickness": "100 nm",
    "Beckcontact_deposition_method": "Thermal evaporation",
    "Backcontact_deposition_atmosphere_pressure": "Null",
    "Encapsulation_method": "UV adhesive",
    "Encapsulation_atmosphere": "Argon",
    "JV_measured_device_matching": "True",
    "JV_measured_reverse_scan_Voc": "1.20 V",
    "JV_measured_reverse_scan_Jsc": "17.56 mA/cm2",
    "JV_measured_reverse_scan_FF": "81.1%",
    "JV_measured_reverse_scan_PCE": "17.1%",
    "JV_measured_forward_scan_Voc": "1.20 V",
    "JV_measured_forward_scan_Jsc": "17.29 mA/cm2",
    "JV_measured_forward_scan_FF": "81.0%",
    "JV_measured_forward_scan_PCE": "16.8%",
    "JV_measured_light_spectra": "AM1.5G",
    "JV_measured_light_spectra_intensity": "100 mW/cm2",
    "JV_measured_scan_speed": "Null",
    "JV_measured_scan_delay_time": "Null",
    "JV_certified_PCE": "Null",
    "Stabilized_measured_PCE": "17.0%",
    "Stabilized_certified_PCE": "Null",
    "Stability_test_device_matching": "True",
    "Stability_test_temperature": "Null",
    "Stability_test_atmosphere": "Air",
    "Stability_test_light_spectra": "AM1.5G",
    "Stability_test_light_intensity": "100 mW/cm2",
    "Stability_test_relative_humidity": "60%",
    "Stability_PCE_after_time": "800 hours",
    "Stability_PCE_after_time_value": "97.5%"
}

File: dataset/2021-2025/10.1002_adma.202007176/Device_BestPCE_Gemini_1.5_pro_10.1002_adma.202007176.json
{
  "Ref_DOI": "10.1002/adma.202007176",
  "Ref_journal": "Advanced Materials",
  "Ref_publication_year": "2021",
  "Ref_title": "Memory Seeds Enable High Structural Phase Purity in 2D Perovskite Films for High-Efficiency Devices",
  "Cell_architecture": "PIN",
  "Cell_stack_sequence": "ITO/NiOx/BA2MA3Pb4I13/PCBM/Al",
  "Cell_area_measured": "31.4 mm2",
  "ETL_thickness": "30 nm",
  "ETL_stack_sequence": "PCBM",
  "ETL_additive_compound": "Null",
  "ETL_additive_concentration": "Null",
  "ETL_deposition_method": "Spin-coating",
  "ETL_deposition_solution_concentration": "25 mg/mL",
  "ETL_deposition_solvents_compound": "Chlorobenzene",
  "ETL_deposition_synthesis_atmosphere": "Argon",
  "ETL_deposition_synthesis_atmosphere_pressure": "1 atm",
  "ETL_deposition_synthesis_atmosphere_relative_humidity": "Null",
  "ETL_deposition_spin_coating_speed": "1000 rpm",
  "ETL_deposition_spin_coating_time": "45 s",
  "ETL_deposition_thermal_annealing_temperature": "Null",
  "ETL_deposition_thermal_annealing_time": "Null",
  "Perovskite_dimension": "2D",
  "Perovskite_thickness": "250 nm",
  "Perovskite_composition_long_form": "BA2MA3Pb4I13",
  "Perovskite_additive_compound": "MACl",
  "Perovskite_additive_concentration": "5 wt%",
  "Perovskite_bandgap": "Null",
  "Perovskite_deposition_method": "Spin-coating",
  "Perovskite_deposition_sequential_spin_coating": "False",
  "Perovskite_deposition_spin_coating_antisolvent": "Null",
  "Perovskite_deposition_reaction_solutions_compounds": "PbO;MAI;BA;HI;H3PO2",
  "Perovskite_deposition_reaction_solutions_concentrations": "Null",
  "Perovskite_deposition_final_solutions_concentration_before_deposition": "0.4 M",
  "Perovskite_deposition_solvents_compound": "DMF",
  "Perovskite_deposition_solvents_mixing_ratio": "Null",
  "Perovskite_deposition_synthesis_atmosphere": "Argon",
  "Perovskite_deposition_synthesis_atmosphere_pressure": "1 atm",
  "Perovskite_deposition_synthesis_atmosphere_relative_humidity": "Null",
  "Perovskite_deposition_spin_coating_speed": "4000 rpm",
  "Perovskite_deposition_spin_coating_time": "30 s",
  "Perovskite_deposition_thermal_annealing_atmosphere": "Null",
  "Perovskite_deposition_thermal_annealing_temperature": "100 °C",
  "Perovskite_deposition_thermal_annealing_time": "10 min",
  "Perovskite_surface_treatment_material": "Null",
  "Perovskite_surface_treatment_method": "Null",
  "Perovskite_surface_treatment_solution_concentration": "Null",
  "Perovskite_surface_treatment_solvents_compound": "Null",
  "Perovskite_surface_treatment_synthesis_atmosphere": "Null",
  "Perovskite_surface_treatment_synthesis_atmosphere_pressure": "Null",
  "Perovskite_surface_treatment_synthesis_atmosphere_relative_humidity": "Null",
  "Perovskite_surface_treatment_deposition_spin_coating_speed": "Null",
  "Perovskite_surface_treatment_deposition_spin_coating_time": "Null",
  "Perovskite_surface_treatment_deposition_thermal_annealing_temperature": "Null",
  "Perovskite_surface_treatment_deposition_thermal_annealing_time": "Null",
  "HTL_thickness": "30 nm",
  "HTL_stack_sequence": "NiOx",
  "HTL_additive_compound": "MEA",
  "HTL_additive_concentration": "1:1 ratio with Ni2+",
  "HTL_deposition_method": "Spin-coating",
  "HTL_deposition_solution_concentration": "Null",
  "HTL_deposition_solvents_compound": "Ethanol",
  "HTL_deposition_synthesis_atmosphere": "Air",
  "HTL_deposition_synthesis_atmosphere_pressure": "1 atm",
  "HTL_deposition_synthesis_atmosphere_relative_humidity": "Null",
  "HTL_deposition_spin_coating_speed": "5000 rpm",
  "HTL_deposition_spin_coating_time": "30 s",
  "HTL_deposition_thermal_annealing_temperature": "Null",
  "HTL_deposition_thermal_annealing_time": "Null",
  "Backcontact_thickness": "100 nm",
  "Beckcontact_deposition_method": "Thermal evaporation",
  "Backcontact_deposition_atmosphere_pressure": "Null",
  "Encapsulation_method": "UV-curable epoxy",
  "Encapsulation_atmosphere": "Argon",
  "JV_measured_device_matching": "True",
  "JV_measured_reverse_scan_Voc": "1.20 V",
  "JV_measured_reverse_scan_Jsc": "17.56 mA/cm2",
  "JV_measured_reverse_scan_FF": "81.1 %",
  "JV_measured_reverse_scan_PCE": "17.1 %",
  "JV_measured_forward_scan_Voc": "1.20 V",
  "JV_measured_forward_scan_Jsc": "17.29 mA/cm2",
  "JV_measured_forward_scan_FF": "81.0 %",
  "JV_measured_forward_scan_PCE": "16.8 %",
  "JV_measured_light_spectra": "AM 1.5G",
  "JV_measured_light_spectra_intensity": "100 mW/cm2",
  "JV_measured_scan_speed": "Null",
  "JV_measured_scan_delay_time": "Null",
  "JV_certified_PCE": "Null",
  "Stabilized_measured_PCE": "17.0 %",
  "Stabilized_certified_PCE": "Null",
  "Stability_test_device_matching": "True",
  "Stability_test_temperature": "Null",
  "Stability_test_atmosphere": "Air",
  "Stability_test_light_spectra": "AM 1.5G",
  "Stability_test_light_intensity": "100 mA/cm2",
  "Stability_test_relative_humidity": "60±5 %",
  "Stability_PCE_after_time": "800 hours",
  "Stability_PCE_after_time_value": "97.5%"
}

File: dataset/2021-2025/10.1002_adma.202007176/Device_BestPCE_Gemini_2.0_Flash_10.1002_adma.202007176.json
{
  "Ref_DOI": "10.1002/adma.202007176",
  "Ref_journal": "Adv. Mater.",
  "Ref_publication_year": "2021",
  "Ref_title": "Memory Seeds Enable High Structural Phase Purity in 2D Perovskite Films for High-Efficiency Devices",
  "Cell_architecture": "PIN",
  "Cell_stack_sequence": "ITO/HTL/2D-perovskite-film/ETL/Al",
  "Cell_area_measured": "31.4 mm2",
  "ETL_thickness": "30",
  "ETL_stack_sequence": "PCBM/BCP",
  "ETL_additive_compound": "Null",
  "ETL_additive_concentration": "Null",
  "ETL_deposition_method": "Spin-coating",
  "ETL_deposition_solution_concentration": "25 mg/mL",
  "ETL_deposition_solvents_compound": "Chlorobenzene",
  "ETL_deposition_synthesis_atmosphere": "Argon",
  "ETL_deposition_synthesis_atmosphere_pressure": "Null",
  "ETL_deposition_synthesis_atmosphere_relative_humidity": "Null",
  "ETL_deposition_spin_coating_speed": "1000 rpm",
  "ETL_deposition_spin_coating_time": "45 s",
  "ETL_deposition_thermal_annealing_temperature": "Null",
  "ETL_deposition_thermal_annealing_time": "Null",
  "Perovskite_dimension": "2D",
  "Perovskite_thickness": "250",
  "Perovskite_composition_long_form": "BA2MA3Pb4I13",
  "Perovskite_additive_compound": "MACl",
  "Perovskite_additive_concentration": "5 wt%",
  "Perovskite_bandgap": "Null",
  "Perovskite_deposition_method": "Spin-coating",
  "Perovskite_deposition_sequential_spin_coating": "False",
  "Perovskite_deposition_spin_coating_antisolvent": "Null",
  "Perovskite_deposition_reaction_solutions_compounds": "PbI2; MACl; BAI",
  "Perovskite_deposition_reaction_solutions_concentrations": "Null",
  "Perovskite_deposition_final_solutions_concentration_before_deposition": "Null",
  "Perovskite_deposition_solvents_compound": "DMF",
  "Perovskite_deposition_solvents_mixing_ratio": "Null",
  "Perovskite_deposition_synthesis_atmosphere": "Argon",
  "Perovskite_deposition_synthesis_atmosphere_pressure": "Null",
  "Perovskite_deposition_synthesis_atmosphere_relative_humidity": "Null",
  "Perovskite_deposition_spin_coating_speed": "4000 rpm",
  "Perovskite_deposition_spin_coating_time": "30 s",
  "Perovskite_deposition_thermal_annealing_atmosphere": "Null",
  "Perovskite_deposition_thermal_annealing_temperature": "100",
  "Perovskite_deposition_thermal_annealing_time": "10",
  "Perovskite_surface_treatment_material": "Null",
  "Perovskite_surface_treatment_method": "Null",
  "Perovskite_surface_treatment_solution_concentration": "Null",
  "Perovskite_surface_treatment_solvents_compound": "Null",
  "Perovskite_surface_treatment_synthesis_atmosphere": "Null",
  "Perovskite_surface_treatment_synthesis_atmosphere_pressure": "Null",
  "Perovskite_surface_treatment_synthesis_atmosphere_relative_humidity": "Null",
  "Perovskite_surface_treatment_deposition_spin_coating_speed": "Null",
  "Perovskite_surface_treatment_deposition_spin_coating_time": "Null",
  "Perovskite_surface_treatment_deposition_thermal_annealing_temperature": "Null",
  "Perovskite_surface_treatment_deposition_thermal_annealing_time": "Null",
  "HTL_thickness": "30",
  "HTL_stack_sequence": "NiOx",
  "HTL_additive_compound": "MEA",
  "HTL_additive_concentration": "1:1",
  "HTL_deposition_method": "Spin-coating",
  "HTL_deposition_solution_concentration": "Null",
  "HTL_deposition_solvents_compound": "Ethanol",
  "HTL_deposition_synthesis_atmosphere": "Argon",
  "HTL_deposition_synthesis_atmosphere_pressure": "Null",
  "HTL_deposition_synthesis_atmosphere_relative_humidity": "Null",
  "HTL_deposition_spin_coating_speed": "5000 rpm",
  "HTL_deposition_spin_coating_time": "30 s",
  "HTL_deposition_thermal_annealing_temperature": "Null",
  "HTL_deposition_thermal_annealing_time": "Null",
  "Backcontact_thickness": "100",
  "Beckcontact_deposition_method": "Thermal evaporation",
  "Backcontact_deposition_atmosphere_pressure": "Null",
  "Encapsulation_method": "UV-curable epoxy",
  "Encapsulation_atmosphere": "Argon",
  "JV_measured_device_matching": "True",
  "JV_measured_reverse_scan_Voc": "1.20",
  "JV_measured_reverse_scan_Jsc": "17.56",
  "JV_measured_reverse_scan_FF": "81.1",
  "JV_measured_reverse_scan_PCE": "17.1",
  "JV_measured_forward_scan_Voc": "Null",
  "JV_measured_forward_scan_Jsc": "Null",
  "JV_measured_forward_scan_FF": "Null",
  "JV_measured_forward_scan_PCE": "Null",
  "JV_measured_light_spectra": "AM 1.5G",
  "JV_measured_light_spectra_intensity": "100 mW/cm2",
  "JV_measured_scan_speed": "Null",
  "JV_measured_scan_delay_time": "Null",
  "JV_certified_PCE": "Null",
  "Stabilized_measured_PCE": "17.0",
  "Stabilized_certified_PCE": "Null",
  "Stability_test_device_matching": "True",
  "Stability_test_temperature": "Null",
  "Stability_test_atmosphere": "Air",
  "Stability_test_light_spectra": "AM 1.5G",
  "Stability_test_light_intensity": "1 sun",
  "Stability_test_relative_humidity": "60",
  "Stability_PCE_after_time": "800 hours",
  "Stability_PCE_after_time_value": "97.5"
}

File: dataset/2021-2025/10.1002_adma.202007176/Device_BestPCE_Gemini_2.5_Flash_10.1002_adma.202007176.json
{
  "Ref_DOI": "10.1002/adma.202007176",
  "Ref_journal": "Adv. Mater.",
  "Ref_publication_year": "2021",
  "Ref_title": "Memory Seeds Enable High Structural Phase Purity in 2D Perovskite Films for High-Efficiency Devices",
  "Cell_architecture": "PIN",
  "Cell_stack_sequence": "ITO/NiOx/BA2MA3Pb4I13/PCBM/Al",
  "Cell_area_measured": "31.4 mm2",
  "ETL_thickness": "30 nm",
  "ETL_stack_sequence": "PCBM",
  "ETL_additive_compound": "Null",
  "ETL_additive_concentration": "Null",
  "ETL_deposition_method": "Spin-coating",
  "ETL_deposition_solution_concentration": "25 mg/mL",
  "ETL_deposition_solvents_compound": "chlorobenzene",
  "ETL_deposition_synthesis_atmosphere": "argon-filled glovebox",
  "ETL_deposition_synthesis_atmosphere_pressure": "Null",
  "ETL_deposition_synthesis_atmosphere_relative_humidity": "Null",
  "ETL_deposition_spin_coating_speed": "1000 r.p.m.",
  "ETL_deposition_spin_coating_time": "45 s",
  "ETL_deposition_thermal_annealing_temperature": "Null",
  "ETL_deposition_thermal_annealing_time": "Null",
  "Perovskite_dimension": "2D",
  "Perovskite_thickness": "250 nm",
  "Perovskite_composition_long_form": "BA2MA3Pb4I13",
  "Perovskite_additive_compound": "MACl",
  "Perovskite_additive_concentration": "5 wt%",
  "Perovskite_bandgap": "Null",
  "Perovskite_deposition_method": "Spin-coating",
  "Perovskite_deposition_sequential_spin_coating": "False",
  "Perovskite_deposition_spin_coating_antisolvent": "Null",
  "Perovskite_deposition_reaction_solutions_compounds": "BA2MA3Pb4I13; MACl",
  "Perovskite_deposition_reaction_solutions_concentrations": "0.4 M; 5 wt%",
  "Perovskite_deposition_final_solutions_concentration_before_deposition": "Null",
  "Perovskite_deposition_solvents_compound": "DMF",
  "Perovskite_deposition_solvents_mixing_ratio": "Null",
  "Perovskite_deposition_synthesis_atmosphere": "argon-filled glovebox",
  "Perovskite_deposition_synthesis_atmosphere_pressure": "Null",
  "Perovskite_deposition_synthesis_atmosphere_relative_humidity": "Null",
  "Perovskite_deposition_spin_coating_speed": "4000 r.p.m.",
  "Perovskite_deposition_spin_coating_time": "30 s",
  "Perovskite_deposition_thermal_annealing_atmosphere": "Null",
  "Perovskite_deposition_thermal_annealing_temperature": "100 °C",
  "Perovskite_deposition_thermal_annealing_time": "10 min",
  "Perovskite_surface_treatment_material": "Null",
  "Perovskite_surface_treatment_method": "Null",
  "Perovskite_surface_treatment_solution_concentration": "Null",
  "Perovskite_surface_treatment_solvents_compound": "Null",
  "Perovskite_surface_treatment_synthesis_atmosphere": "Null",
  "Perovskite_surface_treatment_synthesis_atmosphere_pressure": "Null",
  "Perovskite_surface_treatment_synthesis_atmosphere_relative_humidity": "Null",
  "Perovskite_surface_treatment_deposition_spin_coating_speed": "Null",
  "Perovskite_surface_treatment_deposition_spin_coating_time": "Null",
  "Perovskite_surface_treatment_deposition_thermal_annealing_temperature": "Null",
  "Perovskite_surface_treatment_deposition_thermal_annealing_time": "Null",
  "HTL_thickness": "30 nm",
  "HTL_stack_sequence": "NiOx",
  "HTL_additive_compound": "MEA",
  "HTL_additive_concentration": "Null",
  "HTL_deposition_method": "Spin-coating",
  "HTL_deposition_solution_concentration": "Null",
  "HTL_deposition_solvents_compound": "absolute ethanol",
  "HTL_deposition_synthesis_atmosphere": "argon-filled glovebox",
  "HTL_deposition_synthesis_atmosphere_pressure": "Null",
  "HTL_deposition_synthesis_atmosphere_relative_humidity": "Null",
  "HTL_deposition_spin_coating_speed": "5000 r.p.m.",
  "HTL_deposition_spin_coating_time": "30 s",
  "HTL_deposition_thermal_annealing_temperature": "Null",
  "HTL_deposition_thermal_annealing_time": "Null",
  "Backcontact_thickness": "100 nm",
  "Beckcontact_deposition_method": "Thermal evaporation",
  "Backcontact_deposition_atmosphere_pressure": "Null",
  "Encapsulation_method": "UV-curable epoxy and a glass coverslip",
  "Encapsulation_atmosphere": "argon-filled glove box",
  "JV_measured_device_matching": "True",
  "JV_measured_reverse_scan_Voc": "1.20 V",
  "JV_measured_reverse_scan_Jsc": "17.56 mA/cm2",
  "JV_measured_reverse_scan_FF": "81.1 %",
  "JV_measured_reverse_scan_PCE": "17.1 %",
  "JV_measured_forward_scan_Voc": "1.20 V",
  "JV_measured_forward_scan_Jsc": "17.29 mA/cm2",
  "JV_measured_forward_scan_FF": "81.0 %",
  "JV_measured_forward_scan_PCE": "16.8 %",
  "JV_measured_light_spectra": "AM 1.5G",
  "JV_measured_light_spectra_intensity": "100 mW/cm2",
  "JV_measured_scan_speed": "Null",
  "JV_measured_scan_delay_time": "Null",
  "JV_certified_PCE": "Null",
  "Stabilized_measured_PCE": "17.0 %",
  "Stabilized_certified_PCE": "Null",
  "Stability_test_device_matching": "True",
  "Stability_test_temperature": "Null",
  "Stability_test_atmosphere": "air",
  "Stability_test_light_spectra": "AM 1.5G",
  "Stability_test_light_intensity": "1 sun",
  "Stability_test_relative_humidity": "60±5 %RH",
  "Stability_PCE_after_time": "800 hours",
  "Stability_PCE_after_time_value": "97.0 %"
}

File: dataset/2021-2025/10.1002_adma.202007176/Device_BestPCE_claude_haiku_10.1002_adma.202007176.json
{
  "Ref_DOI": "10.1002/adma.202007176",
  "Ref_journal": "Advanced Materials",
  "Ref_publication_year": "2021",
  "Ref_title": "Memory Seeds Enable High Structural Phase Purity in 2D Perovskite Films for High-Efficiency Devices",
  "Cell_architecture": "PIN",
  "Cell_stack_sequence": "ITO/NiOx/BA2MA3Pb4I13/PCBM/Al",
  "Cell_area_measured": "31.4 mm2",
  "ETL_thickness": "30 nm",
  "ETL_stack_sequence": "PCBM",
  "ETL_additive_compound": "Null",
  "ETL_additive_concentration": "Null",
  "ETL_deposition_method": "Spin-coating",
  "ETL_deposition_solution_concentration": "25 mg/mL",
  "ETL_deposition_solvents_compound": "Chlorobenzene",
  "ETL_deposition_synthesis_atmosphere": "Argon",
  "ETL_deposition_synthesis_atmosphere_pressure": "1 atm",
  "ETL_deposition_synthesis_atmosphere_relative_humidity": "Null",
  "ETL_deposition_spin_coating_speed": "1000 rpm",
  "ETL_deposition_spin_coating_time": "45 s",
  "ETL_deposition_thermal_annealing_temperature": "Null",
  "ETL_deposition_thermal_annealing_time": "Null",
  "Perovskite_dimension": "2D",
  "Perovskite_thickness": "250 nm",
  "Perovskite_composition_long_form": "BA2MA3Pb4I13",
  "Perovskite_additive_compound": "MACl",
  "Perovskite_additive_concentration": "5 wt%",
  "Perovskite_bandgap": "Null",
  "Perovskite_deposition_method": "Spin-coating",
  "Perovskite_deposition_sequential_spin_coating": "False",
  "Perovskite_deposition_spin_coating_antisolvent": "Null",
  "Perovskite_deposition_reaction_solutions_compounds": "PbI2;MAI;BAI",
  "Perovskite_deposition_reaction_solutions_concentrations": "Null",
  "Perovskite_deposition_final_solutions_concentration_before_deposition": "0.4 M",
  "Perovskite_deposition_solvents_compound": "DMF",
  "Perovskite_deposition_solvents_mixing_ratio": "Null",
  "Perovskite_deposition_synthesis_atmosphere": "Argon",
  "Perovskite_deposition_synthesis_atmosphere_pressure": "1 atm",
  "Perovskite_deposition_synthesis_atmosphere_relative_humidity": "Null",
  "Perovskite_deposition_spin_coating_speed": "4000 rpm",
  "Perovskite_deposition_spin_coating_time": "30 s",
  "Perovskite_deposition_thermal_annealing_atmosphere": "Air",
  "Perovskite_deposition_thermal_annealing_temperature": "100 °C",
  "Perovskite_deposition_thermal_annealing_time": "10 min",
  "Perovskite_surface_treatment_material": "Null",
  "Perovskite_surface_treatment_method": "Null",
  "Perovskite_surface_treatment_solution_concentration": "Null",
  "Perovskite_surface_treatment_solvents_compound": "Null",
  "Perovskite_surface_treatment_synthesis_atmosphere": "Null",
  "Perovskite_surface_treatment_synthesis_atmosphere_pressure": "Null",
  "Perovskite_surface_treatment_synthesis_atmosphere_relative_humidity": "Null",
  "Perovskite_surface_treatment_deposition_spin_coating_speed": "Null",
  "Perovskite_surface_treatment_deposition_spin_coating_time": "Null",
  "Perovskite_surface_treatment_deposition_thermal_annealing_temperature": "Null",
  "Perovskite_surface_treatment_deposition_thermal_annealing_time": "Null",
  "HTL_thickness": "30 nm",
  "HTL_stack_sequence": "NiOx",
  "HTL_additive_compound": "Monoethanolamine",
  "HTL_additive_concentration": "1:1 ratio with Ni2+",
  "HTL_deposition_method": "Spin-coating",
  "HTL_deposition_solution_concentration": "Null",
  "HTL_deposition_solvents_compound": "Absolute ethanol",
  "HTL_deposition_synthesis_atmosphere": "Null",
  "HTL_deposition_synthesis_atmosphere_pressure": "1 atm",
  "HTL_deposition_synthesis_atmosphere_relative_humidity": "Null",
  "HTL_deposition_spin_coating_speed": "5000 rpm",
  "HTL_deposition_spin_coating_time": "30 s",
  "HTL_deposition_thermal_annealing_temperature": "60 °C",
  "HTL_deposition_thermal_annealing_time": "1 h",
  "Backcontact_thickness": "100 nm",
  "Beckcontact_deposition_method": "Thermal evaporation",
  "Backcontact_deposition_atmosphere_pressure": "Null",
  "Encapsulation_method": "UV-curable epoxy",
  "Encapsulation_atmosphere": "Argon",
  "JV_measured_device_matching": "True",
  "JV_measured_reverse_scan_Voc": "1.20 V",
  "JV_measured_reverse_scan_Jsc": "17.56 mA/cm2",
  "JV_measured_reverse_scan_FF": "81.1 %",
  "JV_measured_reverse_scan_PCE": "17.1 %",
  "JV_measured_forward_scan_Voc": "1.20 V",
  "JV_measured_forward_scan_Jsc": "17.29 mA/cm2",
  "JV_measured_forward_scan_FF": "81.0 %",
  "JV_measured_forward_scan_PCE": "16.8 %",
  "JV_measured_light_spectra": "AM1.5G",
  "JV_measured_light_spectra_intensity": "100 mW/cm2",
  "JV_measured_scan_speed": "Null",
  "JV_measured_scan_delay_time": "Null",
  "JV_certified_PCE": "Null",
  "Stabilized_measured_PCE": "17.0 %",
  "Stabilized_certified_PCE": "Null",
  "Stability_test_device_matching": "True",
  "Stability_test_temperature": "Null",
  "Stability_test_atmosphere": "Air",
  "Stability_test_light_spectra": "AM1.5G",
  "Stability_test_light_intensity": "100 mW/cm2",
  "Stability_test_relative_humidity": "60 ± 5 %",
  "Stability_PCE_after_time": "800 hours",
  "Stability_PCE_after_time_value": "97.5 %"
}
