Repository: jiayijdong/PSCbench

# PSCbench


**PSCbench** is a novel benchmark for materials science research-level scientific
dataset curation sourced from published journals. The benchmark is designed to evaluate the complex classification capabilities,
strong domain knowledge, and advanced calculation skills of LLMs.

## Data


The PSCbench dataset is under dataset folder in json file format. Each file is list of dictionary and can be extracted using following scripts.
Each file stands for one published journal, which is fully elaborated in the paper. 

```
with open("./dataset/retroactive/{}.json".format(subject), encoding='utf-8') as json_file:
    problems=json.load(json_file)
```

File: dataset/2021-2025/10.1002_adma.202007176/Device_BestPCE_gpt4o_10.1002_adma.202007176.json
{
  "Ref_DOI": "10.1002/adma.202007176",
  "Ref_journal": "Adv. Mater.",
  "Ref_publication_year": "2021",
  "Ref_title": "Memory Seeds Enable High Structural Phase Purity in 2D Perovskite Films for High-Efficiency Devices",
  "Cell_architecture": "PIN",
  "Cell_stack_sequence": "ITO/NiO/BA2MA3Pb4I13/PCBM/Al",
  "Cell_area_measured": "31.4 mm2",
  "ETL_thickness": "30 nm",
  "ETL_stack_sequence": "PCBM",
  "ETL_additive_compound": "Null",
  "ETL_additive_concentration": "Null",
  "ETL_deposition_method": "Spin-coating",
  "ETL_deposition_solution_concentration": "25 mg/mL",
  "ETL_deposition_solvents_compound": "Chlorobenzene",
  "ETL_deposition_synthesis_atmosphere": "Argon",
  "ETL_deposition_synthesis_atmosphere_pressure": "Null",
  "ETL_deposition_synthesis_atmosphere_relative_humidity": "Null",
  "ETL_deposition_spin_coating_speed": "1000 rpm",
  "ETL_deposition_spin_coating_time": "45 s",
  "ETL_deposition_thermal_annealing_temperature": "Null",
  "ETL_deposition_thermal_annealing_time": "Null",
  "Perovskite_dimension": "2D",
  "Perovskite_thickness": "Null",
  "Perovskite_composition_long_form": "BA2MA3Pb4I13",
  "Perovskite_additive_compound": "MACl",
  "Perovskite_additive_concentration": "5 wt%",
  "Perovskite_bandgap": "Null",
  "Perovskite_deposition_method": "Spin-coating",
  "Perovskite_deposition_sequential_spin_coating": "False",
  "Perovskite_deposition_spin_coating_antisolvent": "Null",
  "Perovskite_deposition_reaction_solutions_compounds": "BAI; MAI; PbI2",
  "Perovskite_deposition_reaction_solutions_concentrations": "Null",
  "Perovskite_deposition_final_solutions_concentration_before_deposition": "0.4 M",
  "Perovskite_deposition_solvents_compound": "DMF",
  "Perovskite_deposition_solvents_mixing_ratio": "Null",
  "Perovskite_deposition_synthesis_atmosphere": "Argon",
  "Perovskite_deposition_synthesis_atmosphere_pressure": "Null",
  "Perovskite_deposition_synthesis_atmosphere_relative_humidity": "Null",
  "Perovskite_deposition_spin_coating_speed": "4000 rpm",
  "Perovskite_deposition_spin_coating_time": "30 s",
  "Perovskite_deposition_thermal_annealing_atmosphere": "Null",
  "Perovskite_deposition_thermal_annealing_temperature": "100 °C",
  "Perovskite_deposition_thermal_annealing_time": "10 min",
  "Perovskite_surface_treatment_material": "Null",
  "Perovskite_surface_treatment_method": "Null",
  "Perovskite_surface_treatment_solution_concentration": "Null",
  "Perovskite_surface_treatment_solvents_compound": "Null",
  "Perovskite_surface_treatment_synthesis_atmosphere": "Null",
  "Perovskite_surface_treatment_synthesis_atmosphere_pressure": "Null",
  "Perovskite_surface_treatment_synthesis_atmosphere_relative_humidity": "Null",
  "Perovskite_surface_treatment_deposition_spin_coating_speed": "Null",
  "Perovskite_surface_treatment_deposition_spin_coating_time": "Null",
  "Perovskite_surface_treatment_deposition_thermal_annealing_temperature": "Null",
  "Perovskite_surface_treatment_deposition_thermal_annealing_time": "Null",
  "HTL_thickness": "30 nm",
  "HTL_stack_sequence": "NiO",
  "HTL_additive_compound": "Null",
  "HTL_additive_concentration": "Null",
  "HTL_deposition_method": "Spin-coating",
  "HTL_deposition_solution_concentration": "Null",
  "HTL_deposition_solvents_compound": "Ethanol",
  "HTL_deposition_synthesis_atmosphere": "Air",
  "HTL_deposition_synthesis_atmosphere_pressure": "1 atm",
  "HTL_deposition_synthesis_atmosphere_relative_humidity": "Null",
  "HTL_deposition_spin_coating_speed": "5000 rpm",
  "HTL_deposition_spin_coating_time": "30 s",
  "HTL_deposition_thermal_annealing_temperature": "Null",
  "HTL_deposition_thermal_annealing_time": "Null",
  "Backcontact_thickness": "100 nm",
  "Beckcontact_deposition_method": "Thermal evaporation",
  "Backcontact_deposition_atmosphere_pressure": "Null",
  "Encapsulation_method": "UV adhesive",
  "Encapsulation_atmosphere": "Argon",
  "JV_measured_device_matching": "True",
  "JV_measured_reverse_scan_Voc": "1.20 V",
  "JV_measured_reverse_scan_Jsc": "17.56 mA/cm2",
  "JV_measured_reverse_scan_FF": "81.1%",
  "JV_measured_reverse_scan_PCE": "17.1%",
  "JV_measured_forward_scan_Voc": "1.20 V",
  "JV_measured_forward_scan_Jsc": "17.29 mA/cm2",
  "JV_measured_forward_scan_FF": "81.0%",
  "JV_measured_forward_scan_PCE": "16.8%",
  "JV_measured_light_spectra": "AM1.5G",
  "JV_measured_light_spectra_intensity": "100 mW/cm2",
  "JV_measured_scan_speed": "Null",
  "JV_measured_scan_delay_time": "Null",
  "JV_certified_PCE": "Null",
  "Stabilized_measured_PCE": "17.0%",
  "Stabilized_certified_PCE": "Null",
  "Stability_test_device_matching": "True",
  "Stability_test_temperature": "Null",
  "Stability_test_atmosphere": "Air",
  "Stability_test_light_spectra": "AM1.5G",
  "Stability_test_light_intensity": "100 mW/cm2",
  "Stability_test_relative_humidity": "60%",
  "Stability_PCE_after_time": "800 hours",
  "Stability_PCE_after_time_value": "97.5%"
}

File: dataset/2021-2025/10.1002_adma.202007176/Device_BestPCE_gpt4o_mini_10.1002_adma.202007176.json
{
  "Ref_DOI": "10.1002/adma.202007176",
  "Ref_journal": "Advanced Materials",
  "Ref_publication_year": "2021",
  "Ref_title": "Memory Seeds Enable High Structural Phase Purity in 2D Perovskite Films for High-Efficiency Devices",
  "Cell_architecture": "PIN",
  "Cell_stack_sequence": "ITO/NiO/2D-perovskite-film/PCBM/Al",
  "Cell_area_measured": "31.4 mm2",
  "ETL_thickness": "30 nm",
  "ETL_stack_sequence": "PCBM",
  "ETL_additive_compound": "Null",
  "ETL_additive_concentration": "Null",
  "ETL_deposition_method": "Spin-coating",
  "ETL_deposition_solution_concentration": "25 mg/mL",
  "ETL_deposition_solvents_compound": "Chlorobenzene",
  "ETL_deposition_synthesis_atmosphere": "Argon",
  "ETL_deposition_synthesis_atmosphere_pressure": "1 atm",
  "ETL_deposition_synthesis_atmosphere_relative_humidity": "Null",
  "ETL_deposition_spin_coating_speed": "1000 rpm",
  "ETL_deposition_spin_coating_time": "45 s",
  "ETL_deposition_thermal_annealing_temperature": "Null",
  "ETL_deposition_thermal_annealing_time": "Null",
  "Perovskite_dimension": "2D",
  "Perovskite_thickness": "250 nm",
  "Perovskite_composition_long_form": "BA2MA3Pb4I13",
  "Perovskite_additive_compound": "MACl",
  "Perovskite_additive_concentration": "5 wt%",
  "Perovskite_bandgap": "Null",
  "Perovskite_deposition_method": "Spin-coating",
  "Perovskite_deposition_sequential_spin_coating": "False",
  "Perovskite_deposition_spin_coating_antisolvent": "Null",
  "Perovskite_deposition_reaction_solutions_compounds": "PbI2;MAI;BAI",
  "Perovskite_deposition_reaction_solutions_concentrations": "Null",
  "Perovskite_deposition_final_solutions_concentration_before_deposition": "0.4-0.5 M",
  "Perovskite_deposition_solvents_compound": "DMF",
  "Perovskite_deposition_solvents_mixing_ratio": "Null",
  "Perovskite_deposition_synthesis_atmosphere": "Argon",
  "Perovskite_deposition_synthesis_atmosphere_pressure": "1 atm",
  "Perovskite_deposition_synthesis_atmosphere_relative_humidity": "Null",
  "Perovskite_deposition_spin_coating_speed": "4000 rpm",
  "Perovskite_deposition_spin_coating_time": "30 s",
  "Perovskite_deposition_thermal_annealing_atmosphere": "Null",
  "Perovskite_deposition_thermal_annealing_temperature": "100 °C",
  "Perovskite_deposition_thermal_annealing_time": "10 min",
  "Perovskite_surface_treatment_material": "Null",
  "Perovskite_surface_treatment_method": "Null",
  "Perovskite_surface_treatment_solution_concentration": "Null",
  "Perovskite_surface_treatment_solvents_compound": "Null",
  "Perovskite_surface_treatment_synthesis_atmosphere": "Null",
  "Perovskite_surface_treatment_synthesis_atmosphere_pressure": "Null",
  "Perovskite_surface_treatment_synthesis_atmosphere_relative_humidity": "Null",
  "Perovskite_surface_treatment_deposition_spin_coating_speed": "Null",
  "Perovskite_surface_treatment_deposition_spin_coating_time": "Null",
  "Perovskite_surface_treatment_deposition_thermal_annealing_temperature": "Null",
  "Perovskite_surface_treatment_deposition_thermal_annealing_time": "Null",
  "HTL_thickness": "30 nm",
  "HTL_stack_sequence": "NiOx",
  "HTL_additive_compound": "Null",
  "HTL_additive_concentration": "Null",
  "HTL_deposition_method": "Spin-coating",
  "HTL_deposition_solution_concentration": "Null",
  "HTL_deposition_solvents_compound": "Null",
  "HTL_deposition_synthesis_atmosphere": "Argon",
  "HTL_deposition_synthesis_atmosphere_pressure": "1 atm",
  "HTL_deposition_synthesis_atmosphere_relative_humidity": "Null",
  "HTL_deposition_spin_coating_speed": "5000 rpm",
  "HTL_deposition_spin_coating_time": "30 s",
  "HTL_deposition_thermal_annealing_temperature": "Null",
  "HTL_deposition_thermal_annealing_time": "Null",
  "Backcontact_thickness": "100 nm",
  "Beckcontact_deposition_method": "Thermal evaporation",
  "Backcontact_deposition_atmosphere_pressure": "1 atm",
  "Encapsulation_method": "UV-curable epoxy",
  "Encapsulation_atmosphere": "Argon",
  "JV_measured_device_matching": "True",
  "JV_measured_reverse_scan_Voc": "1.20 V",
  "JV_measured_reverse_scan_Jsc": "17.56 mA/cm2",
  "JV_measured_reverse_scan_FF": "81.1 %",
  "JV_measured_reverse_scan_PCE": "17.1 %",
  "JV_measured_forward_scan_Voc": "1.20 V",
  "JV_measured_forward_scan_Jsc": "17.29 mA/cm2",
  "JV_measured_forward_scan_FF": "81.0 %",
  "JV_measured_forward_scan_PCE": "16.8 %",
  "JV_measured_light_spectra": "AM1.5G",
  "JV_measured_light_spectra_intensity": "1 sun",
  "JV_measured_scan_speed": "Null",
  "JV_measured_scan_delay_time": "Null",
  "JV_certified_PCE": "Null",
  "Stabilized_measured_PCE": "17.0 %",
  "Stabilized_certified_PCE": "Null",
  "Stability_test_device_matching": "True",
  "Stability_test_temperature": "Null",
  "Stability_test_atmosphere": "Air",
  "Stability_test_light_spectra": "AM1.5G",
  "Stability_test_light_intensity": "1 sun",
  "Stability_test_relative_humidity": "60 ± 5 %",
  "Stability_PCE_after_time": "800 hours",
  "Stability_PCE_after_time_value": "97.5 %"
}

File: dataset/2021-2025/10.1002_adma.202007176/Device_BestPCE_gpt4o_mini_zero_shot_10.1002_adma.202007176.json
{
  "Ref_DOI": "10.1002/adma.202007176",
  "Ref_journal": "Advanced Materials",
  "Ref_publication_year": "2021",
  "Ref_title": "Memory Seeds Enable High Structural Phase Purity in 2D Perovskite Films for High-Efficiency Devices",
  "Cell_architecture": "p–i–n",
  "Cell_stack_sequence": "ITO/HTL/2D-perovskite-film/ETL/Al",
  "Cell_area_measured": "31.4 mm2",
  "ETL_thickness": "~30 nm",
  "ETL_stack_sequence": "PCBM",
  "ETL_additive_compound": "Null",
  "ETL_additive_concentration": "Null",
  "ETL_deposition_method": "spin-coating",
  "ETL_deposition_solution_concentration": "25 mg PCBM in 1 ml of chlorobenzene",
  "ETL_deposition_solvents_compound": "chlorobenzene",
  "ETL_deposition_synthesis_atmosphere": "argon-filled glovebox",
  "ETL_deposition_synthesis_atmosphere_pressure": "Null",
  "ETL_deposition_synthesis_atmosphere_relative_humidity": "Null",
  "ETL_deposition_spin_coating_speed": "1000 r.p.m.",
  "ETL_deposition_spin_coating_time": "45 s",
  "ETL_deposition_thermal_annealing_temperature": "Null",
  "ETL_deposition_thermal_annealing_time": "Null",
  "Perovskite_dimension": "2D",
  "Perovskite_thickness": "250 nm",
  "Perovskite_composition_long_form": "BA2MA2Pb3I10",
  "Perovskite_additive_compound": "MACl",
  "Perovskite_additive_concentration": "5 wt%",
  "Perovskite_bandgap": "Null",
  "Perovskite_deposition_method": "spin-coating",
  "Perovskite_deposition_sequential_spin_coating": "Null",
  "Perovskite_deposition_spin_coating_antisolvent": "Null",
  "Perovskite_deposition_reaction_solutions_compounds": "PbI2, BAI, MAI",
  "Perovskite_deposition_reaction_solutions_concentrations": "Null",
  "Perovskite_deposition_final_solutions_concentration_before_deposition": "0.4-0.5 M",
  "Perovskite_deposition_solvents_compound": "DMF",
  "Perovskite_deposition_solvents_mixing_ratio": "Null",
  "Perovskite_deposition_synthesis_atmosphere": "argon-filled glovebox",
  "Perovskite_deposition_synthesis_atmosphere_pressure": "Null",
  "Perovskite_deposition_synthesis_atmosphere_relative_humidity": "Null",
  "Perovskite_deposition_spin_coating_speed": "4000 rpm",
  "Perovskite_deposition_spin_coating_time": "30 s",
  "Perovskite_deposition_thermal_annealing_atmosphere": "Null",
  "Perovskite_deposition_thermal_annealing_temperature": "100 °C",
  "Perovskite_deposition_thermal_annealing_time": "10 min",
  "Perovskite_surface_treatment_material": "Null",
  "Perovskite_surface_treatment_method": "Null",
  "Perovskite_surface_treatment_solution_concentration": "Null",
  "Perovskite_surface_treatment_solvents_compound": "Null",
  "Perovskite_surface_treatment_synthesis_atmosphere": "Null",
  "Perovskite_surface_treatment_synthesis_atmosphere_pressure": "Null",
  "Perovskite_surface_treatment_synthesis_atmosphere_relative_humidity": "Null",
  "Perovskite_surface_treatment_deposition_spin_coating_speed": "Null",
  "Perovskite_surface_treatment_deposition_spin_coating_time": "Null",
  "Perovskite_surface_treatment_deposition_thermal_annealing_temperature": "Null",
  "Perovskite_surface_treatment_deposition_thermal_annealing_time": "Null",
  "HTL_thickness": "30 nm",
  "HTL_stack_sequence": "PEDOT:PSS or NiO",
  "HTL_additive_compound": "MEA",
  "HTL_additive_concentration": "1:1 ratio with Nickel(II) acetate",
  "HTL_deposition_method": "spin-coating",
  "HTL_deposition_solution_concentration": "Null",
  "HTL_deposition_solvents_compound": "absolute ethanol",
  "HTL_deposition_synthesis_atmosphere": "argon-filled glovebox",
  "HTL_deposition_synthesis_atmosphere_pressure": "Null",
  "HTL_deposition_synthesis_atmosphere_relative_humidity": "Null",
  "HTL_deposition_spin_coating_speed": "5000 r.p.m.",
  "HTL_deposition_spin_coating_time": "30 s",
  "HTL_deposition_thermal_annealing_temperature": "Null",
  "HTL_deposition_thermal_annealing_time": "Null",
  "Backcontact_thickness": "100 nm",
  "Beckcontact_deposition_method": "thermal evaporation",
  "Backcontact_deposition_atmosphere_pressure": "Null",
  "Encapsulation_method": "UV-curable epoxy",
  "Encapsulation_atmosphere": "argon-filled glovebox",
  "JV_measured_device_matching": "Null",
  "JV_measured_reverse_scan_Voc": "1.20 V",
  "JV_measured_reverse_scan_Jsc": "17.56 mA cm−2",
  "JV_measured_reverse_scan_FF": "81.1%",
  "JV_measured_reverse_scan_PCE": "17.1%",
  "JV_measured_forward_scan_Voc": "1.20 V",
  "JV_measured_forward_scan_Jsc": "17.29 mA cm−2",
  "JV_measured_forward_scan_FF": "81.0%",
  "JV_measured_forward_scan_PCE": "16.8%",
  "JV_measured_light_spectra": "Null",
  "JV_measured_light_spectra_intensity": "Null",
  "JV_measured_scan_speed": "Null",
  "JV_measured_scan_delay_time": "Null",
  "JV_certified_PCE": "Null",
  "Stabilized_measured_PCE": "17.0%",
  "Stabilized_certified_PCE": "Null",
  "Stability_test_device_matching": "Null",
  "Stability_test_temperature": "Null",
  "Stability_test_atmosphere": "air",
  "Stability_test_light_spectra": "Null",
  "Stability_test_light_intensity": "Null",
  "Stability_test_relative_humidity": "60 ± 5% RH",
  "Stability_PCE_after_time": "800 h",
  "Stability_PCE_after_time_value": "<3%"
}

File: dataset/2021-2025/10.1002_adma.202007176/Device_BestPCE_grok_10.1002_adma.202007176.json
{
  "Ref_DOI": "10.1002/adma.202007176",
  "Ref_journal": "Advanced Materials",
  "Ref_publication_year": "2021",
  "Ref_title": "Memory Seeds Enable High Structural Phase Purity in 2D Perovskite Films for High-Efficiency Devices",
  "Cell_architecture": "PIN",
  "Cell_stack_sequence": "ITO/NiOx/BA2MA3Pb4I13/PCBM/Al",
  "Cell_area_measured": "31.4 mm2",
  "ETL_thickness": "30 nm",
  "ETL_stack_sequence": "PCBM",
  "ETL_additive_compound": "Null",
  "ETL_additive_concentration": "Null",
  "ETL_deposition_method": "Spin-coating",
  "ETL_deposition_solution_concentration": "25 mg/mL",
  "ETL_deposition_solvents_compound": "Chlorobenzene",
  "ETL_deposition_synthesis_atmosphere": "Argon",
  "ETL_deposition_synthesis_atmosphere_pressure": "Null",
  "ETL_deposition_synthesis_atmosphere_relative_humidity": "Null",
  "ETL_deposition_spin_coating_speed": "1000 rpm",
  "ETL_deposition_spin_coating_time": "45 s",
  "ETL_deposition_thermal_annealing_temperature": "Null",
  "ETL_deposition_thermal_annealing_time": "Null",
  "Perovskite_dimension": "2D",
  "Perovskite_thickness": "250 nm",
  "Perovskite_composition_long_form": "BA2MA3Pb4I13",
  "Perovskite_additive_compound": "MACl",
  "Perovskite_additive_concentration": "5 wt%",
  "Perovskite_bandgap": "Null",
  "Perovskite_deposition_method": "Spin-coating",
  "Perovskite_deposition_sequential_spin_coating": "False",
  "Perovskite_deposition_spin_coating_antisolvent": "Null",
  "Perovskite_deposition_reaction_solutions_compounds": "BA2MA3Pb4I13 parent-crystal powders",
  "Perovskite_deposition_reaction_solutions_concentrations": "0.4 M",
  "Perovskite_deposition_final_solutions_concentration_before_deposition": "0.4 M",
  "Perovskite_deposition_solvents_compound": "DMF",
  "Perovskite_deposition_solvents_mixing_ratio": "Null",
  "Perovskite_deposition_synthesis_atmosphere": "Argon",
  "Perovskite_deposition_synthesis_atmosphere_pressure": "Null",
  "Perovskite_deposition_synthesis_atmosphere_relative_humidity": "Null",
  "Perovskite_deposition_spin_coating_speed": "4000 rpm",
  "Perovskite_deposition_spin_coating_time": "30 s",
  "Perovskite_deposition_thermal_annealing_atmosphere": "Argon",
  "Perovskite_deposition_thermal_annealing_temperature": "100 °C",
  "Perovskite_deposition_thermal_annealing_time": "10 min",
  "Perovskite_surface_treatment_material": "Null",
  "Perovskite_surface_treatment_method": "Null",
  "Perovskite_surface_treatment_solution_concentration": "Null",
  "Perovskite_surface_treatment_solvents_compound": "Null",
  "Perovskite_surface_treatment_synthesis_atmosphere": "Null",
  "Perovskite_surface_treatment_synthesis_atmosphere_pressure": "Null",
  "Perovskite_surface_treatment_synthesis_atmosphere_relative_humidity": "Null",
  "Perovskite_surface_treatment_deposition_spin_coating_speed": "Null",
  "Perovskite_surface_treatment_deposition_spin_coating_time": "Null",
  "Perovskite_surface_treatment_deposition_thermal_annealing_temperature": "Null",
  "Perovskite_surface_treatment_deposition_thermal_annealing_time": "Null",
  "HTL_thickness": "30 nm",
  "HTL_stack_sequence": "NiOx",
  "HTL_additive_compound": "Null",
  "HTL_additive_concentration": "Null",
  "HTL_deposition_method": "Spin-coating",
  "HTL_deposition_solution_concentration": "Null",
  "HTL_deposition_solvents_compound": "Ethanol",
  "HTL_deposition_synthesis_atmosphere": "Argon",
  "HTL_deposition_synthesis_atmosphere_pressure": "Null",
  "HTL_deposition_synthesis_atmosphere_relative_humidity": "Null",
  "HTL_deposition_spin_coating_speed": "5000 rpm",
  "HTL_deposition_spin_coating_time": "30 s",
  "HTL_deposition_thermal_annealing_temperature": "Null",
  "HTL_deposition_thermal_annealing_time": "Null",
  "Backcontact_thickness": "100 nm",
  "Beckcontact_deposition_method": "Thermal evaporation",
  "Backcontact_deposition_atmosphere_pressure": "Null",
  "Encapsulation_method": "UV-curable epoxy with glass coverslip",
  "Encapsulation_atmosphere": "Argon",
  "JV_measured_device_matching": "True",
  "JV_measured_reverse_scan_Voc": "1.20 V",
  "JV_measured_reverse_scan_Jsc": "17.56 mA/cm2",
  "JV_measured_reverse_scan_FF": "81.1 %",
  "JV_measured_reverse_scan_PCE": "17.1 %",
  "JV_measured_forward_scan_Voc": "1.20 V",
  "JV_measured_forward_scan_Jsc": "17.29 mA/cm2",
  "JV_measured_forward_scan_FF": "81.0 %",
  "JV_measured_forward_scan_PCE": "16.8 %",
  "JV_measured_light_spectra": "AM1.5G",
  "JV_measured_light_spectra_intensity": "100 mW/cm2",
  "JV_measured_scan_speed": "Null",
  "JV_measured_scan_delay_time": "Null",
  "JV_certified_PCE": "Null",
  "Stabilized_measured_PCE": "17.0 %",
  "Stabilized_certified_PCE": "Null",
  "Stability_test_device_matching": "True",
  "Stability_test_temperature": "Null",
  "Stability_test_atmosphere": "Air",
  "Stability_test_light_spectra": "AM1.5G",
  "Stability_test_light_intensity": "100 mW/cm2",
  "Stability_test_relative_humidity": "60 ± 5 %",
  "Stability_PCE_after_time": "800 hours",
  "Stability_PCE_after_time_value": "97.5 % of initial PCE"
}

File: dataset/2021-2025/10.1002_adma.202007176/Device_BestPCE_o3_10.1002_adma.202007176.json
{
  "Ref_DOI": "10.1002/adma.202007176",
  "Ref_journal": "Advanced Materials",
  "Ref_publication_year": "2021",
  "Ref_title": "Memory Seeds Enable High Structural Phase Purity in 2D Perovskite Films for High-Efficiency Devices",
  "Cell_architecture": "PIN",
  "Cell_stack_sequence": "ITO/NiOx/BA2MA3Pb4I13/PCBM/BCP/Al",
  "Cell_area_measured": "31.4 mm2",
  "ETL_thickness": "30 nm/1 nm",
  "ETL_stack_sequence": "PCBM/BCP",
  "ETL_additive_compound": "Null",
  "ETL_additive_concentration": "Null",
  "ETL_deposition_method": "Spin-coating/Thermal evaporation",
  "ETL_deposition_solution_concentration": "25 mg/mL/Null",
  "ETL_deposition_solvents_compound": "Chlorobenzene/Null",
  "ETL_deposition_synthesis_atmosphere": "Argon",
  "ETL_deposition_synthesis_atmosphere_pressure": "1 atm",
  "ETL_deposition_synthesis_atmosphere_relative_humidity": "Null",
  "ETL_deposition_spin_coating_speed": "1000 rpm/Null",
  "ETL_deposition_spin_coating_time": "45 s/Null",
  "ETL_deposition_thermal_annealing_temperature": "Null",
  "ETL_deposition_thermal_annealing_time": "Null",
  "Perovskite_dimension": "2D",
  "Perovskite_thickness": "250 nm",
  "Perovskite_composition_long_form": "BA2MA3Pb4I13",
  "Perovskite_additive_compound": "MACl",
  "Perovskite_additive_concentration": "5 wt%",
  "Perovskite_bandgap": "Null",
  "Perovskite_deposition_method": "Spin-coating",
  "Perovskite_deposition_sequential_spin_coating": "False",
  "Perovskite_deposition_spin_coating_antisolvent": "Null",
  "Perovskite_deposition_reaction_solutions_compounds": "Null",
  "Perovskite_deposition_reaction_solutions_concentrations": "Null",
  "Perovskite_deposition_final_solutions_concentration_before_deposition": "0.4 M",
  "Perovskite_deposition_solvents_compound": "DMF",
  "Perovskite_deposition_solvents_mixing_ratio": "Null",
  "Perovskite_deposition_synthesis_atmosphere": "Argon",
  "Perovskite_deposition_synthesis_atmosphere_pressure": "1 atm",
  "Perovskite_deposition_synthesis_atmosphere_relative_humidity": "Null",
  "Perovskite_deposition_spin_coating_speed": "4000 rpm",
  "Perovskite_deposition_spin_coating_time": "30 s",
  "Perovskite_deposition_thermal_annealing_atmosphere": "Argon",
  "Perovskite_deposition_thermal_annealing_temperature": "100 °C",
  "Perovskite_deposition_thermal_annealing_time": "10 min",
  "Perovskite_surface_treatment_material": "Null",
  "Perovskite_surface_treatment_method": "Null",
  "Perovskite_surface_treatment_solution_concentration": "Null",
  "Perovskite_surface_treatment_solvents_compound": "Null",
  "Perovskite_surface_treatment_synthesis_atmosphere": "Null",
  "Perovskite_surface_treatment_synthesis_atmosphere_pressure": "Null",
  "Perovskite_surface_treatment_synthesis_atmosphere_relative_humidity": "Null",
  "Perovskite_surface_treatment_deposition_spin_coating_speed": "Null",
  "Perovskite_surface_treatment_deposition_spin_coating_time": "Null",
  "Perovskite_surface_treatment_deposition_thermal_annealing_temperature": "Null",
  "Perovskite_surface_treatment_deposition_thermal_annealing_time": "Null",
  "HTL_thickness": "30 nm",
  "HTL_stack_sequence": "NiOx",
  "HTL_additive_compound": "Null",
  "HTL_additive_concentration": "Null",
  "HTL_deposition_method": "Spin-coating",
  "HTL_deposition_solution_concentration": "Null",
  "HTL_deposition_solvents_compound": "Ethanol",
  "HTL_deposition_synthesis_atmosphere": "Air",
  "HTL_deposition_synthesis_atmosphere_pressure": "1 atm",
  "HTL_deposition_synthesis_atmosphere_relative_humidity": "Null",
  "HTL_deposition_spin_coating_speed": "5000 rpm",
  "HTL_deposition_spin_coating_time": "30 s",
  "HTL_deposition_thermal_annealing_temperature": "Null",
  "HTL_deposition_thermal_annealing_time": "Null",
  "Backcontact_thickness": "100 nm",
  "Beckcontact_deposition_method": "Thermal evaporation",
  "Backcontact_deposition_atmosphere_pressure": "Null",
  "Encapsulation_method": "UV-curable epoxy and glass coverslip",
  "Encapsulation_atmosphere": "Argon",
  "JV_measured_device_matching": "True",
  "JV_measured_reverse_scan_Voc": "1.20 V",
  "JV_measured_reverse_scan_Jsc": "17.56 mA/cm2",
  "JV_measured_reverse_scan_FF": "81.1 %",
  "JV_measured_reverse_scan_PCE": "17.1 %",
  "JV_measured_forward_scan_Voc": "1.20 V",
  "JV_measured_forward_scan_Jsc": "17.29 mA/cm2",
  "JV_measured_forward_scan_FF": "81.0 %",
  "JV_measured_forward_scan_PCE": "16.8 %",
  "JV_measured_light_spectra": "AM1.5G",
  "JV_measured_light_spectra_intensity": "100 mW/cm2",
  "JV_measured_scan_speed": "Null",
  "JV_measured_scan_delay_time": "Null",
  "JV_certified_PCE": "Null",
  "Stabilized_measured_PCE": "17.0 %",
  "Stabilized_certified_PCE": "Null",
  "Stability_test_device_matching": "True",
  "Stability_test_temperature": "Null",
  "Stability_test_atmosphere": "Air",
  "Stability_test_light_spectra": "AM1.5G",
  "Stability_test_light_intensity": "1 sun",
  "Stability_test_relative_humidity": "60 %",
  "Stability_PCE_after_time": "800 hours",
  "Stability_PCE_after_time_value": "97.5 %"
}

File: dataset/2021-2025/10.1002_adma.202007176/Device_BestPCE_o4_mini_10.1002_adma.202007176.json
{
  "Ref_DOI": "10.1002/adma.202007176",
  "Ref_journal": "Adv. Mater.",
  "Ref_publication_year": "2021",
  "Ref_title": "Memory Seeds Enable High Structural Phase Purity in 2D Perovskite Films for High-Efficiency Devices",
  "Cell_architecture": "PIN",
  "Cell_stack_sequence": "ITO/NiOx/BA2MA3Pb4I13/PCBM/BCP/Al",
  "Cell_area_measured": "31.4 mm2",
  "ETL_thickness": "30 nm/1 nm",
  "ETL_stack_sequence": "PCBM/BCP",
  "ETL_additive_compound": "Null",
  "ETL_additive_concentration": "Null",
  "ETL_deposition_method": "Spin-coating",
  "ETL_deposition_solution_concentration": "25 mg/mL",
  "ETL_deposition_solvents_compound": "Chlorobenzene",
  "ETL_deposition_synthesis_atmosphere": "Argon",
  "ETL_deposition_synthesis_atmosphere_pressure": "Null",
  "ETL_deposition_synthesis_atmosphere_relative_humidity": "Null",
  "ETL_deposition_spin_coating_speed": "1000 rpm",
  "ETL_deposition_spin_coating_time": "45 s",
  "ETL_deposition_thermal_annealing_temperature": "Null",
  "ETL_deposition_thermal_annealing_time": "Null",
  "Perovskite_dimension": "2D",
  "Perovskite_thickness": "250 nm",
  "Perovskite_composition_long_form": "BA2MA3Pb4I13",
  "Perovskite_additive_compound": "MACl",
  "Perovskite_additive_concentration": "5 wt%",
  "Perovskite_bandgap": "1.85 eV",
  "Perovskite_deposition_method": "Spin-coating",
  "Perovskite_deposition_sequential_spin_coating": "False",
  "Perovskite_deposition_spin_coating_antisolvent": "Null",
  "Perovskite_deposition_reaction_solutions_compounds": "BA2MA3Pb4I13 powder",
  "Perovskite_deposition_reaction_solutions_concentrations": "0.4 M",
  "Perovskite_deposition_final_solutions_concentration_before_deposition": "0.4 M",
  "Perovskite_deposition_solvents_compound": "DMF",
  "Perovskite_deposition_solvents_mixing_ratio": "Null",
  "Perovskite_deposition_synthesis_atmosphere": "Argon",
  "Perovskite_deposition_synthesis_atmosphere_pressure": "Null",
  "Perovskite_deposition_synthesis_atmosphere_relative_humidity": "Null",
  "Perovskite_deposition_spin_coating_speed": "4000 rpm",
  "Perovskite_deposition_spin_coating_time": "30 s",
  "Perovskite_deposition_thermal_annealing_atmosphere": "Argon",
  "Perovskite_deposition_thermal_annealing_temperature": "100 °C",
  "Perovskite_deposition_thermal_annealing_time": "10 min",
  "Perovskite_surface_treatment_material": "Null",
  "Perovskite_surface_treatment_method": "Null",
  "Perovskite_surface_treatment_solution_concentration": "Null",
  "Perovskite_surface_treatment_solvents_compound": "Null",
  "Perovskite_surface_treatment_synthesis_atmosphere": "Null",
  "Perovskite_surface_treatment_synthesis_atmosphere_pressure": "Null",
  "Perovskite_surface_treatment_synthesis_atmosphere_relative_humidity": "Null",
  "Perovskite_surface_treatment_deposition_spin_coating_speed": "Null",
  "Perovskite_surface_treatment_deposition_spin_coating_time": "Null",
  "Perovskite_surface_treatment_deposition_thermal_annealing_temperature": "Null",
  "Perovskite_surface_treatment_deposition_thermal_annealing_time": "Null",
  "HTL_thickness": "30 nm",
  "HTL_stack_sequence": "NiOx",
  "HTL_additive_compound": "MEA",
  "HTL_additive_concentration": "Null",
  "HTL_deposition_method": "Spin-coating",
  "HTL_deposition_solution_concentration": "Null",
  "HTL_deposition_solvents_compound": "Absolute ethanol",
  "HTL_deposition_synthesis_atmosphere": "Air",
  "HTL_deposition_synthesis_atmosphere_pressure": "Null",
  "HTL_deposition_synthesis_atmosphere_relative_humidity": "Null",
  "HTL_deposition_spin_coating_speed": "5000 rpm",
  "HTL_deposition_spin_coating_time": "30 s",
  "HTL_deposition_thermal_annealing_temperature": "Null",
  "HTL_deposition_thermal_annealing_time": "Null",
  "Backcontact_thickness": "100 nm",
  "Beckcontact_deposition_method": "Thermal evaporation",
  "Backcontact_deposition_atmosphere_pressure": "Null",
  "Encapsulation_method": "UV-curable epoxy and glass coverslip",
  "Encapsulation_atmosphere": "Argon",
  "JV_measured_device_matching": "True",
  "JV_measured_reverse_scan_Voc": "1.20 V",
  "JV_measured_reverse_scan_Jsc": "17.56 mA/cm2",
  "JV_measured_reverse_scan_FF": "81.1%",
  "JV_measured_reverse_scan_PCE": "17.1%",
  "JV_measured_forward_scan_Voc": "Null",
  "JV_measured_forward_scan_Jsc": "Null",
  "JV_measured_forward_scan_FF": "Null",
  "JV_measured_forward_scan_PCE": "Null",
  "JV_measured_light_spectra": "AM1.5G",
  "JV_measured_light_spectra_intensity": "100 mW/cm2",
  "JV_measured_scan_speed": "Null",
  "JV_measured_scan_delay_time": "Null",
  "JV_certified_PCE": "Null",
  "Stabilized_measured_PCE": "17.0%",
  "Stabilized_certified_PCE": "Null",
  "Stability_test_device_matching": "True",
  "Stability_test_temperature": "Null",
  "Stability_test_atmosphere": "Air",
  "Stability_test_light_spectra": "AM1.5G",
  "Stability_test_light_intensity": "100 mW/cm2",
  "Stability_test_relative_humidity": "60%",
  "Stability_PCE_after_time": "800 hours",
  "Stability_PCE_after_time_value": "97.5%"
}

File: dataset/2021-2025/10.1002_adma.202007431/Device_BestPCE_10.1002_adma.202007431.json
{
    "Ref_DOI": "10.1002/adma.202007431",
    "Ref_journal": "Adv. Mater.",
    "Ref_publication_year": "2021",
    "Ref_title": "Capturing Mobile Lithium Ions in a Molecular Hole Transporter Enhances the Thermal Stability of Perovskite Solar Cells",
    "Cell_architecture": "NIP",
    "Cell_stack_sequence": "FTO/SnO2/FA0.9Cs0.1PbBr0.2I2.8/HL38/Au",
    "Cell_area_measured": "0.10 cm2",
    "ETL_thickness": "Null",
    "ETL_stack_sequence": "SnO2",
    "ETL_additive_compound": "Null",
    "ETL_additive_concentration": "Null",
    "ETL_deposition_method": "Spin-coating",
    "ETL_deposition_solution_concentration": "4 wt%",
    "ETL_deposition_solvents_compound": "DI water",
    "ETL_deposition_synthesis_atmosphere": "Air",
    "ETL_deposition_synthesis_atmosphere_pressure": "1 atm",
    "ETL_deposition_synthesis_atmosphere_relative_humidity": "Null",
    "ETL_deposition_spin_coating_speed": "3000 rpm",
    "ETL_deposition_spin_coating_time": "30 s",
    "ETL_deposition_thermal_annealing_temperature": "185 °C",
    "ETL_deposition_thermal_annealing_time": "30 min",
    "Perovskite_dimension": "3D",
    "Perovskite_thickness": "Null",
    "Perovskite_composition_long_form": "FA0.9Cs0.1PbBr0.2I2.8",
    "Perovskite_additive_compound": "Null",
    "Perovskite_additive_concentration": "Null",
    "Perovskite_bandgap": "2.14 eV",
    "Perovskite_deposition_method": "Spin-coating",
    "Perovskite_deposition_sequential_spin_coating": "False",
    "Perovskite_deposition_spin_coating_antisolvent": "Diethyl ether",
    "Perovskite_deposition_reaction_solutions_compounds": "CsBr;PbBr2;FAI;PbI2",
    "Perovskite_deposition_reaction_solutions_concentrations": "Null",
    "Perovskite_deposition_final_solutions_concentration_before_deposition": "Null",
    "Perovskite_deposition_solvents_compound": "DMF;DMSO",
    "Perovskite_deposition_solvents_mixing_ratio": "0.54 mL;75 μL",
    "Perovskite_deposition_synthesis_atmosphere": "Air",
    "Perovskite_deposition_synthesis_atmosphere_pressure": "1 atm",
    "Perovskite_deposition_synthesis_atmosphere_relative_humidity": "Null",
    "Perovskite_deposition_spin_coating_speed": "4000 rpm",
    "Perovskite_deposition_spin_coating_time": "20 s",
    "Perovskite_deposition_thermal_annealing_atmosphere": "Air",
    "Perovskite_deposition_thermal_annealing_temperature": "145 °C",
    "Perovskite_deposition_thermal_annealing_time": "20 min",
    "Perovskite_surface_treatment_material": "2-TEAI",
    "Perovskite_surface_treatment_method": "Spin-coating",
    "Perovskite_surface_treatment_solution_concentration": "10 mM",
    "Perovskite_surface_treatment_solvents_compound": "IPA",
    "Perovskite_surface_treatment_synthesis_atmosphere": "Null",
    "Perovskite_surface_treatment_synthesis_atmosphere_pressure": "Null",
    "Perovskite_surface_treatment_synthesis_atmosphere_relative_humidity": "Null",
    "Perovskite_surface_treatment_deposition_spin_coating_speed": "5000 rpm",
    "Perovskite_surface_treatment_deposition_spin_coating_time": "20 s",
    "Perovskite_surface_treatment_deposition_thermal_annealing_temperature": "Null",
    "Perovskite_surface_treatment_deposition_thermal_annealing_time": "Null",
    "HTL_thickness": "Null",
    "HTL_stack_sequence": "HL38",
    "HTL_additive_compound": "Li-TFSI;tBP",
    "HTL_additive_concentration": "6 uL;10 uL",
    "HTL_deposition_method": "Spin-Coating",
    "HTL_deposition_solution_concentration": "Null",
    "HTL_deposition_solvents_compound": "Chlorobenzene",
    "HTL_deposition_synthesis_atmosphere": "Null",
    "HTL_deposition_synthesis_atmosphere_pressure": "Null",
    "HTL_deposition_synthesis_atmosphere_relative_humidity": "Null",
    "HTL_deposition_spin_coating_speed": "3000 rpm",
    "HTL_deposition_spin_coating_time": "20 s",
    "HTL_deposition_thermal_annealing_temperature": "Null",
    "HTL_deposition_thermal_annealing_time": "Null",
    "Backcontact_thickness": "Null",
    "Beckcontact_deposition_method": "Thermal evaporation",
    "Backcontact_deposition_atmosphere_pressure": "< 8.0×10-7 torr",
    "Encapsulation_method": "Null",
    "Encapsulation_atmosphere": "Null",
    "JV_measured_device_matching": "True",
    "JV_measured_reverse_scan_Voc": "1.123 V",
    "JV_measured_reverse_scan_Jsc": "Null",
    "JV_measured_reverse_scan_FF": "Null",
    "JV_measured_reverse_scan_PCE": "21.98 %",
    "JV_measured_forward_scan_Voc": "Null",
    "JV_measured_forward_scan_Jsc": "Null",
    "JV_measured_forward_scan_FF": "Null",
    "JV_measured_forward_scan_PCE": "Null",
    "JV_measured_light_spectra": "AM1.5G",
    "JV_measured_light_spectra_intensity": "100 mW/cm2",
    "JV_measured_scan_speed": "Null",
    "JV_measured_scan_delay_time": "Null",
    "JV_certified_PCE": "Null",
    "Stabilized_measured_PCE": "Null",
    "Stabilized_certified_PCE": "Null",
    "Stability_test_device_matching": "True",
    "Stability_test_temperature": "85 °C",
    "Stability_test_atmosphere": "N2",
    "Stability_test_light_spectra": "Null",
    "Stability_test_light_intensity": "Null",
    "Stability_test_relative_humidity": "Null",
    "Stability_PCE_after_time": "1032 hours",
    "Stability_PCE_after_time_value": "85.9 %"
}

File: dataset/2021-2025/10.1002_adma.202007431/Device_BestPCE_Gemini_1.5_pro_10.1002_adma.202007431.json
{
  "Ref_DOI": "10.1002/adma.202007431",
  "Ref_journal": "Advanced Materials",
  "Ref_publication_year": "2021",
  "Ref_title": "Capturing Mobile Lithium Ions in a Molecular Hole Transporter Enhances the Thermal Stability of Perovskite Solar Cells",
  "Cell_architecture": "NIP",
  "Cell_stack_sequence": "FTO/SnO2/FA0.9Cs0.1PbBr0.2I2.8/HL38/Au",
  "Cell_area_measured": "0.10 cm2",
  "ETL_thickness": "Null",
  "ETL_stack_sequence": "SnO2",
  "ETL_additive_compound": "Null",
  "ETL_additive_concentration": "Null",
  "ETL_deposition_method": "Spin-coating",
  "ETL_deposition_solution_concentration": "4 wt%",
  "ETL_deposition_solvents_compound": "Water",
  "ETL_deposition_synthesis_atmosphere": "Air",
  "ETL_deposition_synthesis_atmosphere_pressure": "1 atm",
  "ETL_deposition_synthesis_atmosphere_relative_humidity": "Null",
  "ETL_deposition_spin_coating_speed": "3000 rpm",
  "ETL_deposition_spin_coating_time": "30 s",
  "ETL_deposition_thermal_annealing_temperature": "185 °C",
  "ETL_deposition_thermal_annealing_time": "30 min",
  "Perovskite_dimension": "3D",
  "Perovskite_thickness": "Null",
  "Perovskite_composition_long_form": "FA0.9Cs0.1PbBr0.2I2.8",
  "Perovskite_additive_compound": "Null",
  "Perovskite_additive_concentration": "Null",
  "Perovskite_bandgap": "Null",
  "Perovskite_deposition_method": "Spin-coating",
  "Perovskite_deposition_sequential_spin_coating": false,
  "Perovskite_deposition_spin_coating_antisolvent": "Diethyl ether",
  "Perovskite_deposition_reaction_solutions_compounds": "CsBr;PbBr2;FAI;PbI2",
  "Perovskite_deposition_reaction_solutions_concentrations": "Null",
  "Perovskite_deposition_final_solutions_concentration_before_deposition": "Null",
  "Perovskite_deposition_solvents_compound": "DMF;DMSO",
  "Perovskite_deposition_solvents_mixing_ratio": "0.54 ml;75 μl",
  "Perovskite_deposition_synthesis_atmosphere": "Air",
  "Perovskite_deposition_synthesis_atmosphere_pressure": "1 atm",
  "Perovskite_deposition_synthesis_atmosphere_relative_humidity": "Null",
  "Perovskite_deposition_spin_coating_speed": "4000 rpm",
  "Perovskite_deposition_spin_coating_time": "20 s",
  "Perovskite_deposition_thermal_annealing_atmosphere": "Null",
  "Perovskite_deposition_thermal_annealing_temperature": "145 oC",
  "Perovskite_deposition_thermal_annealing_time": "20 min",
  "Perovskite_surface_treatment_material": "2-TEAI",
  "Perovskite_surface_treatment_method": "Spin-coating",
  "Perovskite_surface_treatment_solution_concentration": "10 mM",
  "Perovskite_surface_treatment_solvents_compound": "IPA",
  "Perovskite_surface_treatment_synthesis_atmosphere": "Null",
  "Perovskite_surface_treatment_synthesis_atmosphere_pressure": "1 atm",
  "Perovskite_surface_treatment_synthesis_atmosphere_relative_humidity": "Null",
  "Perovskite_surface_treatment_deposition_spin_coating_speed": "5000 rpm",
  "Perovskite_surface_treatment_deposition_spin_coating_time": "20 s",
  "Perovskite_surface_treatment_deposition_thermal_annealing_temperature": "Null",
  "Perovskite_surface_treatment_deposition_thermal_annealing_time": "Null",
  "HTL_thickness": "Null",
  "HTL_stack_sequence": "HL38",
  "HTL_additive_compound": "tBP;LiTFSI",
  "HTL_additive_concentration": "Null;520 mg/ml",
  "HTL_deposition_method": "Spin-coating",
  "HTL_deposition_solution_concentration": "23.4 mg/0.667 ml",
  "HTL_deposition_solvents_compound": "Chlorobenzene",
  "HTL_deposition_synthesis_atmosphere": "Null",
  "HTL_deposition_synthesis_atmosphere_pressure": "1 atm",
  "HTL_deposition_synthesis_atmosphere_relative_humidity": "Null",
  "HTL_deposition_spin_coating_speed": "3000 rpm",
  "HTL_deposition_spin_coating_time": "20 s",
  "HTL_deposition_thermal_annealing_temperature": "Null",
  "HTL_deposition_thermal_annealing_time": "Null",
  "Backcontact_thickness": "Null",
  "Beckcontact_deposition_method": "Thermal evaporation",
  "Backcontact_deposition_atmosphere_pressure": "< 8.0×10-7 torr",
  "Encapsulation_method": "Null",
  "Encapsulation_atmosphere": "Null",
  "JV_measured_device_matching": true,
  "JV_measured_reverse_scan_Voc": "1.123 V",
  "JV_measured_reverse_scan_Jsc": "23.66 mA/cm2",
  "JV_measured_reverse_scan_FF": "82.72 %",
  "JV_measured_reverse_scan_PCE": "21.98 %",
  "JV_measured_forward_scan_Voc": "1.112 V",
  "JV_measured_forward_scan_Jsc": "23.57 mA/cm2",
  "JV_measured_forward_scan_FF": "81.20 %",
  "JV_measured_forward_scan_PCE": "21.45 %",
  "JV_measured_light_spectra": "AM 1.5G",
  "JV_measured_light_spectra_intensity": "100 mW/cm2",
  "JV_measured_scan_speed": "Null",
  "JV_measured_scan_delay_time": "Null",
  "JV_certified_PCE": "Null",
  "Stabilized_measured_PCE": "Null",
  "Stabilized_certified_PCE": "Null",
  "Stability_test_device_matching": true,
  "Stability_test_temperature": "85 oC",
  "Stability_test_atmosphere": "N2",
  "Stability_test_light_spectra": "Null",
  "Stability_test_light_intensity": "Null",
  "Stability_test_relative_humidity": "Null",
  "Stability_PCE_after_time": "1032 h",
  "Stability_PCE_after_time_value": "18.8 %"
}
