Repository: jiayijdong/PSCbench

# PSCbench


**PSCbench** is a novel benchmark for materials science research-level scientific
dataset curation sourced from published journals. The benchmark is designed to evaluate the complex classification capabilities,
strong domain knowledge, and advanced calculation skills of LLMs.

## Data


The PSCbench dataset is under dataset folder in json file format. Each file is list of dictionary and can be extracted using following scripts.
Each file stands for one published journal, which is fully elaborated in the paper. 

```
with open("./dataset/retroactive/{}.json".format(subject), encoding='utf-8') as json_file:
    problems=json.load(json_file)
```

File: dataset/2021-2025/10.1002_adma.202007431/Device_BestPCE_Gemini_2.0_Flash_10.1002_adma.202007431.json
{
  "Ref_DOI": "10.1002/adma.202007431",
  "Ref_journal": "Adv. Mater.",
  "Ref_publication_year": "2021",
  "Ref_title": "Capturing Mobile Lithium Ions in a Molecular Hole Transporter Enhances the Thermal Stability of Perovskite Solar Cells",
  "Cell_architecture": "NIP",
  "Cell_stack_sequence": "FTO/SnO2/perovskite/HTL/Au",
  "Cell_area_measured": "0.10 cm2",
  "ETL_thickness": "Null",
  "ETL_stack_sequence": "Null",
  "ETL_additive_compound": "Null",
  "ETL_additive_concentration": "Null",
  "ETL_deposition_method": "Spin-coating",
  "ETL_deposition_solution_concentration": "4 wt%",
  "ETL_deposition_solvents_compound": "DI water",
  "ETL_deposition_synthesis_atmosphere": "Air",
  "ETL_deposition_synthesis_atmosphere_pressure": "1 atm",
  "ETL_deposition_synthesis_atmosphere_relative_humidity": "Null",
  "ETL_deposition_spin_coating_speed": "3,000 rpm",
  "ETL_deposition_spin_coating_time": "30 s",
  "ETL_deposition_thermal_annealing_temperature": "185 °C",
  "ETL_deposition_thermal_annealing_time": "30 min",
  "Perovskite_dimension": "3D",
  "Perovskite_thickness": "Null",
  "Perovskite_composition_long_form": "FA0.9Cs0.1PbBr0.2I2.8",
  "Perovskite_additive_compound": "Null",
  "Perovskite_additive_concentration": "Null",
  "Perovskite_bandgap": "Null",
  "Perovskite_deposition_method": "Spin-coating",
  "Perovskite_deposition_sequential_spin_coating": "False",
  "Perovskite_deposition_spin_coating_antisolvent": "diethyl ether",
  "Perovskite_deposition_reaction_solutions_compounds": "CsBr; PbBr2; FAI; PbI2",
  "Perovskite_deposition_reaction_solutions_concentrations": "0.0213 g; 0.0184 g; 0.1557 g; 0.4380 g",
  "Perovskite_deposition_final_solutions_concentration_before_deposition": "Null",
  "Perovskite_deposition_solvents_compound": "DMF; DMSO",
  "Perovskite_deposition_solvents_mixing_ratio": "0.54 ml; 75 μl",
  "Perovskite_deposition_synthesis_atmosphere": "Air",
  "Perovskite_deposition_synthesis_atmosphere_pressure": "1 atm",
  "Perovskite_deposition_synthesis_atmosphere_relative_humidity": "Null",
  "Perovskite_deposition_spin_coating_speed": "4,000 rpm",
  "Perovskite_deposition_spin_coating_time": "20 s",
  "Perovskite_deposition_thermal_annealing_atmosphere": "Air",
  "Perovskite_deposition_thermal_annealing_temperature": "145 °C",
  "Perovskite_deposition_thermal_annealing_time": "20 min",
  "Perovskite_surface_treatment_material": "2-TEAI",
  "Perovskite_surface_treatment_method": "Spin-coating",
  "Perovskite_surface_treatment_solution_concentration": "10 mM",
  "Perovskite_surface_treatment_solvents_compound": "IPA",
  "Perovskite_surface_treatment_synthesis_atmosphere": "Null",
  "Perovskite_surface_treatment_synthesis_atmosphere_pressure": "Null",
  "Perovskite_surface_treatment_synthesis_atmosphere_relative_humidity": "Null",
  "Perovskite_surface_treatment_deposition_spin_coating_speed": "5,000 rpm",
  "Perovskite_surface_treatment_deposition_spin_coating_time": "20 s",
  "Perovskite_surface_treatment_deposition_thermal_annealing_temperature": "Null",
  "Perovskite_surface_treatment_deposition_thermal_annealing_time": "Null",
  "HTL_thickness": "Null",
  "HTL_stack_sequence": "Null",
  "HTL_additive_compound": "tBP; Li TFSI",
  "HTL_additive_concentration": "Null",
  "HTL_deposition_method": "Spin-coating",
  "HTL_deposition_solution_concentration": "Null",
  "HTL_deposition_solvents_compound": "chlorobenzene",
  "HTL_deposition_synthesis_atmosphere": "Null",
  "HTL_deposition_synthesis_atmosphere_pressure": "Null",
  "HTL_deposition_synthesis_atmosphere_relative_humidity": "Null",
  "HTL_deposition_spin_coating_speed": "3,000 rpm",
  "HTL_deposition_spin_coating_time": "20 s",
  "HTL_deposition_thermal_annealing_temperature": "Null",
  "HTL_deposition_thermal_annealing_time": "Null",
  "Backcontact_thickness": "Null",
  "Beckcontact_deposition_method": "Thermal evaporation",
  "Backcontact_deposition_atmosphere_pressure": "< 8.0×10-7 torr",
  "Encapsulation_method": "Null",
  "Encapsulation_atmosphere": "Null",
  "JV_measured_device_matching": "True",
  "JV_measured_reverse_scan_Voc": "1.123 V",
  "JV_measured_reverse_scan_Jsc": "Null",
  "JV_measured_reverse_scan_FF": "0.8272 %",
  "JV_measured_reverse_scan_PCE": "21.98 %",
  "JV_measured_forward_scan_Voc": "Null",
  "JV_measured_forward_scan_Jsc": "Null",
  "JV_measured_forward_scan_FF": "Null",
  "JV_measured_forward_scan_PCE": "Null",
  "JV_measured_light_spectra": "AM 1.5G",
  "JV_measured_light_spectra_intensity": "100 mW/cm2",
  "JV_measured_scan_speed": "Null",
  "JV_measured_scan_delay_time": "Null",
  "JV_certified_PCE": "Null",
  "Stabilized_measured_PCE": "Null",
  "Stabilized_certified_PCE": "Null",
  "Stability_test_device_matching": "True",
  "Stability_test_temperature": "85 °C",
  "Stability_test_atmosphere": "N2",
  "Stability_test_light_spectra": "Null",
  "Stability_test_light_intensity": "Null",
  "Stability_test_relative_humidity": "Null",
  "Stability_PCE_after_time": "1032 h",
  "Stability_PCE_after_time_value": "85.9 %"
}

File: dataset/2021-2025/10.1002_adma.202007431/Device_BestPCE_Gemini_2.5_Flash_10.1002_adma.202007431.json
{
  "Ref_DOI": "10.1002/adma.202007431",
  "Ref_journal": "Adv. Mater.",
  "Ref_publication_year": "2021",
  "Ref_title": "Capturing Mobile Lithium Ions in a Molecular Hole Transporter Enhances the Thermal Stability of Perovskite Solar Cells",
  "Cell_architecture": "NIP",
  "Cell_stack_sequence": "FTO/SnO2/Perovskite/2-TEAI/HL38/Au",
  "Cell_area_measured": "0.10 cm2",
  "ETL_thickness": "Null",
  "ETL_stack_sequence": "SnO2",
  "ETL_additive_compound": "Null",
  "ETL_additive_concentration": "Null",
  "ETL_deposition_method": "Spin-coating",
  "ETL_deposition_solution_concentration": "4 wt%",
  "ETL_deposition_solvents_compound": "DI water",
  "ETL_deposition_synthesis_atmosphere": "Ambient air",
  "ETL_deposition_synthesis_atmosphere_pressure": "1 atm",
  "ETL_deposition_synthesis_atmosphere_relative_humidity": "Null",
  "ETL_deposition_spin_coating_speed": "3,000 rpm",
  "ETL_deposition_spin_coating_time": "30 s",
  "ETL_deposition_thermal_annealing_temperature": "185 °C",
  "ETL_deposition_thermal_annealing_time": "30 min",
  "Perovskite_dimension": "3D",
  "Perovskite_thickness": "Null",
  "Perovskite_composition_long_form": "FA0.9Cs0.1PbBr0.2I2.8",
  "Perovskite_additive_compound": "Null",
  "Perovskite_additive_concentration": "Null",
  "Perovskite_bandgap": "Null",
  "Perovskite_deposition_method": "Spin-coating",
  "Perovskite_deposition_sequential_spin_coating": "False",
  "Perovskite_deposition_spin_coating_antisolvent": "Diethyl ether",
  "Perovskite_deposition_reaction_solutions_compounds": "CsBr; PbBr2; FAI; PbI2",
  "Perovskite_deposition_reaction_solutions_concentrations": "0.1627 M; 0.0815 M; 1.472 M; 1.545 M",
  "Perovskite_deposition_final_solutions_concentration_before_deposition": "1029.9 mg/mL",
  "Perovskite_deposition_solvents_compound": "N,N’-dimethylformamide (DMF); Dimethyl sulfoxide (DMSO)",
  "Perovskite_deposition_solvents_mixing_ratio": "0.878; 0.122",
  "Perovskite_deposition_synthesis_atmosphere": "Ambient condition",
  "Perovskite_deposition_synthesis_atmosphere_pressure": "1 atm",
  "Perovskite_deposition_synthesis_atmosphere_relative_humidity": "Null",
  "Perovskite_deposition_spin_coating_speed": "4,000 rpm",
  "Perovskite_deposition_spin_coating_time": "20 s",
  "Perovskite_deposition_thermal_annealing_atmosphere": "Null",
  "Perovskite_deposition_thermal_annealing_temperature": "145 °C",
  "Perovskite_deposition_thermal_annealing_time": "20 min",
  "Perovskite_surface_treatment_material": "2-TEAI",
  "Perovskite_surface_treatment_method": "Spin-coating",
  "Perovskite_surface_treatment_solution_concentration": "10 mM",
  "Perovskite_surface_treatment_solvents_compound": "Isopropyl alcohol (IPA)",
  "Perovskite_surface_treatment_synthesis_atmosphere": "Null",
  "Perovskite_surface_treatment_synthesis_atmosphere_pressure": "Null",
  "Perovskite_surface_treatment_synthesis_atmosphere_relative_humidity": "Null",
  "Perovskite_surface_treatment_deposition_spin_coating_speed": "5,000 rpm",
  "Perovskite_surface_treatment_deposition_spin_coating_time": "20 s",
  "Perovskite_surface_treatment_deposition_thermal_annealing_temperature": "Null",
  "Perovskite_surface_treatment_deposition_thermal_annealing_time": "Null",
  "HTL_thickness": "130 nm",
  "HTL_stack_sequence": "HL38",
  "HTL_additive_compound": "tBP; LiTFSI",
  "HTL_additive_concentration": "10 μl in 0.667 ml chlorobenzene; 4.677 mg/mL",
  "HTL_deposition_method": "Spin-coating",
  "HTL_deposition_solution_concentration": "35.08 mg/mL",
  "HTL_deposition_solvents_compound": "Chlorobenzene",
  "HTL_deposition_synthesis_atmosphere": "Null",
  "HTL_deposition_synthesis_atmosphere_pressure": "Null",
  "HTL_deposition_synthesis_atmosphere_relative_humidity": "Null",
  "HTL_deposition_spin_coating_speed": "3,000 rpm",
  "HTL_deposition_spin_coating_time": "20 s",
  "HTL_deposition_thermal_annealing_temperature": "Null",
  "HTL_deposition_thermal_annealing_time": "Null",
  "Backcontact_thickness": "Null",
  "Beckcontact_deposition_method": "Thermal evaporation",
  "Backcontact_deposition_atmosphere_pressure": "< 8.0×10-7 torr",
  "Encapsulation_method": "Null",
  "Encapsulation_atmosphere": "Null",
  "JV_measured_device_matching": "True",
  "JV_measured_reverse_scan_Voc": "1.123 V",
  "JV_measured_reverse_scan_Jsc": "23.572 mA/cm2",
  "JV_measured_reverse_scan_FF": "82.72 %",
  "JV_measured_reverse_scan_PCE": "21.98 %",
  "JV_measured_forward_scan_Voc": "Null",
  "JV_measured_forward_scan_Jsc": "Null",
  "JV_measured_forward_scan_FF": "Null",
  "JV_measured_forward_scan_PCE": "Null",
  "JV_measured_light_spectra": "AM1.5G",
  "JV_measured_light_spectra_intensity": "100 mW/cm2",
  "JV_measured_scan_speed": "Null",
  "JV_measured_scan_delay_time": "Null",
  "JV_certified_PCE": "Null",
  "Stabilized_measured_PCE": "Null",
  "Stabilized_certified_PCE": "Null",
  "Stability_test_device_matching": "True",
  "Stability_test_temperature": "85 °C",
  "Stability_test_atmosphere": "N2 glove box",
  "Stability_test_light_spectra": "Null",
  "Stability_test_light_intensity": "Null",
  "Stability_test_relative_humidity": "Null",
  "Stability_PCE_after_time": "1032 h",
  "Stability_PCE_after_time_value": "18.76 %"
}

File: dataset/2021-2025/10.1002_adma.202007431/Device_BestPCE_claude_haiku_10.1002_adma.202007431.json
{
  "Ref_DOI": "10.1002/adma.202007431",
  "Ref_journal": "Advanced Materials",
  "Ref_publication_year": "2021",
  "Ref_title": "Capturing Mobile Lithium Ions in a Molecular Hole Transporter Enhances the Thermal Stability of Perovskite Solar Cells",
  "Cell_architecture": "NIP",
  "Cell_stack_sequence": "FTO/SnO2/FA0.9Cs0.1PbBr0.2I2.8/HL38/Au",
  "Cell_area_measured": "0.10 cm2",
  "ETL_thickness": "4 wt%",
  "ETL_stack_sequence": "SnO2",
  "ETL_additive_compound": "Null",
  "ETL_additive_concentration": "Null",
  "ETL_deposition_method": "Spin-coating",
  "ETL_deposition_solution_concentration": "4 wt%",
  "ETL_deposition_solvents_compound": "DI water",
  "ETL_deposition_synthesis_atmosphere": "Air",
  "ETL_deposition_synthesis_atmosphere_pressure": "1 atm",
  "ETL_deposition_synthesis_atmosphere_relative_humidity": "Null",
  "ETL_deposition_spin_coating_speed": "3,000 rpm",
  "ETL_deposition_spin_coating_time": "30 s",
  "ETL_deposition_thermal_annealing_temperature": "185 °C",
  "ETL_deposition_thermal_annealing_time": "30 min",
  "Perovskite_dimension": "3D",
  "Perovskite_thickness": "Null",
  "Perovskite_composition_long_form": "FA0.9Cs0.1PbBr0.2I2.8",
  "Perovskite_additive_compound": "Null",
  "Perovskite_additive_concentration": "Null",
  "Perovskite_bandgap": "Null",
  "Perovskite_deposition_method": "Spin-coating",
  "Perovskite_deposition_sequential_spin_coating": "False",
  "Perovskite_deposition_spin_coating_antisolvent": "Diethyl ether",
  "Perovskite_deposition_reaction_solutions_compounds": "CsBr;PbBr2;FAI;PbI2",
  "Perovskite_deposition_reaction_solutions_concentrations": "Null",
  "Perovskite_deposition_final_solutions_concentration_before_deposition": "Null",
  "Perovskite_deposition_solvents_compound": "DMF;DMSO",
  "Perovskite_deposition_solvents_mixing_ratio": "Null",
  "Perovskite_deposition_synthesis_atmosphere": "Ambient",
  "Perovskite_deposition_synthesis_atmosphere_pressure": "1 atm",
  "Perovskite_deposition_synthesis_atmosphere_relative_humidity": "Null",
  "Perovskite_deposition_spin_coating_speed": "4,000 rpm",
  "Perovskite_deposition_spin_coating_time": "20 s",
  "Perovskite_deposition_thermal_annealing_atmosphere": "Null",
  "Perovskite_deposition_thermal_annealing_temperature": "145 °C",
  "Perovskite_deposition_thermal_annealing_time": "20 min",
  "Perovskite_surface_treatment_material": "2-TEAI",
  "Perovskite_surface_treatment_method": "Spin-coating",
  "Perovskite_surface_treatment_solution_concentration": "10 mM",
  "Perovskite_surface_treatment_solvents_compound": "IPA",
  "Perovskite_surface_treatment_synthesis_atmosphere": "Null",
  "Perovskite_surface_treatment_synthesis_atmosphere_pressure": "Null",
  "Perovskite_surface_treatment_synthesis_atmosphere_relative_humidity": "Null",
  "Perovskite_surface_treatment_deposition_spin_coating_speed": "5,000 rpm",
  "Perovskite_surface_treatment_deposition_spin_coating_time": "20 s",
  "Perovskite_surface_treatment_deposition_thermal_annealing_temperature": "Null",
  "Perovskite_surface_treatment_deposition_thermal_annealing_time": "Null",
  "HTL_thickness": "Null",
  "HTL_stack_sequence": "HL38",
  "HTL_additive_compound": "LiTFSI;tBP",
  "HTL_additive_concentration": "520 mg/mL;Null",
  "HTL_deposition_method": "Spin-coating",
  "HTL_deposition_solution_concentration": "23.4 mg/mL",
  "HTL_deposition_solvents_compound": "Chlorobenzene",
  "HTL_deposition_synthesis_atmosphere": "Null",
  "HTL_deposition_synthesis_atmosphere_pressure": "Null",
  "HTL_deposition_synthesis_atmosphere_relative_humidity": "Null",
  "HTL_deposition_spin_coating_speed": "3,000 rpm",
  "HTL_deposition_spin_coating_time": "20 s",
  "HTL_deposition_thermal_annealing_temperature": "Null",
  "HTL_deposition_thermal_annealing_time": "Null",
  "Backcontact_thickness": "Null",
  "Beckcontact_deposition_method": "Thermal evaporation",
  "Backcontact_deposition_atmosphere_pressure": "<8.0×10-7 torr",
  "Encapsulation_method": "Null",
  "Encapsulation_atmosphere": "Null",
  "JV_measured_device_matching": "True",
  "JV_measured_reverse_scan_Voc": "1.123 V",
  "JV_measured_reverse_scan_Jsc": "23.572 mA/cm2",
  "JV_measured_reverse_scan_FF": "82.45%",
  "JV_measured_reverse_scan_PCE": "21.98%",
  "JV_measured_forward_scan_Voc": "Null",
  "JV_measured_forward_scan_Jsc": "Null",
  "JV_measured_forward_scan_FF": "Null",
  "JV_measured_forward_scan_PCE": "Null",
  "JV_measured_light_spectra": "AM 1.5G",
  "JV_measured_light_spectra_intensity": "100 mW/cm2",
  "JV_measured_scan_speed": "Null",
  "JV_measured_scan_delay_time": "Null",
  "JV_certified_PCE": "Null",
  "Stabilized_measured_PCE": "Null",
  "Stabilized_certified_PCE": "Null",
  "Stability_test_device_matching": "True",
  "Stability_test_temperature": "85 °C",
  "Stability_test_atmosphere": "N2",
  "Stability_test_light_spectra": "Null",
  "Stability_test_light_intensity": "Null",
  "Stability_test_relative_humidity": "Null",
  "Stability_PCE_after_time": "1032 hours",
  "Stability_PCE_after_time_value": "85.9%"
}

File: dataset/2021-2025/10.1002_adma.202007431/Device_BestPCE_gpt4o_10.1002_adma.202007431.json
{
  "Ref_DOI": "10.1002/adma.202007431",
  "Ref_journal": "Adv. Mater.",
  "Ref_publication_year": "2021",
  "Ref_title": "Capturing Mobile Lithium Ions in a Molecular Hole Transporter Enhances the Thermal Stability of Perovskite Solar Cells",
  "Cell_architecture": "NIP",
  "Cell_stack_sequence": "FTO/SnO2/FA0.9Cs0.1PbBr0.2I2.8/HL38/Au",
  "Cell_area_measured": "0.10 cm2",
  "ETL_thickness": "Null",
  "ETL_stack_sequence": "SnO2",
  "ETL_additive_compound": "Null",
  "ETL_additive_concentration": "Null",
  "ETL_deposition_method": "Spin-coating",
  "ETL_deposition_solution_concentration": "4 wt%",
  "ETL_deposition_solvents_compound": "DI water",
  "ETL_deposition_synthesis_atmosphere": "Air",
  "ETL_deposition_synthesis_atmosphere_pressure": "1 atm",
  "ETL_deposition_synthesis_atmosphere_relative_humidity": "Null",
  "ETL_deposition_spin_coating_speed": "3000 rpm",
  "ETL_deposition_spin_coating_time": "30 s",
  "ETL_deposition_thermal_annealing_temperature": "185 °C",
  "ETL_deposition_thermal_annealing_time": "30 min",
  "Perovskite_dimension": "3D",
  "Perovskite_thickness": "Null",
  "Perovskite_composition_long_form": "FA0.9Cs0.1PbBr0.2I2.8",
  "Perovskite_additive_compound": "Null",
  "Perovskite_additive_concentration": "Null",
  "Perovskite_bandgap": "1.98 eV",
  "Perovskite_deposition_method": "Spin-coating",
  "Perovskite_deposition_sequential_spin_coating": "False",
  "Perovskite_deposition_spin_coating_antisolvent": "Diethyl ether",
  "Perovskite_deposition_reaction_solutions_compounds": "CsBr;PbBr2;FAI;PbI2",
  "Perovskite_deposition_reaction_solutions_concentrations": "0.0213 g;0.0184 g;0.1557 g;0.4380 g",
  "Perovskite_deposition_final_solutions_concentration_before_deposition": "Null",
  "Perovskite_deposition_solvents_compound": "DMF;DMSO",
  "Perovskite_deposition_solvents_mixing_ratio": "0.54 ml;75 μl",
  "Perovskite_deposition_synthesis_atmosphere": "Air",
  "Perovskite_deposition_synthesis_atmosphere_pressure": "1 atm",
  "Perovskite_deposition_synthesis_atmosphere_relative_humidity": "Null",
  "Perovskite_deposition_spin_coating_speed": "4000 rpm",
  "Perovskite_deposition_spin_coating_time": "20 s",
  "Perovskite_deposition_thermal_annealing_atmosphere": "Air",
  "Perovskite_deposition_thermal_annealing_temperature": "145 °C",
  "Perovskite_deposition_thermal_annealing_time": "20 min",
  "Perovskite_surface_treatment_material": "2-TEAI",
  "Perovskite_surface_treatment_method": "Spin-coating",
  "Perovskite_surface_treatment_solution_concentration": "10 mM",
  "Perovskite_surface_treatment_solvents_compound": "IPA",
  "Perovskite_surface_treatment_synthesis_atmosphere": "Air",
  "Perovskite_surface_treatment_synthesis_atmosphere_pressure": "1 atm",
  "Perovskite_surface_treatment_synthesis_atmosphere_relative_humidity": "Null",
  "Perovskite_surface_treatment_deposition_spin_coating_speed": "5000 rpm",
  "Perovskite_surface_treatment_deposition_spin_coating_time": "20 s",
  "Perovskite_surface_treatment_deposition_thermal_annealing_temperature": "Null",
  "Perovskite_surface_treatment_deposition_thermal_annealing_time": "Null",
  "HTL_thickness": "Null",
  "HTL_stack_sequence": "HL38",
  "HTL_additive_compound": "Li-TFSI;tBP",
  "HTL_additive_concentration": "520 mg/mL",
  "HTL_deposition_method": "Spin-coating",
  "HTL_deposition_solution_concentration": "Null",
  "HTL_deposition_solvents_compound": "Chlorobenzene",
  "HTL_deposition_synthesis_atmosphere": "Air",
  "HTL_deposition_synthesis_atmosphere_pressure": "1 atm",
  "HTL_deposition_synthesis_atmosphere_relative_humidity": "Null",
  "HTL_deposition_spin_coating_speed": "3000 rpm",
  "HTL_deposition_spin_coating_time": "20 s",
  "HTL_deposition_thermal_annealing_temperature": "Null",
  "HTL_deposition_thermal_annealing_time": "Null",
  "Backcontact_thickness": "Null",
  "Beckcontact_deposition_method": "Thermal evaporation",
  "Backcontact_deposition_atmosphere_pressure": "< 8.0×10-7 torr",
  "Encapsulation_method": "Null",
  "Encapsulation_atmosphere": "Null",
  "JV_measured_device_matching": "True",
  "JV_measured_reverse_scan_Voc": "1.123 V",
  "JV_measured_reverse_scan_Jsc": "23.572 mA/cm2",
  "JV_measured_reverse_scan_FF": "82.72 %",
  "JV_measured_reverse_scan_PCE": "21.98 %",
  "JV_measured_forward_scan_Voc": "Null",
  "JV_measured_forward_scan_Jsc": "Null",
  "JV_measured_forward_scan_FF": "Null",
  "JV_measured_forward_scan_PCE": "Null",
  "JV_measured_light_spectra": "AM1.5G",
  "JV_measured_light_spectra_intensity": "100 mW/cm2",
  "JV_measured_scan_speed": "Null",
  "JV_measured_scan_delay_time": "Null",
  "JV_certified_PCE": "Null",
  "Stabilized_measured_PCE": "Null",
  "Stabilized_certified_PCE": "Null",
  "Stability_test_device_matching": "True",
  "Stability_test_temperature": "85 °C",
  "Stability_test_atmosphere": "N2",
  "Stability_test_light_spectra": "Null",
  "Stability_test_light_intensity": "Null",
  "Stability_test_relative_humidity": "Null",
  "Stability_PCE_after_time": "1032 hours",
  "Stability_PCE_after_time_value": "85.9 %"
}

File: dataset/2021-2025/10.1002_adma.202007431/Device_BestPCE_gpt4o_mini_10.1002_adma.202007431.json
{
  "Ref_DOI": "10.1002/adma.202007431",
  "Ref_journal": "Adv. Mater.",
  "Ref_publication_year": "2021",
  "Ref_title": "Capturing Mobile Lithium Ions in a Molecular Hole Transporter Enhances the Thermal Stability of Perovskite Solar Cells",
  "Cell_architecture": "NIP",
  "Cell_stack_sequence": "FTO/SnO2/perovskite/HL38/Au",
  "Cell_area_measured": "0.10 cm2",
  "ETL_thickness": "150 nm",
  "ETL_stack_sequence": "SnO2",
  "ETL_additive_compound": "Null",
  "ETL_additive_concentration": "Null",
  "ETL_deposition_method": "Spin-coating",
  "ETL_deposition_solution_concentration": "15 wt%",
  "ETL_deposition_solvents_compound": "DI water",
  "ETL_deposition_synthesis_atmosphere": "Air",
  "ETL_deposition_synthesis_atmosphere_pressure": "1 atm",
  "ETL_deposition_synthesis_atmosphere_relative_humidity": "Null",
  "ETL_deposition_spin_coating_speed": "3000 rpm",
  "ETL_deposition_spin_coating_time": "30 s",
  "ETL_deposition_thermal_annealing_temperature": "185 °C",
  "ETL_deposition_thermal_annealing_time": "30 min",
  "Perovskite_dimension": "3D",
  "Perovskite_thickness": "Null",
  "Perovskite_composition_long_form": "FA0.9Cs0.1PbBr0.2I2.8",
  "Perovskite_additive_compound": "Null",
  "Perovskite_additive_concentration": "Null",
  "Perovskite_bandgap": "2.14 eV",
  "Perovskite_deposition_method": "Spin-coating",
  "Perovskite_deposition_sequential_spin_coating": "False",
  "Perovskite_deposition_spin_coating_antisolvent": "Diethyl ether",
  "Perovskite_deposition_reaction_solutions_compounds": "CsBr;PbBr2;FAI;PbI2",
  "Perovskite_deposition_reaction_solutions_concentrations": "0.0213 g;0.0184 g;0.1557 g;0.4380 g",
  "Perovskite_deposition_final_solutions_concentration_before_deposition": "Null",
  "Perovskite_deposition_solvents_compound": "DMF;DMSO",
  "Perovskite_deposition_solvents_mixing_ratio": "Null",
  "Perovskite_deposition_synthesis_atmosphere": "Nitrogen",
  "Perovskite_deposition_synthesis_atmosphere_pressure": "1 atm",
  "Perovskite_deposition_synthesis_atmosphere_relative_humidity": "Null",
  "Perovskite_deposition_spin_coating_speed": "4000 rpm",
  "Perovskite_deposition_spin_coating_time": "20 s",
  "Perovskite_deposition_thermal_annealing_atmosphere": "Air",
  "Perovskite_deposition_thermal_annealing_temperature": "145 °C",
  "Perovskite_deposition_thermal_annealing_time": "20 min",
  "Perovskite_surface_treatment_material": "2-TEAI",
  "Perovskite_surface_treatment_method": "Spin-coating",
  "Perovskite_surface_treatment_solution_concentration": "10 mM",
  "Perovskite_surface_treatment_solvents_compound": "IPA",
  "Perovskite_surface_treatment_synthesis_atmosphere": "Air",
  "Perovskite_surface_treatment_synthesis_atmosphere_pressure": "1 atm",
  "Perovskite_surface_treatment_synthesis_atmosphere_relative_humidity": "Null",
  "Perovskite_surface_treatment_deposition_spin_coating_speed": "5000 rpm",
  "Perovskite_surface_treatment_deposition_spin_coating_time": "20 s",
  "Perovskite_surface_treatment_deposition_thermal_annealing_temperature": "Null",
  "Perovskite_surface_treatment_deposition_thermal_annealing_time": "Null",
  "HTL_thickness": "Null",
  "HTL_stack_sequence": "HL38",
  "HTL_additive_compound": "LiTFSI;tBP",
  "HTL_additive_concentration": "520 mg/mL;Null",
  "HTL_deposition_method": "Spin-coating",
  "HTL_deposition_solution_concentration": "Null",
  "HTL_deposition_solvents_compound": "Chlorobenzene",
  "HTL_deposition_synthesis_atmosphere": "Air",
  "HTL_deposition_synthesis_atmosphere_pressure": "1 atm",
  "HTL_deposition_synthesis_atmosphere_relative_humidity": "Null",
  "HTL_deposition_spin_coating_speed": "3000 rpm",
  "HTL_deposition_spin_coating_time": "20 s",
  "HTL_deposition_thermal_annealing_temperature": "Null",
  "HTL_deposition_thermal_annealing_time": "Null",
  "Backcontact_thickness": "Null",
  "Beckcontact_deposition_method": "Thermal evaporation",
  "Backcontact_deposition_atmosphere_pressure": "Null",
  "Encapsulation_method": "Null",
  "Encapsulation_atmosphere": "Null",
  "JV_measured_device_matching": "True",
  "JV_measured_reverse_scan_Voc": "1.123 V",
  "JV_measured_reverse_scan_Jsc": "23.441 mA/cm2",
  "JV_measured_reverse_scan_FF": "0.8053 %",
  "JV_measured_reverse_scan_PCE": "21.98 %",
  "JV_measured_forward_scan_Voc": "1.037 V",
  "JV_measured_forward_scan_Jsc": "23.550 mA/cm2",
  "JV_measured_forward_scan_FF": "0.8025 %",
  "JV_measured_forward_scan_PCE": "20.86 %",
  "JV_measured_light_spectra": "AM1.5G",
  "JV_measured_light_spectra_intensity": "1 sun",
  "JV_measured_scan_speed": "Null",
  "JV_measured_scan_delay_time": "Null",
  "JV_certified_PCE": "25.5 %",
  "Stabilized_measured_PCE": "Null",
  "Stabilized_certified_PCE": "Null",
  "Stability_test_device_matching": "True",
  "Stability_test_temperature": "85 °C",
  "Stability_test_atmosphere": "Nitrogen",
  "Stability_test_light_spectra": "Null",
  "Stability_test_light_intensity": "Null",
  "Stability_test_relative_humidity": "Null",
  "Stability_PCE_after_time": "1032 hours",
  "Stability_PCE_after_time_value": "18.8 %"
}

File: dataset/2021-2025/10.1002_adma.202007431/Device_BestPCE_gpt4o_mini_zero_shot_10.1002_adma.202007431.json
{
  "Ref_DOI": "10.1002/adma.202007431",
  "Ref_journal": "Advanced Materials",
  "Ref_publication_year": "2021",
  "Ref_title": "Capturing Mobile Lithium Ions in a Molecular Hole Transporter Enhances the Thermal Stability of Perovskite Solar Cells",
  "Cell_architecture": "n-i-p",
  "Cell_stack_sequence": "FTO/SnO2/perovskite/HL38/Au",
  "Cell_area_measured": "0.10 cm2",
  "ETL_thickness": "150 nm",
  "ETL_stack_sequence": "FTO/SnO2",
  "ETL_additive_compound": "Null",
  "ETL_additive_concentration": "Null",
  "ETL_deposition_method": "spin-coating",
  "ETL_deposition_solution_concentration": "15 wt%",
  "ETL_deposition_solvents_compound": "DI water",
  "ETL_deposition_synthesis_atmosphere": "ambient air",
  "ETL_deposition_synthesis_atmosphere_pressure": "Null",
  "ETL_deposition_synthesis_atmosphere_relative_humidity": "Null",
  "ETL_deposition_spin_coating_speed": "3000 rpm",
  "ETL_deposition_spin_coating_time": "30 s",
  "ETL_deposition_thermal_annealing_temperature": "185 °C",
  "ETL_deposition_thermal_annealing_time": "30 min",
  "Perovskite_dimension": "Null",
  "Perovskite_thickness": "Null",
  "Perovskite_composition_long_form": "FA0.9Cs0.1PbBr0.2I2.8",
  "Perovskite_additive_compound": "Null",
  "Perovskite_additive_concentration": "Null",
  "Perovskite_bandgap": "2.14 eV",
  "Perovskite_deposition_method": "spin-coating",
  "Perovskite_deposition_sequential_spin_coating": "Null",
  "Perovskite_deposition_spin_coating_antisolvent": "diethyl ether",
  "Perovskite_deposition_reaction_solutions_compounds": "CsBr, PbBr2, FAI, PbI2",
  "Perovskite_deposition_reaction_solutions_concentrations": "0.0213 g CsBr, 0.0184 g PbBr2, 0.1557 g FAI, 0.4380 g PbI2",
  "Perovskite_deposition_final_solutions_concentration_before_deposition": "Null",
  "Perovskite_deposition_solvents_compound": "N,N'-dimethylformamide, dimethyl sulfoxide",
  "Perovskite_deposition_solvents_mixing_ratio": "Null",
  "Perovskite_deposition_synthesis_atmosphere": "ambient condition",
  "Perovskite_deposition_synthesis_atmosphere_pressure": "Null",
  "Perovskite_deposition_synthesis_atmosphere_relative_humidity": "Null",
  "Perovskite_deposition_spin_coating_speed": "4000 rpm",
  "Perovskite_deposition_spin_coating_time": "20 s",
  "Perovskite_deposition_thermal_annealing_atmosphere": "Null",
  "Perovskite_deposition_thermal_annealing_temperature": "145 °C",
  "Perovskite_deposition_thermal_annealing_time": "20 min",
  "Perovskite_surface_treatment_material": "2-TEAI",
  "Perovskite_surface_treatment_method": "spin-coating",
  "Perovskite_surface_treatment_solution_concentration": "10 mM",
  "Perovskite_surface_treatment_solvents_compound": "isopropyl alcohol",
  "Perovskite_surface_treatment_synthesis_atmosphere": "Null",
  "Perovskite_surface_treatment_synthesis_atmosphere_pressure": "Null",
  "Perovskite_surface_treatment_synthesis_atmosphere_relative_humidity": "Null",
  "Perovskite_surface_treatment_deposition_spin_coating_speed": "5000 rpm",
  "Perovskite_surface_treatment_deposition_spin_coating_time": "20 s",
  "Perovskite_surface_treatment_deposition_thermal_annealing_temperature": "Null",
  "Perovskite_surface_treatment_deposition_thermal_annealing_time": "Null",
  "HTL_thickness": "130 nm",
  "HTL_stack_sequence": "FTO/MHT/Au",
  "HTL_additive_compound": "LiTFSI, tBP",
  "HTL_additive_concentration": "Null",
  "HTL_deposition_method": "spin-coating",
  "HTL_deposition_solution_concentration": "Null",
  "HTL_deposition_solvents_compound": "chlorobenzene",
  "HTL_deposition_synthesis_atmosphere": "Null",
  "HTL_deposition_synthesis_atmosphere_pressure": "Null",
  "HTL_deposition_synthesis_atmosphere_relative_humidity": "Null",
  "HTL_deposition_spin_coating_speed": "3000 rpm",
  "HTL_deposition_spin_coating_time": "20 s",
  "HTL_deposition_thermal_annealing_temperature": "Null",
  "HTL_deposition_thermal_annealing_time": "Null",
  "Backcontact_thickness": "Null",
  "Beckcontact_deposition_method": "thermal evaporation",
  "Backcontact_deposition_atmosphere_pressure": "< 8.0×10-7 torr",
  "Encapsulation_method": "Null",
  "Encapsulation_atmosphere": "Null",
  "JV_measured_device_matching": "Null",
  "JV_measured_reverse_scan_Voc": "1.037 V",
  "JV_measured_reverse_scan_Jsc": "23.550 mA/cm2",
  "JV_measured_reverse_scan_FF": "0.8025",
  "JV_measured_reverse_scan_PCE": "20.86%",
  "JV_measured_forward_scan_Voc": "1.123 V",
  "JV_measured_forward_scan_Jsc": "23.412 mA/cm2",
  "JV_measured_forward_scan_FF": "0.7593",
  "JV_measured_forward_scan_PCE": "19.30%",
  "JV_measured_light_spectra": "Null",
  "JV_measured_light_spectra_intensity": "Null",
  "JV_measured_scan_speed": "Null",
  "JV_measured_scan_delay_time": "Null",
  "JV_certified_PCE": "25.5%",
  "Stabilized_measured_PCE": "Null",
  "Stabilized_certified_PCE": "Null",
  "Stability_test_device_matching": "Null",
  "Stability_test_temperature": "85 °C",
  "Stability_test_atmosphere": "N2",
  "Stability_test_light_spectra": "Null",
  "Stability_test_light_intensity": "Null",
  "Stability_test_relative_humidity": "Null",
  "Stability_PCE_after_time": "1032 h",
  "Stability_PCE_after_time_value": "18.8%"
}

File: dataset/2021-2025/10.1002_adma.202007431/Device_BestPCE_grok_10.1002_adma.202007431.json
{
  "Ref_DOI": "10.1002/adma.202007431",
  "Ref_journal": "Advanced Materials",
  "Ref_publication_year": "2021",
  "Ref_title": "Capturing Mobile Lithium Ions in a Molecular Hole Transporter Enhances the Thermal Stability of Perovskite Solar Cells",
  "Cell_architecture": "NIP",
  "Cell_stack_sequence": "FTO/SnO2/FA0.9Cs0.1PbBr0.2I2.8/2-TEAI/HL38/Au",
  "Cell_area_measured": "0.10 cm2",
  "ETL_thickness": "Null",
  "ETL_stack_sequence": "SnO2",
  "ETL_additive_compound": "Null",
  "ETL_additive_concentration": "Null",
  "ETL_deposition_method": "Spin-coating",
  "ETL_deposition_solution_concentration": "4 wt%",
  "ETL_deposition_solvents_compound": "DI water",
  "ETL_deposition_synthesis_atmosphere": "Air",
  "ETL_deposition_synthesis_atmosphere_pressure": "1 atm",
  "ETL_deposition_synthesis_atmosphere_relative_humidity": "Null",
  "ETL_deposition_spin_coating_speed": "3000 rpm",
  "ETL_deposition_spin_coating_time": "30 s",
  "ETL_deposition_thermal_annealing_temperature": "185 °C",
  "ETL_deposition_thermal_annealing_time": "30 min",
  "Perovskite_dimension": "3D",
  "Perovskite_thickness": "Null",
  "Perovskite_composition_long_form": "FA0.9Cs0.1PbBr0.2I2.8",
  "Perovskite_additive_compound": "Null",
  "Perovskite_additive_concentration": "Null",
  "Perovskite_bandgap": "Null",
  "Perovskite_deposition_method": "Spin-coating",
  "Perovskite_deposition_sequential_spin_coating": "False",
  "Perovskite_deposition_spin_coating_antisolvent": "Diethyl ether",
  "Perovskite_deposition_reaction_solutions_compounds": "CsBr;PbBr2;FAI;PbI2",
  "Perovskite_deposition_reaction_solutions_concentrations": "0.0213 g;0.0184 g;0.1557 g;0.4380 g",
  "Perovskite_deposition_final_solutions_concentration_before_deposition": "Null",
  "Perovskite_deposition_solvents_compound": "DMF;DMSO",
  "Perovskite_deposition_solvents_mixing_ratio": "0.54 mL;75 μL",
  "Perovskite_deposition_synthesis_atmosphere": "Ambient",
  "Perovskite_deposition_synthesis_atmosphere_pressure": "1 atm",
  "Perovskite_deposition_synthesis_atmosphere_relative_humidity": "Null",
  "Perovskite_deposition_spin_coating_speed": "4000 rpm",
  "Perovskite_deposition_spin_coating_time": "20 s",
  "Perovskite_deposition_thermal_annealing_atmosphere": "Null",
  "Perovskite_deposition_thermal_annealing_temperature": "145 °C",
  "Perovskite_deposition_thermal_annealing_time": "20 min",
  "Perovskite_surface_treatment_material": "2-TEAI",
  "Perovskite_surface_treatment_method": "Spin-coating",
  "Perovskite_surface_treatment_solution_concentration": "10 mM",
  "Perovskite_surface_treatment_solvents_compound": "Isopropyl alcohol",
  "Perovskite_surface_treatment_synthesis_atmosphere": "Null",
  "Perovskite_surface_treatment_synthesis_atmosphere_pressure": "Null",
  "Perovskite_surface_treatment_synthesis_atmosphere_relative_humidity": "Null",
  "Perovskite_surface_treatment_deposition_spin_coating_speed": "5000 rpm",
  "Perovskite_surface_treatment_deposition_spin_coating_time": "20 s",
  "Perovskite_surface_treatment_deposition_thermal_annealing_temperature": "Null",
  "Perovskite_surface_treatment_deposition_thermal_annealing_time": "Null",
  "HTL_thickness": "130 nm",
  "HTL_stack_sequence": "HL38",
  "HTL_additive_compound": "LiTFSI;tBP",
  "HTL_additive_concentration": "520 mg/mL;Null",
  "HTL_deposition_method": "Spin-coating",
  "HTL_deposition_solution_concentration": "23.4 mg/0.667 mL",
  "HTL_deposition_solvents_compound": "Chlorobenzene",
  "HTL_deposition_synthesis_atmosphere": "Null",
  "HTL_deposition_synthesis_atmosphere_pressure": "Null",
  "HTL_deposition_synthesis_atmosphere_relative_humidity": "Null",
  "HTL_deposition_spin_coating_speed": "3000 rpm",
  "HTL_deposition_spin_coating_time": "20 s",
  "HTL_deposition_thermal_annealing_temperature": "Null",
  "HTL_deposition_thermal_annealing_time": "Null",
  "Backcontact_thickness": "Null",
  "Beckcontact_deposition_method": "Thermal evaporation",
  "Backcontact_deposition_atmosphere_pressure": "< 8.0×10-7 torr",
  "Encapsulation_method": "Null",
  "Encapsulation_atmosphere": "Null",
  "JV_measured_device_matching": "True",
  "JV_measured_reverse_scan_Voc": "1.123 V",
  "JV_measured_reverse_scan_Jsc": "23.572 mA/cm2",
  "JV_measured_reverse_scan_FF": "82.72 %",
  "JV_measured_reverse_scan_PCE": "21.98 %",
  "JV_measured_forward_scan_Voc": "Null",
  "JV_measured_forward_scan_Jsc": "Null",
  "JV_measured_forward_scan_FF": "Null",
  "JV_measured_forward_scan_PCE": "Null",
  "JV_measured_light_spectra": "AM 1.5G",
  "JV_measured_light_spectra_intensity": "100 mW/cm2",
  "JV_measured_scan_speed": "Null",
  "JV_measured_scan_delay_time": "Null",
  "JV_certified_PCE": "Null",
  "Stabilized_measured_PCE": "Null",
  "Stabilized_certified_PCE": "Null",
  "Stability_test_device_matching": "True",
  "Stability_test_temperature": "85 °C",
  "Stability_test_atmosphere": "N2",
  "Stability_test_light_spectra": "Null",
  "Stability_test_light_intensity": "Null",
  "Stability_test_relative_humidity": "Null",
  "Stability_PCE_after_time": "1032 hours",
  "Stability_PCE_after_time_value": "18.76 %"
}

File: dataset/2021-2025/10.1002_adma.202007431/Device_BestPCE_o3_10.1002_adma.202007431.json
{
  "Ref_DOI": "10.1002/adma.202007431",
  "Ref_journal": "Advanced Materials",
  "Ref_publication_year": "2021",
  "Ref_title": "Capturing Mobile Lithium Ions in a Molecular Hole Transporter Enhances the Thermal Stability of Perovskite Solar Cells",
  "Cell_architecture": "NIP",
  "Cell_stack_sequence": "FTO/SnO2/FA0.9Cs0.1PbBr0.2I2.8 perovskite/2-TEAI/HL38/Au",
  "Cell_area_measured": "0.10 cm2",
  "ETL_thickness": "Null",
  "ETL_stack_sequence": "SnO2",
  "ETL_additive_compound": "Null",
  "ETL_additive_concentration": "Null",
  "ETL_deposition_method": "Spin-coating",
  "ETL_deposition_solution_concentration": "4 wt%",
  "ETL_deposition_solvents_compound": "Water",
  "ETL_deposition_synthesis_atmosphere": "Air",
  "ETL_deposition_synthesis_atmosphere_pressure": "1 atm",
  "ETL_deposition_synthesis_atmosphere_relative_humidity": "Null",
  "ETL_deposition_spin_coating_speed": "3000 rpm",
  "ETL_deposition_spin_coating_time": "30 s",
  "ETL_deposition_thermal_annealing_temperature": "185 °C",
  "ETL_deposition_thermal_annealing_time": "30 min",
  "Perovskite_dimension": "3D",
  "Perovskite_thickness": "Null",
  "Perovskite_composition_long_form": "FA0.9Cs0.1PbBr0.2I2.8",
  "Perovskite_additive_compound": "Null",
  "Perovskite_additive_concentration": "Null",
  "Perovskite_bandgap": "Null",
  "Perovskite_deposition_method": "Spin-coating",
  "Perovskite_deposition_sequential_spin_coating": "False",
  "Perovskite_deposition_spin_coating_antisolvent": "Diethyl ether",
  "Perovskite_deposition_reaction_solutions_compounds": "CsBr;PbBr2;FAI;PbI2",
  "Perovskite_deposition_reaction_solutions_concentrations": "Null",
  "Perovskite_deposition_final_solutions_concentration_before_deposition": "Null",
  "Perovskite_deposition_solvents_compound": "DMF;DMSO",
  "Perovskite_deposition_solvents_mixing_ratio": "DMF 0.54 mL;DMSO 0.075 mL",
  "Perovskite_deposition_synthesis_atmosphere": "Air",
  "Perovskite_deposition_synthesis_atmosphere_pressure": "1 atm",
  "Perovskite_deposition_synthesis_atmosphere_relative_humidity": "Null",
  "Perovskite_deposition_spin_coating_speed": "4000 rpm",
  "Perovskite_deposition_spin_coating_time": "20 s",
  "Perovskite_deposition_thermal_annealing_atmosphere": "Air",
  "Perovskite_deposition_thermal_annealing_temperature": "145 °C",
  "Perovskite_deposition_thermal_annealing_time": "20 min",
  "Perovskite_surface_treatment_material": "2-TEAI",
  "Perovskite_surface_treatment_method": "Spin-coating",
  "Perovskite_surface_treatment_solution_concentration": "10 mM",
  "Perovskite_surface_treatment_solvents_compound": "IPA",
  "Perovskite_surface_treatment_synthesis_atmosphere": "Air",
  "Perovskite_surface_treatment_synthesis_atmosphere_pressure": "1 atm",
  "Perovskite_surface_treatment_synthesis_atmosphere_relative_humidity": "Null",
  "Perovskite_surface_treatment_deposition_spin_coating_speed": "5000 rpm",
  "Perovskite_surface_treatment_deposition_spin_coating_time": "20 s",
  "Perovskite_surface_treatment_deposition_thermal_annealing_temperature": "Null",
  "Perovskite_surface_treatment_deposition_thermal_annealing_time": "Null",
  "HTL_thickness": "Null",
  "HTL_stack_sequence": "HL38",
  "HTL_additive_compound": "LiTFSI;tBP",
  "HTL_additive_concentration": "Null",
  "HTL_deposition_method": "Spin-coating",
  "HTL_deposition_solution_concentration": "35 mg/mL",
  "HTL_deposition_solvents_compound": "Chlorobenzene",
  "HTL_deposition_synthesis_atmosphere": "Air",
  "HTL_deposition_synthesis_atmosphere_pressure": "1 atm",
  "HTL_deposition_synthesis_atmosphere_relative_humidity": "Null",
  "HTL_deposition_spin_coating_speed": "3000 rpm",
  "HTL_deposition_spin_coating_time": "20 s",
  "HTL_deposition_thermal_annealing_temperature": "Null",
  "HTL_deposition_thermal_annealing_time": "Null",
  "Backcontact_thickness": "Null",
  "Beckcontact_deposition_method": "Thermal evaporation",
  "Backcontact_deposition_atmosphere_pressure": "<8.0×10-7 torr",
  "Encapsulation_method": "Null",
  "Encapsulation_atmosphere": "Null",
  "JV_measured_device_matching": "True",
  "JV_measured_reverse_scan_Voc": "1.123 V",
  "JV_measured_reverse_scan_Jsc": "Null",
  "JV_measured_reverse_scan_FF": "82.72 %",
  "JV_measured_reverse_scan_PCE": "21.98 %",
  "JV_measured_forward_scan_Voc": "Null",
  "JV_measured_forward_scan_Jsc": "Null",
  "JV_measured_forward_scan_FF": "Null",
  "JV_measured_forward_scan_PCE": "Null",
  "JV_measured_light_spectra": "AM1.5G",
  "JV_measured_light_spectra_intensity": "100 mW/cm2",
  "JV_measured_scan_speed": "Null",
  "JV_measured_scan_delay_time": "Null",
  "JV_certified_PCE": "Null",
  "Stabilized_measured_PCE": "Null",
  "Stabilized_certified_PCE": "Null",
  "Stability_test_device_matching": "True",
  "Stability_test_temperature": "85 °C",
  "Stability_test_atmosphere": "N2",
  "Stability_test_light_spectra": "Null",
  "Stability_test_light_intensity": "Null",
  "Stability_test_relative_humidity": "Null",
  "Stability_PCE_after_time": "1032 h",
  "Stability_PCE_after_time_value": "85.9 %"
}
