Repository: jiayijdong/PSCbench

# PSCbench


**PSCbench** is a novel benchmark for materials science research-level scientific
dataset curation sourced from published journals. The benchmark is designed to evaluate the complex classification capabilities,
strong domain knowledge, and advanced calculation skills of LLMs.

## Data


The PSCbench dataset is under dataset folder in json file format. Each file is list of dictionary and can be extracted using following scripts.
Each file stands for one published journal, which is fully elaborated in the paper. 

```
with open("./dataset/retroactive/{}.json".format(subject), encoding='utf-8') as json_file:
    problems=json.load(json_file)
```

File: dataset/2021-2025/10.1002_adma.202007431/Device_BestPCE_o4_mini_10.1002_adma.202007431.json
{
  "Ref_DOI": "10.1002/adma.202007431",
  "Ref_journal": "Adv. Mater.",
  "Ref_publication_year": "2021",
  "Ref_title": "Capturing Mobile Lithium Ions in a Molecular Hole Transporter Enhances the Thermal Stability of Perovskite Solar Cells",
  "Cell_architecture": "NIP",
  "Cell_stack_sequence": "FTO/SnO2/FA0.9Cs0.1PbI2.8Br0.2/2-TEAI/HL38/Au",
  "Cell_area_measured": "0.10 cm2",
  "ETL_thickness": "Null",
  "ETL_stack_sequence": "SnO2",
  "ETL_additive_compound": "Null",
  "ETL_additive_concentration": "Null",
  "ETL_deposition_method": "Spin-coating",
  "ETL_deposition_solution_concentration": "4 wt%",
  "ETL_deposition_solvents_compound": "DI water",
  "ETL_deposition_synthesis_atmosphere": "Air",
  "ETL_deposition_synthesis_atmosphere_pressure": "1 atm",
  "ETL_deposition_synthesis_atmosphere_relative_humidity": "Null",
  "ETL_deposition_spin_coating_speed": "3000 rpm",
  "ETL_deposition_spin_coating_time": "30 s",
  "ETL_deposition_thermal_annealing_temperature": "185 °C",
  "ETL_deposition_thermal_annealing_time": "30 min",
  "Perovskite_dimension": "3D",
  "Perovskite_thickness": "Null",
  "Perovskite_composition_long_form": "FA0.9Cs0.1PbI2.8Br0.2",
  "Perovskite_additive_compound": "Null",
  "Perovskite_additive_concentration": "Null",
  "Perovskite_bandgap": "Null",
  "Perovskite_deposition_method": "Spin-coating",
  "Perovskite_deposition_sequential_spin_coating": "False",
  "Perovskite_deposition_spin_coating_antisolvent": "Diethyl ether",
  "Perovskite_deposition_reaction_solutions_compounds": "CsBr;PbBr2;FAI;PbI2",
  "Perovskite_deposition_reaction_solutions_concentrations": "Null",
  "Perovskite_deposition_final_solutions_concentration_before_deposition": "Null",
  "Perovskite_deposition_solvents_compound": "DMF;DMSO",
  "Perovskite_deposition_solvents_mixing_ratio": "Null",
  "Perovskite_deposition_synthesis_atmosphere": "Air",
  "Perovskite_deposition_synthesis_atmosphere_pressure": "Null",
  "Perovskite_deposition_synthesis_atmosphere_relative_humidity": "Null",
  "Perovskite_deposition_spin_coating_speed": "4000 rpm",
  "Perovskite_deposition_spin_coating_time": "20 s",
  "Perovskite_deposition_thermal_annealing_atmosphere": "Air",
  "Perovskite_deposition_thermal_annealing_temperature": "145 °C",
  "Perovskite_deposition_thermal_annealing_time": "20 min",
  "Perovskite_surface_treatment_material": "2-TEAI",
  "Perovskite_surface_treatment_method": "Spin-coating",
  "Perovskite_surface_treatment_solution_concentration": "10 mM",
  "Perovskite_surface_treatment_solvents_compound": "IPA",
  "Perovskite_surface_treatment_synthesis_atmosphere": "Null",
  "Perovskite_surface_treatment_synthesis_atmosphere_pressure": "Null",
  "Perovskite_surface_treatment_synthesis_atmosphere_relative_humidity": "Null",
  "Perovskite_surface_treatment_deposition_spin_coating_speed": "5000 rpm",
  "Perovskite_surface_treatment_deposition_spin_coating_time": "20 s",
  "Perovskite_surface_treatment_deposition_thermal_annealing_temperature": "Null",
  "Perovskite_surface_treatment_deposition_thermal_annealing_time": "Null",
  "HTL_thickness": "Null",
  "HTL_stack_sequence": "HL38",
  "HTL_additive_compound": "LiTFSI;tBP",
  "HTL_additive_concentration": "520 mg/mL;Null",
  "HTL_deposition_method": "Spin-coating",
  "HTL_deposition_solution_concentration": "Null",
  "HTL_deposition_solvents_compound": "Chlorobenzene",
  "HTL_deposition_synthesis_atmosphere": "Null",
  "HTL_deposition_synthesis_atmosphere_pressure": "Null",
  "HTL_deposition_synthesis_atmosphere_relative_humidity": "Null",
  "HTL_deposition_spin_coating_speed": "3000 rpm",
  "HTL_deposition_spin_coating_time": "20 s",
  "HTL_deposition_thermal_annealing_temperature": "Null",
  "HTL_deposition_thermal_annealing_time": "Null",
  "Backcontact_thickness": "Null",
  "Beckcontact_deposition_method": "Thermal evaporator",
  "Backcontact_deposition_atmosphere_pressure": "8.0×10-7 torr",
  "Encapsulation_method": "Null",
  "Encapsulation_atmosphere": "Null",
  "JV_measured_device_matching": "True",
  "JV_measured_reverse_scan_Voc": "1.123 V",
  "JV_measured_reverse_scan_Jsc": "23.65 mA/cm2",
  "JV_measured_reverse_scan_FF": "82.72%",
  "JV_measured_reverse_scan_PCE": "21.98%",
  "JV_measured_forward_scan_Voc": "Null",
  "JV_measured_forward_scan_Jsc": "Null",
  "JV_measured_forward_scan_FF": "Null",
  "JV_measured_forward_scan_PCE": "Null",
  "JV_measured_light_spectra": "AM1.5G",
  "JV_measured_light_spectra_intensity": "100 mW/cm2",
  "JV_measured_scan_speed": "Null",
  "JV_measured_scan_delay_time": "Null",
  "JV_certified_PCE": "Null",
  "Stabilized_measured_PCE": "Null",
  "Stabilized_certified_PCE": "Null",
  "Stability_test_device_matching": "True",
  "Stability_test_temperature": "85 °C",
  "Stability_test_atmosphere": "Nitrogen",
  "Stability_test_light_spectra": "Dark",
  "Stability_test_light_intensity": "Null",
  "Stability_test_relative_humidity": "Null",
  "Stability_PCE_after_time": "1032 h",
  "Stability_PCE_after_time_value": "85.9%"
}

File: dataset/2021-2025/10.1002_adma.202008091/Device_BestPCE_10.1002_adma.202008091.json
{
    "Ref_DOI": "10.1002/adma.202008091",
    "Ref_journal": "Adv. Mater.",
    "Ref_publication_year": "2021",
    "Ref_title": "Colorful Efficient Moiré-Perovskite Solar Cells",
    "Cell_architecture": "NIP",
    "Cell_stack_sequence": "FTO/compact TiO2/meso-TiO2/perovskite/Spiro-OMeTAD/Au",
    "Cell_area_measured": "Null",
    "ETL_thickness": "Null",
    "ETL_stack_sequence": "compact TiO2/meso-TiO2",
    "ETL_additive_compound": "Null",
    "ETL_additive_concentration": "Null",
    "ETL_deposition_method": "Spin-coating",
    "ETL_deposition_solution_concentration": "Null",
    "ETL_deposition_solvents_compound": "Ethanol",
    "ETL_deposition_synthesis_atmosphere": "Null",
    "ETL_deposition_synthesis_atmosphere_pressure": "Null",
    "ETL_deposition_synthesis_atmosphere_relative_humidity": "Null",
    "ETL_deposition_spin_coating_speed": "3000 rpm",
    "ETL_deposition_spin_coating_time": "Null",
    "ETL_deposition_thermal_annealing_temperature": "100 °C",
    "ETL_deposition_thermal_annealing_time": "5 min",
    "Perovskite_dimension": "3D",
    "Perovskite_thickness": "330 nm",
    "Perovskite_composition_long_form": "(FAPbI3)1-x(MAPbBr3)x",
    "Perovskite_additive_compound": "Null",
    "Perovskite_additive_concentration": "Null",
    "Perovskite_bandgap": "Null",
    "Perovskite_deposition_method": "Spin-coating",
    "Perovskite_deposition_sequential_spin_coating": "True",
    "Perovskite_deposition_spin_coating_antisolvent": "Null",
    "Perovskite_deposition_reaction_solutions_compounds": "CH3NH3I; PbI2",
    "Perovskite_deposition_reaction_solutions_concentrations": "1.3 M; 1.3 M",
    "Perovskite_deposition_final_solutions_concentration_before_deposition": "Null",
    "Perovskite_deposition_solvents_compound": "Dimethyl sulfoxide; γ-butyrolactone",
    "Perovskite_deposition_solvents_mixing_ratio": "3:7",
    "Perovskite_deposition_synthesis_atmosphere": "Null",
    "Perovskite_deposition_synthesis_atmosphere_pressure": "Null",
    "Perovskite_deposition_synthesis_atmosphere_relative_humidity": "Null",
    "Perovskite_deposition_spin_coating_speed": "4000 rpm",
    "Perovskite_deposition_spin_coating_time": "30 s",
    "Perovskite_deposition_thermal_annealing_atmosphere": "Null",
    "Perovskite_deposition_thermal_annealing_temperature": "Null",
    "Perovskite_deposition_thermal_annealing_time": "Null",
    "Perovskite_surface_treatment_material": "Null",
    "Perovskite_surface_treatment_method": "Null",
    "Perovskite_surface_treatment_solution_concentration": "Null",
    "Perovskite_surface_treatment_solvents_compound": "Null",
    "Perovskite_surface_treatment_synthesis_atmosphere": "Null",
    "Perovskite_surface_treatment_synthesis_atmosphere_pressure": "Null",
    "Perovskite_surface_treatment_synthesis_atmosphere_relative_humidity": "Null",
    "Perovskite_surface_treatment_deposition_spin_coating_speed": "Null",
    "Perovskite_surface_treatment_deposition_spin_coating_time": "Null",
    "Perovskite_surface_treatment_deposition_thermal_annealing_temperature": "Null",
    "Perovskite_surface_treatment_deposition_thermal_annealing_time": "Null",
    "HTL_thickness": "300 nm",
    "HTL_stack_sequence": "Spiro-OMeTAD",
    "HTL_additive_compound": "Li-TFSI;tBP",
    "HTL_additive_concentration": "520 mg/mL;28.8 uL",
    "HTL_deposition_method": "Spin-coating",
    "HTL_deposition_solution_concentration": "Null",
    "HTL_deposition_solvents_compound": "Chlorobenzene",
    "HTL_deposition_synthesis_atmosphere": "Null",
    "HTL_deposition_synthesis_atmosphere_pressure": "Null",
    "HTL_deposition_synthesis_atmosphere_relative_humidity": "Null",
    "HTL_deposition_spin_coating_speed": "3000 rpm",
    "HTL_deposition_spin_coating_time": "30 s",
    "HTL_deposition_thermal_annealing_temperature": "Null",
    "HTL_deposition_thermal_annealing_time": "Null",
    "Backcontact_thickness": "80 nm",
    "Beckcontact_deposition_method": "Thermal evaporation",
    "Backcontact_deposition_atmosphere_pressure": "Null",
    "Encapsulation_method": "Null",
    "Encapsulation_atmosphere": "Null",
    "JV_measured_device_matching": "True",
    "JV_measured_reverse_scan_Voc": "1.157 V",
    "JV_measured_reverse_scan_Jsc": "24.54 mA/cm2",
    "JV_measured_reverse_scan_FF": "76.62 %",
    "JV_measured_reverse_scan_PCE": "21.76 %",
    "JV_measured_forward_scan_Voc": "Null",
    "JV_measured_forward_scan_Jsc": "Null",
    "JV_measured_forward_scan_FF": "Null",
    "JV_measured_forward_scan_PCE": "Null",
    "JV_measured_light_spectra": "AM1.5G",
    "JV_measured_light_spectra_intensity": "100 mW/cm2",
    "JV_measured_scan_speed": "Null",
    "JV_measured_scan_delay_time": "Null",
    "JV_certified_PCE": "Null",
    "Stabilized_measured_PCE": "Null",
    "Stabilized_certified_PCE": "Null",
    "Stability_test_device_matching": "Null",
    "Stability_test_temperature": "Null",
    "Stability_test_atmosphere": "Null",
    "Stability_test_light_spectra": "Null",
    "Stability_test_light_intensity": "Null",
    "Stability_test_relative_humidity": "Null",
    "Stability_PCE_after_time": "Null",
    "Stability_PCE_after_time_value": "Null"
}

File: dataset/2021-2025/10.1002_adma.202008091/Device_BestPCE_Gemini_1.5_pro_10.1002_adma.202008091.json
{
  "Ref_DOI": "10.1002/adma.202008091",
  "Ref_journal": "Adv. Mater.",
  "Ref_publication_year": "2021",
  "Ref_title": "Colorful Efficient Moiré-Perovskite Solar Cells",
  "Cell_architecture": "NIP",
  "Cell_stack_sequence": "FTO/compact TiO2/meso-TiO2/Perovskite/Spiro-OMeTAD/Au",
  "Cell_area_measured": "Null",
  "ETL_thickness": "25 nm/180 nm",
  "ETL_stack_sequence": "Compact TiO2/meso-TiO2",
  "ETL_additive_compound": "Null",
  "ETL_additive_concentration": "Null",
  "ETL_deposition_method": "Spin-coating/Spin-coating; Imprinting",
  "ETL_deposition_solution_concentration": "0.2 M/0.135 g/mL",
  "ETL_deposition_solvents_compound": "Null/Ethanol",
  "ETL_deposition_synthesis_atmosphere": "Air/Air",
  "ETL_deposition_synthesis_atmosphere_pressure": "1 atm/1 atm",
  "ETL_deposition_synthesis_atmosphere_relative_humidity": "Null/Null",
  "ETL_deposition_spin_coating_speed": "Null/3000 rpm",
  "ETL_deposition_spin_coating_time": "Null/Null",
  "ETL_deposition_thermal_annealing_temperature": "75 °C/100 °C",
  "ETL_deposition_thermal_annealing_time": "60 min/5 min",
  "Perovskite_dimension": "3D",
  "Perovskite_thickness": "Null",
  "Perovskite_composition_long_form": "(FAPbI3)1-x(MAPbBr3)x",
  "Perovskite_additive_compound": "Null",
  "Perovskite_additive_concentration": "Null",
  "Perovskite_bandgap": "Null",
  "Perovskite_deposition_method": "Two-step method; Imprinting",
  "Perovskite_deposition_sequential_spin_coating": "Null",
  "Perovskite_deposition_spin_coating_antisolvent": "Null",
  "Perovskite_deposition_reaction_solutions_compounds": "FAI; PbI2; MABr; PbBr2",
  "Perovskite_deposition_reaction_solutions_concentrations": "Null",
  "Perovskite_deposition_final_solutions_concentration_before_deposition": "Null",
  "Perovskite_deposition_solvents_compound": "Null",
  "Perovskite_deposition_solvents_mixing_ratio": "Null",
  "Perovskite_deposition_synthesis_atmosphere": "Null",
  "Perovskite_deposition_synthesis_atmosphere_pressure": "1 atm",
  "Perovskite_deposition_synthesis_atmosphere_relative_humidity": "Null",
  "Perovskite_deposition_spin_coating_speed": "Null",
  "Perovskite_deposition_spin_coating_time": "Null",
  "Perovskite_deposition_thermal_annealing_atmosphere": "Null",
  "Perovskite_deposition_thermal_annealing_temperature": "50 °C; 100 °C",
  "Perovskite_deposition_thermal_annealing_time": "5 min; 30 min",
  "Perovskite_surface_treatment_material": "Null",
  "Perovskite_surface_treatment_method": "Null",
  "Perovskite_surface_treatment_solution_concentration": "Null",
  "Perovskite_surface_treatment_solvents_compound": "Null",
  "Perovskite_surface_treatment_synthesis_atmosphere": "Null",
  "Perovskite_surface_treatment_synthesis_atmosphere_pressure": "Null",
  "Perovskite_surface_treatment_synthesis_atmosphere_relative_humidity": "Null",
  "Perovskite_surface_treatment_deposition_spin_coating_speed": "Null",
  "Perovskite_surface_treatment_deposition_spin_coating_time": "Null",
  "Perovskite_surface_treatment_deposition_thermal_annealing_temperature": "Null",
  "Perovskite_surface_treatment_deposition_thermal_annealing_time": "Null",
  "HTL_thickness": "Null",
  "HTL_stack_sequence": "Spiro-OMeTAD",
  "HTL_additive_compound": "Li-TFSI; tBP",
  "HTL_additive_concentration": "520 mg/mL; 28.8 µL",
  "HTL_deposition_method": "Spin-coating",
  "HTL_deposition_solution_concentration": "72.5 mg/mL",
  "HTL_deposition_solvents_compound": "Chlorobenzene",
  "HTL_deposition_synthesis_atmosphere": "Air",
  "HTL_deposition_synthesis_atmosphere_pressure": "1 atm",
  "HTL_deposition_synthesis_atmosphere_relative_humidity": "Null",
  "HTL_deposition_spin_coating_speed": "3000 rpm",
  "HTL_deposition_spin_coating_time": "30 s",
  "HTL_deposition_thermal_annealing_temperature": "Null",
  "HTL_deposition_thermal_annealing_time": "Null",
  "Backcontact_thickness": "80 nm",
  "Beckcontact_deposition_method": "Thermal evaporation",
  "Backcontact_deposition_atmosphere_pressure": "Null",
  "Encapsulation_method": "Null",
  "Encapsulation_atmosphere": "Null",
  "JV_measured_device_matching": "True",
  "JV_measured_reverse_scan_Voc": "1.157 V",
  "JV_measured_reverse_scan_Jsc": "24.54 mA/cm2",
  "JV_measured_reverse_scan_FF": "76.62 %",
  "JV_measured_reverse_scan_PCE": "21.76 %",
  "JV_measured_forward_scan_Voc": "Null",
  "JV_measured_forward_scan_Jsc": "Null",
  "JV_measured_forward_scan_FF": "Null",
  "JV_measured_forward_scan_PCE": "Null",
  "JV_measured_light_spectra": "AM1.5G",
  "JV_measured_light_spectra_intensity": "100 mW/cm2",
  "JV_measured_scan_speed": "Null",
  "JV_measured_scan_delay_time": "Null",
  "JV_certified_PCE": "Null",
  "Stabilized_measured_PCE": "19.68%",
  "Stabilized_certified_PCE": "Null",
  "Stability_test_device_matching": "Null",
  "Stability_test_temperature": "Null",
  "Stability_test_atmosphere": "Null",
  "Stability_test_light_spectra": "Null",
  "Stability_test_light_intensity": "Null",
  "Stability_test_relative_humidity": "Null",
  "Stability_PCE_after_time": "Null",
  "Stability_PCE_after_time_value": "Null"
}

File: dataset/2021-2025/10.1002_adma.202008091/Device_BestPCE_Gemini_2.0_Flash_10.1002_adma.202008091.json
{
  "Ref_DOI": "10.1002/adma.202008091",
  "Ref_journal": "Adv. Mater.",
  "Ref_publication_year": "2021",
  "Ref_title": "Colorful Efficient Moiré-Perovskite Solar Cells",
  "Cell_architecture": "NIP",
  "Cell_stack_sequence": "FTO/compact TiO2/meso-TiO2/perovskite/Spiro-OMeTAD/Au",
  "Cell_area_measured": "Null",
  "ETL_thickness": "Null",
  "ETL_stack_sequence": "compact TiO2/meso-TiO2",
  "ETL_additive_compound": "Null",
  "ETL_additive_concentration": "Null",
  "ETL_deposition_method": "Immersion; Spin-coating",
  "ETL_deposition_solution_concentration": "0.2 M; 0.135 g mL-1",
  "ETL_deposition_solvents_compound": "Null; ethanol",
  "ETL_deposition_synthesis_atmosphere": "Air",
  "ETL_deposition_synthesis_atmosphere_pressure": "1 atm",
  "ETL_deposition_synthesis_atmosphere_relative_humidity": "Null",
  "ETL_deposition_spin_coating_speed": "3000 rpm",
  "ETL_deposition_spin_coating_time": "Null",
  "ETL_deposition_thermal_annealing_temperature": "75; 100 °C",
  "ETL_deposition_thermal_annealing_time": "1 h; 1 h",
  "Perovskite_dimension": "3D",
  "Perovskite_thickness": "Null",
  "Perovskite_composition_long_form": "(FAPbI3)1-x(MAPbBr3)x",
  "Perovskite_additive_compound": "Null",
  "Perovskite_additive_concentration": "Null",
  "Perovskite_bandgap": "Null",
  "Perovskite_deposition_method": "Spin-coating",
  "Perovskite_deposition_sequential_spin_coating": "True",
  "Perovskite_deposition_spin_coating_antisolvent": "Null",
  "Perovskite_deposition_reaction_solutions_compounds": "CH3NH3I; PbI2",
  "Perovskite_deposition_reaction_solutions_concentrations": "1.3 M; 1.3 M",
  "Perovskite_deposition_final_solutions_concentration_before_deposition": "Null",
  "Perovskite_deposition_solvents_compound": "dimethyl sulfoxide; γ-butyrolactone",
  "Perovskite_deposition_solvents_mixing_ratio": "3:7",
  "Perovskite_deposition_synthesis_atmosphere": "Null",
  "Perovskite_deposition_synthesis_atmosphere_pressure": "Null",
  "Perovskite_deposition_synthesis_atmosphere_relative_humidity": "Null",
  "Perovskite_deposition_spin_coating_speed": "4000 rpm",
  "Perovskite_deposition_spin_coating_time": "30 s",
  "Perovskite_deposition_thermal_annealing_atmosphere": "Null",
  "Perovskite_deposition_thermal_annealing_temperature": "50; 100 °C",
  "Perovskite_deposition_thermal_annealing_time": "5; 30 min",
  "Perovskite_surface_treatment_material": "Null",
  "Perovskite_surface_treatment_method": "Null",
  "Perovskite_surface_treatment_solution_concentration": "Null",
  "Perovskite_surface_treatment_solvents_compound": "Null",
  "Perovskite_surface_treatment_synthesis_atmosphere": "Null",
  "Perovskite_surface_treatment_synthesis_atmosphere_pressure": "Null",
  "Perovskite_surface_treatment_synthesis_atmosphere_relative_humidity": "Null",
  "Perovskite_surface_treatment_deposition_spin_coating_speed": "Null",
  "Perovskite_surface_treatment_deposition_spin_coating_time": "Null",
  "Perovskite_surface_treatment_deposition_thermal_annealing_temperature": "Null",
  "Perovskite_surface_treatment_deposition_thermal_annealing_time": "Null",
  "HTL_thickness": "Null",
  "HTL_stack_sequence": "Spiro-OMeTAD",
  "HTL_additive_compound": "4-tert-butyl pyridine; Li-TFSI",
  "HTL_additive_concentration": "28.8 µL; 520 mg/mL",
  "HTL_deposition_method": "Spin-coating",
  "HTL_deposition_solution_concentration": "72.5 mg/mL",
  "HTL_deposition_solvents_compound": "chlorobenzene",
  "HTL_deposition_synthesis_atmosphere": "Null",
  "HTL_deposition_synthesis_atmosphere_pressure": "Null",
  "HTL_deposition_synthesis_atmosphere_relative_humidity": "Null",
  "HTL_deposition_spin_coating_speed": "3000 rpm",
  "HTL_deposition_spin_coating_time": "30 s",
  "HTL_deposition_thermal_annealing_temperature": "Null",
  "HTL_deposition_thermal_annealing_time": "Null",
  "Backcontact_thickness": "80 nm",
  "Beckcontact_deposition_method": "Thermal evaporation",
  "Backcontact_deposition_atmosphere_pressure": "Null",
  "Encapsulation_method": "Null",
  "Encapsulation_atmosphere": "Null",
  "JV_measured_device_matching": "True",
  "JV_measured_reverse_scan_Voc": "Null",
  "JV_measured_reverse_scan_Jsc": "Null",
  "JV_measured_reverse_scan_FF": "Null",
  "JV_measured_reverse_scan_PCE": "Null",
  "JV_measured_forward_scan_Voc": "1.157 V",
  "JV_measured_forward_scan_Jsc": "24.54 mA/cm2",
  "JV_measured_forward_scan_FF": "76.62 %",
  "JV_measured_forward_scan_PCE": "21.76 %",
  "JV_measured_light_spectra": "AM 1.5G",
  "JV_measured_light_spectra_intensity": "100 mW cm-2",
  "JV_measured_scan_speed": "Null",
  "JV_measured_scan_delay_time": "Null",
  "JV_certified_PCE": "Null",
  "Stabilized_measured_PCE": "19.68 %",
  "Stabilized_certified_PCE": "Null",
  "Stability_test_device_matching": "Null",
  "Stability_test_temperature": "Null",
  "Stability_test_atmosphere": "Null",
  "Stability_test_light_spectra": "Null",
  "Stability_test_light_intensity": "Null",
  "Stability_test_relative_humidity": "Null",
  "Stability_PCE_after_time": "Null",
  "Stability_PCE_after_time_value": "Null"
}

File: dataset/2021-2025/10.1002_adma.202008091/Device_BestPCE_Gemini_2.5_Flash_10.1002_adma.202008091.json
{
  "Ref_DOI": "10.1002/adma.202008091",
  "Ref_journal": "Adv. Mater.",
  "Ref_publication_year": "2021",
  "Ref_title": "Colorful Efficient Moiré-Perovskite Solar Cells",
  "Cell_architecture": "NIP",
  "Cell_stack_sequence": "FTO/compact TiO2/meso-TiO2/perovskite/Spiro-OMeTAD/Au",
  "Cell_area_measured": "Null",
  "ETL_thickness": "25 nm/180 nm",
  "ETL_stack_sequence": "compact TiO2/meso-TiO2",
  "ETL_additive_compound": "Null",
  "ETL_additive_concentration": "Null",
  "ETL_deposition_method": "Solution immersion/Spin-coating/Imprinting",
  "ETL_deposition_solution_concentration": "0.2 M/0.135 g mL-1",
  "ETL_deposition_solvents_compound": "Null/Ethanol",
  "ETL_deposition_synthesis_atmosphere": "Air/Air",
  "ETL_deposition_synthesis_atmosphere_pressure": "1 atm/1 atm",
  "ETL_deposition_synthesis_atmosphere_relative_humidity": "Null",
  "ETL_deposition_spin_coating_speed": "Null/3000 rpm",
  "ETL_deposition_spin_coating_time": "Null/Null",
  "ETL_deposition_thermal_annealing_temperature": "100 °C/100 °C",
  "ETL_deposition_thermal_annealing_time": "1 h/5 min",
  "Perovskite_dimension": "3D",
  "Perovskite_thickness": "330 nm",
  "Perovskite_composition_long_form": "(FAPbI3)1-x(MAPbBr3)x",
  "Perovskite_additive_compound": "Null",
  "Perovskite_additive_concentration": "Null",
  "Perovskite_bandgap": "Null",
  "Perovskite_deposition_method": "Spin-coating/Imprinting",
  "Perovskite_deposition_sequential_spin_coating": "True",
  "Perovskite_deposition_spin_coating_antisolvent": "Null",
  "Perovskite_deposition_reaction_solutions_compounds": "Null",
  "Perovskite_deposition_reaction_solutions_concentrations": "Null",
  "Perovskite_deposition_final_solutions_concentration_before_deposition": "Null",
  "Perovskite_deposition_solvents_compound": "Null",
  "Perovskite_deposition_solvents_mixing_ratio": "Null",
  "Perovskite_deposition_synthesis_atmosphere": "Null",
  "Perovskite_deposition_synthesis_atmosphere_pressure": "Null",
  "Perovskite_deposition_synthesis_atmosphere_relative_humidity": "Null",
  "Perovskite_deposition_spin_coating_speed": "Null",
  "Perovskite_deposition_spin_coating_time": "Null",
  "Perovskite_deposition_thermal_annealing_atmosphere": "Null",
  "Perovskite_deposition_thermal_annealing_temperature": "50 °C;100 °C",
  "Perovskite_deposition_thermal_annealing_time": "5 min;30 min",
  "Perovskite_surface_treatment_material": "Null",
  "Perovskite_surface_treatment_method": "Null",
  "Perovskite_surface_treatment_solution_concentration": "Null",
  "Perovskite_surface_treatment_solvents_compound": "Null",
  "Perovskite_surface_treatment_synthesis_atmosphere": "Null",
  "Perovskite_surface_treatment_synthesis_atmosphere_pressure": "Null",
  "Perovskite_surface_treatment_synthesis_atmosphere_relative_humidity": "Null",
  "Perovskite_surface_treatment_deposition_spin_coating_speed": "Null",
  "Perovskite_surface_treatment_deposition_spin_coating_time": "Null",
  "Perovskite_surface_treatment_deposition_thermal_annealing_temperature": "Null",
  "Perovskite_surface_treatment_deposition_thermal_annealing_time": "Null",
  "HTL_thickness": "300 nm",
  "HTL_stack_sequence": "Spiro-OMeTAD",
  "HTL_additive_compound": "4-tert-butyl pyridine;Li-TFSI",
  "HTL_additive_concentration": "23.8 mg/mL;520 mg/mL",
  "HTL_deposition_method": "Spin-coating",
  "HTL_deposition_solution_concentration": "72.5 mg/mL",
  "HTL_deposition_solvents_compound": "Chlorobenzene",
  "HTL_deposition_synthesis_atmosphere": "Null",
  "HTL_deposition_synthesis_atmosphere_pressure": "Null",
  "HTL_deposition_synthesis_atmosphere_relative_humidity": "Null",
  "HTL_deposition_spin_coating_speed": "3000 rpm",
  "HTL_deposition_spin_coating_time": "30 s",
  "HTL_deposition_thermal_annealing_temperature": "Null",
  "HTL_deposition_thermal_annealing_time": "Null",
  "Backcontact_thickness": "80 nm",
  "Beckcontact_deposition_method": "Thermal evaporation",
  "Backcontact_deposition_atmosphere_pressure": "Null",
  "Encapsulation_method": "Null",
  "Encapsulation_atmosphere": "Null",
  "JV_measured_device_matching": "True",
  "JV_measured_reverse_scan_Voc": "1.157 V",
  "JV_measured_reverse_scan_Jsc": "24.54 mA/cm2",
  "JV_measured_reverse_scan_FF": "76.62 %",
  "JV_measured_reverse_scan_PCE": "21.76 %",
  "JV_measured_forward_scan_Voc": "Null",
  "JV_measured_forward_scan_Jsc": "Null",
  "JV_measured_forward_scan_FF": "Null",
  "JV_measured_forward_scan_PCE": "Null",
  "JV_measured_light_spectra": "AM1.5G",
  "JV_measured_light_spectra_intensity": "100 mW cm-2",
  "JV_measured_scan_speed": "Null",
  "JV_measured_scan_delay_time": "Null",
  "JV_certified_PCE": "Null",
  "Stabilized_measured_PCE": "19.68 %",
  "Stabilized_certified_PCE": "Null",
  "Stability_test_device_matching": "True",
  "Stability_test_temperature": "Null",
  "Stability_test_atmosphere": "Null",
  "Stability_test_light_spectra": "Null",
  "Stability_test_light_intensity": "Null",
  "Stability_test_relative_humidity": "Null",
  "Stability_PCE_after_time": "Null",
  "Stability_PCE_after_time_value": "Null"
}

File: dataset/2021-2025/10.1002_adma.202008091/Device_BestPCE_claude_haiku_10.1002_adma.202008091.json
{
  "Ref_DOI": "10.1002/adma.202008091",
  "Ref_journal": "Advanced Materials",
  "Ref_publication_year": "2021",
  "Ref_title": "Colorful Efficient Moiré-Perovskite Solar Cells",
  "Cell_architecture": "NIP",
  "Cell_stack_sequence": "Glass/FTO/Compact-TiO2/Meso-TiO2/Perovskite/Spiro-OMeTAD/Au",
  "Cell_area_measured": "Null",
  "ETL_thickness": "25/180",
  "ETL_stack_sequence": "Compact-TiO2/Meso-TiO2",
  "ETL_additive_compound": "Null",
  "ETL_additive_concentration": "Null",
  "ETL_deposition_method": "Spin-coating",
  "ETL_deposition_solution_concentration": "0.135",
  "ETL_deposition_solvents_compound": "Ethanol",
  "ETL_deposition_synthesis_atmosphere": "Air",
  "ETL_deposition_synthesis_atmosphere_pressure": "1 atm",
  "ETL_deposition_synthesis_atmosphere_relative_humidity": "Null",
  "ETL_deposition_spin_coating_speed": "3000",
  "ETL_deposition_spin_coating_time": "Null",
  "ETL_deposition_thermal_annealing_temperature": "100",
  "ETL_deposition_thermal_annealing_time": "1",
  "Perovskite_dimension": "3D",
  "Perovskite_thickness": "330",
  "Perovskite_composition_long_form": "MAPbI3",
  "Perovskite_additive_compound": "Null",
  "Perovskite_additive_concentration": "Null",
  "Perovskite_bandgap": "Null",
  "Perovskite_deposition_method": "Spin-coating",
  "Perovskite_deposition_sequential_spin_coating": "False",
  "Perovskite_deposition_spin_coating_antisolvent": "Toluene",
  "Perovskite_deposition_reaction_solutions_compounds": "CH3NH3I;PbI2",
  "Perovskite_deposition_reaction_solutions_concentrations": "1.3 M;1.3 M",
  "Perovskite_deposition_final_solutions_concentration_before_deposition": "Null",
  "Perovskite_deposition_solvents_compound": "Dimethyl sulfoxide;γ-butyrolactone",
  "Perovskite_deposition_solvents_mixing_ratio": "3;7",
  "Perovskite_deposition_synthesis_atmosphere": "Null",
  "Perovskite_deposition_synthesis_atmosphere_pressure": "1 atm",
  "Perovskite_deposition_synthesis_atmosphere_relative_humidity": "Null",
  "Perovskite_deposition_spin_coating_speed": "4000",
  "Perovskite_deposition_spin_coating_time": "30",
  "Perovskite_deposition_thermal_annealing_atmosphere": "Null",
  "Perovskite_deposition_thermal_annealing_temperature": "Null",
  "Perovskite_deposition_thermal_annealing_time": "Null",
  "Perovskite_surface_treatment_material": "Null",
  "Perovskite_surface_treatment_method": "Null",
  "Perovskite_surface_treatment_solution_concentration": "Null",
  "Perovskite_surface_treatment_solvents_compound": "Null",
  "Perovskite_surface_treatment_synthesis_atmosphere": "Null",
  "Perovskite_surface_treatment_synthesis_atmosphere_pressure": "1 atm",
  "Perovskite_surface_treatment_synthesis_atmosphere_relative_humidity": "Null",
  "Perovskite_surface_treatment_deposition_spin_coating_speed": "Null",
  "Perovskite_surface_treatment_deposition_spin_coating_time": "Null",
  "Perovskite_surface_treatment_deposition_thermal_annealing_temperature": "Null",
  "Perovskite_surface_treatment_deposition_thermal_annealing_time": "Null",
  "HTL_thickness": "300",
  "HTL_stack_sequence": "Spiro-OMeTAD",
  "HTL_additive_compound": "Li-TFSI;4-tert-butyl pyridine",
  "HTL_additive_concentration": "520 mg/mL;28.8 µL",
  "HTL_deposition_method": "Spin-coating",
  "HTL_deposition_solution_concentration": "72.5 mg/mL",
  "HTL_deposition_solvents_compound": "Chlorobenzene",
  "HTL_deposition_synthesis_atmosphere": "Null",
  "HTL_deposition_synthesis_atmosphere_pressure": "1 atm",
  "HTL_deposition_synthesis_atmosphere_relative_humidity": "Null",
  "HTL_deposition_spin_coating_speed": "3000",
  "HTL_deposition_spin_coating_time": "30",
  "HTL_deposition_thermal_annealing_temperature": "Null",
  "HTL_deposition_thermal_annealing_time": "Null",
  "Backcontact_thickness": "80",
  "Beckcontact_deposition_method": "Thermal evaporation",
  "Backcontact_deposition_atmosphere_pressure": "Null",
  "Encapsulation_method": "Null",
  "Encapsulation_atmosphere": "Null",
  "JV_measured_device_matching": "True",
  "JV_measured_reverse_scan_Voc": "1.104",
  "JV_measured_reverse_scan_Jsc": "23.74",
  "JV_measured_reverse_scan_FF": "76.95",
  "JV_measured_reverse_scan_PCE": "20.17",
  "JV_measured_forward_scan_Voc": "Null",
  "JV_measured_forward_scan_Jsc": "Null",
  "JV_measured_forward_scan_FF": "Null",
  "JV_measured_forward_scan_PCE": "Null",
  "JV_measured_light_spectra": "AM1.5G",
  "JV_measured_light_spectra_intensity": "100 mW/cm2",
  "JV_measured_scan_speed": "Null",
  "JV_measured_scan_delay_time": "Null",
  "JV_certified_PCE": "Null",
  "Stabilized_measured_PCE": "19.68",
  "Stabilized_certified_PCE": "Null",
  "Stability_test_device_matching": "Null",
  "Stability_test_temperature": "Null",
  "Stability_test_atmosphere": "Null",
  "Stability_test_light_spectra": "Null",
  "Stability_test_light_intensity": "Null",
  "Stability_test_relative_humidity": "Null",
  "Stability_PCE_after_time": "Null",
  "Stability_PCE_after_time_value": "Null"
}

File: dataset/2021-2025/10.1002_adma.202008091/Device_BestPCE_gpt4o_10.1002_adma.202008091.json
{
  "Ref_DOI": "10.1002/adma.202008091",
  "Ref_journal": "Adv. Mater.",
  "Ref_publication_year": "2021",
  "Ref_title": "Colorful Efficient Moiré-Perovskite Solar Cells",
  "Cell_architecture": "NIP",
  "Cell_stack_sequence": "FTO/compact TiO2/meso-TiO2/perovskite/Spiro-OMeTAD/Au",
  "Cell_area_measured": "Null",
  "ETL_thickness": "Null",
  "ETL_stack_sequence": "compact TiO2/meso-TiO2",
  "ETL_additive_compound": "Null",
  "ETL_additive_concentration": "Null",
  "ETL_deposition_method": "Spin-coating",
  "ETL_deposition_solution_concentration": "Null",
  "ETL_deposition_solvents_compound": "Ethanol",
  "ETL_deposition_synthesis_atmosphere": "Air",
  "ETL_deposition_synthesis_atmosphere_pressure": "1 atm",
  "ETL_deposition_synthesis_atmosphere_relative_humidity": "Null",
  "ETL_deposition_spin_coating_speed": "3000 rpm",
  "ETL_deposition_spin_coating_time": "Null",
  "ETL_deposition_thermal_annealing_temperature": "100 °C",
  "ETL_deposition_thermal_annealing_time": "5 min",
  "Perovskite_dimension": "3D",
  "Perovskite_thickness": "Null",
  "Perovskite_composition_long_form": "(FAPbI3)1-x(MAPbBr3)x",
  "Perovskite_additive_compound": "Null",
  "Perovskite_additive_concentration": "Null",
  "Perovskite_bandgap": "Null",
  "Perovskite_deposition_method": "Spin-coating",
  "Perovskite_deposition_sequential_spin_coating": "True",
  "Perovskite_deposition_spin_coating_antisolvent": "Null",
  "Perovskite_deposition_reaction_solutions_compounds": "CH3NH3I; PbI2",
  "Perovskite_deposition_reaction_solutions_concentrations": "1.3 m",
  "Perovskite_deposition_final_solutions_concentration_before_deposition": "Null",
  "Perovskite_deposition_solvents_compound": "dimethyl sulfoxide; γ-butyrolactone",
  "Perovskite_deposition_solvents_mixing_ratio": "3:7",
  "Perovskite_deposition_synthesis_atmosphere": "Null",
  "Perovskite_deposition_synthesis_atmosphere_pressure": "Null",
  "Perovskite_deposition_synthesis_atmosphere_relative_humidity": "Null",
  "Perovskite_deposition_spin_coating_speed": "4000 rpm",
  "Perovskite_deposition_spin_coating_time": "30 s",
  "Perovskite_deposition_thermal_annealing_atmosphere": "Null",
  "Perovskite_deposition_thermal_annealing_temperature": "Null",
  "Perovskite_deposition_thermal_annealing_time": "Null",
  "Perovskite_surface_treatment_material": "Null",
  "Perovskite_surface_treatment_method": "Null",
  "Perovskite_surface_treatment_solution_concentration": "Null",
  "Perovskite_surface_treatment_solvents_compound": "Null",
  "Perovskite_surface_treatment_synthesis_atmosphere": "Null",
  "Perovskite_surface_treatment_synthesis_atmosphere_pressure": "Null",
  "Perovskite_surface_treatment_synthesis_atmosphere_relative_humidity": "Null",
  "Perovskite_surface_treatment_deposition_spin_coating_speed": "Null",
  "Perovskite_surface_treatment_deposition_spin_coating_time": "Null",
  "Perovskite_surface_treatment_deposition_thermal_annealing_temperature": "Null",
  "Perovskite_surface_treatment_deposition_thermal_annealing_time": "Null",
  "HTL_thickness": "Null",
  "HTL_stack_sequence": "Spiro-OMeTAD",
  "HTL_additive_compound": "Li-TFSI; 4-tert-butyl pyridine",
  "HTL_additive_concentration": "520 mg/mL",
  "HTL_deposition_method": "Spin-coating",
  "HTL_deposition_solution_concentration": "Null",
  "HTL_deposition_solvents_compound": "Chlorobenzene",
  "HTL_deposition_synthesis_atmosphere": "Air",
  "HTL_deposition_synthesis_atmosphere_pressure": "1 atm",
  "HTL_deposition_synthesis_atmosphere_relative_humidity": "Null",
  "HTL_deposition_spin_coating_speed": "3000 rpm",
  "HTL_deposition_spin_coating_time": "30 s",
  "HTL_deposition_thermal_annealing_temperature": "Null",
  "HTL_deposition_thermal_annealing_time": "Null",
  "Backcontact_thickness": "80 nm",
  "Beckcontact_deposition_method": "Thermal evaporation",
  "Backcontact_deposition_atmosphere_pressure": "Null",
  "Encapsulation_method": "Null",
  "Encapsulation_atmosphere": "Null",
  "JV_measured_device_matching": "True",
  "JV_measured_reverse_scan_Voc": "1.157 V",
  "JV_measured_reverse_scan_Jsc": "24.54 mA/cm2",
  "JV_measured_reverse_scan_FF": "76.62 %",
  "JV_measured_reverse_scan_PCE": "21.76 %",
  "JV_measured_forward_scan_Voc": "Null",
  "JV_measured_forward_scan_Jsc": "Null",
  "JV_measured_forward_scan_FF": "Null",
  "JV_measured_forward_scan_PCE": "Null",
  "JV_measured_light_spectra": "AM1.5G",
  "JV_measured_light_spectra_intensity": "100 mW/cm2",
  "JV_measured_scan_speed": "Null",
  "JV_measured_scan_delay_time": "Null",
  "JV_certified_PCE": "Null",
  "Stabilized_measured_PCE": "Null",
  "Stabilized_certified_PCE": "Null",
  "Stability_test_device_matching": "Null",
  "Stability_test_temperature": "Null",
  "Stability_test_atmosphere": "Null",
  "Stability_test_light_spectra": "Null",
  "Stability_test_light_intensity": "Null",
  "Stability_test_relative_humidity": "Null",
  "Stability_PCE_after_time": "Null",
  "Stability_PCE_after_time_value": "Null"
}

File: dataset/2021-2025/10.1002_adma.202008091/Device_BestPCE_gpt4o_mini_10.1002_adma.202008091.json
{
  "Ref_DOI": "10.1002/adma.202008091",
  "Ref_journal": "Adv. Mater.",
  "Ref_publication_year": "2021",
  "Ref_title": "Colorful Efficient Moiré-Perovskite Solar Cells",
  "Cell_architecture": "NIP",
  "Cell_stack_sequence": "FTO/compact TiO2/meso TiO2/perovskite/Spiro-OMeTAD/Au",
  "Cell_area_measured": "Null",
  "ETL_thickness": "25 nm",
  "ETL_stack_sequence": "D-TiO2",
  "ETL_additive_compound": "Null",
  "ETL_additive_concentration": "Null",
  "ETL_deposition_method": "Spin-coating",
  "ETL_deposition_solution_concentration": "0.2 M",
  "ETL_deposition_solvents_compound": "Ethanol",
  "ETL_deposition_synthesis_atmosphere": "Air",
  "ETL_deposition_synthesis_atmosphere_pressure": "1 atm",
  "ETL_deposition_synthesis_atmosphere_relative_humidity": "Null",
  "ETL_deposition_spin_coating_speed": "3000 rpm",
  "ETL_deposition_spin_coating_time": "30 s",
  "ETL_deposition_thermal_annealing_temperature": "Null",
  "ETL_deposition_thermal_annealing_time": "Null",
  "Perovskite_dimension": "3D",
  "Perovskite_thickness": "330 nm",
  "Perovskite_composition_long_form": "MAPbI3",
  "Perovskite_additive_compound": "Null",
  "Perovskite_additive_concentration": "Null",
  "Perovskite_bandgap": "1.55 eV",
  "Perovskite_deposition_method": "Spin-coating",
  "Perovskite_deposition_sequential_spin_coating": "False",
  "Perovskite_deposition_spin_coating_antisolvent": "Null",
  "Perovskite_deposition_reaction_solutions_compounds": "CH3NH3I;PbI2",
  "Perovskite_deposition_reaction_solutions_concentrations": "1.3 M;1.3 M",
  "Perovskite_deposition_final_solutions_concentration_before_deposition": "Null",
  "Perovskite_deposition_solvents_compound": "Dimethyl sulfoxide;γ-butyrolactone",
  "Perovskite_deposition_solvents_mixing_ratio": "3:7",
  "Perovskite_deposition_synthesis_atmosphere": "Nitrogen",
  "Perovskite_deposition_synthesis_atmosphere_pressure": "1 atm",
  "Perovskite_deposition_synthesis_atmosphere_relative_humidity": "Null",
  "Perovskite_deposition_spin_coating_speed": "4000 rpm",
  "Perovskite_deposition_spin_coating_time": "30 s",
  "Perovskite_deposition_thermal_annealing_atmosphere": "Air",
  "Perovskite_deposition_thermal_annealing_temperature": "Null",
  "Perovskite_deposition_thermal_annealing_time": "Null",
  "Perovskite_surface_treatment_material": "Null",
  "Perovskite_surface_treatment_method": "Null",
  "Perovskite_surface_treatment_solution_concentration": "Null",
  "Perovskite_surface_treatment_solvents_compound": "Null",
  "Perovskite_surface_treatment_synthesis_atmosphere": "Null",
  "Perovskite_surface_treatment_synthesis_atmosphere_pressure": "Null",
  "Perovskite_surface_treatment_synthesis_atmosphere_relative_humidity": "Null",
  "Perovskite_surface_treatment_deposition_spin_coating_speed": "Null",
  "Perovskite_surface_treatment_deposition_spin_coating_time": "Null",
  "Perovskite_surface_treatment_deposition_thermal_annealing_temperature": "Null",
  "Perovskite_surface_treatment_deposition_thermal_annealing_time": "Null",
  "HTL_thickness": "Null",
  "HTL_stack_sequence": "Null",
  "HTL_additive_compound": "Null",
  "HTL_additive_concentration": "Null",
  "HTL_deposition_method": "Null",
  "HTL_deposition_solution_concentration": "Null",
  "HTL_deposition_solvents_compound": "Null",
  "HTL_deposition_synthesis_atmosphere": "Null",
  "HTL_deposition_synthesis_atmosphere_pressure": "Null",
  "HTL_deposition_synthesis_atmosphere_relative_humidity": "Null",
  "HTL_deposition_spin_coating_speed": "Null",
  "HTL_deposition_spin_coating_time": "Null",
  "HTL_deposition_thermal_annealing_temperature": "Null",
  "HTL_deposition_thermal_annealing_time": "Null",
  "Backcontact_thickness": "80 nm",
  "Beckcontact_deposition_method": "Thermal evaporation",
  "Backcontact_deposition_atmosphere_pressure": "1 atm",
  "Encapsulation_method": "Null",
  "Encapsulation_atmosphere": "Air",
  "JV_measured_device_matching": "True",
  "JV_measured_reverse_scan_Voc": "1.104 V",
  "JV_measured_reverse_scan_Jsc": "23.74 mA/cm2",
  "JV_measured_reverse_scan_FF": "76.95 %",
  "JV_measured_reverse_scan_PCE": "20.17 %",
  "JV_measured_forward_scan_Voc": "1.104 V",
  "JV_measured_forward_scan_Jsc": "23.74 mA/cm2",
  "JV_measured_forward_scan_FF": "76.95 %",
  "JV_measured_forward_scan_PCE": "20.17 %",
  "JV_measured_light_spectra": "AM1.5G",
  "JV_measured_light_spectra_intensity": "100 mW/cm2",
  "JV_measured_scan_speed": "Null",
  "JV_measured_scan_delay_time": "Null",
  "JV_certified_PCE": "Null",
  "Stabilized_measured_PCE": "Null",
  "Stabilized_certified_PCE": "Null",
  "Stability_test_device_matching": "Null",
  "Stability_test_temperature": "Null",
  "Stability_test_atmosphere": "Null",
  "Stability_test_light_spectra": "Null",
  "Stability_test_light_intensity": "Null",
  "Stability_test_relative_humidity": "Null",
  "Stability_PCE_after_time": "Null",
  "Stability_PCE_after_time_value": "Null"
}
