Repository: jiayijdong/PSCbench

# PSCbench


**PSCbench** is a novel benchmark for materials science research-level scientific
dataset curation sourced from published journals. The benchmark is designed to evaluate the complex classification capabilities,
strong domain knowledge, and advanced calculation skills of LLMs.

## Data


The PSCbench dataset is under dataset folder in json file format. Each file is list of dictionary and can be extracted using following scripts.
Each file stands for one published journal, which is fully elaborated in the paper. 

```
with open("./dataset/retroactive/{}.json".format(subject), encoding='utf-8') as json_file:
    problems=json.load(json_file)
```

File: dataset/2021-2025/10.1002_adma.202008487/Device_BestPCE_10.1002_adma.202008487.json
{
    "Ref_DOI": "10.1002/adma.202008487",
    "Ref_journal": "Adv. Mater.",
    "Ref_publication_year": "2021",
    "Ref_title": "Multifunctional Crosslinking-Enabled Strain-Regulating Crystallization for Stable, Efficient α-FAPbI3-Based Perovskite Solar Cells",
    "Cell_architecture": "NIP",
    "Cell_stack_sequence": "Glass/ITO/SnO2/(FAPbI3)0.95(MAPbBr3)0.05/Spiro-OMeTAD/Au",
    "Cell_area_measured": "Null",
    "ETL_thickness": "Null",
    "ETL_stack_sequence": "SnO2",
    "ETL_additive_compound": "Null",
    "ETL_additive_concentration": "Null",
    "ETL_deposition_method": "Spin-coating",
    "ETL_deposition_solution_concentration": "Null",
    "ETL_deposition_solvents_compound": "Water",
    "ETL_deposition_synthesis_atmosphere": "Air",
    "ETL_deposition_synthesis_atmosphere_pressure": "1 atm",
    "ETL_deposition_synthesis_atmosphere_relative_humidity": "Null",
    "ETL_deposition_spin_coating_speed": "4000 rpm",
    "ETL_deposition_spin_coating_time": "30 s",
    "ETL_deposition_thermal_annealing_temperature": "150 °C",
    "ETL_deposition_thermal_annealing_time": "30 min",
    "Perovskite_dimension": "3D",
    "Perovskite_thickness": "500 nm",
    "Perovskite_composition_long_form": "(FAPbI3)0.95(MAPbBr3)0.05",
    "Perovskite_additive_compound": "PbI2;MACl",
    "Perovskite_additive_concentration": "64.5 mg/mL;33 mg/mL",
    "Perovskite_bandgap": "Null",
    "Perovskite_deposition_method": "Spin-coating",
    "Perovskite_deposition_sequential_spin_coating": "True",
    "Perovskite_deposition_spin_coating_antisolvent": "Chlorobenzene",
    "Perovskite_deposition_reaction_solutions_compounds": "FAPbI3;MAPbBr3",
    "Perovskite_deposition_reaction_solutions_concentrations": "889 mg/mL;33 mg/mL",
    "Perovskite_deposition_final_solutions_concentration_before_deposition": "Null",
    "Perovskite_deposition_solvents_compound": "DMF;DMSO",
    "Perovskite_deposition_solvents_mixing_ratio": "8:1",
    "Perovskite_deposition_synthesis_atmosphere": "Glove box",
    "Perovskite_deposition_synthesis_atmosphere_pressure": "Null",
    "Perovskite_deposition_synthesis_atmosphere_relative_humidity": "Null",
    "Perovskite_deposition_spin_coating_speed": "1000 rpm;5000 rpm",
    "Perovskite_deposition_spin_coating_time": "5 s;20 s",
    "Perovskite_deposition_thermal_annealing_atmosphere": "Glove box",
    "Perovskite_deposition_thermal_annealing_temperature": "150 °C",
    "Perovskite_deposition_thermal_annealing_time": "10 min",
    "Perovskite_surface_treatment_material": "TMTA",
    "Perovskite_surface_treatment_method": "Spin-coating",
    "Perovskite_surface_treatment_solution_concentration": "Null",
    "Perovskite_surface_treatment_solvents_compound": "Isopropanol",
    "Perovskite_surface_treatment_synthesis_atmosphere": "Glove box",
    "Perovskite_surface_treatment_synthesis_atmosphere_pressure": "Null",
    "Perovskite_surface_treatment_synthesis_atmosphere_relative_humidity": "Null",
    "Perovskite_surface_treatment_deposition_spin_coating_speed": "5000 rpm",
    "Perovskite_surface_treatment_deposition_spin_coating_time": "30 s",
    "Perovskite_surface_treatment_deposition_thermal_annealing_temperature": "150 °C",
    "Perovskite_surface_treatment_deposition_thermal_annealing_time": "10 min",
    "HTL_thickness": "Null",
    "HTL_stack_sequence": "Spiro-OMeTAD",
    "HTL_additive_compound": "Li-TFSI;tBP",
    "HTL_additive_concentration": "520 mg/mL;28.8 uL",
    "HTL_deposition_method": "Spin-Coating",
    "HTL_deposition_solution_concentration": "Null",
    "HTL_deposition_solvents_compound": "Chlorobenzene",
    "HTL_deposition_synthesis_atmosphere": "Null",
    "HTL_deposition_synthesis_atmosphere_pressure": "Null",
    "HTL_deposition_synthesis_atmosphere_relative_humidity": "Null",
    "HTL_deposition_spin_coating_speed": "3500 rpm",
    "HTL_deposition_spin_coating_time": "30 s",
    "HTL_deposition_thermal_annealing_temperature": "Null",
    "HTL_deposition_thermal_annealing_time": "Null",
    "Backcontact_thickness": "80 nm",
    "Beckcontact_deposition_method": "Thermal evaporation",
    "Backcontact_deposition_atmosphere_pressure": "Null",
    "Encapsulation_method": "Null",
    "Encapsulation_atmosphere": "Null",
    "JV_measured_device_matching": "True",
    "JV_measured_reverse_scan_Voc": "1.15 V",
    "JV_measured_reverse_scan_Jsc": "24.8 mA/cm2",
    "JV_measured_reverse_scan_FF": "78.5 %",
    "JV_measured_reverse_scan_PCE": "22.4 %",
    "JV_measured_forward_scan_Voc": "1.15 V",
    "JV_measured_forward_scan_Jsc": "24.7 mA/cm2",
    "JV_measured_forward_scan_FF": "78.0 %",
    "JV_measured_forward_scan_PCE": "22.2 %",
    "JV_measured_light_spectra": "AM1.5G",
    "JV_measured_light_spectra_intensity": "1 sun",
    "JV_measured_scan_speed": "100 mV/s",
    "JV_measured_scan_delay_time": "Null",
    "JV_certified_PCE": "Null",
    "Stabilized_measured_PCE": "21.4 %",
    "Stabilized_certified_PCE": "Null",
    "Stability_test_device_matching": "True",
    "Stability_test_temperature": "Null",
    "Stability_test_atmosphere": "Air",
    "Stability_test_light_spectra": "AM1.5G",
    "Stability_test_light_intensity": "0.8 sun",
    "Stability_test_relative_humidity": "Null",
    "Stability_PCE_after_time": "1248 hours",
    "Stability_PCE_after_time_value": "80 %"
}

File: dataset/2021-2025/10.1002_adma.202008487/Device_BestPCE_Gemini_1.5_pro_10.1002_adma.202008487.json
{
  "Ref_DOI": "10.1002/adma.202008487",
  "Ref_journal": "Advanced Materials",
  "Ref_publication_year": "2021",
  "Ref_title": "Multifunctional Crosslinking-Enabled Strain-Regulating Crystallization for Stable, Efficient α-FAPbI3-Based Perovskite Solar Cells",
  "Cell_architecture": "NIP",
  "Cell_stack_sequence": "Glass/ITO/SnO2/Perovskite/Spiro-OMeTAD/Au",
  "Cell_area_measured": "Null",
  "ETL_thickness": "Null",
  "ETL_stack_sequence": "SnO2",
  "ETL_additive_compound": "Null",
  "ETL_additive_concentration": "Null",
  "ETL_deposition_method": "Spin-coating",
  "ETL_deposition_solution_concentration": "Null",
  "ETL_deposition_solvents_compound": "H2O",
  "ETL_deposition_synthesis_atmosphere": "Air",
  "ETL_deposition_synthesis_atmosphere_pressure": "1 atm",
  "ETL_deposition_synthesis_atmosphere_relative_humidity": "Null",
  "ETL_deposition_spin_coating_speed": "4000 rpm",
  "ETL_deposition_spin_coating_time": "30 s",
  "ETL_deposition_thermal_annealing_temperature": "150 °C",
  "ETL_deposition_thermal_annealing_time": "30 min",
  "Perovskite_dimension": "3D",
  "Perovskite_thickness": "Null",
  "Perovskite_composition_long_form": "(FAPbI3)0.95(MAPbBr3)0.05",
  "Perovskite_additive_compound": "MACl; PbI2",
  "Perovskite_additive_concentration": "33 mg/mL; 64.5 mg/mL",
  "Perovskite_bandgap": "Null",
  "Perovskite_deposition_method": "Spin-coating",
  "Perovskite_deposition_sequential_spin_coating": false,
  "Perovskite_deposition_spin_coating_antisolvent": "Chlorobenzene; 0.1% TMTA in Chlorobenzene",
  "Perovskite_deposition_reaction_solutions_compounds": "FAPbI3; MAPbBr3; MACl; PbI2",
  "Perovskite_deposition_reaction_solutions_concentrations": "889 mg/mL; 33 mg/mL; 33 mg/mL; 64.5 mg/mL",
  "Perovskite_deposition_final_solutions_concentration_before_deposition": "Null",
  "Perovskite_deposition_solvents_compound": "DMF; DMSO",
  "Perovskite_deposition_solvents_mixing_ratio": "8:1 v/v",
  "Perovskite_deposition_synthesis_atmosphere": "Null",
  "Perovskite_deposition_synthesis_atmosphere_pressure": "Null",
  "Perovskite_deposition_synthesis_atmosphere_relative_humidity": "Null",
  "Perovskite_deposition_spin_coating_speed": "1000 rpm; 5000 rpm",
  "Perovskite_deposition_spin_coating_time": "5 s; 20 s",
  "Perovskite_deposition_thermal_annealing_atmosphere": "Null",
  "Perovskite_deposition_thermal_annealing_temperature": "150 °C",
  "Perovskite_deposition_thermal_annealing_time": "10 min",
  "Perovskite_surface_treatment_material": "Null",
  "Perovskite_surface_treatment_method": "Null",
  "Perovskite_surface_treatment_solution_concentration": "Null",
  "Perovskite_surface_treatment_solvents_compound": "Null",
  "Perovskite_surface_treatment_synthesis_atmosphere": "Null",
  "Perovskite_surface_treatment_synthesis_atmosphere_pressure": "Null",
  "Perovskite_surface_treatment_synthesis_atmosphere_relative_humidity": "Null",
  "Perovskite_surface_treatment_deposition_spin_coating_speed": "Null",
  "Perovskite_surface_treatment_deposition_spin_coating_time": "Null",
  "Perovskite_surface_treatment_deposition_thermal_annealing_temperature": "Null",
  "Perovskite_surface_treatment_deposition_thermal_annealing_time": "Null",
  "HTL_thickness": "Null",
  "HTL_stack_sequence": "Spiro-OMeTAD",
  "HTL_additive_compound": "Li-TFSI; tBP",
  "HTL_additive_concentration": "520 mg/mL in acetonitrile; Null",
  "HTL_deposition_method": "Spin-coating",
  "HTL_deposition_solution_concentration": "72.8 mg/mL",
  "HTL_deposition_solvents_compound": "Chlorobenzene",
  "HTL_deposition_synthesis_atmosphere": "Air",
  "HTL_deposition_synthesis_atmosphere_pressure": "1 atm",
  "HTL_deposition_synthesis_atmosphere_relative_humidity": "Null",
  "HTL_deposition_spin_coating_speed": "3500 rpm",
  "HTL_deposition_spin_coating_time": "30 s",
  "HTL_deposition_thermal_annealing_temperature": "Null",
  "HTL_deposition_thermal_annealing_time": "Null",
  "Backcontact_thickness": "80 nm",
  "Beckcontact_deposition_method": "Thermal evaporation",
  "Backcontact_deposition_atmosphere_pressure": "Null",
  "Encapsulation_method": "Null",
  "Encapsulation_atmosphere": "Null",
  "JV_measured_device_matching": true,
  "JV_measured_reverse_scan_Voc": "1.15 V",
  "JV_measured_reverse_scan_Jsc": "24.8 mA/cm2",
  "JV_measured_reverse_scan_FF": "78.5%",
  "JV_measured_reverse_scan_PCE": "22.39%",
  "JV_measured_forward_scan_Voc": "1.15 V",
  "JV_measured_forward_scan_Jsc": "24.7 mA/cm2",
  "JV_measured_forward_scan_FF": "78.0%",
  "JV_measured_forward_scan_PCE": "22.2%",
  "JV_measured_light_spectra": "AM1.5G",
  "JV_measured_light_spectra_intensity": "1 sun",
  "JV_measured_scan_speed": "100 mV/s",
  "JV_measured_scan_delay_time": "Null",
  "JV_certified_PCE": "Null",
  "Stabilized_measured_PCE": "21.4%",
  "Stabilized_certified_PCE": "Null",
  "Stability_test_device_matching": true,
  "Stability_test_temperature": "Null",
  "Stability_test_atmosphere": "Air",
  "Stability_test_light_spectra": "White LED",
  "Stability_test_light_intensity": "0.8 sun",
  "Stability_test_relative_humidity": "Null",
  "Stability_PCE_after_time": "1248 h",
  "Stability_PCE_after_time_value": "80%"
}

File: dataset/2021-2025/10.1002_adma.202008487/Device_BestPCE_Gemini_2.0_Flash_10.1002_adma.202008487.json
{
  "Ref_DOI": "10.1002/adma.202008487",
  "Ref_journal": "Adv. Mater.",
  "Ref_publication_year": "2021",
  "Ref_title": "Multifunctional Crosslinking-Enabled Strain-Regulating Crystallization for Stable, Efficient α-FAPbI3-Based Perovskite Solar Cells",
  "Cell_architecture": "NIP",
  "Cell_stack_sequence": "ITO/SnO2/(FAPbI3)0.95(MAPbBr3)0.05/Spiro-OMeTAD/Au",
  "Cell_area_measured": "Null",
  "ETL_thickness": "Null",
  "ETL_stack_sequence": "Null",
  "ETL_additive_compound": "Null",
  "ETL_additive_concentration": "Null",
  "ETL_deposition_method": "Spin-coating",
  "ETL_deposition_solution_concentration": "SnO2:H2O=1:4",
  "ETL_deposition_solvents_compound": "water",
  "ETL_deposition_synthesis_atmosphere": "Air",
  "ETL_deposition_synthesis_atmosphere_pressure": "1 atm",
  "ETL_deposition_synthesis_atmosphere_relative_humidity": "Null",
  "ETL_deposition_spin_coating_speed": "4000 rpm",
  "ETL_deposition_spin_coating_time": "30 s",
  "ETL_deposition_thermal_annealing_temperature": "150 °C",
  "ETL_deposition_thermal_annealing_time": "30 min",
  "Perovskite_dimension": "3D",
  "Perovskite_thickness": "500 nm",
  "Perovskite_composition_long_form": "(FAPbI3)0.95(MAPbBr3)0.05",
  "Perovskite_additive_compound": "PbI2; MACl",
  "Perovskite_additive_concentration": "10% excess of PbI2 (64.5 mg mL-1); 33 mg mL-1",
  "Perovskite_bandgap": "Null",
  "Perovskite_deposition_method": "Spin-coating",
  "Perovskite_deposition_sequential_spin_coating": "False",
  "Perovskite_deposition_spin_coating_antisolvent": "TMTA in chlorobenzene",
  "Perovskite_deposition_reaction_solutions_compounds": "Null",
  "Perovskite_deposition_reaction_solutions_concentrations": "Null",
  "Perovskite_deposition_final_solutions_concentration_before_deposition": "Null",
  "Perovskite_deposition_solvents_compound": "DMF; DMSO",
  "Perovskite_deposition_solvents_mixing_ratio": "8:1",
  "Perovskite_deposition_synthesis_atmosphere": "Glove box",
  "Perovskite_deposition_synthesis_atmosphere_pressure": "Null",
  "Perovskite_deposition_synthesis_atmosphere_relative_humidity": "Null",
  "Perovskite_deposition_spin_coating_speed": "1000 rpm; 5000 rpm",
  "Perovskite_deposition_spin_coating_time": "5 s; 20 s",
  "Perovskite_deposition_thermal_annealing_atmosphere": "Glove box",
  "Perovskite_deposition_thermal_annealing_temperature": "150 °C",
  "Perovskite_deposition_thermal_annealing_time": "10 min",
  "Perovskite_surface_treatment_material": "Null",
  "Perovskite_surface_treatment_method": "Null",
  "Perovskite_surface_treatment_solution_concentration": "Null",
  "Perovskite_surface_treatment_solvents_compound": "Null",
  "Perovskite_surface_treatment_synthesis_atmosphere": "Null",
  "Perovskite_surface_treatment_synthesis_atmosphere_pressure": "Null",
  "Perovskite_surface_treatment_synthesis_atmosphere_relative_humidity": "Null",
  "Perovskite_surface_treatment_deposition_spin_coating_speed": "Null",
  "Perovskite_surface_treatment_deposition_spin_coating_time": "Null",
  "Perovskite_surface_treatment_deposition_thermal_annealing_temperature": "Null",
  "Perovskite_surface_treatment_deposition_thermal_annealing_time": "Null",
  "HTL_thickness": "Null",
  "HTL_stack_sequence": "Null",
  "HTL_additive_compound": "Li-TFSI; 4-tertbutylpyridine",
  "HTL_additive_concentration": "520 mg/mL; Null",
  "HTL_deposition_method": "Spin-coating",
  "HTL_deposition_solution_concentration": "72.8 mg/mL",
  "HTL_deposition_solvents_compound": "chlorobenzene",
  "HTL_deposition_synthesis_atmosphere": "Null",
  "HTL_deposition_synthesis_atmosphere_pressure": "Null",
  "HTL_deposition_synthesis_atmosphere_relative_humidity": "Null",
  "HTL_deposition_spin_coating_speed": "3500 rpm",
  "HTL_deposition_spin_coating_time": "30 s",
  "HTL_deposition_thermal_annealing_temperature": "Null",
  "HTL_deposition_thermal_annealing_time": "Null",
  "Backcontact_thickness": "80 nm",
  "Beckcontact_deposition_method": "Thermal evaporation",
  "Backcontact_deposition_atmosphere_pressure": "Null",
  "Encapsulation_method": "Null",
  "Encapsulation_atmosphere": "Null",
  "JV_measured_device_matching": "True",
  "JV_measured_reverse_scan_Voc": "1.15 V",
  "JV_measured_reverse_scan_Jsc": "24.8 mA/cm2",
  "JV_measured_reverse_scan_FF": "78.5 %",
  "JV_measured_reverse_scan_PCE": "22.39 %",
  "JV_measured_forward_scan_Voc": "1.15 V",
  "JV_measured_forward_scan_Jsc": "24.7 mA/cm2",
  "JV_measured_forward_scan_FF": "78.0 %",
  "JV_measured_forward_scan_PCE": "22.2 %",
  "JV_measured_light_spectra": "AM 1.5 G",
  "JV_measured_light_spectra_intensity": "100 mW cm-2",
  "JV_measured_scan_speed": "100 mV  s-1",
  "JV_measured_scan_delay_time": "Null",
  "JV_certified_PCE": "Null",
  "Stabilized_measured_PCE": "21.4 %",
  "Stabilized_certified_PCE": "Null",
  "Stability_test_device_matching": "True",
  "Stability_test_temperature": "Null",
  "Stability_test_atmosphere": "Air",
  "Stability_test_light_spectra": "AM 1.5G",
  "Stability_test_light_intensity": "0.8 sun",
  "Stability_test_relative_humidity": "Null",
  "Stability_PCE_after_time": "1248 h",
  "Stability_PCE_after_time_value": "80 %"
}

File: dataset/2021-2025/10.1002_adma.202008487/Device_BestPCE_claude_haiku_10.1002_adma.202008487.json
{
  "Ref_DOI": "10.1002/adma.202008487",
  "Ref_journal": "Advanced Materials",
  "Ref_publication_year": "2021",
  "Ref_title": "Multifunctional Crosslinking-Enabled Strain-Regulating Crystallization for Stable, Efficient α-FAPbI3-Based Perovskite Solar Cells",
  "Cell_architecture": "NIP",
  "Cell_stack_sequence": "Glass/ITO/SnO2/Perovskite/Spiro-OMeTAD/Au",
  "Cell_area_measured": "Null",
  "ETL_thickness": "Null",
  "ETL_stack_sequence": "SnO2",
  "ETL_additive_compound": "Null",
  "ETL_additive_concentration": "Null",
  "ETL_deposition_method": "Spin-coating",
  "ETL_deposition_solution_concentration": "Null",
  "ETL_deposition_solvents_compound": "Water",
  "ETL_deposition_synthesis_atmosphere": "Air",
  "ETL_deposition_synthesis_atmosphere_pressure": "1 atm",
  "ETL_deposition_synthesis_atmosphere_relative_humidity": "Null",
  "ETL_deposition_spin_coating_speed": "4000 rpm",
  "ETL_deposition_spin_coating_time": "30 s",
  "ETL_deposition_thermal_annealing_temperature": "150 °C",
  "ETL_deposition_thermal_annealing_time": "30 min",
  "Perovskite_dimension": "3D",
  "Perovskite_thickness": "Null",
  "Perovskite_composition_long_form": "(FAPbI3)0.95(MAPbBr3)0.05",
  "Perovskite_additive_compound": "MACl; PbI2",
  "Perovskite_additive_concentration": "33 mg/mL; 64.5 mg/mL",
  "Perovskite_bandgap": "Null",
  "Perovskite_deposition_method": "Spin-coating",
  "Perovskite_deposition_sequential_spin_coating": "True",
  "Perovskite_deposition_spin_coating_antisolvent": "Chlorobenzene",
  "Perovskite_deposition_reaction_solutions_compounds": "FAPbI3; MAPbBr3; PbI2; MACl",
  "Perovskite_deposition_reaction_solutions_concentrations": "889 mg/mL; 33 mg/mL; 64.5 mg/mL; 33 mg/mL",
  "Perovskite_deposition_final_solutions_concentration_before_deposition": "Null",
  "Perovskite_deposition_solvents_compound": "DMF; DMSO",
  "Perovskite_deposition_solvents_mixing_ratio": "8:1",
  "Perovskite_deposition_synthesis_atmosphere": "Glove box",
  "Perovskite_deposition_synthesis_atmosphere_pressure": "Null",
  "Perovskite_deposition_synthesis_atmosphere_relative_humidity": "Null",
  "Perovskite_deposition_spin_coating_speed": "1000 rpm; 5000 rpm",
  "Perovskite_deposition_spin_coating_time": "5 s; 20 s",
  "Perovskite_deposition_thermal_annealing_atmosphere": "Glove box",
  "Perovskite_deposition_thermal_annealing_temperature": "150 °C",
  "Perovskite_deposition_thermal_annealing_time": "10 min",
  "Perovskite_surface_treatment_material": "TMTA",
  "Perovskite_surface_treatment_method": "Spin-coating",
  "Perovskite_surface_treatment_solution_concentration": "0.1%",
  "Perovskite_surface_treatment_solvents_compound": "Chlorobenzene",
  "Perovskite_surface_treatment_synthesis_atmosphere": "Glove box",
  "Perovskite_surface_treatment_synthesis_atmosphere_pressure": "1 atm",
  "Perovskite_surface_treatment_synthesis_atmosphere_relative_humidity": "Null",
  "Perovskite_surface_treatment_deposition_spin_coating_speed": "Null",
  "Perovskite_surface_treatment_deposition_spin_coating_time": "Null",
  "Perovskite_surface_treatment_deposition_thermal_annealing_temperature": "150 °C",
  "Perovskite_surface_treatment_deposition_thermal_annealing_time": "10 min",
  "HTL_thickness": "Null",
  "HTL_stack_sequence": "Spiro-OMeTAD",
  "HTL_additive_compound": "Li-TFSI; tBP",
  "HTL_additive_concentration": "18.8 µL Li-TFSI stock solution; 28.8 µL tBP",
  "HTL_deposition_method": "Spin-coating",
  "HTL_deposition_solution_concentration": "72.8 mg Spiro-OMeTAD",
  "HTL_deposition_solvents_compound": "Chlorobenzene",
  "HTL_deposition_synthesis_atmosphere": "Null",
  "HTL_deposition_synthesis_atmosphere_pressure": "1 atm",
  "HTL_deposition_synthesis_atmosphere_relative_humidity": "Null",
  "HTL_deposition_spin_coating_speed": "3500 rpm",
  "HTL_deposition_spin_coating_time": "30 s",
  "HTL_deposition_thermal_annealing_temperature": "Null",
  "HTL_deposition_thermal_annealing_time": "Null",
  "Backcontact_thickness": "80 nm",
  "Beckcontact_deposition_method": "Thermal evaporation",
  "Backcontact_deposition_atmosphere_pressure": "Null",
  "Encapsulation_method": "Null",
  "Encapsulation_atmosphere": "Null",
  "JV_measured_device_matching": "True",
  "JV_measured_reverse_scan_Voc": "1.15 V",
  "JV_measured_reverse_scan_Jsc": "24.8 mA/cm2",
  "JV_measured_reverse_scan_FF": "78.5 %",
  "JV_measured_reverse_scan_PCE": "22.39 %",
  "JV_measured_forward_scan_Voc": "1.15 V",
  "JV_measured_forward_scan_Jsc": "24.7 mA/cm2",
  "JV_measured_forward_scan_FF": "78.0 %",
  "JV_measured_forward_scan_PCE": "22.2 %",
  "JV_measured_light_spectra": "AM1.5G",
  "JV_measured_light_spectra_intensity": "1 sun",
  "JV_measured_scan_speed": "0.1 V/s",
  "JV_measured_scan_delay_time": "Null",
  "JV_certified_PCE": "Null",
  "Stabilized_measured_PCE": "21.4 %",
  "Stabilized_certified_PCE": "Null",
  "Stability_test_device_matching": "True",
  "Stability_test_temperature": "Room temperature",
  "Stability_test_atmosphere": "Air",
  "Stability_test_light_spectra": "White LED",
  "Stability_test_light_intensity": "0.8 sun",
  "Stability_test_relative_humidity": "Null",
  "Stability_PCE_after_time": "1248 hours",
  "Stability_PCE_after_time_value": "80 %"
}

File: dataset/2021-2025/10.1002_adma.202008487/Device_BestPCE_gpt4o_10.1002_adma.202008487.json
{
  "Ref_DOI": "10.1002/adma.202008487",
  "Ref_journal": "Adv. Mater.",
  "Ref_publication_year": "2021",
  "Ref_title": "Multifunctional Crosslinking-Enabled Strain-Regulating Crystallization for Stable, Efficient α-FAPbI3-Based Perovskite Solar Cells",
  "Cell_architecture": "NIP",
  "Cell_stack_sequence": "Glass/ITO/SnO2/(FAPbI3)0.95(MAPbBr3)0.05/Spiro-OMeTAD/Au",
  "Cell_area_measured": "Null",
  "ETL_thickness": "Null",
  "ETL_stack_sequence": "SnO2",
  "ETL_additive_compound": "Null",
  "ETL_additive_concentration": "Null",
  "ETL_deposition_method": "Spin-coating",
  "ETL_deposition_solution_concentration": "Null",
  "ETL_deposition_solvents_compound": "Water",
  "ETL_deposition_synthesis_atmosphere": "Air",
  "ETL_deposition_synthesis_atmosphere_pressure": "1 atm",
  "ETL_deposition_synthesis_atmosphere_relative_humidity": "Null",
  "ETL_deposition_spin_coating_speed": "4000 rpm",
  "ETL_deposition_spin_coating_time": "30 s",
  "ETL_deposition_thermal_annealing_temperature": "150 °C",
  "ETL_deposition_thermal_annealing_time": "30 min",
  "Perovskite_dimension": "3D",
  "Perovskite_thickness": "Null",
  "Perovskite_composition_long_form": "(FAPbI3)0.95(MAPbBr3)0.05",
  "Perovskite_additive_compound": "PbI2;MACl",
  "Perovskite_additive_concentration": "10% excess;33 mg/mL",
  "Perovskite_bandgap": "Null",
  "Perovskite_deposition_method": "Spin-coating",
  "Perovskite_deposition_sequential_spin_coating": "False",
  "Perovskite_deposition_spin_coating_antisolvent": "Chlorobenzene",
  "Perovskite_deposition_reaction_solutions_compounds": "FAPbI3;MAPbBr3;PbI2;MACl",
  "Perovskite_deposition_reaction_solutions_concentrations": "889 mg/mL;33 mg/mL;64.5 mg/mL;33 mg/mL",
  "Perovskite_deposition_final_solutions_concentration_before_deposition": "Null",
  "Perovskite_deposition_solvents_compound": "DMF;DMSO",
  "Perovskite_deposition_solvents_mixing_ratio": "8:1",
  "Perovskite_deposition_synthesis_atmosphere": "Nitrogen",
  "Perovskite_deposition_synthesis_atmosphere_pressure": "Null",
  "Perovskite_deposition_synthesis_atmosphere_relative_humidity": "Null",
  "Perovskite_deposition_spin_coating_speed": "1000 rpm;5000 rpm",
  "Perovskite_deposition_spin_coating_time": "5 s;20 s",
  "Perovskite_deposition_thermal_annealing_atmosphere": "Null",
  "Perovskite_deposition_thermal_annealing_temperature": "150 °C",
  "Perovskite_deposition_thermal_annealing_time": "10 min",
  "Perovskite_surface_treatment_material": "TMTA",
  "Perovskite_surface_treatment_method": "Spin-coating",
  "Perovskite_surface_treatment_solution_concentration": "Null",
  "Perovskite_surface_treatment_solvents_compound": "Chlorobenzene",
  "Perovskite_surface_treatment_synthesis_atmosphere": "Null",
  "Perovskite_surface_treatment_synthesis_atmosphere_pressure": "Null",
  "Perovskite_surface_treatment_synthesis_atmosphere_relative_humidity": "Null",
  "Perovskite_surface_treatment_deposition_spin_coating_speed": "Null",
  "Perovskite_surface_treatment_deposition_spin_coating_time": "Null",
  "Perovskite_surface_treatment_deposition_thermal_annealing_temperature": "150 °C",
  "Perovskite_surface_treatment_deposition_thermal_annealing_time": "10 min",
  "HTL_thickness": "Null",
  "HTL_stack_sequence": "Spiro-OMeTAD",
  "HTL_additive_compound": "Li-TFSI;tBP",
  "HTL_additive_concentration": "520 mg/mL;28.8 µL",
  "HTL_deposition_method": "Spin-coating",
  "HTL_deposition_solution_concentration": "72.8 mg/mL",
  "HTL_deposition_solvents_compound": "Chlorobenzene",
  "HTL_deposition_synthesis_atmosphere": "Null",
  "HTL_deposition_synthesis_atmosphere_pressure": "Null",
  "HTL_deposition_synthesis_atmosphere_relative_humidity": "Null",
  "HTL_deposition_spin_coating_speed": "3500 rpm",
  "HTL_deposition_spin_coating_time": "30 s",
  "HTL_deposition_thermal_annealing_temperature": "Null",
  "HTL_deposition_thermal_annealing_time": "Null",
  "Backcontact_thickness": "80 nm",
  "Beckcontact_deposition_method": "Thermal evaporation",
  "Backcontact_deposition_atmosphere_pressure": "Null",
  "Encapsulation_method": "Null",
  "Encapsulation_atmosphere": "Null",
  "JV_measured_device_matching": "True",
  "JV_measured_reverse_scan_Voc": "1.15 V",
  "JV_measured_reverse_scan_Jsc": "24.8 mA/cm2",
  "JV_measured_reverse_scan_FF": "78.5 %",
  "JV_measured_reverse_scan_PCE": "22.4 %",
  "JV_measured_forward_scan_Voc": "1.15 V",
  "JV_measured_forward_scan_Jsc": "24.7 mA/cm2",
  "JV_measured_forward_scan_FF": "78.0 %",
  "JV_measured_forward_scan_PCE": "22.2 %",
  "JV_measured_light_spectra": "AM1.5G",
  "JV_measured_light_spectra_intensity": "1 sun",
  "JV_measured_scan_speed": "0.1 V/s",
  "JV_measured_scan_delay_time": "Null",
  "JV_certified_PCE": "Null",
  "Stabilized_measured_PCE": "21.4 %",
  "Stabilized_certified_PCE": "Null",
  "Stability_test_device_matching": "True",
  "Stability_test_temperature": "Null",
  "Stability_test_atmosphere": "Air",
  "Stability_test_light_spectra": "AM1.5G",
  "Stability_test_light_intensity": "0.8 sun",
  "Stability_test_relative_humidity": "Null",
  "Stability_PCE_after_time": "1248 hours",
  "Stability_PCE_after_time_value": "80 %"
}

File: dataset/2021-2025/10.1002_adma.202008487/Device_BestPCE_gpt4o_mini_10.1002_adma.202008487.json
{
  "Ref_DOI": "10.1002/adma.202008487",
  "Ref_journal": "Adv. Mater.",
  "Ref_publication_year": "2021",
  "Ref_title": "Multifunctional Crosslinking-Enabled Strain-Regulating Crystallization for Stable, Efficient α-FAPbI3-Based Perovskite Solar Cells",
  "Cell_architecture": "NIP",
  "Cell_stack_sequence": "Glass/ITO/SnO2/PSC/Spiro-OMeTAD/Au",
  "Cell_area_measured": "Null",
  "ETL_thickness": "Null",
  "ETL_stack_sequence": "Null",
  "ETL_additive_compound": "Null",
  "ETL_additive_concentration": "Null",
  "ETL_deposition_method": "Spin-coating",
  "ETL_deposition_solution_concentration": "Null",
  "ETL_deposition_solvents_compound": "Null",
  "ETL_deposition_synthesis_atmosphere": "Air",
  "ETL_deposition_synthesis_atmosphere_pressure": "1 atm",
  "ETL_deposition_synthesis_atmosphere_relative_humidity": "Null",
  "ETL_deposition_spin_coating_speed": "Null",
  "ETL_deposition_spin_coating_time": "Null",
  "ETL_deposition_thermal_annealing_temperature": "Null",
  "ETL_deposition_thermal_annealing_time": "Null",
  "Perovskite_dimension": "3D",
  "Perovskite_thickness": "Null",
  "Perovskite_composition_long_form": "(FAPbI3)0.95(MAPbBr3)0.05",
  "Perovskite_additive_compound": "TMTA",
  "Perovskite_additive_concentration": "0.1% (v/v)",
  "Perovskite_bandgap": "Null",
  "Perovskite_deposition_method": "Spin-coating",
  "Perovskite_deposition_sequential_spin_coating": "True",
  "Perovskite_deposition_spin_coating_antisolvent": "Chlorobenzene",
  "Perovskite_deposition_reaction_solutions_compounds": "FAPbI3; MAPbBr3; PbI2; MACl",
  "Perovskite_deposition_reaction_solutions_concentrations": "889 mg/mL; 33 mg/mL; 64.5 mg/mL; 33 mg/mL",
  "Perovskite_deposition_final_solutions_concentration_before_deposition": "Null",
  "Perovskite_deposition_solvents_compound": "DMF; DMSO",
  "Perovskite_deposition_solvents_mixing_ratio": "8:1",
  "Perovskite_deposition_synthesis_atmosphere": "Nitrogen",
  "Perovskite_deposition_synthesis_atmosphere_pressure": "1 atm",
  "Perovskite_deposition_synthesis_atmosphere_relative_humidity": "Null",
  "Perovskite_deposition_spin_coating_speed": "1000 rpm; 5000 rpm",
  "Perovskite_deposition_spin_coating_time": "5 s; 20 s",
  "Perovskite_deposition_thermal_annealing_atmosphere": "Nitrogen",
  "Perovskite_deposition_thermal_annealing_temperature": "150 °C",
  "Perovskite_deposition_thermal_annealing_time": "10 min",
  "Perovskite_surface_treatment_material": "TMTA",
  "Perovskite_surface_treatment_method": "Spin-coating",
  "Perovskite_surface_treatment_solution_concentration": "10 mg/mL",
  "Perovskite_surface_treatment_solvents_compound": "Isopropanol",
  "Perovskite_surface_treatment_synthesis_atmosphere": "Nitrogen",
  "Perovskite_surface_treatment_synthesis_atmosphere_pressure": "1 atm",
  "Perovskite_surface_treatment_synthesis_atmosphere_relative_humidity": "Null",
  "Perovskite_surface_treatment_deposition_spin_coating_speed": "5000 rpm",
  "Perovskite_surface_treatment_deposition_spin_coating_time": "30 s",
  "Perovskite_surface_treatment_deposition_thermal_annealing_temperature": "150 °C",
  "Perovskite_surface_treatment_deposition_thermal_annealing_time": "10 min",
  "HTL_thickness": "Null",
  "HTL_stack_sequence": "Null",
  "HTL_additive_compound": "Li-TFSI; 4-tertbutylpyridine",
  "HTL_additive_concentration": "520 mg/mL; Null",
  "HTL_deposition_method": "Spin-coating",
  "HTL_deposition_solution_concentration": "Null",
  "HTL_deposition_solvents_compound": "Chlorobenzene",
  "HTL_deposition_synthesis_atmosphere": "Air",
  "HTL_deposition_synthesis_atmosphere_pressure": "1 atm",
  "HTL_deposition_synthesis_atmosphere_relative_humidity": "Null",
  "HTL_deposition_spin_coating_speed": "3500 rpm",
  "HTL_deposition_spin_coating_time": "30 s",
  "HTL_deposition_thermal_annealing_temperature": "Null",
  "HTL_deposition_thermal_annealing_time": "Null",
  "Backcontact_thickness": "80 nm",
  "Beckcontact_deposition_method": "Thermal evaporation",
  "Backcontact_deposition_atmosphere_pressure": "Null",
  "Encapsulation_method": "Null",
  "Encapsulation_atmosphere": "Null",
  "JV_measured_device_matching": "True",
  "JV_measured_reverse_scan_Voc": "1.15 V",
  "JV_measured_reverse_scan_Jsc": "24.8 mA/cm2",
  "JV_measured_reverse_scan_FF": "78.5 %",
  "JV_measured_reverse_scan_PCE": "22.39 %",
  "JV_measured_forward_scan_Voc": "1.15 V",
  "JV_measured_forward_scan_Jsc": "24.8 mA/cm2",
  "JV_measured_forward_scan_FF": "78.5 %",
  "JV_measured_forward_scan_PCE": "22.39 %",
  "JV_measured_light_spectra": "AM1.5G",
  "JV_measured_light_spectra_intensity": "1 sun",
  "JV_measured_scan_speed": "100 mV/s",
  "JV_measured_scan_delay_time": "Null",
  "JV_certified_PCE": "Null",
  "Stabilized_measured_PCE": "Null",
  "Stabilized_certified_PCE": "Null",
  "Stability_test_device_matching": "True",
  "Stability_test_temperature": "Null",
  "Stability_test_atmosphere": "Air",
  "Stability_test_light_spectra": "Null",
  "Stability_test_light_intensity": "0.8 sun",
  "Stability_test_relative_humidity": "Null",
  "Stability_PCE_after_time": "4000 hours",
  "Stability_PCE_after_time_value": "95%"
}

File: dataset/2021-2025/10.1002_adma.202008487/Device_BestPCE_gpt4o_mini_zero_shot_10.1002_adma.202008487.json
{
  "Ref_DOI": "10.1002/adma.202008487",
  "Ref_journal": "Advanced Materials",
  "Ref_publication_year": "2021",
  "Ref_title": "Multifunctional Crosslinking-Enabled Strain-Regulating Crystallization for Stable, Efficient α-FAPbI3-Based Perovskite Solar Cells",
  "Cell_architecture": "Glass/ITO/SnO2/PSC/Spiro-OMeTAD/Au",
  "Cell_stack_sequence": "Glass/ITO/SnO2/Perovskite/Spiro-OMeTAD/Au",
  "Cell_area_measured": "Null",
  "ETL_thickness": "Null",
  "ETL_stack_sequence": "Null",
  "ETL_additive_compound": "Null",
  "ETL_additive_concentration": "Null",
  "ETL_deposition_method": "Spin-coating",
  "ETL_deposition_solution_concentration": "Null",
  "ETL_deposition_solvents_compound": "Water",
  "ETL_deposition_synthesis_atmosphere": "Ambient air",
  "ETL_deposition_synthesis_atmosphere_pressure": "Null",
  "ETL_deposition_synthesis_atmosphere_relative_humidity": "Null",
  "ETL_deposition_spin_coating_speed": "4000 rpm",
  "ETL_deposition_spin_coating_time": "30 s",
  "ETL_deposition_thermal_annealing_temperature": "150 °C",
  "ETL_deposition_thermal_annealing_time": "30 min",
  "Perovskite_dimension": "Null",
  "Perovskite_thickness": "Null",
  "Perovskite_composition_long_form": "(FAPbI3)0.95(MAPbBr3)0.05",
  "Perovskite_additive_compound": "MACl",
  "Perovskite_additive_concentration": "33 mg mL-1",
  "Perovskite_bandgap": "Null",
  "Perovskite_deposition_method": "Spin-coating",
  "Perovskite_deposition_sequential_spin_coating": "Yes",
  "Perovskite_deposition_spin_coating_antisolvent": "Chlorobenzene or TMTA in chlorobenzene",
  "Perovskite_deposition_reaction_solutions_compounds": "FAPbI3, MAPbBr3, PbI2, MACl",
  "Perovskite_deposition_reaction_solutions_concentrations": "889 mg mL-1 FAPbI3, 33 mg mL-1 MAPbBr3, 64.5 mg mL-1 PbI2, 33 mg mL-1 MACl",
  "Perovskite_deposition_final_solutions_concentration_before_deposition": "Null",
  "Perovskite_deposition_solvents_compound": "DMF/DMSO (8:1 v/v)",
  "Perovskite_deposition_solvents_mixing_ratio": "8:1",
  "Perovskite_deposition_synthesis_atmosphere": "Glove box",
  "Perovskite_deposition_synthesis_atmosphere_pressure": "Null",
  "Perovskite_deposition_synthesis_atmosphere_relative_humidity": "Null",
  "Perovskite_deposition_spin_coating_speed": "1000 rpm for 5 s, 5000 rpm for 20 s",
  "Perovskite_deposition_spin_coating_time": "Null",
  "Perovskite_deposition_thermal_annealing_atmosphere": "Glove box",
  "Perovskite_deposition_thermal_annealing_temperature": "150 °C",
  "Perovskite_deposition_thermal_annealing_time": "10 min",
  "Perovskite_surface_treatment_material": "TMTA",
  "Perovskite_surface_treatment_method": "Spin-coating",
  "Perovskite_surface_treatment_solution_concentration": "10 mg mL-1",
  "Perovskite_surface_treatment_solvents_compound": "Isopropanol",
  "Perovskite_surface_treatment_synthesis_atmosphere": "Glove box",
  "Perovskite_surface_treatment_synthesis_atmosphere_pressure": "Null",
  "Perovskite_surface_treatment_synthesis_atmosphere_relative_humidity": "Null",
  "Perovskite_surface_treatment_deposition_spin_coating_speed": "5000 rpm",
  "Perovskite_surface_treatment_deposition_spin_coating_time": "30 s",
  "Perovskite_surface_treatment_deposition_thermal_annealing_temperature": "150 °C",
  "Perovskite_surface_treatment_deposition_thermal_annealing_time": "10 min",
  "HTL_thickness": "Null",
  "HTL_stack_sequence": "Null",
  "HTL_additive_compound": "Li-TFSI, 4-tertbutylpyridine",
  "HTL_additive_concentration": "18.8 µL Li-TFSI stock solution (520 mg Li-TFSI in 1 mL acetonitrile), 28.8 µL 4-tertbutylpyridine",
  "HTL_deposition_method": "Spin-coating",
  "HTL_deposition_solution_concentration": "Null",
  "HTL_deposition_solvents_compound": "Chlorobenzene",
  "HTL_deposition_synthesis_atmosphere": "Null",
  "HTL_deposition_synthesis_atmosphere_pressure": "Null",
  "HTL_deposition_synthesis_atmosphere_relative_humidity": "Null",
  "HTL_deposition_spin_coating_speed": "3500 rpm",
  "HTL_deposition_spin_coating_time": "30 s",
  "HTL_deposition_thermal_annealing_temperature": "Null",
  "HTL_deposition_thermal_annealing_time": "Null",
  "Backcontact_thickness": "80 nm",
  "Beckcontact_deposition_method": "Thermal evaporation",
  "Backcontact_deposition_atmosphere_pressure": "Null",
  "Encapsulation_method": "Null",
  "Encapsulation_atmosphere": "Null",
  "JV_measured_device_matching": "Null",
  "JV_measured_reverse_scan_Voc": "1.10 V",
  "JV_measured_reverse_scan_Jsc": "24.5 mA cm-2",
  "JV_measured_reverse_scan_FF": "75.3%",
  "JV_measured_reverse_scan_PCE": "20.29%",
  "JV_measured_forward_scan_Voc": "1.15 V",
  "JV_measured_forward_scan_Jsc": "24.8 mA cm-2",
  "JV_measured_forward_scan_FF": "78.5%",
  "JV_measured_forward_scan_PCE": "22.39%",
  "JV_measured_light_spectra": "Null",
  "JV_measured_light_spectra_intensity": "Null",
  "JV_measured_scan_speed": "100 mV s-1",
  "JV_measured_scan_delay_time": "20 mV",
  "JV_certified_PCE": "Null",
  "Stabilized_measured_PCE": "Null",
  "Stabilized_certified_PCE": "Null",
  "Stability_test_device_matching": "Null",
  "Stability_test_temperature": "80 °C",
  "Stability_test_atmosphere": "N2 filled glove box",
  "Stability_test_light_spectra": "Null",
  "Stability_test_light_intensity": "0.8 sun AM 1.5G",
  "Stability_test_relative_humidity": "Null",
  "Stability_PCE_after_time": "4000 h",
  "Stability_PCE_after_time_value": "95%"
}

File: dataset/2021-2025/10.1002_adma.202008487/Device_BestPCE_grok_10.1002_adma.202008487.json
{
  "Ref_DOI": "10.1002/adma.202008487",
  "Ref_journal": "Advanced Materials",
  "Ref_publication_year": "2021",
  "Ref_title": "Multifunctional Crosslinking-Enabled Strain-Regulating Crystallization for Stable, Efficient α-FAPbI3-Based Perovskite Solar Cells",
  "Cell_architecture": "NIP",
  "Cell_stack_sequence": "Glass/ITO/SnO2/Perovskite/Spiro-OMeTAD/Au",
  "Cell_area_measured": "Null",
  "ETL_thickness": "Null",
  "ETL_stack_sequence": "SnO2",
  "ETL_additive_compound": "Null",
  "ETL_additive_concentration": "Null",
  "ETL_deposition_method": "Spin-coating",
  "ETL_deposition_solution_concentration": "Null",
  "ETL_deposition_solvents_compound": "Water",
  "ETL_deposition_synthesis_atmosphere": "Air",
  "ETL_deposition_synthesis_atmosphere_pressure": "1 atm",
  "ETL_deposition_synthesis_atmosphere_relative_humidity": "Null",
  "ETL_deposition_spin_coating_speed": "4000 rpm",
  "ETL_deposition_spin_coating_time": "30 s",
  "ETL_deposition_thermal_annealing_temperature": "150 °C",
  "ETL_deposition_thermal_annealing_time": "30 min",
  "Perovskite_dimension": "3D",
  "Perovskite_thickness": "500 nm",
  "Perovskite_composition_long_form": "(FAPbI3)0.95(MAPbBr3)0.05",
  "Perovskite_additive_compound": "PbI2; MACl",
  "Perovskite_additive_concentration": "64.5 mg/mL; 33 mg/mL",
  "Perovskite_bandgap": "Null",
  "Perovskite_deposition_method": "Spin-coating",
  "Perovskite_deposition_sequential_spin_coating": "False",
  "Perovskite_deposition_spin_coating_antisolvent": "Chlorobenzene with 0.1% TMTA",
  "Perovskite_deposition_reaction_solutions_compounds": "FAPbI3; MAPbBr3; PbI2; MACl",
  "Perovskite_deposition_reaction_solutions_concentrations": "889 mg/mL; 33 mg/mL; 64.5 mg/mL; 33 mg/mL",
  "Perovskite_deposition_final_solutions_concentration_before_deposition": "Null",
  "Perovskite_deposition_solvents_compound": "DMF; DMSO",
  "Perovskite_deposition_solvents_mixing_ratio": "8:1",
  "Perovskite_deposition_synthesis_atmosphere": "Null",
  "Perovskite_deposition_synthesis_atmosphere_pressure": "Null",
  "Perovskite_deposition_synthesis_atmosphere_relative_humidity": "Null",
  "Perovskite_deposition_spin_coating_speed": "1000 rpm; 5000 rpm",
  "Perovskite_deposition_spin_coating_time": "5 s; 20 s",
  "Perovskite_deposition_thermal_annealing_atmosphere": "Nitrogen",
  "Perovskite_deposition_thermal_annealing_temperature": "150 °C",
  "Perovskite_deposition_thermal_annealing_time": "10 min",
  "Perovskite_surface_treatment_material": "Null",
  "Perovskite_surface_treatment_method": "Null",
  "Perovskite_surface_treatment_solution_concentration": "Null",
  "Perovskite_surface_treatment_solvents_compound": "Null",
  "Perovskite_surface_treatment_synthesis_atmosphere": "Null",
  "Perovskite_surface_treatment_synthesis_atmosphere_pressure": "Null",
  "Perovskite_surface_treatment_synthesis_atmosphere_relative_humidity": "Null",
  "Perovskite_surface_treatment_deposition_spin_coating_speed": "Null",
  "Perovskite_surface_treatment_deposition_spin_coating_time": "Null",
  "Perovskite_surface_treatment_deposition_thermal_annealing_temperature": "Null",
  "Perovskite_surface_treatment_deposition_thermal_annealing_time": "Null",
  "HTL_thickness": "Null",
  "HTL_stack_sequence": "Spiro-OMeTAD",
  "HTL_additive_compound": "Li-TFSI; 4-tertbutylpyridine",
  "HTL_additive_concentration": "520 mg/mL; Null",
  "HTL_deposition_method": "Spin-coating",
  "HTL_deposition_solution_concentration": "72.8 mg/mL",
  "HTL_deposition_solvents_compound": "Chlorobenzene",
  "HTL_deposition_synthesis_atmosphere": "Null",
  "HTL_deposition_synthesis_atmosphere_pressure": "Null",
  "HTL_deposition_synthesis_atmosphere_relative_humidity": "Null",
  "HTL_deposition_spin_coating_speed": "3500 rpm",
  "HTL_deposition_spin_coating_time": "30 s",
  "HTL_deposition_thermal_annealing_temperature": "Null",
  "HTL_deposition_thermal_annealing_time": "Null",
  "Backcontact_thickness": "80 nm",
  "Beckcontact_deposition_method": "Thermal evaporation",
  "Backcontact_deposition_atmosphere_pressure": "Null",
  "Encapsulation_method": "Null",
  "Encapsulation_atmosphere": "Null",
  "JV_measured_device_matching": "True",
  "JV_measured_reverse_scan_Voc": "1.15 V",
  "JV_measured_reverse_scan_Jsc": "24.8 mA/cm2",
  "JV_measured_reverse_scan_FF": "78.5 %",
  "JV_measured_reverse_scan_PCE": "22.39 %",
  "JV_measured_forward_scan_Voc": "1.15 V",
  "JV_measured_forward_scan_Jsc": "24.7 mA/cm2",
  "JV_measured_forward_scan_FF": "78.0 %",
  "JV_measured_forward_scan_PCE": "22.2 %",
  "JV_measured_light_spectra": "AM1.5G",
  "JV_measured_light_spectra_intensity": "Null",
  "JV_measured_scan_speed": "0.1 V/s",
  "JV_measured_scan_delay_time": "Null",
  "JV_certified_PCE": "Null",
  "Stabilized_measured_PCE": "21.4 %",
  "Stabilized_certified_PCE": "Null",
  "Stability_test_device_matching": "True",
  "Stability_test_temperature": "Null",
  "Stability_test_atmosphere": "Air",
  "Stability_test_light_spectra": "AM1.5G",
  "Stability_test_light_intensity": "0.8 sun",
  "Stability_test_relative_humidity": "Null",
  "Stability_PCE_after_time": "1248 hours",
  "Stability_PCE_after_time_value": "80 %"
}
