Repository: jiayijdong/PSCbench

# PSCbench


**PSCbench** is a novel benchmark for materials science research-level scientific
dataset curation sourced from published journals. The benchmark is designed to evaluate the complex classification capabilities,
strong domain knowledge, and advanced calculation skills of LLMs.

## Data


The PSCbench dataset is under dataset folder in json file format. Each file is list of dictionary and can be extracted using following scripts.
Each file stands for one published journal, which is fully elaborated in the paper. 

```
with open("./dataset/retroactive/{}.json".format(subject), encoding='utf-8') as json_file:
    problems=json.load(json_file)
```

File: dataset/2021-2025/10.1002_adma.202100770/Device_BestPCE_Gemini_2.0_Flash_10.1002_adma.202100770.json
{
  "Ref_DOI": "10.1002/adma.202100770",
  "Ref_journal": "Adv. Mater.",
  "Ref_publication_year": "2021",
  "Ref_title": "40.1% Record Low-Light Solar-Cell Efficiency by Holistic Trap-Passivation using Micrometer-Thick Perovskite Film",
  "Cell_architecture": "NIP",
  "Cell_stack_sequence": "FTO/TiO2/perovskite/PTAA/Au",
  "Cell_area_measured": "0.08 squared cm",
  "ETL_thickness": "30",
  "ETL_stack_sequence": "TiO2",
  "ETL_additive_compound": "Null",
  "ETL_additive_concentration": "Null",
  "ETL_deposition_method": "Null",
  "ETL_deposition_solution_concentration": "Null",
  "ETL_deposition_solvents_compound": "Null",
  "ETL_deposition_synthesis_atmosphere": "Null",
  "ETL_deposition_synthesis_atmosphere_pressure": "Null",
  "ETL_deposition_synthesis_atmosphere_relative_humidity": "Null",
  "ETL_deposition_spin_coating_speed": "Null",
  "ETL_deposition_spin_coating_time": "Null",
  "ETL_deposition_thermal_annealing_temperature": "200",
  "ETL_deposition_thermal_annealing_time": "30",
  "Perovskite_dimension": "3D/2D",
  "Perovskite_thickness": "960",
  "Perovskite_composition_long_form": "(FAPbI3)0.92(MAPbBr3)0.08",
  "Perovskite_additive_compound": "GAI; CH3O-PEABr",
  "Perovskite_additive_concentration": "8 mol%; 4 mg/mL",
  "Perovskite_bandgap": "Null",
  "Perovskite_deposition_method": "Spin-coating",
  "Perovskite_deposition_sequential_spin_coating": "True",
  "Perovskite_deposition_spin_coating_antisolvent": "Null",
  "Perovskite_deposition_reaction_solutions_compounds": "PbI2 in DMF:DMSO=9:1(v/v);FAI, MABr, MACl in IPA",
  "Perovskite_deposition_reaction_solutions_concentrations": "1.7 M; 102 mg FAI, 10.2 mg MABr, and 10.2 mg MACl in 1mL IPA",
  "Perovskite_deposition_final_solutions_concentration_before_deposition": "Null",
  "Perovskite_deposition_solvents_compound": "DMF;DMSO;IPA",
  "Perovskite_deposition_solvents_mixing_ratio": "9:1;Null;Null",
  "Perovskite_deposition_synthesis_atmosphere": "Air",
  "Perovskite_deposition_synthesis_atmosphere_pressure": "1 atm",
  "Perovskite_deposition_synthesis_atmosphere_relative_humidity": "30–40",
  "Perovskite_deposition_spin_coating_speed": "1500;2000",
  "Perovskite_deposition_spin_coating_time": "30;30",
  "Perovskite_deposition_thermal_annealing_atmosphere": "Air",
  "Perovskite_deposition_thermal_annealing_temperature": "70;150",
  "Perovskite_deposition_thermal_annealing_time": "1;15",
  "Perovskite_surface_treatment_material": "CH3O-PEABr",
  "Perovskite_surface_treatment_method": "Spin-coating",
  "Perovskite_surface_treatment_solution_concentration": "4",
  "Perovskite_surface_treatment_solvents_compound": "IPA",
  "Perovskite_surface_treatment_synthesis_atmosphere": "Null",
  "Perovskite_surface_treatment_synthesis_atmosphere_pressure": "Null",
  "Perovskite_surface_treatment_synthesis_atmosphere_relative_humidity": "Null",
  "Perovskite_surface_treatment_deposition_spin_coating_speed": "5000",
  "Perovskite_surface_treatment_deposition_spin_coating_time": "60",
  "Perovskite_surface_treatment_deposition_thermal_annealing_temperature": "Null",
  "Perovskite_surface_treatment_deposition_thermal_annealing_time": "Null",
  "HTL_thickness": "200",
  "HTL_stack_sequence": "Spiro-OMeTAD",
  "HTL_additive_compound": "LiTFSI;t-BP",
  "HTL_additive_concentration": "520 mg/mL;Null",
  "HTL_deposition_method": "Spin-coating",
  "HTL_deposition_solution_concentration": "90",
  "HTL_deposition_solvents_compound": "Chlorobenzene",
  "HTL_deposition_synthesis_atmosphere": "Null",
  "HTL_deposition_synthesis_atmosphere_pressure": "Null",
  "HTL_deposition_synthesis_atmosphere_relative_humidity": "Null",
  "HTL_deposition_spin_coating_speed": "5000",
  "HTL_deposition_spin_coating_time": "30",
  "HTL_deposition_thermal_annealing_temperature": "Null",
  "HTL_deposition_thermal_annealing_time": "Null",
  "Backcontact_thickness": "80",
  "Beckcontact_deposition_method": "Thermal evaporation",
  "Backcontact_deposition_atmosphere_pressure": "Null",
  "Encapsulation_method": "Null",
  "Encapsulation_atmosphere": "Null",
  "JV_measured_device_matching": "True",
  "JV_measured_reverse_scan_Voc": "1.001",
  "JV_measured_reverse_scan_Jsc": "152.10",
  "JV_measured_reverse_scan_FF": "79.52",
  "JV_measured_reverse_scan_PCE": "40.10",
  "JV_measured_forward_scan_Voc": "Null",
  "JV_measured_forward_scan_Jsc": "Null",
  "JV_measured_forward_scan_FF": "Null",
  "JV_measured_forward_scan_PCE": "Null",
  "JV_measured_light_spectra": "2700 K LED light",
  "JV_measured_light_spectra_intensity": "301.6 μW cm-2",
  "JV_measured_scan_speed": "Null",
  "JV_measured_scan_delay_time": "20",
  "JV_certified_PCE": "Null",
  "Stabilized_measured_PCE": "Null",
  "Stabilized_certified_PCE": "Null",
  "Stability_test_device_matching": "True",
  "Stability_test_temperature": "70",
  "Stability_test_atmosphere": "nitrogen glovebox",
  "Stability_test_light_spectra": "Null",
  "Stability_test_light_intensity": "Null",
  "Stability_test_relative_humidity": "Null",
  "Stability_PCE_after_time": "72 h",
  "Stability_PCE_after_time_value": "80"
}

File: dataset/2021-2025/10.1002_adma.202100770/Device_BestPCE_claude_haiku_10.1002_adma.202100770.json
{
  "Ref_DOI": "10.1002/adma.202100770",
  "Ref_journal": "Advanced Materials",
  "Ref_publication_year": "2021",
  "Ref_title": "40.1% Record Low-Light Solar-Cell Efficiency by Holistic Trap-Passivation using Micrometer-Thick Perovskite Film",
  "Cell_architecture": "NIP",
  "Cell_stack_sequence": "FTO/TiO2/Perovskite/Spiro-OMeTAD/Au",
  "Cell_area_measured": "0.08 cm2",
  "ETL_thickness": "30",
  "ETL_stack_sequence": "TiO2",
  "ETL_additive_compound": "Null",
  "ETL_additive_concentration": "Null",
  "ETL_deposition_method": "Spin-coating",
  "ETL_deposition_solution_concentration": "0.2 M TiCl4",
  "ETL_deposition_solvents_compound": "Water",
  "ETL_deposition_synthesis_atmosphere": "Air",
  "ETL_deposition_synthesis_atmosphere_pressure": "1 atm",
  "ETL_deposition_synthesis_atmosphere_relative_humidity": "30-40%",
  "ETL_deposition_spin_coating_speed": "Null",
  "ETL_deposition_spin_coating_time": "Null",
  "ETL_deposition_thermal_annealing_temperature": "200",
  "ETL_deposition_thermal_annealing_time": "30",
  "Perovskite_dimension": "3D",
  "Perovskite_thickness": "960",
  "Perovskite_composition_long_form": "(FAPbI3)0.92(MAPbBr3)0.08",
  "Perovskite_additive_compound": "GAI",
  "Perovskite_additive_concentration": "8 mol%",
  "Perovskite_bandgap": "1.59",
  "Perovskite_deposition_method": "Two-step spin-coating",
  "Perovskite_deposition_sequential_spin_coating": "True",
  "Perovskite_deposition_spin_coating_antisolvent": "Null",
  "Perovskite_deposition_reaction_solutions_compounds": "PbI2;FAI;MABr;MACl",
  "Perovskite_deposition_reaction_solutions_concentrations": "1.7 M;Null;Null;Null",
  "Perovskite_deposition_final_solutions_concentration_before_deposition": "Null",
  "Perovskite_deposition_solvents_compound": "DMF;DMSO",
  "Perovskite_deposition_solvents_mixing_ratio": "9:1",
  "Perovskite_deposition_synthesis_atmosphere": "Air",
  "Perovskite_deposition_synthesis_atmosphere_pressure": "1 atm",
  "Perovskite_deposition_synthesis_atmosphere_relative_humidity": "30-40%",
  "Perovskite_deposition_spin_coating_speed": "1500;2000",
  "Perovskite_deposition_spin_coating_time": "30;30",
  "Perovskite_deposition_thermal_annealing_atmosphere": "Air",
  "Perovskite_deposition_thermal_annealing_temperature": "70;150",
  "Perovskite_deposition_thermal_annealing_time": "1;15",
  "Perovskite_surface_treatment_material": "CH3O-PEABr",
  "Perovskite_surface_treatment_method": "Spin-coating",
  "Perovskite_surface_treatment_solution_concentration": "4 mg/mL",
  "Perovskite_surface_treatment_solvents_compound": "IPA",
  "Perovskite_surface_treatment_synthesis_atmosphere": "Air",
  "Perovskite_surface_treatment_synthesis_atmosphere_pressure": "1 atm",
  "Perovskite_surface_treatment_synthesis_atmosphere_relative_humidity": "Null",
  "Perovskite_surface_treatment_deposition_spin_coating_speed": "5000",
  "Perovskite_surface_treatment_deposition_spin_coating_time": "60",
  "Perovskite_surface_treatment_deposition_thermal_annealing_temperature": "Null",
  "Perovskite_surface_treatment_deposition_thermal_annealing_time": "Null",
  "HTL_thickness": "200",
  "HTL_stack_sequence": "Spiro-OMeTAD",
  "HTL_additive_compound": "LiTFSI;tBP",
  "HTL_additive_concentration": "520 mg/mL;Null",
  "HTL_deposition_method": "Spin-coating",
  "HTL_deposition_solution_concentration": "90 mg/mL",
  "HTL_deposition_solvents_compound": "Chlorobenzene",
  "HTL_deposition_synthesis_atmosphere": "Air",
  "HTL_deposition_synthesis_atmosphere_pressure": "1 atm",
  "HTL_deposition_synthesis_atmosphere_relative_humidity": "Null",
  "HTL_deposition_spin_coating_speed": "5000",
  "HTL_deposition_spin_coating_time": "30",
  "HTL_deposition_thermal_annealing_temperature": "Null",
  "HTL_deposition_thermal_annealing_time": "Null",
  "Backcontact_thickness": "80",
  "Beckcontact_deposition_method": "Thermal evaporation",
  "Backcontact_deposition_atmosphere_pressure": "Null",
  "Encapsulation_method": "Null",
  "Encapsulation_atmosphere": "Null",
  "JV_measured_device_matching": "True",
  "JV_measured_reverse_scan_Voc": "1.001",
  "JV_measured_reverse_scan_Jsc": "0.15210",
  "JV_measured_reverse_scan_FF": "79.52",
  "JV_measured_reverse_scan_PCE": "40.10",
  "JV_measured_forward_scan_Voc": "Null",
  "JV_measured_forward_scan_Jsc": "Null",
  "JV_measured_forward_scan_FF": "Null",
  "JV_measured_forward_scan_PCE": "Null",
  "JV_measured_light_spectra": "LED 2700K",
  "JV_measured_light_spectra_intensity": "301.6 μW/cm2",
  "JV_measured_scan_speed": "Null",
  "JV_measured_scan_delay_time": "20",
  "JV_certified_PCE": "Null",
  "Stabilized_measured_PCE": "Null",
  "Stabilized_certified_PCE": "Null",
  "Stability_test_device_matching": "True",
  "Stability_test_temperature": "70",
  "Stability_test_atmosphere": "Nitrogen",
  "Stability_test_light_spectra": "One sun",
  "Stability_test_light_intensity": "1 sun",
  "Stability_test_relative_humidity": "30-35%",
  "Stability_PCE_after_time": "72 hours",
  "Stability_PCE_after_time_value": "80"
}

File: dataset/2021-2025/10.1002_adma.202100770/Device_BestPCE_gpt4o_10.1002_adma.202100770.json
{
  "Ref_DOI": "10.1002/adma.202100770",
  "Ref_journal": "Adv. Mater.",
  "Ref_publication_year": "2021",
  "Ref_title": "40.1% Record Low-Light Solar-Cell Efficiency by Holistic Trap-Passivation using Micrometer-Thick Perovskite Film",
  "Cell_architecture": "NIP",
  "Cell_stack_sequence": "FTO/TiO2/(FAPbI3)0.92(MAPbBr3)0.08/Spiro-OMeTAD/Au",
  "Cell_area_measured": "0.08 cm2",
  "ETL_thickness": "30 nm",
  "ETL_stack_sequence": "TiO2",
  "ETL_additive_compound": "Null",
  "ETL_additive_concentration": "Null",
  "ETL_deposition_method": "Immersion",
  "ETL_deposition_solution_concentration": "0.2 M",
  "ETL_deposition_solvents_compound": "Water",
  "ETL_deposition_synthesis_atmosphere": "Air",
  "ETL_deposition_synthesis_atmosphere_pressure": "1 atm",
  "ETL_deposition_synthesis_atmosphere_relative_humidity": "Null",
  "ETL_deposition_spin_coating_speed": "Null",
  "ETL_deposition_spin_coating_time": "Null",
  "ETL_deposition_thermal_annealing_temperature": "200 °C",
  "ETL_deposition_thermal_annealing_time": "30 min",
  "Perovskite_dimension": "3D/2D",
  "Perovskite_thickness": "960 nm",
  "Perovskite_composition_long_form": "(FAPbI3)0.92(MAPbBr3)0.08",
  "Perovskite_additive_compound": "GA",
  "Perovskite_additive_concentration": "8% mol",
  "Perovskite_bandgap": "1.59 eV",
  "Perovskite_deposition_method": "Spin-coating",
  "Perovskite_deposition_sequential_spin_coating": "True",
  "Perovskite_deposition_spin_coating_antisolvent": "Null",
  "Perovskite_deposition_reaction_solutions_compounds": "PbI2; FAI; MABr; MACl",
  "Perovskite_deposition_reaction_solutions_concentrations": "1.7 M; 102 mg/mL; 10.2 mg/mL; 10.2 mg/mL",
  "Perovskite_deposition_final_solutions_concentration_before_deposition": "Null",
  "Perovskite_deposition_solvents_compound": "DMF; DMSO; IPA",
  "Perovskite_deposition_solvents_mixing_ratio": "9:1; 1",
  "Perovskite_deposition_synthesis_atmosphere": "Air",
  "Perovskite_deposition_synthesis_atmosphere_pressure": "1 atm",
  "Perovskite_deposition_synthesis_atmosphere_relative_humidity": "30-40%",
  "Perovskite_deposition_spin_coating_speed": "1500 rpm; 2000 rpm",
  "Perovskite_deposition_spin_coating_time": "30 s; 30 s",
  "Perovskite_deposition_thermal_annealing_atmosphere": "Air",
  "Perovskite_deposition_thermal_annealing_temperature": "70 °C; 150 °C",
  "Perovskite_deposition_thermal_annealing_time": "1 min; 15 min",
  "Perovskite_surface_treatment_material": "CH3O-PEABr",
  "Perovskite_surface_treatment_method": "Spin-coating",
  "Perovskite_surface_treatment_solution_concentration": "4 mg/mL",
  "Perovskite_surface_treatment_solvents_compound": "IPA",
  "Perovskite_surface_treatment_synthesis_atmosphere": "Air",
  "Perovskite_surface_treatment_synthesis_atmosphere_pressure": "1 atm",
  "Perovskite_surface_treatment_synthesis_atmosphere_relative_humidity": "Null",
  "Perovskite_surface_treatment_deposition_spin_coating_speed": "5000 rpm",
  "Perovskite_surface_treatment_deposition_spin_coating_time": "60 s",
  "Perovskite_surface_treatment_deposition_thermal_annealing_temperature": "Null",
  "Perovskite_surface_treatment_deposition_thermal_annealing_time": "Null",
  "HTL_thickness": "200 nm",
  "HTL_stack_sequence": "Spiro-OMeTAD",
  "HTL_additive_compound": "Li-TFSI; tBP",
  "HTL_additive_concentration": "520 mg/mL; 36 µL",
  "HTL_deposition_method": "Spin-coating",
  "HTL_deposition_solution_concentration": "90 mg/mL",
  "HTL_deposition_solvents_compound": "Chlorobenzene",
  "HTL_deposition_synthesis_atmosphere": "Air",
  "HTL_deposition_synthesis_atmosphere_pressure": "1 atm",
  "HTL_deposition_synthesis_atmosphere_relative_humidity": "Null",
  "HTL_deposition_spin_coating_speed": "5000 rpm",
  "HTL_deposition_spin_coating_time": "30 s",
  "HTL_deposition_thermal_annealing_temperature": "Null",
  "HTL_deposition_thermal_annealing_time": "Null",
  "Backcontact_thickness": "80 nm",
  "Beckcontact_deposition_method": "Thermal evaporation",
  "Backcontact_deposition_atmosphere_pressure": "Null",
  "Encapsulation_method": "Null",
  "Encapsulation_atmosphere": "Null",
  "JV_measured_device_matching": "True",
  "JV_measured_reverse_scan_Voc": "1.001 V",
  "JV_measured_reverse_scan_Jsc": "152.10 µA/cm2",
  "JV_measured_reverse_scan_FF": "79.52%",
  "JV_measured_reverse_scan_PCE": "40.10%",
  "JV_measured_forward_scan_Voc": "Null",
  "JV_measured_forward_scan_Jsc": "Null",
  "JV_measured_forward_scan_FF": "Null",
  "JV_measured_forward_scan_PCE": "Null",
  "JV_measured_light_spectra": "2700 K LED",
  "JV_measured_light_spectra_intensity": "301.6 µW/cm2",
  "JV_measured_scan_speed": "20 mV/s",
  "JV_measured_scan_delay_time": "20 ms",
  "JV_certified_PCE": "Null",
  "Stabilized_measured_PCE": "Null",
  "Stabilized_certified_PCE": "Null",
  "Stability_test_device_matching": "True",
  "Stability_test_temperature": "70 °C",
  "Stability_test_atmosphere": "Air",
  "Stability_test_light_spectra": "Null",
  "Stability_test_light_intensity": "Null",
  "Stability_test_relative_humidity": "15-25%",
  "Stability_PCE_after_time": "11 days",
  "Stability_PCE_after_time_value": "82%"
}

File: dataset/2021-2025/10.1002_adma.202100770/Device_BestPCE_gpt4o_mini_10.1002_adma.202100770.json
{
  "Ref_DOI": "10.1002/adma.202100770",
  "Ref_journal": "Advanced Materials",
  "Ref_publication_year": "2021",
  "Ref_title": "40.1% Record Low-Light Solar-Cell Efficiency by Holistic Trap-Passivation using Micrometer-Thick Perovskite Film",
  "Cell_architecture": "PIN",
  "Cell_stack_sequence": "FTO/TiO2/perovskite/spiro-OMeTAD/Au",
  "Cell_area_measured": "0.08 cm2",
  "ETL_thickness": "30 nm",
  "ETL_stack_sequence": "TiO2",
  "ETL_additive_compound": "Null",
  "ETL_additive_concentration": "Null",
  "ETL_deposition_method": "Spin-coating",
  "ETL_deposition_solution_concentration": "Null",
  "ETL_deposition_solvents_compound": "Null",
  "ETL_deposition_synthesis_atmosphere": "Air",
  "ETL_deposition_synthesis_atmosphere_pressure": "1 atm",
  "ETL_deposition_synthesis_atmosphere_relative_humidity": "Null",
  "ETL_deposition_spin_coating_speed": "Null",
  "ETL_deposition_spin_coating_time": "Null",
  "ETL_deposition_thermal_annealing_temperature": "200 °C",
  "ETL_deposition_thermal_annealing_time": "30 min",
  "Perovskite_dimension": "3D",
  "Perovskite_thickness": "960 nm",
  "Perovskite_composition_long_form": "(FAPbI3)0.97(MAPbBr3)0.03",
  "Perovskite_additive_compound": "guanidinium",
  "Perovskite_additive_concentration": "Null",
  "Perovskite_bandgap": "1.59 eV",
  "Perovskite_deposition_method": "Spin-coating",
  "Perovskite_deposition_sequential_spin_coating": "False",
  "Perovskite_deposition_spin_coating_antisolvent": "Null",
  "Perovskite_deposition_reaction_solutions_compounds": "PbI2; organic salt solution",
  "Perovskite_deposition_reaction_solutions_concentrations": "1.7 M; Null",
  "Perovskite_deposition_final_solutions_concentration_before_deposition": "Null",
  "Perovskite_deposition_solvents_compound": "IPA",
  "Perovskite_deposition_solvents_mixing_ratio": "Null",
  "Perovskite_deposition_synthesis_atmosphere": "Air",
  "Perovskite_deposition_synthesis_atmosphere_pressure": "1 atm",
  "Perovskite_deposition_synthesis_atmosphere_relative_humidity": "30-40%",
  "Perovskite_deposition_spin_coating_speed": "1500 rpm",
  "Perovskite_deposition_spin_coating_time": "30 s",
  "Perovskite_deposition_thermal_annealing_atmosphere": "Air",
  "Perovskite_deposition_thermal_annealing_temperature": "150 °C",
  "Perovskite_deposition_thermal_annealing_time": "15 min",
  "Perovskite_surface_treatment_material": "CH3O-PEABr",
  "Perovskite_surface_treatment_method": "Spin-coating",
  "Perovskite_surface_treatment_solution_concentration": "4 mg/mL",
  "Perovskite_surface_treatment_solvents_compound": "IPA",
  "Perovskite_surface_treatment_synthesis_atmosphere": "Air",
  "Perovskite_surface_treatment_synthesis_atmosphere_pressure": "1 atm",
  "Perovskite_surface_treatment_synthesis_atmosphere_relative_humidity": "Null",
  "Perovskite_surface_treatment_deposition_spin_coating_speed": "5000 rpm",
  "Perovskite_surface_treatment_deposition_spin_coating_time": "60 s",
  "Perovskite_surface_treatment_deposition_thermal_annealing_temperature": "Null",
  "Perovskite_surface_treatment_deposition_thermal_annealing_time": "Null",
  "HTL_thickness": "200 nm",
  "HTL_stack_sequence": "spiro-OMeTAD",
  "HTL_additive_compound": "Li-TFSI; tBP",
  "HTL_additive_concentration": "520 mg/mL; 36 µL",
  "HTL_deposition_method": "Spin-coating",
  "HTL_deposition_solution_concentration": "90 mg/mL",
  "HTL_deposition_solvents_compound": "Chlorobenzene",
  "HTL_deposition_synthesis_atmosphere": "Air",
  "HTL_deposition_synthesis_atmosphere_pressure": "1 atm",
  "HTL_deposition_synthesis_atmosphere_relative_humidity": "Null",
  "HTL_deposition_spin_coating_speed": "5000 rpm",
  "HTL_deposition_spin_coating_time": "30 s",
  "HTL_deposition_thermal_annealing_temperature": "Null",
  "HTL_deposition_thermal_annealing_time": "Null",
  "Backcontact_thickness": "80 nm",
  "Beckcontact_deposition_method": "Thermal evaporation",
  "Backcontact_deposition_atmosphere_pressure": "1 atm",
  "Encapsulation_method": "Null",
  "Encapsulation_atmosphere": "Null",
  "JV_measured_device_matching": "True",
  "JV_measured_reverse_scan_Voc": "1.001 V",
  "JV_measured_reverse_scan_Jsc": "152.10 µA/cm2",
  "JV_measured_reverse_scan_FF": "79.52 %",
  "JV_measured_reverse_scan_PCE": "40.10 %",
  "JV_measured_forward_scan_Voc": "Null",
  "JV_measured_forward_scan_Jsc": "Null",
  "JV_measured_forward_scan_FF": "Null",
  "JV_measured_forward_scan_PCE": "Null",
  "JV_measured_light_spectra": "LED",
  "JV_measured_light_spectra_intensity": "301.6 µW/cm2",
  "JV_measured_scan_speed": "Null",
  "JV_measured_scan_delay_time": "Null",
  "JV_certified_PCE": "Null",
  "Stabilized_measured_PCE": "Null",
  "Stabilized_certified_PCE": "Null",
  "Stability_test_device_matching": "True",
  "Stability_test_temperature": "70 °C",
  "Stability_test_atmosphere": "Air",
  "Stability_test_light_spectra": "Null",
  "Stability_test_light_intensity": "Null",
  "Stability_test_relative_humidity": "15-25%",
  "Stability_PCE_after_time": "11 days",
  "Stability_PCE_after_time_value": "82%"
}

File: dataset/2021-2025/10.1002_adma.202100770/Device_BestPCE_gpt4o_mini_zero_shot_10.1002_adma.202100770.json
{
  "Ref_DOI": "10.1002/adma.202100770",
  "Ref_journal": "Advanced Materials",
  "Ref_publication_year": "2021",
  "Ref_title": "40.1% Record Low-Light Solar-Cell Efficiency by Holistic Trap-Passivation using Micrometer-Thick Perovskite Film",
  "Cell_architecture": "Planar-type PSCs",
  "Cell_stack_sequence": "FTO/TiO2/perovskite/spiro-OMeTAD/Au",
  "Cell_area_measured": "0.08 cm²",
  "ETL_thickness": "30 nm",
  "ETL_stack_sequence": "FTO/TiO2",
  "ETL_additive_compound": "Null",
  "ETL_additive_concentration": "Null",
  "ETL_deposition_method": "Null",
  "ETL_deposition_solution_concentration": "0.2 m",
  "ETL_deposition_solvents_compound": "Null",
  "ETL_deposition_synthesis_atmosphere": "Air",
  "ETL_deposition_synthesis_atmosphere_pressure": "Null",
  "ETL_deposition_synthesis_atmosphere_relative_humidity": "Null",
  "ETL_deposition_spin_coating_speed": "Null",
  "ETL_deposition_spin_coating_time": "Null",
  "ETL_deposition_thermal_annealing_temperature": "200 °C",
  "ETL_deposition_thermal_annealing_time": "30 min",
  "Perovskite_dimension": "Null",
  "Perovskite_thickness": "960 nm",
  "Perovskite_composition_long_form": "(FAPbI3)0.97(MAPbBr3)0.03",
  "Perovskite_additive_compound": "Guanidinium iodide (GAI)",
  "Perovskite_additive_concentration": "8% mol",
  "Perovskite_bandgap": "1.59 eV",
  "Perovskite_deposition_method": "Two-step method",
  "Perovskite_deposition_sequential_spin_coating": "Yes",
  "Perovskite_deposition_spin_coating_antisolvent": "Null",
  "Perovskite_deposition_reaction_solutions_compounds": "PbI2, FAI, MABr, MACl",
  "Perovskite_deposition_reaction_solutions_concentrations": "1.7 M for PbI2",
  "Perovskite_deposition_final_solutions_concentration_before_deposition": "Null",
  "Perovskite_deposition_solvents_compound": "DMF:DMSO",
  "Perovskite_deposition_solvents_mixing_ratio": "9:1",
  "Perovskite_deposition_synthesis_atmosphere": "Ambient",
  "Perovskite_deposition_synthesis_atmosphere_pressure": "Null",
  "Perovskite_deposition_synthesis_atmosphere_relative_humidity": "30-40%",
  "Perovskite_deposition_spin_coating_speed": "1500 rpm",
  "Perovskite_deposition_spin_coating_time": "30 s",
  "Perovskite_deposition_thermal_annealing_atmosphere": "Air",
  "Perovskite_deposition_thermal_annealing_temperature": "150 °C",
  "Perovskite_deposition_thermal_annealing_time": "15 min",
  "Perovskite_surface_treatment_material": "CH3O-PEABr",
  "Perovskite_surface_treatment_method": "Spin coating",
  "Perovskite_surface_treatment_solution_concentration": "4 mg/mL",
  "Perovskite_surface_treatment_solvents_compound": "IPA",
  "Perovskite_surface_treatment_synthesis_atmosphere": "Null",
  "Perovskite_surface_treatment_synthesis_atmosphere_pressure": "Null",
  "Perovskite_surface_treatment_synthesis_atmosphere_relative_humidity": "Null",
  "Perovskite_surface_treatment_deposition_spin_coating_speed": "5000 rpm",
  "Perovskite_surface_treatment_deposition_spin_coating_time": "60 s",
  "Perovskite_surface_treatment_deposition_thermal_annealing_temperature": "Null",
  "Perovskite_surface_treatment_deposition_thermal_annealing_time": "Null",
  "HTL_thickness": "200 nm",
  "HTL_stack_sequence": "Null",
  "HTL_additive_compound": "Null",
  "HTL_additive_concentration": "Null",
  "HTL_deposition_method": "Spin coating",
  "HTL_deposition_solution_concentration": "90 mg/mL",
  "HTL_deposition_solvents_compound": "Chlorobenzene",
  "HTL_deposition_synthesis_atmosphere": "Null",
  "HTL_deposition_synthesis_atmosphere_pressure": "Null",
  "HTL_deposition_synthesis_atmosphere_relative_humidity": "Null",
  "HTL_deposition_spin_coating_speed": "5000 rpm",
  "HTL_deposition_spin_coating_time": "30 s",
  "HTL_deposition_thermal_annealing_temperature": "Null",
  "HTL_deposition_thermal_annealing_time": "Null",
  "Backcontact_thickness": "100 nm",
  "Beckcontact_deposition_method": "Thermal evaporation",
  "Backcontact_deposition_atmosphere_pressure": "Null",
  "Encapsulation_method": "Null",
  "Encapsulation_atmosphere": "Null",
  "JV_measured_device_matching": "Null",
  "JV_measured_reverse_scan_Voc": "1.001 V",
  "JV_measured_reverse_scan_Jsc": "152.10 µA cm−2",
  "JV_measured_reverse_scan_FF": "79.52%",
  "JV_measured_reverse_scan_PCE": "40.10%",
  "JV_measured_forward_scan_Voc": "Null",
  "JV_measured_forward_scan_Jsc": "Null",
  "JV_measured_forward_scan_FF": "Null",
  "JV_measured_forward_scan_PCE": "Null",
  "JV_measured_light_spectra": "2700 K LED",
  "JV_measured_light_spectra_intensity": "824.5 lux",
  "JV_measured_scan_speed": "Null",
  "JV_measured_scan_delay_time": "Null",
  "JV_certified_PCE": "Null",
  "Stabilized_measured_PCE": "Null",
  "Stabilized_certified_PCE": "Null",
  "Stability_test_device_matching": "Null",
  "Stability_test_temperature": "Null",
  "Stability_test_atmosphere": "Null",
  "Stability_test_light_spectra": "Null",
  "Stability_test_light_intensity": "Null",
  "Stability_test_relative_humidity": "15-25%",
  "Stability_PCE_after_time": "11 days",
  "Stability_PCE_after_time_value": "82%"
}

File: dataset/2021-2025/10.1002_adma.202100770/Device_BestPCE_grok_10.1002_adma.202100770.json
{
  "Ref_DOI": "10.1002/adma.202100770",
  "Ref_journal": "Advanced Materials",
  "Ref_publication_year": "2021",
  "Ref_title": "40.1% Record Low-Light Solar-Cell Efficiency by Holistic Trap-Passivation using Micrometer-Thick Perovskite Film",
  "Cell_architecture": "NIP",
  "Cell_stack_sequence": "FTO/TiO2/Perovskite/Spiro-OMeTAD/Au",
  "Cell_area_measured": "0.08 cm2",
  "ETL_thickness": "30 nm",
  "ETL_stack_sequence": "TiO2",
  "ETL_additive_compound": "Null",
  "ETL_additive_concentration": "Null",
  "ETL_deposition_method": "Immersion",
  "ETL_deposition_solution_concentration": "0.2 M",
  "ETL_deposition_solvents_compound": "Water",
  "ETL_deposition_synthesis_atmosphere": "Air",
  "ETL_deposition_synthesis_atmosphere_pressure": "1 atm",
  "ETL_deposition_synthesis_atmosphere_relative_humidity": "Null",
  "ETL_deposition_spin_coating_speed": "Null",
  "ETL_deposition_spin_coating_time": "Null",
  "ETL_deposition_thermal_annealing_temperature": "200 °C",
  "ETL_deposition_thermal_annealing_time": "30 min",
  "Perovskite_dimension": "3D/2D",
  "Perovskite_thickness": "960 nm",
  "Perovskite_composition_long_form": "(FAPbI3)0.92(MAPbBr3)0.08",
  "Perovskite_additive_compound": "Guanidinium Iodide (GAI)",
  "Perovskite_additive_concentration": "8 mol%",
  "Perovskite_bandgap": "1.58 eV",
  "Perovskite_deposition_method": "Spin-coating",
  "Perovskite_deposition_sequential_spin_coating": "True",
  "Perovskite_deposition_spin_coating_antisolvent": "Null",
  "Perovskite_deposition_reaction_solutions_compounds": "PbI2; PbBr2; FAI; MABr; MACl",
  "Perovskite_deposition_reaction_solutions_concentrations": "1.7 M; 8 mol% of PbI2; 102 mg/mL; 10.2 mg/mL; 10.2 mg/mL",
  "Perovskite_deposition_final_solutions_concentration_before_deposition": "Null",
  "Perovskite_deposition_solvents_compound": "DMF; DMSO; IPA",
  "Perovskite_deposition_solvents_mixing_ratio": "9:1; Null; Null",
  "Perovskite_deposition_synthesis_atmosphere": "Air",
  "Perovskite_deposition_synthesis_atmosphere_pressure": "1 atm",
  "Perovskite_deposition_synthesis_atmosphere_relative_humidity": "30-40 %",
  "Perovskite_deposition_spin_coating_speed": "1500 rpm; 2000 rpm",
  "Perovskite_deposition_spin_coating_time": "30 s; 30 s",
  "Perovskite_deposition_thermal_annealing_atmosphere": "Air",
  "Perovskite_deposition_thermal_annealing_temperature": "70 °C; 150 °C",
  "Perovskite_deposition_thermal_annealing_time": "1 min; 15 min",
  "Perovskite_surface_treatment_material": "CH3O-PEABr",
  "Perovskite_surface_treatment_method": "Spin-coating",
  "Perovskite_surface_treatment_solution_concentration": "4 mg/mL",
  "Perovskite_surface_treatment_solvents_compound": "IPA",
  "Perovskite_surface_treatment_synthesis_atmosphere": "Air",
  "Perovskite_surface_treatment_synthesis_atmosphere_pressure": "1 atm",
  "Perovskite_surface_treatment_synthesis_atmosphere_relative_humidity": "Null",
  "Perovskite_surface_treatment_deposition_spin_coating_speed": "5000 rpm",
  "Perovskite_surface_treatment_deposition_spin_coating_time": "60 s",
  "Perovskite_surface_treatment_deposition_thermal_annealing_temperature": "Null",
  "Perovskite_surface_treatment_deposition_thermal_annealing_time": "Null",
  "HTL_thickness": "200 nm",
  "HTL_stack_sequence": "Spiro-OMeTAD",
  "HTL_additive_compound": "LiTFSI; 4-tert-butylpyridine (t-BP)",
  "HTL_additive_concentration": "520 mg/mL; Null",
  "HTL_deposition_method": "Spin-coating",
  "HTL_deposition_solution_concentration": "90 mg/mL",
  "HTL_deposition_solvents_compound": "Chlorobenzene",
  "HTL_deposition_synthesis_atmosphere": "Air",
  "HTL_deposition_synthesis_atmosphere_pressure": "1 atm",
  "HTL_deposition_synthesis_atmosphere_relative_humidity": "Null",
  "HTL_deposition_spin_coating_speed": "5000 rpm",
  "HTL_deposition_spin_coating_time": "30 s",
  "HTL_deposition_thermal_annealing_temperature": "Null",
  "HTL_deposition_thermal_annealing_time": "Null",
  "Backcontact_thickness": "80 nm",
  "Beckcontact_deposition_method": "Thermal evaporation",
  "Backcontact_deposition_atmosphere_pressure": "Null",
  "Encapsulation_method": "Null",
  "Encapsulation_atmosphere": "Null",
  "JV_measured_device_matching": "True",
  "JV_measured_reverse_scan_Voc": "1.001 V",
  "JV_measured_reverse_scan_Jsc": "0.1521 mA/cm2",
  "JV_measured_reverse_scan_FF": "79.52 %",
  "JV_measured_reverse_scan_PCE": "40.10 %",
  "JV_measured_forward_scan_Voc": "Null",
  "JV_measured_forward_scan_Jsc": "Null",
  "JV_measured_forward_scan_FF": "Null",
  "JV_measured_forward_scan_PCE": "Null",
  "JV_measured_light_spectra": "Warm-white 2700 K LED",
  "JV_measured_light_spectra_intensity": "0.3016 mW/cm2",
  "JV_measured_scan_speed": "Null",
  "JV_measured_scan_delay_time": "20 ms",
  "JV_certified_PCE": "Null",
  "Stabilized_measured_PCE": "Null",
  "Stabilized_certified_PCE": "Null",
  "Stability_test_device_matching": "True",
  "Stability_test_temperature": "70 °C",
  "Stability_test_atmosphere": "Nitrogen",
  "Stability_test_light_spectra": "Null",
  "Stability_test_light_intensity": "Null",
  "Stability_test_relative_humidity": "Null",
  "Stability_PCE_after_time": "72 hours",
  "Stability_PCE_after_time_value": "80 % of initial PCE"
}

File: dataset/2021-2025/10.1002_adma.202100770/Device_BestPCE_o3_10.1002_adma.202100770.json
{
  "Ref_DOI": "10.1002/adma.202100770",
  "Ref_journal": "Advanced Materials",
  "Ref_publication_year": "2021",
  "Ref_title": "40.1% Record Low-Light Solar-Cell Efficiency by Holistic Trap-Passivation using Micrometer-Thick Perovskite Film",
  "Cell_architecture": "NIP",
  "Cell_stack_sequence": "FTO/TiO2/Perovskite/CH3O-PEABr/Spiro-OMeTAD/Au",
  "Cell_area_measured": "0.08 cm^2",
  "ETL_thickness": "30 nm",
  "ETL_stack_sequence": "TiO2",
  "ETL_additive_compound": "Null",
  "ETL_additive_concentration": "Null",
  "ETL_deposition_method": "Chemical bath deposition",
  "ETL_deposition_solution_concentration": "0.2 M",
  "ETL_deposition_solvents_compound": "Water",
  "ETL_deposition_synthesis_atmosphere": "Air",
  "ETL_deposition_synthesis_atmosphere_pressure": "1 atm",
  "ETL_deposition_synthesis_atmosphere_relative_humidity": "Null",
  "ETL_deposition_spin_coating_speed": "Null",
  "ETL_deposition_spin_coating_time": "Null",
  "ETL_deposition_thermal_annealing_temperature": "200 °C",
  "ETL_deposition_thermal_annealing_time": "30 min",
  "Perovskite_dimension": "3D/2D",
  "Perovskite_thickness": "960 nm",
  "Perovskite_composition_long_form": "(FAPbI3)0.92(MAPbBr3)0.08 with 8 mol% GAI",
  "Perovskite_additive_compound": "GAI",
  "Perovskite_additive_concentration": "8 mol%",
  "Perovskite_bandgap": "Null",
  "Perovskite_deposition_method": "Two-step sequential spin-coating",
  "Perovskite_deposition_sequential_spin_coating": "True",
  "Perovskite_deposition_spin_coating_antisolvent": "Null",
  "Perovskite_deposition_reaction_solutions_compounds": "PbI2/PbBr2; FAI/MABr/MACl/GAI",
  "Perovskite_deposition_reaction_solutions_concentrations": "1.7 M (PbI2 with 8 mol% PbBr2); 102 mg FAI + 10.2 mg MABr + 10.2 mg MACl + 8 mol% GAI in 1 mL IPA",
  "Perovskite_deposition_final_solutions_concentration_before_deposition": "Null",
  "Perovskite_deposition_solvents_compound": "DMF;DMSO;IPA",
  "Perovskite_deposition_solvents_mixing_ratio": "DMF:DMSO=9:1;pure IPA",
  "Perovskite_deposition_synthesis_atmosphere": "Air",
  "Perovskite_deposition_synthesis_atmosphere_pressure": "1 atm",
  "Perovskite_deposition_synthesis_atmosphere_relative_humidity": "30-40 %",
  "Perovskite_deposition_spin_coating_speed": "1500 rpm;2000 rpm",
  "Perovskite_deposition_spin_coating_time": "30 s;30 s",
  "Perovskite_deposition_thermal_annealing_atmosphere": "Air",
  "Perovskite_deposition_thermal_annealing_temperature": "150 °C",
  "Perovskite_deposition_thermal_annealing_time": "15 min",
  "Perovskite_surface_treatment_material": "CH3O-PEABr",
  "Perovskite_surface_treatment_method": "Spin-coating",
  "Perovskite_surface_treatment_solution_concentration": "4 mg/mL",
  "Perovskite_surface_treatment_solvents_compound": "IPA",
  "Perovskite_surface_treatment_synthesis_atmosphere": "Air",
  "Perovskite_surface_treatment_synthesis_atmosphere_pressure": "1 atm",
  "Perovskite_surface_treatment_synthesis_atmosphere_relative_humidity": "Null",
  "Perovskite_surface_treatment_deposition_spin_coating_speed": "5000 rpm",
  "Perovskite_surface_treatment_deposition_spin_coating_time": "60 s",
  "Perovskite_surface_treatment_deposition_thermal_annealing_temperature": "Null",
  "Perovskite_surface_treatment_deposition_thermal_annealing_time": "Null",
  "HTL_thickness": "200 nm",
  "HTL_stack_sequence": "Spiro-OMeTAD",
  "HTL_additive_compound": "LiTFSI;tBP",
  "HTL_additive_concentration": "LiTFSI 520 mg/mL; tBP 36 μL",
  "HTL_deposition_method": "Spin-coating",
  "HTL_deposition_solution_concentration": "90 mg/mL",
  "HTL_deposition_solvents_compound": "Chlorobenzene",
  "HTL_deposition_synthesis_atmosphere": "Air",
  "HTL_deposition_synthesis_atmosphere_pressure": "1 atm",
  "HTL_deposition_synthesis_atmosphere_relative_humidity": "Null",
  "HTL_deposition_spin_coating_speed": "5000 rpm",
  "HTL_deposition_spin_coating_time": "30 s",
  "HTL_deposition_thermal_annealing_temperature": "Null",
  "HTL_deposition_thermal_annealing_time": "Null",
  "Backcontact_thickness": "100 nm",
  "Beckcontact_deposition_method": "Thermal evaporation",
  "Backcontact_deposition_atmosphere_pressure": "Null",
  "Encapsulation_method": "Null",
  "Encapsulation_atmosphere": "Null",
  "JV_measured_device_matching": "True",
  "JV_measured_reverse_scan_Voc": "1.001 V",
  "JV_measured_reverse_scan_Jsc": "0.1521 mA/cm2",
  "JV_measured_reverse_scan_FF": "79.52 %",
  "JV_measured_reverse_scan_PCE": "40.10 %",
  "JV_measured_forward_scan_Voc": "Null",
  "JV_measured_forward_scan_Jsc": "Null",
  "JV_measured_forward_scan_FF": "Null",
  "JV_measured_forward_scan_PCE": "Null",
  "JV_measured_light_spectra": "Warm-white 2700 K LED",
  "JV_measured_light_spectra_intensity": "301.6 μW/cm2",
  "JV_measured_scan_speed": "Null",
  "JV_measured_scan_delay_time": "20 ms",
  "JV_certified_PCE": "Null",
  "Stabilized_measured_PCE": "Null",
  "Stabilized_certified_PCE": "Null",
  "Stability_test_device_matching": "True",
  "Stability_test_temperature": "Null",
  "Stability_test_atmosphere": "Air",
  "Stability_test_light_spectra": "AM1.5G",
  "Stability_test_light_intensity": "1 sun",
  "Stability_test_relative_humidity": "30-35 %",
  "Stability_PCE_after_time": "600 s",
  "Stability_PCE_after_time_value": "97.8 %"
}

File: dataset/2021-2025/10.1002_adma.202100770/Device_BestPCE_o4_mini_10.1002_adma.202100770.json
{
  "Ref_DOI": "10.1002/adma.202100770",
  "Ref_journal": "Adv. Mater.",
  "Ref_publication_year": "2021",
  "Ref_title": "40.1% Record Low-Light Solar-Cell Efficiency by Holistic Trap-Passivation using Micrometer-Thick Perovskite Film",
  "Cell_architecture": "NIP",
  "Cell_stack_sequence": "FTO/TiO2/perovskite/spiro-OMeTAD/Au",
  "Cell_area_measured": "0.08 cm2",
  "ETL_thickness": "30 nm",
  "ETL_stack_sequence": "TiO2",
  "ETL_additive_compound": "Null",
  "ETL_additive_concentration": "Null",
  "ETL_deposition_method": "Immersion",
  "ETL_deposition_solution_concentration": "0.2 M",
  "ETL_deposition_solvents_compound": "Water",
  "ETL_deposition_synthesis_atmosphere": "Air",
  "ETL_deposition_synthesis_atmosphere_pressure": "1 atm",
  "ETL_deposition_synthesis_atmosphere_relative_humidity": "Null",
  "ETL_deposition_spin_coating_speed": "Null",
  "ETL_deposition_spin_coating_time": "Null",
  "ETL_deposition_thermal_annealing_temperature": "200 °C",
  "ETL_deposition_thermal_annealing_time": "30 min",
  "Perovskite_dimension": "3D/2D",
  "Perovskite_thickness": "960 nm",
  "Perovskite_composition_long_form": "(FAPbI3)0.92(MAPbBr3)0.08",
  "Perovskite_additive_compound": "Guanidinium iodide",
  "Perovskite_additive_concentration": "8 mol%",
  "Perovskite_bandgap": "Null",
  "Perovskite_deposition_method": "Spin-coating",
  "Perovskite_deposition_sequential_spin_coating": "True",
  "Perovskite_deposition_spin_coating_antisolvent": "Null",
  "Perovskite_deposition_reaction_solutions_compounds": "PbI2 and PbBr2; FAI, MABr, MACl",
  "Perovskite_deposition_reaction_solutions_concentrations": "1.7 M; 102 mg/mL, 10.2 mg/mL, 10.2 mg/mL",
  "Perovskite_deposition_final_solutions_concentration_before_deposition": "Null",
  "Perovskite_deposition_solvents_compound": "DMF; DMSO; IPA",
  "Perovskite_deposition_solvents_mixing_ratio": "9:1; Null",
  "Perovskite_deposition_synthesis_atmosphere": "Air",
  "Perovskite_deposition_synthesis_atmosphere_pressure": "1 atm",
  "Perovskite_deposition_synthesis_atmosphere_relative_humidity": "30-40%",
  "Perovskite_deposition_spin_coating_speed": "1500 rpm; 2000 rpm",
  "Perovskite_deposition_spin_coating_time": "30 s; 30 s",
  "Perovskite_deposition_thermal_annealing_atmosphere": "Air",
  "Perovskite_deposition_thermal_annealing_temperature": "70 °C; 150 °C",
  "Perovskite_deposition_thermal_annealing_time": "1 min; 15 min",
  "Perovskite_surface_treatment_material": "2-(4-methoxyphenyl)ethylamine hydrobromide",
  "Perovskite_surface_treatment_method": "Spin-coating",
  "Perovskite_surface_treatment_solution_concentration": "4 mg/mL",
  "Perovskite_surface_treatment_solvents_compound": "IPA",
  "Perovskite_surface_treatment_synthesis_atmosphere": "Air",
  "Perovskite_surface_treatment_synthesis_atmosphere_pressure": "1 atm",
  "Perovskite_surface_treatment_synthesis_atmosphere_relative_humidity": "Null",
  "Perovskite_surface_treatment_deposition_spin_coating_speed": "5000 rpm",
  "Perovskite_surface_treatment_deposition_spin_coating_time": "60 s",
  "Perovskite_surface_treatment_deposition_thermal_annealing_temperature": "Null",
  "Perovskite_surface_treatment_deposition_thermal_annealing_time": "Null",
  "HTL_thickness": "200 nm",
  "HTL_stack_sequence": "Spiro-OMeTAD",
  "HTL_additive_compound": "LiTFSI; 4-tert-butylpyridine",
  "HTL_additive_concentration": "520 mg/mL; Null",
  "HTL_deposition_method": "Spin-coating",
  "HTL_deposition_solution_concentration": "90 mg/mL",
  "HTL_deposition_solvents_compound": "Chlorobenzene",
  "HTL_deposition_synthesis_atmosphere": "Air",
  "HTL_deposition_synthesis_atmosphere_pressure": "1 atm",
  "HTL_deposition_synthesis_atmosphere_relative_humidity": "Null",
  "HTL_deposition_spin_coating_speed": "5000 rpm",
  "HTL_deposition_spin_coating_time": "30 s",
  "HTL_deposition_thermal_annealing_temperature": "Null",
  "HTL_deposition_thermal_annealing_time": "Null",
  "Backcontact_thickness": "80 nm",
  "Beckcontact_deposition_method": "Thermal evaporation",
  "Backcontact_deposition_atmosphere_pressure": "Null",
  "Encapsulation_method": "Null",
  "Encapsulation_atmosphere": "Null",
  "JV_measured_device_matching": "True",
  "JV_measured_reverse_scan_Voc": "1.001 V",
  "JV_measured_reverse_scan_Jsc": "0.1521 mA/cm2",
  "JV_measured_reverse_scan_FF": "79.52 %",
  "JV_measured_reverse_scan_PCE": "40.10 %",
  "JV_measured_forward_scan_Voc": "Null",
  "JV_measured_forward_scan_Jsc": "Null",
  "JV_measured_forward_scan_FF": "Null",
  "JV_measured_forward_scan_PCE": "Null",
  "JV_measured_light_spectra": "Warm-white LED 2700 K",
  "JV_measured_light_spectra_intensity": "0.3016 mW/cm2",
  "JV_measured_scan_speed": "1 V/s",
  "JV_measured_scan_delay_time": "20 ms",
  "JV_certified_PCE": "Null",
  "Stabilized_measured_PCE": "Null",
  "Stabilized_certified_PCE": "Null",
  "Stability_test_device_matching": "True",
  "Stability_test_temperature": "70 °C",
  "Stability_test_atmosphere": "N2",
  "Stability_test_light_spectra": "Dark",
  "Stability_test_light_intensity": "Null",
  "Stability_test_relative_humidity": "Null",
  "Stability_PCE_after_time": "72 hours",
  "Stability_PCE_after_time_value": "80 %"
}
