Repository: jiayijdong/PSCbench

# PSCbench


**PSCbench** is a novel benchmark for materials science research-level scientific
dataset curation sourced from published journals. The benchmark is designed to evaluate the complex classification capabilities,
strong domain knowledge, and advanced calculation skills of LLMs.

## Data


The PSCbench dataset is under dataset folder in json file format. Each file is list of dictionary and can be extracted using following scripts.
Each file stands for one published journal, which is fully elaborated in the paper. 

```
with open("./dataset/retroactive/{}.json".format(subject), encoding='utf-8') as json_file:
    problems=json.load(json_file)
```

File: dataset/2021-2025/10.1002_advs.202002718/Device_BestPCE_gpt4o_10.1002_advs.202002718.json
{
  "Ref_DOI": "10.1002/advs.202002718",
  "Ref_journal": "Advanced Science",
  "Ref_publication_year": "2021",
  "Ref_title": "Facile Fabrication of Self-Assembly Functionalized Polythiophene Hole Transporting Layer for High Performance Perovskite Solar Cells",
  "Cell_architecture": "PIN",
  "Cell_stack_sequence": "ITO/P3HT-COOH/MAPbI3/PCBM/PEI/Ag",
  "Cell_area_measured": "0.09 cm2",
  "ETL_thickness": "50 nm",
  "ETL_stack_sequence": "PCBM",
  "ETL_additive_compound": "Null",
  "ETL_additive_concentration": "Null",
  "ETL_deposition_method": "Spin-coating",
  "ETL_deposition_solution_concentration": "25 mg/mL",
  "ETL_deposition_solvents_compound": "Chlorobenzene",
  "ETL_deposition_synthesis_atmosphere": "Null",
  "ETL_deposition_synthesis_atmosphere_pressure": "Null",
  "ETL_deposition_synthesis_atmosphere_relative_humidity": "Null",
  "ETL_deposition_spin_coating_speed": "2000 rpm",
  "ETL_deposition_spin_coating_time": "30 s",
  "ETL_deposition_thermal_annealing_temperature": "Null",
  "ETL_deposition_thermal_annealing_time": "Null",
  "Perovskite_dimension": "3D",
  "Perovskite_thickness": "Null",
  "Perovskite_composition_long_form": "MAPbI3",
  "Perovskite_additive_compound": "DMSO",
  "Perovskite_additive_concentration": "2 moles",
  "Perovskite_bandgap": "Null",
  "Perovskite_deposition_method": "Spin-coating",
  "Perovskite_deposition_sequential_spin_coating": "False",
  "Perovskite_deposition_spin_coating_antisolvent": "Ether",
  "Perovskite_deposition_reaction_solutions_compounds": "MAI;PbI2",
  "Perovskite_deposition_reaction_solutions_concentrations": "Null",
  "Perovskite_deposition_final_solutions_concentration_before_deposition": "40 wt%",
  "Perovskite_deposition_solvents_compound": "DMSO",
  "Perovskite_deposition_solvents_mixing_ratio": "Null",
  "Perovskite_deposition_synthesis_atmosphere": "Null",
  "Perovskite_deposition_synthesis_atmosphere_pressure": "Null",
  "Perovskite_deposition_synthesis_atmosphere_relative_humidity": "Null",
  "Perovskite_deposition_spin_coating_speed": "4000 rpm",
  "Perovskite_deposition_spin_coating_time": "25 s",
  "Perovskite_deposition_thermal_annealing_atmosphere": "Null",
  "Perovskite_deposition_thermal_annealing_temperature": "65/100 °C",
  "Perovskite_deposition_thermal_annealing_time": "4 min;1 h",
  "Perovskite_surface_treatment_material": "Null",
  "Perovskite_surface_treatment_method": "Null",
  "Perovskite_surface_treatment_solution_concentration": "Null",
  "Perovskite_surface_treatment_solvents_compound": "Null",
  "Perovskite_surface_treatment_synthesis_atmosphere": "Null",
  "Perovskite_surface_treatment_synthesis_atmosphere_pressure": "Null",
  "Perovskite_surface_treatment_synthesis_atmosphere_relative_humidity": "Null",
  "Perovskite_surface_treatment_deposition_spin_coating_speed": "Null",
  "Perovskite_surface_treatment_deposition_spin_coating_time": "Null",
  "Perovskite_surface_treatment_deposition_thermal_annealing_temperature": "Null",
  "Perovskite_surface_treatment_deposition_thermal_annealing_time": "Null",
  "HTL_thickness": "Null",
  "HTL_stack_sequence": "P3HT-COOH",
  "HTL_additive_compound": "Null",
  "HTL_additive_concentration": "Null",
  "HTL_deposition_method": "Self-assembly",
  "HTL_deposition_solution_concentration": "0.1 mg/mL",
  "HTL_deposition_solvents_compound": "DMF",
  "HTL_deposition_synthesis_atmosphere": "Null",
  "HTL_deposition_synthesis_atmosphere_pressure": "Null",
  "HTL_deposition_synthesis_atmosphere_relative_humidity": "Null",
  "HTL_deposition_spin_coating_speed": "Null",
  "HTL_deposition_spin_coating_time": "Null",
  "HTL_deposition_thermal_annealing_temperature": "Null",
  "HTL_deposition_thermal_annealing_time": "Null",
  "Backcontact_thickness": "100 nm",
  "Beckcontact_deposition_method": "Thermal evaporation",
  "Backcontact_deposition_atmosphere_pressure": "Null",
  "Encapsulation_method": "Null",
  "Encapsulation_atmosphere": "Null",
  "JV_measured_device_matching": "True",
  "JV_measured_reverse_scan_Voc": "1.09 V",
  "JV_measured_reverse_scan_Jsc": "22.07 mA/cm2",
  "JV_measured_reverse_scan_FF": "0.81 %",
  "JV_measured_reverse_scan_PCE": "19.21 %",
  "JV_measured_forward_scan_Voc": "Null",
  "JV_measured_forward_scan_Jsc": "Null",
  "JV_measured_forward_scan_FF": "Null",
  "JV_measured_forward_scan_PCE": "Null",
  "JV_measured_light_spectra": "AM1.5G",
  "JV_measured_light_spectra_intensity": "100 mW/cm2",
  "JV_measured_scan_speed": "Null",
  "JV_measured_scan_delay_time": "10 ms",
  "JV_certified_PCE": "Null",
  "Stabilized_measured_PCE": "Null",
  "Stabilized_certified_PCE": "Null",
  "Stability_test_device_matching": "True",
  "Stability_test_temperature": "Null",
  "Stability_test_atmosphere": "Null",
  "Stability_test_light_spectra": "AM1.5G",
  "Stability_test_light_intensity": "1 sun",
  "Stability_test_relative_humidity": "30 %",
  "Stability_PCE_after_time": "4300 hours",
  "Stability_PCE_after_time_value": "80 %"
}

File: dataset/2021-2025/10.1002_advs.202002718/Device_BestPCE_gpt4o_mini_10.1002_advs.202002718.json
{
  "Ref_DOI": "10.1002/advs.202002718",
  "Ref_journal": "Advanced Science",
  "Ref_publication_year": "2021",
  "Ref_title": "Facile Fabrication of Self-Assembly Functionalized Polythiophene Hole Transporting Layer for High Performance Perovskite Solar Cells",
  "Cell_architecture": "PIN",
  "Cell_stack_sequence": "HTL/Perovskite/ETL",
  "Cell_area_measured": "0.09 cm²",
  "ETL_thickness": "Null",
  "ETL_stack_sequence": "Null",
  "ETL_additive_compound": "Null",
  "ETL_additive_concentration": "Null",
  "ETL_deposition_method": "Null",
  "ETL_deposition_solution_concentration": "Null",
  "ETL_deposition_solvents_compound": "Null",
  "ETL_deposition_synthesis_atmosphere": "Null",
  "ETL_deposition_synthesis_atmosphere_pressure": "Null",
  "ETL_deposition_synthesis_atmosphere_relative_humidity": "Null",
  "ETL_deposition_spin_coating_speed": "Null",
  "ETL_deposition_spin_coating_time": "Null",
  "ETL_deposition_thermal_annealing_temperature": "Null",
  "ETL_deposition_thermal_annealing_time": "Null",
  "Perovskite_dimension": "3D",
  "Perovskite_thickness": "Null",
  "Perovskite_composition_long_form": "MAPbI3",
  "Perovskite_additive_compound": "Null",
  "Perovskite_additive_concentration": "Null",
  "Perovskite_bandgap": "Null",
  "Perovskite_deposition_method": "Spin-coating",
  "Perovskite_deposition_sequential_spin_coating": "False",
  "Perovskite_deposition_spin_coating_antisolvent": "Null",
  "Perovskite_deposition_reaction_solutions_compounds": "MAI;PbI2",
  "Perovskite_deposition_reaction_solutions_concentrations": "Null",
  "Perovskite_deposition_final_solutions_concentration_before_deposition": "Null",
  "Perovskite_deposition_solvents_compound": "DMSO",
  "Perovskite_deposition_solvents_mixing_ratio": "Null",
  "Perovskite_deposition_synthesis_atmosphere": "Nitrogen",
  "Perovskite_deposition_synthesis_atmosphere_pressure": "1 atm",
  "Perovskite_deposition_synthesis_atmosphere_relative_humidity": "Null",
  "Perovskite_deposition_spin_coating_speed": "4000 rpm",
  "Perovskite_deposition_spin_coating_time": "25 s",
  "Perovskite_deposition_thermal_annealing_atmosphere": "Air",
  "Perovskite_deposition_thermal_annealing_temperature": "Null",
  "Perovskite_deposition_thermal_annealing_time": "Null",
  "Perovskite_surface_treatment_material": "Null",
  "Perovskite_surface_treatment_method": "Null",
  "Perovskite_surface_treatment_solution_concentration": "Null",
  "Perovskite_surface_treatment_solvents_compound": "Null",
  "Perovskite_surface_treatment_synthesis_atmosphere": "Null",
  "Perovskite_surface_treatment_synthesis_atmosphere_pressure": "Null",
  "Perovskite_surface_treatment_synthesis_atmosphere_relative_humidity": "Null",
  "Perovskite_surface_treatment_deposition_spin_coating_speed": "Null",
  "Perovskite_surface_treatment_deposition_spin_coating_time": "Null",
  "Perovskite_surface_treatment_deposition_thermal_annealing_temperature": "Null",
  "Perovskite_surface_treatment_deposition_thermal_annealing_time": "Null",
  "HTL_thickness": "Null",
  "HTL_stack_sequence": "Null",
  "HTL_additive_compound": "Null",
  "HTL_additive_concentration": "Null",
  "HTL_deposition_method": "Null",
  "HTL_deposition_solution_concentration": "Null",
  "HTL_deposition_solvents_compound": "Null",
  "HTL_deposition_synthesis_atmosphere": "Null",
  "HTL_deposition_synthesis_atmosphere_pressure": "Null",
  "HTL_deposition_synthesis_atmosphere_relative_humidity": "Null",
  "HTL_deposition_spin_coating_speed": "Null",
  "HTL_deposition_spin_coating_time": "Null",
  "HTL_deposition_thermal_annealing_temperature": "Null",
  "HTL_deposition_thermal_annealing_time": "Null",
  "Backcontact_thickness": "Null",
  "Beckcontact_deposition_method": "Thermal evaporation",
  "Backcontact_deposition_atmosphere_pressure": "Null",
  "Encapsulation_method": "Null",
  "Encapsulation_atmosphere": "Null",
  "JV_measured_device_matching": "True",
  "JV_measured_reverse_scan_Voc": "1.09 V",
  "JV_measured_reverse_scan_Jsc": "22.07 mA/cm²",
  "JV_measured_reverse_scan_FF": "81 %",
  "JV_measured_reverse_scan_PCE": "19.21 %",
  "JV_measured_forward_scan_Voc": "Null",
  "JV_measured_forward_scan_Jsc": "Null",
  "JV_measured_forward_scan_FF": "Null",
  "JV_measured_forward_scan_PCE": "Null",
  "JV_measured_light_spectra": "AM1.5G",
  "JV_measured_light_spectra_intensity": "1 sun",
  "JV_measured_scan_speed": "Null",
  "JV_measured_scan_delay_time": "Null",
  "JV_certified_PCE": "Null",
  "Stabilized_measured_PCE": "Null",
  "Stabilized_certified_PCE": "Null",
  "Stability_test_device_matching": "True",
  "Stability_test_temperature": "Null",
  "Stability_test_atmosphere": "Null",
  "Stability_test_light_spectra": "Null",
  "Stability_test_light_intensity": "Null",
  "Stability_test_relative_humidity": "30 %",
  "Stability_PCE_after_time": "4300 hours",
  "Stability_PCE_after_time_value": "80 %"
}

File: dataset/2021-2025/10.1002_advs.202002718/Device_BestPCE_gpt4o_mini_zero_shot_10.1002_advs.202002718.json
{
  "Ref_DOI": "10.1002/advs.202002718",
  "Ref_journal": "Advanced Science",
  "Ref_publication_year": "2021",
  "Ref_title": "Facile Fabrication of Self-Assembly Functionalized Polythiophene Hole Transporting Layer for High Performance Perovskite Solar Cells",
  "Cell_architecture": "p-i-n",
  "Cell_stack_sequence": "HTL/Perovskite/ETL/Backcontact",
  "Cell_area_measured": "Null",
  "ETL_thickness": "Null",
  "ETL_stack_sequence": "Null",
  "ETL_additive_compound": "Null",
  "ETL_additive_concentration": "Null",
  "ETL_deposition_method": "Null",
  "ETL_deposition_solution_concentration": "Null",
  "ETL_deposition_solvents_compound": "Null",
  "ETL_deposition_synthesis_atmosphere": "Null",
  "ETL_deposition_synthesis_atmosphere_pressure": "Null",
  "ETL_deposition_synthesis_atmosphere_relative_humidity": "Null",
  "ETL_deposition_spin_coating_speed": "Null",
  "ETL_deposition_spin_coating_time": "Null",
  "ETL_deposition_thermal_annealing_temperature": "Null",
  "ETL_deposition_thermal_annealing_time": "Null",
  "Perovskite_dimension": "Null",
  "Perovskite_thickness": "Null",
  "Perovskite_composition_long_form": "MAPbI3",
  "Perovskite_additive_compound": "DMSO",
  "Perovskite_additive_concentration": "Null",
  "Perovskite_bandgap": "Null",
  "Perovskite_deposition_method": "Spin coating",
  "Perovskite_deposition_sequential_spin_coating": "Null",
  "Perovskite_deposition_spin_coating_antisolvent": "Null",
  "Perovskite_deposition_reaction_solutions_compounds": "MAI, PbI2",
  "Perovskite_deposition_reaction_solutions_concentrations": "1:1 molar ratio",
  "Perovskite_deposition_final_solutions_concentration_before_deposition": "Null",
  "Perovskite_deposition_solvents_compound": "DMSO",
  "Perovskite_deposition_solvents_mixing_ratio": "Null",
  "Perovskite_deposition_synthesis_atmosphere": "Null",
  "Perovskite_deposition_synthesis_atmosphere_pressure": "Null",
  "Perovskite_deposition_synthesis_atmosphere_relative_humidity": "Null",
  "Perovskite_deposition_spin_coating_speed": "4000 rpm",
  "Perovskite_deposition_spin_coating_time": "25 s",
  "Perovskite_deposition_thermal_annealing_atmosphere": "Null",
  "Perovskite_deposition_thermal_annealing_temperature": "65/100 °C",
  "Perovskite_deposition_thermal_annealing_time": "4 min and 1 h",
  "Perovskite_surface_treatment_material": "Null",
  "Perovskite_surface_treatment_method": "Null",
  "Perovskite_surface_treatment_solution_concentration": "Null",
  "Perovskite_surface_treatment_solvents_compound": "Null",
  "Perovskite_surface_treatment_synthesis_atmosphere": "Null",
  "Perovskite_surface_treatment_synthesis_atmosphere_pressure": "Null",
  "Perovskite_surface_treatment_synthesis_atmosphere_relative_humidity": "Null",
  "Perovskite_surface_treatment_deposition_spin_coating_speed": "Null",
  "Perovskite_surface_treatment_deposition_spin_coating_time": "Null",
  "Perovskite_surface_treatment_deposition_thermal_annealing_temperature": "Null",
  "Perovskite_surface_treatment_deposition_thermal_annealing_time": "Null",
  "HTL_thickness": "Null",
  "HTL_stack_sequence": "Null",
  "HTL_additive_compound": "Null",
  "HTL_additive_concentration": "Null",
  "HTL_deposition_method": "Self-assembly",
  "HTL_deposition_solution_concentration": "Null",
  "HTL_deposition_solvents_compound": "Null",
  "HTL_deposition_synthesis_atmosphere": "Null",
  "HTL_deposition_synthesis_atmosphere_pressure": "Null",
  "HTL_deposition_synthesis_atmosphere_relative_humidity": "Null",
  "HTL_deposition_spin_coating_speed": "Null",
  "HTL_deposition_spin_coating_time": "Null",
  "HTL_deposition_thermal_annealing_temperature": "Null",
  "HTL_deposition_thermal_annealing_time": "Null",
  "Backcontact_thickness": "Null",
  "Beckcontact_deposition_method": "Thermal evaporation",
  "Backcontact_deposition_atmosphere_pressure": "Null",
  "Encapsulation_method": "Null",
  "Encapsulation_atmosphere": "Null",
  "JV_measured_device_matching": "Null",
  "JV_measured_reverse_scan_Voc": "1.10 V",
  "JV_measured_reverse_scan_Jsc": "22.83 mA/cm2",
  "JV_measured_reverse_scan_FF": "Null",
  "JV_measured_reverse_scan_PCE": "19.21 ± 0.66%",
  "JV_measured_forward_scan_Voc": "Null",
  "JV_measured_forward_scan_Jsc": "Null",
  "JV_measured_forward_scan_FF": "Null",
  "JV_measured_forward_scan_PCE": "Null",
  "JV_measured_light_spectra": "Null",
  "JV_measured_light_spectra_intensity": "Null",
  "JV_measured_scan_speed": "Null",
  "JV_measured_scan_delay_time": "Null",
  "JV_certified_PCE": "Null",
  "Stabilized_measured_PCE": "Null",
  "Stabilized_certified_PCE": "Null",
  "Stability_test_device_matching": "Null",
  "Stability_test_temperature": "Null",
  "Stability_test_atmosphere": "Null",
  "Stability_test_light_spectra": "Null",
  "Stability_test_light_intensity": "Null",
  "Stability_test_relative_humidity": "30%",
  "Stability_PCE_after_time": "T80",
  "Stability_PCE_after_time_value": "4300 h"
}

File: dataset/2021-2025/10.1002_advs.202002718/Device_BestPCE_grok_10.1002_advs.202002718.json
{
  "Ref_DOI": "10.1002/advs.202002718",
  "Ref_journal": "Advanced Science",
  "Ref_publication_year": "2021",
  "Ref_title": "Facile Fabrication of Self-Assembly Functionalized Polythiophene Hole Transporting Layer for High Performance Perovskite Solar Cells",
  "Cell_architecture": "PIN",
  "Cell_stack_sequence": "ITO/P3HT-COOH/MAPbI3/PCBM/PEI/Ag",
  "Cell_area_measured": "0.09 cm2",
  "ETL_thickness": "50 nm",
  "ETL_stack_sequence": "PCBM/PEI",
  "ETL_additive_compound": "Null",
  "ETL_additive_concentration": "Null",
  "ETL_deposition_method": "Spin-coating/Spin-coating",
  "ETL_deposition_solution_concentration": "25 mg/mL/0.1 mg/mL",
  "ETL_deposition_solvents_compound": "Chlorobenzene/Methanol",
  "ETL_deposition_synthesis_atmosphere": "Null",
  "ETL_deposition_synthesis_atmosphere_pressure": "Null",
  "ETL_deposition_synthesis_atmosphere_relative_humidity": "Null",
  "ETL_deposition_spin_coating_speed": "2000 rpm/4000 rpm",
  "ETL_deposition_spin_coating_time": "30 s/30 s",
  "ETL_deposition_thermal_annealing_temperature": "Null/Null",
  "ETL_deposition_thermal_annealing_time": "Null/Null",
  "Perovskite_dimension": "3D",
  "Perovskite_thickness": "Null",
  "Perovskite_composition_long_form": "MAPbI3",
  "Perovskite_additive_compound": "DMSO",
  "Perovskite_additive_concentration": "2 M",
  "Perovskite_bandgap": "1.58 eV",
  "Perovskite_deposition_method": "Spin-coating",
  "Perovskite_deposition_sequential_spin_coating": "False",
  "Perovskite_deposition_spin_coating_antisolvent": "Ether",
  "Perovskite_deposition_reaction_solutions_compounds": "MAI;PbI2",
  "Perovskite_deposition_reaction_solutions_concentrations": "Null;Null",
  "Perovskite_deposition_final_solutions_concentration_before_deposition": "40 wt%",
  "Perovskite_deposition_solvents_compound": "Null",
  "Perovskite_deposition_solvents_mixing_ratio": "Null",
  "Perovskite_deposition_synthesis_atmosphere": "Null",
  "Perovskite_deposition_synthesis_atmosphere_pressure": "Null",
  "Perovskite_deposition_synthesis_atmosphere_relative_humidity": "Null",
  "Perovskite_deposition_spin_coating_speed": "4000 rpm",
  "Perovskite_deposition_spin_coating_time": "25 s",
  "Perovskite_deposition_thermal_annealing_atmosphere": "Null",
  "Perovskite_deposition_thermal_annealing_temperature": "65 °C;100 °C",
  "Perovskite_deposition_thermal_annealing_time": "4 min;60 min",
  "Perovskite_surface_treatment_material": "Null",
  "Perovskite_surface_treatment_method": "Null",
  "Perovskite_surface_treatment_solution_concentration": "Null",
  "Perovskite_surface_treatment_solvents_compound": "Null",
  "Perovskite_surface_treatment_synthesis_atmosphere": "Null",
  "Perovskite_surface_treatment_synthesis_atmosphere_pressure": "Null",
  "Perovskite_surface_treatment_synthesis_atmosphere_relative_humidity": "Null",
  "Perovskite_surface_treatment_deposition_spin_coating_speed": "Null",
  "Perovskite_surface_treatment_deposition_spin_coating_time": "Null",
  "Perovskite_surface_treatment_deposition_thermal_annealing_temperature": "Null",
  "Perovskite_surface_treatment_deposition_thermal_annealing_time": "Null",
  "HTL_thickness": "1.0 nm",
  "HTL_stack_sequence": "P3HT-COOH",
  "HTL_additive_compound": "Null",
  "HTL_additive_concentration": "Null",
  "HTL_deposition_method": "Self-assembly",
  "HTL_deposition_solution_concentration": "0.1 mg/mL",
  "HTL_deposition_solvents_compound": "DMF",
  "HTL_deposition_synthesis_atmosphere": "Null",
  "HTL_deposition_synthesis_atmosphere_pressure": "Null",
  "HTL_deposition_synthesis_atmosphere_relative_humidity": "Null",
  "HTL_deposition_spin_coating_speed": "Null",
  "HTL_deposition_spin_coating_time": "Null",
  "HTL_deposition_thermal_annealing_temperature": "Null",
  "HTL_deposition_thermal_annealing_time": "Null",
  "Backcontact_thickness": "100 nm",
  "Beckcontact_deposition_method": "Thermal evaporation",
  "Backcontact_deposition_atmosphere_pressure": "Null",
  "Encapsulation_method": "Null",
  "Encapsulation_atmosphere": "Null",
  "JV_measured_device_matching": "True",
  "JV_measured_reverse_scan_Voc": "1.09 V",
  "JV_measured_reverse_scan_Jsc": "22.07 mA/cm2",
  "JV_measured_reverse_scan_FF": "81 %",
  "JV_measured_reverse_scan_PCE": "19.21 %",
  "JV_measured_forward_scan_Voc": "Null",
  "JV_measured_forward_scan_Jsc": "Null",
  "JV_measured_forward_scan_FF": "Null",
  "JV_measured_forward_scan_PCE": "Null",
  "JV_measured_light_spectra": "AM1.5G",
  "JV_measured_light_spectra_intensity": "100 mW/cm2",
  "JV_measured_scan_speed": "Null",
  "JV_measured_scan_delay_time": "10 ms",
  "JV_certified_PCE": "Null",
  "Stabilized_measured_PCE": "Null",
  "Stabilized_certified_PCE": "Null",
  "Stability_test_device_matching": "True",
  "Stability_test_temperature": "Null",
  "Stability_test_atmosphere": "Null",
  "Stability_test_light_spectra": "Null",
  "Stability_test_light_intensity": "Null",
  "Stability_test_relative_humidity": "30 %",
  "Stability_PCE_after_time": "4300 hours",
  "Stability_PCE_after_time_value": "80 % of initial PCE"
}

File: dataset/2021-2025/10.1002_advs.202002718/Device_BestPCE_o3_10.1002_advs.202002718.json
{
  "Ref_DOI": "10.1002/advs.202002718",
  "Ref_journal": "Advanced Science",
  "Ref_publication_year": "2021",
  "Ref_title": "Facile Fabrication of Self-Assembly Functionalized Polythiophene Hole Transporting Layer for High Performance Perovskite Solar Cells",
  "Cell_architecture": "PIN",
  "Cell_stack_sequence": "ITO/P3HT-COOH/MAPbI3/PCBM/PEI/Ag",
  "Cell_area_measured": "0.09 cm2",
  "ETL_thickness": "50 nm",
  "ETL_stack_sequence": "PCBM/PEI",
  "ETL_additive_compound": "Null",
  "ETL_additive_concentration": "Null",
  "ETL_deposition_method": "Spin-coating/Spin-coating",
  "ETL_deposition_solution_concentration": "25 mg/mL/0.1 mg/mL",
  "ETL_deposition_solvents_compound": "Chlorobenzene/Methanol",
  "ETL_deposition_synthesis_atmosphere": "Air",
  "ETL_deposition_synthesis_atmosphere_pressure": "1 atm",
  "ETL_deposition_synthesis_atmosphere_relative_humidity": "Null",
  "ETL_deposition_spin_coating_speed": "2000 rpm/4000 rpm",
  "ETL_deposition_spin_coating_time": "30 s/30 s",
  "ETL_deposition_thermal_annealing_temperature": "Null",
  "ETL_deposition_thermal_annealing_time": "Null",
  "Perovskite_dimension": "3D",
  "Perovskite_thickness": "Null",
  "Perovskite_composition_long_form": "CH3NH3PbI3",
  "Perovskite_additive_compound": "DMSO",
  "Perovskite_additive_concentration": "2 mol (relative to PbI2)",
  "Perovskite_bandgap": "1.58 eV",
  "Perovskite_deposition_method": "Spin-coating",
  "Perovskite_deposition_sequential_spin_coating": "False",
  "Perovskite_deposition_spin_coating_antisolvent": "Diethyl ether",
  "Perovskite_deposition_reaction_solutions_compounds": "MAI;PbI2",
  "Perovskite_deposition_reaction_solutions_concentrations": "40 wt% total;1:1 molar ratio",
  "Perovskite_deposition_final_solutions_concentration_before_deposition": "Null",
  "Perovskite_deposition_solvents_compound": "DMF",
  "Perovskite_deposition_solvents_mixing_ratio": "Null",
  "Perovskite_deposition_synthesis_atmosphere": "Air",
  "Perovskite_deposition_synthesis_atmosphere_pressure": "1 atm",
  "Perovskite_deposition_synthesis_atmosphere_relative_humidity": "Null",
  "Perovskite_deposition_spin_coating_speed": "4000 rpm",
  "Perovskite_deposition_spin_coating_time": "25 s",
  "Perovskite_deposition_thermal_annealing_atmosphere": "Air",
  "Perovskite_deposition_thermal_annealing_temperature": "65 °C;100 °C",
  "Perovskite_deposition_thermal_annealing_time": "4 min;60 min",
  "Perovskite_surface_treatment_material": "Null",
  "Perovskite_surface_treatment_method": "Null",
  "Perovskite_surface_treatment_solution_concentration": "Null",
  "Perovskite_surface_treatment_solvents_compound": "Null",
  "Perovskite_surface_treatment_synthesis_atmosphere": "Null",
  "Perovskite_surface_treatment_synthesis_atmosphere_pressure": "Null",
  "Perovskite_surface_treatment_synthesis_atmosphere_relative_humidity": "Null",
  "Perovskite_surface_treatment_deposition_spin_coating_speed": "Null",
  "Perovskite_surface_treatment_deposition_spin_coating_time": "Null",
  "Perovskite_surface_treatment_deposition_thermal_annealing_temperature": "Null",
  "Perovskite_surface_treatment_deposition_thermal_annealing_time": "Null",
  "HTL_thickness": "1.0 nm",
  "HTL_stack_sequence": "P3HT-COOH",
  "HTL_additive_compound": "Null",
  "HTL_additive_concentration": "Null",
  "HTL_deposition_method": "Self-assembly (dipping)",
  "HTL_deposition_solution_concentration": "0.1 mg/mL",
  "HTL_deposition_solvents_compound": "DMF",
  "HTL_deposition_synthesis_atmosphere": "Air",
  "HTL_deposition_synthesis_atmosphere_pressure": "1 atm",
  "HTL_deposition_synthesis_atmosphere_relative_humidity": "Null",
  "HTL_deposition_spin_coating_speed": "Null",
  "HTL_deposition_spin_coating_time": "Null",
  "HTL_deposition_thermal_annealing_temperature": "Null",
  "HTL_deposition_thermal_annealing_time": "Null",
  "Backcontact_thickness": "100 nm",
  "Beckcontact_deposition_method": "Thermal evaporation",
  "Backcontact_deposition_atmosphere_pressure": "Null",
  "Encapsulation_method": "Null",
  "Encapsulation_atmosphere": "Null",
  "JV_measured_device_matching": "True",
  "JV_measured_reverse_scan_Voc": "1.09 V",
  "JV_measured_reverse_scan_Jsc": "22.07 mA/cm2",
  "JV_measured_reverse_scan_FF": "81 %",
  "JV_measured_reverse_scan_PCE": "19.21 %",
  "JV_measured_forward_scan_Voc": "Null",
  "JV_measured_forward_scan_Jsc": "Null",
  "JV_measured_forward_scan_FF": "Null",
  "JV_measured_forward_scan_PCE": "Null",
  "JV_measured_light_spectra": "AM1.5G",
  "JV_measured_light_spectra_intensity": "100 mW/cm2",
  "JV_measured_scan_speed": "Null",
  "JV_measured_scan_delay_time": "10 ms",
  "JV_certified_PCE": "Null",
  "Stabilized_measured_PCE": "Null",
  "Stabilized_certified_PCE": "Null",
  "Stability_test_device_matching": "True",
  "Stability_test_temperature": "25 °C",
  "Stability_test_atmosphere": "Air",
  "Stability_test_light_spectra": "Null",
  "Stability_test_light_intensity": "Null",
  "Stability_test_relative_humidity": "30 %",
  "Stability_PCE_after_time": "4300 h",
  "Stability_PCE_after_time_value": "80 %"
}

File: dataset/2021-2025/10.1002_advs.202002718/Device_BestPCE_o4_mini_10.1002_advs.202002718.json
{
  "Ref_DOI": "10.1002/advs.202002718",
  "Ref_journal": "Advanced Science",
  "Ref_publication_year": "2021",
  "Ref_title": "Facile fabrication of self‐assembly functionalized polythiophene hole transporting layer for high performance perovskite solar cells",
  "Cell_architecture": "PIN",
  "Cell_stack_sequence": "ITO/P3HT-COOH (SA)/MAPbI3/PCBM/PEI/Ag",
  "Cell_area_measured": "0.09 cm2",
  "ETL_thickness": "Null",
  "ETL_stack_sequence": "Null",
  "ETL_additive_compound": "Null",
  "ETL_additive_concentration": "Null",
  "ETL_deposition_method": "Null",
  "ETL_deposition_solution_concentration": "Null",
  "ETL_deposition_solvents_compound": "Null",
  "ETL_deposition_synthesis_atmosphere": "Null",
  "ETL_deposition_synthesis_atmosphere_pressure": "Null",
  "ETL_deposition_synthesis_atmosphere_relative_humidity": "Null",
  "ETL_deposition_spin_coating_speed": "Null",
  "ETL_deposition_spin_coating_time": "Null",
  "ETL_deposition_thermal_annealing_temperature": "Null",
  "ETL_deposition_thermal_annealing_time": "Null",
  "Perovskite_dimension": "3D",
  "Perovskite_thickness": "Null",
  "Perovskite_composition_long_form": "MAPbI3",
  "Perovskite_additive_compound": "DMSO",
  "Perovskite_additive_concentration": "Null",
  "Perovskite_bandgap": "1.58 eV",
  "Perovskite_deposition_method": "Spin-coating",
  "Perovskite_deposition_sequential_spin_coating": "False",
  "Perovskite_deposition_spin_coating_antisolvent": "Null",
  "Perovskite_deposition_reaction_solutions_compounds": "MAI;PbI2",
  "Perovskite_deposition_reaction_solutions_concentrations": "1:1 mol;40 wt%",
  "Perovskite_deposition_final_solutions_concentration_before_deposition": "Null",
  "Perovskite_deposition_solvents_compound": "DMF",
  "Perovskite_deposition_solvents_mixing_ratio": "Null",
  "Perovskite_deposition_synthesis_atmosphere": "Null",
  "Perovskite_deposition_synthesis_atmosphere_pressure": "Null",
  "Perovskite_deposition_synthesis_atmosphere_relative_humidity": "Null",
  "Perovskite_deposition_spin_coating_speed": "4000 rpm",
  "Perovskite_deposition_spin_coating_time": "25 s",
  "Perovskite_deposition_thermal_annealing_atmosphere": "Air",
  "Perovskite_deposition_thermal_annealing_temperature": "65 °C;100 °C",
  "Perovskite_deposition_thermal_annealing_time": "4 min;60 min",
  "Perovskite_surface_treatment_material": "Null",
  "Perovskite_surface_treatment_method": "Null",
  "Perovskite_surface_treatment_solution_concentration": "Null",
  "Perovskite_surface_treatment_solvents_compound": "Null",
  "Perovskite_surface_treatment_synthesis_atmosphere": "Null",
  "Perovskite_surface_treatment_synthesis_atmosphere_pressure": "Null",
  "Perovskite_surface_treatment_synthesis_atmosphere_relative_humidity": "Null",
  "Perovskite_surface_treatment_deposition_spin_coating_speed": "Null",
  "Perovskite_surface_treatment_deposition_spin_coating_time": "Null",
  "Perovskite_surface_treatment_deposition_thermal_annealing_temperature": "Null",
  "Perovskite_surface_treatment_deposition_thermal_annealing_time": "Null",
  "HTL_thickness": "1.0 nm",
  "HTL_stack_sequence": "P3HT-COOH (SA)",
  "HTL_additive_compound": "Null",
  "HTL_additive_concentration": "Null",
  "HTL_deposition_method": "Self-assembly",
  "HTL_deposition_solution_concentration": "0.1 mg/mL",
  "HTL_deposition_solvents_compound": "DMF",
  "HTL_deposition_synthesis_atmosphere": "Air",
  "HTL_deposition_synthesis_atmosphere_pressure": "1 atm",
  "HTL_deposition_synthesis_atmosphere_relative_humidity": "Null",
  "HTL_deposition_spin_coating_speed": "Null",
  "HTL_deposition_spin_coating_time": "Null",
  "HTL_deposition_thermal_annealing_temperature": "Null",
  "HTL_deposition_thermal_annealing_time": "Null",
  "Backcontact_thickness": "100 nm",
  "Beckcontact_deposition_method": "Thermal evaporation",
  "Backcontact_deposition_atmosphere_pressure": "Null",
  "Encapsulation_method": "Null",
  "Encapsulation_atmosphere": "Null",
  "JV_measured_device_matching": "True",
  "JV_measured_reverse_scan_Voc": "1.09 V",
  "JV_measured_reverse_scan_Jsc": "22.07 mA/cm2",
  "JV_measured_reverse_scan_FF": "81%",
  "JV_measured_reverse_scan_PCE": "19.21%",
  "JV_measured_forward_scan_Voc": "Null",
  "JV_measured_forward_scan_Jsc": "Null",
  "JV_measured_forward_scan_FF": "Null",
  "JV_measured_forward_scan_PCE": "Null",
  "JV_measured_light_spectra": "AM1.5G",
  "JV_measured_light_spectra_intensity": "100 mW/cm2",
  "JV_measured_scan_speed": "Null",
  "JV_measured_scan_delay_time": "10 ms",
  "JV_certified_PCE": "Null",
  "Stabilized_measured_PCE": "Null",
  "Stabilized_certified_PCE": "Null",
  "Stability_test_device_matching": "True",
  "Stability_test_temperature": "Null",
  "Stability_test_atmosphere": "Air",
  "Stability_test_light_spectra": "Dark",
  "Stability_test_light_intensity": "Null",
  "Stability_test_relative_humidity": "30%",
  "Stability_PCE_after_time": "4300 hours",
  "Stability_PCE_after_time_value": "80%"
}

File: dataset/2021-2025/10.1002_advs.202002860/Device_BestPCE_10.1002_advs.202002860.json
{
    "Ref_DOI": "10.1002/advs.202002860",
    "Ref_journal": "Advanced Science",
    "Ref_publication_year": "2021",
    "Ref_title": "Antisolvent - and Annealing -Free Deposition for Highly Stable Efficient Perovskite Solar Cells via Modified ZnO",
    "Cell_architecture": "NIP",
    "Cell_stack_sequence": "glass/ITO/E-ZnO/MAPbI3/spiro-OMeTAD/Au",
    "Cell_area_measured": "0.09 cm2",
    "ETL_thickness": "45 nm",
    "ETL_stack_sequence": "E-ZnO",
    "ETL_additive_compound": "EDTA",
    "ETL_additive_concentration": "1 mg/mL",
    "ETL_deposition_method": "Spin-coating",
    "ETL_deposition_solution_concentration": "Null",
    "ETL_deposition_solvents_compound": "2-methoxyethanol",
    "ETL_deposition_synthesis_atmosphere": "Null",
    "ETL_deposition_synthesis_atmosphere_pressure": "Null",
    "ETL_deposition_synthesis_atmosphere_relative_humidity": "Null",
    "ETL_deposition_spin_coating_speed": "2000 rpm",
    "ETL_deposition_spin_coating_time": "60 s",
    "ETL_deposition_thermal_annealing_temperature": "200 °C",
    "ETL_deposition_thermal_annealing_time": "60 min",
    "Perovskite_dimension": "3D",
    "Perovskite_thickness": "554 nm",
    "Perovskite_composition_long_form": "MAPbI3",
    "Perovskite_additive_compound": "Null",
    "Perovskite_additive_concentration": "Null",
    "Perovskite_bandgap": "Null",
    "Perovskite_deposition_method": "Spin-coating",
    "Perovskite_deposition_sequential_spin_coating": "False",
    "Perovskite_deposition_spin_coating_antisolvent": "Null",
    "Perovskite_deposition_reaction_solutions_compounds": "MAPbI3",
    "Perovskite_deposition_reaction_solutions_concentrations": "0.8 M",
    "Perovskite_deposition_final_solutions_concentration_before_deposition": "Null",
    "Perovskite_deposition_solvents_compound": "Acetonitrile",
    "Perovskite_deposition_solvents_mixing_ratio": "Null",
    "Perovskite_deposition_synthesis_atmosphere": "Null",
    "Perovskite_deposition_synthesis_atmosphere_pressure": "Null",
    "Perovskite_deposition_synthesis_atmosphere_relative_humidity": "Null",
    "Perovskite_deposition_spin_coating_speed": "4000 rpm",
    "Perovskite_deposition_spin_coating_time": "60 s",
    "Perovskite_deposition_thermal_annealing_atmosphere": "Null",
    "Perovskite_deposition_thermal_annealing_temperature": "Null",
    "Perovskite_deposition_thermal_annealing_time": "Null",
    "Perovskite_surface_treatment_material": "Null",
    "Perovskite_surface_treatment_method": "Null",
    "Perovskite_surface_treatment_solution_concentration": "Null",
    "Perovskite_surface_treatment_solvents_compound": "Null",
    "Perovskite_surface_treatment_synthesis_atmosphere": "Null",
    "Perovskite_surface_treatment_synthesis_atmosphere_pressure": "Null",
    "Perovskite_surface_treatment_synthesis_atmosphere_relative_humidity": "Null",
    "Perovskite_surface_treatment_deposition_spin_coating_speed": "Null",
    "Perovskite_surface_treatment_deposition_spin_coating_time": "Null",
    "Perovskite_surface_treatment_deposition_thermal_annealing_temperature": "Null",
    "Perovskite_surface_treatment_deposition_thermal_annealing_time": "Null",
    "HTL_thickness": "167 nm",
    "HTL_stack_sequence": "spiro-OMeTAD",
    "HTL_additive_compound": "4-tertbutylpyridine; lithium bis(trifluoromethylsulfonyl)imide",
    "HTL_additive_concentration": "Null",
    "HTL_deposition_method": "Spin-Coating",
    "HTL_deposition_solution_concentration": "Null",
    "HTL_deposition_solvents_compound": "Chlorobenzene",
    "HTL_deposition_synthesis_atmosphere": "Null",
    "HTL_deposition_synthesis_atmosphere_pressure": "Null",
    "HTL_deposition_synthesis_atmosphere_relative_humidity": "Null",
    "HTL_deposition_spin_coating_speed": "5000 rpm",
    "HTL_deposition_spin_coating_time": "30 s",
    "HTL_deposition_thermal_annealing_temperature": "Null",
    "HTL_deposition_thermal_annealing_time": "Null",
    "Backcontact_thickness": "100 nm",
    "Beckcontact_deposition_method": "Thermal evaporation",
    "Backcontact_deposition_atmosphere_pressure": "Null",
    "Encapsulation_method": "Null",
    "Encapsulation_atmosphere": "Null",
    "JV_measured_device_matching": "True",
    "JV_measured_reverse_scan_Voc": "1.134 V",
    "JV_measured_reverse_scan_Jsc": "23.59 mA/cm2",
    "JV_measured_reverse_scan_FF": "76.2 %",
    "JV_measured_reverse_scan_PCE": "20.39 %",
    "JV_measured_forward_scan_Voc": "Null",
    "JV_measured_forward_scan_Jsc": "Null",
    "JV_measured_forward_scan_FF": "Null",
    "JV_measured_forward_scan_PCE": "Null",
    "JV_measured_light_spectra": "AM1.5G",
    "JV_measured_light_spectra_intensity": "100 mW/cm2",
    "JV_measured_scan_speed": "0.1 V/s",
    "JV_measured_scan_delay_time": "Null",
    "JV_certified_PCE": "Null",
    "Stabilized_measured_PCE": "Null",
    "Stabilized_certified_PCE": "Null",
    "Stability_test_device_matching": "True",
    "Stability_test_temperature": "Null",
    "Stability_test_atmosphere": "Air",
    "Stability_test_light_spectra": "Null",
    "Stability_test_light_intensity": "Null",
    "Stability_test_relative_humidity": "45 %",
    "Stability_PCE_after_time": "3604 hours",
    "Stability_PCE_after_time_value": "95 %"
}

File: dataset/2021-2025/10.1002_advs.202002860/Device_BestPCE_Gemini_1.5_pro_10.1002_advs.202002860.json
{
  "Ref_DOI": "10.1002/advs.202002860",
  "Ref_journal": "Advanced Science",
  "Ref_publication_year": "2021",
  "Ref_title": "Antisolvent-and Annealing-Free Deposition for Highly Stable Efficient Perovskite Solar Cells via Modified ZnO",
  "Cell_architecture": "NIP",
  "Cell_stack_sequence": "Glass/ITO/E-ZnO/MAPbI3/spiro-OMeTAD/Au",
  "Cell_area_measured": "0.09 cm2",
  "ETL_thickness": "45 nm",
  "ETL_stack_sequence": "E-ZnO",
  "ETL_additive_compound": "EDTA",
  "ETL_additive_concentration": "1 mg/mL",
  "ETL_deposition_method": "Spin-coating",
  "ETL_deposition_solution_concentration": "Null",
  "ETL_deposition_solvents_compound": "2-Methoxyethanol",
  "ETL_deposition_synthesis_atmosphere": "Air",
  "ETL_deposition_synthesis_atmosphere_pressure": "1 atm",
  "ETL_deposition_synthesis_atmosphere_relative_humidity": "Null",
  "ETL_deposition_spin_coating_speed": "2000 rpm",
  "ETL_deposition_spin_coating_time": "60 s",
  "ETL_deposition_thermal_annealing_temperature": "200 °C",
  "ETL_deposition_thermal_annealing_time": "1 h",
  "Perovskite_dimension": "3D",
  "Perovskite_thickness": "554 nm",
  "Perovskite_composition_long_form": "MAPbI3",
  "Perovskite_additive_compound": "Null",
  "Perovskite_additive_concentration": "Null",
  "Perovskite_bandgap": "Null",
  "Perovskite_deposition_method": "Spin-coating",
  "Perovskite_deposition_sequential_spin_coating": "False",
  "Perovskite_deposition_spin_coating_antisolvent": "Null",
  "Perovskite_deposition_reaction_solutions_compounds": "MAPbI3",
  "Perovskite_deposition_reaction_solutions_concentrations": "0.8 M",
  "Perovskite_deposition_final_solutions_concentration_before_deposition": "Null",
  "Perovskite_deposition_solvents_compound": "Acetonitrile",
  "Perovskite_deposition_solvents_mixing_ratio": "Null",
  "Perovskite_deposition_synthesis_atmosphere": "Air",
  "Perovskite_deposition_synthesis_atmosphere_pressure": "1 atm",
  "Perovskite_deposition_synthesis_atmosphere_relative_humidity": "Null",
  "Perovskite_deposition_spin_coating_speed": "4000 rpm",
  "Perovskite_deposition_spin_coating_time": "60 s",
  "Perovskite_deposition_thermal_annealing_atmosphere": "Null",
  "Perovskite_deposition_thermal_annealing_temperature": "Null",
  "Perovskite_deposition_thermal_annealing_time": "Null",
  "Perovskite_surface_treatment_material": "Null",
  "Perovskite_surface_treatment_method": "Null",
  "Perovskite_surface_treatment_solution_concentration": "Null",
  "Perovskite_surface_treatment_solvents_compound": "Null",
  "Perovskite_surface_treatment_synthesis_atmosphere": "Null",
  "Perovskite_surface_treatment_synthesis_atmosphere_pressure": "Null",
  "Perovskite_surface_treatment_synthesis_atmosphere_relative_humidity": "Null",
  "Perovskite_surface_treatment_deposition_spin_coating_speed": "Null",
  "Perovskite_surface_treatment_deposition_spin_coating_time": "Null",
  "Perovskite_surface_treatment_deposition_thermal_annealing_temperature": "Null",
  "Perovskite_surface_treatment_deposition_thermal_annealing_time": "Null",
  "HTL_thickness": "167 nm",
  "HTL_stack_sequence": "Spiro-OMeTAD",
  "HTL_additive_compound": "Li-TFSI; tBP",
  "HTL_additive_concentration": "520 mg/mL; 36 µL/mL",
  "HTL_deposition_method": "Spin-coating",
  "HTL_deposition_solution_concentration": "90 mg/mL",
  "HTL_deposition_solvents_compound": "Chlorobenzene",
  "HTL_deposition_synthesis_atmosphere": "Air",
  "HTL_deposition_synthesis_atmosphere_pressure": "1 atm",
  "HTL_deposition_synthesis_atmosphere_relative_humidity": "Null",
  "HTL_deposition_spin_coating_speed": "5000 rpm",
  "HTL_deposition_spin_coating_time": "30 s",
  "HTL_deposition_thermal_annealing_temperature": "Null",
  "HTL_deposition_thermal_annealing_time": "Null",
  "Backcontact_thickness": "100 nm",
  "Beckcontact_deposition_method": "Thermal evaporation",
  "Backcontact_deposition_atmosphere_pressure": "Null",
  "Encapsulation_method": "Null",
  "Encapsulation_atmosphere": "Null",
  "JV_measured_device_matching": "True",
  "JV_measured_reverse_scan_Voc": "1.134 V",
  "JV_measured_reverse_scan_Jsc": "23.59 mA/cm2",
  "JV_measured_reverse_scan_FF": "76.2%",
  "JV_measured_reverse_scan_PCE": "20.39%",
  "JV_measured_forward_scan_Voc": "Null",
  "JV_measured_forward_scan_Jsc": "Null",
  "JV_measured_forward_scan_FF": "Null",
  "JV_measured_forward_scan_PCE": "Null",
  "JV_measured_light_spectra": "AM1.5G",
  "JV_measured_light_spectra_intensity": "100 mW/cm2",
  "JV_measured_scan_speed": "0.1 V/s",
  "JV_measured_scan_delay_time": "Null",
  "JV_certified_PCE": "Null",
  "Stabilized_measured_PCE": "Null",
  "Stabilized_certified_PCE": "Null",
  "Stability_test_device_matching": "True",
  "Stability_test_temperature": "Null",
  "Stability_test_atmosphere": "Air",
  "Stability_test_light_spectra": "Null",
  "Stability_test_light_intensity": "Null",
  "Stability_test_relative_humidity": "45%",
  "Stability_PCE_after_time": "3604 h",
  "Stability_PCE_after_time_value": "19.30%"
}
