Repository: jiayijdong/PSCbench

# PSCbench


**PSCbench** is a novel benchmark for materials science research-level scientific
dataset curation sourced from published journals. The benchmark is designed to evaluate the complex classification capabilities,
strong domain knowledge, and advanced calculation skills of LLMs.

## Data


The PSCbench dataset is under dataset folder in json file format. Each file is list of dictionary and can be extracted using following scripts.
Each file stands for one published journal, which is fully elaborated in the paper. 

```
with open("./dataset/retroactive/{}.json".format(subject), encoding='utf-8') as json_file:
    problems=json.load(json_file)
```

File: dataset/2021-2025/10.1002_advs.202002860/Device_BestPCE_Gemini_2.0_Flash_10.1002_advs.202002860.json
{
  "Ref_DOI": "10.1002/advs.202002860",
  "Ref_journal": "Adv. Sci.",
  "Ref_publication_year": "2021",
  "Ref_title": "Antisolvent- and Annealing-Free Deposition for Highly Stable Efficient Perovskite Solar Cells via Modified ZnO",
  "Cell_architecture": "NIP",
  "Cell_stack_sequence": "Glass/ITO/E-ZnO/MAPbI3/spiro-OMeTAD/Au",
  "Cell_area_measured": "0.09 cm2",
  "ETL_thickness": "45",
  "ETL_stack_sequence": "E-ZnO",
  "ETL_additive_compound": "EDTA",
  "ETL_additive_concentration": "1 mg/mL",
  "ETL_deposition_method": "Spin-coating",
  "ETL_deposition_solution_concentration": "Null",
  "ETL_deposition_solvents_compound": "2-methoxyethanol; ethanolamine",
  "ETL_deposition_synthesis_atmosphere": "Air",
  "ETL_deposition_synthesis_atmosphere_pressure": "1 atm",
  "ETL_deposition_synthesis_atmosphere_relative_humidity": "Null",
  "ETL_deposition_spin_coating_speed": "2000",
  "ETL_deposition_spin_coating_time": "60",
  "ETL_deposition_thermal_annealing_temperature": "200",
  "ETL_deposition_thermal_annealing_time": "60",
  "Perovskite_dimension": "3D",
  "Perovskite_thickness": "554",
  "Perovskite_composition_long_form": "MAPbI3",
  "Perovskite_additive_compound": "Null",
  "Perovskite_additive_concentration": "Null",
  "Perovskite_bandgap": "Null",
  "Perovskite_deposition_method": "Spin-coating",
  "Perovskite_deposition_sequential_spin_coating": "False",
  "Perovskite_deposition_spin_coating_antisolvent": "Null",
  "Perovskite_deposition_reaction_solutions_compounds": "MAPbI3",
  "Perovskite_deposition_reaction_solutions_concentrations": "0.8",
  "Perovskite_deposition_final_solutions_concentration_before_deposition": "Null",
  "Perovskite_deposition_solvents_compound": "acetonitrile",
  "Perovskite_deposition_solvents_mixing_ratio": "Null",
  "Perovskite_deposition_synthesis_atmosphere": "Air",
  "Perovskite_deposition_synthesis_atmosphere_pressure": "1 atm",
  "Perovskite_deposition_synthesis_atmosphere_relative_humidity": "Null",
  "Perovskite_deposition_spin_coating_speed": "4000",
  "Perovskite_deposition_spin_coating_time": "60",
  "Perovskite_deposition_thermal_annealing_atmosphere": "Null",
  "Perovskite_deposition_thermal_annealing_temperature": "Null",
  "Perovskite_deposition_thermal_annealing_time": "Null",
  "Perovskite_surface_treatment_material": "Null",
  "Perovskite_surface_treatment_method": "Null",
  "Perovskite_surface_treatment_solution_concentration": "Null",
  "Perovskite_surface_treatment_solvents_compound": "Null",
  "Perovskite_surface_treatment_synthesis_atmosphere": "Null",
  "Perovskite_surface_treatment_synthesis_atmosphere_pressure": "Null",
  "Perovskite_surface_treatment_synthesis_atmosphere_relative_humidity": "Null",
  "Perovskite_surface_treatment_deposition_spin_coating_speed": "Null",
  "Perovskite_surface_treatment_deposition_spin_coating_time": "Null",
  "Perovskite_surface_treatment_deposition_thermal_annealing_temperature": "Null",
  "Perovskite_surface_treatment_deposition_thermal_annealing_time": "Null",
  "HTL_thickness": "167",
  "HTL_stack_sequence": "spiro-OMeTAD",
  "HTL_additive_compound": "4-tertbutylpyridine; lithium bis(trifluoromethylsulfonyl)imide",
  "HTL_additive_concentration": "36 µL; 22 µL of lithium bis(trifluoromethylsulfonyl)imide of 520 mg/mL",
  "HTL_deposition_method": "Spin-coating",
  "HTL_deposition_solution_concentration": "90 mg/mL",
  "HTL_deposition_solvents_compound": "chlorobenzene",
  "HTL_deposition_synthesis_atmosphere": "Air",
  "HTL_deposition_synthesis_atmosphere_pressure": "1 atm",
  "HTL_deposition_synthesis_atmosphere_relative_humidity": "Null",
  "HTL_deposition_spin_coating_speed": "5000",
  "HTL_deposition_spin_coating_time": "30",
  "HTL_deposition_thermal_annealing_temperature": "Null",
  "HTL_deposition_thermal_annealing_time": "Null",
  "Backcontact_thickness": "100",
  "Beckcontact_deposition_method": "Thermal evaporation",
  "Backcontact_deposition_atmosphere_pressure": "Null",
  "Encapsulation_method": "Null",
  "Encapsulation_atmosphere": "Null",
  "JV_measured_device_matching": "True",
  "JV_measured_reverse_scan_Voc": "1.134",
  "JV_measured_reverse_scan_Jsc": "23.59",
  "JV_measured_reverse_scan_FF": "76.2",
  "JV_measured_reverse_scan_PCE": "20.39",
  "JV_measured_forward_scan_Voc": "Null",
  "JV_measured_forward_scan_Jsc": "Null",
  "JV_measured_forward_scan_FF": "Null",
  "JV_measured_forward_scan_PCE": "Null",
  "JV_measured_light_spectra": "100 mW cm-2",
  "JV_measured_light_spectra_intensity": "1 sun",
  "JV_measured_scan_speed": "0.1",
  "JV_measured_scan_delay_time": "Null",
  "JV_certified_PCE": "Null",
  "Stabilized_measured_PCE": "Null",
  "Stabilized_certified_PCE": "Null",
  "Stability_test_device_matching": "True",
  "Stability_test_temperature": "Null",
  "Stability_test_atmosphere": "Air",
  "Stability_test_light_spectra": "Null",
  "Stability_test_light_intensity": "Null",
  "Stability_test_relative_humidity": "45",
  "Stability_PCE_after_time": "3604 hours",
  "Stability_PCE_after_time_value": "95"
}

File: dataset/2021-2025/10.1002_advs.202002860/Device_BestPCE_Gemini_2.5_Flash_10.1002_advs.202002860.json
{
  "Ref_DOI": "10.1002/advs.202002860",
  "Ref_journal": "Adv. Sci.",
  "Ref_publication_year": "2021",
  "Ref_title": "Antisolvent- and Annealing-Free Deposition for Highly Stable Efficient Perovskite Solar Cells via Modified ZnO",
  "Cell_architecture": "NIP",
  "Cell_stack_sequence": "glass/ITO/E-ZnO/MAPbI3/spiro-OMeTAD/Au",
  "Cell_area_measured": "0.09 cm2",
  "ETL_thickness": "45 nm",
  "ETL_stack_sequence": "E-ZnO",
  "ETL_additive_compound": "EDTA",
  "ETL_additive_concentration": "1 mg/mL",
  "ETL_deposition_method": "Spin-coating",
  "ETL_deposition_solution_concentration": "100 mg/mL",
  "ETL_deposition_solvents_compound": "2-methoxyethanol",
  "ETL_deposition_synthesis_atmosphere": "Null",
  "ETL_deposition_synthesis_atmosphere_pressure": "Null",
  "ETL_deposition_synthesis_atmosphere_relative_humidity": "Null",
  "ETL_deposition_spin_coating_speed": "2000 rpm",
  "ETL_deposition_spin_coating_time": "60 s",
  "ETL_deposition_thermal_annealing_temperature": "200 °C",
  "ETL_deposition_thermal_annealing_time": "60 min",
  "Perovskite_dimension": "3D",
  "Perovskite_thickness": "554 nm",
  "Perovskite_composition_long_form": "MAPbI3",
  "Perovskite_additive_compound": "Null",
  "Perovskite_additive_concentration": "Null",
  "Perovskite_bandgap": "Null",
  "Perovskite_deposition_method": "Spin-coating",
  "Perovskite_deposition_sequential_spin_coating": "False",
  "Perovskite_deposition_spin_coating_antisolvent": "Null",
  "Perovskite_deposition_reaction_solutions_compounds": "MAPbI3",
  "Perovskite_deposition_reaction_solutions_concentrations": "0.8 m",
  "Perovskite_deposition_final_solutions_concentration_before_deposition": "Null",
  "Perovskite_deposition_solvents_compound": "Acetonitrile",
  "Perovskite_deposition_solvents_mixing_ratio": "Null",
  "Perovskite_deposition_synthesis_atmosphere": "Null",
  "Perovskite_deposition_synthesis_atmosphere_pressure": "Null",
  "Perovskite_deposition_synthesis_atmosphere_relative_humidity": "Null",
  "Perovskite_deposition_spin_coating_speed": "4000 rpm",
  "Perovskite_deposition_spin_coating_time": "60 s",
  "Perovskite_deposition_thermal_annealing_atmosphere": "Null",
  "Perovskite_deposition_thermal_annealing_temperature": "Null",
  "Perovskite_deposition_thermal_annealing_time": "Null",
  "Perovskite_surface_treatment_material": "Null",
  "Perovskite_surface_treatment_method": "Null",
  "Perovskite_surface_treatment_solution_concentration": "Null",
  "Perovskite_surface_treatment_solvents_compound": "Null",
  "Perovskite_surface_treatment_synthesis_atmosphere": "Null",
  "Perovskite_surface_treatment_synthesis_atmosphere_pressure": "Null",
  "Perovskite_surface_treatment_synthesis_atmosphere_relative_humidity": "Null",
  "Perovskite_surface_treatment_deposition_spin_coating_speed": "Null",
  "Perovskite_surface_treatment_deposition_spin_coating_time": "Null",
  "Perovskite_surface_treatment_deposition_thermal_annealing_temperature": "Null",
  "Perovskite_surface_treatment_deposition_thermal_annealing_time": "Null",
  "HTL_thickness": "167 nm",
  "HTL_stack_sequence": "spiro-OMeTAD",
  "HTL_additive_compound": "4-tertbutylpyridine;Li-TFSI",
  "HTL_additive_concentration": "Null;520 mg/mL",
  "HTL_deposition_method": "Spin-coating",
  "HTL_deposition_solution_concentration": "90 mg/mL",
  "HTL_deposition_solvents_compound": "Chlorobenzene",
  "HTL_deposition_synthesis_atmosphere": "Null",
  "HTL_deposition_synthesis_atmosphere_pressure": "Null",
  "HTL_deposition_synthesis_atmosphere_relative_humidity": "Null",
  "HTL_deposition_spin_coating_speed": "5000 rpm",
  "HTL_deposition_spin_coating_time": "30 s",
  "HTL_deposition_thermal_annealing_temperature": "Null",
  "HTL_deposition_thermal_annealing_time": "Null",
  "Backcontact_thickness": "100 nm",
  "Beckcontact_deposition_method": "Thermal evaporation",
  "Backcontact_deposition_atmosphere_pressure": "Null",
  "Encapsulation_method": "Unencapsulated",
  "Encapsulation_atmosphere": "Null",
  "JV_measured_device_matching": "True",
  "JV_measured_reverse_scan_Voc": "1.134 V",
  "JV_measured_reverse_scan_Jsc": "23.59 mA/cm2",
  "JV_measured_reverse_scan_FF": "76.2 %",
  "JV_measured_reverse_scan_PCE": "20.39 %",
  "JV_measured_forward_scan_Voc": "Null",
  "JV_measured_forward_scan_Jsc": "Null",
  "JV_measured_forward_scan_FF": "Null",
  "JV_measured_forward_scan_PCE": "Null",
  "JV_measured_light_spectra": "AM1.5G",
  "JV_measured_light_spectra_intensity": "100 mW/cm2",
  "JV_measured_scan_speed": "0.1 V/s",
  "JV_measured_scan_delay_time": "Null",
  "JV_certified_PCE": "Null",
  "Stabilized_measured_PCE": "Null",
  "Stabilized_certified_PCE": "Null",
  "Stability_test_device_matching": "True",
  "Stability_test_temperature": "85 °C",
  "Stability_test_atmosphere": "N2",
  "Stability_test_light_spectra": "Null",
  "Stability_test_light_intensity": "Null",
  "Stability_test_relative_humidity": "Null",
  "Stability_PCE_after_time": "800 min",
  "Stability_PCE_after_time_value": "93 %"
}

File: dataset/2021-2025/10.1002_advs.202002860/Device_BestPCE_claude_haiku_10.1002_advs.202002860.json
{
  "Ref_DOI": "10.1002/advs.202002860",
  "Ref_journal": "Advanced Science",
  "Ref_publication_year": "2021",
  "Ref_title": "Antisolvent-and Annealing-Free Deposition for Highly Stable Efficient Perovskite Solar Cells via Modified ZnO",
  "Cell_architecture": "NIP",
  "Cell_stack_sequence": "Glass/ITO/ZnO/MAPbI3/Spiro-OMeTAD/Au",
  "Cell_area_measured": "0.09 cm2",
  "ETL_thickness": "45",
  "ETL_stack_sequence": "ZnO",
  "ETL_additive_compound": "EDTA",
  "ETL_additive_concentration": "1 mg/mL",
  "ETL_deposition_method": "Spin-coating",
  "ETL_deposition_solution_concentration": "Null",
  "ETL_deposition_solvents_compound": "2-methoxyethanol",
  "ETL_deposition_synthesis_atmosphere": "Air",
  "ETL_deposition_synthesis_atmosphere_pressure": "1 atm",
  "ETL_deposition_synthesis_atmosphere_relative_humidity": "Null",
  "ETL_deposition_spin_coating_speed": "2000",
  "ETL_deposition_spin_coating_time": "60",
  "ETL_deposition_thermal_annealing_temperature": "200",
  "ETL_deposition_thermal_annealing_time": "60",
  "Perovskite_dimension": "3D",
  "Perovskite_thickness": "554",
  "Perovskite_composition_long_form": "MAPbI3",
  "Perovskite_additive_compound": "Null",
  "Perovskite_additive_concentration": "Null",
  "Perovskite_bandgap": "Null",
  "Perovskite_deposition_method": "Spin-coating",
  "Perovskite_deposition_sequential_spin_coating": "False",
  "Perovskite_deposition_spin_coating_antisolvent": "Null",
  "Perovskite_deposition_reaction_solutions_compounds": "MAPbI3 crystals",
  "Perovskite_deposition_reaction_solutions_concentrations": "0.8 M",
  "Perovskite_deposition_final_solutions_concentration_before_deposition": "Null",
  "Perovskite_deposition_solvents_compound": "Acetonitrile",
  "Perovskite_deposition_solvents_mixing_ratio": "Null",
  "Perovskite_deposition_synthesis_atmosphere": "Null",
  "Perovskite_deposition_synthesis_atmosphere_pressure": "1 atm",
  "Perovskite_deposition_synthesis_atmosphere_relative_humidity": "Null",
  "Perovskite_deposition_spin_coating_speed": "4000",
  "Perovskite_deposition_spin_coating_time": "60",
  "Perovskite_deposition_thermal_annealing_atmosphere": "Null",
  "Perovskite_deposition_thermal_annealing_temperature": "Null",
  "Perovskite_deposition_thermal_annealing_time": "Null",
  "Perovskite_surface_treatment_material": "Null",
  "Perovskite_surface_treatment_method": "Null",
  "Perovskite_surface_treatment_solution_concentration": "Null",
  "Perovskite_surface_treatment_solvents_compound": "Null",
  "Perovskite_surface_treatment_synthesis_atmosphere": "Null",
  "Perovskite_surface_treatment_synthesis_atmosphere_pressure": "1 atm",
  "Perovskite_surface_treatment_synthesis_atmosphere_relative_humidity": "Null",
  "Perovskite_surface_treatment_deposition_spin_coating_speed": "Null",
  "Perovskite_surface_treatment_deposition_spin_coating_time": "Null",
  "Perovskite_surface_treatment_deposition_thermal_annealing_temperature": "Null",
  "Perovskite_surface_treatment_deposition_thermal_annealing_time": "Null",
  "HTL_thickness": "167",
  "HTL_stack_sequence": "Spiro-OMeTAD",
  "HTL_additive_compound": "Li-TFSI; tBP",
  "HTL_additive_concentration": "520 mg/mL; Null",
  "HTL_deposition_method": "Spin-coating",
  "HTL_deposition_solution_concentration": "90 mg/mL",
  "HTL_deposition_solvents_compound": "Chlorobenzene",
  "HTL_deposition_synthesis_atmosphere": "Null",
  "HTL_deposition_synthesis_atmosphere_pressure": "1 atm",
  "HTL_deposition_synthesis_atmosphere_relative_humidity": "Null",
  "HTL_deposition_spin_coating_speed": "5000",
  "HTL_deposition_spin_coating_time": "30",
  "HTL_deposition_thermal_annealing_temperature": "Null",
  "HTL_deposition_thermal_annealing_time": "Null",
  "Backcontact_thickness": "100",
  "Beckcontact_deposition_method": "Thermal evaporation",
  "Backcontact_deposition_atmosphere_pressure": "Null",
  "Encapsulation_method": "Null",
  "Encapsulation_atmosphere": "Null",
  "JV_measured_device_matching": "True",
  "JV_measured_reverse_scan_Voc": "1.134",
  "JV_measured_reverse_scan_Jsc": "23.59",
  "JV_measured_reverse_scan_FF": "76.2",
  "JV_measured_reverse_scan_PCE": "20.39",
  "JV_measured_forward_scan_Voc": "Null",
  "JV_measured_forward_scan_Jsc": "Null",
  "JV_measured_forward_scan_FF": "Null",
  "JV_measured_forward_scan_PCE": "Null",
  "JV_measured_light_spectra": "AM1.5G",
  "JV_measured_light_spectra_intensity": "100 mW/cm2",
  "JV_measured_scan_speed": "0.1",
  "JV_measured_scan_delay_time": "Null",
  "JV_certified_PCE": "Null",
  "Stabilized_measured_PCE": "Null",
  "Stabilized_certified_PCE": "Null",
  "Stability_test_device_matching": "True",
  "Stability_test_temperature": "Null",
  "Stability_test_atmosphere": "Air",
  "Stability_test_light_spectra": "Null",
  "Stability_test_light_intensity": "Null",
  "Stability_test_relative_humidity": "45",
  "Stability_PCE_after_time": "3604 hours",
  "Stability_PCE_after_time_value": "95"
}

File: dataset/2021-2025/10.1002_advs.202002860/Device_BestPCE_gpt4o_10.1002_advs.202002860.json
{
  "Ref_DOI": "10.1002/advs.202002860",
  "Ref_journal": "Advanced Science",
  "Ref_publication_year": "2021",
  "Ref_title": "Antisolvent - and Annealing -Free Deposition for Highly Stable Efficient Perovskite Solar Cells via Modified ZnO",
  "Cell_architecture": "NIP",
  "Cell_stack_sequence": "Glass/ITO/E-ZnO/MAPbI3/spiro-OMeTAD/Au",
  "Cell_area_measured": "0.09 cm2",
  "ETL_thickness": "45 nm",
  "ETL_stack_sequence": "E-ZnO",
  "ETL_additive_compound": "EDTA",
  "ETL_additive_concentration": "1 mg/mL",
  "ETL_deposition_method": "Spin-coating",
  "ETL_deposition_solution_concentration": "Null",
  "ETL_deposition_solvents_compound": "2-methoxyethanol",
  "ETL_deposition_synthesis_atmosphere": "Air",
  "ETL_deposition_synthesis_atmosphere_pressure": "1 atm",
  "ETL_deposition_synthesis_atmosphere_relative_humidity": "Null",
  "ETL_deposition_spin_coating_speed": "2000 rpm",
  "ETL_deposition_spin_coating_time": "60 s",
  "ETL_deposition_thermal_annealing_temperature": "200 °C",
  "ETL_deposition_thermal_annealing_time": "60 min",
  "Perovskite_dimension": "3D",
  "Perovskite_thickness": "554 nm",
  "Perovskite_composition_long_form": "MAPbI3",
  "Perovskite_additive_compound": "Null",
  "Perovskite_additive_concentration": "Null",
  "Perovskite_bandgap": "Null",
  "Perovskite_deposition_method": "Spin-coating",
  "Perovskite_deposition_sequential_spin_coating": "False",
  "Perovskite_deposition_spin_coating_antisolvent": "Null",
  "Perovskite_deposition_reaction_solutions_compounds": "MAPbI3",
  "Perovskite_deposition_reaction_solutions_concentrations": "0.8 M",
  "Perovskite_deposition_final_solutions_concentration_before_deposition": "Null",
  "Perovskite_deposition_solvents_compound": "Acetonitrile",
  "Perovskite_deposition_solvents_mixing_ratio": "Null",
  "Perovskite_deposition_synthesis_atmosphere": "Null",
  "Perovskite_deposition_synthesis_atmosphere_pressure": "Null",
  "Perovskite_deposition_synthesis_atmosphere_relative_humidity": "Null",
  "Perovskite_deposition_spin_coating_speed": "4000 rpm",
  "Perovskite_deposition_spin_coating_time": "60 s",
  "Perovskite_deposition_thermal_annealing_atmosphere": "Null",
  "Perovskite_deposition_thermal_annealing_temperature": "Null",
  "Perovskite_deposition_thermal_annealing_time": "Null",
  "Perovskite_surface_treatment_material": "Null",
  "Perovskite_surface_treatment_method": "Null",
  "Perovskite_surface_treatment_solution_concentration": "Null",
  "Perovskite_surface_treatment_solvents_compound": "Null",
  "Perovskite_surface_treatment_synthesis_atmosphere": "Null",
  "Perovskite_surface_treatment_synthesis_atmosphere_pressure": "Null",
  "Perovskite_surface_treatment_synthesis_atmosphere_relative_humidity": "Null",
  "Perovskite_surface_treatment_deposition_spin_coating_speed": "Null",
  "Perovskite_surface_treatment_deposition_spin_coating_time": "Null",
  "Perovskite_surface_treatment_deposition_thermal_annealing_temperature": "Null",
  "Perovskite_surface_treatment_deposition_thermal_annealing_time": "Null",
  "HTL_thickness": "167 nm",
  "HTL_stack_sequence": "spiro-OMeTAD",
  "HTL_additive_compound": "Li-TFSI; tBP",
  "HTL_additive_concentration": "520 mg/mL",
  "HTL_deposition_method": "Spin-coating",
  "HTL_deposition_solution_concentration": "90 mg/mL",
  "HTL_deposition_solvents_compound": "Chlorobenzene",
  "HTL_deposition_synthesis_atmosphere": "Air",
  "HTL_deposition_synthesis_atmosphere_pressure": "1 atm",
  "HTL_deposition_synthesis_atmosphere_relative_humidity": "Null",
  "HTL_deposition_spin_coating_speed": "5000 rpm",
  "HTL_deposition_spin_coating_time": "30 s",
  "HTL_deposition_thermal_annealing_temperature": "Null",
  "HTL_deposition_thermal_annealing_time": "Null",
  "Backcontact_thickness": "100 nm",
  "Beckcontact_deposition_method": "Thermal evaporation",
  "Backcontact_deposition_atmosphere_pressure": "Null",
  "Encapsulation_method": "Null",
  "Encapsulation_atmosphere": "Null",
  "JV_measured_device_matching": "True",
  "JV_measured_reverse_scan_Voc": "1.134 V",
  "JV_measured_reverse_scan_Jsc": "23.59 mA/cm2",
  "JV_measured_reverse_scan_FF": "76.2 %",
  "JV_measured_reverse_scan_PCE": "20.39 %",
  "JV_measured_forward_scan_Voc": "Null",
  "JV_measured_forward_scan_Jsc": "Null",
  "JV_measured_forward_scan_FF": "Null",
  "JV_measured_forward_scan_PCE": "Null",
  "JV_measured_light_spectra": "AM1.5G",
  "JV_measured_light_spectra_intensity": "100 mW/cm2",
  "JV_measured_scan_speed": "0.1 V/s",
  "JV_measured_scan_delay_time": "Null",
  "JV_certified_PCE": "Null",
  "Stabilized_measured_PCE": "Null",
  "Stabilized_certified_PCE": "Null",
  "Stability_test_device_matching": "True",
  "Stability_test_temperature": "Null",
  "Stability_test_atmosphere": "Air",
  "Stability_test_light_spectra": "Null",
  "Stability_test_light_intensity": "Null",
  "Stability_test_relative_humidity": "45 %",
  "Stability_PCE_after_time": "3604 hours",
  "Stability_PCE_after_time_value": "95 %"
}

File: dataset/2021-2025/10.1002_advs.202002860/Device_BestPCE_gpt4o_mini_10.1002_advs.202002860.json
{
  "Ref_DOI": "10.1002/advs.202002860",
  "Ref_journal": "Advanced Science",
  "Ref_publication_year": "2021",
  "Ref_title": "Antisolvent- and Annealing-Free Deposition for Highly Stable Efficient Perovskite Solar Cells via Modified ZnO",
  "Cell_architecture": "NIP",
  "Cell_stack_sequence": "glass/ITO/E-ZnO/MAPbI3/spiro-OMeTAD/Au",
  "Cell_area_measured": "0.09 cm2",
  "ETL_thickness": "45 nm",
  "ETL_stack_sequence": "E-ZnO",
  "ETL_additive_compound": "EDTA",
  "ETL_additive_concentration": "1 mg/mL",
  "ETL_deposition_method": "Spin-coating",
  "ETL_deposition_solution_concentration": "Null",
  "ETL_deposition_solvents_compound": "2-methoxyethanol",
  "ETL_deposition_synthesis_atmosphere": "Air",
  "ETL_deposition_synthesis_atmosphere_pressure": "1 atm",
  "ETL_deposition_synthesis_atmosphere_relative_humidity": "Null",
  "ETL_deposition_spin_coating_speed": "2000 rpm",
  "ETL_deposition_spin_coating_time": "60 s",
  "ETL_deposition_thermal_annealing_temperature": "200 °C",
  "ETL_deposition_thermal_annealing_time": "60 min",
  "Perovskite_dimension": "3D",
  "Perovskite_thickness": "554 nm",
  "Perovskite_composition_long_form": "MAPbI3",
  "Perovskite_additive_compound": "Null",
  "Perovskite_additive_concentration": "Null",
  "Perovskite_bandgap": "1.55 eV",
  "Perovskite_deposition_method": "Spin-coating",
  "Perovskite_deposition_sequential_spin_coating": "False",
  "Perovskite_deposition_spin_coating_antisolvent": "Null",
  "Perovskite_deposition_reaction_solutions_compounds": "MAPbI3",
  "Perovskite_deposition_reaction_solutions_concentrations": "Null",
  "Perovskite_deposition_final_solutions_concentration_before_deposition": "Null",
  "Perovskite_deposition_solvents_compound": "Acetonitrile",
  "Perovskite_deposition_solvents_mixing_ratio": "Null",
  "Perovskite_deposition_synthesis_atmosphere": "Nitrogen",
  "Perovskite_deposition_synthesis_atmosphere_pressure": "1 atm",
  "Perovskite_deposition_synthesis_atmosphere_relative_humidity": "Null",
  "Perovskite_deposition_spin_coating_speed": "4000 rpm",
  "Perovskite_deposition_spin_coating_time": "Null",
  "Perovskite_deposition_thermal_annealing_atmosphere": "Null",
  "Perovskite_deposition_thermal_annealing_temperature": "Null",
  "Perovskite_deposition_thermal_annealing_time": "Null",
  "Perovskite_surface_treatment_material": "Null",
  "Perovskite_surface_treatment_method": "Null",
  "Perovskite_surface_treatment_solution_concentration": "Null",
  "Perovskite_surface_treatment_solvents_compound": "Null",
  "Perovskite_surface_treatment_synthesis_atmosphere": "Null",
  "Perovskite_surface_treatment_synthesis_atmosphere_pressure": "Null",
  "Perovskite_surface_treatment_synthesis_atmosphere_relative_humidity": "Null",
  "Perovskite_surface_treatment_deposition_spin_coating_speed": "Null",
  "Perovskite_surface_treatment_deposition_spin_coating_time": "Null",
  "Perovskite_surface_treatment_deposition_thermal_annealing_temperature": "Null",
  "Perovskite_surface_treatment_deposition_thermal_annealing_time": "Null",
  "HTL_thickness": "167 nm",
  "HTL_stack_sequence": "spiro-OMeTAD",
  "HTL_additive_compound": "tBP; Li-TFSI",
  "HTL_additive_concentration": "36 µL of 4-tertbutylpyridine; 520 mg/mL",
  "HTL_deposition_method": "Spin-coating",
  "HTL_deposition_solution_concentration": "Null",
  "HTL_deposition_solvents_compound": "Chlorobenzene",
  "HTL_deposition_synthesis_atmosphere": "Air",
  "HTL_deposition_synthesis_atmosphere_pressure": "1 atm",
  "HTL_deposition_synthesis_atmosphere_relative_humidity": "Null",
  "HTL_deposition_spin_coating_speed": "5000 rpm",
  "HTL_deposition_spin_coating_time": "30 s",
  "HTL_deposition_thermal_annealing_temperature": "Null",
  "HTL_deposition_thermal_annealing_time": "Null",
  "Backcontact_thickness": "100 nm",
  "Beckcontact_deposition_method": "Thermal evaporation",
  "Backcontact_deposition_atmosphere_pressure": "1 atm",
  "Encapsulation_method": "Null",
  "Encapsulation_atmosphere": "Null",
  "JV_measured_device_matching": "True",
  "JV_measured_reverse_scan_Voc": "1.134 V",
  "JV_measured_reverse_scan_Jsc": "23.59 mA/cm2",
  "JV_measured_reverse_scan_FF": "76.2 %",
  "JV_measured_reverse_scan_PCE": "20.39 %",
  "JV_measured_forward_scan_Voc": "1.1134 V",
  "JV_measured_forward_scan_Jsc": "23.59 mA/cm2",
  "JV_measured_forward_scan_FF": "76.2 %",
  "JV_measured_forward_scan_PCE": "20.39 %",
  "JV_measured_light_spectra": "AM1.5G",
  "JV_measured_light_spectra_intensity": "1 sun",
  "JV_measured_scan_speed": "0.1 V/s",
  "JV_measured_scan_delay_time": "Null",
  "JV_certified_PCE": "Null",
  "Stabilized_measured_PCE": "Null",
  "Stabilized_certified_PCE": "Null",
  "Stability_test_device_matching": "True",
  "Stability_test_temperature": "Null",
  "Stability_test_atmosphere": "Air",
  "Stability_test_light_spectra": "AM1.5G",
  "Stability_test_light_intensity": "1 sun",
  "Stability_test_relative_humidity": "45 %",
  "Stability_PCE_after_time": "3604 hours",
  "Stability_PCE_after_time_value": "95 %"
}

File: dataset/2021-2025/10.1002_advs.202002860/Device_BestPCE_gpt4o_mini_zero_shot_10.1002_advs.202002860.json
{
  "Ref_DOI": "10.1002/advs.202002860",
  "Ref_journal": "Advanced Science",
  "Ref_publication_year": "2021",
  "Ref_title": "Antisolvent- and Annealing-Free Deposition for Highly Stable Efficient Perovskite Solar Cells via Modified ZnO",
  "Cell_architecture": "glass/ITO/ZnO or E-ZnO/MAPbI3/spiro-OMeTAD",
  "Cell_stack_sequence": "ZnO or E-ZnO/MAPbI3/spiro-OMeTAD",
  "Cell_area_measured": "0.09 cm2",
  "ETL_thickness": "43 nm for ZnO, 45 nm for E-ZnO",
  "ETL_stack_sequence": "ZnO or E-ZnO",
  "ETL_additive_compound": "EDTA",
  "ETL_additive_concentration": "1 mg/mL",
  "ETL_deposition_method": "spin-coating",
  "ETL_deposition_solution_concentration": "Null",
  "ETL_deposition_solvents_compound": "2-methoxyethanol, ethanolamine",
  "ETL_deposition_synthesis_atmosphere": "Null",
  "ETL_deposition_synthesis_atmosphere_pressure": "Null",
  "ETL_deposition_synthesis_atmosphere_relative_humidity": "Null",
  "ETL_deposition_spin_coating_speed": "2000 rpm",
  "ETL_deposition_spin_coating_time": "60 s",
  "ETL_deposition_thermal_annealing_temperature": "200 °C",
  "ETL_deposition_thermal_annealing_time": "1 h",
  "Perovskite_dimension": "Null",
  "Perovskite_thickness": "554 nm",
  "Perovskite_composition_long_form": "MAPbI3",
  "Perovskite_additive_compound": "Null",
  "Perovskite_additive_concentration": "Null",
  "Perovskite_bandgap": "1.55 eV (estimated from literature)",
  "Perovskite_deposition_method": "spin-coating",
  "Perovskite_deposition_sequential_spin_coating": "Null",
  "Perovskite_deposition_spin_coating_antisolvent": "No",
  "Perovskite_deposition_reaction_solutions_compounds": "MAPbI3 single crystal",
  "Perovskite_deposition_reaction_solutions_concentrations": "Null",
  "Perovskite_deposition_final_solutions_concentration_before_deposition": "0.8 M",
  "Perovskite_deposition_solvents_compound": "acetonitrile",
  "Perovskite_deposition_solvents_mixing_ratio": "Null",
  "Perovskite_deposition_synthesis_atmosphere": "Null",
  "Perovskite_deposition_synthesis_atmosphere_pressure": "Null",
  "Perovskite_deposition_synthesis_atmosphere_relative_humidity": "Null",
  "Perovskite_deposition_spin_coating_speed": "4000 rpm",
  "Perovskite_deposition_spin_coating_time": "Null",
  "Perovskite_deposition_thermal_annealing_atmosphere": "Null",
  "Perovskite_deposition_thermal_annealing_temperature": "Null",
  "Perovskite_deposition_thermal_annealing_time": "Null",
  "Perovskite_surface_treatment_material": "Null",
  "Perovskite_surface_treatment_method": "Null",
  "Perovskite_surface_treatment_solution_concentration": "Null",
  "Perovskite_surface_treatment_solvents_compound": "Null",
  "Perovskite_surface_treatment_synthesis_atmosphere": "Null",
  "Perovskite_surface_treatment_synthesis_atmosphere_pressure": "Null",
  "Perovskite_surface_treatment_synthesis_atmosphere_relative_humidity": "Null",
  "Perovskite_surface_treatment_deposition_spin_coating_speed": "Null",
  "Perovskite_surface_treatment_deposition_spin_coating_time": "Null",
  "Perovskite_surface_treatment_deposition_thermal_annealing_temperature": "Null",
  "Perovskite_surface_treatment_deposition_thermal_annealing_time": "Null",
  "HTL_thickness": "Null",
  "HTL_stack_sequence": "Null",
  "HTL_additive_compound": "Null",
  "HTL_additive_concentration": "Null",
  "HTL_deposition_method": "Null",
  "HTL_deposition_solution_concentration": "Null",
  "HTL_deposition_solvents_compound": "Null",
  "HTL_deposition_synthesis_atmosphere": "Null",
  "HTL_deposition_synthesis_atmosphere_pressure": "Null",
  "HTL_deposition_synthesis_atmosphere_relative_humidity": "Null",
  "HTL_deposition_spin_coating_speed": "Null",
  "HTL_deposition_spin_coating_time": "Null",
  "HTL_deposition_thermal_annealing_temperature": "Null",
  "HTL_deposition_thermal_annealing_time": "Null",
  "Backcontact_thickness": "Null",
  "Beckcontact_deposition_method": "thermal evaporation",
  "Backcontact_deposition_atmosphere_pressure": "Null",
  "Encapsulation_method": "Null",
  "Encapsulation_atmosphere": "Null",
  "JV_measured_device_matching": "Null",
  "JV_measured_reverse_scan_Voc": "1.083 V",
  "JV_measured_reverse_scan_Jsc": "23.52 mA/cm2",
  "JV_measured_reverse_scan_FF": "73.8%",
  "JV_measured_reverse_scan_PCE": "18.79%",
  "JV_measured_forward_scan_Voc": "1.134 V",
  "JV_measured_forward_scan_Jsc": "23.59 mA/cm2",
  "JV_measured_forward_scan_FF": "76.2%",
  "JV_measured_forward_scan_PCE": "20.39%",
  "JV_measured_light_spectra": "Null",
  "JV_measured_light_spectra_intensity": "Null",
  "JV_measured_scan_speed": "0.1 V/s",
  "JV_measured_scan_delay_time": "Null",
  "JV_certified_PCE": "Null",
  "Stabilized_measured_PCE": "Null",
  "Stabilized_certified_PCE": "Null",
  "Stability_test_device_matching": "Null",
  "Stability_test_temperature": "Null",
  "Stability_test_atmosphere": "ambient air",
  "Stability_test_light_spectra": "Null",
  "Stability_test_light_intensity": "Null",
  "Stability_test_relative_humidity": "45%",
  "Stability_PCE_after_time": "3604 h",
  "Stability_PCE_after_time_value": "95%"
}

File: dataset/2021-2025/10.1002_advs.202002860/Device_BestPCE_grok_10.1002_advs.202002860.json
{
  "Ref_DOI": "10.1002/advs.202002860",
  "Ref_journal": "Advanced Science",
  "Ref_publication_year": "2021",
  "Ref_title": "Antisolvent- and Annealing-Free Deposition for Highly Stable Efficient Perovskite Solar Cells via Modified ZnO",
  "Cell_architecture": "NIP",
  "Cell_stack_sequence": "Glass/ITO/E-ZnO/MAPbI3/spiro-OMeTAD/Au",
  "Cell_area_measured": "0.09 cm2",
  "ETL_thickness": "45 nm",
  "ETL_stack_sequence": "E-ZnO",
  "ETL_additive_compound": "EDTA",
  "ETL_additive_concentration": "1 mg/mL",
  "ETL_deposition_method": "Spin-coating",
  "ETL_deposition_solution_concentration": "Null",
  "ETL_deposition_solvents_compound": "2-methoxyethanol; ethanolamine",
  "ETL_deposition_synthesis_atmosphere": "Null",
  "ETL_deposition_synthesis_atmosphere_pressure": "Null",
  "ETL_deposition_synthesis_atmosphere_relative_humidity": "Null",
  "ETL_deposition_spin_coating_speed": "2000 rpm",
  "ETL_deposition_spin_coating_time": "60 s",
  "ETL_deposition_thermal_annealing_temperature": "200 °C",
  "ETL_deposition_thermal_annealing_time": "60 min",
  "Perovskite_dimension": "3D",
  "Perovskite_thickness": "554 nm",
  "Perovskite_composition_long_form": "MAPbI3",
  "Perovskite_additive_compound": "Null",
  "Perovskite_additive_concentration": "Null",
  "Perovskite_bandgap": "Null",
  "Perovskite_deposition_method": "Spin-coating",
  "Perovskite_deposition_sequential_spin_coating": "False",
  "Perovskite_deposition_spin_coating_antisolvent": "Null",
  "Perovskite_deposition_reaction_solutions_compounds": "MAPbI3",
  "Perovskite_deposition_reaction_solutions_concentrations": "0.8 M",
  "Perovskite_deposition_final_solutions_concentration_before_deposition": "Null",
  "Perovskite_deposition_solvents_compound": "Acetonitrile",
  "Perovskite_deposition_solvents_mixing_ratio": "Null",
  "Perovskite_deposition_synthesis_atmosphere": "Null",
  "Perovskite_deposition_synthesis_atmosphere_pressure": "Null",
  "Perovskite_deposition_synthesis_atmosphere_relative_humidity": "Null",
  "Perovskite_deposition_spin_coating_speed": "4000 rpm",
  "Perovskite_deposition_spin_coating_time": "60 s",
  "Perovskite_deposition_thermal_annealing_atmosphere": "Null",
  "Perovskite_deposition_thermal_annealing_temperature": "Null",
  "Perovskite_deposition_thermal_annealing_time": "Null",
  "Perovskite_surface_treatment_material": "Null",
  "Perovskite_surface_treatment_method": "Null",
  "Perovskite_surface_treatment_solution_concentration": "Null",
  "Perovskite_surface_treatment_solvents_compound": "Null",
  "Perovskite_surface_treatment_synthesis_atmosphere": "Null",
  "Perovskite_surface_treatment_synthesis_atmosphere_pressure": "Null",
  "Perovskite_surface_treatment_synthesis_atmosphere_relative_humidity": "Null",
  "Perovskite_surface_treatment_deposition_spin_coating_speed": "Null",
  "Perovskite_surface_treatment_deposition_spin_coating_time": "Null",
  "Perovskite_surface_treatment_deposition_thermal_annealing_temperature": "Null",
  "Perovskite_surface_treatment_deposition_thermal_annealing_time": "Null",
  "HTL_thickness": "167 nm",
  "HTL_stack_sequence": "spiro-OMeTAD",
  "HTL_additive_compound": "Li-TFSI; 4-tert-butylpyridine",
  "HTL_additive_concentration": "520 mg/mL; Null",
  "HTL_deposition_method": "Spin-coating",
  "HTL_deposition_solution_concentration": "90 mg/mL",
  "HTL_deposition_solvents_compound": "Chlorobenzene",
  "HTL_deposition_synthesis_atmosphere": "Null",
  "HTL_deposition_synthesis_atmosphere_pressure": "Null",
  "HTL_deposition_synthesis_atmosphere_relative_humidity": "Null",
  "HTL_deposition_spin_coating_speed": "5000 rpm",
  "HTL_deposition_spin_coating_time": "30 s",
  "HTL_deposition_thermal_annealing_temperature": "Null",
  "HTL_deposition_thermal_annealing_time": "Null",
  "Backcontact_thickness": "100 nm",
  "Beckcontact_deposition_method": "Thermal evaporation",
  "Backcontact_deposition_atmosphere_pressure": "Null",
  "Encapsulation_method": "Null",
  "Encapsulation_atmosphere": "Null",
  "JV_measured_device_matching": "True",
  "JV_measured_reverse_scan_Voc": "1.134 V",
  "JV_measured_reverse_scan_Jsc": "23.59 mA/cm2",
  "JV_measured_reverse_scan_FF": "76.2 %",
  "JV_measured_reverse_scan_PCE": "20.39 %",
  "JV_measured_forward_scan_Voc": "Null",
  "JV_measured_forward_scan_Jsc": "Null",
  "JV_measured_forward_scan_FF": "Null",
  "JV_measured_forward_scan_PCE": "Null",
  "JV_measured_light_spectra": "AM1.5G",
  "JV_measured_light_spectra_intensity": "100 mW/cm2",
  "JV_measured_scan_speed": "0.1 V/s",
  "JV_measured_scan_delay_time": "Null",
  "JV_certified_PCE": "Null",
  "Stabilized_measured_PCE": "Null",
  "Stabilized_certified_PCE": "Null",
  "Stability_test_device_matching": "True",
  "Stability_test_temperature": "Null",
  "Stability_test_atmosphere": "Air",
  "Stability_test_light_spectra": "Null",
  "Stability_test_light_intensity": "Null",
  "Stability_test_relative_humidity": "45 %",
  "Stability_PCE_after_time": "3604 hours",
  "Stability_PCE_after_time_value": "19.30 %"
}

File: dataset/2021-2025/10.1002_advs.202002860/Device_BestPCE_o3_10.1002_advs.202002860.json
{
  "Ref_DOI": "10.1002/advs.202002860",
  "Ref_journal": "Advanced Science",
  "Ref_publication_year": "2021",
  "Ref_title": "Antisolvent- and Annealing-Free Deposition for Highly Stable Efficient Perovskite Solar Cells via Modified ZnO",
  "Cell_architecture": "NIP",
  "Cell_stack_sequence": "Glass/ITO/E-ZnO/MAPbI3/Spiro-OMeTAD/Au",
  "Cell_area_measured": "0.09 cm2",
  "ETL_thickness": "45 nm",
  "ETL_stack_sequence": "E-ZnO",
  "ETL_additive_compound": "EDTA",
  "ETL_additive_concentration": "1 mg/mL",
  "ETL_deposition_method": "Spin-coating",
  "ETL_deposition_solution_concentration": "Null",
  "ETL_deposition_solvents_compound": "2-methoxyethanol",
  "ETL_deposition_synthesis_atmosphere": "Air",
  "ETL_deposition_synthesis_atmosphere_pressure": "1 atm",
  "ETL_deposition_synthesis_atmosphere_relative_humidity": "Null",
  "ETL_deposition_spin_coating_speed": "2000 rpm",
  "ETL_deposition_spin_coating_time": "60 s",
  "ETL_deposition_thermal_annealing_temperature": "200 °C",
  "ETL_deposition_thermal_annealing_time": "60 min",
  "Perovskite_dimension": "3D",
  "Perovskite_thickness": "554 nm",
  "Perovskite_composition_long_form": "MAPbI3",
  "Perovskite_additive_compound": "Null",
  "Perovskite_additive_concentration": "Null",
  "Perovskite_bandgap": "Null",
  "Perovskite_deposition_method": "Spin-coating",
  "Perovskite_deposition_sequential_spin_coating": "False",
  "Perovskite_deposition_spin_coating_antisolvent": "Null",
  "Perovskite_deposition_reaction_solutions_compounds": "MAPbI3",
  "Perovskite_deposition_reaction_solutions_concentrations": "0.8 M",
  "Perovskite_deposition_final_solutions_concentration_before_deposition": "0.8 M",
  "Perovskite_deposition_solvents_compound": "Acetonitrile",
  "Perovskite_deposition_solvents_mixing_ratio": "Null",
  "Perovskite_deposition_synthesis_atmosphere": "Air",
  "Perovskite_deposition_synthesis_atmosphere_pressure": "1 atm",
  "Perovskite_deposition_synthesis_atmosphere_relative_humidity": "Null",
  "Perovskite_deposition_spin_coating_speed": "4000 rpm",
  "Perovskite_deposition_spin_coating_time": "60 s",
  "Perovskite_deposition_thermal_annealing_atmosphere": "Null",
  "Perovskite_deposition_thermal_annealing_temperature": "Null",
  "Perovskite_deposition_thermal_annealing_time": "Null",
  "Perovskite_surface_treatment_material": "Null",
  "Perovskite_surface_treatment_method": "Null",
  "Perovskite_surface_treatment_solution_concentration": "Null",
  "Perovskite_surface_treatment_solvents_compound": "Null",
  "Perovskite_surface_treatment_synthesis_atmosphere": "Null",
  "Perovskite_surface_treatment_synthesis_atmosphere_pressure": "Null",
  "Perovskite_surface_treatment_synthesis_atmosphere_relative_humidity": "Null",
  "Perovskite_surface_treatment_deposition_spin_coating_speed": "Null",
  "Perovskite_surface_treatment_deposition_spin_coating_time": "Null",
  "Perovskite_surface_treatment_deposition_thermal_annealing_temperature": "Null",
  "Perovskite_surface_treatment_deposition_thermal_annealing_time": "Null",
  "HTL_thickness": "167 nm",
  "HTL_stack_sequence": "Spiro-OMeTAD",
  "HTL_additive_compound": "Li-TFSI; tBP",
  "HTL_additive_concentration": "520 mg/mL; 36 µL",
  "HTL_deposition_method": "Spin-coating",
  "HTL_deposition_solution_concentration": "90 mg/mL",
  "HTL_deposition_solvents_compound": "Chlorobenzene",
  "HTL_deposition_synthesis_atmosphere": "Air",
  "HTL_deposition_synthesis_atmosphere_pressure": "1 atm",
  "HTL_deposition_synthesis_atmosphere_relative_humidity": "Null",
  "HTL_deposition_spin_coating_speed": "5000 rpm",
  "HTL_deposition_spin_coating_time": "30 s",
  "HTL_deposition_thermal_annealing_temperature": "Null",
  "HTL_deposition_thermal_annealing_time": "Null",
  "Backcontact_thickness": "100 nm",
  "Beckcontact_deposition_method": "Thermal evaporation",
  "Backcontact_deposition_atmosphere_pressure": "Null",
  "Encapsulation_method": "None",
  "Encapsulation_atmosphere": "Null",
  "JV_measured_device_matching": "True",
  "JV_measured_reverse_scan_Voc": "1.134 V",
  "JV_measured_reverse_scan_Jsc": "23.59 mA/cm2",
  "JV_measured_reverse_scan_FF": "76.2 %",
  "JV_measured_reverse_scan_PCE": "20.39 %",
  "JV_measured_forward_scan_Voc": "Null",
  "JV_measured_forward_scan_Jsc": "Null",
  "JV_measured_forward_scan_FF": "Null",
  "JV_measured_forward_scan_PCE": "Null",
  "JV_measured_light_spectra": "AM1.5G",
  "JV_measured_light_spectra_intensity": "100 mW/cm2",
  "JV_measured_scan_speed": "0.1 V/s",
  "JV_measured_scan_delay_time": "Null",
  "JV_certified_PCE": "Null",
  "Stabilized_measured_PCE": "Null",
  "Stabilized_certified_PCE": "Null",
  "Stability_test_device_matching": "True",
  "Stability_test_temperature": "Null",
  "Stability_test_atmosphere": "Air",
  "Stability_test_light_spectra": "Null",
  "Stability_test_light_intensity": "Null",
  "Stability_test_relative_humidity": "45 %",
  "Stability_PCE_after_time": "3604 hours",
  "Stability_PCE_after_time_value": "95 %"
}
