Repository: jiayijdong/PSCbench

# PSCbench


**PSCbench** is a novel benchmark for materials science research-level scientific
dataset curation sourced from published journals. The benchmark is designed to evaluate the complex classification capabilities,
strong domain knowledge, and advanced calculation skills of LLMs.

## Data


The PSCbench dataset is under dataset folder in json file format. Each file is list of dictionary and can be extracted using following scripts.
Each file stands for one published journal, which is fully elaborated in the paper. 

```
with open("./dataset/retroactive/{}.json".format(subject), encoding='utf-8') as json_file:
    problems=json.load(json_file)
```

File: dataset/2021-2025/10.1002_advs.202002860/Device_BestPCE_o4_mini_10.1002_advs.202002860.json
{
  "Ref_DOI": "10.1002/advs.202002860",
  "Ref_journal": "Advanced Science",
  "Ref_publication_year": "2021",
  "Ref_title": "Antisolvent- and Annealing-Free Deposition for Highly Stable Efficient Perovskite Solar Cells via Modified ZnO",
  "Cell_architecture": "NIP",
  "Cell_stack_sequence": "ITO/E-ZnO/MAPbI3/spiro-OMeTAD/Au",
  "Cell_area_measured": "0.09 cm2",
  "ETL_thickness": "45 nm",
  "ETL_stack_sequence": "E-ZnO",
  "ETL_additive_compound": "EDTA",
  "ETL_additive_concentration": "1 mg/mL",
  "ETL_deposition_method": "Spin-coating",
  "ETL_deposition_solution_concentration": "Null",
  "ETL_deposition_solvents_compound": "2-methoxyethanol",
  "ETL_deposition_synthesis_atmosphere": "Air",
  "ETL_deposition_synthesis_atmosphere_pressure": "1 atm",
  "ETL_deposition_synthesis_atmosphere_relative_humidity": "Null",
  "ETL_deposition_spin_coating_speed": "2000 rpm",
  "ETL_deposition_spin_coating_time": "60 s",
  "ETL_deposition_thermal_annealing_temperature": "200 °C",
  "ETL_deposition_thermal_annealing_time": "60 min",
  "Perovskite_dimension": "3D",
  "Perovskite_thickness": "554 nm",
  "Perovskite_composition_long_form": "MAPbI3",
  "Perovskite_additive_compound": "Null",
  "Perovskite_additive_concentration": "Null",
  "Perovskite_bandgap": "Null",
  "Perovskite_deposition_method": "Spin-coating",
  "Perovskite_deposition_sequential_spin_coating": "False",
  "Perovskite_deposition_spin_coating_antisolvent": "Null",
  "Perovskite_deposition_reaction_solutions_compounds": "MAPbI3 acetonitrile solution",
  "Perovskite_deposition_reaction_solutions_concentrations": "0.8 M",
  "Perovskite_deposition_final_solutions_concentration_before_deposition": "0.8 M",
  "Perovskite_deposition_solvents_compound": "acetonitrile",
  "Perovskite_deposition_solvents_mixing_ratio": "Null",
  "Perovskite_deposition_synthesis_atmosphere": "Air",
  "Perovskite_deposition_synthesis_atmosphere_pressure": "1 atm",
  "Perovskite_deposition_synthesis_atmosphere_relative_humidity": "Null",
  "Perovskite_deposition_spin_coating_speed": "4000 rpm",
  "Perovskite_deposition_spin_coating_time": "60 s",
  "Perovskite_deposition_thermal_annealing_atmosphere": "Null",
  "Perovskite_deposition_thermal_annealing_temperature": "Null",
  "Perovskite_deposition_thermal_annealing_time": "Null",
  "Perovskite_surface_treatment_material": "Null",
  "Perovskite_surface_treatment_method": "Null",
  "Perovskite_surface_treatment_solution_concentration": "Null",
  "Perovskite_surface_treatment_solvents_compound": "Null",
  "Perovskite_surface_treatment_synthesis_atmosphere": "Null",
  "Perovskite_surface_treatment_synthesis_atmosphere_pressure": "Null",
  "Perovskite_surface_treatment_synthesis_atmosphere_relative_humidity": "Null",
  "Perovskite_surface_treatment_deposition_spin_coating_speed": "Null",
  "Perovskite_surface_treatment_deposition_spin_coating_time": "Null",
  "Perovskite_surface_treatment_deposition_thermal_annealing_temperature": "Null",
  "Perovskite_surface_treatment_deposition_thermal_annealing_time": "Null",
  "HTL_thickness": "167 nm",
  "HTL_stack_sequence": "spiro-OMeTAD",
  "HTL_additive_compound": "4-tertbutylpyridine;Li-TFSI",
  "HTL_additive_concentration": "520 mg/mL",
  "HTL_deposition_method": "Spin-coating",
  "HTL_deposition_solution_concentration": "90 mg/mL",
  "HTL_deposition_solvents_compound": "chlorobenzene",
  "HTL_deposition_synthesis_atmosphere": "Air",
  "HTL_deposition_synthesis_atmosphere_pressure": "1 atm",
  "HTL_deposition_synthesis_atmosphere_relative_humidity": "Null",
  "HTL_deposition_spin_coating_speed": "5000 rpm",
  "HTL_deposition_spin_coating_time": "30 s",
  "HTL_deposition_thermal_annealing_temperature": "Null",
  "HTL_deposition_thermal_annealing_time": "Null",
  "Backcontact_thickness": "100 nm",
  "Beckcontact_deposition_method": "Thermal evaporation",
  "Backcontact_deposition_atmosphere_pressure": "Null",
  "Encapsulation_method": "Null",
  "Encapsulation_atmosphere": "Null",
  "JV_measured_device_matching": "True",
  "JV_measured_reverse_scan_Voc": "1.134 V",
  "JV_measured_reverse_scan_Jsc": "23.59 mA/cm2",
  "JV_measured_reverse_scan_FF": "76.2%",
  "JV_measured_reverse_scan_PCE": "20.39%",
  "JV_measured_forward_scan_Voc": "Null",
  "JV_measured_forward_scan_Jsc": "Null",
  "JV_measured_forward_scan_FF": "Null",
  "JV_measured_forward_scan_PCE": "Null",
  "JV_measured_light_spectra": "AM1.5G",
  "JV_measured_light_spectra_intensity": "100 mW/cm2",
  "JV_measured_scan_speed": "0.1 V/s",
  "JV_measured_scan_delay_time": "Null",
  "JV_certified_PCE": "Null",
  "Stabilized_measured_PCE": "Null",
  "Stabilized_certified_PCE": "Null",
  "Stability_test_device_matching": "True",
  "Stability_test_temperature": "Null",
  "Stability_test_atmosphere": "Air",
  "Stability_test_light_spectra": "Dark",
  "Stability_test_light_intensity": "Null",
  "Stability_test_relative_humidity": "45%",
  "Stability_PCE_after_time": "3604 hours",
  "Stability_PCE_after_time_value": "95%"
}

File: dataset/2021-2025/10.1002_advs.202003359/Device_BestPCE_10.1002_advs.202003359.json
{
    "Ref_DOI": "10.1002/advs.202003359",
    "Ref_journal": "Advanced Science",
    "Ref_publication_year": "2021",
    "Ref_title": "Printing High-Efficiency Perovskite Solar Cells in High-Humidity Ambient Environment—An In-Situ Guided Investigation",
    "Cell_architecture": "NIP",
    "Cell_stack_sequence": "FTO/SnO2/Perovskite/spiro-OMeTAD/Au",
    "Cell_area_measured": "0.06 cm2",
    "ETL_thickness": "Null",
    "ETL_stack_sequence": "SnO2 QDs/SnO2 NPs",
    "ETL_additive_compound": "Null",
    "ETL_additive_concentration": "Null",
    "ETL_deposition_method": "Spin-coating/Spin-coating",
    "ETL_deposition_solution_concentration": "Null",
    "ETL_deposition_solvents_compound": "Null",
    "ETL_deposition_synthesis_atmosphere": "Air",
    "ETL_deposition_synthesis_atmosphere_pressure": "1 atm",
    "ETL_deposition_synthesis_atmosphere_relative_humidity": "55 %",
    "ETL_deposition_spin_coating_speed": "4000 rpm/4000 rpm",
    "ETL_deposition_spin_coating_time": "30 s/30 s",
    "ETL_deposition_thermal_annealing_temperature": "150 °C/200 °C",
    "ETL_deposition_thermal_annealing_time": "30 min/60 min",
    "Perovskite_dimension": "3D",
    "Perovskite_thickness": "Null",
    "Perovskite_composition_long_form": "(MAPbBr3)0.15(FAPbI3)0.85 containing 5% Cs",
    "Perovskite_additive_compound": "Cs",
    "Perovskite_additive_concentration": "1.5 m",
    "Perovskite_bandgap": "1.61 eV",
    "Perovskite_deposition_method": "Blade-coating",
    "Perovskite_deposition_sequential_spin_coating": "False",
    "Perovskite_deposition_spin_coating_antisolvent": "Null",
    "Perovskite_deposition_reaction_solutions_compounds": "FAI; MABr; MACl; PbBr2; PbI2",
    "Perovskite_deposition_reaction_solutions_concentrations": "1.1; 0.2; 0.5; 0.2; 1.2",
    "Perovskite_deposition_final_solutions_concentration_before_deposition": "46 wt%",
    "Perovskite_deposition_solvents_compound": "DMF; DMSO",
    "Perovskite_deposition_solvents_mixing_ratio": "4:1",
    "Perovskite_deposition_synthesis_atmosphere": "Air",
    "Perovskite_deposition_synthesis_atmosphere_pressure": "1 atm",
    "Perovskite_deposition_synthesis_atmosphere_relative_humidity": "55 %",
    "Perovskite_deposition_spin_coating_speed": "Null",
    "Perovskite_deposition_spin_coating_time": "Null",
    "Perovskite_deposition_thermal_annealing_atmosphere": "Air",
    "Perovskite_deposition_thermal_annealing_temperature": "120 °C",
    "Perovskite_deposition_thermal_annealing_time": "60 min",
    "Perovskite_surface_treatment_material": "Null",
    "Perovskite_surface_treatment_method": "Null",
    "Perovskite_surface_treatment_solution_concentration": "Null",
    "Perovskite_surface_treatment_solvents_compound": "Null",
    "Perovskite_surface_treatment_synthesis_atmosphere": "Null",
    "Perovskite_surface_treatment_synthesis_atmosphere_pressure": "Null",
    "Perovskite_surface_treatment_synthesis_atmosphere_relative_humidity": "Null",
    "Perovskite_surface_treatment_deposition_spin_coating_speed": "Null",
    "Perovskite_surface_treatment_deposition_spin_coating_time": "Null",
    "Perovskite_surface_treatment_deposition_thermal_annealing_temperature": "Null",
    "Perovskite_surface_treatment_deposition_thermal_annealing_time": "Null",
    "HTL_thickness": "Null",
    "HTL_stack_sequence": "spiro-OMeTAD",
    "HTL_additive_compound": "tBP; Li-TFSI",
    "HTL_additive_concentration": "29 µL/mL; 17.5 µL/mL",
    "HTL_deposition_method": "Spin-Coating",
    "HTL_deposition_solution_concentration": "80 mg/mL",
    "HTL_deposition_solvents_compound": "Chlorobenzene",
    "HTL_deposition_synthesis_atmosphere": "N2",
    "HTL_deposition_synthesis_atmosphere_pressure": "Null",
    "HTL_deposition_synthesis_atmosphere_relative_humidity": "Null",
    "HTL_deposition_spin_coating_speed": "4000 rpm",
    "HTL_deposition_spin_coating_time": "60 s",
    "HTL_deposition_thermal_annealing_temperature": "Null",
    "HTL_deposition_thermal_annealing_time": "Null",
    "Backcontact_thickness": "80 nm",
    "Beckcontact_deposition_method": "Thermal evaporation",
    "Backcontact_deposition_atmosphere_pressure": "Null",
    "Encapsulation_method": "Null",
    "Encapsulation_atmosphere": "Null",
    "JV_measured_device_matching": "True",
    "JV_measured_reverse_scan_Voc": "1.15 V",
    "JV_measured_reverse_scan_Jsc": "23.62 mA/cm2",
    "JV_measured_reverse_scan_FF": "78 %",
    "JV_measured_reverse_scan_PCE": "21.1 %",
    "JV_measured_forward_scan_Voc": "Null",
    "JV_measured_forward_scan_Jsc": "Null",
    "JV_measured_forward_scan_FF": "Null",
    "JV_measured_forward_scan_PCE": "Null",
    "JV_measured_light_spectra": "AM1.5G",
    "JV_measured_light_spectra_intensity": "100 mW/cm2",
    "JV_measured_scan_speed": "Null",
    "JV_measured_scan_delay_time": "50 ms",
    "JV_certified_PCE": "Null",
    "Stabilized_measured_PCE": "20.6 %",
    "Stabilized_certified_PCE": "Null",
    "Stability_test_device_matching": "True",
    "Stability_test_temperature": "25 °C",
    "Stability_test_atmosphere": "Air",
    "Stability_test_light_spectra": "AM1.5G",
    "Stability_test_light_intensity": "1 sun",
    "Stability_test_relative_humidity": "30 %",
    "Stability_PCE_after_time": "80 days",
    "Stability_PCE_after_time_value": "95 %"
}

File: dataset/2021-2025/10.1002_advs.202003359/Device_BestPCE_Gemini_1.5_pro_10.1002_advs.202003359.json
{
  "Ref_DOI": "10.1002/advs.202003359",
  "Ref_journal": "Advanced Science",
  "Ref_publication_year": "2021",
  "Ref_title": "Printing High-Efficiency Perovskite Solar Cells in High-Humidity Ambient Environment—An In Situ Guided Investigation",
  "Cell_architecture": "NIP",
  "Cell_stack_sequence": "FTO/SnO2 QDs/SnO2 NPs/Perovskite/spiro-OMeTAD/Au",
  "Cell_area_measured": "0.06 cm2",
  "ETL_thickness": "30 nm",
  "ETL_stack_sequence": "SnO2 QDs/SnO2 NPs",
  "ETL_additive_compound": null,
  "ETL_additive_concentration": null,
  "ETL_deposition_method": "Spin-coating/Spin-coating",
  "ETL_deposition_solution_concentration": null,
  "ETL_deposition_solvents_compound": "H2O/H2O",
  "ETL_deposition_synthesis_atmosphere": "O2/Air",
  "ETL_deposition_synthesis_atmosphere_pressure": "1 atm/1 atm",
  "ETL_deposition_synthesis_atmosphere_relative_humidity": null,
  "ETL_deposition_spin_coating_speed": "4000 rpm/4000 rpm",
  "ETL_deposition_spin_coating_time": "30 s/30 s",
  "ETL_deposition_thermal_annealing_temperature": "150 °C/200 °C",
  "ETL_deposition_thermal_annealing_time": "30 min/60 min",
  "Perovskite_dimension": "3D",
  "Perovskite_thickness": null,
  "Perovskite_composition_long_form": "MA0.15FA0.85Pb(I0.975Br0.025)3",
  "Perovskite_additive_compound": "CsI;RbI;KI",
  "Perovskite_additive_concentration": "2.8 vol%;2.8 vol%;1.8 vol%",
  "Perovskite_bandgap": "1.61 eV",
  "Perovskite_deposition_method": "Blade-coating",
  "Perovskite_deposition_sequential_spin_coating": null,
  "Perovskite_deposition_spin_coating_antisolvent": null,
  "Perovskite_deposition_reaction_solutions_compounds": "FAI;MABr;MACl;PbBr2;PbI2;CsI;RbI;KI",
  "Perovskite_deposition_reaction_solutions_concentrations": "1.1;0.2;0.5;0.2;1.2;1.5 M;1.5 M;1.5 M",
  "Perovskite_deposition_final_solutions_concentration_before_deposition": null,
  "Perovskite_deposition_solvents_compound": "DMF;DMSO",
  "Perovskite_deposition_solvents_mixing_ratio": "4:1",
  "Perovskite_deposition_synthesis_atmosphere": "Air",
  "Perovskite_deposition_synthesis_atmosphere_pressure": "1 atm",
  "Perovskite_deposition_synthesis_atmosphere_relative_humidity": "55±5%",
  "Perovskite_deposition_spin_coating_speed": null,
  "Perovskite_deposition_spin_coating_time": null,
  "Perovskite_deposition_thermal_annealing_atmosphere": "Air",
  "Perovskite_deposition_thermal_annealing_temperature": "120 °C",
  "Perovskite_deposition_thermal_annealing_time": "60 min",
  "Perovskite_surface_treatment_material": null,
  "Perovskite_surface_treatment_method": null,
  "Perovskite_surface_treatment_solution_concentration": null,
  "Perovskite_surface_treatment_solvents_compound": null,
  "Perovskite_surface_treatment_synthesis_atmosphere": null,
  "Perovskite_surface_treatment_synthesis_atmosphere_pressure": null,
  "Perovskite_surface_treatment_synthesis_atmosphere_relative_humidity": null,
  "Perovskite_surface_treatment_deposition_spin_coating_speed": null,
  "Perovskite_surface_treatment_deposition_spin_coating_time": null,
  "Perovskite_surface_treatment_deposition_thermal_annealing_temperature": null,
  "Perovskite_surface_treatment_deposition_thermal_annealing_time": null,
  "HTL_thickness": null,
  "HTL_stack_sequence": "spiro-OMeTAD",
  "HTL_additive_compound": "tBP;Li-TFSI",
  "HTL_additive_concentration": "29 µL of tBP in 1 mL CB;520 mg/mL",
  "HTL_deposition_method": "Spin-coating",
  "HTL_deposition_solution_concentration": "80 mg/mL",
  "HTL_deposition_solvents_compound": "Chlorobenzene",
  "HTL_deposition_synthesis_atmosphere": "N2",
  "HTL_deposition_synthesis_atmosphere_pressure": "1 atm",
  "HTL_deposition_synthesis_atmosphere_relative_humidity": null,
  "HTL_deposition_spin_coating_speed": "4000 rpm",
  "HTL_deposition_spin_coating_time": "60 s",
  "HTL_deposition_thermal_annealing_temperature": null,
  "HTL_deposition_thermal_annealing_time": null,
  "Backcontact_thickness": "80 nm",
  "Beckcontact_deposition_method": "Thermal evaporation",
  "Backcontact_deposition_atmosphere_pressure": null,
  "Encapsulation_method": null,
  "Encapsulation_atmosphere": null,
  "JV_measured_device_matching": "True",
  "JV_measured_reverse_scan_Voc": "1.15 V",
  "JV_measured_reverse_scan_Jsc": "23.62 mA/cm2",
  "JV_measured_reverse_scan_FF": "78%",
  "JV_measured_reverse_scan_PCE": "21.1%",
  "JV_measured_forward_scan_Voc": null,
  "JV_measured_forward_scan_Jsc": null,
  "JV_measured_forward_scan_FF": null,
  "JV_measured_forward_scan_PCE": null,
  "JV_measured_light_spectra": "AM1.5G",
  "JV_measured_light_spectra_intensity": "100 mW/cm2",
  "JV_measured_scan_speed": null,
  "JV_measured_scan_delay_time": "50 ms",
  "JV_certified_PCE": null,
  "Stabilized_measured_PCE": "20.6%",
  "Stabilized_certified_PCE": null,
  "Stability_test_device_matching": "True",
  "Stability_test_temperature": "25 °C",
  "Stability_test_atmosphere": "Air",
  "Stability_test_light_spectra": "AM1.5G",
  "Stability_test_light_intensity": "1 sun",
  "Stability_test_relative_humidity": "30%",
  "Stability_PCE_after_time": "80 days",
  "Stability_PCE_after_time_value": "95%"
}

File: dataset/2021-2025/10.1002_advs.202003359/Device_BestPCE_Gemini_2.0_Flash_10.1002_advs.202003359.json
{
  "Ref_DOI": "10.1002/advs.202003359",
  "Ref_journal": "Adv. Sci.",
  "Ref_publication_year": "2021",
  "Ref_title": "Printing High-Eﬃciency Perovskite Solar Cells in High-Humidity Ambient Environment—An InSitu Guided Investigation",
  "Cell_architecture": "NIP",
  "Cell_stack_sequence": "glass/FTO/SnO2/perovskite/spiro-OMeTAD/Au",
  "Cell_area_measured": "0.06 squared cm",
  "ETL_thickness": "SnO2 QDs/SnO2 NPs",
  "ETL_stack_sequence": "SnO2 QDs/SnO2 NPs",
  "ETL_additive_compound": "Null",
  "ETL_additive_concentration": "Null",
  "ETL_deposition_method": "Spin-coating",
  "ETL_deposition_solution_concentration": "SnO2 QDs/SnO2 NPs",
  "ETL_deposition_solvents_compound": "H2O/H2O",
  "ETL_deposition_synthesis_atmosphere": "Air",
  "ETL_deposition_synthesis_atmosphere_pressure": "1 atm",
  "ETL_deposition_synthesis_atmosphere_relative_humidity": "55",
  "ETL_deposition_spin_coating_speed": "4000 rpm",
  "ETL_deposition_spin_coating_time": "30 s",
  "ETL_deposition_thermal_annealing_temperature": "150/200",
  "ETL_deposition_thermal_annealing_time": "30/60",
  "Perovskite_dimension": "3D",
  "Perovskite_thickness": "Null",
  "Perovskite_composition_long_form": "(MAPbBr3)0.15(FAPbI3)0.85 containing 5% Cs",
  "Perovskite_additive_compound": "CsI;RbI;KI",
  "Perovskite_additive_concentration": "1.5 m (2.8%, by volume);1.5 m (2.8%, by volume);1.5 m (1.8%, by volume)",
  "Perovskite_bandgap": "Null",
  "Perovskite_deposition_method": "Blade-coating",
  "Perovskite_deposition_sequential_spin_coating": "False",
  "Perovskite_deposition_spin_coating_antisolvent": "Null",
  "Perovskite_deposition_reaction_solutions_compounds": "FAI;MABr;MACl;PbBr2;PbI2",
  "Perovskite_deposition_reaction_solutions_concentrations": "1.1;0.2;0.5;0.2;1.2",
  "Perovskite_deposition_final_solutions_concentration_before_deposition": "Null",
  "Perovskite_deposition_solvents_compound": "DMF;DMSO",
  "Perovskite_deposition_solvents_mixing_ratio": "4:1",
  "Perovskite_deposition_synthesis_atmosphere": "Air",
  "Perovskite_deposition_synthesis_atmosphere_pressure": "1 atm",
  "Perovskite_deposition_synthesis_atmosphere_relative_humidity": "55",
  "Perovskite_deposition_spin_coating_speed": "Null",
  "Perovskite_deposition_spin_coating_time": "Null",
  "Perovskite_deposition_thermal_annealing_atmosphere": "Air",
  "Perovskite_deposition_thermal_annealing_temperature": "120",
  "Perovskite_deposition_thermal_annealing_time": "60",
  "Perovskite_surface_treatment_material": "Null",
  "Perovskite_surface_treatment_method": "Null",
  "Perovskite_surface_treatment_solution_concentration": "Null",
  "Perovskite_surface_treatment_solvents_compound": "Null",
  "Perovskite_surface_treatment_synthesis_atmosphere": "Null",
  "Perovskite_surface_treatment_synthesis_atmosphere_pressure": "Null",
  "Perovskite_surface_treatment_synthesis_atmosphere_relative_humidity": "Null",
  "Perovskite_surface_treatment_deposition_spin_coating_speed": "Null",
  "Perovskite_surface_treatment_deposition_spin_coating_time": "Null",
  "Perovskite_surface_treatment_deposition_thermal_annealing_temperature": "Null",
  "Perovskite_surface_treatment_deposition_thermal_annealing_time": "Null",
  "HTL_thickness": "Null",
  "HTL_stack_sequence": "Null",
  "HTL_additive_compound": "tBP;Li-TFSI",
  "HTL_additive_concentration": "29 µL;17.5µL of Li-TFSI(520mg·mL−1 inACN)",
  "HTL_deposition_method": "Spin-coating",
  "HTL_deposition_solution_concentration": "80 mg/mL",
  "HTL_deposition_solvents_compound": "CB",
  "HTL_deposition_synthesis_atmosphere": "N2",
  "HTL_deposition_synthesis_atmosphere_pressure": "Null",
  "HTL_deposition_synthesis_atmosphere_relative_humidity": "Null",
  "HTL_deposition_spin_coating_speed": "4000 rpm",
  "HTL_deposition_spin_coating_time": "60 s",
  "HTL_deposition_thermal_annealing_temperature": "Null",
  "HTL_deposition_thermal_annealing_time": "Null",
  "Backcontact_thickness": "80",
  "Beckcontact_deposition_method": "Thermal evaporation",
  "Backcontact_deposition_atmosphere_pressure": "Null",
  "Encapsulation_method": "Null",
  "Encapsulation_atmosphere": "Null",
  "JV_measured_device_matching": "True",
  "JV_measured_reverse_scan_Voc": "1.15",
  "JV_measured_reverse_scan_Jsc": "23.62",
  "JV_measured_reverse_scan_FF": "0.78",
  "JV_measured_reverse_scan_PCE": "21.1",
  "JV_measured_forward_scan_Voc": "Null",
  "JV_measured_forward_scan_Jsc": "Null",
  "JV_measured_forward_scan_FF": "Null",
  "JV_measured_forward_scan_PCE": "Null",
  "JV_measured_light_spectra": "AM 1.5",
  "JV_measured_light_spectra_intensity": "100 mW cm−2",
  "JV_measured_scan_speed": "Null",
  "JV_measured_scan_delay_time": "50 ms",
  "JV_certified_PCE": "Null",
  "Stabilized_measured_PCE": "20.6",
  "Stabilized_certified_PCE": "Null",
  "Stability_test_device_matching": "True",
  "Stability_test_temperature": "25",
  "Stability_test_atmosphere": "Air",
  "Stability_test_light_spectra": "Null",
  "Stability_test_light_intensity": "Null",
  "Stability_test_relative_humidity": "30",
  "Stability_PCE_after_time": "80 days",
  "Stability_PCE_after_time_value": "95"
}

File: dataset/2021-2025/10.1002_advs.202003359/Device_BestPCE_claude_haiku_10.1002_advs.202003359.json
{
  "Ref_DOI": "10.1002/advs.202003359",
  "Ref_journal": "Advanced Science",
  "Ref_publication_year": "2021",
  "Ref_title": "Printing High-Efficiency Perovskite Solar Cells in High-Humidity Ambient Environment—An In Situ Guided Investigation",
  "Cell_architecture": "NIP",
  "Cell_stack_sequence": "Glass/FTO/SnO2/Perovskite/Spiro-OMeTAD/Au",
  "Cell_area_measured": "0.06 cm2",
  "ETL_thickness": "Null",
  "ETL_stack_sequence": "SnO2 QDs/SnO2 NPs",
  "ETL_additive_compound": "2-(2-aminoethyl)isothiourea dihydrobromide",
  "ETL_additive_concentration": "Null",
  "ETL_deposition_method": "Spin-coating/Spin-coating",
  "ETL_deposition_solution_concentration": "Null",
  "ETL_deposition_solvents_compound": "Deionized water",
  "ETL_deposition_synthesis_atmosphere": "Air",
  "ETL_deposition_synthesis_atmosphere_pressure": "1 atm",
  "ETL_deposition_synthesis_atmosphere_relative_humidity": "55 ± 5%",
  "ETL_deposition_spin_coating_speed": "4000 rpm/4000 rpm",
  "ETL_deposition_spin_coating_time": "30 s/Null",
  "ETL_deposition_thermal_annealing_temperature": "150 °C/200 °C",
  "ETL_deposition_thermal_annealing_time": "30 min/60 min",
  "Perovskite_dimension": "3D",
  "Perovskite_thickness": "Null",
  "Perovskite_composition_long_form": "(MAPbBr3)0.15(FAPbI3)0.85",
  "Perovskite_additive_compound": "CsI; RbI; KI",
  "Perovskite_additive_concentration": "2.8%; 2.8%; 1.8%",
  "Perovskite_bandgap": "1.602 eV",
  "Perovskite_deposition_method": "Blade coating",
  "Perovskite_deposition_sequential_spin_coating": "False",
  "Perovskite_deposition_spin_coating_antisolvent": "Null",
  "Perovskite_deposition_reaction_solutions_compounds": "FAI; MABr; MACl; PbBr2; PbI2",
  "Perovskite_deposition_reaction_solutions_concentrations": "Null",
  "Perovskite_deposition_final_solutions_concentration_before_deposition": "46 wt%",
  "Perovskite_deposition_solvents_compound": "DMF; DMSO",
  "Perovskite_deposition_solvents_mixing_ratio": "4:1",
  "Perovskite_deposition_synthesis_atmosphere": "Air",
  "Perovskite_deposition_synthesis_atmosphere_pressure": "1 atm",
  "Perovskite_deposition_synthesis_atmosphere_relative_humidity": "55 ± 5%",
  "Perovskite_deposition_spin_coating_speed": "Null",
  "Perovskite_deposition_spin_coating_time": "Null",
  "Perovskite_deposition_thermal_annealing_atmosphere": "Air",
  "Perovskite_deposition_thermal_annealing_temperature": "120 °C",
  "Perovskite_deposition_thermal_annealing_time": "60 min",
  "Perovskite_surface_treatment_material": "Null",
  "Perovskite_surface_treatment_method": "Null",
  "Perovskite_surface_treatment_solution_concentration": "Null",
  "Perovskite_surface_treatment_solvents_compound": "Null",
  "Perovskite_surface_treatment_synthesis_atmosphere": "Null",
  "Perovskite_surface_treatment_synthesis_atmosphere_pressure": "Null",
  "Perovskite_surface_treatment_synthesis_atmosphere_relative_humidity": "Null",
  "Perovskite_surface_treatment_deposition_spin_coating_speed": "Null",
  "Perovskite_surface_treatment_deposition_spin_coating_time": "Null",
  "Perovskite_surface_treatment_deposition_thermal_annealing_temperature": "Null",
  "Perovskite_surface_treatment_deposition_thermal_annealing_time": "Null",
  "HTL_thickness": "Null",
  "HTL_stack_sequence": "Spiro-OMeTAD",
  "HTL_additive_compound": "tBP; Li-TFSI",
  "HTL_additive_concentration": "Null",
  "HTL_deposition_method": "Spin-coating",
  "HTL_deposition_solution_concentration": "80 mg/mL",
  "HTL_deposition_solvents_compound": "Chlorobenzene",
  "HTL_deposition_synthesis_atmosphere": "Nitrogen",
  "HTL_deposition_synthesis_atmosphere_pressure": "1 atm",
  "HTL_deposition_synthesis_atmosphere_relative_humidity": "Null",
  "HTL_deposition_spin_coating_speed": "4000 rpm",
  "HTL_deposition_spin_coating_time": "60 s",
  "HTL_deposition_thermal_annealing_temperature": "Null",
  "HTL_deposition_thermal_annealing_time": "Null",
  "Backcontact_thickness": "80 nm",
  "Beckcontact_deposition_method": "Thermal evaporation",
  "Backcontact_deposition_atmosphere_pressure": "Null",
  "Encapsulation_method": "Null",
  "Encapsulation_atmosphere": "Null",
  "JV_measured_device_matching": "True",
  "JV_measured_reverse_scan_Voc": "1.15 V",
  "JV_measured_reverse_scan_Jsc": "23.62 mA/cm2",
  "JV_measured_reverse_scan_FF": "78 %",
  "JV_measured_reverse_scan_PCE": "21.1 %",
  "JV_measured_forward_scan_Voc": "Null",
  "JV_measured_forward_scan_Jsc": "Null",
  "JV_measured_forward_scan_FF": "Null",
  "JV_measured_forward_scan_PCE": "Null",
  "JV_measured_light_spectra": "AM1.5G",
  "JV_measured_light_spectra_intensity": "100 mW/cm2",
  "JV_measured_scan_speed": "Null",
  "JV_measured_scan_delay_time": "50 ms",
  "JV_certified_PCE": "Null",
  "Stabilized_measured_PCE": "20.6 %",
  "Stabilized_certified_PCE": "Null",
  "Stability_test_device_matching": "True",
  "Stability_test_temperature": "25 °C",
  "Stability_test_atmosphere": "Dry box",
  "Stability_test_light_spectra": "Null",
  "Stability_test_light_intensity": "Null",
  "Stability_test_relative_humidity": "30 %",
  "Stability_PCE_after_time": "80 days",
  "Stability_PCE_after_time_value": "95 %"
}

File: dataset/2021-2025/10.1002_advs.202003359/Device_BestPCE_gpt4o_10.1002_advs.202003359.json
{
  "Ref_DOI": "10.1002/advs.202003359",
  "Ref_journal": "Advanced Science",
  "Ref_publication_year": "2021",
  "Ref_title": "Printing High-Efficiency Perovskite Solar Cells in High-Humidity Ambient Environment—An In-Situ Guided Investigation",
  "Cell_architecture": "NIP",
  "Cell_stack_sequence": "FTO/SnO2 QDs/SnO2 NPs/perovskite/spiro-OMeTAD/Au",
  "Cell_area_measured": "0.06 cm2",
  "ETL_thickness": "Null",
  "ETL_stack_sequence": "SnO2 QDs/SnO2 NPs",
  "ETL_additive_compound": "Null",
  "ETL_additive_concentration": "Null",
  "ETL_deposition_method": "Spin-coating/Spin-coating",
  "ETL_deposition_solution_concentration": "Null",
  "ETL_deposition_solvents_compound": "Null",
  "ETL_deposition_synthesis_atmosphere": "Air",
  "ETL_deposition_synthesis_atmosphere_pressure": "1 atm",
  "ETL_deposition_synthesis_atmosphere_relative_humidity": "55 ±5%",
  "ETL_deposition_spin_coating_speed": "4000 rpm/4000 rpm",
  "ETL_deposition_spin_coating_time": "30 s/30 s",
  "ETL_deposition_thermal_annealing_temperature": "150 °C/200 °C",
  "ETL_deposition_thermal_annealing_time": "30 min/60 min",
  "Perovskite_dimension": "3D",
  "Perovskite_thickness": "Null",
  "Perovskite_composition_long_form": "(MAPbBr3)0.15(FAPbI3)0.85 with 5% Cs",
  "Perovskite_additive_compound": "Cs",
  "Perovskite_additive_concentration": "5%",
  "Perovskite_bandgap": "1.61 eV",
  "Perovskite_deposition_method": "Blade-coating",
  "Perovskite_deposition_sequential_spin_coating": "Null",
  "Perovskite_deposition_spin_coating_antisolvent": "Null",
  "Perovskite_deposition_reaction_solutions_compounds": "FAI; MABr; MACl; PbBr2; PbI2; CsI; RbI; KI",
  "Perovskite_deposition_reaction_solutions_concentrations": "1.1; 0.2; 0.5; 0.2; 1.2; 1.5 m; 1.5 m; 1.5 m",
  "Perovskite_deposition_final_solutions_concentration_before_deposition": "46 wt%",
  "Perovskite_deposition_solvents_compound": "DMF; DMSO",
  "Perovskite_deposition_solvents_mixing_ratio": "4:1",
  "Perovskite_deposition_synthesis_atmosphere": "Air",
  "Perovskite_deposition_synthesis_atmosphere_pressure": "1 atm",
  "Perovskite_deposition_synthesis_atmosphere_relative_humidity": "55 ±5%",
  "Perovskite_deposition_spin_coating_speed": "Null",
  "Perovskite_deposition_spin_coating_time": "Null",
  "Perovskite_deposition_thermal_annealing_atmosphere": "Air",
  "Perovskite_deposition_thermal_annealing_temperature": "120 °C",
  "Perovskite_deposition_thermal_annealing_time": "60 min",
  "Perovskite_surface_treatment_material": "Null",
  "Perovskite_surface_treatment_method": "Null",
  "Perovskite_surface_treatment_solution_concentration": "Null",
  "Perovskite_surface_treatment_solvents_compound": "Null",
  "Perovskite_surface_treatment_synthesis_atmosphere": "Null",
  "Perovskite_surface_treatment_synthesis_atmosphere_pressure": "Null",
  "Perovskite_surface_treatment_synthesis_atmosphere_relative_humidity": "Null",
  "Perovskite_surface_treatment_deposition_spin_coating_speed": "Null",
  "Perovskite_surface_treatment_deposition_spin_coating_time": "Null",
  "Perovskite_surface_treatment_deposition_thermal_annealing_temperature": "Null",
  "Perovskite_surface_treatment_deposition_thermal_annealing_time": "Null",
  "HTL_thickness": "Null",
  "HTL_stack_sequence": "spiro-OMeTAD",
  "HTL_additive_compound": "Li-TFSI; tBP",
  "HTL_additive_concentration": "520 mg/mL; 29 µL",
  "HTL_deposition_method": "Spin-coating",
  "HTL_deposition_solution_concentration": "80 mg/mL",
  "HTL_deposition_solvents_compound": "Chlorobenzene",
  "HTL_deposition_synthesis_atmosphere": "Nitrogen",
  "HTL_deposition_synthesis_atmosphere_pressure": "1 atm",
  "HTL_deposition_synthesis_atmosphere_relative_humidity": "Null",
  "HTL_deposition_spin_coating_speed": "4000 rpm",
  "HTL_deposition_spin_coating_time": "60 s",
  "HTL_deposition_thermal_annealing_temperature": "Null",
  "HTL_deposition_thermal_annealing_time": "Null",
  "Backcontact_thickness": "80 nm",
  "Beckcontact_deposition_method": "Thermal evaporation",
  "Backcontact_deposition_atmosphere_pressure": "Null",
  "Encapsulation_method": "Null",
  "Encapsulation_atmosphere": "Null",
  "JV_measured_device_matching": "True",
  "JV_measured_reverse_scan_Voc": "1.15 V",
  "JV_measured_reverse_scan_Jsc": "23.62 mA/cm2",
  "JV_measured_reverse_scan_FF": "78%",
  "JV_measured_reverse_scan_PCE": "21.1%",
  "JV_measured_forward_scan_Voc": "Null",
  "JV_measured_forward_scan_Jsc": "Null",
  "JV_measured_forward_scan_FF": "Null",
  "JV_measured_forward_scan_PCE": "Null",
  "JV_measured_light_spectra": "AM1.5G",
  "JV_measured_light_spectra_intensity": "100 mW/cm2",
  "JV_measured_scan_speed": "Null",
  "JV_measured_scan_delay_time": "Null",
  "JV_certified_PCE": "Null",
  "Stabilized_measured_PCE": "20.6%",
  "Stabilized_certified_PCE": "Null",
  "Stability_test_device_matching": "True",
  "Stability_test_temperature": "25 °C",
  "Stability_test_atmosphere": "Air",
  "Stability_test_light_spectra": "AM1.5G",
  "Stability_test_light_intensity": "1 sun",
  "Stability_test_relative_humidity": "30%",
  "Stability_PCE_after_time": "80 days",
  "Stability_PCE_after_time_value": "95%"
}

File: dataset/2021-2025/10.1002_advs.202003359/Device_BestPCE_gpt4o_mini_10.1002_advs.202003359.json
{
  "Ref_DOI": "10.1002/advs.202003359",
  "Ref_journal": "Advanced Science",
  "Ref_publication_year": "2021",
  "Ref_title": "Printing High-Efficiency Perovskite Solar Cells in High-Humidity Ambient Environment—An In Situ Guided Investigation",
  "Cell_architecture": "NIP",
  "Cell_stack_sequence": "FTO/SnO2/Perovskite/Spiro-OMeTAD/Au",
  "Cell_area_measured": "0.06 cm2",
  "ETL_thickness": "Null",
  "ETL_stack_sequence": "SnO2",
  "ETL_additive_compound": "Null",
  "ETL_additive_concentration": "Null",
  "ETL_deposition_method": "Spin-coating",
  "ETL_deposition_solution_concentration": "Null",
  "ETL_deposition_solvents_compound": "Null",
  "ETL_deposition_synthesis_atmosphere": "Air",
  "ETL_deposition_synthesis_atmosphere_pressure": "1 atm",
  "ETL_deposition_synthesis_atmosphere_relative_humidity": "55 ± 5%",
  "ETL_deposition_spin_coating_speed": "4000 rpm",
  "ETL_deposition_spin_coating_time": "30 s",
  "ETL_deposition_thermal_annealing_temperature": "150 °C",
  "ETL_deposition_thermal_annealing_time": "30 min",
  "Perovskite_dimension": "3D",
  "Perovskite_thickness": "Null",
  "Perovskite_composition_long_form": "(MAPbBr3)0.15(FAPbI3)0.85",
  "Perovskite_additive_compound": "Cs",
  "Perovskite_additive_concentration": "5%",
  "Perovskite_bandgap": "1.61 eV",
  "Perovskite_deposition_method": "Blade-coating",
  "Perovskite_deposition_sequential_spin_coating": "False",
  "Perovskite_deposition_spin_coating_antisolvent": "Null",
  "Perovskite_deposition_reaction_solutions_compounds": "FAI; MABr; MACl; PbBr2; PbI2",
  "Perovskite_deposition_reaction_solutions_concentrations": "1.1:0.2:0.5:0.2:1.2",
  "Perovskite_deposition_final_solutions_concentration_before_deposition": "Null",
  "Perovskite_deposition_solvents_compound": "DMF; DMSO",
  "Perovskite_deposition_solvents_mixing_ratio": "4:1",
  "Perovskite_deposition_synthesis_atmosphere": "Air",
  "Perovskite_deposition_synthesis_atmosphere_pressure": "1 atm",
  "Perovskite_deposition_synthesis_atmosphere_relative_humidity": "55 ± 5%",
  "Perovskite_deposition_spin_coating_speed": "Null",
  "Perovskite_deposition_spin_coating_time": "Null",
  "Perovskite_deposition_thermal_annealing_atmosphere": "Air",
  "Perovskite_deposition_thermal_annealing_temperature": "120 °C",
  "Perovskite_deposition_thermal_annealing_time": "60 min",
  "Perovskite_surface_treatment_material": "Null",
  "Perovskite_surface_treatment_method": "Null",
  "Perovskite_surface_treatment_solution_concentration": "Null",
  "Perovskite_surface_treatment_solvents_compound": "Null",
  "Perovskite_surface_treatment_synthesis_atmosphere": "Null",
  "Perovskite_surface_treatment_synthesis_atmosphere_pressure": "Null",
  "Perovskite_surface_treatment_synthesis_atmosphere_relative_humidity": "Null",
  "Perovskite_surface_treatment_deposition_spin_coating_speed": "Null",
  "Perovskite_surface_treatment_deposition_spin_coating_time": "Null",
  "Perovskite_surface_treatment_deposition_thermal_annealing_temperature": "Null",
  "Perovskite_surface_treatment_deposition_thermal_annealing_time": "Null",
  "HTL_thickness": "Null",
  "HTL_stack_sequence": "Spiro-OMeTAD",
  "HTL_additive_compound": "Li-TFSI; tBP",
  "HTL_additive_concentration": "520 mg/mL; 29 µL",
  "HTL_deposition_method": "Spin-coating",
  "HTL_deposition_solution_concentration": "Null",
  "HTL_deposition_solvents_compound": "Null",
  "HTL_deposition_synthesis_atmosphere": "Air",
  "HTL_deposition_synthesis_atmosphere_pressure": "1 atm",
  "HTL_deposition_synthesis_atmosphere_relative_humidity": "Null",
  "HTL_deposition_spin_coating_speed": "4000 rpm",
  "HTL_deposition_spin_coating_time": "60 s",
  "HTL_deposition_thermal_annealing_temperature": "Null",
  "HTL_deposition_thermal_annealing_time": "Null",
  "Backcontact_thickness": "Null",
  "Beckcontact_deposition_method": "Thermal evaporation",
  "Backcontact_deposition_atmosphere_pressure": "Null",
  "Encapsulation_method": "Null",
  "Encapsulation_atmosphere": "Air",
  "JV_measured_device_matching": "True",
  "JV_measured_reverse_scan_Voc": "1.15 V",
  "JV_measured_reverse_scan_Jsc": "23.62 mA/cm2",
  "JV_measured_reverse_scan_FF": "78%",
  "JV_measured_reverse_scan_PCE": "21.1%",
  "JV_measured_forward_scan_Voc": "1.15 V",
  "JV_measured_forward_scan_Jsc": "22.65 mA/cm2",
  "JV_measured_forward_scan_FF": "69%",
  "JV_measured_forward_scan_PCE": "18.0%",
  "JV_measured_light_spectra": "AM1.5G",
  "JV_measured_light_spectra_intensity": "1 sun",
  "JV_measured_scan_speed": "Null",
  "JV_measured_scan_delay_time": "Null",
  "JV_certified_PCE": "Null",
  "Stabilized_measured_PCE": "20.6%",
  "Stabilized_certified_PCE": "Null",
  "Stability_test_device_matching": "True",
  "Stability_test_temperature": "25 °C",
  "Stability_test_atmosphere": "Air",
  "Stability_test_light_spectra": "AM1.5G",
  "Stability_test_light_intensity": "1 sun",
  "Stability_test_relative_humidity": "30%",
  "Stability_PCE_after_time": "80 days",
  "Stability_PCE_after_time_value": "95%"
}

File: dataset/2021-2025/10.1002_advs.202003359/Device_BestPCE_gpt4o_mini_zero_shot_10.1002_advs.202003359.json
{
  "Ref_DOI": "10.1002/advs.202003359",
  "Ref_journal": "Advanced Science",
  "Ref_publication_year": "2021",
  "Ref_title": "Printing High-Efficiency Perovskite Solar Cells in High-Humidity Ambient Environment—An In Situ Guided Investigation",
  "Cell_architecture": "n-i-p",
  "Cell_stack_sequence": "FTO/SnO2/QDs/SnO2/Perovskite/spiro-OMeTAD/Au",
  "Cell_area_measured": "0.06 cm2",
  "ETL_thickness": "Null",
  "ETL_stack_sequence": "SnO2 QDs/SnO2 NPs",
  "ETL_additive_compound": "tBP",
  "ETL_additive_concentration": "29 µL",
  "ETL_deposition_method": "spin coating",
  "ETL_deposition_solution_concentration": "Null",
  "ETL_deposition_solvents_compound": "Null",
  "ETL_deposition_synthesis_atmosphere": "ambient air",
  "ETL_deposition_synthesis_atmosphere_pressure": "Null",
  "ETL_deposition_synthesis_atmosphere_relative_humidity": "55 ± 5%",
  "ETL_deposition_spin_coating_speed": "4000 rpm",
  "ETL_deposition_spin_coating_time": "30 s",
  "ETL_deposition_thermal_annealing_temperature": "150 °C",
  "ETL_deposition_thermal_annealing_time": "30 min",
  "Perovskite_dimension": "Null",
  "Perovskite_thickness": "2.6 µm",
  "Perovskite_composition_long_form": "(MAPbBr3)0.15(FAPbI3)0.85 containing 5% Cs",
  "Perovskite_additive_compound": "Null",
  "Perovskite_additive_concentration": "Null",
  "Perovskite_bandgap": "1.602 ± 0.001 eV",
  "Perovskite_deposition_method": "meniscus-blade coating",
  "Perovskite_deposition_sequential_spin_coating": "Null",
  "Perovskite_deposition_spin_coating_antisolvent": "Null",
  "Perovskite_deposition_reaction_solutions_compounds": "FAI, MABr, MACl, PbBr2, PbI2",
  "Perovskite_deposition_reaction_solutions_concentrations": "1.1:0.2:0.5:0.2:1.2",
  "Perovskite_deposition_final_solutions_concentration_before_deposition": "46 wt% solute:solution",
  "Perovskite_deposition_solvents_compound": "DMF, DMSO",
  "Perovskite_deposition_solvents_mixing_ratio": "4:1",
  "Perovskite_deposition_synthesis_atmosphere": "ambient air",
  "Perovskite_deposition_synthesis_atmosphere_pressure": "Null",
  "Perovskite_deposition_synthesis_atmosphere_relative_humidity": "55 ± 5%",
  "Perovskite_deposition_spin_coating_speed": "Null",
  "Perovskite_deposition_spin_coating_time": "Null",
  "Perovskite_deposition_thermal_annealing_atmosphere": "air",
  "Perovskite_deposition_thermal_annealing_temperature": "120 °C",
  "Perovskite_deposition_thermal_annealing_time": "60 min",
  "Perovskite_surface_treatment_material": "Null",
  "Perovskite_surface_treatment_method": "Null",
  "Perovskite_surface_treatment_solution_concentration": "Null",
  "Perovskite_surface_treatment_solvents_compound": "Null",
  "Perovskite_surface_treatment_synthesis_atmosphere": "Null",
  "Perovskite_surface_treatment_synthesis_atmosphere_pressure": "Null",
  "Perovskite_surface_treatment_synthesis_atmosphere_relative_humidity": "Null",
  "Perovskite_surface_treatment_deposition_spin_coating_speed": "Null",
  "Perovskite_surface_treatment_deposition_spin_coating_time": "Null",
  "Perovskite_surface_treatment_deposition_thermal_annealing_temperature": "Null",
  "Perovskite_surface_treatment_deposition_thermal_annealing_time": "Null",
  "HTL_thickness": "Null",
  "HTL_stack_sequence": "spiro-OMeTAD",
  "HTL_additive_compound": "Li-TFSI",
  "HTL_additive_concentration": "520 mg·mL−1 in ACN",
  "HTL_deposition_method": "spin coating",
  "HTL_deposition_solution_concentration": "Null",
  "HTL_deposition_solvents_compound": "CB",
  "HTL_deposition_synthesis_atmosphere": "Null",
  "HTL_deposition_synthesis_atmosphere_pressure": "Null",
  "HTL_deposition_synthesis_atmosphere_relative_humidity": "Null",
  "HTL_deposition_spin_coating_speed": "4000 rpm",
  "HTL_deposition_spin_coating_time": "60 s",
  "HTL_deposition_thermal_annealing_temperature": "Null",
  "HTL_deposition_thermal_annealing_time": "Null",
  "Backcontact_thickness": "Null",
  "Beckcontact_deposition_method": "thermal evaporation",
  "Backcontact_deposition_atmosphere_pressure": "Null",
  "Encapsulation_method": "Null",
  "Encapsulation_atmosphere": "Null",
  "JV_measured_device_matching": "Null",
  "JV_measured_reverse_scan_Voc": "1.15 V",
  "JV_measured_reverse_scan_Jsc": "23.62 mA cm−2",
  "JV_measured_reverse_scan_FF": "0.78",
  "JV_measured_reverse_scan_PCE": "21.1%",
  "JV_measured_forward_scan_Voc": "1.15 V",
  "JV_measured_forward_scan_Jsc": "22.65 mA cm−2",
  "JV_measured_forward_scan_FF": "0.69",
  "JV_measured_forward_scan_PCE": "18.0%",
  "JV_measured_light_spectra": "Null",
  "JV_measured_light_spectra_intensity": "Null",
  "JV_measured_scan_speed": "Null",
  "JV_measured_scan_delay_time": "Null",
  "JV_certified_PCE": "21.1%",
  "Stabilized_measured_PCE": "20.6%",
  "Stabilized_certified_PCE": "Null",
  "Stability_test_device_matching": "Null",
  "Stability_test_temperature": "25 °C",
  "Stability_test_atmosphere": "ambient air",
  "Stability_test_light_spectra": "Null",
  "Stability_test_light_intensity": "Null",
  "Stability_test_relative_humidity": "30%",
  "Stability_PCE_after_time": "80 days",
  "Stability_PCE_after_time_value": "95%"
}
