Repository: jiayijdong/PSCbench

# PSCbench


**PSCbench** is a novel benchmark for materials science research-level scientific
dataset curation sourced from published journals. The benchmark is designed to evaluate the complex classification capabilities,
strong domain knowledge, and advanced calculation skills of LLMs.

## Data


The PSCbench dataset is under dataset folder in json file format. Each file is list of dictionary and can be extracted using following scripts.
Each file stands for one published journal, which is fully elaborated in the paper. 

```
with open("./dataset/retroactive/{}.json".format(subject), encoding='utf-8') as json_file:
    problems=json.load(json_file)
```

File: dataset/2021-2025/10.1002_advs.202004092/Device_BestPCE_gpt4o_10.1002_advs.202004092.json
{
  "Ref_DOI": "10.1002/advs.202004092",
  "Ref_journal": "Advanced Science",
  "Ref_publication_year": "2021",
  "Ref_title": "Foldable Perovskite Solar Cells Using Carbon Nanotube-Embedded Ultrathin Polyimide Conductor",
  "Cell_architecture": "PIN",
  "Cell_stack_sequence": "SWNT–PI/MoOx/PTAA/perovskite/C60/BCP/Cu",
  "Cell_area_measured": "0.56 cm2",
  "ETL_thickness": "4 nm",
  "ETL_stack_sequence": "MoOx",
  "ETL_additive_compound": "Null",
  "ETL_additive_concentration": "Null",
  "ETL_deposition_method": "Thermal evaporation",
  "ETL_deposition_solution_concentration": "Null",
  "ETL_deposition_solvents_compound": "Null",
  "ETL_deposition_synthesis_atmosphere": "Vacuum",
  "ETL_deposition_synthesis_atmosphere_pressure": "Null",
  "ETL_deposition_synthesis_atmosphere_relative_humidity": "Null",
  "ETL_deposition_spin_coating_speed": "Null",
  "ETL_deposition_spin_coating_time": "Null",
  "ETL_deposition_thermal_annealing_temperature": "300 °C",
  "ETL_deposition_thermal_annealing_time": "20 min",
  "Perovskite_dimension": "3D",
  "Perovskite_thickness": "450 nm",
  "Perovskite_composition_long_form": "MA0.6FA0.4PbI2.9Br0.1",
  "Perovskite_additive_compound": "Urea",
  "Perovskite_additive_concentration": "44.4 mg/mL",
  "Perovskite_bandgap": "Null",
  "Perovskite_deposition_method": "Spin-coating",
  "Perovskite_deposition_sequential_spin_coating": "False",
  "Perovskite_deposition_spin_coating_antisolvent": "Diethyl ether",
  "Perovskite_deposition_reaction_solutions_compounds": "PbI2;MAI;FAI;MABr",
  "Perovskite_deposition_reaction_solutions_concentrations": "461 mg;79.5 mg;68.8 mg;11.2 mg",
  "Perovskite_deposition_final_solutions_concentration_before_deposition": "Null",
  "Perovskite_deposition_solvents_compound": "DMF;DMSO",
  "Perovskite_deposition_solvents_mixing_ratio": "Null",
  "Perovskite_deposition_synthesis_atmosphere": "Nitrogen",
  "Perovskite_deposition_synthesis_atmosphere_pressure": "1 atm",
  "Perovskite_deposition_synthesis_atmosphere_relative_humidity": "10%",
  "Perovskite_deposition_spin_coating_speed": "4000 rpm",
  "Perovskite_deposition_spin_coating_time": "20 s",
  "Perovskite_deposition_thermal_annealing_atmosphere": "Air",
  "Perovskite_deposition_thermal_annealing_temperature": "130 °C",
  "Perovskite_deposition_thermal_annealing_time": "20 min",
  "Perovskite_surface_treatment_material": "Null",
  "Perovskite_surface_treatment_method": "Null",
  "Perovskite_surface_treatment_solution_concentration": "Null",
  "Perovskite_surface_treatment_solvents_compound": "Null",
  "Perovskite_surface_treatment_synthesis_atmosphere": "Null",
  "Perovskite_surface_treatment_synthesis_atmosphere_pressure": "Null",
  "Perovskite_surface_treatment_synthesis_atmosphere_relative_humidity": "Null",
  "Perovskite_surface_treatment_deposition_spin_coating_speed": "Null",
  "Perovskite_surface_treatment_deposition_spin_coating_time": "Null",
  "Perovskite_surface_treatment_deposition_thermal_annealing_temperature": "Null",
  "Perovskite_surface_treatment_deposition_thermal_annealing_time": "Null",
  "HTL_thickness": "20 nm",
  "HTL_stack_sequence": "PTAA",
  "HTL_additive_compound": "TPFB",
  "HTL_additive_concentration": "1 mg/mL",
  "HTL_deposition_method": "Spin-coating",
  "HTL_deposition_solution_concentration": "10 mg/mL",
  "HTL_deposition_solvents_compound": "Chlorobenzene",
  "HTL_deposition_synthesis_atmosphere": "Air",
  "HTL_deposition_synthesis_atmosphere_pressure": "1 atm",
  "HTL_deposition_synthesis_atmosphere_relative_humidity": "Null",
  "HTL_deposition_spin_coating_speed": "6000 rpm",
  "HTL_deposition_spin_coating_time": "30 s",
  "HTL_deposition_thermal_annealing_temperature": "100 °C",
  "HTL_deposition_thermal_annealing_time": "10 min",
  "Backcontact_thickness": "50 nm",
  "Beckcontact_deposition_method": "Thermal evaporation",
  "Backcontact_deposition_atmosphere_pressure": "<5.0×10−6 Torr",
  "Encapsulation_method": "Null",
  "Encapsulation_atmosphere": "Null",
  "JV_measured_device_matching": "True",
  "JV_measured_reverse_scan_Voc": "1.05 V",
  "JV_measured_reverse_scan_Jsc": "19.0 mA/cm2",
  "JV_measured_reverse_scan_FF": "76.6%",
  "JV_measured_reverse_scan_PCE": "15.2%",
  "JV_measured_forward_scan_Voc": "1.04 V",
  "JV_measured_forward_scan_Jsc": "18.3 mA/cm2",
  "JV_measured_forward_scan_FF": "77.6%",
  "JV_measured_forward_scan_PCE": "14.9%",
  "JV_measured_light_spectra": "AM1.5G",
  "JV_measured_light_spectra_intensity": "100 mW/cm2",
  "JV_measured_scan_speed": "Null",
  "JV_measured_scan_delay_time": "50 ms",
  "JV_certified_PCE": "Null",
  "Stabilized_measured_PCE": "15.2%",
  "Stabilized_certified_PCE": "Null",
  "Stability_test_device_matching": "True",
  "Stability_test_temperature": "Null",
  "Stability_test_atmosphere": "Null",
  "Stability_test_light_spectra": "Null",
  "Stability_test_light_intensity": "Null",
  "Stability_test_relative_humidity": "Null",
  "Stability_PCE_after_time": "10000 cycles",
  "Stability_PCE_after_time_value": "100%"
}

File: dataset/2021-2025/10.1002_advs.202004092/Device_BestPCE_gpt4o_mini_10.1002_advs.202004092.json
{
  "Ref_DOI": "10.1002/advs.202004092",
  "Ref_journal": "Advanced Science",
  "Ref_publication_year": "2021",
  "Ref_title": "Foldable Perovskite Solar Cells Using Carbon Nanotube-Embedded Ultrathin Polyimide Conductor",
  "Cell_architecture": "PIN",
  "Cell_stack_sequence": "SWNT–PI/MoOx/PTAA/perovskite/C60/BCP/Cu",
  "Cell_area_measured": "0.90 cm²",
  "ETL_thickness": "4 nm",
  "ETL_stack_sequence": "MoOx",
  "ETL_additive_compound": "Null",
  "ETL_additive_concentration": "Null",
  "ETL_deposition_method": "Thermal evaporation",
  "ETL_deposition_solution_concentration": "Null",
  "ETL_deposition_solvents_compound": "Null",
  "ETL_deposition_synthesis_atmosphere": "Air",
  "ETL_deposition_synthesis_atmosphere_pressure": "1 atm",
  "ETL_deposition_synthesis_atmosphere_relative_humidity": "Null",
  "ETL_deposition_spin_coating_speed": "Null",
  "ETL_deposition_spin_coating_time": "Null",
  "ETL_deposition_thermal_annealing_temperature": "Null",
  "ETL_deposition_thermal_annealing_time": "Null",
  "Perovskite_dimension": "3D",
  "Perovskite_thickness": "450 nm",
  "Perovskite_composition_long_form": "MA0.6FA0.4PbI2.9Br0.1",
  "Perovskite_additive_compound": "Null",
  "Perovskite_additive_concentration": "Null",
  "Perovskite_bandgap": "Null",
  "Perovskite_deposition_method": "Spin-coating",
  "Perovskite_deposition_sequential_spin_coating": "False",
  "Perovskite_deposition_spin_coating_antisolvent": "Null",
  "Perovskite_deposition_reaction_solutions_compounds": "PbI2;MAI;FAI;MABr;urea",
  "Perovskite_deposition_reaction_solutions_concentrations": "461 mg;79.5 mg;68.8 mg;11.2 mg;44.4 mg/mL",
  "Perovskite_deposition_final_solutions_concentration_before_deposition": "Null",
  "Perovskite_deposition_solvents_compound": "DMF;DMSO",
  "Perovskite_deposition_solvents_mixing_ratio": "Null",
  "Perovskite_deposition_synthesis_atmosphere": "Nitrogen",
  "Perovskite_deposition_synthesis_atmosphere_pressure": "1 atm",
  "Perovskite_deposition_synthesis_atmosphere_relative_humidity": "Null",
  "Perovskite_deposition_spin_coating_speed": "4000 rpm",
  "Perovskite_deposition_spin_coating_time": "20 s",
  "Perovskite_deposition_thermal_annealing_atmosphere": "Nitrogen",
  "Perovskite_deposition_thermal_annealing_temperature": "130 °C",
  "Perovskite_deposition_thermal_annealing_time": "20 min",
  "Perovskite_surface_treatment_material": "Null",
  "Perovskite_surface_treatment_method": "Null",
  "Perovskite_surface_treatment_solution_concentration": "Null",
  "Perovskite_surface_treatment_solvents_compound": "Null",
  "Perovskite_surface_treatment_synthesis_atmosphere": "Null",
  "Perovskite_surface_treatment_synthesis_atmosphere_pressure": "Null",
  "Perovskite_surface_treatment_synthesis_atmosphere_relative_humidity": "Null",
  "Perovskite_surface_treatment_deposition_spin_coating_speed": "Null",
  "Perovskite_surface_treatment_deposition_spin_coating_time": "Null",
  "Perovskite_surface_treatment_deposition_thermal_annealing_temperature": "Null",
  "Perovskite_surface_treatment_deposition_thermal_annealing_time": "Null",
  "HTL_thickness": "20 nm",
  "HTL_stack_sequence": "PTAA",
  "HTL_additive_compound": "Null",
  "HTL_additive_concentration": "Null",
  "HTL_deposition_method": "Spin-coating",
  "HTL_deposition_solution_concentration": "Null",
  "HTL_deposition_solvents_compound": "Chlorobenzene",
  "HTL_deposition_synthesis_atmosphere": "Air",
  "HTL_deposition_synthesis_atmosphere_pressure": "1 atm",
  "HTL_deposition_synthesis_atmosphere_relative_humidity": "Null",
  "HTL_deposition_spin_coating_speed": "6000 rpm",
  "HTL_deposition_spin_coating_time": "30 s",
  "HTL_deposition_thermal_annealing_temperature": "100 °C",
  "HTL_deposition_thermal_annealing_time": "10 min",
  "Backcontact_thickness": "50 nm",
  "Beckcontact_deposition_method": "Thermal evaporation",
  "Backcontact_deposition_atmosphere_pressure": "Null",
  "Encapsulation_method": "Null",
  "Encapsulation_atmosphere": "Null",
  "JV_measured_device_matching": "True",
  "JV_measured_reverse_scan_Voc": "1.05 V",
  "JV_measured_reverse_scan_Jsc": "19.0 mA/cm²",
  "JV_measured_reverse_scan_FF": "76.6 %",
  "JV_measured_reverse_scan_PCE": "15.2 %",
  "JV_measured_forward_scan_Voc": "1.04 V",
  "JV_measured_forward_scan_Jsc": "18.3 mA/cm²",
  "JV_measured_forward_scan_FF": "76.3 %",
  "JV_measured_forward_scan_PCE": "14.8 %",
  "JV_measured_light_spectra": "AM1.5G",
  "JV_measured_light_spectra_intensity": "1 sun",
  "JV_measured_scan_speed": "20 mV/s",
  "JV_measured_scan_delay_time": "50 ms",
  "JV_certified_PCE": "Null",
  "Stabilized_measured_PCE": "Null",
  "Stabilized_certified_PCE": "Null",
  "Stability_test_device_matching": "True",
  "Stability_test_temperature": "25 °C",
  "Stability_test_atmosphere": "Nitrogen",
  "Stability_test_light_spectra": "Null",
  "Stability_test_light_intensity": "Null",
  "Stability_test_relative_humidity": "Null",
  "Stability_PCE_after_time": "1000 hours",
  "Stability_PCE_after_time_value": "15.2 %"
}

File: dataset/2021-2025/10.1002_advs.202004092/Device_BestPCE_gpt4o_mini_zero_shot_10.1002_advs.202004092.json
{
  "Ref_DOI": "10.1002/advs.202004092",
  "Ref_journal": "Advanced Science",
  "Ref_publication_year": "2021",
  "Ref_title": "Foldable Perovskite Solar Cells Using Carbon Nanotube-Embedded Ultrathin Polyimide Conductor",
  "Cell_architecture": "p-i-n inverted",
  "Cell_stack_sequence": "SWNT–PI/MoOx/PTAA/perovskite/C60/BCP/Cu",
  "Cell_area_measured": "0.90 cm²",
  "ETL_thickness": "4 nm",
  "ETL_stack_sequence": "MoOx",
  "ETL_additive_compound": "Null",
  "ETL_additive_concentration": "Null",
  "ETL_deposition_method": "thermal evaporation",
  "ETL_deposition_solution_concentration": "Null",
  "ETL_deposition_solvents_compound": "Null",
  "ETL_deposition_synthesis_atmosphere": "vacuum",
  "ETL_deposition_synthesis_atmosphere_pressure": "<5.0×10−6 Torr",
  "ETL_deposition_synthesis_atmosphere_relative_humidity": "Null",
  "ETL_deposition_spin_coating_speed": "Null",
  "ETL_deposition_spin_coating_time": "Null",
  "ETL_deposition_thermal_annealing_temperature": "Null",
  "ETL_deposition_thermal_annealing_time": "Null",
  "Perovskite_dimension": "Null",
  "Perovskite_thickness": "450 nm",
  "Perovskite_composition_long_form": "MA0.6FA0.4PbI2.9Br0.1",
  "Perovskite_additive_compound": "urea",
  "Perovskite_additive_concentration": "44.4 mg mL−1",
  "Perovskite_bandgap": "Null",
  "Perovskite_deposition_method": "spin coating",
  "Perovskite_deposition_sequential_spin_coating": "Null",
  "Perovskite_deposition_spin_coating_antisolvent": "diethyl ether",
  "Perovskite_deposition_reaction_solutions_compounds": "PbI2, MAI, FAI, MABr",
  "Perovskite_deposition_reaction_solutions_concentrations": "461 mg, 79.5 mg, 68.8 mg, 11.2 mg",
  "Perovskite_deposition_final_solutions_concentration_before_deposition": "Null",
  "Perovskite_deposition_solvents_compound": "DMF, DMSO",
  "Perovskite_deposition_solvents_mixing_ratio": "Null",
  "Perovskite_deposition_synthesis_atmosphere": "nitrogen",
  "Perovskite_deposition_synthesis_atmosphere_pressure": "Null",
  "Perovskite_deposition_synthesis_atmosphere_relative_humidity": "10%",
  "Perovskite_deposition_spin_coating_speed": "4000 rpm",
  "Perovskite_deposition_spin_coating_time": "20 s",
  "Perovskite_deposition_thermal_annealing_atmosphere": "nitrogen",
  "Perovskite_deposition_thermal_annealing_temperature": "130 °C",
  "Perovskite_deposition_thermal_annealing_time": "20 min",
  "Perovskite_surface_treatment_material": "Null",
  "Perovskite_surface_treatment_method": "Null",
  "Perovskite_surface_treatment_solution_concentration": "Null",
  "Perovskite_surface_treatment_solvents_compound": "Null",
  "Perovskite_surface_treatment_synthesis_atmosphere": "Null",
  "Perovskite_surface_treatment_synthesis_atmosphere_pressure": "Null",
  "Perovskite_surface_treatment_synthesis_atmosphere_relative_humidity": "Null",
  "Perovskite_surface_treatment_deposition_spin_coating_speed": "Null",
  "Perovskite_surface_treatment_deposition_spin_coating_time": "Null",
  "Perovskite_surface_treatment_deposition_thermal_annealing_temperature": "Null",
  "Perovskite_surface_treatment_deposition_thermal_annealing_time": "Null",
  "HTL_thickness": "20 nm",
  "HTL_stack_sequence": "PTAA",
  "HTL_additive_compound": "Null",
  "HTL_additive_concentration": "Null",
  "HTL_deposition_method": "spin coating",
  "HTL_deposition_solution_concentration": "10 mg",
  "HTL_deposition_solvents_compound": "chlorobenzene",
  "HTL_deposition_synthesis_atmosphere": "nitrogen",
  "HTL_deposition_synthesis_atmosphere_pressure": "Null",
  "HTL_deposition_synthesis_atmosphere_relative_humidity": "Null",
  "HTL_deposition_spin_coating_speed": "6000 rpm",
  "HTL_deposition_spin_coating_time": "30 s",
  "HTL_deposition_thermal_annealing_temperature": "100 °C",
  "HTL_deposition_thermal_annealing_time": "10 min",
  "Backcontact_thickness": "50 nm",
  "Beckcontact_deposition_method": "thermal evaporation",
  "Backcontact_deposition_atmosphere_pressure": "Null",
  "Encapsulation_method": "Null",
  "Encapsulation_atmosphere": "Null",
  "JV_measured_device_matching": "Null",
  "JV_measured_reverse_scan_Voc": "1.05 V",
  "JV_measured_reverse_scan_Jsc": "19.0 mA cm−2",
  "JV_measured_reverse_scan_FF": "76.6 %",
  "JV_measured_reverse_scan_PCE": "15.2 %",
  "JV_measured_forward_scan_Voc": "1.04 V",
  "JV_measured_forward_scan_Jsc": "18.3 mA cm−2",
  "JV_measured_forward_scan_FF": "77.3 %",
  "JV_measured_forward_scan_PCE": "14.8 %",
  "JV_measured_light_spectra": "Null",
  "JV_measured_light_spectra_intensity": "Null",
  "JV_measured_scan_speed": "Null",
  "JV_measured_scan_delay_time": "Null",
  "JV_certified_PCE": "Null",
  "Stabilized_measured_PCE": "Null",
  "Stabilized_certified_PCE": "Null",
  "Stability_test_device_matching": "Null",
  "Stability_test_temperature": "Null",
  "Stability_test_atmosphere": "Null",
  "Stability_test_light_spectra": "Null",
  "Stability_test_light_intensity": "Null",
  "Stability_test_relative_humidity": "Null",
  "Stability_PCE_after_time": "10,000 cycles",
  "Stability_PCE_after_time_value": "15.2 %"
}

File: dataset/2021-2025/10.1002_advs.202004092/Device_BestPCE_grok_10.1002_advs.202004092.json
{
  "Ref_DOI": "10.1002/advs.202004092",
  "Ref_journal": "Advanced Science",
  "Ref_publication_year": "2021",
  "Ref_title": "Foldable Perovskite Solar Cells Using Carbon Nanotube-Embedded Ultrathin Polyimide Conductor",
  "Cell_architecture": "PIN",
  "Cell_stack_sequence": "SWNT-PI/MoOx/PTAA/PFN-Br/Perovskite/C60/BCP/Cu",
  "Cell_area_measured": "0.0728 cm2",
  "ETL_thickness": "20 nm/6 nm",
  "ETL_stack_sequence": "C60/BCP",
  "ETL_additive_compound": "Null",
  "ETL_additive_concentration": "Null",
  "ETL_deposition_method": "Vacuum thermal evaporation/Vacuum thermal evaporation",
  "ETL_deposition_solution_concentration": "Null/Null",
  "ETL_deposition_solvents_compound": "Null/Null",
  "ETL_deposition_synthesis_atmosphere": "Vacuum",
  "ETL_deposition_synthesis_atmosphere_pressure": "<5.0e-6 Torr",
  "ETL_deposition_synthesis_atmosphere_relative_humidity": "Null",
  "ETL_deposition_spin_coating_speed": "Null/Null",
  "ETL_deposition_spin_coating_time": "Null/Null",
  "ETL_deposition_thermal_annealing_temperature": "Null/Null",
  "ETL_deposition_thermal_annealing_time": "Null/Null",
  "Perovskite_dimension": "3D",
  "Perovskite_thickness": "450 nm",
  "Perovskite_composition_long_form": "MA0.6FA0.4PbI2.9Br0.1",
  "Perovskite_additive_compound": "Urea",
  "Perovskite_additive_concentration": "44.4 mg/mL",
  "Perovskite_bandgap": "Null",
  "Perovskite_deposition_method": "Spin-coating",
  "Perovskite_deposition_sequential_spin_coating": "False",
  "Perovskite_deposition_spin_coating_antisolvent": "Diethyl ether",
  "Perovskite_deposition_reaction_solutions_compounds": "PbI2; MAI; FAI; MABr",
  "Perovskite_deposition_reaction_solutions_concentrations": "461 mg; 79.5 mg; 68.8 mg; 11.2 mg",
  "Perovskite_deposition_final_solutions_concentration_before_deposition": "Null",
  "Perovskite_deposition_solvents_compound": "DMF; DMSO",
  "Perovskite_deposition_solvents_mixing_ratio": "0.55 mL; 75 µL",
  "Perovskite_deposition_synthesis_atmosphere": "Air",
  "Perovskite_deposition_synthesis_atmosphere_pressure": "1 atm",
  "Perovskite_deposition_synthesis_atmosphere_relative_humidity": "10 %",
  "Perovskite_deposition_spin_coating_speed": "4000 rpm",
  "Perovskite_deposition_spin_coating_time": "20 s",
  "Perovskite_deposition_thermal_annealing_atmosphere": "Air",
  "Perovskite_deposition_thermal_annealing_temperature": "130 °C",
  "Perovskite_deposition_thermal_annealing_time": "20 min",
  "Perovskite_surface_treatment_material": "Null",
  "Perovskite_surface_treatment_method": "Null",
  "Perovskite_surface_treatment_solution_concentration": "Null",
  "Perovskite_surface_treatment_solvents_compound": "Null",
  "Perovskite_surface_treatment_synthesis_atmosphere": "Null",
  "Perovskite_surface_treatment_synthesis_atmosphere_pressure": "Null",
  "Perovskite_surface_treatment_synthesis_atmosphere_relative_humidity": "Null",
  "Perovskite_surface_treatment_deposition_spin_coating_speed": "Null",
  "Perovskite_surface_treatment_deposition_spin_coating_time": "Null",
  "Perovskite_surface_treatment_deposition_thermal_annealing_temperature": "Null",
  "Perovskite_surface_treatment_deposition_thermal_annealing_time": "Null",
  "HTL_thickness": "4 nm/20 nm/Null",
  "HTL_stack_sequence": "MoOx/PTAA/PFN-Br",
  "HTL_additive_compound": "TPFB",
  "HTL_additive_concentration": "1 mg/mL",
  "HTL_deposition_method": "Thermal vacuum evaporation/Spin-coating/Spin-coating",
  "HTL_deposition_solution_concentration": "Null/10 mg/mL/0.4 mg/mL",
  "HTL_deposition_solvents_compound": "Null/Chlorobenzene/Methanol",
  "HTL_deposition_synthesis_atmosphere": "Vacuum/Air/Air",
  "HTL_deposition_synthesis_atmosphere_pressure": "<5.0e-6 Torr/1 atm/1 atm",
  "HTL_deposition_synthesis_atmosphere_relative_humidity": "Null/Null/Null",
  "HTL_deposition_spin_coating_speed": "Null/6000 rpm/4000 rpm",
  "HTL_deposition_spin_coating_time": "Null/30 s/20 s",
  "HTL_deposition_thermal_annealing_temperature": "Null/100 °C/Null",
  "HTL_deposition_thermal_annealing_time": "Null/10 min/Null",
  "Backcontact_thickness": "50 nm",
  "Beckcontact_deposition_method": "Vacuum thermal evaporation",
  "Backcontact_deposition_atmosphere_pressure": "<5.0e-6 Torr",
  "Encapsulation_method": "Null",
  "Encapsulation_atmosphere": "Null",
  "JV_measured_device_matching": "True",
  "JV_measured_reverse_scan_Voc": "1.05 V",
  "JV_measured_reverse_scan_Jsc": "19.0 mA/cm2",
  "JV_measured_reverse_scan_FF": "76.6 %",
  "JV_measured_reverse_scan_PCE": "15.2 %",
  "JV_measured_forward_scan_Voc": "1.04 V",
  "JV_measured_forward_scan_Jsc": "18.3 mA/cm2",
  "JV_measured_forward_scan_FF": "77.3 %",
  "JV_measured_forward_scan_PCE": "14.8 %",
  "JV_measured_light_spectra": "AM1.5G",
  "JV_measured_light_spectra_intensity": "100 mW/cm2",
  "JV_measured_scan_speed": "Null",
  "JV_measured_scan_delay_time": "50 ms",
  "JV_certified_PCE": "Null",
  "Stabilized_measured_PCE": "15.2 %",
  "Stabilized_certified_PCE": "Null",
  "Stability_test_device_matching": "True",
  "Stability_test_temperature": "25 °C",
  "Stability_test_atmosphere": "Nitrogen",
  "Stability_test_light_spectra": "Null",
  "Stability_test_light_intensity": "Null",
  "Stability_test_relative_humidity": "Null",
  "Stability_PCE_after_time": "25 days",
  "Stability_PCE_after_time_value": "15.2 %"
}

File: dataset/2021-2025/10.1002_advs.202004092/Device_BestPCE_o3_10.1002_advs.202004092.json
{
  "Ref_DOI": "10.1002/advs.202004092",
  "Ref_journal": "Advanced Science",
  "Ref_publication_year": "2021",
  "Ref_title": "Foldable Perovskite Solar Cells Using Carbon Nanotube-Embedded Ultrathin Polyimide Conductor",
  "Cell_architecture": "PIN",
  "Cell_stack_sequence": "SWNT–PI/MoOx/PTAA/PFN-Br/MA0.6FA0.4PbI2.9Br0.1/C60/BCP/Cu",
  "Cell_area_measured": "0.0728 cm2",
  "ETL_thickness": "20 nm/6 nm",
  "ETL_stack_sequence": "C60/BCP",
  "ETL_additive_compound": "Null",
  "ETL_additive_concentration": "Null",
  "ETL_deposition_method": "Thermal evaporation/Thermal evaporation",
  "ETL_deposition_solution_concentration": "Null",
  "ETL_deposition_solvents_compound": "Null",
  "ETL_deposition_synthesis_atmosphere": "Vacuum",
  "ETL_deposition_synthesis_atmosphere_pressure": "<5.0e-6 Torr",
  "ETL_deposition_synthesis_atmosphere_relative_humidity": "Null",
  "ETL_deposition_spin_coating_speed": "Null",
  "ETL_deposition_spin_coating_time": "Null",
  "ETL_deposition_thermal_annealing_temperature": "Null",
  "ETL_deposition_thermal_annealing_time": "Null",
  "Perovskite_dimension": "3D",
  "Perovskite_thickness": "450 nm",
  "Perovskite_composition_long_form": "MA0.6FA0.4PbI2.9Br0.1",
  "Perovskite_additive_compound": "Urea",
  "Perovskite_additive_concentration": "44.4 mg/mL",
  "Perovskite_bandgap": "Null",
  "Perovskite_deposition_method": "Spin-coating",
  "Perovskite_deposition_sequential_spin_coating": "False",
  "Perovskite_deposition_spin_coating_antisolvent": "Diethyl ether",
  "Perovskite_deposition_reaction_solutions_compounds": "PbI2;MAI;FAI;MABr;Urea",
  "Perovskite_deposition_reaction_solutions_concentrations": "461 mg;79.5 mg;68.8 mg;11.2 mg;44.4 mg/mL",
  "Perovskite_deposition_final_solutions_concentration_before_deposition": "Null",
  "Perovskite_deposition_solvents_compound": "DMF;DMSO",
  "Perovskite_deposition_solvents_mixing_ratio": "0.55 mL;0.075 mL",
  "Perovskite_deposition_synthesis_atmosphere": "Air",
  "Perovskite_deposition_synthesis_atmosphere_pressure": "1 atm",
  "Perovskite_deposition_synthesis_atmosphere_relative_humidity": "10 %",
  "Perovskite_deposition_spin_coating_speed": "4000 rpm",
  "Perovskite_deposition_spin_coating_time": "20 s",
  "Perovskite_deposition_thermal_annealing_atmosphere": "Nitrogen",
  "Perovskite_deposition_thermal_annealing_temperature": "130 °C",
  "Perovskite_deposition_thermal_annealing_time": "20 min",
  "Perovskite_surface_treatment_material": "Null",
  "Perovskite_surface_treatment_method": "Null",
  "Perovskite_surface_treatment_solution_concentration": "Null",
  "Perovskite_surface_treatment_solvents_compound": "Null",
  "Perovskite_surface_treatment_synthesis_atmosphere": "Null",
  "Perovskite_surface_treatment_synthesis_atmosphere_pressure": "Null",
  "Perovskite_surface_treatment_synthesis_atmosphere_relative_humidity": "Null",
  "Perovskite_surface_treatment_deposition_spin_coating_speed": "Null",
  "Perovskite_surface_treatment_deposition_spin_coating_time": "Null",
  "Perovskite_surface_treatment_deposition_thermal_annealing_temperature": "Null",
  "Perovskite_surface_treatment_deposition_thermal_annealing_time": "Null",
  "HTL_thickness": "20 nm",
  "HTL_stack_sequence": "PTAA/PFN-Br",
  "HTL_additive_compound": "TPFB",
  "HTL_additive_concentration": "1 mg/mL",
  "HTL_deposition_method": "Spin-coating/Spin-coating",
  "HTL_deposition_solution_concentration": "10 mg/mL/0.4 mg/mL",
  "HTL_deposition_solvents_compound": "Chlorobenzene/Methanol",
  "HTL_deposition_synthesis_atmosphere": "Air",
  "HTL_deposition_synthesis_atmosphere_pressure": "1 atm",
  "HTL_deposition_synthesis_atmosphere_relative_humidity": "10 %",
  "HTL_deposition_spin_coating_speed": "6000 rpm/4000 rpm",
  "HTL_deposition_spin_coating_time": "30 s/20 s",
  "HTL_deposition_thermal_annealing_temperature": "100 °C/Null",
  "HTL_deposition_thermal_annealing_time": "10 min/Null",
  "Backcontact_thickness": "50 nm",
  "Beckcontact_deposition_method": "Thermal evaporation",
  "Backcontact_deposition_atmosphere_pressure": "<5.0e-6 Torr",
  "Encapsulation_method": "Null",
  "Encapsulation_atmosphere": "Null",
  "JV_measured_device_matching": "True",
  "JV_measured_reverse_scan_Voc": "1.05 V",
  "JV_measured_reverse_scan_Jsc": "19.0 mA/cm2",
  "JV_measured_reverse_scan_FF": "76.6 %",
  "JV_measured_reverse_scan_PCE": "15.2 %",
  "JV_measured_forward_scan_Voc": "1.04 V",
  "JV_measured_forward_scan_Jsc": "18.3 mA/cm2",
  "JV_measured_forward_scan_FF": "77.3 %",
  "JV_measured_forward_scan_PCE": "14.8 %",
  "JV_measured_light_spectra": "AM1.5G",
  "JV_measured_light_spectra_intensity": "100 mW/cm2",
  "JV_measured_scan_speed": "Null",
  "JV_measured_scan_delay_time": "50 ms",
  "JV_certified_PCE": "Null",
  "Stabilized_measured_PCE": "15.2 %",
  "Stabilized_certified_PCE": "Null",
  "Stability_test_device_matching": "True",
  "Stability_test_temperature": "25 °C",
  "Stability_test_atmosphere": "Nitrogen, dark",
  "Stability_test_light_spectra": "Null",
  "Stability_test_light_intensity": "Null",
  "Stability_test_relative_humidity": "Null",
  "Stability_PCE_after_time": "25 days",
  "Stability_PCE_after_time_value": "≈100 %"
}

File: dataset/2021-2025/10.1002_advs.202004092/Device_BestPCE_o4_mini_10.1002_advs.202004092.json
{
  "Ref_DOI": "10.1002/advs.202004092",
  "Ref_journal": "Advanced Science",
  "Ref_publication_year": "2021",
  "Ref_title": "Foldable Perovskite Solar Cells Using Carbon Nanotube - Embedded Ultrathin Polyimide Conductor",
  "Cell_architecture": "PIN",
  "Cell_stack_sequence": "SWNT–PI/MoOx/PTAA/perovskite/C60/BCP/Cu",
  "Cell_area_measured": "0.90 cm^2",
  "ETL_thickness": "20 nm/6 nm",
  "ETL_stack_sequence": "C60/BCP",
  "ETL_additive_compound": "Null",
  "ETL_additive_concentration": "Null",
  "ETL_deposition_method": "Thermal evaporation/Thermal evaporation",
  "ETL_deposition_solution_concentration": "Null",
  "ETL_deposition_solvents_compound": "Null",
  "ETL_deposition_synthesis_atmosphere": "Vacuum",
  "ETL_deposition_synthesis_atmosphere_pressure": "<5.0e-6 torr",
  "ETL_deposition_synthesis_atmosphere_relative_humidity": "Null",
  "ETL_deposition_spin_coating_speed": "Null",
  "ETL_deposition_spin_coating_time": "Null",
  "ETL_deposition_thermal_annealing_temperature": "Null",
  "ETL_deposition_thermal_annealing_time": "Null",
  "Perovskite_dimension": "3D",
  "Perovskite_thickness": "450 nm",
  "Perovskite_composition_long_form": "MA0.6FA0.4PbI2.9Br0.1",
  "Perovskite_additive_compound": "Urea",
  "Perovskite_additive_concentration": "44.4 mg/mL",
  "Perovskite_bandgap": "Null",
  "Perovskite_deposition_method": "Spin-coating",
  "Perovskite_deposition_sequential_spin_coating": "False",
  "Perovskite_deposition_spin_coating_antisolvent": "Diethyl ether",
  "Perovskite_deposition_reaction_solutions_compounds": "PbI2;MAI;FAI;MABr",
  "Perovskite_deposition_reaction_solutions_concentrations": "461 mg;79.5 mg;68.8 mg;11.2 mg",
  "Perovskite_deposition_final_solutions_concentration_before_deposition": "Null",
  "Perovskite_deposition_solvents_compound": "DMF;DMSO",
  "Perovskite_deposition_solvents_mixing_ratio": "0.55 mL:75 µL",
  "Perovskite_deposition_synthesis_atmosphere": "Nitrogen",
  "Perovskite_deposition_synthesis_atmosphere_pressure": "1 atm",
  "Perovskite_deposition_synthesis_atmosphere_relative_humidity": "Null",
  "Perovskite_deposition_spin_coating_speed": "4000 rpm",
  "Perovskite_deposition_spin_coating_time": "20 s",
  "Perovskite_deposition_thermal_annealing_atmosphere": "Air",
  "Perovskite_deposition_thermal_annealing_temperature": "130 °C",
  "Perovskite_deposition_thermal_annealing_time": "20 min",
  "Perovskite_surface_treatment_material": "Null",
  "Perovskite_surface_treatment_method": "Null",
  "Perovskite_surface_treatment_solution_concentration": "Null",
  "Perovskite_surface_treatment_solvents_compound": "Null",
  "Perovskite_surface_treatment_synthesis_atmosphere": "Null",
  "Perovskite_surface_treatment_synthesis_atmosphere_pressure": "Null",
  "Perovskite_surface_treatment_synthesis_atmosphere_relative_humidity": "Null",
  "Perovskite_surface_treatment_deposition_spin_coating_speed": "Null",
  "Perovskite_surface_treatment_deposition_spin_coating_time": "Null",
  "Perovskite_surface_treatment_deposition_thermal_annealing_temperature": "Null",
  "Perovskite_surface_treatment_deposition_thermal_annealing_time": "Null",
  "HTL_thickness": "20 nm",
  "HTL_stack_sequence": "PTAA",
  "HTL_additive_compound": "TPFB",
  "HTL_additive_concentration": "1 mg/mL",
  "HTL_deposition_method": "Spin-coating",
  "HTL_deposition_solution_concentration": "10 mg/mL",
  "HTL_deposition_solvents_compound": "Chlorobenzene",
  "HTL_deposition_synthesis_atmosphere": "Nitrogen",
  "HTL_deposition_synthesis_atmosphere_pressure": "1 atm",
  "HTL_deposition_synthesis_atmosphere_relative_humidity": "Null",
  "HTL_deposition_spin_coating_speed": "6000 rpm",
  "HTL_deposition_spin_coating_time": "30 s",
  "HTL_deposition_thermal_annealing_temperature": "100 °C",
  "HTL_deposition_thermal_annealing_time": "10 min",
  "Backcontact_thickness": "50 nm",
  "Beckcontact_deposition_method": "Thermal evaporation",
  "Backcontact_deposition_atmosphere_pressure": "<5.0e-6 torr",
  "Encapsulation_method": "Null",
  "Encapsulation_atmosphere": "Null",
  "JV_measured_device_matching": "True",
  "JV_measured_reverse_scan_Voc": "1.05 V",
  "JV_measured_reverse_scan_Jsc": "19.0 mA/cm2",
  "JV_measured_reverse_scan_FF": "76.6 %",
  "JV_measured_reverse_scan_PCE": "15.2 %",
  "JV_measured_forward_scan_Voc": "Null",
  "JV_measured_forward_scan_Jsc": "Null",
  "JV_measured_forward_scan_FF": "Null",
  "JV_measured_forward_scan_PCE": "Null",
  "JV_measured_light_spectra": "AM1.5G",
  "JV_measured_light_spectra_intensity": "100 mW/cm2",
  "JV_measured_scan_speed": "Null",
  "JV_measured_scan_delay_time": "50 ms",
  "JV_certified_PCE": "Null",
  "Stabilized_measured_PCE": "15.2 %",
  "Stabilized_certified_PCE": "Null",
  "Stability_test_device_matching": "True",
  "Stability_test_temperature": "25 °C",
  "Stability_test_atmosphere": "Nitrogen",
  "Stability_test_light_spectra": "Dark",
  "Stability_test_light_intensity": "Null",
  "Stability_test_relative_humidity": "Null",
  "Stability_PCE_after_time": "25 days",
  "Stability_PCE_after_time_value": "100 %"
}

File: dataset/2021-2025/10.1002_advs.202004662/Device_BestPCE_10.1002_advs.202004662.json
{
    "Ref_DOI": "10.1002/advs.202004662",
    "Ref_journal": "Advanced Science",
    "Ref_publication_year": "2021",
    "Ref_title": "In-situ Surface Fluorination of TiO2 Nanocrystals Reinforces Interface Binding of Perovskite Layer for Highly Efficient Solar Cells with Dramatically Enhanced Ultraviolet-Light Stability",
    "Cell_architecture": "NIP",
    "Cell_stack_sequence": "ITO/F-TiO2/KCsFAMA perovskite/spiro-OMeTAD/Au",
    "Cell_area_measured": "Null",
    "ETL_thickness": "80 nm",
    "ETL_stack_sequence": "F-TiO2",
    "ETL_additive_compound": "Null",
    "ETL_additive_concentration": "Null",
    "ETL_deposition_method": "Spin-coating",
    "ETL_deposition_solution_concentration": "Null",
    "ETL_deposition_solvents_compound": "Ethanol",
    "ETL_deposition_synthesis_atmosphere": "Air",
    "ETL_deposition_synthesis_atmosphere_pressure": "1 atm",
    "ETL_deposition_synthesis_atmosphere_relative_humidity": "Null",
    "ETL_deposition_spin_coating_speed": "5000 rpm",
    "ETL_deposition_spin_coating_time": "40 s",
    "ETL_deposition_thermal_annealing_temperature": "150 °C",
    "ETL_deposition_thermal_annealing_time": "25 min",
    "Perovskite_dimension": "3D",
    "Perovskite_thickness": "425 nm",
    "Perovskite_composition_long_form": "K0.025Cs0.05FA0.83MA0.12PbI2.55Br0.45",
    "Perovskite_additive_compound": "Null",
    "Perovskite_additive_concentration": "Null",
    "Perovskite_bandgap": "Null",
    "Perovskite_deposition_method": "Spin-coating",
    "Perovskite_deposition_sequential_spin_coating": "True",
    "Perovskite_deposition_spin_coating_antisolvent": "Null",
    "Perovskite_deposition_reaction_solutions_compounds": "PbI2;PbBr2;FAI;MABr;KsI;CsI",
    "Perovskite_deposition_reaction_solutions_concentrations": "1.1:0.2;1:0.2;0.025:0.05:0.95;1.1:1;1:0.2",
    "Perovskite_deposition_final_solutions_concentration_before_deposition": "Null",
    "Perovskite_deposition_solvents_compound": "Null",
    "Perovskite_deposition_solvents_mixing_ratio": "Null",
    "Perovskite_deposition_synthesis_atmosphere": "Argon",
    "Perovskite_deposition_synthesis_atmosphere_pressure": "Null",
    "Perovskite_deposition_synthesis_atmosphere_relative_humidity": "Null",
    "Perovskite_deposition_spin_coating_speed": "2000 rpm;6000 rpm",
    "Perovskite_deposition_spin_coating_time": "10 s;30 s",
    "Perovskite_deposition_thermal_annealing_atmosphere": "Air",
    "Perovskite_deposition_thermal_annealing_temperature": "100 °C",
    "Perovskite_deposition_thermal_annealing_time": "60 min",
    "Perovskite_surface_treatment_material": "Null",
    "Perovskite_surface_treatment_method": "Null",
    "Perovskite_surface_treatment_solution_concentration": "Null",
    "Perovskite_surface_treatment_solvents_compound": "Null",
    "Perovskite_surface_treatment_synthesis_atmosphere": "Null",
    "Perovskite_surface_treatment_synthesis_atmosphere_pressure": "Null",
    "Perovskite_surface_treatment_synthesis_atmosphere_relative_humidity": "Null",
    "Perovskite_surface_treatment_deposition_spin_coating_speed": "Null",
    "Perovskite_surface_treatment_deposition_spin_coating_time": "Null",
    "Perovskite_surface_treatment_deposition_thermal_annealing_temperature": "Null",
    "Perovskite_surface_treatment_deposition_thermal_annealing_time": "Null",
    "HTL_thickness": "Null",
    "HTL_stack_sequence": "spiro-OMeTAD",
    "HTL_additive_compound": "Null",
    "HTL_additive_concentration": "Null",
    "HTL_deposition_method": "Spin-Coating",
    "HTL_deposition_solution_concentration": "Null",
    "HTL_deposition_solvents_compound": "Null",
    "HTL_deposition_synthesis_atmosphere": "Argon",
    "HTL_deposition_synthesis_atmosphere_pressure": "Null",
    "HTL_deposition_synthesis_atmosphere_relative_humidity": "Null",
    "HTL_deposition_spin_coating_speed": "Null",
    "HTL_deposition_spin_coating_time": "Null",
    "HTL_deposition_thermal_annealing_temperature": "Null",
    "HTL_deposition_thermal_annealing_time": "Null",
    "Backcontact_thickness": "Null",
    "Beckcontact_deposition_method": "Null",
    "Backcontact_deposition_atmosphere_pressure": "Null",
    "Encapsulation_method": "Null",
    "Encapsulation_atmosphere": "Null",
    "JV_measured_device_matching": "True",
    "JV_measured_reverse_scan_Voc": "1.21 V",
    "JV_measured_reverse_scan_Jsc": "23.36 mA/cm2",
    "JV_measured_reverse_scan_FF": "80.25 %",
    "JV_measured_reverse_scan_PCE": "22.68 %",
    "JV_measured_forward_scan_Voc": "1.18 V",
    "JV_measured_forward_scan_Jsc": "23.52 mA/cm2",
    "JV_measured_forward_scan_FF": "77.50 %",
    "JV_measured_forward_scan_PCE": "21.42 %",
    "JV_measured_light_spectra": "AM1.5G",
    "JV_measured_light_spectra_intensity": "100 mW/cm2",
    "JV_measured_scan_speed": "0.1 V/s",
    "JV_measured_scan_delay_time": "Null",
    "JV_certified_PCE": "Null",
    "Stabilized_measured_PCE": "22.63 %",
    "Stabilized_certified_PCE": "Null",
    "Stability_test_device_matching": "True",
    "Stability_test_temperature": "25 °C",
    "Stability_test_atmosphere": "Air",
    "Stability_test_light_spectra": "Null",
    "Stability_test_light_intensity": "Null",
    "Stability_test_relative_humidity": "35 %",
    "Stability_PCE_after_time": "110 days",
    "Stability_PCE_after_time_value": "88 %"
}
