Repository: jiayijdong/PSCbench

# PSCbench


**PSCbench** is a novel benchmark for materials science research-level scientific
dataset curation sourced from published journals. The benchmark is designed to evaluate the complex classification capabilities,
strong domain knowledge, and advanced calculation skills of LLMs.

## Data


The PSCbench dataset is under dataset folder in json file format. Each file is list of dictionary and can be extracted using following scripts.
Each file stands for one published journal, which is fully elaborated in the paper. 

```
with open("./dataset/retroactive/{}.json".format(subject), encoding='utf-8') as json_file:
    problems=json.load(json_file)
```

File: dataset/2021-2025/10.1002_advs.202004662/Device_BestPCE_o3_10.1002_advs.202004662.json
{
  "Ref_DOI": "10.1002/advs.202004662",
  "Ref_journal": "Advanced Science",
  "Ref_publication_year": "2021",
  "Ref_title": "In-situ Surface Fluorination of TiO2 Nanocrystals Reinforces Interface Binding of Perovskite Layer for Highly Efficient Solar Cells with Dramatically Enhanced Ultraviolet-Light Stability",
  "Cell_architecture": "NIP",
  "Cell_stack_sequence": "ITO/F-TiO2/K0.025Cs0.05FA0.83MA0.12PbI2.55Br0.45/spiro-OMeTAD/Au",
  "Cell_area_measured": "Null",
  "ETL_thickness": "80 nm",
  "ETL_stack_sequence": "F-TiO2",
  "ETL_additive_compound": "Null",
  "ETL_additive_concentration": "Null",
  "ETL_deposition_method": "Spin-coating",
  "ETL_deposition_solution_concentration": "5 mg/mL",
  "ETL_deposition_solvents_compound": "Ethanol",
  "ETL_deposition_synthesis_atmosphere": "Air",
  "ETL_deposition_synthesis_atmosphere_pressure": "1 atm",
  "ETL_deposition_synthesis_atmosphere_relative_humidity": "Null",
  "ETL_deposition_spin_coating_speed": "5000 rpm",
  "ETL_deposition_spin_coating_time": "40 s",
  "ETL_deposition_thermal_annealing_temperature": "150 °C",
  "ETL_deposition_thermal_annealing_time": "25 min",
  "Perovskite_dimension": "3D",
  "Perovskite_thickness": "425 nm",
  "Perovskite_composition_long_form": "K0.025Cs0.05FA0.83MA0.12PbI2.55Br0.45",
  "Perovskite_additive_compound": "Null",
  "Perovskite_additive_concentration": "Null",
  "Perovskite_bandgap": "Null",
  "Perovskite_deposition_method": "Spin-coating",
  "Perovskite_deposition_sequential_spin_coating": "False",
  "Perovskite_deposition_spin_coating_antisolvent": "Chlorobenzene",
  "Perovskite_deposition_reaction_solutions_compounds": "PbI2;PbBr2;FAI;MABr;CsI;KI",
  "Perovskite_deposition_reaction_solutions_concentrations": "Null",
  "Perovskite_deposition_final_solutions_concentration_before_deposition": "1.3 M",
  "Perovskite_deposition_solvents_compound": "Null",
  "Perovskite_deposition_solvents_mixing_ratio": "Null",
  "Perovskite_deposition_synthesis_atmosphere": "Argon",
  "Perovskite_deposition_synthesis_atmosphere_pressure": "1 atm",
  "Perovskite_deposition_synthesis_atmosphere_relative_humidity": "Null",
  "Perovskite_deposition_spin_coating_speed": "2000;6000 rpm",
  "Perovskite_deposition_spin_coating_time": "10;30 s",
  "Perovskite_deposition_thermal_annealing_atmosphere": "Argon",
  "Perovskite_deposition_thermal_annealing_temperature": "100 °C",
  "Perovskite_deposition_thermal_annealing_time": "60 min",
  "Perovskite_surface_treatment_material": "Null",
  "Perovskite_surface_treatment_method": "Null",
  "Perovskite_surface_treatment_solution_concentration": "Null",
  "Perovskite_surface_treatment_solvents_compound": "Null",
  "Perovskite_surface_treatment_synthesis_atmosphere": "Null",
  "Perovskite_surface_treatment_synthesis_atmosphere_pressure": "Null",
  "Perovskite_surface_treatment_synthesis_atmosphere_relative_humidity": "Null",
  "Perovskite_surface_treatment_deposition_spin_coating_speed": "Null",
  "Perovskite_surface_treatment_deposition_spin_coating_time": "Null",
  "Perovskite_surface_treatment_deposition_thermal_annealing_temperature": "Null",
  "Perovskite_surface_treatment_deposition_thermal_annealing_time": "Null",
  "HTL_thickness": "Null",
  "HTL_stack_sequence": "spiro-OMeTAD",
  "HTL_additive_compound": "Null",
  "HTL_additive_concentration": "Null",
  "HTL_deposition_method": "Spin-coating",
  "HTL_deposition_solution_concentration": "Null",
  "HTL_deposition_solvents_compound": "Null",
  "HTL_deposition_synthesis_atmosphere": "Air",
  "HTL_deposition_synthesis_atmosphere_pressure": "1 atm",
  "HTL_deposition_synthesis_atmosphere_relative_humidity": "Null",
  "HTL_deposition_spin_coating_speed": "Null",
  "HTL_deposition_spin_coating_time": "Null",
  "HTL_deposition_thermal_annealing_temperature": "Null",
  "HTL_deposition_thermal_annealing_time": "Null",
  "Backcontact_thickness": "Null",
  "Beckcontact_deposition_method": "Thermal evaporation",
  "Backcontact_deposition_atmosphere_pressure": "Null",
  "Encapsulation_method": "Ethoxyline epoxy",
  "Encapsulation_atmosphere": "Null",
  "JV_measured_device_matching": "True",
  "JV_measured_reverse_scan_Voc": "1.21 V",
  "JV_measured_reverse_scan_Jsc": "23.36 mA/cm2",
  "JV_measured_reverse_scan_FF": "80.25 %",
  "JV_measured_reverse_scan_PCE": "22.68 %",
  "JV_measured_forward_scan_Voc": "1.18 V",
  "JV_measured_forward_scan_Jsc": "23.52 mA/cm2",
  "JV_measured_forward_scan_FF": "77.50 %",
  "JV_measured_forward_scan_PCE": "21.42 %",
  "JV_measured_light_spectra": "AM1.5G",
  "JV_measured_light_spectra_intensity": "100 mW/cm2",
  "JV_measured_scan_speed": "0.1 V/s",
  "JV_measured_scan_delay_time": "Null",
  "JV_certified_PCE": "Null",
  "Stabilized_measured_PCE": "22.63 %",
  "Stabilized_certified_PCE": "Null",
  "Stability_test_device_matching": "True",
  "Stability_test_temperature": "25 °C",
  "Stability_test_atmosphere": "Air",
  "Stability_test_light_spectra": "Null",
  "Stability_test_light_intensity": "Null",
  "Stability_test_relative_humidity": "35 %",
  "Stability_PCE_after_time": "110 days",
  "Stability_PCE_after_time_value": "88 %"
}

File: dataset/2021-2025/10.1002_advs.202004662/Device_BestPCE_o4_mini_10.1002_advs.202004662.json
{
  "Ref_DOI": "10.1002/advs.202004662",
  "Ref_journal": "Advanced Science",
  "Ref_publication_year": "2021",
  "Ref_title": "In-situ Surface Fluorination of TiO2 Nanocrystals Reinforces Interface Binding of Perovskite Layer for Highly Efficient Solar Cells with Dramatically Enhanced Ultraviolet-Light Stability",
  "Cell_architecture": "NIP",
  "Cell_stack_sequence": "ITO/12%-F-TiO2/K0.025Cs0.05FA0.83MA0.12PbI2.55Br0.45/spiro-OMeTAD/Au",
  "Cell_area_measured": "Null",
  "ETL_thickness": "Null",
  "ETL_stack_sequence": "12%-F-TiO2",
  "ETL_additive_compound": "titanium(diisopropoxide) bis(2,4-pentanedionate)",
  "ETL_additive_concentration": "Null",
  "ETL_deposition_method": "Spin-coating",
  "ETL_deposition_solution_concentration": "5 mg/mL",
  "ETL_deposition_solvents_compound": "Ethanol",
  "ETL_deposition_synthesis_atmosphere": "Air",
  "ETL_deposition_synthesis_atmosphere_pressure": "1 atm",
  "ETL_deposition_synthesis_atmosphere_relative_humidity": "Null",
  "ETL_deposition_spin_coating_speed": "5000 rpm",
  "ETL_deposition_spin_coating_time": "40 s",
  "ETL_deposition_thermal_annealing_temperature": "150 °C",
  "ETL_deposition_thermal_annealing_time": "25 min",
  "Perovskite_dimension": "3D",
  "Perovskite_thickness": "425 nm",
  "Perovskite_composition_long_form": "K0.025Cs0.05FA0.83MA0.12PbI2.55Br0.45",
  "Perovskite_additive_compound": "KI; CsI",
  "Perovskite_additive_concentration": "0.025 mol; 0.05 mol",
  "Perovskite_bandgap": "Null",
  "Perovskite_deposition_method": "Spin-coating",
  "Perovskite_deposition_sequential_spin_coating": "True",
  "Perovskite_deposition_spin_coating_antisolvent": "Chlorobenzene",
  "Perovskite_deposition_reaction_solutions_compounds": "PbI2; PbBr2; FAI; MABr; KI; CsI",
  "Perovskite_deposition_reaction_solutions_concentrations": "1.3 M",
  "Perovskite_deposition_final_solutions_concentration_before_deposition": "1.3 M",
  "Perovskite_deposition_solvents_compound": "DMF; DMSO",
  "Perovskite_deposition_solvents_mixing_ratio": "Null",
  "Perovskite_deposition_synthesis_atmosphere": "Argon",
  "Perovskite_deposition_synthesis_atmosphere_pressure": "Null",
  "Perovskite_deposition_synthesis_atmosphere_relative_humidity": "Null",
  "Perovskite_deposition_spin_coating_speed": "2000 rpm; 6000 rpm",
  "Perovskite_deposition_spin_coating_time": "10 s; 30 s",
  "Perovskite_deposition_thermal_annealing_atmosphere": "Air",
  "Perovskite_deposition_thermal_annealing_temperature": "100 °C",
  "Perovskite_deposition_thermal_annealing_time": "60 min",
  "Perovskite_surface_treatment_material": "Null",
  "Perovskite_surface_treatment_method": "Null",
  "Perovskite_surface_treatment_solution_concentration": "Null",
  "Perovskite_surface_treatment_solvents_compound": "Null",
  "Perovskite_surface_treatment_synthesis_atmosphere": "Null",
  "Perovskite_surface_treatment_synthesis_atmosphere_pressure": "Null",
  "Perovskite_surface_treatment_synthesis_atmosphere_relative_humidity": "Null",
  "Perovskite_surface_treatment_deposition_spin_coating_speed": "Null",
  "Perovskite_surface_treatment_deposition_spin_coating_time": "Null",
  "Perovskite_surface_treatment_deposition_thermal_annealing_temperature": "Null",
  "Perovskite_surface_treatment_deposition_thermal_annealing_time": "Null",
  "HTL_thickness": "Null",
  "HTL_stack_sequence": "spiro-OMeTAD",
  "HTL_additive_compound": "Null",
  "HTL_additive_concentration": "Null",
  "HTL_deposition_method": "Spin-coating",
  "HTL_deposition_solution_concentration": "1 M",
  "HTL_deposition_solvents_compound": "Chlorobenzene",
  "HTL_deposition_synthesis_atmosphere": "Argon",
  "HTL_deposition_synthesis_atmosphere_pressure": "Null",
  "HTL_deposition_synthesis_atmosphere_relative_humidity": "Null",
  "HTL_deposition_spin_coating_speed": "Null",
  "HTL_deposition_spin_coating_time": "Null",
  "HTL_deposition_thermal_annealing_temperature": "Null",
  "HTL_deposition_thermal_annealing_time": "Null",
  "Backcontact_thickness": "Null",
  "Beckcontact_deposition_method": "Thermal evaporation",
  "Backcontact_deposition_atmosphere_pressure": "Null",
  "Encapsulation_method": "Ethoxyline",
  "Encapsulation_atmosphere": "Air",
  "JV_measured_device_matching": "True",
  "JV_measured_reverse_scan_Voc": "1.21 V",
  "JV_measured_reverse_scan_Jsc": "23.36 mA/cm2",
  "JV_measured_reverse_scan_FF": "80.25 %",
  "JV_measured_reverse_scan_PCE": "22.68 %",
  "JV_measured_forward_scan_Voc": "Null",
  "JV_measured_forward_scan_Jsc": "Null",
  "JV_measured_forward_scan_FF": "Null",
  "JV_measured_forward_scan_PCE": "Null",
  "JV_measured_light_spectra": "AM1.5G",
  "JV_measured_light_spectra_intensity": "100 mW/cm2",
  "JV_measured_scan_speed": "0.1 V/s",
  "JV_measured_scan_delay_time": "Null",
  "JV_certified_PCE": "Null",
  "Stabilized_measured_PCE": "22.63 %",
  "Stabilized_certified_PCE": "Null",
  "Stability_test_device_matching": "True",
  "Stability_test_temperature": "25 °C",
  "Stability_test_atmosphere": "Air",
  "Stability_test_light_spectra": "Null",
  "Stability_test_light_intensity": "Null",
  "Stability_test_relative_humidity": "35 %",
  "Stability_PCE_after_time": "110 days",
  "Stability_PCE_after_time_value": "88 %"
}

File: dataset/2021-2025/10.1002_advs.202101367/Device_BestPCE_10.1002_advs.202101367.json
{
    "Ref_DOI": "10.1002/advs.202101367",
    "Ref_journal": "Advanced Science",
    "Ref_publication_year": "2021",
    "Ref_title": "Enhanced Efficiency and Stability of All-inorganic CsPbI2Br Perovskite Solar Cells by Organic and Ionic Mixed Passivation",
    "Cell_architecture": "NIP",
    "Cell_stack_sequence": "Glass/ITO/ZnO/SnO2/CsPbI2Br/(PEABr + CsBr)/Spiro-OMeTAD/Ag",
    "Cell_area_measured": "0.075 cm²",
    "ETL_thickness": "Null",
    "ETL_stack_sequence": "ZnO/SnO2",
    "ETL_additive_compound": "Null",
    "ETL_additive_concentration": "Null",
    "ETL_deposition_method": "Spin-coating/Spin-coating",
    "ETL_deposition_solution_concentration": "Null",
    "ETL_deposition_solvents_compound": "2-methoxyethanol/Water",
    "ETL_deposition_synthesis_atmosphere": "Air",
    "ETL_deposition_synthesis_atmosphere_pressure": "1 atm",
    "ETL_deposition_synthesis_atmosphere_relative_humidity": "Null",
    "ETL_deposition_spin_coating_speed": "3000 rpm/4000 rpm",
    "ETL_deposition_spin_coating_time": "45 s/30 s",
    "ETL_deposition_thermal_annealing_temperature": "150 °C/150 °C",
    "ETL_deposition_thermal_annealing_time": "30 min/30 min",
    "Perovskite_dimension": "3D",
    "Perovskite_thickness": "Null",
    "Perovskite_composition_long_form": "CsPbI2Br",
    "Perovskite_additive_compound": "Null",
    "Perovskite_additive_concentration": "Null",
    "Perovskite_bandgap": "1.93 eV",
    "Perovskite_deposition_method": "Spin-coating",
    "Perovskite_deposition_sequential_spin_coating": "False",
    "Perovskite_deposition_spin_coating_antisolvent": "Null",
    "Perovskite_deposition_reaction_solutions_compounds": "PbI2;PbBr2;CsI",
    "Perovskite_deposition_reaction_solutions_concentrations": "277 mg;220 mg;312 mg",
    "Perovskite_deposition_final_solutions_concentration_before_deposition": "Null",
    "Perovskite_deposition_solvents_compound": "DMSO",
    "Perovskite_deposition_solvents_mixing_ratio": "Null",
    "Perovskite_deposition_synthesis_atmosphere": "N2",
    "Perovskite_deposition_synthesis_atmosphere_pressure": "Null",
    "Perovskite_deposition_synthesis_atmosphere_relative_humidity": "Null",
    "Perovskite_deposition_spin_coating_speed": "500 rpm;2500 rpm",
    "Perovskite_deposition_spin_coating_time": "3 s;30 s",
    "Perovskite_deposition_thermal_annealing_atmosphere": "Null",
    "Perovskite_deposition_thermal_annealing_temperature": "50 °C;150 °C",
    "Perovskite_deposition_thermal_annealing_time": "2 min;10 min",
    "Perovskite_surface_treatment_material": "PEABr + CsBr",
    "Perovskite_surface_treatment_method": "Spin-coating",
    "Perovskite_surface_treatment_solution_concentration": "4 mg/mL",
    "Perovskite_surface_treatment_solvents_compound": "Methanol",
    "Perovskite_surface_treatment_synthesis_atmosphere": "Null",
    "Perovskite_surface_treatment_synthesis_atmosphere_pressure": "Null",
    "Perovskite_surface_treatment_synthesis_atmosphere_relative_humidity": "Null",
    "Perovskite_surface_treatment_deposition_spin_coating_speed": "3000 rpm",
    "Perovskite_surface_treatment_deposition_spin_coating_time": "30 s",
    "Perovskite_surface_treatment_deposition_thermal_annealing_temperature": "Null",
    "Perovskite_surface_treatment_deposition_thermal_annealing_time": "Null",
    "HTL_thickness": "Null",
    "HTL_stack_sequence": "Spiro-OMeTAD",
    "HTL_additive_compound": "LiTFSI;FK209;4-tBP",
    "HTL_additive_concentration": "520 mg/mL;300 mg/mL;Null",
    "HTL_deposition_method": "Spin-Coating",
    "HTL_deposition_solution_concentration": "Null",
    "HTL_deposition_solvents_compound": "Null",
    "HTL_deposition_synthesis_atmosphere": "Null",
    "HTL_deposition_synthesis_atmosphere_pressure": "Null",
    "HTL_deposition_synthesis_atmosphere_relative_humidity": "Null",
    "HTL_deposition_spin_coating_speed": "1000 rpm/4000 rpm",
    "HTL_deposition_spin_coating_time": "10 s/45 s",
    "HTL_deposition_thermal_annealing_temperature": "Null",
    "HTL_deposition_thermal_annealing_time": "Null",
    "Backcontact_thickness": "100 nm",
    "Beckcontact_deposition_method": "Thermal evaporation",
    "Backcontact_deposition_atmosphere_pressure": "Null",
    "Encapsulation_method": "Null",
    "Encapsulation_atmosphere": "Null",
    "JV_measured_device_matching": "True",
    "JV_measured_reverse_scan_Voc": "1.30 V",
    "JV_measured_reverse_scan_Jsc": "15.64 mA/cm2",
    "JV_measured_reverse_scan_FF": "82 %",
    "JV_measured_reverse_scan_PCE": "0.167",
    "JV_measured_forward_scan_Voc": "1.25 V",
    "JV_measured_forward_scan_Jsc": "15.20 mA/cm2",
    "JV_measured_forward_scan_FF": "69 %",
    "JV_measured_forward_scan_PCE": "13.12 %",
    "JV_measured_light_spectra": "AM1.5G",
    "JV_measured_light_spectra_intensity": "100 mW/cm2",
    "JV_measured_scan_speed": "Null",
    "JV_measured_scan_delay_time": "Null",
    "JV_certified_PCE": "Null",
    "Stabilized_measured_PCE": "15.6 %",
    "Stabilized_certified_PCE": "Null",
    "Stability_test_device_matching": "True",
    "Stability_test_temperature": "Null",
    "Stability_test_atmosphere": "N2",
    "Stability_test_light_spectra": "Null",
    "Stability_test_light_intensity": "Null",
    "Stability_test_relative_humidity": "Null",
    "Stability_PCE_after_time": "1000 hours",
    "Stability_PCE_after_time_value": "8 % loss(92%)"
}

File: dataset/2021-2025/10.1002_advs.202101367/Device_BestPCE_Gemini_1.5_pro_10.1002_advs.202101367.json
{
  "Ref_DOI": "10.1002/advs.202101367",
  "Ref_journal": "Advanced Science",
  "Ref_publication_year": "2021",
  "Ref_title": "Enhanced Efficiency and Stability of All-Inorganic CsPbI2Br Perovskite Solar Cells by Organic and Ionic Mixed Passivation",
  "Cell_architecture": "NIP",
  "Cell_stack_sequence": "Glass/ITO/ZnO/SnO2/CsPbI2Br/(PEABr + CsBr)/Spiro-OMeTAD/Ag",
  "Cell_area_measured": "0.075 cm2",
  "ETL_thickness": "Null",
  "ETL_stack_sequence": "ZnO/SnO2",
  "ETL_additive_compound": "ethanolamine",
  "ETL_additive_concentration": "28 mM",
  "ETL_deposition_method": "Spin-coating/Spin-coating",
  "ETL_deposition_solution_concentration": "100 mg/10mL Zn(CH3COO)2·2H2O;5%",
  "ETL_deposition_solvents_compound": "2-methoxyethanol;Water",
  "ETL_deposition_synthesis_atmosphere": "Air/Air",
  "ETL_deposition_synthesis_atmosphere_pressure": "1 atm/1 atm",
  "ETL_deposition_synthesis_atmosphere_relative_humidity": "Null/Null",
  "ETL_deposition_spin_coating_speed": "3000 rpm/4000 rpm",
  "ETL_deposition_spin_coating_time": "45 s/30 s",
  "ETL_deposition_thermal_annealing_temperature": "150 °C/150 °C",
  "ETL_deposition_thermal_annealing_time": "30 min/30 min",
  "Perovskite_dimension": "3D",
  "Perovskite_thickness": "Null",
  "Perovskite_composition_long_form": "CsPbI2Br",
  "Perovskite_additive_compound": "PEABr;CsBr",
  "Perovskite_additive_concentration": "4 mg/mL",
  "Perovskite_bandgap": "1.93 eV",
  "Perovskite_deposition_method": "Spin-coating",
  "Perovskite_deposition_sequential_spin_coating": false,
  "Perovskite_deposition_spin_coating_antisolvent": "Null",
  "Perovskite_deposition_reaction_solutions_compounds": "PbI2;PbBr2;CsI;PEABr;CsBr",
  "Perovskite_deposition_reaction_solutions_concentrations": "0.6 M;0.6 M;1.2 M;4 mg/mL;equimolar with PEABr",
  "Perovskite_deposition_final_solutions_concentration_before_deposition": "Null",
  "Perovskite_deposition_solvents_compound": "DMSO;Methanol",
  "Perovskite_deposition_solvents_mixing_ratio": "1 mL;Null",
  "Perovskite_deposition_synthesis_atmosphere": "Nitrogen",
  "Perovskite_deposition_synthesis_atmosphere_pressure": "Null",
  "Perovskite_deposition_synthesis_atmosphere_relative_humidity": "Null",
  "Perovskite_deposition_spin_coating_speed": "500 rpm;2500 rpm;3000 rpm",
  "Perovskite_deposition_spin_coating_time": "3 s;30 s;30 s",
  "Perovskite_deposition_thermal_annealing_atmosphere": "Null",
  "Perovskite_deposition_thermal_annealing_temperature": "50 °C;150 °C",
  "Perovskite_deposition_thermal_annealing_time": "2 min;10 min",
  "Perovskite_surface_treatment_material": "PEABr;CsBr",
  "Perovskite_surface_treatment_method": "Spin-coating",
  "Perovskite_surface_treatment_solution_concentration": "4 mg/mL",
  "Perovskite_surface_treatment_solvents_compound": "Methanol",
  "Perovskite_surface_treatment_synthesis_atmosphere": "Nitrogen",
  "Perovskite_surface_treatment_synthesis_atmosphere_pressure": "Null",
  "Perovskite_surface_treatment_synthesis_atmosphere_relative_humidity": "Null",
  "Perovskite_surface_treatment_deposition_spin_coating_speed": "3000 rpm",
  "Perovskite_surface_treatment_deposition_spin_coating_time": "30 s",
  "Perovskite_surface_treatment_deposition_thermal_annealing_temperature": "Null",
  "Perovskite_surface_treatment_deposition_thermal_annealing_time": "Null",
  "HTL_thickness": "Null",
  "HTL_stack_sequence": "Spiro-OMeTAD",
  "HTL_additive_compound": "LiTFSI;FK209;tBP",
  "HTL_additive_concentration": "520 mg/mL;300 mg/mL;Null",
  "HTL_deposition_method": "Spin-coating",
  "HTL_deposition_solution_concentration": "72.5 mg/mL",
  "HTL_deposition_solvents_compound": "Acetonitrile",
  "HTL_deposition_synthesis_atmosphere": "Nitrogen",
  "HTL_deposition_synthesis_atmosphere_pressure": "Null",
  "HTL_deposition_synthesis_atmosphere_relative_humidity": "Null",
  "HTL_deposition_spin_coating_speed": "1000 rpm;4000 rpm",
  "HTL_deposition_spin_coating_time": "10 s;45 s",
  "HTL_deposition_thermal_annealing_temperature": "Null",
  "HTL_deposition_thermal_annealing_time": "Null",
  "Backcontact_thickness": "100 nm",
  "Beckcontact_deposition_method": "Thermal evaporation",
  "Backcontact_deposition_atmosphere_pressure": "Null",
  "Encapsulation_method": "Null",
  "Encapsulation_atmosphere": "Null",
  "JV_measured_device_matching": true,
  "JV_measured_reverse_scan_Voc": "1.30 V",
  "JV_measured_reverse_scan_Jsc": "15.64 mA/cm2",
  "JV_measured_reverse_scan_FF": "82%",
  "JV_measured_reverse_scan_PCE": "16.70%",
  "JV_measured_forward_scan_Voc": "1.25 V",
  "JV_measured_forward_scan_Jsc": "15.20 mA/cm2",
  "JV_measured_forward_scan_FF": "69%",
  "JV_measured_forward_scan_PCE": "13.12%",
  "JV_measured_light_spectra": "AM1.5G",
  "JV_measured_light_spectra_intensity": "100 mW/cm2",
  "JV_measured_scan_speed": "Null",
  "JV_measured_scan_delay_time": "Null",
  "JV_certified_PCE": "Null",
  "Stabilized_measured_PCE": "15.6%",
  "Stabilized_certified_PCE": "Null",
  "Stability_test_device_matching": true,
  "Stability_test_temperature": "85 °C",
  "Stability_test_atmosphere": "Air",
  "Stability_test_light_spectra": "Null",
  "Stability_test_light_intensity": "Null",
  "Stability_test_relative_humidity": "30%",
  "Stability_PCE_after_time": "200 min",
  "Stability_PCE_after_time_value": "92%"
}

File: dataset/2021-2025/10.1002_advs.202101367/Device_BestPCE_Gemini_2.0_Flash_10.1002_advs.202101367.json
{
  "Ref_DOI": "10.1002/advs.202101367",
  "Ref_journal": "Adv. Sci.",
  "Ref_publication_year": "2021",
  "Ref_title": "Enhanced Efficiency and Stability of All -inorganic CsPbI 2Br Perovskite Solar Cells by Organic and Ionic Mixed Passivation",
  "Cell_architecture": "NIP",
  "Cell_stack_sequence": "Glass/ITO/ZnO/SnO2/CsPbI2Br/(PEABr + CsBr)/Spiro-OMeTAD/Ag",
  "Cell_area_measured": "0.075 cm2",
  "ETL_thickness": "Null",
  "ETL_stack_sequence": "ZnO/SnO2",
  "ETL_additive_compound": "Null",
  "ETL_additive_concentration": "Null",
  "ETL_deposition_method": "Spin-coating",
  "ETL_deposition_solution_concentration": "Null",
  "ETL_deposition_solvents_compound": "2-methoxyethanol;deionized water",
  "ETL_deposition_synthesis_atmosphere": "Air",
  "ETL_deposition_synthesis_atmosphere_pressure": "1 atm",
  "ETL_deposition_synthesis_atmosphere_relative_humidity": "Null",
  "ETL_deposition_spin_coating_speed": "3000 rpm;4000 rpm",
  "ETL_deposition_spin_coating_time": "45 s;30 s",
  "ETL_deposition_thermal_annealing_temperature": "150 °C",
  "ETL_deposition_thermal_annealing_time": "30 min",
  "Perovskite_dimension": "3D",
  "Perovskite_thickness": "Null",
  "Perovskite_composition_long_form": "CsPbI2Br",
  "Perovskite_additive_compound": "Null",
  "Perovskite_additive_concentration": "Null",
  "Perovskite_bandgap": "1.93 eV",
  "Perovskite_deposition_method": "Spin-coating",
  "Perovskite_deposition_sequential_spin_coating": "False",
  "Perovskite_deposition_spin_coating_antisolvent": "Null",
  "Perovskite_deposition_reaction_solutions_compounds": "PbI2;PbBr2;CsI",
  "Perovskite_deposition_reaction_solutions_concentrations": "0.6mm;0.6mm;1.2mm",
  "Perovskite_deposition_final_solutions_concentration_before_deposition": "Null",
  "Perovskite_deposition_solvents_compound": "DMSO",
  "Perovskite_deposition_solvents_mixing_ratio": "Null",
  "Perovskite_deposition_synthesis_atmosphere": "Nitrogen",
  "Perovskite_deposition_synthesis_atmosphere_pressure": "1 atm",
  "Perovskite_deposition_synthesis_atmosphere_relative_humidity": "Null",
  "Perovskite_deposition_spin_coating_speed": "500 rpm;2500 rpm",
  "Perovskite_deposition_spin_coating_time": "3 s;30 s",
  "Perovskite_deposition_thermal_annealing_atmosphere": "Nitrogen",
  "Perovskite_deposition_thermal_annealing_temperature": "50 °C;150 °C",
  "Perovskite_deposition_thermal_annealing_time": "2 min;10 min",
  "Perovskite_surface_treatment_material": "PEABr + CsBr",
  "Perovskite_surface_treatment_method": "Spin-coating",
  "Perovskite_surface_treatment_solution_concentration": "4.0 mg/mL",
  "Perovskite_surface_treatment_solvents_compound": "Methanol",
  "Perovskite_surface_treatment_synthesis_atmosphere": "Nitrogen",
  "Perovskite_surface_treatment_synthesis_atmosphere_pressure": "1 atm",
  "Perovskite_surface_treatment_synthesis_atmosphere_relative_humidity": "Null",
  "Perovskite_surface_treatment_deposition_spin_coating_speed": "3000 rpm",
  "Perovskite_surface_treatment_deposition_spin_coating_time": "30 s",
  "Perovskite_surface_treatment_deposition_thermal_annealing_temperature": "Null",
  "Perovskite_surface_treatment_deposition_thermal_annealing_time": "Null",
  "HTL_thickness": "Null",
  "HTL_stack_sequence": "Spiro-OMeTAD",
  "HTL_additive_compound": "LiTFSI;FK209;4-tBP",
  "HTL_additive_concentration": "520 mg/mL;300 mg/mL;Null",
  "HTL_deposition_method": "Spin-coating",
  "HTL_deposition_solution_concentration": "72.5 mg/mL",
  "HTL_deposition_solvents_compound": "Chlorobenzene",
  "HTL_deposition_synthesis_atmosphere": "Nitrogen",
  "HTL_deposition_synthesis_atmosphere_pressure": "1 atm",
  "HTL_deposition_synthesis_atmosphere_relative_humidity": "Null",
  "HTL_deposition_spin_coating_speed": "1000 rpm;4000 rpm",
  "HTL_deposition_spin_coating_time": "10 s;45 s",
  "HTL_deposition_thermal_annealing_temperature": "Null",
  "HTL_deposition_thermal_annealing_time": "Null",
  "Backcontact_thickness": "100 nm",
  "Beckcontact_deposition_method": "Thermal evaporation",
  "Backcontact_deposition_atmosphere_pressure": "Null",
  "Encapsulation_method": "Null",
  "Encapsulation_atmosphere": "Null",
  "JV_measured_device_matching": "True",
  "JV_measured_reverse_scan_Voc": "1.30 V",
  "JV_measured_reverse_scan_Jsc": "15.64 mA/cm2",
  "JV_measured_reverse_scan_FF": "0.82 %",
  "JV_measured_reverse_scan_PCE": "16.70 %",
  "JV_measured_forward_scan_Voc": "Null",
  "JV_measured_forward_scan_Jsc": "Null",
  "JV_measured_forward_scan_FF": "Null",
  "JV_measured_forward_scan_PCE": "Null",
  "JV_measured_light_spectra": "AM 1.5 G",
  "JV_measured_light_spectra_intensity": "100 mW cm−2",
  "JV_measured_scan_speed": "Null",
  "JV_measured_scan_delay_time": "Null",
  "JV_certified_PCE": "Null",
  "Stabilized_measured_PCE": "15.6 %",
  "Stabilized_certified_PCE": "Null",
  "Stability_test_device_matching": "True",
  "Stability_test_temperature": "Null",
  "Stability_test_atmosphere": "N2",
  "Stability_test_light_spectra": "Null",
  "Stability_test_light_intensity": "Null",
  "Stability_test_relative_humidity": "Null",
  "Stability_PCE_after_time": "1000 h",
  "Stability_PCE_after_time_value": "8 %"
}

File: dataset/2021-2025/10.1002_advs.202101367/Device_BestPCE_claude_haiku_10.1002_advs.202101367.json
{
  "Ref_DOI": "10.1002/advs.202101367",
  "Ref_journal": "Advanced Science",
  "Ref_publication_year": "2021",
  "Ref_title": "Enhanced Efficiency and Stability of All-inorganic CsPbI2Br Perovskite Solar Cells by Organic and Ionic Mixed Passivation",
  "Cell_architecture": "NIP",
  "Cell_stack_sequence": "Glass/ITO/ZnO/SnO2/CsPbI2Br/(PEABr+CsBr)/Spiro-OMeTAD/Ag",
  "Cell_area_measured": "0.075 cm2",
  "ETL_thickness": "Null",
  "ETL_stack_sequence": "ZnO/SnO2",
  "ETL_additive_compound": "Null",
  "ETL_additive_concentration": "Null",
  "ETL_deposition_method": "Spin-coating/Spin-coating",
  "ETL_deposition_solution_concentration": "Null",
  "ETL_deposition_solvents_compound": "2-methoxyethanol/Deionized water",
  "ETL_deposition_synthesis_atmosphere": "Air",
  "ETL_deposition_synthesis_atmosphere_pressure": "1 atm",
  "ETL_deposition_synthesis_atmosphere_relative_humidity": "Null",
  "ETL_deposition_spin_coating_speed": "3000 rpm/4000 rpm",
  "ETL_deposition_spin_coating_time": "45 s/30 s",
  "ETL_deposition_thermal_annealing_temperature": "150 °C/150 °C",
  "ETL_deposition_thermal_annealing_time": "30 min/30 min",
  "Perovskite_dimension": "3D",
  "Perovskite_thickness": "Null",
  "Perovskite_composition_long_form": "CsPbI2Br",
  "Perovskite_additive_compound": "PEABr + CsBr",
  "Perovskite_additive_concentration": "4 mg/mL",
  "Perovskite_bandgap": "1.93 eV",
  "Perovskite_deposition_method": "Spin-coating",
  "Perovskite_deposition_sequential_spin_coating": "False",
  "Perovskite_deposition_spin_coating_antisolvent": "Null",
  "Perovskite_deposition_reaction_solutions_compounds": "PbI2; PbBr2; CsI",
  "Perovskite_deposition_reaction_solutions_concentrations": "277 mg; 220 mg; 312 mg",
  "Perovskite_deposition_final_solutions_concentration_before_deposition": "Null",
  "Perovskite_deposition_solvents_compound": "DMSO",
  "Perovskite_deposition_solvents_mixing_ratio": "Null",
  "Perovskite_deposition_synthesis_atmosphere": "Nitrogen",
  "Perovskite_deposition_synthesis_atmosphere_pressure": "1 atm",
  "Perovskite_deposition_synthesis_atmosphere_relative_humidity": "Null",
  "Perovskite_deposition_spin_coating_speed": "500 rpm; 2500 rpm",
  "Perovskite_deposition_spin_coating_time": "3 s; 30 s",
  "Perovskite_deposition_thermal_annealing_atmosphere": "Null",
  "Perovskite_deposition_thermal_annealing_temperature": "50 °C; 150 °C",
  "Perovskite_deposition_thermal_annealing_time": "2 min; 10 min",
  "Perovskite_surface_treatment_material": "PEABr + CsBr",
  "Perovskite_surface_treatment_method": "Spin-coating",
  "Perovskite_surface_treatment_solution_concentration": "4 mg/mL",
  "Perovskite_surface_treatment_solvents_compound": "Methanol",
  "Perovskite_surface_treatment_synthesis_atmosphere": "Nitrogen",
  "Perovskite_surface_treatment_synthesis_atmosphere_pressure": "1 atm",
  "Perovskite_surface_treatment_synthesis_atmosphere_relative_humidity": "Null",
  "Perovskite_surface_treatment_deposition_spin_coating_speed": "3000 rpm",
  "Perovskite_surface_treatment_deposition_spin_coating_time": "30 s",
  "Perovskite_surface_treatment_deposition_thermal_annealing_temperature": "Null",
  "Perovskite_surface_treatment_deposition_thermal_annealing_time": "Null",
  "HTL_thickness": "Null",
  "HTL_stack_sequence": "Spiro-OMeTAD",
  "HTL_additive_compound": "LiTFSI; FK209; 4-tBP",
  "HTL_additive_concentration": "520 mg/mL; 300 mg/mL; Null",
  "HTL_deposition_method": "Spin-coating",
  "HTL_deposition_solution_concentration": "72.5 mg",
  "HTL_deposition_solvents_compound": "Chlorobenzene",
  "HTL_deposition_synthesis_atmosphere": "Nitrogen",
  "HTL_deposition_synthesis_atmosphere_pressure": "1 atm",
  "HTL_deposition_synthesis_atmosphere_relative_humidity": "Null",
  "HTL_deposition_spin_coating_speed": "1000 rpm; 4000 rpm",
  "HTL_deposition_spin_coating_time": "10 s; 45 s",
  "HTL_deposition_thermal_annealing_temperature": "Null",
  "HTL_deposition_thermal_annealing_time": "Null",
  "Backcontact_thickness": "100 nm",
  "Beckcontact_deposition_method": "Thermal evaporation",
  "Backcontact_deposition_atmosphere_pressure": "Null",
  "Encapsulation_method": "Null",
  "Encapsulation_atmosphere": "Null",
  "JV_measured_device_matching": "True",
  "JV_measured_reverse_scan_Voc": "1.30 V",
  "JV_measured_reverse_scan_Jsc": "15.64 mA/cm2",
  "JV_measured_reverse_scan_FF": "82 %",
  "JV_measured_reverse_scan_PCE": "16.70 %",
  "JV_measured_forward_scan_Voc": "1.25 V",
  "JV_measured_forward_scan_Jsc": "15.20 mA/cm2",
  "JV_measured_forward_scan_FF": "69 %",
  "JV_measured_forward_scan_PCE": "13.12 %",
  "JV_measured_light_spectra": "AM1.5G",
  "JV_measured_light_spectra_intensity": "100 mW/cm2",
  "JV_measured_scan_speed": "Null",
  "JV_measured_scan_delay_time": "Null",
  "JV_certified_PCE": "Null",
  "Stabilized_measured_PCE": "15.6 %",
  "Stabilized_certified_PCE": "Null",
  "Stability_test_device_matching": "True",
  "Stability_test_temperature": "85 °C",
  "Stability_test_atmosphere": "Air",
  "Stability_test_light_spectra": "Null",
  "Stability_test_light_intensity": "Null",
  "Stability_test_relative_humidity": "30 %",
  "Stability_PCE_after_time": "1000 hours",
  "Stability_PCE_after_time_value": "92 %"
}

File: dataset/2021-2025/10.1002_advs.202101367/Device_BestPCE_gpt4o_10.1002_advs.202101367.json
{
  "Ref_DOI": "10.1002/advs.202101367",
  "Ref_journal": "Advanced Science",
  "Ref_publication_year": "2021",
  "Ref_title": "Enhanced Efficiency and Stability of All-inorganic CsPbI2Br Perovskite Solar Cells by Organic and Ionic Mixed Passivation",
  "Cell_architecture": "NIP",
  "Cell_stack_sequence": "Glass/ITO/ZnO/SnO2/CsPbI2Br/(PEABr + CsBr)/Spiro-OMeTAD/Ag",
  "Cell_area_measured": "0.075 cm2",
  "ETL_thickness": "Null",
  "ETL_stack_sequence": "ZnO/SnO2",
  "ETL_additive_compound": "Null",
  "ETL_additive_concentration": "Null",
  "ETL_deposition_method": "Spin-coating/Spin-coating",
  "ETL_deposition_solution_concentration": "Null",
  "ETL_deposition_solvents_compound": "2-methoxyethanol/Water",
  "ETL_deposition_synthesis_atmosphere": "Air",
  "ETL_deposition_synthesis_atmosphere_pressure": "1 atm",
  "ETL_deposition_synthesis_atmosphere_relative_humidity": "Null",
  "ETL_deposition_spin_coating_speed": "3000 rpm/4000 rpm",
  "ETL_deposition_spin_coating_time": "45 s/30 s",
  "ETL_deposition_thermal_annealing_temperature": "150 °C/150 °C",
  "ETL_deposition_thermal_annealing_time": "30 min/30 min",
  "Perovskite_dimension": "3D",
  "Perovskite_thickness": "Null",
  "Perovskite_composition_long_form": "CsPbI2Br",
  "Perovskite_additive_compound": "Null",
  "Perovskite_additive_concentration": "Null",
  "Perovskite_bandgap": "1.93 eV",
  "Perovskite_deposition_method": "Spin-coating",
  "Perovskite_deposition_sequential_spin_coating": "False",
  "Perovskite_deposition_spin_coating_antisolvent": "Null",
  "Perovskite_deposition_reaction_solutions_compounds": "PbI2;PbBr2;CsI",
  "Perovskite_deposition_reaction_solutions_concentrations": "Null",
  "Perovskite_deposition_final_solutions_concentration_before_deposition": "Null",
  "Perovskite_deposition_solvents_compound": "DMSO",
  "Perovskite_deposition_solvents_mixing_ratio": "Null",
  "Perovskite_deposition_synthesis_atmosphere": "Nitrogen",
  "Perovskite_deposition_synthesis_atmosphere_pressure": "1 atm",
  "Perovskite_deposition_synthesis_atmosphere_relative_humidity": "Null",
  "Perovskite_deposition_spin_coating_speed": "500 rpm;2500 rpm",
  "Perovskite_deposition_spin_coating_time": "3 s;30 s",
  "Perovskite_deposition_thermal_annealing_atmosphere": "Air",
  "Perovskite_deposition_thermal_annealing_temperature": "50 °C;150 °C",
  "Perovskite_deposition_thermal_annealing_time": "2 min;10 min",
  "Perovskite_surface_treatment_material": "PEABr + CsBr",
  "Perovskite_surface_treatment_method": "Spin-coating",
  "Perovskite_surface_treatment_solution_concentration": "Null",
  "Perovskite_surface_treatment_solvents_compound": "Methanol",
  "Perovskite_surface_treatment_synthesis_atmosphere": "Null",
  "Perovskite_surface_treatment_synthesis_atmosphere_pressure": "Null",
  "Perovskite_surface_treatment_synthesis_atmosphere_relative_humidity": "Null",
  "Perovskite_surface_treatment_deposition_spin_coating_speed": "3000 rpm",
  "Perovskite_surface_treatment_deposition_spin_coating_time": "30 s",
  "Perovskite_surface_treatment_deposition_thermal_annealing_temperature": "Null",
  "Perovskite_surface_treatment_deposition_thermal_annealing_time": "Null",
  "HTL_thickness": "Null",
  "HTL_stack_sequence": "Spiro-OMeTAD",
  "HTL_additive_compound": "LiTFSI;FK209;4-tBP",
  "HTL_additive_concentration": "520 mg/mL;300 mg/mL;Null",
  "HTL_deposition_method": "Spin-coating",
  "HTL_deposition_solution_concentration": "Null",
  "HTL_deposition_solvents_compound": "Chlorobenzene",
  "HTL_deposition_synthesis_atmosphere": "Null",
  "HTL_deposition_synthesis_atmosphere_pressure": "Null",
  "HTL_deposition_synthesis_atmosphere_relative_humidity": "Null",
  "HTL_deposition_spin_coating_speed": "1000 rpm;4000 rpm",
  "HTL_deposition_spin_coating_time": "10 s;45 s",
  "HTL_deposition_thermal_annealing_temperature": "Null",
  "HTL_deposition_thermal_annealing_time": "Null",
  "Backcontact_thickness": "100 nm",
  "Beckcontact_deposition_method": "Thermal evaporation",
  "Backcontact_deposition_atmosphere_pressure": "Null",
  "Encapsulation_method": "Null",
  "Encapsulation_atmosphere": "Null",
  "JV_measured_device_matching": "True",
  "JV_measured_reverse_scan_Voc": "1.30 V",
  "JV_measured_reverse_scan_Jsc": "15.25 mA/cm2",
  "JV_measured_reverse_scan_FF": "82 %",
  "JV_measured_reverse_scan_PCE": "16.13 %",
  "JV_measured_forward_scan_Voc": "1.25 V",
  "JV_measured_forward_scan_Jsc": "15.20 mA/cm2",
  "JV_measured_forward_scan_FF": "69 %",
  "JV_measured_forward_scan_PCE": "13.12 %",
  "JV_measured_light_spectra": "AM1.5G",
  "JV_measured_light_spectra_intensity": "100 mW/cm2",
  "JV_measured_scan_speed": "Null",
  "JV_measured_scan_delay_time": "Null",
  "JV_certified_PCE": "Null",
  "Stabilized_measured_PCE": "15.6 %",
  "Stabilized_certified_PCE": "Null",
  "Stability_test_device_matching": "True",
  "Stability_test_temperature": "Null",
  "Stability_test_atmosphere": "Glovebox",
  "Stability_test_light_spectra": "Null",
  "Stability_test_light_intensity": "Null",
  "Stability_test_relative_humidity": "Null",
  "Stability_PCE_after_time": "1000 hours",
  "Stability_PCE_after_time_value": "92 %"
}

File: dataset/2021-2025/10.1002_advs.202101367/Device_BestPCE_gpt4o_mini_10.1002_advs.202101367.json
{
  "Ref_DOI": "10.1002/advs.202101367",
  "Ref_journal": "Advanced Science",
  "Ref_publication_year": "2021",
  "Ref_title": "Enhanced Efficiency and Stability of All-inorganic CsPbI2Br Perovskite Solar Cells by Organic and Ionic Mixed Passivation",
  "Cell_architecture": "NIP",
  "Cell_stack_sequence": "Glass/ITO/ZnO/SnO2/CsPbI2Br/(PEABr + CsBr)/Spiro-OMeTAD/Ag",
  "Cell_area_measured": "0.075 cm²",
  "ETL_thickness": "Null",
  "ETL_stack_sequence": "Null",
  "ETL_additive_compound": "Null",
  "ETL_additive_concentration": "Null",
  "ETL_deposition_method": "Null",
  "ETL_deposition_solution_concentration": "Null",
  "ETL_deposition_solvents_compound": "Null",
  "ETL_deposition_synthesis_atmosphere": "Null",
  "ETL_deposition_synthesis_atmosphere_pressure": "Null",
  "ETL_deposition_synthesis_atmosphere_relative_humidity": "Null",
  "ETL_deposition_spin_coating_speed": "Null",
  "ETL_deposition_spin_coating_time": "Null",
  "ETL_deposition_thermal_annealing_temperature": "Null",
  "ETL_deposition_thermal_annealing_time": "Null",
  "Perovskite_dimension": "3D",
  "Perovskite_thickness": "Null",
  "Perovskite_composition_long_form": "CsPbI2Br",
  "Perovskite_additive_compound": "Null",
  "Perovskite_additive_concentration": "Null",
  "Perovskite_bandgap": "1.93 eV",
  "Perovskite_deposition_method": "Spin-coating",
  "Perovskite_deposition_sequential_spin_coating": "False",
  "Perovskite_deposition_spin_coating_antisolvent": "Null",
  "Perovskite_deposition_reaction_solutions_compounds": "CsI; PbBr2; PbI2",
  "Perovskite_deposition_reaction_solutions_concentrations": "Null",
  "Perovskite_deposition_final_solutions_concentration_before_deposition": "Null",
  "Perovskite_deposition_solvents_compound": "DMSO",
  "Perovskite_deposition_solvents_mixing_ratio": "Null",
  "Perovskite_deposition_synthesis_atmosphere": "Nitrogen",
  "Perovskite_deposition_synthesis_atmosphere_pressure": "1 atm",
  "Perovskite_deposition_synthesis_atmosphere_relative_humidity": "Null",
  "Perovskite_deposition_spin_coating_speed": "500 rpm; 2500 rpm",
  "Perovskite_deposition_spin_coating_time": "3 s; 30 s",
  "Perovskite_deposition_thermal_annealing_atmosphere": "Air",
  "Perovskite_deposition_thermal_annealing_temperature": "50 °C; 150 °C",
  "Perovskite_deposition_thermal_annealing_time": "2 min; 10 min",
  "Perovskite_surface_treatment_material": "(PEABr + CsBr)",
  "Perovskite_surface_treatment_method": "Spin-coating",
  "Perovskite_surface_treatment_solution_concentration": "Null",
  "Perovskite_surface_treatment_solvents_compound": "Null",
  "Perovskite_surface_treatment_synthesis_atmosphere": "Null",
  "Perovskite_surface_treatment_synthesis_atmosphere_pressure": "Null",
  "Perovskite_surface_treatment_synthesis_atmosphere_relative_humidity": "Null",
  "Perovskite_surface_treatment_deposition_spin_coating_speed": "3000 rpm",
  "Perovskite_surface_treatment_deposition_spin_coating_time": "30 s",
  "Perovskite_surface_treatment_deposition_thermal_annealing_temperature": "Null",
  "Perovskite_surface_treatment_deposition_thermal_annealing_time": "Null",
  "HTL_thickness": "Null",
  "HTL_stack_sequence": "Null",
  "HTL_additive_compound": "Null",
  "HTL_additive_concentration": "Null",
  "HTL_deposition_method": "Spin-coating",
  "HTL_deposition_solution_concentration": "Null",
  "HTL_deposition_solvents_compound": "Null",
  "HTL_deposition_synthesis_atmosphere": "Null",
  "HTL_deposition_synthesis_atmosphere_pressure": "Null",
  "HTL_deposition_synthesis_atmosphere_relative_humidity": "Null",
  "HTL_deposition_spin_coating_speed": "Null",
  "HTL_deposition_spin_coating_time": "Null",
  "HTL_deposition_thermal_annealing_temperature": "Null",
  "HTL_deposition_thermal_annealing_time": "Null",
  "Backcontact_thickness": "Null",
  "Beckcontact_deposition_method": "Thermal evaporation",
  "Backcontact_deposition_atmosphere_pressure": "Null",
  "Encapsulation_method": "Null",
  "Encapsulation_atmosphere": "Null",
  "JV_measured_device_matching": "True",
  "JV_measured_reverse_scan_Voc": "1.30 V",
  "JV_measured_reverse_scan_Jsc": "15.64 mA/cm²",
  "JV_measured_reverse_scan_FF": "82 %",
  "JV_measured_reverse_scan_PCE": "16.70 %",
  "JV_measured_forward_scan_Voc": "1.30 V",
  "JV_measured_forward_scan_Jsc": "15.20 mA/cm²",
  "JV_measured_forward_scan_FF": "69 %",
  "JV_measured_forward_scan_PCE": "13.12 %",
  "JV_measured_light_spectra": "AM1.5G",
  "JV_measured_light_spectra_intensity": "1 sun",
  "JV_measured_scan_speed": "Null",
  "JV_measured_scan_delay_time": "Null",
  "JV_certified_PCE": "Null",
  "Stabilized_measured_PCE": "15.6 %",
  "Stabilized_certified_PCE": "Null",
  "Stability_test_device_matching": "True",
  "Stability_test_temperature": "Null",
  "Stability_test_atmosphere": "Air",
  "Stability_test_light_spectra": "AM1.5G",
  "Stability_test_light_intensity": "1 sun",
  "Stability_test_relative_humidity": "40 %",
  "Stability_PCE_after_time": "1000 hours",
  "Stability_PCE_after_time_value": "92 %"
}
