Repository: jiayijdong/PSCbench

# PSCbench


**PSCbench** is a novel benchmark for materials science research-level scientific
dataset curation sourced from published journals. The benchmark is designed to evaluate the complex classification capabilities,
strong domain knowledge, and advanced calculation skills of LLMs.

## Data


The PSCbench dataset is under dataset folder in json file format. Each file is list of dictionary and can be extracted using following scripts.
Each file stands for one published journal, which is fully elaborated in the paper. 

```
with open("./dataset/retroactive/{}.json".format(subject), encoding='utf-8') as json_file:
    problems=json.load(json_file)
```

File: dataset/2021-2025/10.1002_advs.202101367/Device_BestPCE_gpt4o_mini_zero_shot_10.1002_advs.202101367.json
{
  "Ref_DOI": "10.1002/advs.202101367",
  "Ref_journal": "Advanced Science",
  "Ref_publication_year": "2021",
  "Ref_title": "Enhanced Efficiency and Stability of All-inorganic CsPbI2Br Perovskite Solar Cells by Organic and Ionic Mixed Passivation",
  "Cell_architecture": "Glass/ITO/ZnO/SnO2/CsPbI2Br/(PEABr + CsBr)/Spiro-OMeTAD/Ag",
  "Cell_stack_sequence": "Glass/ITO/ZnO/SnO2/CsPbI2Br/(PEABr + CsBr)/Spiro-OMeTAD/Ag",
  "Cell_area_measured": "0.075 cm2",
  "ETL_thickness": "Null",
  "ETL_stack_sequence": "ZnO/SnO2",
  "ETL_additive_compound": "Null",
  "ETL_additive_concentration": "Null",
  "ETL_deposition_method": "Spin coating",
  "ETL_deposition_solution_concentration": "5%",
  "ETL_deposition_solvents_compound": "Methanol",
  "ETL_deposition_synthesis_atmosphere": "Ambient",
  "ETL_deposition_synthesis_atmosphere_pressure": "Null",
  "ETL_deposition_synthesis_atmosphere_relative_humidity": "Null",
  "ETL_deposition_spin_coating_speed": "3000 rpm",
  "ETL_deposition_spin_coating_time": "45 s",
  "ETL_deposition_thermal_annealing_temperature": "150 °C",
  "ETL_deposition_thermal_annealing_time": "30 min",
  "Perovskite_dimension": "Null",
  "Perovskite_thickness": "Null",
  "Perovskite_composition_long_form": "CsPbI2Br",
  "Perovskite_additive_compound": "PEABr + CsBr",
  "Perovskite_additive_concentration": "4.0 mg/mL",
  "Perovskite_bandgap": "1.93 eV",
  "Perovskite_deposition_method": "Spin coating",
  "Perovskite_deposition_sequential_spin_coating": "Null",
  "Perovskite_deposition_spin_coating_antisolvent": "Null",
  "Perovskite_deposition_reaction_solutions_compounds": "PbI2, PbBr2, CsI",
  "Perovskite_deposition_reaction_solutions_concentrations": "277 mg PbI2, 220 mg PbBr2, 312 mg CsI",
  "Perovskite_deposition_final_solutions_concentration_before_deposition": "Null",
  "Perovskite_deposition_solvents_compound": "DMSO",
  "Perovskite_deposition_solvents_mixing_ratio": "Null",
  "Perovskite_deposition_synthesis_atmosphere": "N2 glovebox",
  "Perovskite_deposition_synthesis_atmosphere_pressure": "Null",
  "Perovskite_deposition_synthesis_atmosphere_relative_humidity": "Null",
  "Perovskite_deposition_spin_coating_speed": "500 rpm for 3 s, 2500 rpm for 30 s",
  "Perovskite_deposition_spin_coating_time": "Null",
  "Perovskite_deposition_thermal_annealing_atmosphere": "Null",
  "Perovskite_deposition_thermal_annealing_temperature": "50 °C and 150 °C",
  "Perovskite_deposition_thermal_annealing_time": "2 min and 10 min",
  "Perovskite_surface_treatment_material": "PEABr + CsBr",
  "Perovskite_surface_treatment_method": "Spin coating",
  "Perovskite_surface_treatment_solution_concentration": "Null",
  "Perovskite_surface_treatment_solvents_compound": "Null",
  "Perovskite_surface_treatment_synthesis_atmosphere": "Null",
  "Perovskite_surface_treatment_synthesis_atmosphere_pressure": "Null",
  "Perovskite_surface_treatment_synthesis_atmosphere_relative_humidity": "Null",
  "Perovskite_surface_treatment_deposition_spin_coating_speed": "3000 rpm",
  "Perovskite_surface_treatment_deposition_spin_coating_time": "30 s",
  "Perovskite_surface_treatment_deposition_thermal_annealing_temperature": "Null",
  "Perovskite_surface_treatment_deposition_thermal_annealing_time": "Null",
  "HTL_thickness": "Null",
  "HTL_stack_sequence": "Spiro-OMeTAD",
  "HTL_additive_compound": "LiTFSI, FK209, 4-tBP",
  "HTL_additive_concentration": "18 μL of LiTFSI solution (520 mg/mL in acetonitrile), 29 μL of FK209 solution (300 mg/mL in acetonitrile), 29 μL of 4-tBP",
  "HTL_deposition_method": "Spin coating",
  "HTL_deposition_solution_concentration": "Null",
  "HTL_deposition_solvents_compound": "Null",
  "HTL_deposition_synthesis_atmosphere": "Null",
  "HTL_deposition_synthesis_atmosphere_pressure": "Null",
  "HTL_deposition_synthesis_atmosphere_relative_humidity": "Null",
  "HTL_deposition_spin_coating_speed": "1000 rpm for 10 s, 4000 rpm for 45 s",
  "HTL_deposition_spin_coating_time": "Null",
  "HTL_deposition_thermal_annealing_temperature": "Null",
  "HTL_deposition_thermal_annealing_time": "Null",
  "Backcontact_thickness": "Null",
  "Beckcontact_deposition_method": "Thermal evaporation",
  "Backcontact_deposition_atmosphere_pressure": "Null",
  "Encapsulation_method": "Null",
  "Encapsulation_atmosphere": "Null",
  "JV_measured_device_matching": "Null",
  "JV_measured_reverse_scan_Voc": "1.30 V",
  "JV_measured_reverse_scan_Jsc": "15.64 mA/cm2",
  "JV_measured_reverse_scan_FF": "0.82",
  "JV_measured_reverse_scan_PCE": "16.70%",
  "JV_measured_forward_scan_Voc": "1.30 V",
  "JV_measured_forward_scan_Jsc": "15.20 mA/cm2",
  "JV_measured_forward_scan_FF": "0.69",
  "JV_measured_forward_scan_PCE": "13.12%",
  "JV_measured_light_spectra": "Null",
  "JV_measured_light_spectra_intensity": "Null",
  "JV_measured_scan_speed": "Null",
  "JV_measured_scan_delay_time": "Null",
  "JV_certified_PCE": "Null",
  "Stabilized_measured_PCE": "15.6%",
  "Stabilized_certified_PCE": "Null",
  "Stability_test_device_matching": "Null",
  "Stability_test_temperature": "85 °C",
  "Stability_test_atmosphere": "Ambient",
  "Stability_test_light_spectra": "Null",
  "Stability_test_light_intensity": "Null",
  "Stability_test_relative_humidity": "30%",
  "Stability_PCE_after_time": "1000 h",
  "Stability_PCE_after_time_value": "8%"
}

File: dataset/2021-2025/10.1002_advs.202101367/Device_BestPCE_grok_10.1002_advs.202101367.json
{
  "Ref_DOI": "10.1002/advs.202101367",
  "Ref_journal": "Advanced Science",
  "Ref_publication_year": "2021",
  "Ref_title": "Enhanced Efficiency and Stability of All-Inorganic CsPbI2Br Perovskite Solar Cells by Organic and Ionic Mixed Passivation",
  "Cell_architecture": "NIP",
  "Cell_stack_sequence": "Glass/ITO/ZnO/SnO2/CsPbI2Br/(PEABr + CsBr)/Spiro-OMeTAD/Ag",
  "Cell_area_measured": "0.075 cm2",
  "ETL_thickness": "Null",
  "ETL_stack_sequence": "ZnO/SnO2",
  "ETL_additive_compound": "Null",
  "ETL_additive_concentration": "Null",
  "ETL_deposition_method": "Spin-coating/Spin-coating",
  "ETL_deposition_solution_concentration": "Null/5 wt%",
  "ETL_deposition_solvents_compound": "2-methoxyethanol/Deionized water",
  "ETL_deposition_synthesis_atmosphere": "Air",
  "ETL_deposition_synthesis_atmosphere_pressure": "1 atm",
  "ETL_deposition_synthesis_atmosphere_relative_humidity": "Null",
  "ETL_deposition_spin_coating_speed": "3000 rpm/4000 rpm",
  "ETL_deposition_spin_coating_time": "45 s/30 s",
  "ETL_deposition_thermal_annealing_temperature": "150 °C/150 °C",
  "ETL_deposition_thermal_annealing_time": "30 min/30 min",
  "Perovskite_dimension": "3D",
  "Perovskite_thickness": "Null",
  "Perovskite_composition_long_form": "CsPbI2Br",
  "Perovskite_additive_compound": "Null",
  "Perovskite_additive_concentration": "Null",
  "Perovskite_bandgap": "1.93 eV",
  "Perovskite_deposition_method": "Spin-coating",
  "Perovskite_deposition_sequential_spin_coating": "False",
  "Perovskite_deposition_spin_coating_antisolvent": "Null",
  "Perovskite_deposition_reaction_solutions_compounds": "PbI2;PbBr2;CsI",
  "Perovskite_deposition_reaction_solutions_concentrations": "277 mg/mL;220 mg/mL;312 mg/mL",
  "Perovskite_deposition_final_solutions_concentration_before_deposition": "Null",
  "Perovskite_deposition_solvents_compound": "DMSO",
  "Perovskite_deposition_solvents_mixing_ratio": "Null",
  "Perovskite_deposition_synthesis_atmosphere": "Nitrogen",
  "Perovskite_deposition_synthesis_atmosphere_pressure": "Null",
  "Perovskite_deposition_synthesis_atmosphere_relative_humidity": "Null",
  "Perovskite_deposition_spin_coating_speed": "500 rpm;2500 rpm",
  "Perovskite_deposition_spin_coating_time": "3 s;30 s",
  "Perovskite_deposition_thermal_annealing_atmosphere": "Null",
  "Perovskite_deposition_thermal_annealing_temperature": "50 °C;150 °C",
  "Perovskite_deposition_thermal_annealing_time": "2 min;10 min",
  "Perovskite_surface_treatment_material": "PEABr + CsBr",
  "Perovskite_surface_treatment_method": "Spin-coating",
  "Perovskite_surface_treatment_solution_concentration": "4.0 mg/mL",
  "Perovskite_surface_treatment_solvents_compound": "Methanol",
  "Perovskite_surface_treatment_synthesis_atmosphere": "Nitrogen",
  "Perovskite_surface_treatment_synthesis_atmosphere_pressure": "Null",
  "Perovskite_surface_treatment_synthesis_atmosphere_relative_humidity": "Null",
  "Perovskite_surface_treatment_deposition_spin_coating_speed": "3000 rpm",
  "Perovskite_surface_treatment_deposition_spin_coating_time": "30 s",
  "Perovskite_surface_treatment_deposition_thermal_annealing_temperature": "Null",
  "Perovskite_surface_treatment_deposition_thermal_annealing_time": "Null",
  "HTL_thickness": "Null",
  "HTL_stack_sequence": "Spiro-OMeTAD",
  "HTL_additive_compound": "LiTFSI;FK209;4-tBP",
  "HTL_additive_concentration": "520 mg/mL;300 mg/mL;Null",
  "HTL_deposition_method": "Spin-coating",
  "HTL_deposition_solution_concentration": "72.5 mg/mL",
  "HTL_deposition_solvents_compound": "Chlorobenzene",
  "HTL_deposition_synthesis_atmosphere": "Nitrogen",
  "HTL_deposition_synthesis_atmosphere_pressure": "Null",
  "HTL_deposition_synthesis_atmosphere_relative_humidity": "Null",
  "HTL_deposition_spin_coating_speed": "1000 rpm;4000 rpm",
  "HTL_deposition_spin_coating_time": "10 s;45 s",
  "HTL_deposition_thermal_annealing_temperature": "Null",
  "HTL_deposition_thermal_annealing_time": "Null",
  "Backcontact_thickness": "100 nm",
  "Beckcontact_deposition_method": "Thermal evaporation",
  "Backcontact_deposition_atmosphere_pressure": "Null",
  "Encapsulation_method": "Null",
  "Encapsulation_atmosphere": "Null",
  "JV_measured_device_matching": "True",
  "JV_measured_reverse_scan_Voc": "1.29 V",
  "JV_measured_reverse_scan_Jsc": "15.25 mA/cm2",
  "JV_measured_reverse_scan_FF": "0.82",
  "JV_measured_reverse_scan_PCE": "16.13 %",
  "JV_measured_forward_scan_Voc": "1.25 V",
  "JV_measured_forward_scan_Jsc": "15.20 mA/cm2",
  "JV_measured_forward_scan_FF": "0.69",
  "JV_measured_forward_scan_PCE": "13.12 %",
  "JV_measured_light_spectra": "AM1.5G",
  "JV_measured_light_spectra_intensity": "100 mW/cm2",
  "JV_measured_scan_speed": "Null",
  "JV_measured_scan_delay_time": "Null",
  "JV_certified_PCE": "Null",
  "Stabilized_measured_PCE": "15.6 %",
  "Stabilized_certified_PCE": "Null",
  "Stability_test_device_matching": "True",
  "Stability_test_temperature": "Null",
  "Stability_test_atmosphere": "Nitrogen glove-box",
  "Stability_test_light_spectra": "Null",
  "Stability_test_light_intensity": "Null",
  "Stability_test_relative_humidity": "Null",
  "Stability_PCE_after_time": "1000 hours",
  "Stability_PCE_after_time_value": "92 % of initial PCE"
}

File: dataset/2021-2025/10.1002_advs.202101367/Device_BestPCE_o3_10.1002_advs.202101367.json
{
  "Ref_DOI": "10.1002/advs.202101367",
  "Ref_journal": "Advanced Science",
  "Ref_publication_year": "2021",
  "Ref_title": "Enhanced Efficiency and Stability of All-inorganic CsPbI2Br Perovskite Solar Cells by Organic and Ionic Mixed Passivation",
  "Cell_architecture": "NIP",
  "Cell_stack_sequence": "Glass/ITO/ZnO/SnO2/CsPbI2Br/(PEABr+CsBr)/Spiro-OMeTAD/Ag",
  "Cell_area_measured": "0.075 cm2",
  "ETL_thickness": "Null",
  "ETL_stack_sequence": "ZnO/SnO2",
  "ETL_additive_compound": "Null",
  "ETL_additive_concentration": "Null",
  "ETL_deposition_method": "Spin-coating/Spin-coating",
  "ETL_deposition_solution_concentration": "Null",
  "ETL_deposition_solvents_compound": "2-methoxyethanol/deionized water",
  "ETL_deposition_synthesis_atmosphere": "Air",
  "ETL_deposition_synthesis_atmosphere_pressure": "1 atm",
  "ETL_deposition_synthesis_atmosphere_relative_humidity": "Null",
  "ETL_deposition_spin_coating_speed": "3000 rpm/4000 rpm",
  "ETL_deposition_spin_coating_time": "45 s/30 s",
  "ETL_deposition_thermal_annealing_temperature": "150 °C/150 °C",
  "ETL_deposition_thermal_annealing_time": "30 min/30 min",
  "Perovskite_dimension": "3D",
  "Perovskite_thickness": "Null",
  "Perovskite_composition_long_form": "CsPbI2Br",
  "Perovskite_additive_compound": "Null",
  "Perovskite_additive_concentration": "Null",
  "Perovskite_bandgap": "1.93 eV",
  "Perovskite_deposition_method": "Spin-coating",
  "Perovskite_deposition_sequential_spin_coating": "False",
  "Perovskite_deposition_spin_coating_antisolvent": "Null",
  "Perovskite_deposition_reaction_solutions_compounds": "PbI2;PbBr2;CsI",
  "Perovskite_deposition_reaction_solutions_concentrations": "277 mg/mL;220 mg/mL;312 mg/mL",
  "Perovskite_deposition_final_solutions_concentration_before_deposition": "809 mg/mL",
  "Perovskite_deposition_solvents_compound": "DMSO",
  "Perovskite_deposition_solvents_mixing_ratio": "Null",
  "Perovskite_deposition_synthesis_atmosphere": "Nitrogen",
  "Perovskite_deposition_synthesis_atmosphere_pressure": "1 atm",
  "Perovskite_deposition_synthesis_atmosphere_relative_humidity": "Null",
  "Perovskite_deposition_spin_coating_speed": "500 rpm;2500 rpm",
  "Perovskite_deposition_spin_coating_time": "3 s;30 s",
  "Perovskite_deposition_thermal_annealing_atmosphere": "Nitrogen",
  "Perovskite_deposition_thermal_annealing_temperature": "50 °C;150 °C",
  "Perovskite_deposition_thermal_annealing_time": "2 min;10 min",
  "Perovskite_surface_treatment_material": "PEABr+CsBr",
  "Perovskite_surface_treatment_method": "Spin-coating",
  "Perovskite_surface_treatment_solution_concentration": "4 mg/mL",
  "Perovskite_surface_treatment_solvents_compound": "Methanol",
  "Perovskite_surface_treatment_synthesis_atmosphere": "Nitrogen",
  "Perovskite_surface_treatment_synthesis_atmosphere_pressure": "1 atm",
  "Perovskite_surface_treatment_synthesis_atmosphere_relative_humidity": "Null",
  "Perovskite_surface_treatment_deposition_spin_coating_speed": "3000 rpm",
  "Perovskite_surface_treatment_deposition_spin_coating_time": "30 s",
  "Perovskite_surface_treatment_deposition_thermal_annealing_temperature": "Null",
  "Perovskite_surface_treatment_deposition_thermal_annealing_time": "Null",
  "HTL_thickness": "Null",
  "HTL_stack_sequence": "Spiro-OMeTAD",
  "HTL_additive_compound": "LiTFSI;FK209;4-tBP",
  "HTL_additive_concentration": "520 mg/mL;300 mg/mL;29 μL",
  "HTL_deposition_method": "Spin-coating",
  "HTL_deposition_solution_concentration": "Null",
  "HTL_deposition_solvents_compound": "Chlorobenzene",
  "HTL_deposition_synthesis_atmosphere": "Nitrogen",
  "HTL_deposition_synthesis_atmosphere_pressure": "1 atm",
  "HTL_deposition_synthesis_atmosphere_relative_humidity": "Null",
  "HTL_deposition_spin_coating_speed": "1000 rpm;4000 rpm",
  "HTL_deposition_spin_coating_time": "10 s;45 s",
  "HTL_deposition_thermal_annealing_temperature": "Null",
  "HTL_deposition_thermal_annealing_time": "Null",
  "Backcontact_thickness": "100 nm",
  "Beckcontact_deposition_method": "Thermal evaporation",
  "Backcontact_deposition_atmosphere_pressure": "Null",
  "Encapsulation_method": "Null",
  "Encapsulation_atmosphere": "Null",
  "JV_measured_device_matching": "True",
  "JV_measured_reverse_scan_Voc": "1.30 V",
  "JV_measured_reverse_scan_Jsc": "15.64 mA/cm2",
  "JV_measured_reverse_scan_FF": "82 %",
  "JV_measured_reverse_scan_PCE": "16.70 %",
  "JV_measured_forward_scan_Voc": "1.25 V",
  "JV_measured_forward_scan_Jsc": "15.20 mA/cm2",
  "JV_measured_forward_scan_FF": "69 %",
  "JV_measured_forward_scan_PCE": "13.12 %",
  "JV_measured_light_spectra": "AM1.5G",
  "JV_measured_light_spectra_intensity": "100 mW/cm2",
  "JV_measured_scan_speed": "Null",
  "JV_measured_scan_delay_time": "Null",
  "JV_certified_PCE": "Null",
  "Stabilized_measured_PCE": "15.6 %",
  "Stabilized_certified_PCE": "Null",
  "Stability_test_device_matching": "True",
  "Stability_test_temperature": "Null",
  "Stability_test_atmosphere": "Nitrogen",
  "Stability_test_light_spectra": "Null",
  "Stability_test_light_intensity": "Null",
  "Stability_test_relative_humidity": "Null",
  "Stability_PCE_after_time": "1000 h",
  "Stability_PCE_after_time_value": "92 %"
}

File: dataset/2021-2025/10.1002_advs.202101367/Device_BestPCE_o4_mini_10.1002_advs.202101367.json
{
  "Ref_DOI": "10.1002/advs.202101367",
  "Ref_journal": "Advanced Science",
  "Ref_publication_year": "2021",
  "Ref_title": "Enhanced Efficiency and Stability of All-inorganic CsPbI2Br Perovskite Solar Cells by Organic and Ionic Mixed Passivation",
  "Cell_architecture": "n-i-p",
  "Cell_stack_sequence": "Glass/ITO/ZnO/SnO2/CsPbI2Br/(PEABr+CsBr)/Spiro-OMeTAD/Ag",
  "Cell_area_measured": "0.075 mm2",
  "ETL_thickness": "Null",
  "ETL_stack_sequence": "ZnO/SnO2",
  "ETL_additive_compound": "Null",
  "ETL_additive_concentration": "Null",
  "ETL_deposition_method": "Spin-coating",
  "ETL_deposition_solution_concentration": "10 mg/mL/5 wt%",
  "ETL_deposition_solvents_compound": "2-methoxyethanol/water",
  "ETL_deposition_synthesis_atmosphere": "Air",
  "ETL_deposition_synthesis_atmosphere_pressure": "1 atm",
  "ETL_deposition_synthesis_atmosphere_relative_humidity": "Null",
  "ETL_deposition_spin_coating_speed": "3000 rpm/4000 rpm",
  "ETL_deposition_spin_coating_time": "45 s/30 s",
  "ETL_deposition_thermal_annealing_temperature": "150 °C/150 °C",
  "ETL_deposition_thermal_annealing_time": "30 min/30 min",
  "Perovskite_dimension": "3D",
  "Perovskite_thickness": "Null",
  "Perovskite_composition_long_form": "CsPbI2Br",
  "Perovskite_additive_compound": "Null",
  "Perovskite_additive_concentration": "Null",
  "Perovskite_bandgap": "1.93 eV",
  "Perovskite_deposition_method": "Spin-coating",
  "Perovskite_deposition_sequential_spin_coating": "False",
  "Perovskite_deposition_spin_coating_antisolvent": "Null",
  "Perovskite_deposition_reaction_solutions_compounds": "PbI2;PbBr2;CsI",
  "Perovskite_deposition_reaction_solutions_concentrations": "277 mg/mL;220 mg/mL;312 mg/mL",
  "Perovskite_deposition_final_solutions_concentration_before_deposition": "809 mg/mL",
  "Perovskite_deposition_solvents_compound": "DMSO",
  "Perovskite_deposition_solvents_mixing_ratio": "Null",
  "Perovskite_deposition_synthesis_atmosphere": "Nitrogen",
  "Perovskite_deposition_synthesis_atmosphere_pressure": "1 atm",
  "Perovskite_deposition_synthesis_atmosphere_relative_humidity": "Null",
  "Perovskite_deposition_spin_coating_speed": "500 rpm;2500 rpm",
  "Perovskite_deposition_spin_coating_time": "3 s;30 s",
  "Perovskite_deposition_thermal_annealing_atmosphere": "Nitrogen",
  "Perovskite_deposition_thermal_annealing_temperature": "50 °C;150 °C",
  "Perovskite_deposition_thermal_annealing_time": "2 min;10 min",
  "Perovskite_surface_treatment_material": "PEABr+CsBr",
  "Perovskite_surface_treatment_method": "Spin-coating",
  "Perovskite_surface_treatment_solution_concentration": "4 mg/mL",
  "Perovskite_surface_treatment_solvents_compound": "Methanol",
  "Perovskite_surface_treatment_synthesis_atmosphere": "Nitrogen",
  "Perovskite_surface_treatment_synthesis_atmosphere_pressure": "1 atm",
  "Perovskite_surface_treatment_synthesis_atmosphere_relative_humidity": "Null",
  "Perovskite_surface_treatment_deposition_spin_coating_speed": "3000 rpm",
  "Perovskite_surface_treatment_deposition_spin_coating_time": "30 s",
  "Perovskite_surface_treatment_deposition_thermal_annealing_temperature": "Null",
  "Perovskite_surface_treatment_deposition_thermal_annealing_time": "Null",
  "HTL_thickness": "Null",
  "HTL_stack_sequence": "Spiro-OMeTAD",
  "HTL_additive_compound": "LiTFSI;FK209;4-tBP",
  "HTL_additive_concentration": "520 mg/mL;300 mg/mL;Null",
  "HTL_deposition_method": "Spin-coating",
  "HTL_deposition_solution_concentration": "72.5 mg/mL",
  "HTL_deposition_solvents_compound": "Chlorobenzene",
  "HTL_deposition_synthesis_atmosphere": "Nitrogen",
  "HTL_deposition_synthesis_atmosphere_pressure": "1 atm",
  "HTL_deposition_synthesis_atmosphere_relative_humidity": "Null",
  "HTL_deposition_spin_coating_speed": "1000 rpm;4000 rpm",
  "HTL_deposition_spin_coating_time": "10 s;45 s",
  "HTL_deposition_thermal_annealing_temperature": "Null",
  "HTL_deposition_thermal_annealing_time": "Null",
  "Backcontact_thickness": "100 nm",
  "Beckcontact_deposition_method": "Thermal evaporation",
  "Backcontact_deposition_atmosphere_pressure": "Null",
  "Encapsulation_method": "Null",
  "Encapsulation_atmosphere": "Null",
  "JV_measured_device_matching": "True",
  "JV_measured_reverse_scan_Voc": "1.30 V",
  "JV_measured_reverse_scan_Jsc": "15.64 mA/cm2",
  "JV_measured_reverse_scan_FF": "82%",
  "JV_measured_reverse_scan_PCE": "16.70%",
  "JV_measured_forward_scan_Voc": "Null",
  "JV_measured_forward_scan_Jsc": "Null",
  "JV_measured_forward_scan_FF": "Null",
  "JV_measured_forward_scan_PCE": "Null",
  "JV_measured_light_spectra": "AM 1.5 G",
  "JV_measured_light_spectra_intensity": "100 mW/cm2",
  "JV_measured_scan_speed": "Null",
  "JV_measured_scan_delay_time": "Null",
  "JV_certified_PCE": "Null",
  "Stabilized_measured_PCE": "15.6%",
  "Stabilized_certified_PCE": "Null",
  "Stability_test_device_matching": "True",
  "Stability_test_temperature": "85 °C",
  "Stability_test_atmosphere": "Air",
  "Stability_test_light_spectra": "Null",
  "Stability_test_light_intensity": "Null",
  "Stability_test_relative_humidity": "30%",
  "Stability_PCE_after_time": "200 minutes",
  "Stability_PCE_after_time_value": "92%"
}

File: dataset/2021-2025/10.1002_advs.202101418/Device_BestPCE_10.1002_advs.202101418.json
{
    "Ref_DOI": "10.1002/advs.202101418",
    "Ref_journal": "Advanced Science",
    "Ref_publication_year": "2021",
    "Ref_title": "Tailored Lattice “Tape” to Confine Tensile Interface for 11.08%-Efficiency All-Inorganic CsPbBr3 Perovskite Solar Cell with an Ultrahigh Voltage of 1.702 V",
    "Cell_architecture": "NIP",
    "Cell_stack_sequence": "FTO/SnO2-TiOxCl4-2x/CsPbBr3+Ti3C2Clx/Ti3C2Clx/Carbon",
    "Cell_area_measured": "0.09 cm2",
    "ETL_thickness": "60 nm",
    "ETL_stack_sequence": "SnO2-TiOxCl4-2x",
    "ETL_additive_compound": "Null",
    "ETL_additive_concentration": "Null",
    "ETL_deposition_method": "Spin-coating",
    "ETL_deposition_solution_concentration": "Null",
    "ETL_deposition_solvents_compound": "Null",
    "ETL_deposition_synthesis_atmosphere": "Air",
    "ETL_deposition_synthesis_atmosphere_pressure": "1 atm",
    "ETL_deposition_synthesis_atmosphere_relative_humidity": "Null",
    "ETL_deposition_spin_coating_speed": "2000 rpm",
    "ETL_deposition_spin_coating_time": "30 s",
    "ETL_deposition_thermal_annealing_temperature": "200 °C",
    "ETL_deposition_thermal_annealing_time": "60 min",
    "Perovskite_dimension": "3D",
    "Perovskite_thickness": "500 nm",
    "Perovskite_composition_long_form": "CsPbBr3",
    "Perovskite_additive_compound": "Ti3C2Clx",
    "Perovskite_additive_concentration": "0.02 mg/mL",
    "Perovskite_bandgap": "2.3 eV",
    "Perovskite_deposition_method": "Spin-coating",
    "Perovskite_deposition_sequential_spin_coating": "True",
    "Perovskite_deposition_spin_coating_antisolvent": "Null",
    "Perovskite_deposition_reaction_solutions_compounds": "PbBr2;CsBr",
    "Perovskite_deposition_reaction_solutions_concentrations": "1 m;0.07 m",
    "Perovskite_deposition_final_solutions_concentration_before_deposition": "Null",
    "Perovskite_deposition_solvents_compound": "DMF;Methanol",
    "Perovskite_deposition_solvents_mixing_ratio": "Null",
    "Perovskite_deposition_synthesis_atmosphere": "Air",
    "Perovskite_deposition_synthesis_atmosphere_pressure": "1 atm",
    "Perovskite_deposition_synthesis_atmosphere_relative_humidity": "Null",
    "Perovskite_deposition_spin_coating_speed": "2000 rpm;2000 rpm",
    "Perovskite_deposition_spin_coating_time": "30 s;30 s",
    "Perovskite_deposition_thermal_annealing_atmosphere": "Air",
    "Perovskite_deposition_thermal_annealing_temperature": "100 °C;250 °C",
    "Perovskite_deposition_thermal_annealing_time": "30 min;5 min",
    "Perovskite_surface_treatment_material": "Ti3C2Clx",
    "Perovskite_surface_treatment_method": "Spin-coating",
    "Perovskite_surface_treatment_solution_concentration": "1 mg/mL",
    "Perovskite_surface_treatment_solvents_compound": "IPA",
    "Perovskite_surface_treatment_synthesis_atmosphere": "Air",
    "Perovskite_surface_treatment_synthesis_atmosphere_pressure": "1 atm",
    "Perovskite_surface_treatment_synthesis_atmosphere_relative_humidity": "Null",
    "Perovskite_surface_treatment_deposition_spin_coating_speed": "2000 rpm",
    "Perovskite_surface_treatment_deposition_spin_coating_time": "30 s",
    "Perovskite_surface_treatment_deposition_thermal_annealing_temperature": "100 °C",
    "Perovskite_surface_treatment_deposition_thermal_annealing_time": "5 min",
    "HTL_thickness": "Null",
    "HTL_stack_sequence": "Null",
    "HTL_additive_compound": "Null",
    "HTL_additive_concentration": "Null",
    "HTL_deposition_method": "Null",
    "HTL_deposition_solution_concentration": "Null",
    "HTL_deposition_solvents_compound": "Null",
    "HTL_deposition_synthesis_atmosphere": "Null",
    "HTL_deposition_synthesis_atmosphere_pressure": "Null",
    "HTL_deposition_synthesis_atmosphere_relative_humidity": "Null",
    "HTL_deposition_spin_coating_speed": "Null",
    "HTL_deposition_spin_coating_time": "Null",
    "HTL_deposition_thermal_annealing_temperature": "Null",
    "HTL_deposition_thermal_annealing_time": "Null",
    "Backcontact_thickness": "15 μm",
    "Beckcontact_deposition_method": "Blade coating",
    "Backcontact_deposition_atmosphere_pressure": "Null",
    "Encapsulation_method": "Null",
    "Encapsulation_atmosphere": "Null",
    "JV_measured_device_matching": "True",
    "JV_measured_reverse_scan_Voc": "1.702 V",
    "JV_measured_reverse_scan_Jsc": "7.87 mA/cm2",
    "JV_measured_reverse_scan_FF": "82.7 %",
    "JV_measured_reverse_scan_PCE": "11.08 %",
    "JV_measured_forward_scan_Voc": "Null",
    "JV_measured_forward_scan_Jsc": "Null",
    "JV_measured_forward_scan_FF": "Null",
    "JV_measured_forward_scan_PCE": "Null",
    "JV_measured_light_spectra": "AM1.5G",
    "JV_measured_light_spectra_intensity": "100 mW/cm2",
    "JV_measured_scan_speed": "Null",
    "JV_measured_scan_delay_time": "Null",
    "JV_certified_PCE": "Null",
    "Stabilized_measured_PCE": "11.0 %",
    "Stabilized_certified_PCE": "Null",
    "Stability_test_device_matching": "True",
    "Stability_test_temperature": "25 °C",
    "Stability_test_atmosphere": "Air",
    "Stability_test_light_spectra": "Null",
    "Stability_test_light_intensity": "Null",
    "Stability_test_relative_humidity": "80 %",
    "Stability_PCE_after_time": "100 days",
    "Stability_PCE_after_time_value": "almost 100%"
}

File: dataset/2021-2025/10.1002_advs.202101418/Device_BestPCE_Gemini_1.5_pro_10.1002_advs.202101418.json
{
  "Ref_DOI": "10.1002/advs.202101418",
  "Ref_journal": "Advanced Science",
  "Ref_publication_year": "2021",
  "Ref_title": "Tailored Lattice “Tape” to Confine Tensile Interface for 11.08%-Efficiency All-inorganic CsPbBr3 Perovskite Solar Cell with an Ultrahigh Voltage of 1.702 V",
  "Cell_architecture": "PIN",
  "Cell_stack_sequence": "FTO/SnO2-TiOxCl4-2x/CsPbBr3+Ti3C2Clx/Ti3C2Clx/Carbon",
  "Cell_area_measured": "0.09 cm2",
  "ETL_thickness": "60 nm",
  "ETL_stack_sequence": "SnO2-TiOxCl4-2x",
  "ETL_additive_compound": null,
  "ETL_additive_concentration": null,
  "ETL_deposition_method": "Spin-coating",
  "ETL_deposition_solution_concentration": null,
  "ETL_deposition_solvents_compound": null,
  "ETL_deposition_synthesis_atmosphere": "Air",
  "ETL_deposition_synthesis_atmosphere_pressure": "1 atm",
  "ETL_deposition_synthesis_atmosphere_relative_humidity": null,
  "ETL_deposition_spin_coating_speed": "2000 rpm",
  "ETL_deposition_spin_coating_time": "30 s",
  "ETL_deposition_thermal_annealing_temperature": "200 °C",
  "ETL_deposition_thermal_annealing_time": "1 h",
  "Perovskite_dimension": "3D",
  "Perovskite_thickness": "500 nm",
  "Perovskite_composition_long_form": "CsPbBr3",
  "Perovskite_additive_compound": "Ti3C2Clx",
  "Perovskite_additive_concentration": "0.02 mg/mL",
  "Perovskite_bandgap": null,
  "Perovskite_deposition_method": "Spin-coating",
  "Perovskite_deposition_sequential_spin_coating": true,
  "Perovskite_deposition_spin_coating_antisolvent": null,
  "Perovskite_deposition_reaction_solutions_compounds": "PbBr2;CsBr",
  "Perovskite_deposition_reaction_solutions_concentrations": "1 M;0.07 M",
  "Perovskite_deposition_final_solutions_concentration_before_deposition": null,
  "Perovskite_deposition_solvents_compound": "DMF;Methanol",
  "Perovskite_deposition_solvents_mixing_ratio": null,
  "Perovskite_deposition_synthesis_atmosphere": null,
  "Perovskite_deposition_synthesis_atmosphere_pressure": "1 atm",
  "Perovskite_deposition_synthesis_atmosphere_relative_humidity": null,
  "Perovskite_deposition_spin_coating_speed": "2000 rpm;2000 rpm",
  "Perovskite_deposition_spin_coating_time": "30 s;30 s",
  "Perovskite_deposition_thermal_annealing_atmosphere": null,
  "Perovskite_deposition_thermal_annealing_temperature": "100 °C;250 °C",
  "Perovskite_deposition_thermal_annealing_time": "30 min;5 min",
  "Perovskite_surface_treatment_material": "Ti3C2Clx",
  "Perovskite_surface_treatment_method": "Spin-coating",
  "Perovskite_surface_treatment_solution_concentration": "1 mg/mL",
  "Perovskite_surface_treatment_solvents_compound": "IPA",
  "Perovskite_surface_treatment_synthesis_atmosphere": "Air",
  "Perovskite_surface_treatment_synthesis_atmosphere_pressure": "1 atm",
  "Perovskite_surface_treatment_synthesis_atmosphere_relative_humidity": null,
  "Perovskite_surface_treatment_deposition_spin_coating_speed": "2000 rpm",
  "Perovskite_surface_treatment_deposition_spin_coating_time": "30 s",
  "Perovskite_surface_treatment_deposition_thermal_annealing_temperature": "100 °C",
  "Perovskite_surface_treatment_deposition_thermal_annealing_time": "5 min",
  "HTL_thickness": null,
  "HTL_stack_sequence": null,
  "HTL_additive_compound": null,
  "HTL_additive_concentration": null,
  "HTL_deposition_method": null,
  "HTL_deposition_solution_concentration": null,
  "HTL_deposition_solvents_compound": null,
  "HTL_deposition_synthesis_atmosphere": null,
  "HTL_deposition_synthesis_atmosphere_pressure": null,
  "HTL_deposition_synthesis_atmosphere_relative_humidity": null,
  "HTL_deposition_spin_coating_speed": null,
  "HTL_deposition_spin_coating_time": null,
  "HTL_deposition_thermal_annealing_temperature": null,
  "HTL_deposition_thermal_annealing_time": null,
  "Backcontact_thickness": "15 μm",
  "Beckcontact_deposition_method": "Blade coating",
  "Backcontact_deposition_atmosphere_pressure": null,
  "Encapsulation_method": null,
  "Encapsulation_atmosphere": null,
  "JV_measured_device_matching": true,
  "JV_measured_reverse_scan_Voc": "1.702 V",
  "JV_measured_reverse_scan_Jsc": "7.87 mA/cm2",
  "JV_measured_reverse_scan_FF": "82.7%",
  "JV_measured_reverse_scan_PCE": "11.08%",
  "JV_measured_forward_scan_Voc": null,
  "JV_measured_forward_scan_Jsc": null,
  "JV_measured_forward_scan_FF": null,
  "JV_measured_forward_scan_PCE": null,
  "JV_measured_light_spectra": "AM1.5G",
  "JV_measured_light_spectra_intensity": "100 mW/cm2",
  "JV_measured_scan_speed": null,
  "JV_measured_scan_delay_time": null,
  "JV_certified_PCE": null,
  "Stabilized_measured_PCE": "11.0%",
  "Stabilized_certified_PCE": null,
  "Stability_test_device_matching": true,
  "Stability_test_temperature": "25 °C",
  "Stability_test_atmosphere": "Air",
  "Stability_test_light_spectra": null,
  "Stability_test_light_intensity": null,
  "Stability_test_relative_humidity": "80%",
  "Stability_PCE_after_time": "100 days",
  "Stability_PCE_after_time_value": null
}

File: dataset/2021-2025/10.1002_advs.202101418/Device_BestPCE_Gemini_2.0_Flash_10.1002_advs.202101418.json
{
  "Ref_DOI": "10.1002/advs.202101418",
  "Ref_journal": "Adv. Sci.",
  "Ref_publication_year": "2021",
  "Ref_title": "Tailored Lattice “ Tape ” to Confine Tensile Interface for 11.08% -Efficiency All-inorganic CsPbBr 3 Perovskite Solar Cell with an Ultrahigh Voltage of 1.702 V",
  "Cell_architecture": "NIP",
  "Cell_stack_sequence": "FTO/SnO2-TiOxCl4-2x/CsPbBr3:Ti3C2Clx/Ti3C2Clx/carbon",
  "Cell_area_measured": "0.09 squared cm",
  "ETL_thickness": "60",
  "ETL_stack_sequence": "SnO2-TiOxCl4-2x",
  "ETL_additive_compound": "Null",
  "ETL_additive_concentration": "Null",
  "ETL_deposition_method": "Spin-coating",
  "ETL_deposition_solution_concentration": "Null",
  "ETL_deposition_solvents_compound": "Null",
  "ETL_deposition_synthesis_atmosphere": "Air",
  "ETL_deposition_synthesis_atmosphere_pressure": "1 atm",
  "ETL_deposition_synthesis_atmosphere_relative_humidity": "Null",
  "ETL_deposition_spin_coating_speed": "2000",
  "ETL_deposition_spin_coating_time": "30",
  "ETL_deposition_thermal_annealing_temperature": "200",
  "ETL_deposition_thermal_annealing_time": "60",
  "Perovskite_dimension": "3D",
  "Perovskite_thickness": "500",
  "Perovskite_composition_long_form": "CsPbBr3",
  "Perovskite_additive_compound": "Ti3C2Clx",
  "Perovskite_additive_concentration": "0.02 mg mL-1",
  "Perovskite_bandgap": "Null",
  "Perovskite_deposition_method": "Spin-coating",
  "Perovskite_deposition_sequential_spin_coating": "True",
  "Perovskite_deposition_spin_coating_antisolvent": "Null",
  "Perovskite_deposition_reaction_solutions_compounds": "PbBr2;CsBr",
  "Perovskite_deposition_reaction_solutions_concentrations": "1 M;0.07 M",
  "Perovskite_deposition_final_solutions_concentration_before_deposition": "Null",
  "Perovskite_deposition_solvents_compound": "DMF;methanol",
  "Perovskite_deposition_solvents_mixing_ratio": "Null",
  "Perovskite_deposition_synthesis_atmosphere": "Null",
  "Perovskite_deposition_synthesis_atmosphere_pressure": "Null",
  "Perovskite_deposition_synthesis_atmosphere_relative_humidity": "Null",
  "Perovskite_deposition_spin_coating_speed": "2000;2000",
  "Perovskite_deposition_spin_coating_time": "30;30",
  "Perovskite_deposition_thermal_annealing_atmosphere": "Null",
  "Perovskite_deposition_thermal_annealing_temperature": "100;250",
  "Perovskite_deposition_thermal_annealing_time": "30;5",
  "Perovskite_surface_treatment_material": "Ti3C2Clx",
  "Perovskite_surface_treatment_method": "Spin-coating",
  "Perovskite_surface_treatment_solution_concentration": "1",
  "Perovskite_surface_treatment_solvents_compound": "IPA",
  "Perovskite_surface_treatment_synthesis_atmosphere": "Air",
  "Perovskite_surface_treatment_synthesis_atmosphere_pressure": "1 atm",
  "Perovskite_surface_treatment_synthesis_atmosphere_relative_humidity": "Null",
  "Perovskite_surface_treatment_deposition_spin_coating_speed": "2000",
  "Perovskite_surface_treatment_deposition_spin_coating_time": "30",
  "Perovskite_surface_treatment_deposition_thermal_annealing_temperature": "100",
  "Perovskite_surface_treatment_deposition_thermal_annealing_time": "5",
  "HTL_thickness": "Null",
  "HTL_stack_sequence": "Null",
  "HTL_additive_compound": "Null",
  "HTL_additive_concentration": "Null",
  "HTL_deposition_method": "Null",
  "HTL_deposition_solution_concentration": "Null",
  "HTL_deposition_solvents_compound": "Null",
  "HTL_deposition_synthesis_atmosphere": "Null",
  "HTL_deposition_synthesis_atmosphere_pressure": "Null",
  "HTL_deposition_synthesis_atmosphere_relative_humidity": "Null",
  "HTL_deposition_spin_coating_speed": "Null",
  "HTL_deposition_spin_coating_time": "Null",
  "HTL_deposition_thermal_annealing_temperature": "Null",
  "HTL_deposition_thermal_annealing_time": "Null",
  "Backcontact_thickness": "15000",
  "Beckcontact_deposition_method": "Blade coating",
  "Backcontact_deposition_atmosphere_pressure": "Null",
  "Encapsulation_method": "Null",
  "Encapsulation_atmosphere": "Null",
  "JV_measured_device_matching": "True",
  "JV_measured_reverse_scan_Voc": "1.702",
  "JV_measured_reverse_scan_Jsc": "7.87",
  "JV_measured_reverse_scan_FF": "82.7",
  "JV_measured_reverse_scan_PCE": "11.08",
  "JV_measured_forward_scan_Voc": "Null",
  "JV_measured_forward_scan_Jsc": "Null",
  "JV_measured_forward_scan_FF": "Null",
  "JV_measured_forward_scan_PCE": "Null",
  "JV_measured_light_spectra": "AM 1.5 G",
  "JV_measured_light_spectra_intensity": "100 mW/cm2",
  "JV_measured_scan_speed": "Null",
  "JV_measured_scan_delay_time": "Null",
  "JV_certified_PCE": "Null",
  "Stabilized_measured_PCE": "11.0",
  "Stabilized_certified_PCE": "Null",
  "Stability_test_device_matching": "True",
  "Stability_test_temperature": "25",
  "Stability_test_atmosphere": "Air",
  "Stability_test_light_spectra": "Null",
  "Stability_test_light_intensity": "Null",
  "Stability_test_relative_humidity": "80",
  "Stability_PCE_after_time": "100 days",
  "Stability_PCE_after_time_value": "Null"
}

File: dataset/2021-2025/10.1002_advs.202101418/Device_BestPCE_Gemini_2.5_Flash_10.1002_advs.202101418.json
{
  "Ref_DOI": "10.1002/advs.202101418",
  "Ref_journal": "Adv. Sci.",
  "Ref_publication_year": "2021",
  "Ref_title": "Tailored Lattice “Tape” to Confine Tensile Interface for 11.08%-Efficiency All-inorganic CsPbBr3 Perovskite Solar Cell with an Ultrahigh Voltage of 1.702 V",
  "Cell_architecture": "NIP",
  "Cell_stack_sequence": "FTO/SnO2-TiOxCl4-2x/CsPbBr3:Ti3C2Clx/Ti3C2Clx/Carbon",
  "Cell_area_measured": "0.09 cm2",
  "ETL_thickness": "60 nm",
  "ETL_stack_sequence": "SnO2/TiOxCl4-2x",
  "ETL_additive_compound": "Null",
  "ETL_additive_concentration": "Null",
  "ETL_deposition_method": "Spin-coating/Soaking",
  "ETL_deposition_solution_concentration": "Null/40 mM",
  "ETL_deposition_solvents_compound": "Null/Water",
  "ETL_deposition_synthesis_atmosphere": "Air/Null",
  "ETL_deposition_synthesis_atmosphere_pressure": "1 atm/Null",
  "ETL_deposition_synthesis_atmosphere_relative_humidity": "Null/Null",
  "ETL_deposition_spin_coating_speed": "2000 rpm/Null",
  "ETL_deposition_spin_coating_time": "30 s/Null",
  "ETL_deposition_thermal_annealing_temperature": "200 °C/200 °C",
  "ETL_deposition_thermal_annealing_time": "1 h/30 min",
  "Perovskite_dimension": "3D",
  "Perovskite_thickness": "500 nm",
  "Perovskite_composition_long_form": "CsPbBr3",
  "Perovskite_additive_compound": "Ti3C2Clx",
  "Perovskite_additive_concentration": "0.02 mg mL-1",
  "Perovskite_bandgap": "2.3 eV",
  "Perovskite_deposition_method": "Spin-coating",
  "Perovskite_deposition_sequential_spin_coating": "True",
  "Perovskite_deposition_spin_coating_antisolvent": "Null",
  "Perovskite_deposition_reaction_solutions_compounds": "PbBr2; CsBr",
  "Perovskite_deposition_reaction_solutions_concentrations": "1 M; 0.07 M",
  "Perovskite_deposition_final_solutions_concentration_before_deposition": "Null",
  "Perovskite_deposition_solvents_compound": "DMF; Methanol",
  "Perovskite_deposition_solvents_mixing_ratio": "Null",
  "Perovskite_deposition_synthesis_atmosphere": "Null",
  "Perovskite_deposition_synthesis_atmosphere_pressure": "Null",
  "Perovskite_deposition_synthesis_atmosphere_relative_humidity": "Null",
  "Perovskite_deposition_spin_coating_speed": "2000 rpm; 2000 rpm",
  "Perovskite_deposition_spin_coating_time": "30 s; 30 s",
  "Perovskite_deposition_thermal_annealing_atmosphere": "Air; Air",
  "Perovskite_deposition_thermal_annealing_temperature": "100 °C; 250 °C",
  "Perovskite_deposition_thermal_annealing_time": "30 min; 5 min",
  "Perovskite_surface_treatment_material": "Ti3C2Clx",
  "Perovskite_surface_treatment_method": "Spin-coating",
  "Perovskite_surface_treatment_solution_concentration": "1 mg/mL",
  "Perovskite_surface_treatment_solvents_compound": "IPA",
  "Perovskite_surface_treatment_synthesis_atmosphere": "Air",
  "Perovskite_surface_treatment_synthesis_atmosphere_pressure": "1 atm",
  "Perovskite_surface_treatment_synthesis_atmosphere_relative_humidity": "Null",
  "Perovskite_surface_treatment_deposition_spin_coating_speed": "2000 rpm",
  "Perovskite_surface_treatment_deposition_spin_coating_time": "30 s",
  "Perovskite_surface_treatment_deposition_thermal_annealing_temperature": "100 °C",
  "Perovskite_surface_treatment_deposition_thermal_annealing_time": "5 min",
  "HTL_thickness": "15 μm",
  "HTL_stack_sequence": "Carbon",
  "HTL_additive_compound": "Null",
  "HTL_additive_concentration": "Null",
  "HTL_deposition_method": "Blade coating",
  "HTL_deposition_solution_concentration": "Null",
  "HTL_deposition_solvents_compound": "Null",
  "HTL_deposition_synthesis_atmosphere": "Null",
  "HTL_deposition_synthesis_atmosphere_pressure": "Null",
  "HTL_deposition_synthesis_atmosphere_relative_humidity": "Null",
  "HTL_deposition_spin_coating_speed": "Null",
  "HTL_deposition_spin_coating_time": "Null",
  "HTL_deposition_thermal_annealing_temperature": "Null",
  "HTL_deposition_thermal_annealing_time": "Null",
  "Backcontact_thickness": "15 μm",
  "Beckcontact_deposition_method": "Blade coating",
  "Backcontact_deposition_atmosphere_pressure": "Null",
  "Encapsulation_method": "Null",
  "Encapsulation_atmosphere": "Null",
  "JV_measured_device_matching": "True",
  "JV_measured_reverse_scan_Voc": "1.702 V",
  "JV_measured_reverse_scan_Jsc": "7.87 mA/cm2",
  "JV_measured_reverse_scan_FF": "82.7 %",
  "JV_measured_reverse_scan_PCE": "11.08 %",
  "JV_measured_forward_scan_Voc": "Null",
  "JV_measured_forward_scan_Jsc": "Null",
  "JV_measured_forward_scan_FF": "Null",
  "JV_measured_forward_scan_PCE": "Null",
  "JV_measured_light_spectra": "AM1.5G",
  "JV_measured_light_spectra_intensity": "100 mW/cm2",
  "JV_measured_scan_speed": "Null",
  "JV_measured_scan_delay_time": "Null",
  "JV_certified_PCE": "Null",
  "Stabilized_measured_PCE": "11.0 %",
  "Stabilized_certified_PCE": "Null",
  "Stability_test_device_matching": "True",
  "Stability_test_temperature": "25 °C",
  "Stability_test_atmosphere": "Air",
  "Stability_test_light_spectra": "Null",
  "Stability_test_light_intensity": "Null",
  "Stability_test_relative_humidity": "80 %",
  "Stability_PCE_after_time": "100 days",
  "Stability_PCE_after_time_value": "100 %"
}
