Repository: jiayijdong/PSCbench

# PSCbench


**PSCbench** is a novel benchmark for materials science research-level scientific
dataset curation sourced from published journals. The benchmark is designed to evaluate the complex classification capabilities,
strong domain knowledge, and advanced calculation skills of LLMs.

## Data


The PSCbench dataset is under dataset folder in json file format. Each file is list of dictionary and can be extracted using following scripts.
Each file stands for one published journal, which is fully elaborated in the paper. 

```
with open("./dataset/retroactive/{}.json".format(subject), encoding='utf-8') as json_file:
    problems=json.load(json_file)
```

File: dataset/2021-2025/10.1002_advs.202101418/Device_BestPCE_claude_haiku_10.1002_advs.202101418.json
{
  "Ref_DOI": "10.1002/advs.202101418",
  "Ref_journal": "Advanced Science",
  "Ref_publication_year": "2021",
  "Ref_title": "Tailored Lattice \"Tape\" to Confine Tensile Interface for 11.08%-Efficiency All-inorganic CsPbBr3 Perovskite Solar Cell with an Ultrahigh Voltage of 1.702 V",
  "Cell_architecture": "NIP",
  "Cell_stack_sequence": "FTO/SnO2-TiOxCl4-2x/CsPbBr3:Ti3C2Clx/Ti3C2Clx/Carbon",
  "Cell_area_measured": "0.09 cm2",
  "ETL_thickness": "60 nm",
  "ETL_stack_sequence": "SnO2/TiOxCl4-2x",
  "ETL_additive_compound": "TiCl4",
  "ETL_additive_concentration": "Null",
  "ETL_deposition_method": "Spin-coating",
  "ETL_deposition_solution_concentration": "Null",
  "ETL_deposition_solvents_compound": "Null",
  "ETL_deposition_synthesis_atmosphere": "Air",
  "ETL_deposition_synthesis_atmosphere_pressure": "1 atm",
  "ETL_deposition_synthesis_atmosphere_relative_humidity": "Null",
  "ETL_deposition_spin_coating_speed": "2000 rpm",
  "ETL_deposition_spin_coating_time": "30 s",
  "ETL_deposition_thermal_annealing_temperature": "200 °C",
  "ETL_deposition_thermal_annealing_time": "1 h",
  "Perovskite_dimension": "3D",
  "Perovskite_thickness": "500 nm",
  "Perovskite_composition_long_form": "CsPbBr3",
  "Perovskite_additive_compound": "Ti3C2Clx",
  "Perovskite_additive_concentration": "0.02 mg/mL",
  "Perovskite_bandgap": "2.3 eV",
  "Perovskite_deposition_method": "Spin-coating",
  "Perovskite_deposition_sequential_spin_coating": "True",
  "Perovskite_deposition_spin_coating_antisolvent": "Null",
  "Perovskite_deposition_reaction_solutions_compounds": "PbBr2; CsBr",
  "Perovskite_deposition_reaction_solutions_concentrations": "1 mM; 0.07 mM",
  "Perovskite_deposition_final_solutions_concentration_before_deposition": "Null",
  "Perovskite_deposition_solvents_compound": "DMF; Methanol",
  "Perovskite_deposition_solvents_mixing_ratio": "Null",
  "Perovskite_deposition_synthesis_atmosphere": "Null",
  "Perovskite_deposition_synthesis_atmosphere_pressure": "1 atm",
  "Perovskite_deposition_synthesis_atmosphere_relative_humidity": "Null",
  "Perovskite_deposition_spin_coating_speed": "2000 rpm",
  "Perovskite_deposition_spin_coating_time": "30 s",
  "Perovskite_deposition_thermal_annealing_atmosphere": "Air",
  "Perovskite_deposition_thermal_annealing_temperature": "250 °C",
  "Perovskite_deposition_thermal_annealing_time": "5 min",
  "Perovskite_surface_treatment_material": "Ti3C2Clx",
  "Perovskite_surface_treatment_method": "Spin-coating",
  "Perovskite_surface_treatment_solution_concentration": "1 mg/mL",
  "Perovskite_surface_treatment_solvents_compound": "IPA",
  "Perovskite_surface_treatment_synthesis_atmosphere": "Air",
  "Perovskite_surface_treatment_synthesis_atmosphere_pressure": "1 atm",
  "Perovskite_surface_treatment_synthesis_atmosphere_relative_humidity": "Null",
  "Perovskite_surface_treatment_deposition_spin_coating_speed": "2000 rpm",
  "Perovskite_surface_treatment_deposition_spin_coating_time": "30 s",
  "Perovskite_surface_treatment_deposition_thermal_annealing_temperature": "100 °C",
  "Perovskite_surface_treatment_deposition_thermal_annealing_time": "5 min",
  "HTL_thickness": "Null",
  "HTL_stack_sequence": "Null",
  "HTL_additive_compound": "Null",
  "HTL_additive_concentration": "Null",
  "HTL_deposition_method": "Null",
  "HTL_deposition_solution_concentration": "Null",
  "HTL_deposition_solvents_compound": "Null",
  "HTL_deposition_synthesis_atmosphere": "Null",
  "HTL_deposition_synthesis_atmosphere_pressure": "Null",
  "HTL_deposition_synthesis_atmosphere_relative_humidity": "Null",
  "HTL_deposition_spin_coating_speed": "Null",
  "HTL_deposition_spin_coating_time": "Null",
  "HTL_deposition_thermal_annealing_temperature": "Null",
  "HTL_deposition_thermal_annealing_time": "Null",
  "Backcontact_thickness": "15 μm",
  "Beckcontact_deposition_method": "Blade coating",
  "Backcontact_deposition_atmosphere_pressure": "1 atm",
  "Encapsulation_method": "Null",
  "Encapsulation_atmosphere": "Null",
  "JV_measured_device_matching": "True",
  "JV_measured_reverse_scan_Voc": "1.702 V",
  "JV_measured_reverse_scan_Jsc": "7.87 mA/cm2",
  "JV_measured_reverse_scan_FF": "82.7 %",
  "JV_measured_reverse_scan_PCE": "11.08 %",
  "JV_measured_forward_scan_Voc": "1.616 V",
  "JV_measured_forward_scan_Jsc": "8.07 mA/cm2",
  "JV_measured_forward_scan_FF": "65.4 %",
  "JV_measured_forward_scan_PCE": "8.53 %",
  "JV_measured_light_spectra": "AM 1.5G",
  "JV_measured_light_spectra_intensity": "100 mW/cm2",
  "JV_measured_scan_speed": "Null",
  "JV_measured_scan_delay_time": "Null",
  "JV_certified_PCE": "Null",
  "Stabilized_measured_PCE": "11.0 %",
  "Stabilized_certified_PCE": "Null",
  "Stability_test_device_matching": "True",
  "Stability_test_temperature": "25 °C/85 °C",
  "Stability_test_atmosphere": "Air",
  "Stability_test_light_spectra": "Null",
  "Stability_test_light_intensity": "Null",
  "Stability_test_relative_humidity": "80 %/40 %",
  "Stability_PCE_after_time": "100 days/30 days",
  "Stability_PCE_after_time_value": "Nearly unchanged"
}

File: dataset/2021-2025/10.1002_advs.202101418/Device_BestPCE_gpt4o_10.1002_advs.202101418.json
{
  "Ref_DOI": "10.1002/advs.202101418",
  "Ref_journal": "Advanced Science",
  "Ref_publication_year": "2021",
  "Ref_title": "Tailored Lattice “Tape” to Confine Tensile Interface for 11.08%-Efficiency All-Inorganic CsPbBr3 Perovskite Solar Cell with an Ultrahigh Voltage of 1.702 V",
  "Cell_architecture": "NIP",
  "Cell_stack_sequence": "FTO/SnO2-TiOxCl4-2x/CsPbBr3+Ti3C2Clx/Ti3C2Clx/Carbon",
  "Cell_area_measured": "0.09 cm2",
  "ETL_thickness": "60 nm",
  "ETL_stack_sequence": "SnO2-TiOxCl4-2x",
  "ETL_additive_compound": "Null",
  "ETL_additive_concentration": "Null",
  "ETL_deposition_method": "Spin-coating",
  "ETL_deposition_solution_concentration": "Null",
  "ETL_deposition_solvents_compound": "Null",
  "ETL_deposition_synthesis_atmosphere": "Air",
  "ETL_deposition_synthesis_atmosphere_pressure": "1 atm",
  "ETL_deposition_synthesis_atmosphere_relative_humidity": "Null",
  "ETL_deposition_spin_coating_speed": "2000 rpm",
  "ETL_deposition_spin_coating_time": "30 s",
  "ETL_deposition_thermal_annealing_temperature": "200 °C",
  "ETL_deposition_thermal_annealing_time": "60 min",
  "Perovskite_dimension": "3D",
  "Perovskite_thickness": "500 nm",
  "Perovskite_composition_long_form": "CsPbBr3",
  "Perovskite_additive_compound": "Ti3C2Clx",
  "Perovskite_additive_concentration": "0.02 mg/mL",
  "Perovskite_bandgap": "2.3 eV",
  "Perovskite_deposition_method": "Spin-coating",
  "Perovskite_deposition_sequential_spin_coating": "True",
  "Perovskite_deposition_spin_coating_antisolvent": "Null",
  "Perovskite_deposition_reaction_solutions_compounds": "PbBr2; CsBr",
  "Perovskite_deposition_reaction_solutions_concentrations": "1 m; 0.07 m",
  "Perovskite_deposition_final_solutions_concentration_before_deposition": "Null",
  "Perovskite_deposition_solvents_compound": "DMF; Methanol",
  "Perovskite_deposition_solvents_mixing_ratio": "Null",
  "Perovskite_deposition_synthesis_atmosphere": "Air",
  "Perovskite_deposition_synthesis_atmosphere_pressure": "1 atm",
  "Perovskite_deposition_synthesis_atmosphere_relative_humidity": "Null",
  "Perovskite_deposition_spin_coating_speed": "2000 rpm; 2000 rpm",
  "Perovskite_deposition_spin_coating_time": "30 s; 30 s",
  "Perovskite_deposition_thermal_annealing_atmosphere": "Air",
  "Perovskite_deposition_thermal_annealing_temperature": "100 °C; 250 °C",
  "Perovskite_deposition_thermal_annealing_time": "30 min; 5 min",
  "Perovskite_surface_treatment_material": "Ti3C2Clx",
  "Perovskite_surface_treatment_method": "Spin-coating",
  "Perovskite_surface_treatment_solution_concentration": "1 mg/mL",
  "Perovskite_surface_treatment_solvents_compound": "IPA",
  "Perovskite_surface_treatment_synthesis_atmosphere": "Air",
  "Perovskite_surface_treatment_synthesis_atmosphere_pressure": "1 atm",
  "Perovskite_surface_treatment_synthesis_atmosphere_relative_humidity": "Null",
  "Perovskite_surface_treatment_deposition_spin_coating_speed": "2000 rpm",
  "Perovskite_surface_treatment_deposition_spin_coating_time": "30 s",
  "Perovskite_surface_treatment_deposition_thermal_annealing_temperature": "100 °C",
  "Perovskite_surface_treatment_deposition_thermal_annealing_time": "5 min",
  "HTL_thickness": "Null",
  "HTL_stack_sequence": "Null",
  "HTL_additive_compound": "Null",
  "HTL_additive_concentration": "Null",
  "HTL_deposition_method": "Null",
  "HTL_deposition_solution_concentration": "Null",
  "HTL_deposition_solvents_compound": "Null",
  "HTL_deposition_synthesis_atmosphere": "Null",
  "HTL_deposition_synthesis_atmosphere_pressure": "Null",
  "HTL_deposition_synthesis_atmosphere_relative_humidity": "Null",
  "HTL_deposition_spin_coating_speed": "Null",
  "HTL_deposition_spin_coating_time": "Null",
  "HTL_deposition_thermal_annealing_temperature": "Null",
  "HTL_deposition_thermal_annealing_time": "Null",
  "Backcontact_thickness": "15000 nm",
  "Beckcontact_deposition_method": "Blade coating",
  "Backcontact_deposition_atmosphere_pressure": "Null",
  "Encapsulation_method": "Null",
  "Encapsulation_atmosphere": "Null",
  "JV_measured_device_matching": "True",
  "JV_measured_reverse_scan_Voc": "1.702 V",
  "JV_measured_reverse_scan_Jsc": "7.87 mA/cm2",
  "JV_measured_reverse_scan_FF": "82.7 %",
  "JV_measured_reverse_scan_PCE": "11.08 %",
  "JV_measured_forward_scan_Voc": "Null",
  "JV_measured_forward_scan_Jsc": "Null",
  "JV_measured_forward_scan_FF": "Null",
  "JV_measured_forward_scan_PCE": "Null",
  "JV_measured_light_spectra": "AM1.5G",
  "JV_measured_light_spectra_intensity": "100 mW/cm2",
  "JV_measured_scan_speed": "Null",
  "JV_measured_scan_delay_time": "Null",
  "JV_certified_PCE": "Null",
  "Stabilized_measured_PCE": "11.0 %",
  "Stabilized_certified_PCE": "Null",
  "Stability_test_device_matching": "True",
  "Stability_test_temperature": "25 °C",
  "Stability_test_atmosphere": "Air",
  "Stability_test_light_spectra": "Null",
  "Stability_test_light_intensity": "Null",
  "Stability_test_relative_humidity": "80 %",
  "Stability_PCE_after_time": "100 days",
  "Stability_PCE_after_time_value": "Null"
}

File: dataset/2021-2025/10.1002_advs.202101418/Device_BestPCE_gpt4o_mini_10.1002_advs.202101418.json
{
  "Ref_DOI": "10.1002/advs.202101418",
  "Ref_journal": "Advanced Science",
  "Ref_publication_year": "2021",
  "Ref_title": "Tailored Lattice “Tape” to Confine Tensile Interface for 11.08%-Efficiency All-Inorganic CsPbBr3 Perovskite Solar Cell with an Ultrahigh Voltage of 1.702 V",
  "Cell_architecture": "NIP",
  "Cell_stack_sequence": "FTO/SnO2-TiOxCl4-2x/CsPbBr3:Ti3C2Clx/Ti3C2Clx/Carbon",
  "Cell_area_measured": "0.09 cm²",
  "ETL_thickness": "60 nm",
  "ETL_stack_sequence": "SnO2-TiOxCl4-2x",
  "ETL_additive_compound": "Null",
  "ETL_additive_concentration": "Null",
  "ETL_deposition_method": "Spin-coating",
  "ETL_deposition_solution_concentration": "Null",
  "ETL_deposition_solvents_compound": "Null",
  "ETL_deposition_synthesis_atmosphere": "Air",
  "ETL_deposition_synthesis_atmosphere_pressure": "1 atm",
  "ETL_deposition_synthesis_atmosphere_relative_humidity": "Null",
  "ETL_deposition_spin_coating_speed": "2000 rpm",
  "ETL_deposition_spin_coating_time": "30 s",
  "ETL_deposition_thermal_annealing_temperature": "200 °C",
  "ETL_deposition_thermal_annealing_time": "60 min",
  "Perovskite_dimension": "3D",
  "Perovskite_thickness": "500 nm",
  "Perovskite_composition_long_form": "CsPbBr3",
  "Perovskite_additive_compound": "Ti3C2Clx",
  "Perovskite_additive_concentration": "0.02 mg/mL",
  "Perovskite_bandgap": "2.3 eV",
  "Perovskite_deposition_method": "Spin-coating",
  "Perovskite_deposition_sequential_spin_coating": "False",
  "Perovskite_deposition_spin_coating_antisolvent": "Null",
  "Perovskite_deposition_reaction_solutions_compounds": "PbBr2;CsBr",
  "Perovskite_deposition_reaction_solutions_concentrations": "1 m;0.07 m",
  "Perovskite_deposition_final_solutions_concentration_before_deposition": "Null",
  "Perovskite_deposition_solvents_compound": "DMF;Methanol",
  "Perovskite_deposition_solvents_mixing_ratio": "Null",
  "Perovskite_deposition_synthesis_atmosphere": "Nitrogen",
  "Perovskite_deposition_synthesis_atmosphere_pressure": "1 atm",
  "Perovskite_deposition_synthesis_atmosphere_relative_humidity": "Null",
  "Perovskite_deposition_spin_coating_speed": "2000 rpm",
  "Perovskite_deposition_spin_coating_time": "30 s",
  "Perovskite_deposition_thermal_annealing_atmosphere": "Air",
  "Perovskite_deposition_thermal_annealing_temperature": "250 °C",
  "Perovskite_deposition_thermal_annealing_time": "5 min",
  "Perovskite_surface_treatment_material": "Ti3C2Clx",
  "Perovskite_surface_treatment_method": "Spin-coating",
  "Perovskite_surface_treatment_solution_concentration": "1 mg/mL",
  "Perovskite_surface_treatment_solvents_compound": "IPA",
  "Perovskite_surface_treatment_synthesis_atmosphere": "Air",
  "Perovskite_surface_treatment_synthesis_atmosphere_pressure": "1 atm",
  "Perovskite_surface_treatment_synthesis_atmosphere_relative_humidity": "Null",
  "Perovskite_surface_treatment_deposition_spin_coating_speed": "2000 rpm",
  "Perovskite_surface_treatment_deposition_spin_coating_time": "30 s",
  "Perovskite_surface_treatment_deposition_thermal_annealing_temperature": "100 °C",
  "Perovskite_surface_treatment_deposition_thermal_annealing_time": "5 min",
  "HTL_thickness": "Null",
  "HTL_stack_sequence": "Null",
  "HTL_additive_compound": "Null",
  "HTL_additive_concentration": "Null",
  "HTL_deposition_method": "Null",
  "HTL_deposition_solution_concentration": "Null",
  "HTL_deposition_solvents_compound": "Null",
  "HTL_deposition_synthesis_atmosphere": "Null",
  "HTL_deposition_synthesis_atmosphere_pressure": "Null",
  "HTL_deposition_synthesis_atmosphere_relative_humidity": "Null",
  "HTL_deposition_spin_coating_speed": "Null",
  "HTL_deposition_spin_coating_time": "Null",
  "HTL_deposition_thermal_annealing_temperature": "Null",
  "HTL_deposition_thermal_annealing_time": "Null",
  "Backcontact_thickness": "Null",
  "Beckcontact_deposition_method": "Blade coating",
  "Backcontact_deposition_atmosphere_pressure": "Null",
  "Encapsulation_method": "Null",
  "Encapsulation_atmosphere": "Air",
  "JV_measured_device_matching": "True",
  "JV_measured_reverse_scan_Voc": "1.702 V",
  "JV_measured_reverse_scan_Jsc": "7.87 mA/cm²",
  "JV_measured_reverse_scan_FF": "82.7 %",
  "JV_measured_reverse_scan_PCE": "11.08 %",
  "JV_measured_forward_scan_Voc": "Null",
  "JV_measured_forward_scan_Jsc": "Null",
  "JV_measured_forward_scan_FF": "Null",
  "JV_measured_forward_scan_PCE": "Null",
  "JV_measured_light_spectra": "AM1.5G",
  "JV_measured_light_spectra_intensity": "1 sun",
  "JV_measured_scan_speed": "Null",
  "JV_measured_scan_delay_time": "Null",
  "JV_certified_PCE": "Null",
  "Stabilized_measured_PCE": "Null",
  "Stabilized_certified_PCE": "Null",
  "Stability_test_device_matching": "True",
  "Stability_test_temperature": "85 °C",
  "Stability_test_atmosphere": "Air",
  "Stability_test_light_spectra": "AM1.5G",
  "Stability_test_light_intensity": "1 sun",
  "Stability_test_relative_humidity": "80 %",
  "Stability_PCE_after_time": "30 days",
  "Stability_PCE_after_time_value": "Null"
}

File: dataset/2021-2025/10.1002_advs.202101418/Device_BestPCE_gpt4o_mini_zero_shot_10.1002_advs.202101418.json
{
  "Ref_DOI": "10.1002/advs.202101418",
  "Ref_journal": "Advanced Science",
  "Ref_publication_year": "2021",
  "Ref_title": "Tailored Lattice “Tape” to Confine Tensile Interface for 11.08%-Efficiency All-Inorganic CsPbBr3 Perovskite Solar Cell with an Ultrahigh Voltage of 1.702 V",
  "Cell_architecture": "FTO/SnO2-TiOxCl4−2x/CsPbBr3:Ti3C2Clx/Ti3C2Clx/carbon",
  "Cell_stack_sequence": "FTO/SnO2-TiOxCl4−2x/CsPbBr3:Ti3C2Clx/Ti3C2Clx/carbon",
  "Cell_area_measured": "0.09 cm²",
  "ETL_thickness": "60 nm",
  "ETL_stack_sequence": "SnO2",
  "ETL_additive_compound": "Ti3C2Clx",
  "ETL_additive_concentration": "0.02 mg mL-1",
  "ETL_deposition_method": "spin-coating",
  "ETL_deposition_solution_concentration": "40 mM",
  "ETL_deposition_solvents_compound": "DMF",
  "ETL_deposition_synthesis_atmosphere": "air",
  "ETL_deposition_synthesis_atmosphere_pressure": "Null",
  "ETL_deposition_synthesis_atmosphere_relative_humidity": "Null",
  "ETL_deposition_spin_coating_speed": "2000 rpm",
  "ETL_deposition_spin_coating_time": "30 s",
  "ETL_deposition_thermal_annealing_temperature": "200 °C",
  "ETL_deposition_thermal_annealing_time": "1 h",
  "Perovskite_dimension": "Null",
  "Perovskite_thickness": "500 nm",
  "Perovskite_composition_long_form": "CsPbBr3",
  "Perovskite_additive_compound": "Ti3C2Clx",
  "Perovskite_additive_concentration": "0.02 mg mL-1",
  "Perovskite_bandgap": "2.3 eV",
  "Perovskite_deposition_method": "multi-step spin-coating",
  "Perovskite_deposition_sequential_spin_coating": "Null",
  "Perovskite_deposition_spin_coating_antisolvent": "Null",
  "Perovskite_deposition_reaction_solutions_compounds": "PbBr2, CsBr",
  "Perovskite_deposition_reaction_solutions_concentrations": "1 M PbBr2, 0.07 M CsBr",
  "Perovskite_deposition_final_solutions_concentration_before_deposition": "Null",
  "Perovskite_deposition_solvents_compound": "DMF, methanol",
  "Perovskite_deposition_solvents_mixing_ratio": "Null",
  "Perovskite_deposition_synthesis_atmosphere": "air",
  "Perovskite_deposition_synthesis_atmosphere_pressure": "Null",
  "Perovskite_deposition_synthesis_atmosphere_relative_humidity": "Null",
  "Perovskite_deposition_spin_coating_speed": "2000 rpm",
  "Perovskite_deposition_spin_coating_time": "30 s",
  "Perovskite_deposition_thermal_annealing_atmosphere": "air",
  "Perovskite_deposition_thermal_annealing_temperature": "250 °C",
  "Perovskite_deposition_thermal_annealing_time": "5 min",
  "Perovskite_surface_treatment_material": "Ti3C2Clx",
  "Perovskite_surface_treatment_method": "spin-coating",
  "Perovskite_surface_treatment_solution_concentration": "1 mg mL-1",
  "Perovskite_surface_treatment_solvents_compound": "IPA",
  "Perovskite_surface_treatment_synthesis_atmosphere": "air",
  "Perovskite_surface_treatment_synthesis_atmosphere_pressure": "Null",
  "Perovskite_surface_treatment_synthesis_atmosphere_relative_humidity": "Null",
  "Perovskite_surface_treatment_deposition_spin_coating_speed": "2000 rpm",
  "Perovskite_surface_treatment_deposition_spin_coating_time": "30 s",
  "Perovskite_surface_treatment_deposition_thermal_annealing_temperature": "100 °C",
  "Perovskite_surface_treatment_deposition_thermal_annealing_time": "5 min",
  "HTL_thickness": "Null",
  "HTL_stack_sequence": "Null",
  "HTL_additive_compound": "Null",
  "HTL_additive_concentration": "Null",
  "HTL_deposition_method": "Null",
  "HTL_deposition_solution_concentration": "Null",
  "HTL_deposition_solvents_compound": "Null",
  "HTL_deposition_synthesis_atmosphere": "Null",
  "HTL_deposition_synthesis_atmosphere_pressure": "Null",
  "HTL_deposition_synthesis_atmosphere_relative_humidity": "Null",
  "HTL_deposition_spin_coating_speed": "Null",
  "HTL_deposition_spin_coating_time": "Null",
  "HTL_deposition_thermal_annealing_temperature": "Null",
  "HTL_deposition_thermal_annealing_time": "Null",
  "Backcontact_thickness": "Null",
  "Beckcontact_deposition_method": "Null",
  "Backcontact_deposition_atmosphere_pressure": "Null",
  "Encapsulation_method": "Null",
  "Encapsulation_atmosphere": "Null",
  "JV_measured_device_matching": "Null",
  "JV_measured_reverse_scan_Voc": "1.656 V",
  "JV_measured_reverse_scan_Jsc": "7.75 mA cm-2",
  "JV_measured_reverse_scan_FF": "78.1%",
  "JV_measured_reverse_scan_PCE": "10.02%",
  "JV_measured_forward_scan_Voc": "1.616 V",
  "JV_measured_forward_scan_Jsc": "8.07 mA cm-2",
  "JV_measured_forward_scan_FF": "65.4%",
  "JV_measured_forward_scan_PCE": "8.53%",
  "JV_measured_light_spectra": "Null",
  "JV_measured_light_spectra_intensity": "Null",
  "JV_measured_scan_speed": "Null",
  "JV_measured_scan_delay_time": "Null",
  "JV_certified_PCE": "Null",
  "Stabilized_measured_PCE": "11.0%",
  "Stabilized_certified_PCE": "Null",
  "Stability_test_device_matching": "Null",
  "Stability_test_temperature": "25 °C",
  "Stability_test_atmosphere": "air",
  "Stability_test_light_spectra": "Null",
  "Stability_test_light_intensity": "Null",
  "Stability_test_relative_humidity": "80%",
  "Stability_PCE_after_time": "100 days",
  "Stability_PCE_after_time_value": "Null"
}

File: dataset/2021-2025/10.1002_advs.202101418/Device_BestPCE_grok_10.1002_advs.202101418.json
{
  "Ref_DOI": "10.1002/advs.202101418",
  "Ref_journal": "Advanced Science",
  "Ref_publication_year": "2021",
  "Ref_title": "Tailored Lattice “Tape” to Confine Tensile Interface for 11.08%-Efficiency All-Inorganic CsPbBr3 Perovskite Solar Cell with an Ultrahigh Voltage of 1.702 V",
  "Cell_architecture": "NIP",
  "Cell_stack_sequence": "FTO/SnO2-TiOxCl4-2x/CsPbBr3:Ti3C2Clx/Ti3C2Clx/Carbon",
  "Cell_area_measured": "0.09 cm2",
  "ETL_thickness": "60 nm",
  "ETL_stack_sequence": "SnO2-TiOxCl4-2x",
  "ETL_additive_compound": "Null",
  "ETL_additive_concentration": "Null",
  "ETL_deposition_method": "Spin-coating/Soaking",
  "ETL_deposition_solution_concentration": "Null/40 mM",
  "ETL_deposition_solvents_compound": "Null/Water",
  "ETL_deposition_synthesis_atmosphere": "Air",
  "ETL_deposition_synthesis_atmosphere_pressure": "1 atm",
  "ETL_deposition_synthesis_atmosphere_relative_humidity": "Null",
  "ETL_deposition_spin_coating_speed": "2000 rpm/Null",
  "ETL_deposition_spin_coating_time": "30 s/Null",
  "ETL_deposition_thermal_annealing_temperature": "200 °C/200 °C",
  "ETL_deposition_thermal_annealing_time": "60 min/30 min",
  "Perovskite_dimension": "3D",
  "Perovskite_thickness": "500 nm",
  "Perovskite_composition_long_form": "CsPbBr3",
  "Perovskite_additive_compound": "Ti3C2Clx",
  "Perovskite_additive_concentration": "0.02 mg/mL",
  "Perovskite_bandgap": "2.3 eV",
  "Perovskite_deposition_method": "Spin-coating",
  "Perovskite_deposition_sequential_spin_coating": "True",
  "Perovskite_deposition_spin_coating_antisolvent": "Null",
  "Perovskite_deposition_reaction_solutions_compounds": "PbBr2;CsBr",
  "Perovskite_deposition_reaction_solutions_concentrations": "1 M;0.07 M",
  "Perovskite_deposition_final_solutions_concentration_before_deposition": "Null",
  "Perovskite_deposition_solvents_compound": "DMF;Methanol",
  "Perovskite_deposition_solvents_mixing_ratio": "Null;Null",
  "Perovskite_deposition_synthesis_atmosphere": "Null",
  "Perovskite_deposition_synthesis_atmosphere_pressure": "Null",
  "Perovskite_deposition_synthesis_atmosphere_relative_humidity": "Null",
  "Perovskite_deposition_spin_coating_speed": "2000 rpm;2000 rpm",
  "Perovskite_deposition_spin_coating_time": "30 s;30 s",
  "Perovskite_deposition_thermal_annealing_atmosphere": "Air",
  "Perovskite_deposition_thermal_annealing_temperature": "100 °C;250 °C",
  "Perovskite_deposition_thermal_annealing_time": "30 min;5 min",
  "Perovskite_surface_treatment_material": "Ti3C2Clx",
  "Perovskite_surface_treatment_method": "Spin-coating",
  "Perovskite_surface_treatment_solution_concentration": "1 mg/mL",
  "Perovskite_surface_treatment_solvents_compound": "IPA",
  "Perovskite_surface_treatment_synthesis_atmosphere": "Air",
  "Perovskite_surface_treatment_synthesis_atmosphere_pressure": "1 atm",
  "Perovskite_surface_treatment_synthesis_atmosphere_relative_humidity": "Null",
  "Perovskite_surface_treatment_deposition_spin_coating_speed": "2000 rpm",
  "Perovskite_surface_treatment_deposition_spin_coating_time": "30 s",
  "Perovskite_surface_treatment_deposition_thermal_annealing_temperature": "100 °C",
  "Perovskite_surface_treatment_deposition_thermal_annealing_time": "5 min",
  "HTL_thickness": "Null",
  "HTL_stack_sequence": "Null",
  "HTL_additive_compound": "Null",
  "HTL_additive_concentration": "Null",
  "HTL_deposition_method": "Null",
  "HTL_deposition_solution_concentration": "Null",
  "HTL_deposition_solvents_compound": "Null",
  "HTL_deposition_synthesis_atmosphere": "Null",
  "HTL_deposition_synthesis_atmosphere_pressure": "Null",
  "HTL_deposition_synthesis_atmosphere_relative_humidity": "Null",
  "HTL_deposition_spin_coating_speed": "Null",
  "HTL_deposition_spin_coating_time": "Null",
  "HTL_deposition_thermal_annealing_temperature": "Null",
  "HTL_deposition_thermal_annealing_time": "Null",
  "Backcontact_thickness": "15000 nm",
  "Beckcontact_deposition_method": "Blade coating",
  "Backcontact_deposition_atmosphere_pressure": "Null",
  "Encapsulation_method": "None",
  "Encapsulation_atmosphere": "Null",
  "JV_measured_device_matching": "True",
  "JV_measured_reverse_scan_Voc": "1.702 V",
  "JV_measured_reverse_scan_Jsc": "7.87 mA/cm2",
  "JV_measured_reverse_scan_FF": "82.7 %",
  "JV_measured_reverse_scan_PCE": "11.08 %",
  "JV_measured_forward_scan_Voc": "Null",
  "JV_measured_forward_scan_Jsc": "Null",
  "JV_measured_forward_scan_FF": "Null",
  "JV_measured_forward_scan_PCE": "Null",
  "JV_measured_light_spectra": "AM1.5G",
  "JV_measured_light_spectra_intensity": "100 mW/cm2",
  "JV_measured_scan_speed": "Null",
  "JV_measured_scan_delay_time": "Null",
  "JV_certified_PCE": "Null",
  "Stabilized_measured_PCE": "11.0 %",
  "Stabilized_certified_PCE": "Null",
  "Stability_test_device_matching": "True",
  "Stability_test_temperature": "25 °C",
  "Stability_test_atmosphere": "Air",
  "Stability_test_light_spectra": "Null",
  "Stability_test_light_intensity": "Null",
  "Stability_test_relative_humidity": "80 %",
  "Stability_PCE_after_time": "100 days",
  "Stability_PCE_after_time_value": "11.08 %"
}

File: dataset/2021-2025/10.1002_advs.202101418/Device_BestPCE_o3_10.1002_advs.202101418.json
{
  "Ref_DOI": "10.1002/advs.202101418",
  "Ref_journal": "Advanced Science",
  "Ref_publication_year": "2021",
  "Ref_title": "Tailored Lattice “Tape” to Confine Tensile Interface for 11.08%-Efficiency All-inorganic CsPbBr3 Perovskite Solar Cell with an Ultrahigh Voltage of 1.702 V",
  "Cell_architecture": "NIP",
  "Cell_stack_sequence": "FTO/SnO2–TiOxCl4-2x/CsPbBr3:Ti3C2Clx/Ti3C2Clx/Carbon",
  "Cell_area_measured": "0.09 cm2",
  "ETL_thickness": "60 nm",
  "ETL_stack_sequence": "SnO2–TiOxCl4-2x",
  "ETL_additive_compound": "TiOxCl4-2x (from TiCl4 treatment)",
  "ETL_additive_concentration": "40 mM",
  "ETL_deposition_method": "Spin-coating/Soaking",
  "ETL_deposition_solution_concentration": "Null",
  "ETL_deposition_solvents_compound": "Null",
  "ETL_deposition_synthesis_atmosphere": "Air",
  "ETL_deposition_synthesis_atmosphere_pressure": "1 atm",
  "ETL_deposition_synthesis_atmosphere_relative_humidity": "Null",
  "ETL_deposition_spin_coating_speed": "2000 rpm",
  "ETL_deposition_spin_coating_time": "30 s",
  "ETL_deposition_thermal_annealing_temperature": "200 °C",
  "ETL_deposition_thermal_annealing_time": "60 min",
  "Perovskite_dimension": "3D",
  "Perovskite_thickness": "500 nm",
  "Perovskite_composition_long_form": "CsPbBr3",
  "Perovskite_additive_compound": "Ti3C2Clx MXene",
  "Perovskite_additive_concentration": "0.02 mg/mL",
  "Perovskite_bandgap": "2.3 eV",
  "Perovskite_deposition_method": "Spin-coating",
  "Perovskite_deposition_sequential_spin_coating": "True",
  "Perovskite_deposition_spin_coating_antisolvent": "Null",
  "Perovskite_deposition_reaction_solutions_compounds": "PbBr2; CsBr",
  "Perovskite_deposition_reaction_solutions_concentrations": "1 M; 0.07 M",
  "Perovskite_deposition_final_solutions_concentration_before_deposition": "Null",
  "Perovskite_deposition_solvents_compound": "DMF; Methanol",
  "Perovskite_deposition_solvents_mixing_ratio": "Null",
  "Perovskite_deposition_synthesis_atmosphere": "Air",
  "Perovskite_deposition_synthesis_atmosphere_pressure": "1 atm",
  "Perovskite_deposition_synthesis_atmosphere_relative_humidity": "Null",
  "Perovskite_deposition_spin_coating_speed": "2000 rpm;2000 rpm",
  "Perovskite_deposition_spin_coating_time": "30 s;30 s",
  "Perovskite_deposition_thermal_annealing_atmosphere": "Air",
  "Perovskite_deposition_thermal_annealing_temperature": "100 °C;250 °C",
  "Perovskite_deposition_thermal_annealing_time": "30 min;5 min",
  "Perovskite_surface_treatment_material": "Ti3C2Clx",
  "Perovskite_surface_treatment_method": "Spin-coating",
  "Perovskite_surface_treatment_solution_concentration": "1 mg/mL",
  "Perovskite_surface_treatment_solvents_compound": "IPA",
  "Perovskite_surface_treatment_synthesis_atmosphere": "Air",
  "Perovskite_surface_treatment_synthesis_atmosphere_pressure": "1 atm",
  "Perovskite_surface_treatment_synthesis_atmosphere_relative_humidity": "Null",
  "Perovskite_surface_treatment_deposition_spin_coating_speed": "2000 rpm",
  "Perovskite_surface_treatment_deposition_spin_coating_time": "30 s",
  "Perovskite_surface_treatment_deposition_thermal_annealing_temperature": "100 °C",
  "Perovskite_surface_treatment_deposition_thermal_annealing_time": "5 min",
  "HTL_thickness": "Null",
  "HTL_stack_sequence": "Null",
  "HTL_additive_compound": "Null",
  "HTL_additive_concentration": "Null",
  "HTL_deposition_method": "Null",
  "HTL_deposition_solution_concentration": "Null",
  "HTL_deposition_solvents_compound": "Null",
  "HTL_deposition_synthesis_atmosphere": "Null",
  "HTL_deposition_synthesis_atmosphere_pressure": "Null",
  "HTL_deposition_synthesis_atmosphere_relative_humidity": "Null",
  "HTL_deposition_spin_coating_speed": "Null",
  "HTL_deposition_spin_coating_time": "Null",
  "HTL_deposition_thermal_annealing_temperature": "Null",
  "HTL_deposition_thermal_annealing_time": "Null",
  "Backcontact_thickness": "15000 nm",
  "Beckcontact_deposition_method": "Blade coating",
  "Backcontact_deposition_atmosphere_pressure": "Null",
  "Encapsulation_method": "Null",
  "Encapsulation_atmosphere": "Null",
  "JV_measured_device_matching": "True",
  "JV_measured_reverse_scan_Voc": "1.702 V",
  "JV_measured_reverse_scan_Jsc": "7.87 mA/cm2",
  "JV_measured_reverse_scan_FF": "82.7 %",
  "JV_measured_reverse_scan_PCE": "11.08 %",
  "JV_measured_forward_scan_Voc": "Null",
  "JV_measured_forward_scan_Jsc": "Null",
  "JV_measured_forward_scan_FF": "Null",
  "JV_measured_forward_scan_PCE": "Null",
  "JV_measured_light_spectra": "AM1.5G",
  "JV_measured_light_spectra_intensity": "100 mW/cm2",
  "JV_measured_scan_speed": "Null",
  "JV_measured_scan_delay_time": "Null",
  "JV_certified_PCE": "Null",
  "Stabilized_measured_PCE": "11.0 %",
  "Stabilized_certified_PCE": "Null",
  "Stability_test_device_matching": "True",
  "Stability_test_temperature": "25 °C",
  "Stability_test_atmosphere": "Air",
  "Stability_test_light_spectra": "Null",
  "Stability_test_light_intensity": "Null",
  "Stability_test_relative_humidity": "80 %",
  "Stability_PCE_after_time": "100 days",
  "Stability_PCE_after_time_value": "≈100 %"
}

File: dataset/2021-2025/10.1002_advs.202101418/Device_BestPCE_o4_mini_10.1002_advs.202101418.json
{
  "Ref_DOI": "10.1002/advs.202101418",
  "Ref_journal": "Adv. Sci.",
  "Ref_publication_year": "2021",
  "Ref_title": "Tailored Lattice “Tape” to Confine Tensile Interface for 11.08%-Efficiency All-inorganic CsPbBr3 Perovskite Solar Cell with an Ultrahigh Voltage of 1.702 V",
  "Cell_architecture": "NIP",
  "Cell_stack_sequence": "FTO/SnO2-TiOxCl4-2x/CsPbBr3:Ti3C2Clx/Ti3C2Clx/carbon",
  "Cell_area_measured": "0.09 cm2",
  "ETL_thickness": "60 nm",
  "ETL_stack_sequence": "SnO2-TiOxCl4-2x",
  "ETL_additive_compound": "Null",
  "ETL_additive_concentration": "Null",
  "ETL_deposition_method": "Spin-coating",
  "ETL_deposition_solution_concentration": "Null",
  "ETL_deposition_solvents_compound": "Null",
  "ETL_deposition_synthesis_atmosphere": "Air",
  "ETL_deposition_synthesis_atmosphere_pressure": "1 atm",
  "ETL_deposition_synthesis_atmosphere_relative_humidity": "Null",
  "ETL_deposition_spin_coating_speed": "2000 rpm",
  "ETL_deposition_spin_coating_time": "30 s",
  "ETL_deposition_thermal_annealing_temperature": "200 °C",
  "ETL_deposition_thermal_annealing_time": "60 min",
  "Perovskite_dimension": "3D",
  "Perovskite_thickness": "500 nm",
  "Perovskite_composition_long_form": "CsPbBr3",
  "Perovskite_additive_compound": "Ti3C2Clx MXene",
  "Perovskite_additive_concentration": "0.02 mg/mL",
  "Perovskite_bandgap": "2.3 eV",
  "Perovskite_deposition_method": "Spin-coating",
  "Perovskite_deposition_sequential_spin_coating": "True",
  "Perovskite_deposition_spin_coating_antisolvent": "Null",
  "Perovskite_deposition_reaction_solutions_compounds": "PbBr2;CsBr",
  "Perovskite_deposition_reaction_solutions_concentrations": "1 M;0.07 M",
  "Perovskite_deposition_final_solutions_concentration_before_deposition": "Null",
  "Perovskite_deposition_solvents_compound": "DMF;methanol",
  "Perovskite_deposition_solvents_mixing_ratio": "Null",
  "Perovskite_deposition_synthesis_atmosphere": "Air",
  "Perovskite_deposition_synthesis_atmosphere_pressure": "1 atm",
  "Perovskite_deposition_synthesis_atmosphere_relative_humidity": "Null",
  "Perovskite_deposition_spin_coating_speed": "2000;2000 rpm",
  "Perovskite_deposition_spin_coating_time": "30;30 s",
  "Perovskite_deposition_thermal_annealing_atmosphere": "Air",
  "Perovskite_deposition_thermal_annealing_temperature": "100;250 °C",
  "Perovskite_deposition_thermal_annealing_time": "30;5 min",
  "Perovskite_surface_treatment_material": "Ti3C2Clx MXene",
  "Perovskite_surface_treatment_method": "Spin-coating",
  "Perovskite_surface_treatment_solution_concentration": "1 mg/mL",
  "Perovskite_surface_treatment_solvents_compound": "IPA",
  "Perovskite_surface_treatment_synthesis_atmosphere": "Air",
  "Perovskite_surface_treatment_synthesis_atmosphere_pressure": "1 atm",
  "Perovskite_surface_treatment_synthesis_atmosphere_relative_humidity": "Null",
  "Perovskite_surface_treatment_deposition_spin_coating_speed": "2000 rpm",
  "Perovskite_surface_treatment_deposition_spin_coating_time": "30 s",
  "Perovskite_surface_treatment_deposition_thermal_annealing_temperature": "100 °C",
  "Perovskite_surface_treatment_deposition_thermal_annealing_time": "5 min",
  "HTL_thickness": "Null",
  "HTL_stack_sequence": "Null",
  "HTL_additive_compound": "Null",
  "HTL_additive_concentration": "Null",
  "HTL_deposition_method": "Null",
  "HTL_deposition_solution_concentration": "Null",
  "HTL_deposition_solvents_compound": "Null",
  "HTL_deposition_synthesis_atmosphere": "Null",
  "HTL_deposition_synthesis_atmosphere_pressure": "Null",
  "HTL_deposition_synthesis_atmosphere_relative_humidity": "Null",
  "HTL_deposition_spin_coating_speed": "Null",
  "HTL_deposition_spin_coating_time": "Null",
  "HTL_deposition_thermal_annealing_temperature": "Null",
  "HTL_deposition_thermal_annealing_time": "Null",
  "Backcontact_thickness": "15000 nm",
  "Beckcontact_deposition_method": "Blade coating",
  "Backcontact_deposition_atmosphere_pressure": "1 atm",
  "Encapsulation_method": "Null",
  "Encapsulation_atmosphere": "Null",
  "JV_measured_device_matching": "True",
  "JV_measured_reverse_scan_Voc": "1.702 V",
  "JV_measured_reverse_scan_Jsc": "7.87 mA/cm2",
  "JV_measured_reverse_scan_FF": "82.7%",
  "JV_measured_reverse_scan_PCE": "11.08%",
  "JV_measured_forward_scan_Voc": "Null",
  "JV_measured_forward_scan_Jsc": "Null",
  "JV_measured_forward_scan_FF": "Null",
  "JV_measured_forward_scan_PCE": "Null",
  "JV_measured_light_spectra": "AM1.5G",
  "JV_measured_light_spectra_intensity": "100 mW/cm2",
  "JV_measured_scan_speed": "Null",
  "JV_measured_scan_delay_time": "Null",
  "JV_certified_PCE": "Null",
  "Stabilized_measured_PCE": "11.0%",
  "Stabilized_certified_PCE": "Null",
  "Stability_test_device_matching": "True",
  "Stability_test_temperature": "25 °C",
  "Stability_test_atmosphere": "Air",
  "Stability_test_light_spectra": "Null",
  "Stability_test_light_intensity": "Null",
  "Stability_test_relative_humidity": "80%",
  "Stability_PCE_after_time": "100 days",
  "Stability_PCE_after_time_value": "11.08%"
}
