Repository: jiayijdong/PSCbench

# PSCbench


**PSCbench** is a novel benchmark for materials science research-level scientific
dataset curation sourced from published journals. The benchmark is designed to evaluate the complex classification capabilities,
strong domain knowledge, and advanced calculation skills of LLMs.

## Data


The PSCbench dataset is under dataset folder in json file format. Each file is list of dictionary and can be extracted using following scripts.
Each file stands for one published journal, which is fully elaborated in the paper. 

```
with open("./dataset/retroactive/{}.json".format(subject), encoding='utf-8') as json_file:
    problems=json.load(json_file)
```

File: dataset/2021-2025/10.1002_advs.202102648/Device_BestPCE_gpt4o_10.1002_advs.202102648.json
{
  "Ref_DOI": "10.1002/advs.202102648",
  "Ref_journal": "Advanced Science",
  "Ref_publication_year": "2021",
  "Ref_title": "CsPbBr3 Nanocrystal Induced Bilateral Interface Modification for Efficient Planar Perovskite Solar Cells",
  "Cell_architecture": "NIP",
  "Cell_stack_sequence": "FTO/SnO2/CsPbBr3/MAPbI3/Spiro-OMeTAD/Au",
  "Cell_area_measured": "0.09 cm2",
  "ETL_thickness": "Null",
  "ETL_stack_sequence": "SnO2",
  "ETL_additive_compound": "CsPbBr3",
  "ETL_additive_concentration": "Null",
  "ETL_deposition_method": "Spin-coating",
  "ETL_deposition_solution_concentration": "Null",
  "ETL_deposition_solvents_compound": "Deionized water",
  "ETL_deposition_synthesis_atmosphere": "Air",
  "ETL_deposition_synthesis_atmosphere_pressure": "1 atm",
  "ETL_deposition_synthesis_atmosphere_relative_humidity": "Null",
  "ETL_deposition_spin_coating_speed": "Null",
  "ETL_deposition_spin_coating_time": "Null",
  "ETL_deposition_thermal_annealing_temperature": "200 °C",
  "ETL_deposition_thermal_annealing_time": "60 min",
  "Perovskite_dimension": "3D",
  "Perovskite_thickness": "Null",
  "Perovskite_composition_long_form": "MAPbI3",
  "Perovskite_additive_compound": "Null",
  "Perovskite_additive_concentration": "Null",
  "Perovskite_bandgap": "Null",
  "Perovskite_deposition_method": "Spin-coating",
  "Perovskite_deposition_sequential_spin_coating": "False",
  "Perovskite_deposition_spin_coating_antisolvent": "Toluene",
  "Perovskite_deposition_reaction_solutions_compounds": "PbI2;CH3NH3I",
  "Perovskite_deposition_reaction_solutions_concentrations": "1.3 M",
  "Perovskite_deposition_final_solutions_concentration_before_deposition": "Null",
  "Perovskite_deposition_solvents_compound": "DMF;DMSO",
  "Perovskite_deposition_solvents_mixing_ratio": "4:1",
  "Perovskite_deposition_synthesis_atmosphere": "Argon",
  "Perovskite_deposition_synthesis_atmosphere_pressure": "Null",
  "Perovskite_deposition_synthesis_atmosphere_relative_humidity": "Null",
  "Perovskite_deposition_spin_coating_speed": "4000 rpm",
  "Perovskite_deposition_spin_coating_time": "30 s",
  "Perovskite_deposition_thermal_annealing_atmosphere": "Null",
  "Perovskite_deposition_thermal_annealing_temperature": "100 °C",
  "Perovskite_deposition_thermal_annealing_time": "10 min",
  "Perovskite_surface_treatment_material": "CsPbBr3",
  "Perovskite_surface_treatment_method": "Spin-coating",
  "Perovskite_surface_treatment_solution_concentration": "5%",
  "Perovskite_surface_treatment_solvents_compound": "Toluene",
  "Perovskite_surface_treatment_synthesis_atmosphere": "Null",
  "Perovskite_surface_treatment_synthesis_atmosphere_pressure": "Null",
  "Perovskite_surface_treatment_synthesis_atmosphere_relative_humidity": "Null",
  "Perovskite_surface_treatment_deposition_spin_coating_speed": "Null",
  "Perovskite_surface_treatment_deposition_spin_coating_time": "Null",
  "Perovskite_surface_treatment_deposition_thermal_annealing_temperature": "Null",
  "Perovskite_surface_treatment_deposition_thermal_annealing_time": "Null",
  "HTL_thickness": "Null",
  "HTL_stack_sequence": "Spiro-OMeTAD",
  "HTL_additive_compound": "Li-TFSI;tBP",
  "HTL_additive_concentration": "18.2 mg/mL;28.8 μL/mL",
  "HTL_deposition_method": "Spin-coating",
  "HTL_deposition_solution_concentration": "74 mg/mL",
  "HTL_deposition_solvents_compound": "Chlorobenzene",
  "HTL_deposition_synthesis_atmosphere": "Argon",
  "HTL_deposition_synthesis_atmosphere_pressure": "Null",
  "HTL_deposition_synthesis_atmosphere_relative_humidity": "Null",
  "HTL_deposition_spin_coating_speed": "3000 rpm",
  "HTL_deposition_spin_coating_time": "30 s",
  "HTL_deposition_thermal_annealing_temperature": "Null",
  "HTL_deposition_thermal_annealing_time": "Null",
  "Backcontact_thickness": "50 nm",
  "Beckcontact_deposition_method": "Thermal evaporation",
  "Backcontact_deposition_atmosphere_pressure": "Null",
  "Encapsulation_method": "Null",
  "Encapsulation_atmosphere": "Null",
  "JV_measured_device_matching": "True",
  "JV_measured_reverse_scan_Voc": "1.13 V",
  "JV_measured_reverse_scan_Jsc": "24.35 mA/cm2",
  "JV_measured_reverse_scan_FF": "73.0 %",
  "JV_measured_reverse_scan_PCE": "20.1 %",
  "JV_measured_forward_scan_Voc": "Null",
  "JV_measured_forward_scan_Jsc": "Null",
  "JV_measured_forward_scan_FF": "Null",
  "JV_measured_forward_scan_PCE": "Null",
  "JV_measured_light_spectra": "AM1.5G",
  "JV_measured_light_spectra_intensity": "100 mW/cm2",
  "JV_measured_scan_speed": "Null",
  "JV_measured_scan_delay_time": "Null",
  "JV_certified_PCE": "Null",
  "Stabilized_measured_PCE": "19.7 %",
  "Stabilized_certified_PCE": "Null",
  "Stability_test_device_matching": "True",
  "Stability_test_temperature": "Null",
  "Stability_test_atmosphere": "Air",
  "Stability_test_light_spectra": "Null",
  "Stability_test_light_intensity": "Null",
  "Stability_test_relative_humidity": "60%",
  "Stability_PCE_after_time": "36 days",
  "Stability_PCE_after_time_value": "90%"
}

File: dataset/2021-2025/10.1002_advs.202102648/Device_BestPCE_gpt4o_mini_10.1002_advs.202102648.json
{
  "Ref_DOI": "10.1002/advs.202102648",
  "Ref_journal": "Advanced Science",
  "Ref_publication_year": "2021",
  "Ref_title": "CsPbBr3 Nanocrystal Induced Bilateral Interface Modification for Efficient Planar Perovskite Solar Cells",
  "Cell_architecture": "NIP",
  "Cell_stack_sequence": "FTO/SnO2/4-CN/PSK(10%CN)/Spiro-OMeTAD/Au",
  "Cell_area_measured": "0.09 cm2",
  "ETL_thickness": "100 nm",
  "ETL_stack_sequence": "SnO2",
  "ETL_additive_compound": "Thiourea",
  "ETL_additive_concentration": "0.0114 M",
  "ETL_deposition_method": "Spin-coating",
  "ETL_deposition_solution_concentration": "0.033 M",
  "ETL_deposition_solvents_compound": "Deionized water",
  "ETL_deposition_synthesis_atmosphere": "Air",
  "ETL_deposition_synthesis_atmosphere_pressure": "1 atm",
  "ETL_deposition_synthesis_atmosphere_relative_humidity": "Null",
  "ETL_deposition_spin_coating_speed": "4000 rpm",
  "ETL_deposition_spin_coating_time": "30 s",
  "ETL_deposition_thermal_annealing_temperature": "200 °C",
  "ETL_deposition_thermal_annealing_time": "60 min",
  "Perovskite_dimension": "3D",
  "Perovskite_thickness": "Null",
  "Perovskite_composition_long_form": "CH3NH3PbI3",
  "Perovskite_additive_compound": "Null",
  "Perovskite_additive_concentration": "Null",
  "Perovskite_bandgap": "1.55 eV",
  "Perovskite_deposition_method": "Spin-coating",
  "Perovskite_deposition_sequential_spin_coating": "False",
  "Perovskite_deposition_spin_coating_antisolvent": "Toluene",
  "Perovskite_deposition_reaction_solutions_compounds": "PbI2;CH3NH3I",
  "Perovskite_deposition_reaction_solutions_concentrations": "1.3 M;1.3 M",
  "Perovskite_deposition_final_solutions_concentration_before_deposition": "Null",
  "Perovskite_deposition_solvents_compound": "DMF;DMSO",
  "Perovskite_deposition_solvents_mixing_ratio": "4:1",
  "Perovskite_deposition_synthesis_atmosphere": "Argon",
  "Perovskite_deposition_synthesis_atmosphere_pressure": "1 atm",
  "Perovskite_deposition_synthesis_atmosphere_relative_humidity": "Null",
  "Perovskite_deposition_spin_coating_speed": "4000 rpm",
  "Perovskite_deposition_spin_coating_time": "30 s",
  "Perovskite_deposition_thermal_annealing_atmosphere": "Air",
  "Perovskite_deposition_thermal_annealing_temperature": "100 °C",
  "Perovskite_deposition_thermal_annealing_time": "10 min",
  "Perovskite_surface_treatment_material": "Null",
  "Perovskite_surface_treatment_method": "Null",
  "Perovskite_surface_treatment_solution_concentration": "Null",
  "Perovskite_surface_treatment_solvents_compound": "Null",
  "Perovskite_surface_treatment_synthesis_atmosphere": "Null",
  "Perovskite_surface_treatment_synthesis_atmosphere_pressure": "Null",
  "Perovskite_surface_treatment_synthesis_atmosphere_relative_humidity": "Null",
  "Perovskite_surface_treatment_deposition_spin_coating_speed": "Null",
  "Perovskite_surface_treatment_deposition_spin_coating_time": "Null",
  "Perovskite_surface_treatment_deposition_thermal_annealing_temperature": "Null",
  "Perovskite_surface_treatment_deposition_thermal_annealing_time": "Null",
  "HTL_thickness": "Null",
  "HTL_stack_sequence": "Spiro-OMeTAD",
  "HTL_additive_compound": "Li-TFSI;TBP",
  "HTL_additive_concentration": "18.2 mg;28.8 µL",
  "HTL_deposition_method": "Spin-coating",
  "HTL_deposition_solution_concentration": "Null",
  "HTL_deposition_solvents_compound": "Acetonitrile;Chlorobenzene",
  "HTL_deposition_synthesis_atmosphere": "Air",
  "HTL_deposition_synthesis_atmosphere_pressure": "1 atm",
  "HTL_deposition_synthesis_atmosphere_relative_humidity": "Null",
  "HTL_deposition_spin_coating_speed": "3000 rpm",
  "HTL_deposition_spin_coating_time": "30 s",
  "HTL_deposition_thermal_annealing_temperature": "Null",
  "HTL_deposition_thermal_annealing_time": "Null",
  "Backcontact_thickness": "50 nm",
  "Beckcontact_deposition_method": "Thermal evaporation",
  "Backcontact_deposition_atmosphere_pressure": "1 atm",
  "Encapsulation_method": "Null",
  "Encapsulation_atmosphere": "Null",
  "JV_measured_device_matching": "True",
  "JV_measured_reverse_scan_Voc": "1.13 V",
  "JV_measured_reverse_scan_Jsc": "24.35 mA/cm2",
  "JV_measured_reverse_scan_FF": "73.0 %",
  "JV_measured_reverse_scan_PCE": "20.1 %",
  "JV_measured_forward_scan_Voc": "1.12 V",
  "JV_measured_forward_scan_Jsc": "24.08 mA/cm2",
  "JV_measured_forward_scan_FF": "71.6 %",
  "JV_measured_forward_scan_PCE": "19.3 %",
  "JV_measured_light_spectra": "AM 1.5G",
  "JV_measured_light_spectra_intensity": "100 mW/cm2",
  "JV_measured_scan_speed": "Null",
  "JV_measured_scan_delay_time": "Null",
  "JV_certified_PCE": "Null",
  "Stabilized_measured_PCE": "Null",
  "Stabilized_certified_PCE": "Null",
  "Stability_test_device_matching": "True",
  "Stability_test_temperature": "Null",
  "Stability_test_atmosphere": "Air",
  "Stability_test_light_spectra": "AM 1.5G",
  "Stability_test_light_intensity": "Null",
  "Stability_test_relative_humidity": "60 %",
  "Stability_PCE_after_time": "36 days",
  "Stability_PCE_after_time_value": "90 %"
}

File: dataset/2021-2025/10.1002_advs.202102648/Device_BestPCE_gpt4o_mini_zero_shot_10.1002_advs.202102648.json
{
  "Ref_DOI": "10.1002/advs.202102648",
  "Ref_journal": "Advanced Science",
  "Ref_publication_year": "2021",
  "Ref_title": "CsPbBr3 Nanocrystal Induced Bilateral Interface Modification for Efficient Planar Perovskite Solar Cells",
  "Cell_architecture": "Planar",
  "Cell_stack_sequence": "FTO/SnO2/MAPbI3/Spiro-OMeTAD/Au",
  "Cell_area_measured": "0.09 cm2",
  "ETL_thickness": "Null",
  "ETL_stack_sequence": "SnO2",
  "ETL_additive_compound": "CsPbBr3",
  "ETL_additive_concentration": "Null",
  "ETL_deposition_method": "Spin-coating",
  "ETL_deposition_solution_concentration": "1.015 g of SnCl2·2H2O and 0.342 g of thiourea in 30 mL of deionized water",
  "ETL_deposition_solvents_compound": "Deionized water",
  "ETL_deposition_synthesis_atmosphere": "Air",
  "ETL_deposition_synthesis_atmosphere_pressure": "Null",
  "ETL_deposition_synthesis_atmosphere_relative_humidity": "Null",
  "ETL_deposition_spin_coating_speed": "Null",
  "ETL_deposition_spin_coating_time": "Null",
  "ETL_deposition_thermal_annealing_temperature": "200 °C",
  "ETL_deposition_thermal_annealing_time": "1 h",
  "Perovskite_dimension": "Null",
  "Perovskite_thickness": "Null",
  "Perovskite_composition_long_form": "CH3NH3PbI3",
  "Perovskite_additive_compound": "CsPbBr3",
  "Perovskite_additive_concentration": "5%, 10%, 20%",
  "Perovskite_bandgap": "≈2.37 eV",
  "Perovskite_deposition_method": "Spin-coating",
  "Perovskite_deposition_sequential_spin_coating": "Null",
  "Perovskite_deposition_spin_coating_antisolvent": "Toluene",
  "Perovskite_deposition_reaction_solutions_compounds": "PbI2 and CH3NH3I",
  "Perovskite_deposition_reaction_solutions_concentrations": "1.3 M",
  "Perovskite_deposition_final_solutions_concentration_before_deposition": "Null",
  "Perovskite_deposition_solvents_compound": "DMF and DMSO",
  "Perovskite_deposition_solvents_mixing_ratio": "4:1",
  "Perovskite_deposition_synthesis_atmosphere": "Argon-filled glovebox",
  "Perovskite_deposition_synthesis_atmosphere_pressure": "Null",
  "Perovskite_deposition_synthesis_atmosphere_relative_humidity": "Null",
  "Perovskite_deposition_spin_coating_speed": "4000 rpm",
  "Perovskite_deposition_spin_coating_time": "30 s",
  "Perovskite_deposition_thermal_annealing_atmosphere": "Null",
  "Perovskite_deposition_thermal_annealing_temperature": "100 °C",
  "Perovskite_deposition_thermal_annealing_time": "10 min",
  "Perovskite_surface_treatment_material": "Null",
  "Perovskite_surface_treatment_method": "Null",
  "Perovskite_surface_treatment_solution_concentration": "Null",
  "Perovskite_surface_treatment_solvents_compound": "Null",
  "Perovskite_surface_treatment_synthesis_atmosphere": "Null",
  "Perovskite_surface_treatment_synthesis_atmosphere_pressure": "Null",
  "Perovskite_surface_treatment_synthesis_atmosphere_relative_humidity": "Null",
  "Perovskite_surface_treatment_deposition_spin_coating_speed": "Null",
  "Perovskite_surface_treatment_deposition_spin_coating_time": "Null",
  "Perovskite_surface_treatment_deposition_thermal_annealing_temperature": "Null",
  "Perovskite_surface_treatment_deposition_thermal_annealing_time": "Null",
  "HTL_thickness": "Null",
  "HTL_stack_sequence": "Spiro-OMeTAD",
  "HTL_additive_compound": "Li-bis(trifluoromethanesulfonyl)imide",
  "HTL_additive_concentration": "Null",
  "HTL_deposition_method": "Spin-coating",
  "HTL_deposition_solution_concentration": "74 mg of spiro-OMeTAD, 18.2 mg of Li-TFSI, and 28.8 µL of TBP in a mixture of 35 µL of acetonitrile and 1 mL of chlorobenzene",
  "HTL_deposition_solvents_compound": "Acetonitrile and chlorobenzene",
  "HTL_deposition_synthesis_atmosphere": "Null",
  "HTL_deposition_synthesis_atmosphere_pressure": "Null",
  "HTL_deposition_synthesis_atmosphere_relative_humidity": "Null",
  "HTL_deposition_spin_coating_speed": "3000 rpm",
  "HTL_deposition_spin_coating_time": "30 s",
  "HTL_deposition_thermal_annealing_temperature": "Null",
  "HTL_deposition_thermal_annealing_time": "Null",
  "Backcontact_thickness": "50 nm",
  "Beckcontact_deposition_method": "Thermal evaporation",
  "Backcontact_deposition_atmosphere_pressure": "Null",
  "Encapsulation_method": "Null",
  "Encapsulation_atmosphere": "Null",
  "JV_measured_device_matching": "Null",
  "JV_measured_reverse_scan_Voc": "1.12 ± 0.01",
  "JV_measured_reverse_scan_Jsc": "24.12 ± 0.16",
  "JV_measured_reverse_scan_FF": "70.0 ± 2.1",
  "JV_measured_reverse_scan_PCE": "18.9 ± 0.6",
  "JV_measured_forward_scan_Voc": "1.12 ± 0.01",
  "JV_measured_forward_scan_Jsc": "24.08 ± 0.24",
  "JV_measured_forward_scan_FF": "71.6 ± 1.1",
  "JV_measured_forward_scan_PCE": "19.3 ± 0.4",
  "JV_measured_light_spectra": "Null",
  "JV_measured_light_spectra_intensity": "Null",
  "JV_measured_scan_speed": "Null",
  "JV_measured_scan_delay_time": "Null",
  "JV_certified_PCE": "Null",
  "Stabilized_measured_PCE": "19.7%",
  "Stabilized_certified_PCE": "Null",
  "Stability_test_device_matching": "Null",
  "Stability_test_temperature": "Null",
  "Stability_test_atmosphere": "Air",
  "Stability_test_light_spectra": "Null",
  "Stability_test_light_intensity": "Null",
  "Stability_test_relative_humidity": "60% ± 5%",
  "Stability_PCE_after_time": "36 days",
  "Stability_PCE_after_time_value": "above 90%"
}

File: dataset/2021-2025/10.1002_advs.202102648/Device_BestPCE_grok_10.1002_advs.202102648.json
{
  "Ref_DOI": "10.1002/advs.202102648",
  "Ref_journal": "Advanced Science",
  "Ref_publication_year": "2021",
  "Ref_title": "CsPbBr3 Nanocrystal Induced Bilateral Interface Modification for Efficient Planar Perovskite Solar Cells",
  "Cell_architecture": "NIP",
  "Cell_stack_sequence": "FTO/SnO2/4-CN/PSK(10%CN)/Spiro-OMeTAD/Au",
  "Cell_area_measured": "0.09 cm2",
  "ETL_thickness": "Null",
  "ETL_stack_sequence": "SnO2/4-CN",
  "ETL_additive_compound": "Null",
  "ETL_additive_concentration": "Null",
  "ETL_deposition_method": "Spin-coating/Spin-coating",
  "ETL_deposition_solution_concentration": "Null/Null",
  "ETL_deposition_solvents_compound": "Deionized water/Toluene",
  "ETL_deposition_synthesis_atmosphere": "Air",
  "ETL_deposition_synthesis_atmosphere_pressure": "1 atm",
  "ETL_deposition_synthesis_atmosphere_relative_humidity": "Null",
  "ETL_deposition_spin_coating_speed": "Null/Null",
  "ETL_deposition_spin_coating_time": "Null/Null",
  "ETL_deposition_thermal_annealing_temperature": "200 °C/Null",
  "ETL_deposition_thermal_annealing_time": "60 min/Null",
  "Perovskite_dimension": "3D",
  "Perovskite_thickness": "400 nm",
  "Perovskite_composition_long_form": "CH3NH3PbI3",
  "Perovskite_additive_compound": "Null",
  "Perovskite_additive_concentration": "Null",
  "Perovskite_bandgap": "Null",
  "Perovskite_deposition_method": "Spin-coating",
  "Perovskite_deposition_sequential_spin_coating": "False",
  "Perovskite_deposition_spin_coating_antisolvent": "Toluene with 10% CN",
  "Perovskite_deposition_reaction_solutions_compounds": "PbI2; CH3NH3I",
  "Perovskite_deposition_reaction_solutions_concentrations": "Null; Null",
  "Perovskite_deposition_final_solutions_concentration_before_deposition": "1.3 M",
  "Perovskite_deposition_solvents_compound": "DMF; DMSO",
  "Perovskite_deposition_solvents_mixing_ratio": "4:1",
  "Perovskite_deposition_synthesis_atmosphere": "Argon",
  "Perovskite_deposition_synthesis_atmosphere_pressure": "Null",
  "Perovskite_deposition_synthesis_atmosphere_relative_humidity": "Null",
  "Perovskite_deposition_spin_coating_speed": "4000 rpm",
  "Perovskite_deposition_spin_coating_time": "30 s",
  "Perovskite_deposition_thermal_annealing_atmosphere": "Argon",
  "Perovskite_deposition_thermal_annealing_temperature": "100 °C",
  "Perovskite_deposition_thermal_annealing_time": "10 min",
  "Perovskite_surface_treatment_material": "CsPbBr3 Nanocrystals (CN)",
  "Perovskite_surface_treatment_method": "Spin-coating",
  "Perovskite_surface_treatment_solution_concentration": "10% of original concentration",
  "Perovskite_surface_treatment_solvents_compound": "Toluene",
  "Perovskite_surface_treatment_synthesis_atmosphere": "Argon",
  "Perovskite_surface_treatment_synthesis_atmosphere_pressure": "Null",
  "Perovskite_surface_treatment_synthesis_atmosphere_relative_humidity": "Null",
  "Perovskite_surface_treatment_deposition_spin_coating_speed": "Null",
  "Perovskite_surface_treatment_deposition_spin_coating_time": "Null",
  "Perovskite_surface_treatment_deposition_thermal_annealing_temperature": "Null",
  "Perovskite_surface_treatment_deposition_thermal_annealing_time": "Null",
  "HTL_thickness": "Null",
  "HTL_stack_sequence": "Spiro-OMeTAD",
  "HTL_additive_compound": "Li-TFSI; TBP",
  "HTL_additive_concentration": "18.2 mg/mL; Null",
  "HTL_deposition_method": "Spin-coating",
  "HTL_deposition_solution_concentration": "74 mg/mL",
  "HTL_deposition_solvents_compound": "Acetonitrile; Chlorobenzene",
  "HTL_deposition_synthesis_atmosphere": "Argon",
  "HTL_deposition_synthesis_atmosphere_pressure": "Null",
  "HTL_deposition_synthesis_atmosphere_relative_humidity": "Null",
  "HTL_deposition_spin_coating_speed": "3000 rpm",
  "HTL_deposition_spin_coating_time": "30 s",
  "HTL_deposition_thermal_annealing_temperature": "Null",
  "HTL_deposition_thermal_annealing_time": "Null",
  "Backcontact_thickness": "50 nm",
  "Beckcontact_deposition_method": "Thermal evaporation",
  "Backcontact_deposition_atmosphere_pressure": "Null",
  "Encapsulation_method": "Null",
  "Encapsulation_atmosphere": "Null",
  "JV_measured_device_matching": "True",
  "JV_measured_reverse_scan_Voc": "1.13 V",
  "JV_measured_reverse_scan_Jsc": "24.35 mA/cm2",
  "JV_measured_reverse_scan_FF": "73.0 %",
  "JV_measured_reverse_scan_PCE": "20.1 %",
  "JV_measured_forward_scan_Voc": "Null",
  "JV_measured_forward_scan_Jsc": "Null",
  "JV_measured_forward_scan_FF": "Null",
  "JV_measured_forward_scan_PCE": "Null",
  "JV_measured_light_spectra": "AM 1.5G",
  "JV_measured_light_spectra_intensity": "100 mW/cm2",
  "JV_measured_scan_speed": "Null",
  "JV_measured_scan_delay_time": "Null",
  "JV_certified_PCE": "Null",
  "Stabilized_measured_PCE": "19.7 %",
  "Stabilized_certified_PCE": "Null",
  "Stability_test_device_matching": "True",
  "Stability_test_temperature": "Null",
  "Stability_test_atmosphere": "Air",
  "Stability_test_light_spectra": "Null",
  "Stability_test_light_intensity": "Null",
  "Stability_test_relative_humidity": "60 ± 5 %",
  "Stability_PCE_after_time": "36 days",
  "Stability_PCE_after_time_value": "Above 90 % of initial PCE"
}

File: dataset/2021-2025/10.1002_advs.202102648/Device_BestPCE_o3_10.1002_advs.202102648.json
{
  "Ref_DOI": "10.1002/advs.202102648",
  "Ref_journal": "Advanced Science",
  "Ref_publication_year": "2021",
  "Ref_title": "CsPbBr3 Nanocrystal Induced Bilateral Interface Modification for Efficient Planar Perovskite Solar Cells",
  "Cell_architecture": "NIP",
  "Cell_stack_sequence": "FTO/SnO2/4-CN MAPbI3–CN graded/MAPbI3/Spiro-OMeTAD/Au",
  "Cell_area_measured": "0.09 cm2",
  "ETL_thickness": "Null",
  "ETL_stack_sequence": "SnO2",
  "ETL_additive_compound": "Null",
  "ETL_additive_concentration": "Null",
  "ETL_deposition_method": "Spin-coating",
  "ETL_deposition_solution_concentration": "Null",
  "ETL_deposition_solvents_compound": "Water",
  "ETL_deposition_synthesis_atmosphere": "Air",
  "ETL_deposition_synthesis_atmosphere_pressure": "1 atm",
  "ETL_deposition_synthesis_atmosphere_relative_humidity": "Null",
  "ETL_deposition_spin_coating_speed": "Null",
  "ETL_deposition_spin_coating_time": "Null",
  "ETL_deposition_thermal_annealing_temperature": "200 °C",
  "ETL_deposition_thermal_annealing_time": "60 min",
  "Perovskite_dimension": "3D",
  "Perovskite_thickness": "400 nm",
  "Perovskite_composition_long_form": "CH3NH3PbI3",
  "Perovskite_additive_compound": "CsPbBr3 nanocrystals",
  "Perovskite_additive_concentration": "Null",
  "Perovskite_bandgap": "Null",
  "Perovskite_deposition_method": "Spin-coating",
  "Perovskite_deposition_sequential_spin_coating": "False",
  "Perovskite_deposition_spin_coating_antisolvent": "Toluene",
  "Perovskite_deposition_reaction_solutions_compounds": "PbI2; CH3NH3I",
  "Perovskite_deposition_reaction_solutions_concentrations": "1.3 M",
  "Perovskite_deposition_final_solutions_concentration_before_deposition": "1.3 M",
  "Perovskite_deposition_solvents_compound": "DMF; DMSO",
  "Perovskite_deposition_solvents_mixing_ratio": "4:1 (v:v)",
  "Perovskite_deposition_synthesis_atmosphere": "Argon",
  "Perovskite_deposition_synthesis_atmosphere_pressure": "1 atm",
  "Perovskite_deposition_synthesis_atmosphere_relative_humidity": "Null",
  "Perovskite_deposition_spin_coating_speed": "4000 rpm",
  "Perovskite_deposition_spin_coating_time": "30 s",
  "Perovskite_deposition_thermal_annealing_atmosphere": "Argon",
  "Perovskite_deposition_thermal_annealing_temperature": "100 °C",
  "Perovskite_deposition_thermal_annealing_time": "10 min",
  "Perovskite_surface_treatment_material": "Null",
  "Perovskite_surface_treatment_method": "Null",
  "Perovskite_surface_treatment_solution_concentration": "Null",
  "Perovskite_surface_treatment_solvents_compound": "Null",
  "Perovskite_surface_treatment_synthesis_atmosphere": "Null",
  "Perovskite_surface_treatment_synthesis_atmosphere_pressure": "Null",
  "Perovskite_surface_treatment_synthesis_atmosphere_relative_humidity": "Null",
  "Perovskite_surface_treatment_deposition_spin_coating_speed": "Null",
  "Perovskite_surface_treatment_deposition_spin_coating_time": "Null",
  "Perovskite_surface_treatment_deposition_thermal_annealing_temperature": "Null",
  "Perovskite_surface_treatment_deposition_thermal_annealing_time": "Null",
  "HTL_thickness": "Null",
  "HTL_stack_sequence": "Spiro-OMeTAD",
  "HTL_additive_compound": "Li-TFSI; TBP",
  "HTL_additive_concentration": "Null",
  "HTL_deposition_method": "Spin-coating",
  "HTL_deposition_solution_concentration": "Null",
  "HTL_deposition_solvents_compound": "Acetonitrile; Chlorobenzene",
  "HTL_deposition_synthesis_atmosphere": "Argon",
  "HTL_deposition_synthesis_atmosphere_pressure": "1 atm",
  "HTL_deposition_synthesis_atmosphere_relative_humidity": "Null",
  "HTL_deposition_spin_coating_speed": "3000 rpm",
  "HTL_deposition_spin_coating_time": "30 s",
  "HTL_deposition_thermal_annealing_temperature": "Null",
  "HTL_deposition_thermal_annealing_time": "Null",
  "Backcontact_thickness": "50 nm",
  "Beckcontact_deposition_method": "Thermal evaporation",
  "Backcontact_deposition_atmosphere_pressure": "Null",
  "Encapsulation_method": "Null",
  "Encapsulation_atmosphere": "Null",
  "JV_measured_device_matching": "True",
  "JV_measured_reverse_scan_Voc": "1.13 V",
  "JV_measured_reverse_scan_Jsc": "24.35 mA/cm2",
  "JV_measured_reverse_scan_FF": "73.0 %",
  "JV_measured_reverse_scan_PCE": "20.1 %",
  "JV_measured_forward_scan_Voc": "Null",
  "JV_measured_forward_scan_Jsc": "Null",
  "JV_measured_forward_scan_FF": "Null",
  "JV_measured_forward_scan_PCE": "Null",
  "JV_measured_light_spectra": "AM1.5G",
  "JV_measured_light_spectra_intensity": "100 mW/cm2",
  "JV_measured_scan_speed": "Null",
  "JV_measured_scan_delay_time": "Null",
  "JV_certified_PCE": "Null",
  "Stabilized_measured_PCE": "19.7 %",
  "Stabilized_certified_PCE": "Null",
  "Stability_test_device_matching": "True",
  "Stability_test_temperature": "Null",
  "Stability_test_atmosphere": "Air",
  "Stability_test_light_spectra": "Null",
  "Stability_test_light_intensity": "Null",
  "Stability_test_relative_humidity": "60 %",
  "Stability_PCE_after_time": "36 days",
  "Stability_PCE_after_time_value": "90 %"
}

File: dataset/2021-2025/10.1002_advs.202102648/Device_BestPCE_o4_mini_10.1002_advs.202102648.json
{
  "Ref_DOI": "10.1002/advs.202102648",
  "Ref_journal": "Advanced Science",
  "Ref_publication_year": "2021",
  "Ref_title": "CsPbBr3 Nanocrystal Induced Bilateral Interface Modification for Efficient Planar Perovskite Solar Cells",
  "Cell_architecture": "NIP",
  "Cell_stack_sequence": "FTO/SnO2/CsPbBr3 nanocrystal/CH3NH3PbI3/Spiro-OMeTAD/Au",
  "Cell_area_measured": "0.09 cm2",
  "ETL_thickness": "Null",
  "ETL_stack_sequence": "SnO2/CsPbBr3 nanocrystal",
  "ETL_additive_compound": "Null",
  "ETL_additive_concentration": "Null",
  "ETL_deposition_method": "Spin-coating",
  "ETL_deposition_solution_concentration": "Null",
  "ETL_deposition_solvents_compound": "Deionized water",
  "ETL_deposition_synthesis_atmosphere": "Air",
  "ETL_deposition_synthesis_atmosphere_pressure": "1 atm",
  "ETL_deposition_synthesis_atmosphere_relative_humidity": "Null",
  "ETL_deposition_spin_coating_speed": "Null",
  "ETL_deposition_spin_coating_time": "Null",
  "ETL_deposition_thermal_annealing_temperature": "200 °C",
  "ETL_deposition_thermal_annealing_time": "60 min",
  "Perovskite_dimension": "3D",
  "Perovskite_thickness": "Null",
  "Perovskite_composition_long_form": "CH3NH3PbI3",
  "Perovskite_additive_compound": "Null",
  "Perovskite_additive_concentration": "Null",
  "Perovskite_bandgap": "Null",
  "Perovskite_deposition_method": "Spin-coating",
  "Perovskite_deposition_sequential_spin_coating": "True",
  "Perovskite_deposition_spin_coating_antisolvent": "Toluene (10% CN)",
  "Perovskite_deposition_reaction_solutions_compounds": "PbI2;CH3NH3I",
  "Perovskite_deposition_reaction_solutions_concentrations": "1.3 M;1.3 M",
  "Perovskite_deposition_final_solutions_concentration_before_deposition": "1.3 M",
  "Perovskite_deposition_solvents_compound": "DMF;DMSO",
  "Perovskite_deposition_solvents_mixing_ratio": "4:1",
  "Perovskite_deposition_synthesis_atmosphere": "Argon",
  "Perovskite_deposition_synthesis_atmosphere_pressure": "1 atm",
  "Perovskite_deposition_synthesis_atmosphere_relative_humidity": "Null",
  "Perovskite_deposition_spin_coating_speed": "4000 rpm",
  "Perovskite_deposition_spin_coating_time": "30 s",
  "Perovskite_deposition_thermal_annealing_atmosphere": "Argon",
  "Perovskite_deposition_thermal_annealing_temperature": "100 °C",
  "Perovskite_deposition_thermal_annealing_time": "10 min",
  "Perovskite_surface_treatment_material": "CsPbBr3 nanocrystals",
  "Perovskite_surface_treatment_method": "Antisolvent dripping",
  "Perovskite_surface_treatment_solution_concentration": "10%",
  "Perovskite_surface_treatment_solvents_compound": "Toluene",
  "Perovskite_surface_treatment_synthesis_atmosphere": "Argon",
  "Perovskite_surface_treatment_synthesis_atmosphere_pressure": "1 atm",
  "Perovskite_surface_treatment_synthesis_atmosphere_relative_humidity": "Null",
  "Perovskite_surface_treatment_deposition_spin_coating_speed": "Null",
  "Perovskite_surface_treatment_deposition_spin_coating_time": "Null",
  "Perovskite_surface_treatment_deposition_thermal_annealing_temperature": "Null",
  "Perovskite_surface_treatment_deposition_thermal_annealing_time": "Null",
  "HTL_thickness": "Null",
  "HTL_stack_sequence": "Spiro-OMeTAD",
  "HTL_additive_compound": "Li-TFSI; TBP",
  "HTL_additive_concentration": "18.2 mg/mL; 28.8 µL/mL",
  "HTL_deposition_method": "Spin-coating",
  "HTL_deposition_solution_concentration": "71.5 mg/mL",
  "HTL_deposition_solvents_compound": "Acetonitrile; Chlorobenzene",
  "HTL_deposition_synthesis_atmosphere": "Argon",
  "HTL_deposition_synthesis_atmosphere_pressure": "1 atm",
  "HTL_deposition_synthesis_atmosphere_relative_humidity": "Null",
  "HTL_deposition_spin_coating_speed": "3000 rpm",
  "HTL_deposition_spin_coating_time": "30 s",
  "HTL_deposition_thermal_annealing_temperature": "Null",
  "HTL_deposition_thermal_annealing_time": "Null",
  "Backcontact_thickness": "50 nm",
  "Beckcontact_deposition_method": "Thermal evaporation",
  "Backcontact_deposition_atmosphere_pressure": "Null",
  "Encapsulation_method": "Null",
  "Encapsulation_atmosphere": "Null",
  "JV_measured_device_matching": "True",
  "JV_measured_reverse_scan_Voc": "1.13 V",
  "JV_measured_reverse_scan_Jsc": "24.35 mA/cm2",
  "JV_measured_reverse_scan_FF": "73.0%",
  "JV_measured_reverse_scan_PCE": "20.1%",
  "JV_measured_forward_scan_Voc": "Null",
  "JV_measured_forward_scan_Jsc": "Null",
  "JV_measured_forward_scan_FF": "Null",
  "JV_measured_forward_scan_PCE": "Null",
  "JV_measured_light_spectra": "AM1.5G",
  "JV_measured_light_spectra_intensity": "100 mW/cm2",
  "JV_measured_scan_speed": "Null",
  "JV_measured_scan_delay_time": "Null",
  "JV_certified_PCE": "Null",
  "Stabilized_measured_PCE": "19.7%",
  "Stabilized_certified_PCE": "Null",
  "Stability_test_device_matching": "True",
  "Stability_test_temperature": "Null",
  "Stability_test_atmosphere": "Air",
  "Stability_test_light_spectra": "Null",
  "Stability_test_light_intensity": "Null",
  "Stability_test_relative_humidity": "60%",
  "Stability_PCE_after_time": "36 days",
  "Stability_PCE_after_time_value": "90%"
}

File: dataset/2021-2025/10.1002_advs.202102845/Device_BestPCE_10.1002_advs.202102845.json
{
    "Ref_DOI": "10.1002/advs.202102845",
    "Ref_journal": "Advanced Science",
    "Ref_publication_year": "2021",
    "Ref_title": "Precursor Engineering of the Electron Transport Layer for Application in High-Performance Perovskite Solar Cells",
    "Cell_architecture": "NIP",
    "Cell_stack_sequence": "FTO/SnO2-MACl/Perovskite/Spiro-OMeTAD/Au",
    "Cell_area_measured": "0.1 cm2",
    "ETL_thickness": "Null",
    "ETL_stack_sequence": "SnO2-MACl",
    "ETL_additive_compound": "MACl",
    "ETL_additive_concentration": "0.2 mmol",
    "ETL_deposition_method": "Spin-coating",
    "ETL_deposition_solution_concentration": "Null",
    "ETL_deposition_solvents_compound": "Deionised water",
    "ETL_deposition_synthesis_atmosphere": "Air",
    "ETL_deposition_synthesis_atmosphere_pressure": "1 atm",
    "ETL_deposition_synthesis_atmosphere_relative_humidity": "Null",
    "ETL_deposition_spin_coating_speed": "4000 rpm",
    "ETL_deposition_spin_coating_time": "30 s",
    "ETL_deposition_thermal_annealing_temperature": "120 °C",
    "ETL_deposition_thermal_annealing_time": "30 min",
    "Perovskite_dimension": "3D",
    "Perovskite_thickness": "Null",
    "Perovskite_composition_long_form": "FAPbI3",
    "Perovskite_additive_compound": "MACl",
    "Perovskite_additive_concentration": "27 mg in 3 mL IPA",
    "Perovskite_bandgap": "Null",
    "Perovskite_deposition_method": "Spin-coating",
    "Perovskite_deposition_sequential_spin_coating": "True",
    "Perovskite_deposition_spin_coating_antisolvent": "Null",
    "Perovskite_deposition_reaction_solutions_compounds": "PbI2; FAI:MABr:MACl",
    "Perovskite_deposition_reaction_solutions_concentrations": "1.5 m; 270:27:27 mg in 3 mL IPA",
    "Perovskite_deposition_final_solutions_concentration_before_deposition": "Null",
    "Perovskite_deposition_solvents_compound": "DMF-DMSO; IPA",
    "Perovskite_deposition_solvents_mixing_ratio": "9:1; Null",
    "Perovskite_deposition_synthesis_atmosphere": "Air",
    "Perovskite_deposition_synthesis_atmosphere_pressure": "1 atm",
    "Perovskite_deposition_synthesis_atmosphere_relative_humidity": "40 %",
    "Perovskite_deposition_spin_coating_speed": "1500 rpm; 2000 rpm",
    "Perovskite_deposition_spin_coating_time": "30 s; 30 s",
    "Perovskite_deposition_thermal_annealing_atmosphere": "Air",
    "Perovskite_deposition_thermal_annealing_temperature": "70 °C; 150 °C",
    "Perovskite_deposition_thermal_annealing_time": "1 min; 15 min",
    "Perovskite_surface_treatment_material": "Null",
    "Perovskite_surface_treatment_method": "Null",
    "Perovskite_surface_treatment_solution_concentration": "Null",
    "Perovskite_surface_treatment_solvents_compound": "Null",
    "Perovskite_surface_treatment_synthesis_atmosphere": "Null",
    "Perovskite_surface_treatment_synthesis_atmosphere_pressure": "Null",
    "Perovskite_surface_treatment_synthesis_atmosphere_relative_humidity": "Null",
    "Perovskite_surface_treatment_deposition_spin_coating_speed": "Null",
    "Perovskite_surface_treatment_deposition_spin_coating_time": "Null",
    "Perovskite_surface_treatment_deposition_thermal_annealing_temperature": "Null",
    "Perovskite_surface_treatment_deposition_thermal_annealing_time": "Null",
    "HTL_thickness": "Null",
    "HTL_stack_sequence": "Spiro-OMeTAD",
    "HTL_additive_compound": "Li-TFSI; Cobalt(III) FK209; 4-tert-butylpyridine",
    "HTL_additive_concentration": "520 mg/mL; 300 mg/mL; Null",
    "HTL_deposition_method": "Spin-Coating",
    "HTL_deposition_solution_concentration": "Null",
    "HTL_deposition_solvents_compound": "Chlorobenzene",
    "HTL_deposition_synthesis_atmosphere": "Null",
    "HTL_deposition_synthesis_atmosphere_pressure": "Null",
    "HTL_deposition_synthesis_atmosphere_relative_humidity": "Null",
    "HTL_deposition_spin_coating_speed": "3000 rpm",
    "HTL_deposition_spin_coating_time": "30 s",
    "HTL_deposition_thermal_annealing_temperature": "Null",
    "HTL_deposition_thermal_annealing_time": "Null",
    "Backcontact_thickness": "80 nm",
    "Beckcontact_deposition_method": "Thermal evaporation",
    "Backcontact_deposition_atmosphere_pressure": "Null",
    "Encapsulation_method": "Null",
    "Encapsulation_atmosphere": "Null",
    "JV_measured_device_matching": "True",
    "JV_measured_reverse_scan_Voc": "1.152 V",
    "JV_measured_reverse_scan_Jsc": "23.21 mA/cm2",
    "JV_measured_reverse_scan_FF": "81.8 %",
    "JV_measured_reverse_scan_PCE": "21.87 %",
    "JV_measured_forward_scan_Voc": "Null",
    "JV_measured_forward_scan_Jsc": "Null",
    "JV_measured_forward_scan_FF": "Null",
    "JV_measured_forward_scan_PCE": "Null",
    "JV_measured_light_spectra": "AM1.5G",
    "JV_measured_light_spectra_intensity": "1 sun",
    "JV_measured_scan_speed": "Null",
    "JV_measured_scan_delay_time": "Null",
    "JV_certified_PCE": "Null",
    "Stabilized_measured_PCE": "20.8 %",
    "Stabilized_certified_PCE": "Null",
    "Stability_test_device_matching": "True",
    "Stability_test_temperature": "Null",
    "Stability_test_atmosphere": "Glovebox",
    "Stability_test_light_spectra": "Null",
    "Stability_test_light_intensity": "Null",
    "Stability_test_relative_humidity": "Null",
    "Stability_PCE_after_time": "500 hours",
    "Stability_PCE_after_time_value": "90 %"
}

File: dataset/2021-2025/10.1002_advs.202102845/Device_BestPCE_Gemini_1.5_pro_10.1002_advs.202102845.json
{
  "Ref_DOI": "10.1002/advs.202102845",
  "Ref_journal": "Advanced Science",
  "Ref_publication_year": "2021",
  "Ref_title": "Precursor Engineering of the Electron Transport Layer for Application in High-Performance Perovskite Solar Cells",
  "Cell_architecture": "NIP",
  "Cell_stack_sequence": "FTO/SnO2-MACl/Perovskite/Spiro-OMeTAD/Au",
  "Cell_area_measured": "0.1 cm2",
  "ETL_thickness": "Null",
  "ETL_stack_sequence": "SnO2-MACl",
  "ETL_additive_compound": "MACl",
  "ETL_additive_concentration": "0.2 mmol",
  "ETL_deposition_method": "Spin-coating",
  "ETL_deposition_solution_concentration": "Null",
  "ETL_deposition_solvents_compound": "H2O",
  "ETL_deposition_synthesis_atmosphere": "Null",
  "ETL_deposition_synthesis_atmosphere_pressure": "Null",
  "ETL_deposition_synthesis_atmosphere_relative_humidity": "Null",
  "ETL_deposition_spin_coating_speed": "4000 rpm",
  "ETL_deposition_spin_coating_time": "30 s",
  "ETL_deposition_thermal_annealing_temperature": "120 °C",
  "ETL_deposition_thermal_annealing_time": "30 min",
  "Perovskite_dimension": "3D",
  "Perovskite_thickness": "Null",
  "Perovskite_composition_long_form": "FAI;MABr;MACl",
  "Perovskite_additive_compound": "Null",
  "Perovskite_additive_concentration": "Null",
  "Perovskite_bandgap": "Null",
  "Perovskite_deposition_method": "Spin-coating",
  "Perovskite_deposition_sequential_spin_coating": "True",
  "Perovskite_deposition_spin_coating_antisolvent": "Null",
  "Perovskite_deposition_reaction_solutions_compounds": "PbI2;FAI;MABr;MACl",
  "Perovskite_deposition_reaction_solutions_concentrations": "1.5 m;270 mg/3ml IPA;27 mg/3ml IPA;27 mg/3ml IPA",
  "Perovskite_deposition_final_solutions_concentration_before_deposition": "Null",
  "Perovskite_deposition_solvents_compound": "DMF;DMSO;IPA",
  "Perovskite_deposition_solvents_mixing_ratio": "9:1;Null",
  "Perovskite_deposition_synthesis_atmosphere": "Air",
  "Perovskite_deposition_synthesis_atmosphere_pressure": "1 atm",
  "Perovskite_deposition_synthesis_atmosphere_relative_humidity": "40%",
  "Perovskite_deposition_spin_coating_speed": "1500 rpm;2000 rpm",
  "Perovskite_deposition_spin_coating_time": "30 s;30 s",
  "Perovskite_deposition_thermal_annealing_atmosphere": "Air",
  "Perovskite_deposition_thermal_annealing_temperature": "70 °C;150 °C",
  "Perovskite_deposition_thermal_annealing_time": "1 min;15 min",
  "Perovskite_surface_treatment_material": "Null",
  "Perovskite_surface_treatment_method": "Null",
  "Perovskite_surface_treatment_solution_concentration": "Null",
  "Perovskite_surface_treatment_solvents_compound": "Null",
  "Perovskite_surface_treatment_synthesis_atmosphere": "Null",
  "Perovskite_surface_treatment_synthesis_atmosphere_pressure": "Null",
  "Perovskite_surface_treatment_synthesis_atmosphere_relative_humidity": "Null",
  "Perovskite_surface_treatment_deposition_spin_coating_speed": "Null",
  "Perovskite_surface_treatment_deposition_spin_coating_time": "Null",
  "Perovskite_surface_treatment_deposition_thermal_annealing_temperature": "Null",
  "Perovskite_surface_treatment_deposition_thermal_annealing_time": "Null",
  "HTL_thickness": "Null",
  "HTL_stack_sequence": "Spiro-OMeTAD",
  "HTL_additive_compound": "Li-TFSI;Co(III)FK209;tBP",
  "HTL_additive_concentration": "520 mg/mL;300 mg/mL;Null",
  "HTL_deposition_method": "Spin-coating",
  "HTL_deposition_solution_concentration": "73 mg/mL",
  "HTL_deposition_solvents_compound": "Chlorobenzene;Acetonitrile",
  "HTL_deposition_synthesis_atmosphere": "Null",
  "HTL_deposition_synthesis_atmosphere_pressure": "Null",
  "HTL_deposition_synthesis_atmosphere_relative_humidity": "Null",
  "HTL_deposition_spin_coating_speed": "3000 rpm",
  "HTL_deposition_spin_coating_time": "30 s",
  "HTL_deposition_thermal_annealing_temperature": "Null",
  "HTL_deposition_thermal_annealing_time": "Null",
  "Backcontact_thickness": "80 nm",
  "Beckcontact_deposition_method": "Thermal evaporation",
  "Backcontact_deposition_atmosphere_pressure": "Null",
  "Encapsulation_method": "Null",
  "Encapsulation_atmosphere": "Null",
  "JV_measured_device_matching": "True",
  "JV_measured_reverse_scan_Voc": "1.152 V",
  "JV_measured_reverse_scan_Jsc": "23.21 mA/cm2",
  "JV_measured_reverse_scan_FF": "81.8%",
  "JV_measured_reverse_scan_PCE": "21.87%",
  "JV_measured_forward_scan_Voc": "Null",
  "JV_measured_forward_scan_Jsc": "Null",
  "JV_measured_forward_scan_FF": "Null",
  "JV_measured_forward_scan_PCE": "Null",
  "JV_measured_light_spectra": "AM1.5G",
  "JV_measured_light_spectra_intensity": "1 sun",
  "JV_measured_scan_speed": "Null",
  "JV_measured_scan_delay_time": "Null",
  "JV_certified_PCE": "Null",
  "Stabilized_measured_PCE": "20.8%",
  "Stabilized_certified_PCE": "Null",
  "Stability_test_device_matching": "True",
  "Stability_test_temperature": "Null",
  "Stability_test_atmosphere": "Air",
  "Stability_test_light_spectra": "Null",
  "Stability_test_light_intensity": "Null",
  "Stability_test_relative_humidity": "Null",
  "Stability_PCE_after_time": "500 h",
  "Stability_PCE_after_time_value": "90%"
}
