Repository: jiayijdong/PSCbench

# PSCbench


**PSCbench** is a novel benchmark for materials science research-level scientific
dataset curation sourced from published journals. The benchmark is designed to evaluate the complex classification capabilities,
strong domain knowledge, and advanced calculation skills of LLMs.

## Data


The PSCbench dataset is under dataset folder in json file format. Each file is list of dictionary and can be extracted using following scripts.
Each file stands for one published journal, which is fully elaborated in the paper. 

```
with open("./dataset/retroactive/{}.json".format(subject), encoding='utf-8') as json_file:
    problems=json.load(json_file)
```

File: dataset/2021-2025/10.1002_advs.202200242/Device_BestPCE_grok_10.1002_advs.202200242.json
{
  "Ref_DOI": "10.1002/advs.202200242",
  "Ref_journal": "Advanced Science",
  "Ref_publication_year": "2022",
  "Ref_title": "High Open Circuit Voltage Over 1 V Achieved in Tin-Based Perovskite Solar Cells with a 2D/3D Vertical Heterojunction",
  "Cell_architecture": "PIN",
  "Cell_stack_sequence": "ITO/NiOx/Perovskite/ICBA/BCP/Ag",
  "Cell_area_measured": "4.8 mm2",
  "ETL_thickness": "60 nm/Null",
  "ETL_stack_sequence": "ICBA/BCP",
  "ETL_additive_compound": "Null",
  "ETL_additive_concentration": "Null",
  "ETL_deposition_method": "Spin-coating/Spin-coating",
  "ETL_deposition_solution_concentration": "20 mg/mL/0.5 mg/mL",
  "ETL_deposition_solvents_compound": "Chlorobenzene/IPA",
  "ETL_deposition_synthesis_atmosphere": "Nitrogen",
  "ETL_deposition_synthesis_atmosphere_pressure": "Null",
  "ETL_deposition_synthesis_atmosphere_relative_humidity": "Null",
  "ETL_deposition_spin_coating_speed": "1500 rpm/5000 rpm",
  "ETL_deposition_spin_coating_time": "30 s/30 s",
  "ETL_deposition_thermal_annealing_temperature": "70 °C/Null",
  "ETL_deposition_thermal_annealing_time": "5 min/Null",
  "Perovskite_dimension": "3D/2D",
  "Perovskite_thickness": "250 nm",
  "Perovskite_composition_long_form": "PEA2FAn-1SnnI3n+1 (n=10)",
  "Perovskite_additive_compound": "GuaSCN; SnF2",
  "Perovskite_additive_concentration": "2.5 mol%; 10 mol%",
  "Perovskite_bandgap": "1.40 eV",
  "Perovskite_deposition_method": "Spin-coating",
  "Perovskite_deposition_sequential_spin_coating": "False",
  "Perovskite_deposition_spin_coating_antisolvent": "Chlorobenzene",
  "Perovskite_deposition_reaction_solutions_compounds": "PEAI; FAI; SnI2",
  "Perovskite_deposition_reaction_solutions_concentrations": "Null; Null; Null",
  "Perovskite_deposition_final_solutions_concentration_before_deposition": "0.9 M",
  "Perovskite_deposition_solvents_compound": "DMF; DMSO",
  "Perovskite_deposition_solvents_mixing_ratio": "4:1",
  "Perovskite_deposition_synthesis_atmosphere": "Nitrogen",
  "Perovskite_deposition_synthesis_atmosphere_pressure": "Null",
  "Perovskite_deposition_synthesis_atmosphere_relative_humidity": "Null",
  "Perovskite_deposition_spin_coating_speed": "2000 rpm; 5000 rpm",
  "Perovskite_deposition_spin_coating_time": "3 s; 40 s",
  "Perovskite_deposition_thermal_annealing_atmosphere": "Nitrogen",
  "Perovskite_deposition_thermal_annealing_temperature": "70 °C",
  "Perovskite_deposition_thermal_annealing_time": "10 min",
  "Perovskite_surface_treatment_material": "Null",
  "Perovskite_surface_treatment_method": "Null",
  "Perovskite_surface_treatment_solution_concentration": "Null",
  "Perovskite_surface_treatment_solvents_compound": "Null",
  "Perovskite_surface_treatment_synthesis_atmosphere": "Null",
  "Perovskite_surface_treatment_synthesis_atmosphere_pressure": "Null",
  "Perovskite_surface_treatment_synthesis_atmosphere_relative_humidity": "Null",
  "Perovskite_surface_treatment_deposition_spin_coating_speed": "Null",
  "Perovskite_surface_treatment_deposition_spin_coating_time": "Null",
  "Perovskite_surface_treatment_deposition_thermal_annealing_temperature": "Null",
  "Perovskite_surface_treatment_deposition_thermal_annealing_time": "Null",
  "HTL_thickness": "30 nm",
  "HTL_stack_sequence": "NiOx",
  "HTL_additive_compound": "Null",
  "HTL_additive_concentration": "Null",
  "HTL_deposition_method": "Spin-coating",
  "HTL_deposition_solution_concentration": "6.5 mg/mL",
  "HTL_deposition_solvents_compound": "Deionized water",
  "HTL_deposition_synthesis_atmosphere": "Air",
  "HTL_deposition_synthesis_atmosphere_pressure": "1 atm",
  "HTL_deposition_synthesis_atmosphere_relative_humidity": "Null",
  "HTL_deposition_spin_coating_speed": "4000 rpm",
  "HTL_deposition_spin_coating_time": "30 s",
  "HTL_deposition_thermal_annealing_temperature": "150 °C",
  "HTL_deposition_thermal_annealing_time": "20 min",
  "Backcontact_thickness": "100 nm",
  "Beckcontact_deposition_method": "Thermal evaporation",
  "Backcontact_deposition_atmosphere_pressure": "Null",
  "Encapsulation_method": "Null",
  "Encapsulation_atmosphere": "Null",
  "JV_measured_device_matching": "True",
  "JV_measured_reverse_scan_Voc": "1.01 V",
  "JV_measured_reverse_scan_Jsc": "20.32 mA/cm2",
  "JV_measured_reverse_scan_FF": "Null",
  "JV_measured_reverse_scan_PCE": "13.79 %",
  "JV_measured_forward_scan_Voc": "1.01 V",
  "JV_measured_forward_scan_Jsc": "20.32 mA/cm2",
  "JV_measured_forward_scan_FF": "Null",
  "JV_measured_forward_scan_PCE": "13.79 %",
  "JV_measured_light_spectra": "AM1.5G",
  "JV_measured_light_spectra_intensity": "100 mW/cm2",
  "JV_measured_scan_speed": "Null",
  "JV_measured_scan_delay_time": "Null",
  "JV_certified_PCE": "Null",
  "Stabilized_measured_PCE": "Null",
  "Stabilized_certified_PCE": "Null",
  "Stability_test_device_matching": "True",
  "Stability_test_temperature": "Null",
  "Stability_test_atmosphere": "Nitrogen",
  "Stability_test_light_spectra": "Null",
  "Stability_test_light_intensity": "Null",
  "Stability_test_relative_humidity": "Null",
  "Stability_PCE_after_time": "1200 hours",
  "Stability_PCE_after_time_value": "90 % of initial PCE"
}

File: dataset/2021-2025/10.1002_advs.202200242/Device_BestPCE_o3_10.1002_advs.202200242.json
{
  "Ref_DOI": "10.1002/advs.202200242",
  "Ref_journal": "Advanced Science",
  "Ref_publication_year": "2022",
  "Ref_title": "High Open Circuit Voltage Over 1 V Achieved in Tin-Based Perovskite Solar Cells with a 2D/3D Vertical Heterojunction",
  "Cell_architecture": "PIN",
  "Cell_stack_sequence": "ITO/NiOx/Perovskite/ICBA/BCP/Ag",
  "Cell_area_measured": "4.8 mm2",
  "ETL_thickness": "60 nm/Null",
  "ETL_stack_sequence": "ICBA/BCP",
  "ETL_additive_compound": "Null",
  "ETL_additive_concentration": "Null",
  "ETL_deposition_method": "Spin-coating/Spin-coating",
  "ETL_deposition_solution_concentration": "20 mg/mL/0.5 mg/mL",
  "ETL_deposition_solvents_compound": "Chlorobenzene/IPA",
  "ETL_deposition_synthesis_atmosphere": "Nitrogen",
  "ETL_deposition_synthesis_atmosphere_pressure": "1 atm",
  "ETL_deposition_synthesis_atmosphere_relative_humidity": "Null",
  "ETL_deposition_spin_coating_speed": "1500 rpm/5000 rpm",
  "ETL_deposition_spin_coating_time": "30 s/30 s",
  "ETL_deposition_thermal_annealing_temperature": "70 °C/Null",
  "ETL_deposition_thermal_annealing_time": "5 min/Null",
  "Perovskite_dimension": "3D/2D",
  "Perovskite_thickness": "250 nm",
  "Perovskite_composition_long_form": "PEA2FA9Sn10I31 + FASnI3",
  "Perovskite_additive_compound": "SnF2;GuaSCN",
  "Perovskite_additive_concentration": "10 mol%;2.5 mol%",
  "Perovskite_bandgap": "1.40 eV",
  "Perovskite_deposition_method": "Spin-coating",
  "Perovskite_deposition_sequential_spin_coating": "False",
  "Perovskite_deposition_spin_coating_antisolvent": "Chlorobenzene",
  "Perovskite_deposition_reaction_solutions_compounds": "PEAI;FAI;SnI2;SnF2;GuaSCN",
  "Perovskite_deposition_reaction_solutions_concentrations": "Null",
  "Perovskite_deposition_final_solutions_concentration_before_deposition": "0.9 M",
  "Perovskite_deposition_solvents_compound": "DMF;DMSO",
  "Perovskite_deposition_solvents_mixing_ratio": "4:1 v:v",
  "Perovskite_deposition_synthesis_atmosphere": "Nitrogen",
  "Perovskite_deposition_synthesis_atmosphere_pressure": "1 atm",
  "Perovskite_deposition_synthesis_atmosphere_relative_humidity": "Null",
  "Perovskite_deposition_spin_coating_speed": "2000 rpm;5000 rpm",
  "Perovskite_deposition_spin_coating_time": "3 s;40 s",
  "Perovskite_deposition_thermal_annealing_atmosphere": "Nitrogen",
  "Perovskite_deposition_thermal_annealing_temperature": "70 °C",
  "Perovskite_deposition_thermal_annealing_time": "10 min",
  "Perovskite_surface_treatment_material": "Null",
  "Perovskite_surface_treatment_method": "Null",
  "Perovskite_surface_treatment_solution_concentration": "Null",
  "Perovskite_surface_treatment_solvents_compound": "Null",
  "Perovskite_surface_treatment_synthesis_atmosphere": "Null",
  "Perovskite_surface_treatment_synthesis_atmosphere_pressure": "Null",
  "Perovskite_surface_treatment_synthesis_atmosphere_relative_humidity": "Null",
  "Perovskite_surface_treatment_deposition_spin_coating_speed": "Null",
  "Perovskite_surface_treatment_deposition_spin_coating_time": "Null",
  "Perovskite_surface_treatment_deposition_thermal_annealing_temperature": "Null",
  "Perovskite_surface_treatment_deposition_thermal_annealing_time": "Null",
  "HTL_thickness": "30 nm",
  "HTL_stack_sequence": "NiOx",
  "HTL_additive_compound": "Null",
  "HTL_additive_concentration": "Null",
  "HTL_deposition_method": "Spin-coating",
  "HTL_deposition_solution_concentration": "6.5 mg/mL",
  "HTL_deposition_solvents_compound": "Water",
  "HTL_deposition_synthesis_atmosphere": "Air",
  "HTL_deposition_synthesis_atmosphere_pressure": "1 atm",
  "HTL_deposition_synthesis_atmosphere_relative_humidity": "Null",
  "HTL_deposition_spin_coating_speed": "4000 rpm",
  "HTL_deposition_spin_coating_time": "30 s",
  "HTL_deposition_thermal_annealing_temperature": "150 °C",
  "HTL_deposition_thermal_annealing_time": "20 min",
  "Backcontact_thickness": "100 nm",
  "Beckcontact_deposition_method": "Thermal evaporation",
  "Backcontact_deposition_atmosphere_pressure": "Null",
  "Encapsulation_method": "Null",
  "Encapsulation_atmosphere": "Null",
  "JV_measured_device_matching": "True",
  "JV_measured_reverse_scan_Voc": "1.01 V",
  "JV_measured_reverse_scan_Jsc": "20.32 mA/cm2",
  "JV_measured_reverse_scan_FF": "67.2 %",
  "JV_measured_reverse_scan_PCE": "13.79 %",
  "JV_measured_forward_scan_Voc": "1.01 V",
  "JV_measured_forward_scan_Jsc": "20.32 mA/cm2",
  "JV_measured_forward_scan_FF": "67.2 %",
  "JV_measured_forward_scan_PCE": "13.79 %",
  "JV_measured_light_spectra": "AM1.5G",
  "JV_measured_light_spectra_intensity": "100 mW/cm2",
  "JV_measured_scan_speed": "Null",
  "JV_measured_scan_delay_time": "Null",
  "JV_certified_PCE": "Null",
  "Stabilized_measured_PCE": "Null",
  "Stabilized_certified_PCE": "Null",
  "Stability_test_device_matching": "True",
  "Stability_test_temperature": "Null",
  "Stability_test_atmosphere": "Nitrogen",
  "Stability_test_light_spectra": "Null",
  "Stability_test_light_intensity": "Null",
  "Stability_test_relative_humidity": "Null",
  "Stability_PCE_after_time": "1200 hours",
  "Stability_PCE_after_time_value": "90 %"
}

File: dataset/2021-2025/10.1002_advs.202200242/Device_BestPCE_o4_mini_10.1002_advs.202200242.json
{
  "Ref_DOI": "10.1002/advs.202200242",
  "Ref_journal": "Advanced Science",
  "Ref_publication_year": "2022",
  "Ref_title": "High open circuit voltage over 1 V achieved in tin-based perovskite solar cells with a 2D/3D vertical heterojunction",
  "Cell_architecture": "PIN",
  "Cell_stack_sequence": "ITO/NiOx/perovskite/ICBA/BCP/Ag",
  "Cell_area_measured": "4.8 mm2",
  "ETL_thickness": "60 nm",
  "ETL_stack_sequence": "ICBA/BCP",
  "ETL_additive_compound": "Null",
  "ETL_additive_concentration": "Null",
  "ETL_deposition_method": "Spin-coating/Spin-coating",
  "ETL_deposition_solution_concentration": "20 mg/mL;0.5 mg/mL",
  "ETL_deposition_solvents_compound": "Chlorobenzene;IPA",
  "ETL_deposition_synthesis_atmosphere": "Nitrogen",
  "ETL_deposition_synthesis_atmosphere_pressure": "1 atm",
  "ETL_deposition_synthesis_atmosphere_relative_humidity": "Null",
  "ETL_deposition_spin_coating_speed": "1500 rpm;5000 rpm",
  "ETL_deposition_spin_coating_time": "30 s;30 s",
  "ETL_deposition_thermal_annealing_temperature": "70 °C;Null",
  "ETL_deposition_thermal_annealing_time": "5 min;Null",
  "Perovskite_dimension": "3D/2D",
  "Perovskite_thickness": "80 nm/170 nm",
  "Perovskite_composition_long_form": "PEA2FA1Sn2I7/FASnI3",
  "Perovskite_additive_compound": "GuaSCN",
  "Perovskite_additive_concentration": "2.5 mol%",
  "Perovskite_bandgap": "1.40 eV",
  "Perovskite_deposition_method": "Spin-coating",
  "Perovskite_deposition_sequential_spin_coating": "False",
  "Perovskite_deposition_spin_coating_antisolvent": "Chlorobenzene",
  "Perovskite_deposition_reaction_solutions_compounds": "PEAI;FAI;SnI2;SnF2;GuaSCN",
  "Perovskite_deposition_reaction_solutions_concentrations": "0.9 M;SnF2 10 mol%;GuaSCN 2.5 mol%",
  "Perovskite_deposition_final_solutions_concentration_before_deposition": "0.9 M",
  "Perovskite_deposition_solvents_compound": "DMF;DMSO",
  "Perovskite_deposition_solvents_mixing_ratio": "4:1",
  "Perovskite_deposition_synthesis_atmosphere": "Nitrogen",
  "Perovskite_deposition_synthesis_atmosphere_pressure": "1 atm",
  "Perovskite_deposition_synthesis_atmosphere_relative_humidity": "Null",
  "Perovskite_deposition_spin_coating_speed": "2000 rpm;5000 rpm",
  "Perovskite_deposition_spin_coating_time": "3 s;40 s",
  "Perovskite_deposition_thermal_annealing_atmosphere": "Air",
  "Perovskite_deposition_thermal_annealing_temperature": "70 °C",
  "Perovskite_deposition_thermal_annealing_time": "10 min",
  "Perovskite_surface_treatment_material": "Null",
  "Perovskite_surface_treatment_method": "Null",
  "Perovskite_surface_treatment_solution_concentration": "Null",
  "Perovskite_surface_treatment_solvents_compound": "Null",
  "Perovskite_surface_treatment_synthesis_atmosphere": "Null",
  "Perovskite_surface_treatment_synthesis_atmosphere_pressure": "Null",
  "Perovskite_surface_treatment_synthesis_atmosphere_relative_humidity": "Null",
  "Perovskite_surface_treatment_deposition_spin_coating_speed": "Null",
  "Perovskite_surface_treatment_deposition_spin_coating_time": "Null",
  "Perovskite_surface_treatment_deposition_thermal_annealing_temperature": "Null",
  "Perovskite_surface_treatment_deposition_thermal_annealing_time": "Null",
  "HTL_thickness": "30 nm",
  "HTL_stack_sequence": "NiOx",
  "HTL_additive_compound": "Null",
  "HTL_additive_concentration": "Null",
  "HTL_deposition_method": "Spin-coating",
  "HTL_deposition_solution_concentration": "6.5 mg/mL",
  "HTL_deposition_solvents_compound": "Water",
  "HTL_deposition_synthesis_atmosphere": "Air",
  "HTL_deposition_synthesis_atmosphere_pressure": "1 atm",
  "HTL_deposition_synthesis_atmosphere_relative_humidity": "Null",
  "HTL_deposition_spin_coating_speed": "4000 rpm",
  "HTL_deposition_spin_coating_time": "30 s",
  "HTL_deposition_thermal_annealing_temperature": "150 °C",
  "HTL_deposition_thermal_annealing_time": "20 min",
  "Backcontact_thickness": "100 nm",
  "Beckcontact_deposition_method": "Thermal evaporation",
  "Backcontact_deposition_atmosphere_pressure": "Null",
  "Encapsulation_method": "Null",
  "Encapsulation_atmosphere": "Null",
  "JV_measured_device_matching": "True",
  "JV_measured_reverse_scan_Voc": "1.01 V",
  "JV_measured_reverse_scan_Jsc": "20.32 mA/cm2",
  "JV_measured_reverse_scan_FF": "67.2 %",
  "JV_measured_reverse_scan_PCE": "13.79 %",
  "JV_measured_forward_scan_Voc": "1.01 V",
  "JV_measured_forward_scan_Jsc": "20.32 mA/cm2",
  "JV_measured_forward_scan_FF": "67.2 %",
  "JV_measured_forward_scan_PCE": "13.79 %",
  "JV_measured_light_spectra": "AM1.5G",
  "JV_measured_light_spectra_intensity": "100 mW/cm2",
  "JV_measured_scan_speed": "Null",
  "JV_measured_scan_delay_time": "Null",
  "JV_certified_PCE": "Null",
  "Stabilized_measured_PCE": "Null",
  "Stabilized_certified_PCE": "Null",
  "Stability_test_device_matching": "True",
  "Stability_test_temperature": "Null",
  "Stability_test_atmosphere": "Nitrogen",
  "Stability_test_light_spectra": "Null",
  "Stability_test_light_intensity": "Null",
  "Stability_test_relative_humidity": "Null",
  "Stability_PCE_after_time": "1200 hours",
  "Stability_PCE_after_time_value": "90 %"
}
