Repository: jiayijdong/PSCbench

# PSCbench


**PSCbench** is a novel benchmark for materials science research-level scientific
dataset curation sourced from published journals. The benchmark is designed to evaluate the complex classification capabilities,
strong domain knowledge, and advanced calculation skills of LLMs.

## Data


The PSCbench dataset is under dataset folder in json file format. Each file is list of dictionary and can be extracted using following scripts.
Each file stands for one published journal, which is fully elaborated in the paper. 

```
with open("./dataset/retroactive/{}.json".format(subject), encoding='utf-8') as json_file:
    problems=json.load(json_file)
```

File: dataset/2021-2025/10.1002_aenm.202002733/Device_BestPCE_gpt4o_10.1002_aenm.202002733.json
{
  "Ref_DOI": "10.1002/aenm.202002733",
  "Ref_journal": "Adv. Energy Mater.",
  "Ref_publication_year": "2021",
  "Ref_title": "Film Formation Control for High Performance Dion–Jacobson 2D Perovskite Solar Cells",
  "Cell_architecture": "NIP",
  "Cell_stack_sequence": "glass/FTO/c-TiO2/perovskite/Spiro-OMeTAD/Au",
  "Cell_area_measured": "0.09 cm2",
  "ETL_thickness": "Null",
  "ETL_stack_sequence": "c-TiO2",
  "ETL_additive_compound": "Null",
  "ETL_additive_concentration": "Null",
  "ETL_deposition_method": "Immersion",
  "ETL_deposition_solution_concentration": "Null",
  "ETL_deposition_solvents_compound": "Null",
  "ETL_deposition_synthesis_atmosphere": "Null",
  "ETL_deposition_synthesis_atmosphere_pressure": "Null",
  "ETL_deposition_synthesis_atmosphere_relative_humidity": "Null",
  "ETL_deposition_spin_coating_speed": "Null",
  "ETL_deposition_spin_coating_time": "Null",
  "ETL_deposition_thermal_annealing_temperature": "Null",
  "ETL_deposition_thermal_annealing_time": "Null",
  "Perovskite_dimension": "2D",
  "Perovskite_thickness": "Null",
  "Perovskite_composition_long_form": "(PDMA)(MA)n−1PbnI3n+1",
  "Perovskite_additive_compound": "Null",
  "Perovskite_additive_concentration": "Null",
  "Perovskite_bandgap": "Null",
  "Perovskite_deposition_method": "Spin-coating",
  "Perovskite_deposition_sequential_spin_coating": "False",
  "Perovskite_deposition_spin_coating_antisolvent": "Null",
  "Perovskite_deposition_reaction_solutions_compounds": "PDMAI2; MAI; PbI2",
  "Perovskite_deposition_reaction_solutions_concentrations": "0.3 mmol; 0.9 mmol; 1.2 mmol",
  "Perovskite_deposition_final_solutions_concentration_before_deposition": "Null",
  "Perovskite_deposition_solvents_compound": "DMF; DMSO",
  "Perovskite_deposition_solvents_mixing_ratio": "9:1",
  "Perovskite_deposition_synthesis_atmosphere": "Nitrogen",
  "Perovskite_deposition_synthesis_atmosphere_pressure": "Null",
  "Perovskite_deposition_synthesis_atmosphere_relative_humidity": "Null",
  "Perovskite_deposition_spin_coating_speed": "6000 rpm",
  "Perovskite_deposition_spin_coating_time": "30 s",
  "Perovskite_deposition_thermal_annealing_atmosphere": "Null",
  "Perovskite_deposition_thermal_annealing_temperature": "100 °C",
  "Perovskite_deposition_thermal_annealing_time": "10 min",
  "Perovskite_surface_treatment_material": "Null",
  "Perovskite_surface_treatment_method": "Null",
  "Perovskite_surface_treatment_solution_concentration": "Null",
  "Perovskite_surface_treatment_solvents_compound": "Null",
  "Perovskite_surface_treatment_synthesis_atmosphere": "Null",
  "Perovskite_surface_treatment_synthesis_atmosphere_pressure": "Null",
  "Perovskite_surface_treatment_synthesis_atmosphere_relative_humidity": "Null",
  "Perovskite_surface_treatment_deposition_spin_coating_speed": "Null",
  "Perovskite_surface_treatment_deposition_spin_coating_time": "Null",
  "Perovskite_surface_treatment_deposition_thermal_annealing_temperature": "Null",
  "Perovskite_surface_treatment_deposition_thermal_annealing_time": "Null",
  "HTL_thickness": "Null",
  "HTL_stack_sequence": "Spiro-OMeTAD",
  "HTL_additive_compound": "Li-TFSI; 4-tertbutylpyridine",
  "HTL_additive_concentration": "520 mg/mL; 36 μL",
  "HTL_deposition_method": "Spin-coating",
  "HTL_deposition_solution_concentration": "90 mg/mL",
  "HTL_deposition_solvents_compound": "Chlorobenzene",
  "HTL_deposition_synthesis_atmosphere": "Null",
  "HTL_deposition_synthesis_atmosphere_pressure": "Null",
  "HTL_deposition_synthesis_atmosphere_relative_humidity": "Null",
  "HTL_deposition_spin_coating_speed": "5000 rpm",
  "HTL_deposition_spin_coating_time": "30 s",
  "HTL_deposition_thermal_annealing_temperature": "Null",
  "HTL_deposition_thermal_annealing_time": "Null",
  "Backcontact_thickness": "50 nm",
  "Beckcontact_deposition_method": "Thermal evaporation",
  "Backcontact_deposition_atmosphere_pressure": "Null",
  "Encapsulation_method": "Null",
  "Encapsulation_atmosphere": "Null",
  "JV_measured_device_matching": "True",
  "JV_measured_reverse_scan_Voc": "1.15 V",
  "JV_measured_reverse_scan_Jsc": "21.10 mA/cm2",
  "JV_measured_reverse_scan_FF": "62.58 %",
  "JV_measured_reverse_scan_PCE": "15.81 %",
  "JV_measured_forward_scan_Voc": "Null",
  "JV_measured_forward_scan_Jsc": "Null",
  "JV_measured_forward_scan_FF": "Null",
  "JV_measured_forward_scan_PCE": "Null",
  "JV_measured_light_spectra": "AM1.5G",
  "JV_measured_light_spectra_intensity": "1 sun",
  "JV_measured_scan_speed": "0.1 V/s",
  "JV_measured_scan_delay_time": "Null",
  "JV_certified_PCE": "Null",
  "Stabilized_measured_PCE": "Null",
  "Stabilized_certified_PCE": "Null",
  "Stability_test_device_matching": "True",
  "Stability_test_temperature": "25 °C",
  "Stability_test_atmosphere": "Air",
  "Stability_test_light_spectra": "Null",
  "Stability_test_light_intensity": "Null",
  "Stability_test_relative_humidity": "30 %",
  "Stability_PCE_after_time": "744 hours",
  "Stability_PCE_after_time_value": "93 %"
}

File: dataset/2021-2025/10.1002_aenm.202002733/Device_BestPCE_gpt4o_mini_10.1002_aenm.202002733.json
{
  "Ref_DOI": "10.1002/aenm.202002733",
  "Ref_journal": "Adv. Energy Mater.",
  "Ref_publication_year": "2021",
  "Ref_title": "Film Formation Control for High Performance Dion–Jacobson 2D Perovskite Solar Cells",
  "Cell_architecture": "NIP",
  "Cell_stack_sequence": "glass/FTO/c-TiO2/perovskite/Spiro-OMeTAD/Au",
  "Cell_area_measured": "0.09 cm2",
  "ETL_thickness": "Null",
  "ETL_stack_sequence": "Null",
  "ETL_additive_compound": "Null",
  "ETL_additive_concentration": "Null",
  "ETL_deposition_method": "Null",
  "ETL_deposition_solution_concentration": "Null",
  "ETL_deposition_solvents_compound": "Null",
  "ETL_deposition_synthesis_atmosphere": "Null",
  "ETL_deposition_synthesis_atmosphere_pressure": "Null",
  "ETL_deposition_synthesis_atmosphere_relative_humidity": "Null",
  "ETL_deposition_spin_coating_speed": "Null",
  "ETL_deposition_spin_coating_time": "Null",
  "ETL_deposition_thermal_annealing_temperature": "Null",
  "ETL_deposition_thermal_annealing_time": "Null",
  "Perovskite_dimension": "2D",
  "Perovskite_thickness": "Null",
  "Perovskite_composition_long_form": "(PDMA)(MA)n−1PbnI3n+1 (n=4)",
  "Perovskite_additive_compound": "Null",
  "Perovskite_additive_concentration": "Null",
  "Perovskite_bandgap": "Null",
  "Perovskite_deposition_method": "Spin-coating",
  "Perovskite_deposition_sequential_spin_coating": "False",
  "Perovskite_deposition_spin_coating_antisolvent": "Null",
  "Perovskite_deposition_reaction_solutions_compounds": "PDMAI2;MAI;PbI2",
  "Perovskite_deposition_reaction_solutions_concentrations": "0.3 mmol;0.9 mmol;1.2 mmol",
  "Perovskite_deposition_final_solutions_concentration_before_deposition": "Null",
  "Perovskite_deposition_solvents_compound": "DMF;DMSO",
  "Perovskite_deposition_solvents_mixing_ratio": "9:1",
  "Perovskite_deposition_synthesis_atmosphere": "Nitrogen",
  "Perovskite_deposition_synthesis_atmosphere_pressure": "1 atm",
  "Perovskite_deposition_synthesis_atmosphere_relative_humidity": "Null",
  "Perovskite_deposition_spin_coating_speed": "6000 rpm",
  "Perovskite_deposition_spin_coating_time": "30 s",
  "Perovskite_deposition_thermal_annealing_atmosphere": "Air",
  "Perovskite_deposition_thermal_annealing_temperature": "100 °C",
  "Perovskite_deposition_thermal_annealing_time": "10 min",
  "Perovskite_surface_treatment_material": "Null",
  "Perovskite_surface_treatment_method": "Null",
  "Perovskite_surface_treatment_solution_concentration": "Null",
  "Perovskite_surface_treatment_solvents_compound": "Null",
  "Perovskite_surface_treatment_synthesis_atmosphere": "Null",
  "Perovskite_surface_treatment_synthesis_atmosphere_pressure": "Null",
  "Perovskite_surface_treatment_synthesis_atmosphere_relative_humidity": "Null",
  "Perovskite_surface_treatment_deposition_spin_coating_speed": "Null",
  "Perovskite_surface_treatment_deposition_spin_coating_time": "Null",
  "Perovskite_surface_treatment_deposition_thermal_annealing_temperature": "Null",
  "Perovskite_surface_treatment_deposition_thermal_annealing_time": "Null",
  "HTL_thickness": "Null",
  "HTL_stack_sequence": "Null",
  "HTL_additive_compound": "Null",
  "HTL_additive_concentration": "Null",
  "HTL_deposition_method": "Null",
  "HTL_deposition_solution_concentration": "Null",
  "HTL_deposition_solvents_compound": "Null",
  "HTL_deposition_synthesis_atmosphere": "Null",
  "HTL_deposition_synthesis_atmosphere_pressure": "Null",
  "HTL_deposition_synthesis_atmosphere_relative_humidity": "Null",
  "HTL_deposition_spin_coating_speed": "Null",
  "HTL_deposition_spin_coating_time": "Null",
  "HTL_deposition_thermal_annealing_temperature": "Null",
  "HTL_deposition_thermal_annealing_time": "Null",
  "Backcontact_thickness": "Null",
  "Beckcontact_deposition_method": "Thermal evaporation",
  "Backcontact_deposition_atmosphere_pressure": "Null",
  "Encapsulation_method": "Null",
  "Encapsulation_atmosphere": "Null",
  "JV_measured_device_matching": "True",
  "JV_measured_reverse_scan_Voc": "1.15 V",
  "JV_measured_reverse_scan_Jsc": "21.10 mA/cm2",
  "JV_measured_reverse_scan_FF": "62.58 %",
  "JV_measured_reverse_scan_PCE": "15.09 %",
  "JV_measured_forward_scan_Voc": "Null",
  "JV_measured_forward_scan_Jsc": "Null",
  "JV_measured_forward_scan_FF": "Null",
  "JV_measured_forward_scan_PCE": "Null",
  "JV_measured_light_spectra": "AM1.5G",
  "JV_measured_light_spectra_intensity": "1 sun",
  "JV_measured_scan_speed": "0.1 V/s",
  "JV_measured_scan_delay_time": "Null",
  "JV_certified_PCE": "Null",
  "Stabilized_measured_PCE": "Null",
  "Stabilized_certified_PCE": "Null",
  "Stability_test_device_matching": "True",
  "Stability_test_temperature": "25 °C",
  "Stability_test_atmosphere": "Air",
  "Stability_test_light_spectra": "AM1.5G",
  "Stability_test_light_intensity": "1 sun",
  "Stability_test_relative_humidity": "30 %",
  "Stability_PCE_after_time": "744 hours",
  "Stability_PCE_after_time_value": "93 %"
}

File: dataset/2021-2025/10.1002_aenm.202002733/Device_BestPCE_gpt4o_mini_zero_shot_10.1002_aenm.202002733.json
{
  "Ref_DOI": "10.1002/aenm.202002733",
  "Ref_journal": "Adv. Energy Mater.",
  "Ref_publication_year": "2021",
  "Ref_title": "Film Formation Control for High Performance Dion–Jacobson 2D Perovskite Solar Cells",
  "Cell_architecture": "glass/FTO/c-TiO2/perovskite/Spiro-OMeTAD/Au",
  "Cell_stack_sequence": "FTO/c-TiO2/perovskite/Spiro-OMeTAD/Au",
  "Cell_area_measured": "0.09 cm2",
  "ETL_thickness": "Null",
  "ETL_stack_sequence": "Null",
  "ETL_additive_compound": "Null",
  "ETL_additive_concentration": "Null",
  "ETL_deposition_method": "Null",
  "ETL_deposition_solution_concentration": "Null",
  "ETL_deposition_solvents_compound": "Null",
  "ETL_deposition_synthesis_atmosphere": "Null",
  "ETL_deposition_synthesis_atmosphere_pressure": "Null",
  "ETL_deposition_synthesis_atmosphere_relative_humidity": "Null",
  "ETL_deposition_spin_coating_speed": "Null",
  "ETL_deposition_spin_coating_time": "Null",
  "ETL_deposition_thermal_annealing_temperature": "Null",
  "ETL_deposition_thermal_annealing_time": "Null",
  "Perovskite_dimension": "2D",
  "Perovskite_thickness": "Null",
  "Perovskite_composition_long_form": "(PDMA)(MA)n−1PbnI3n+1 (n=4)",
  "Perovskite_additive_compound": "Null",
  "Perovskite_additive_concentration": "Null",
  "Perovskite_bandgap": "Null",
  "Perovskite_deposition_method": "spin coating",
  "Perovskite_deposition_sequential_spin_coating": "Null",
  "Perovskite_deposition_spin_coating_antisolvent": "Yes",
  "Perovskite_deposition_reaction_solutions_compounds": "PDMAI2, MAI, PbI2",
  "Perovskite_deposition_reaction_solutions_concentrations": "0.3 mmol PDMAI2, 0.9 mmol MAI, 1.2 mmol PbI2",
  "Perovskite_deposition_final_solutions_concentration_before_deposition": "Null",
  "Perovskite_deposition_solvents_compound": "DMF, DMSO",
  "Perovskite_deposition_solvents_mixing_ratio": "9:1",
  "Perovskite_deposition_synthesis_atmosphere": "N2",
  "Perovskite_deposition_synthesis_atmosphere_pressure": "Null",
  "Perovskite_deposition_synthesis_atmosphere_relative_humidity": "Null",
  "Perovskite_deposition_spin_coating_speed": "6000 rpm",
  "Perovskite_deposition_spin_coating_time": "30 s",
  "Perovskite_deposition_thermal_annealing_atmosphere": "Null",
  "Perovskite_deposition_thermal_annealing_temperature": "100 °C",
  "Perovskite_deposition_thermal_annealing_time": "10 min",
  "Perovskite_surface_treatment_material": "Null",
  "Perovskite_surface_treatment_method": "Null",
  "Perovskite_surface_treatment_solution_concentration": "Null",
  "Perovskite_surface_treatment_solvents_compound": "Null",
  "Perovskite_surface_treatment_synthesis_atmosphere": "Null",
  "Perovskite_surface_treatment_synthesis_atmosphere_pressure": "Null",
  "Perovskite_surface_treatment_synthesis_atmosphere_relative_humidity": "Null",
  "Perovskite_surface_treatment_deposition_spin_coating_speed": "Null",
  "Perovskite_surface_treatment_deposition_spin_coating_time": "Null",
  "Perovskite_surface_treatment_deposition_thermal_annealing_temperature": "Null",
  "Perovskite_surface_treatment_deposition_thermal_annealing_time": "Null",
  "HTL_thickness": "Null",
  "HTL_stack_sequence": "Null",
  "HTL_additive_compound": "Null",
  "HTL_additive_concentration": "Null",
  "HTL_deposition_method": "Null",
  "HTL_deposition_solution_concentration": "Null",
  "HTL_deposition_solvents_compound": "Null",
  "HTL_deposition_synthesis_atmosphere": "Null",
  "HTL_deposition_synthesis_atmosphere_pressure": "Null",
  "HTL_deposition_synthesis_atmosphere_relative_humidity": "Null",
  "HTL_deposition_spin_coating_speed": "Null",
  "HTL_deposition_spin_coating_time": "Null",
  "HTL_deposition_thermal_annealing_temperature": "Null",
  "HTL_deposition_thermal_annealing_time": "Null",
  "Backcontact_thickness": "Null",
  "Beckcontact_deposition_method": "Null",
  "Backcontact_deposition_atmosphere_pressure": "Null",
  "Encapsulation_method": "Null",
  "Encapsulation_atmosphere": "Null",
  "JV_measured_device_matching": "Null",
  "JV_measured_reverse_scan_Voc": "1.11 ± 0.02 V",
  "JV_measured_reverse_scan_Jsc": "18.32 ± 0.41 mA cm–2",
  "JV_measured_reverse_scan_FF": "64.89 ± 1.3 %",
  "JV_measured_reverse_scan_PCE": "13.19 ± 0.32 %",
  "JV_measured_forward_scan_Voc": "1.15 ± 0.02 V",
  "JV_measured_forward_scan_Jsc": "21.10 ± 0.53 mA cm–2",
  "JV_measured_forward_scan_FF": "62.58 ± 1.5 %",
  "JV_measured_forward_scan_PCE": "15.09 ± 0.32 %",
  "JV_measured_light_spectra": "Null",
  "JV_measured_light_spectra_intensity": "Null",
  "JV_measured_scan_speed": "0.1 V s–1",
  "JV_measured_scan_delay_time": "Null",
  "JV_certified_PCE": "Null",
  "Stabilized_measured_PCE": "Null",
  "Stabilized_certified_PCE": "Null",
  "Stability_test_device_matching": "Null",
  "Stability_test_temperature": "Null",
  "Stability_test_atmosphere": "air",
  "Stability_test_light_spectra": "Null",
  "Stability_test_light_intensity": "Null",
  "Stability_test_relative_humidity": "30%",
  "Stability_PCE_after_time": "744 h",
  "Stability_PCE_after_time_value": "89%"
}

File: dataset/2021-2025/10.1002_aenm.202002733/Device_BestPCE_grok_10.1002_aenm.202002733.json
{
  "Ref_DOI": "10.1002/aenm.202002733",
  "Ref_journal": "Advanced Energy Materials",
  "Ref_publication_year": "2021",
  "Ref_title": "Film Formation Control for High Performance Dion–Jacobson 2D Perovskite Solar Cells",
  "Cell_architecture": "NIP",
  "Cell_stack_sequence": "FTO/c-TiO2/Perovskite/Spiro-OMeTAD/Au",
  "Cell_area_measured": "0.09 cm2",
  "ETL_thickness": "Null",
  "ETL_stack_sequence": "c-TiO2",
  "ETL_additive_compound": "Null",
  "ETL_additive_concentration": "Null",
  "ETL_deposition_method": "Immersion",
  "ETL_deposition_solution_concentration": "Null",
  "ETL_deposition_solvents_compound": "Water",
  "ETL_deposition_synthesis_atmosphere": "Air",
  "ETL_deposition_synthesis_atmosphere_pressure": "1 atm",
  "ETL_deposition_synthesis_atmosphere_relative_humidity": "Null",
  "ETL_deposition_spin_coating_speed": "Null",
  "ETL_deposition_spin_coating_time": "Null",
  "ETL_deposition_thermal_annealing_temperature": "70 °C",
  "ETL_deposition_thermal_annealing_time": "60 min",
  "Perovskite_dimension": "2D",
  "Perovskite_thickness": "Null",
  "Perovskite_composition_long_form": "(PDMA)(MA)3Pb4I13",
  "Perovskite_additive_compound": "Null",
  "Perovskite_additive_concentration": "Null",
  "Perovskite_bandgap": "Null",
  "Perovskite_deposition_method": "Spin-coating",
  "Perovskite_deposition_sequential_spin_coating": "False",
  "Perovskite_deposition_spin_coating_antisolvent": "Null",
  "Perovskite_deposition_reaction_solutions_compounds": "PDMAI2;MAI;PbI2",
  "Perovskite_deposition_reaction_solutions_concentrations": "0.3 mmol;0.9 mmol;1.2 mmol",
  "Perovskite_deposition_final_solutions_concentration_before_deposition": "Null",
  "Perovskite_deposition_solvents_compound": "DMF;DMSO",
  "Perovskite_deposition_solvents_mixing_ratio": "9:1",
  "Perovskite_deposition_synthesis_atmosphere": "Nitrogen",
  "Perovskite_deposition_synthesis_atmosphere_pressure": "Null",
  "Perovskite_deposition_synthesis_atmosphere_relative_humidity": "Null",
  "Perovskite_deposition_spin_coating_speed": "6000 rpm",
  "Perovskite_deposition_spin_coating_time": "30 s",
  "Perovskite_deposition_thermal_annealing_atmosphere": "Null",
  "Perovskite_deposition_thermal_annealing_temperature": "100 °C",
  "Perovskite_deposition_thermal_annealing_time": "10 min",
  "Perovskite_surface_treatment_material": "Null",
  "Perovskite_surface_treatment_method": "Null",
  "Perovskite_surface_treatment_solution_concentration": "Null",
  "Perovskite_surface_treatment_solvents_compound": "Null",
  "Perovskite_surface_treatment_synthesis_atmosphere": "Null",
  "Perovskite_surface_treatment_synthesis_atmosphere_pressure": "Null",
  "Perovskite_surface_treatment_synthesis_atmosphere_relative_humidity": "Null",
  "Perovskite_surface_treatment_deposition_spin_coating_speed": "Null",
  "Perovskite_surface_treatment_deposition_spin_coating_time": "Null",
  "Perovskite_surface_treatment_deposition_thermal_annealing_temperature": "Null",
  "Perovskite_surface_treatment_deposition_thermal_annealing_time": "Null",
  "HTL_thickness": "Null",
  "HTL_stack_sequence": "Spiro-OMeTAD",
  "HTL_additive_compound": "Lithium bis(trifluoromethanesulfonyl)imide;4-tertbutylpyridine",
  "HTL_additive_concentration": "520 mg/mL;36 µL/mL",
  "HTL_deposition_method": "Spin-coating",
  "HTL_deposition_solution_concentration": "90 mg/mL",
  "HTL_deposition_solvents_compound": "Chlorobenzene",
  "HTL_deposition_synthesis_atmosphere": "Null",
  "HTL_deposition_synthesis_atmosphere_pressure": "Null",
  "HTL_deposition_synthesis_atmosphere_relative_humidity": "Null",
  "HTL_deposition_spin_coating_speed": "5000 rpm",
  "HTL_deposition_spin_coating_time": "30 s",
  "HTL_deposition_thermal_annealing_temperature": "Null",
  "HTL_deposition_thermal_annealing_time": "Null",
  "Backcontact_thickness": "50 nm",
  "Beckcontact_deposition_method": "Thermal evaporation",
  "Backcontact_deposition_atmosphere_pressure": "Null",
  "Encapsulation_method": "Null",
  "Encapsulation_atmosphere": "Null",
  "JV_measured_device_matching": "True",
  "JV_measured_reverse_scan_Voc": "1.15 V",
  "JV_measured_reverse_scan_Jsc": "21.10 mA/cm2",
  "JV_measured_reverse_scan_FF": "62.58 %",
  "JV_measured_reverse_scan_PCE": "15.81 %",
  "JV_measured_forward_scan_Voc": "Null",
  "JV_measured_forward_scan_Jsc": "Null",
  "JV_measured_forward_scan_FF": "Null",
  "JV_measured_forward_scan_PCE": "Null",
  "JV_measured_light_spectra": "AM1.5G",
  "JV_measured_light_spectra_intensity": "Null",
  "JV_measured_scan_speed": "0.1 V/s",
  "JV_measured_scan_delay_time": "Null",
  "JV_certified_PCE": "Null",
  "Stabilized_measured_PCE": "Null",
  "Stabilized_certified_PCE": "Null",
  "Stability_test_device_matching": "True",
  "Stability_test_temperature": "25 °C",
  "Stability_test_atmosphere": "Air",
  "Stability_test_light_spectra": "Null",
  "Stability_test_light_intensity": "Null",
  "Stability_test_relative_humidity": "30 %",
  "Stability_PCE_after_time": "744 hours",
  "Stability_PCE_after_time_value": "93 %"
}

File: dataset/2021-2025/10.1002_aenm.202002733/Device_BestPCE_o3_10.1002_aenm.202002733.json
{
  "Ref_DOI": "10.1002/aenm.202002733",
  "Ref_journal": "Advanced Energy Materials",
  "Ref_publication_year": "2021",
  "Ref_title": "Film Formation Control for High Performance Dion–Jacobson 2D Perovskite Solar Cells",
  "Cell_architecture": "NIP",
  "Cell_stack_sequence": "FTO/c-TiO2/(PDMA)(MA)3Pb4I13/Spiro-OMeTAD/Au",
  "Cell_area_measured": "0.09 cm2",
  "ETL_thickness": "Null",
  "ETL_stack_sequence": "c-TiO2",
  "ETL_additive_compound": "Null",
  "ETL_additive_concentration": "Null",
  "ETL_deposition_method": "TiCl4 bath immersion",
  "ETL_deposition_solution_concentration": "0.0225 vol ratio TiCl4:H2O",
  "ETL_deposition_solvents_compound": "Water",
  "ETL_deposition_synthesis_atmosphere": "Air",
  "ETL_deposition_synthesis_atmosphere_pressure": "1 atm",
  "ETL_deposition_synthesis_atmosphere_relative_humidity": "Null",
  "ETL_deposition_spin_coating_speed": "Null",
  "ETL_deposition_spin_coating_time": "Null",
  "ETL_deposition_thermal_annealing_temperature": "Null",
  "ETL_deposition_thermal_annealing_time": "Null",
  "Perovskite_dimension": "2D",
  "Perovskite_thickness": "Null",
  "Perovskite_composition_long_form": "(PDMA)(MA)3Pb4I13",
  "Perovskite_additive_compound": "Null",
  "Perovskite_additive_concentration": "Null",
  "Perovskite_bandgap": "Null",
  "Perovskite_deposition_method": "Spin-coating (hot-casting)",
  "Perovskite_deposition_sequential_spin_coating": "False",
  "Perovskite_deposition_spin_coating_antisolvent": "Null",
  "Perovskite_deposition_reaction_solutions_compounds": "PDMAI2;MAI;PbI2",
  "Perovskite_deposition_reaction_solutions_concentrations": "0.3 mmol;0.9 mmol;1.2 mmol",
  "Perovskite_deposition_final_solutions_concentration_before_deposition": "Null",
  "Perovskite_deposition_solvents_compound": "DMF;DMSO",
  "Perovskite_deposition_solvents_mixing_ratio": "9:1 (volume)",
  "Perovskite_deposition_synthesis_atmosphere": "Nitrogen",
  "Perovskite_deposition_synthesis_atmosphere_pressure": "1 atm",
  "Perovskite_deposition_synthesis_atmosphere_relative_humidity": "Null",
  "Perovskite_deposition_spin_coating_speed": "6000 rpm",
  "Perovskite_deposition_spin_coating_time": "30 s",
  "Perovskite_deposition_thermal_annealing_atmosphere": "Nitrogen",
  "Perovskite_deposition_thermal_annealing_temperature": "100 °C",
  "Perovskite_deposition_thermal_annealing_time": "10 min",
  "Perovskite_surface_treatment_material": "Null",
  "Perovskite_surface_treatment_method": "Null",
  "Perovskite_surface_treatment_solution_concentration": "Null",
  "Perovskite_surface_treatment_solvents_compound": "Null",
  "Perovskite_surface_treatment_synthesis_atmosphere": "Null",
  "Perovskite_surface_treatment_synthesis_atmosphere_pressure": "Null",
  "Perovskite_surface_treatment_synthesis_atmosphere_relative_humidity": "Null",
  "Perovskite_surface_treatment_deposition_spin_coating_speed": "Null",
  "Perovskite_surface_treatment_deposition_spin_coating_time": "Null",
  "Perovskite_surface_treatment_deposition_thermal_annealing_temperature": "Null",
  "Perovskite_surface_treatment_deposition_thermal_annealing_time": "Null",
  "HTL_thickness": "Null",
  "HTL_stack_sequence": "Spiro-OMeTAD",
  "HTL_additive_compound": "Li-TFSI;tBP",
  "HTL_additive_concentration": "Li-TFSI 520 mg/mL (22 µL per mL);tBP 36 µL per mL",
  "HTL_deposition_method": "Spin-coating",
  "HTL_deposition_solution_concentration": "90 mg/mL",
  "HTL_deposition_solvents_compound": "Chlorobenzene",
  "HTL_deposition_synthesis_atmosphere": "Air",
  "HTL_deposition_synthesis_atmosphere_pressure": "1 atm",
  "HTL_deposition_synthesis_atmosphere_relative_humidity": "Null",
  "HTL_deposition_spin_coating_speed": "5000 rpm",
  "HTL_deposition_spin_coating_time": "30 s",
  "HTL_deposition_thermal_annealing_temperature": "Null",
  "HTL_deposition_thermal_annealing_time": "Null",
  "Backcontact_thickness": "50 nm",
  "Beckcontact_deposition_method": "Thermal evaporation",
  "Backcontact_deposition_atmosphere_pressure": "Null",
  "Encapsulation_method": "Null",
  "Encapsulation_atmosphere": "Null",
  "JV_measured_device_matching": "True",
  "JV_measured_reverse_scan_Voc": "1.15 V",
  "JV_measured_reverse_scan_Jsc": "21.10 mA/cm2",
  "JV_measured_reverse_scan_FF": "62.58 %",
  "JV_measured_reverse_scan_PCE": "15.81 %",
  "JV_measured_forward_scan_Voc": "Null",
  "JV_measured_forward_scan_Jsc": "Null",
  "JV_measured_forward_scan_FF": "Null",
  "JV_measured_forward_scan_PCE": "Null",
  "JV_measured_light_spectra": "AM1.5G",
  "JV_measured_light_spectra_intensity": "1 sun",
  "JV_measured_scan_speed": "0.1 V/s",
  "JV_measured_scan_delay_time": "Null",
  "JV_certified_PCE": "Null",
  "Stabilized_measured_PCE": "Null",
  "Stabilized_certified_PCE": "Null",
  "Stability_test_device_matching": "True",
  "Stability_test_temperature": "25 °C",
  "Stability_test_atmosphere": "Air",
  "Stability_test_light_spectra": "Null",
  "Stability_test_light_intensity": "Null",
  "Stability_test_relative_humidity": "30 %",
  "Stability_PCE_after_time": "744 hours",
  "Stability_PCE_after_time_value": "93 %"
}

File: dataset/2021-2025/10.1002_aenm.202002733/Device_BestPCE_o4_mini_10.1002_aenm.202002733.json
{
  "Ref_DOI": "10.1002/aenm.202002733",
  "Ref_journal": "Adv. Energy Mater.",
  "Ref_publication_year": "2021",
  "Ref_title": "Film Formation Control for High Performance Dion–Jacobson 2D Perovskite Solar Cells",
  "Cell_architecture": "n-i-p",
  "Cell_stack_sequence": "FTO/c-TiO2/perovskite/Spiro-OMeTAD/Au",
  "Cell_area_measured": "0.09 cm2",
  "ETL_thickness": "Null",
  "ETL_stack_sequence": "c-TiO2",
  "ETL_additive_compound": "Null",
  "ETL_additive_concentration": "Null",
  "ETL_deposition_method": "Immersion",
  "ETL_deposition_solution_concentration": "Null",
  "ETL_deposition_solvents_compound": "H2O",
  "ETL_deposition_synthesis_atmosphere": "Air",
  "ETL_deposition_synthesis_atmosphere_pressure": "1 atm",
  "ETL_deposition_synthesis_atmosphere_relative_humidity": "Null",
  "ETL_deposition_spin_coating_speed": "Null",
  "ETL_deposition_spin_coating_time": "Null",
  "ETL_deposition_thermal_annealing_temperature": "Null",
  "ETL_deposition_thermal_annealing_time": "Null",
  "Perovskite_dimension": "2D",
  "Perovskite_thickness": "Null",
  "Perovskite_composition_long_form": "(PDMA)(MA)3Pb4I13",
  "Perovskite_additive_compound": "Null",
  "Perovskite_additive_concentration": "Null",
  "Perovskite_bandgap": "Null",
  "Perovskite_deposition_method": "Spin-coating",
  "Perovskite_deposition_sequential_spin_coating": "False",
  "Perovskite_deposition_spin_coating_antisolvent": "Null",
  "Perovskite_deposition_reaction_solutions_compounds": "PDMAI2;MAI;PbI2",
  "Perovskite_deposition_reaction_solutions_concentrations": "0.3 M;0.9 M;1.2 M",
  "Perovskite_deposition_final_solutions_concentration_before_deposition": "Null",
  "Perovskite_deposition_solvents_compound": "DMF;DMSO",
  "Perovskite_deposition_solvents_mixing_ratio": "9:1",
  "Perovskite_deposition_synthesis_atmosphere": "N2",
  "Perovskite_deposition_synthesis_atmosphere_pressure": "1 atm",
  "Perovskite_deposition_synthesis_atmosphere_relative_humidity": "Null",
  "Perovskite_deposition_spin_coating_speed": "6000 rpm",
  "Perovskite_deposition_spin_coating_time": "30 s",
  "Perovskite_deposition_thermal_annealing_atmosphere": "N2",
  "Perovskite_deposition_thermal_annealing_temperature": "100 °C",
  "Perovskite_deposition_thermal_annealing_time": "10 min",
  "Perovskite_surface_treatment_material": "Null",
  "Perovskite_surface_treatment_method": "Null",
  "Perovskite_surface_treatment_solution_concentration": "Null",
  "Perovskite_surface_treatment_solvents_compound": "Null",
  "Perovskite_surface_treatment_synthesis_atmosphere": "Null",
  "Perovskite_surface_treatment_synthesis_atmosphere_pressure": "Null",
  "Perovskite_surface_treatment_synthesis_atmosphere_relative_humidity": "Null",
  "Perovskite_surface_treatment_deposition_spin_coating_speed": "Null",
  "Perovskite_surface_treatment_deposition_spin_coating_time": "Null",
  "Perovskite_surface_treatment_deposition_thermal_annealing_temperature": "Null",
  "Perovskite_surface_treatment_deposition_thermal_annealing_time": "Null",
  "HTL_thickness": "Null",
  "HTL_stack_sequence": "Spiro-OMeTAD",
  "HTL_additive_compound": "Li-TFSI;tBP",
  "HTL_additive_concentration": "520 mg/mL;Null",
  "HTL_deposition_method": "Spin-coating",
  "HTL_deposition_solution_concentration": "90 mg/mL",
  "HTL_deposition_solvents_compound": "Chlorobenzene",
  "HTL_deposition_synthesis_atmosphere": "N2",
  "HTL_deposition_synthesis_atmosphere_pressure": "1 atm",
  "HTL_deposition_synthesis_atmosphere_relative_humidity": "Null",
  "HTL_deposition_spin_coating_speed": "5000 rpm",
  "HTL_deposition_spin_coating_time": "30 s",
  "HTL_deposition_thermal_annealing_temperature": "Null",
  "HTL_deposition_thermal_annealing_time": "Null",
  "Backcontact_thickness": "50 nm",
  "Beckcontact_deposition_method": "Thermal evaporation",
  "Backcontact_deposition_atmosphere_pressure": "Null",
  "Encapsulation_method": "Null",
  "Encapsulation_atmosphere": "Null",
  "JV_measured_device_matching": "True",
  "JV_measured_reverse_scan_Voc": "1.15 V",
  "JV_measured_reverse_scan_Jsc": "21.10 mA/cm2",
  "JV_measured_reverse_scan_FF": "62.58 %",
  "JV_measured_reverse_scan_PCE": "15.81 %",
  "JV_measured_forward_scan_Voc": "Null",
  "JV_measured_forward_scan_Jsc": "Null",
  "JV_measured_forward_scan_FF": "Null",
  "JV_measured_forward_scan_PCE": "Null",
  "JV_measured_light_spectra": "AM1.5G",
  "JV_measured_light_spectra_intensity": "100 mW/cm2",
  "JV_measured_scan_speed": "0.1 V/s",
  "JV_measured_scan_delay_time": "Null",
  "JV_certified_PCE": "Null",
  "Stabilized_measured_PCE": "Null",
  "Stabilized_certified_PCE": "Null",
  "Stability_test_device_matching": "True",
  "Stability_test_temperature": "25 °C",
  "Stability_test_atmosphere": "Air",
  "Stability_test_light_spectra": "Null",
  "Stability_test_light_intensity": "Null",
  "Stability_test_relative_humidity": "30 %",
  "Stability_PCE_after_time": "744 h",
  "Stability_PCE_after_time_value": "93 %"
}

File: dataset/2021-2025/10.1002_aenm.202003382/Device_BestPCE_10.1002_aenm.202003382.json
{
    "Ref_DOI": "10.1002/aenm.202003382",
    "Ref_journal": "Adv. Energy Mater.",
    "Ref_publication_year": "2021",
    "Ref_title": "Selective Defect Passivation and Topographical Control of 4-Dimethylaminopyridine at Grain Boundary for Efficient and Stable Planar Perovskite Solar Cells",
    "Cell_architecture": "NIP",
    "Cell_stack_sequence": "ITO/SnO2/Perovskite/PTAA/Au",
    "Cell_area_measured": "Null",
    "ETL_thickness": "Null",
    "ETL_stack_sequence": "SnO2",
    "ETL_additive_compound": "Null",
    "ETL_additive_concentration": "Null",
    "ETL_deposition_method": "Spin-coating",
    "ETL_deposition_solution_concentration": "0.05 m",
    "ETL_deposition_solvents_compound": "IPA",
    "ETL_deposition_synthesis_atmosphere": "Null",
    "ETL_deposition_synthesis_atmosphere_pressure": "Null",
    "ETL_deposition_synthesis_atmosphere_relative_humidity": "Null",
    "ETL_deposition_spin_coating_speed": "2000 rpm",
    "ETL_deposition_spin_coating_time": "30 s",
    "ETL_deposition_thermal_annealing_temperature": "180 °C",
    "ETL_deposition_thermal_annealing_time": "30 min",
    "Perovskite_dimension": "3D",
    "Perovskite_thickness": "Null",
    "Perovskite_composition_long_form": "FAPbI3 with MABr",
    "Perovskite_additive_compound": "Methylamine hydrochloride",
    "Perovskite_additive_concentration": "35 mol%",
    "Perovskite_bandgap": "Null",
    "Perovskite_deposition_method": "Spin-coating",
    "Perovskite_deposition_sequential_spin_coating": "False",
    "Perovskite_deposition_spin_coating_antisolvent": "Ethyl ether",
    "Perovskite_deposition_reaction_solutions_compounds": "Formamidinium lead triiodide; Methylammonium lead tribromide",
    "Perovskite_deposition_reaction_solutions_concentrations": "1.3 m; 5 mol%",
    "Perovskite_deposition_final_solutions_concentration_before_deposition": "Null",
    "Perovskite_deposition_solvents_compound": "DMF; DMSO",
    "Perovskite_deposition_solvents_mixing_ratio": "8:1",
    "Perovskite_deposition_synthesis_atmosphere": "Null",
    "Perovskite_deposition_synthesis_atmosphere_pressure": "Null",
    "Perovskite_deposition_synthesis_atmosphere_relative_humidity": "Null",
    "Perovskite_deposition_spin_coating_speed": "1000 rpm; 5000 rpm",
    "Perovskite_deposition_spin_coating_time": "10 s; 20 s",
    "Perovskite_deposition_thermal_annealing_atmosphere": "Null",
    "Perovskite_deposition_thermal_annealing_temperature": "100 °C",
    "Perovskite_deposition_thermal_annealing_time": "60 min",
    "Perovskite_surface_treatment_material": "DMAP",
    "Perovskite_surface_treatment_method": "Spin-coating",
    "Perovskite_surface_treatment_solution_concentration": "15 mM",
    "Perovskite_surface_treatment_solvents_compound": "CF",
    "Perovskite_surface_treatment_synthesis_atmosphere": "Null",
    "Perovskite_surface_treatment_synthesis_atmosphere_pressure": "Null",
    "Perovskite_surface_treatment_synthesis_atmosphere_relative_humidity": "Null",
    "Perovskite_surface_treatment_deposition_spin_coating_speed": "5000 rpm",
    "Perovskite_surface_treatment_deposition_spin_coating_time": "30 s",
    "Perovskite_surface_treatment_deposition_thermal_annealing_temperature": "100 °C",
    "Perovskite_surface_treatment_deposition_thermal_annealing_time": "5 min",
    "HTL_thickness": "Null",
    "HTL_stack_sequence": "PTAA",
    "HTL_additive_compound": "Li-TFSI; tBP",
    "HTL_additive_concentration": "Null",
    "HTL_deposition_method": "Spin-Coating",
    "HTL_deposition_solution_concentration": "11 mg/mL",
    "HTL_deposition_solvents_compound": "Toluene",
    "HTL_deposition_synthesis_atmosphere": "Null",
    "HTL_deposition_synthesis_atmosphere_pressure": "Null",
    "HTL_deposition_synthesis_atmosphere_relative_humidity": "Null",
    "HTL_deposition_spin_coating_speed": "Null",
    "HTL_deposition_spin_coating_time": "Null",
    "HTL_deposition_thermal_annealing_temperature": "Null",
    "HTL_deposition_thermal_annealing_time": "Null",
    "Backcontact_thickness": "100 nm",
    "Beckcontact_deposition_method": "Vacuum-deposition",
    "Backcontact_deposition_atmosphere_pressure": "Null",
    "Encapsulation_method": "Null",
    "Encapsulation_atmosphere": "Null",
    "JV_measured_device_matching": "True",
    "JV_measured_reverse_scan_Voc": "1.16 V",
    "JV_measured_reverse_scan_Jsc": "24.79 mA/cm2",
    "JV_measured_reverse_scan_FF": "78.08 %",
    "JV_measured_reverse_scan_PCE": "22.41 %",
    "JV_measured_forward_scan_Voc": "1.14 V",
    "JV_measured_forward_scan_Jsc": "24.78 mA/cm2",
    "JV_measured_forward_scan_FF": "72.56 %",
    "JV_measured_forward_scan_PCE": "20.50 %",
    "JV_measured_light_spectra": "AM1.5G",
    "JV_measured_light_spectra_intensity": "1 sun",
    "JV_measured_scan_speed": "Null",
    "JV_measured_scan_delay_time": "Null",
    "JV_certified_PCE": "Null",
    "Stabilized_measured_PCE": "21.5 %",
    "Stabilized_certified_PCE": "Null",
    "Stability_test_device_matching": "True",
    "Stability_test_temperature": "85 °C",
    "Stability_test_atmosphere": "Null",
    "Stability_test_light_spectra": "AM1.5G",
    "Stability_test_light_intensity": "1 sun",
    "Stability_test_relative_humidity": "85 %",
    "Stability_PCE_after_time": "530 hours",
    "Stability_PCE_after_time_value": "17.6 %"
}

File: dataset/2021-2025/10.1002_aenm.202003382/Device_BestPCE_Gemini_1.5_pro_10.1002_aenm.202003382.json
{
  "Ref_DOI": "10.1002/aenm.202003382",
  "Ref_journal": "Adv. Energy Mater.",
  "Ref_publication_year": "2021",
  "Ref_title": "Selective Defect Passivation and Topographical Control of 4-Dimethylaminopyridine at Grain Boundary for Efficient and Stable Planar Perovskite Solar Cells",
  "Cell_architecture": "NIP",
  "Cell_stack_sequence": "ITO/SnO2/Perovskite/PTAA/Au",
  "Cell_area_measured": "Null",
  "ETL_thickness": "Null",
  "ETL_stack_sequence": "SnO2",
  "ETL_additive_compound": "Null",
  "ETL_additive_concentration": "Null",
  "ETL_deposition_method": "Spin-coating",
  "ETL_deposition_solution_concentration": "0.05 M",
  "ETL_deposition_solvents_compound": "IPA",
  "ETL_deposition_synthesis_atmosphere": "Null",
  "ETL_deposition_synthesis_atmosphere_pressure": "Null",
  "ETL_deposition_synthesis_atmosphere_relative_humidity": "Null",
  "ETL_deposition_spin_coating_speed": "2000 rpm",
  "ETL_deposition_spin_coating_time": "30 s",
  "ETL_deposition_thermal_annealing_temperature": "180 °C",
  "ETL_deposition_thermal_annealing_time": "30 min",
  "Perovskite_dimension": "3D",
  "Perovskite_thickness": "Null",
  "Perovskite_composition_long_form": "FA0.65MA0.35PbI2.85Br0.15",
  "Perovskite_additive_compound": "CH3NH3Cl",
  "Perovskite_additive_concentration": "35 mol%",
  "Perovskite_bandgap": "Null",
  "Perovskite_deposition_method": "Spin-coating",
  "Perovskite_deposition_sequential_spin_coating": "False",
  "Perovskite_deposition_spin_coating_antisolvent": "Ethyl ether",
  "Perovskite_deposition_reaction_solutions_compounds": "FAI;MABr;PbI2;PbBr2;CH3NH3Cl",
  "Perovskite_deposition_reaction_solutions_concentrations": "1.3 M",
  "Perovskite_deposition_final_solutions_concentration_before_deposition": "Null",
  "Perovskite_deposition_solvents_compound": "DMF;DMSO",
  "Perovskite_deposition_solvents_mixing_ratio": "8:1",
  "Perovskite_deposition_synthesis_atmosphere": "Null",
  "Perovskite_deposition_synthesis_atmosphere_pressure": "Null",
  "Perovskite_deposition_synthesis_atmosphere_relative_humidity": "Null",
  "Perovskite_deposition_spin_coating_speed": "1000 rpm;5000 rpm",
  "Perovskite_deposition_spin_coating_time": "10 s;20 s",
  "Perovskite_deposition_thermal_annealing_atmosphere": "Null",
  "Perovskite_deposition_thermal_annealing_temperature": "100 °C",
  "Perovskite_deposition_thermal_annealing_time": "60 min",
  "Perovskite_surface_treatment_material": "DMAP",
  "Perovskite_surface_treatment_method": "Spin-coating",
  "Perovskite_surface_treatment_solution_concentration": "15 mM",
  "Perovskite_surface_treatment_solvents_compound": "CF",
  "Perovskite_surface_treatment_synthesis_atmosphere": "Null",
  "Perovskite_surface_treatment_synthesis_atmosphere_pressure": "Null",
  "Perovskite_surface_treatment_synthesis_atmosphere_relative_humidity": "Null",
  "Perovskite_surface_treatment_deposition_spin_coating_speed": "5000 rpm",
  "Perovskite_surface_treatment_deposition_spin_coating_time": "30 s",
  "Perovskite_surface_treatment_deposition_thermal_annealing_temperature": "100 °C",
  "Perovskite_surface_treatment_deposition_thermal_annealing_time": "5 min",
  "HTL_thickness": "Null",
  "HTL_stack_sequence": "PTAA",
  "HTL_additive_compound": "Li-TFSI;tBP",
  "HTL_additive_concentration": "Null",
  "HTL_deposition_method": "Spin-coating",
  "HTL_deposition_solution_concentration": "11 mg/mL",
  "HTL_deposition_solvents_compound": "Toluene",
  "HTL_deposition_synthesis_atmosphere": "Null",
  "HTL_deposition_synthesis_atmosphere_pressure": "Null",
  "HTL_deposition_synthesis_atmosphere_relative_humidity": "Null",
  "HTL_deposition_spin_coating_speed": "Null",
  "HTL_deposition_spin_coating_time": "Null",
  "HTL_deposition_thermal_annealing_temperature": "Null",
  "HTL_deposition_thermal_annealing_time": "Null",
  "Backcontact_thickness": "100 nm",
  "Beckcontact_deposition_method": "Thermal evaporation",
  "Backcontact_deposition_atmosphere_pressure": "Null",
  "Encapsulation_method": "Face-sealing adhesive sheets",
  "Encapsulation_atmosphere": "Null",
  "JV_measured_device_matching": "True",
  "JV_measured_reverse_scan_Voc": "1.16 V",
  "JV_measured_reverse_scan_Jsc": "24.79 mA/cm2",
  "JV_measured_reverse_scan_FF": "78.08 %",
  "JV_measured_reverse_scan_PCE": "22.41 %",
  "JV_measured_forward_scan_Voc": "1.14 V",
  "JV_measured_forward_scan_Jsc": "24.78 mA/cm2",
  "JV_measured_forward_scan_FF": "72.56 %",
  "JV_measured_forward_scan_PCE": "20.50 %",
  "JV_measured_light_spectra": "AM1.5G",
  "JV_measured_light_spectra_intensity": "100 mA/cm2",
  "JV_measured_scan_speed": "Null",
  "JV_measured_scan_delay_time": "Null",
  "JV_certified_PCE": "Null",
  "Stabilized_measured_PCE": "21.5%",
  "Stabilized_certified_PCE": "Null",
  "Stability_test_device_matching": "True",
  "Stability_test_temperature": "85 °C",
  "Stability_test_atmosphere": "85% RH",
  "Stability_test_light_spectra": "Null",
  "Stability_test_light_intensity": "Null",
  "Stability_test_relative_humidity": "85 %",
  "Stability_PCE_after_time": "530 h",
  "Stability_PCE_after_time_value": "90%"
}
