Repository: jiayijdong/PSCbench

# PSCbench


**PSCbench** is a novel benchmark for materials science research-level scientific
dataset curation sourced from published journals. The benchmark is designed to evaluate the complex classification capabilities,
strong domain knowledge, and advanced calculation skills of LLMs.

## Data


The PSCbench dataset is under dataset folder in json file format. Each file is list of dictionary and can be extracted using following scripts.
Each file stands for one published journal, which is fully elaborated in the paper. 

```
with open("./dataset/retroactive/{}.json".format(subject), encoding='utf-8') as json_file:
    problems=json.load(json_file)
```

File: dataset/2021-2025/10.1002_aenm.202003386/Device_BestPCE_10.1002_aenm.202003386.json
{
    "Ref_DOI": "10.1002/aenm.202003386",
    "Ref_journal": "Advanced Energy Materials",
    "Ref_publication_year": "2021",
    "Ref_title": "Interface Optimization via Fullerene Blends Enables Open-Circuit Voltages of 1.35 V in CH3NH3Pb(I0.8Br0.2)3 Solar Cells",
    "Cell_architecture": "PIN",
    "Cell_stack_sequence": "ITO/PTAA/CH3NH3Pb(I0.8Br0.2)3/CMC:ICBA/BCP/Ag",
    "Cell_area_measured": "0.16 cm2",
    "ETL_thickness": "25 nm",
    "ETL_stack_sequence": "CMC:ICBA",
    "ETL_additive_compound": "Null",
    "ETL_additive_concentration": "Null",
    "ETL_deposition_method": "Spin-coating",
    "ETL_deposition_solution_concentration": "10 mg/mL",
    "ETL_deposition_solvents_compound": "Chlorobenzene",
    "ETL_deposition_synthesis_atmosphere": "N2",
    "ETL_deposition_synthesis_atmosphere_pressure": "Null",
    "ETL_deposition_synthesis_atmosphere_relative_humidity": "Null",
    "ETL_deposition_spin_coating_speed": "1200 rpm",
    "ETL_deposition_spin_coating_time": "60 s",
    "ETL_deposition_thermal_annealing_temperature": "Null",
    "ETL_deposition_thermal_annealing_time": "Null",
    "Perovskite_dimension": "3D",
    "Perovskite_thickness": "280 nm",
    "Perovskite_composition_long_form": "CH3NH3Pb(I0.8Br0.2)3",
    "Perovskite_additive_compound": "Null",
    "Perovskite_additive_concentration": "Null",
    "Perovskite_bandgap": "1.72 eV",
    "Perovskite_deposition_method": "Spin-coating",
    "Perovskite_deposition_sequential_spin_coating": "False",
    "Perovskite_deposition_spin_coating_antisolvent": "Null",
    "Perovskite_deposition_reaction_solutions_compounds": "Pb(CH3COO)2; MAI; MABr",
    "Perovskite_deposition_reaction_solutions_concentrations": "0.6 M; 1.485 M; 0.36 M",
    "Perovskite_deposition_final_solutions_concentration_before_deposition": "Null",
    "Perovskite_deposition_solvents_compound": "DMF",
    "Perovskite_deposition_solvents_mixing_ratio": "Null",
    "Perovskite_deposition_synthesis_atmosphere": "N2",
    "Perovskite_deposition_synthesis_atmosphere_pressure": "Null",
    "Perovskite_deposition_synthesis_atmosphere_relative_humidity": "Null",
    "Perovskite_deposition_spin_coating_speed": "1400 rpm; 6000 rpm",
    "Perovskite_deposition_spin_coating_time": "15 s; 10 s",
    "Perovskite_deposition_thermal_annealing_atmosphere": "Null",
    "Perovskite_deposition_thermal_annealing_temperature": "75 °C",
    "Perovskite_deposition_thermal_annealing_time": "2 min",
    "Perovskite_surface_treatment_material": "Null",
    "Perovskite_surface_treatment_method": "Null",
    "Perovskite_surface_treatment_solution_concentration": "Null",
    "Perovskite_surface_treatment_solvents_compound": "Null",
    "Perovskite_surface_treatment_synthesis_atmosphere": "Null",
    "Perovskite_surface_treatment_synthesis_atmosphere_pressure": "Null",
    "Perovskite_surface_treatment_synthesis_atmosphere_relative_humidity": "Null",
    "Perovskite_surface_treatment_deposition_spin_coating_speed": "Null",
    "Perovskite_surface_treatment_deposition_spin_coating_time": "Null",
    "Perovskite_surface_treatment_deposition_thermal_annealing_temperature": "Null",
    "Perovskite_surface_treatment_deposition_thermal_annealing_time": "Null",
    "HTL_thickness": "16 nm",
    "HTL_stack_sequence": "PTAA",
    "HTL_additive_compound": "Null",
    "HTL_additive_concentration": "Null",
    "HTL_deposition_method": "Spin-coating",
    "HTL_deposition_solution_concentration": "2.0 mg/mL",
    "HTL_deposition_solvents_compound": "Toluene",
    "HTL_deposition_synthesis_atmosphere": "N2",
    "HTL_deposition_synthesis_atmosphere_pressure": "Null",
    "HTL_deposition_synthesis_atmosphere_relative_humidity": "Null",
    "HTL_deposition_spin_coating_speed": "500 rpm; 4500 rpm",
    "HTL_deposition_spin_coating_time": "4 s; 20 s",
    "HTL_deposition_thermal_annealing_temperature": "100 °C",
    "HTL_deposition_thermal_annealing_time": "10 min",
    "Backcontact_thickness": "80 nm",
    "Beckcontact_deposition_method": "Thermal evaporation",
    "Backcontact_deposition_atmosphere_pressure": "<5×10-6 Pa",
    "Encapsulation_method": "Null",
    "Encapsulation_atmosphere": "Null",
    "JV_measured_device_matching": "True",
    "JV_measured_reverse_scan_Voc": "1.35 V",
    "JV_measured_reverse_scan_Jsc": "18.2 mA/cm2",
    "JV_measured_reverse_scan_FF": "81.2 %",
    "JV_measured_reverse_scan_PCE": "18.9 %",
    "JV_measured_forward_scan_Voc": "Null",
    "JV_measured_forward_scan_Jsc": "Null",
    "JV_measured_forward_scan_FF": "Null",
    "JV_measured_forward_scan_PCE": "Null",
    "JV_measured_light_spectra": "AM1.5G",
    "JV_measured_light_spectra_intensity": "100 mW/cm2",
    "JV_measured_scan_speed": "0.1 V/s",
    "JV_measured_scan_delay_time": "Null",
    "JV_certified_PCE": "Null",
    "Stabilized_measured_PCE": "Null",
    "Stabilized_certified_PCE": "Null",
    "Stability_test_device_matching": "False",
    "Stability_test_temperature": "Null",
    "Stability_test_atmosphere": "Null",
    "Stability_test_light_spectra": "Null",
    "Stability_test_light_intensity": "Null",
    "Stability_test_relative_humidity": "Null",
    "Stability_PCE_after_time": "Null",
    "Stability_PCE_after_time_value": "Null"
}

File: dataset/2021-2025/10.1002_aenm.202003386/Device_BestPCE_Gemini_1.5_pro_10.1002_aenm.202003386.json
{
  "Ref_DOI": "10.1002/aenm.202003386",
  "Ref_journal": "Advanced Energy Materials",
  "Ref_publication_year": "2021",
  "Ref_title": "Interface Optimization via Fullerene Blends Enables Open-Circuit Voltages of 1.35 V in CH3NH3Pb(I0.8Br0.2)3 Solar Cells",
  "Cell_architecture": "PIN",
  "Cell_stack_sequence": "ITO/PTAA/CH3NH3Pb(I0.8Br0.2)3/CMC:ICBA/BCP/Ag",
  "Cell_area_measured": "0.16 cm2",
  "ETL_thickness": "25 nm",
  "ETL_stack_sequence": "CMC:ICBA",
  "ETL_additive_compound": null,
  "ETL_additive_concentration": null,
  "ETL_deposition_method": "Spin-coating",
  "ETL_deposition_solution_concentration": "10 mg/ml",
  "ETL_deposition_solvents_compound": "Chlorobenzene",
  "ETL_deposition_synthesis_atmosphere": "N2",
  "ETL_deposition_synthesis_atmosphere_pressure": "1 atm",
  "ETL_deposition_synthesis_atmosphere_relative_humidity": null,
  "ETL_deposition_spin_coating_speed": "1200 rpm",
  "ETL_deposition_spin_coating_time": "60 s",
  "ETL_deposition_thermal_annealing_temperature": null,
  "ETL_deposition_thermal_annealing_time": null,
  "Perovskite_dimension": "3D",
  "Perovskite_thickness": "280 nm",
  "Perovskite_composition_long_form": "CH3NH3Pb(I0.8Br0.2)3",
  "Perovskite_additive_compound": "MAI",
  "Perovskite_additive_concentration": null,
  "Perovskite_bandgap": "1.72 eV",
  "Perovskite_deposition_method": "Spin-coating",
  "Perovskite_deposition_sequential_spin_coating": false,
  "Perovskite_deposition_spin_coating_antisolvent": null,
  "Perovskite_deposition_reaction_solutions_compounds": "Pb(CH3COO)2;MAI;MABr",
  "Perovskite_deposition_reaction_solutions_concentrations": "0.6 M;1.485 M;0.36 M",
  "Perovskite_deposition_final_solutions_concentration_before_deposition": null,
  "Perovskite_deposition_solvents_compound": "DMF",
  "Perovskite_deposition_solvents_mixing_ratio": null,
  "Perovskite_deposition_synthesis_atmosphere": "N2",
  "Perovskite_deposition_synthesis_atmosphere_pressure": "1 atm",
  "Perovskite_deposition_synthesis_atmosphere_relative_humidity": null,
  "Perovskite_deposition_spin_coating_speed": "1400 rpm;6000 rpm",
  "Perovskite_deposition_spin_coating_time": "15 s;10 s",
  "Perovskite_deposition_thermal_annealing_atmosphere": "N2",
  "Perovskite_deposition_thermal_annealing_temperature": "75 °C",
  "Perovskite_deposition_thermal_annealing_time": "2 min",
  "Perovskite_surface_treatment_material": null,
  "Perovskite_surface_treatment_method": null,
  "Perovskite_surface_treatment_solution_concentration": null,
  "Perovskite_surface_treatment_solvents_compound": null,
  "Perovskite_surface_treatment_synthesis_atmosphere": null,
  "Perovskite_surface_treatment_synthesis_atmosphere_pressure": null,
  "Perovskite_surface_treatment_synthesis_atmosphere_relative_humidity": null,
  "Perovskite_surface_treatment_deposition_spin_coating_speed": null,
  "Perovskite_surface_treatment_deposition_spin_coating_time": null,
  "Perovskite_surface_treatment_deposition_thermal_annealing_temperature": null,
  "Perovskite_surface_treatment_deposition_thermal_annealing_time": null,
  "HTL_thickness": "16 nm",
  "HTL_stack_sequence": "PTAA",
  "HTL_additive_compound": null,
  "HTL_additive_concentration": null,
  "HTL_deposition_method": "Spin-coating",
  "HTL_deposition_solution_concentration": "2.0 mg/ml",
  "HTL_deposition_solvents_compound": "Toluene",
  "HTL_deposition_synthesis_atmosphere": "N2",
  "HTL_deposition_synthesis_atmosphere_pressure": "1 atm",
  "HTL_deposition_synthesis_atmosphere_relative_humidity": null,
  "HTL_deposition_spin_coating_speed": "500 rpm;4500 rpm",
  "HTL_deposition_spin_coating_time": "4 s;20 s",
  "HTL_deposition_thermal_annealing_temperature": "100 °C",
  "HTL_deposition_thermal_annealing_time": "10 min",
  "Backcontact_thickness": "80 nm",
  "Beckcontact_deposition_method": "Thermal evaporation",
  "Backcontact_deposition_atmosphere_pressure": "5e-6 Pa",
  "Encapsulation_method": null,
  "Encapsulation_atmosphere": null,
  "JV_measured_device_matching": true,
  "JV_measured_reverse_scan_Voc": "1.35 V",
  "JV_measured_reverse_scan_Jsc": "17.4 mA/cm2",
  "JV_measured_reverse_scan_FF": "81.2 %",
  "JV_measured_reverse_scan_PCE": "18.9 %",
  "JV_measured_forward_scan_Voc": "1.34 V",
  "JV_measured_forward_scan_Jsc": "17.2 mA/cm2",
  "JV_measured_forward_scan_FF": "78.1%",
  "JV_measured_forward_scan_PCE": "18.0 %",
  "JV_measured_light_spectra": "AM1.5G",
  "JV_measured_light_spectra_intensity": "100 mW/cm2",
  "JV_measured_scan_speed": "100 mV/s",
  "JV_measured_scan_delay_time": null,
  "JV_certified_PCE": null,
  "Stabilized_measured_PCE": null,
  "Stabilized_certified_PCE": null,
  "Stability_test_device_matching": false,
  "Stability_test_temperature": null,
  "Stability_test_atmosphere": null,
  "Stability_test_light_spectra": null,
  "Stability_test_light_intensity": null,
  "Stability_test_relative_humidity": null,
  "Stability_PCE_after_time": null,
  "Stability_PCE_after_time_value": null
}

File: dataset/2021-2025/10.1002_aenm.202003386/Device_BestPCE_Gemini_2.0_Flash_10.1002_aenm.202003386.json
{
  "Ref_DOI": "10.1002/aenm.202003386",
  "Ref_journal": "Adv. Energy Mater.",
  "Ref_publication_year": "2021",
  "Ref_title": "Interface Optimization via Fullerene Blends Enables\nOpen-Circuit Voltages of 1.35 V in CH3NH 3Pb(I 0.8Br0.2)3\nSolar Cells",
  "Cell_architecture": "PIN",
  "Cell_stack_sequence": "ITO/PTAA/CH3NH3Pb(I0.8Br0.2)3/CMC:ICBA/BCP/Ag",
  "Cell_area_measured": "0.16 cm2",
  "ETL_thickness": "25 nm/8 nm",
  "ETL_stack_sequence": "CMC:ICBA/BCP",
  "ETL_additive_compound": "Null",
  "ETL_additive_concentration": "Null",
  "ETL_deposition_method": "Spin-coating/Thermal evaporation",
  "ETL_deposition_solution_concentration": "10 mg/ml/Null",
  "ETL_deposition_solvents_compound": "CB/Null",
  "ETL_deposition_synthesis_atmosphere": "Nitrogen",
  "ETL_deposition_synthesis_atmosphere_pressure": "Null",
  "ETL_deposition_synthesis_atmosphere_relative_humidity": "Null",
  "ETL_deposition_spin_coating_speed": "1200 rpm/Null",
  "ETL_deposition_spin_coating_time": "60 s/Null",
  "ETL_deposition_thermal_annealing_temperature": "Null",
  "ETL_deposition_thermal_annealing_time": "Null",
  "Perovskite_dimension": "3D",
  "Perovskite_thickness": "280 nm",
  "Perovskite_composition_long_form": "CH3NH3Pb(I0.8Br0.2)3",
  "Perovskite_additive_compound": "MAI",
  "Perovskite_additive_concentration": "3.33 mol%",
  "Perovskite_bandgap": "1.72 eV",
  "Perovskite_deposition_method": "Spin-coating",
  "Perovskite_deposition_sequential_spin_coating": "False",
  "Perovskite_deposition_spin_coating_antisolvent": "Null",
  "Perovskite_deposition_reaction_solutions_compounds": "Pb(CH3COO)2;MAI;MABr",
  "Perovskite_deposition_reaction_solutions_concentrations": "0.6 M;1.485 M;0.36 M",
  "Perovskite_deposition_final_solutions_concentration_before_deposition": "Null",
  "Perovskite_deposition_solvents_compound": "DMF",
  "Perovskite_deposition_solvents_mixing_ratio": "Null",
  "Perovskite_deposition_synthesis_atmosphere": "Nitrogen",
  "Perovskite_deposition_synthesis_atmosphere_pressure": "Null",
  "Perovskite_deposition_synthesis_atmosphere_relative_humidity": "Null",
  "Perovskite_deposition_spin_coating_speed": "1400 rpm;6000 rpm",
  "Perovskite_deposition_spin_coating_time": "15 s;10 s",
  "Perovskite_deposition_thermal_annealing_atmosphere": "Air",
  "Perovskite_deposition_thermal_annealing_temperature": "75 °C",
  "Perovskite_deposition_thermal_annealing_time": "2 min",
  "Perovskite_surface_treatment_material": "Null",
  "Perovskite_surface_treatment_method": "Null",
  "Perovskite_surface_treatment_solution_concentration": "Null",
  "Perovskite_surface_treatment_solvents_compound": "Null",
  "Perovskite_surface_treatment_synthesis_atmosphere": "Null",
  "Perovskite_surface_treatment_synthesis_atmosphere_pressure": "Null",
  "Perovskite_surface_treatment_synthesis_atmosphere_relative_humidity": "Null",
  "Perovskite_surface_treatment_deposition_spin_coating_speed": "Null",
  "Perovskite_surface_treatment_deposition_spin_coating_time": "Null",
  "Perovskite_surface_treatment_deposition_thermal_annealing_temperature": "Null",
  "Perovskite_surface_treatment_deposition_thermal_annealing_time": "Null",
  "HTL_thickness": "16 nm",
  "HTL_stack_sequence": "PTAA",
  "HTL_additive_compound": "Null",
  "HTL_additive_concentration": "Null",
  "HTL_deposition_method": "Spin-coating",
  "HTL_deposition_solution_concentration": "2.0 mg ml-1",
  "HTL_deposition_solvents_compound": "toluene",
  "HTL_deposition_synthesis_atmosphere": "Nitrogen",
  "HTL_deposition_synthesis_atmosphere_pressure": "Null",
  "HTL_deposition_synthesis_atmosphere_relative_humidity": "Null",
  "HTL_deposition_spin_coating_speed": "500 rpm;4500 rpm",
  "HTL_deposition_spin_coating_time": "4 s;20 s",
  "HTL_deposition_thermal_annealing_temperature": "100 °C",
  "HTL_deposition_thermal_annealing_time": "10 min",
  "Backcontact_thickness": "80 nm",
  "Beckcontact_deposition_method": "Thermal evaporation",
  "Backcontact_deposition_atmosphere_pressure": "<5×10-6 Pa",
  "Encapsulation_method": "Null",
  "Encapsulation_atmosphere": "Null",
  "JV_measured_device_matching": "True",
  "JV_measured_reverse_scan_Voc": "1.35 V",
  "JV_measured_reverse_scan_Jsc": "Null",
  "JV_measured_reverse_scan_FF": "81.2 %",
  "JV_measured_reverse_scan_PCE": "18.9 %",
  "JV_measured_forward_scan_Voc": "Null",
  "JV_measured_forward_scan_Jsc": "Null",
  "JV_measured_forward_scan_FF": "Null",
  "JV_measured_forward_scan_PCE": "Null",
  "JV_measured_light_spectra": "AM1.5",
  "JV_measured_light_spectra_intensity": "100 mW/cm2",
  "JV_measured_scan_speed": "0.1 V/s",
  "JV_measured_scan_delay_time": "Null",
  "JV_certified_PCE": "Null",
  "Stabilized_measured_PCE": "Null",
  "Stabilized_certified_PCE": "Null",
  "Stability_test_device_matching": "False",
  "Stability_test_temperature": "Null",
  "Stability_test_atmosphere": "Null",
  "Stability_test_light_spectra": "Null",
  "Stability_test_light_intensity": "Null",
  "Stability_test_relative_humidity": "Null",
  "Stability_PCE_after_time": "Null",
  "Stability_PCE_after_time_value": "Null"
}

File: dataset/2021-2025/10.1002_aenm.202003386/Device_BestPCE_claude_haiku_10.1002_aenm.202003386.json
{
  "Ref_DOI": "10.1002/aenm.202003386",
  "Ref_journal": "Advanced Energy Materials",
  "Ref_publication_year": "2021",
  "Ref_title": "Interface Optimization via Fullerene Blends Enables Open-Circuit Voltages of 1.35 V in CH3NH3Pb(I0.8Br0.2)3 Solar Cells",
  "Cell_architecture": "NIP",
  "Cell_stack_sequence": "ITO/PTAA/CH3NH3Pb(I0.8Br0.2)3/Fullerene/BCP/Ag",
  "Cell_area_measured": "0.16 cm2",
  "ETL_thickness": "25 nm",
  "ETL_stack_sequence": "CMC:ICBA",
  "ETL_additive_compound": "Null",
  "ETL_additive_concentration": "Null",
  "ETL_deposition_method": "Spin-coating",
  "ETL_deposition_solution_concentration": "10 mg/mL",
  "ETL_deposition_solvents_compound": "Chlorobenzene",
  "ETL_deposition_synthesis_atmosphere": "Nitrogen",
  "ETL_deposition_synthesis_atmosphere_pressure": "1 atm",
  "ETL_deposition_synthesis_atmosphere_relative_humidity": "Null",
  "ETL_deposition_spin_coating_speed": "1200 rpm",
  "ETL_deposition_spin_coating_time": "60 s",
  "ETL_deposition_thermal_annealing_temperature": "Null",
  "ETL_deposition_thermal_annealing_time": "Null",
  "Perovskite_dimension": "3D",
  "Perovskite_thickness": "280 nm",
  "Perovskite_composition_long_form": "CH3NH3Pb(I0.8Br0.2)3",
  "Perovskite_additive_compound": "MAI",
  "Perovskite_additive_concentration": "3.33 mol%",
  "Perovskite_bandgap": "1.72 eV",
  "Perovskite_deposition_method": "Spin-coating",
  "Perovskite_deposition_sequential_spin_coating": "False",
  "Perovskite_deposition_spin_coating_antisolvent": "Null",
  "Perovskite_deposition_reaction_solutions_compounds": "Pb(CH3COO)2; MAI; MABr",
  "Perovskite_deposition_reaction_solutions_concentrations": "0.6 M; 1.485 M; 0.36 M",
  "Perovskite_deposition_final_solutions_concentration_before_deposition": "Null",
  "Perovskite_deposition_solvents_compound": "DMF",
  "Perovskite_deposition_solvents_mixing_ratio": "Null",
  "Perovskite_deposition_synthesis_atmosphere": "Nitrogen",
  "Perovskite_deposition_synthesis_atmosphere_pressure": "1 atm",
  "Perovskite_deposition_synthesis_atmosphere_relative_humidity": "Null",
  "Perovskite_deposition_spin_coating_speed": "1400 rpm; 6000 rpm",
  "Perovskite_deposition_spin_coating_time": "15 s; 10 s",
  "Perovskite_deposition_thermal_annealing_atmosphere": "Air",
  "Perovskite_deposition_thermal_annealing_temperature": "75 °C",
  "Perovskite_deposition_thermal_annealing_time": "2 min",
  "Perovskite_surface_treatment_material": "Null",
  "Perovskite_surface_treatment_method": "Null",
  "Perovskite_surface_treatment_solution_concentration": "Null",
  "Perovskite_surface_treatment_solvents_compound": "Null",
  "Perovskite_surface_treatment_synthesis_atmosphere": "Null",
  "Perovskite_surface_treatment_synthesis_atmosphere_pressure": "Null",
  "Perovskite_surface_treatment_synthesis_atmosphere_relative_humidity": "Null",
  "Perovskite_surface_treatment_deposition_spin_coating_speed": "Null",
  "Perovskite_surface_treatment_deposition_spin_coating_time": "Null",
  "Perovskite_surface_treatment_deposition_thermal_annealing_temperature": "Null",
  "Perovskite_surface_treatment_deposition_thermal_annealing_time": "Null",
  "HTL_thickness": "16 nm",
  "HTL_stack_sequence": "PTAA",
  "HTL_additive_compound": "Null",
  "HTL_additive_concentration": "Null",
  "HTL_deposition_method": "Spin-coating",
  "HTL_deposition_solution_concentration": "2.0 mg/mL",
  "HTL_deposition_solvents_compound": "Toluene",
  "HTL_deposition_synthesis_atmosphere": "Nitrogen",
  "HTL_deposition_synthesis_atmosphere_pressure": "1 atm",
  "HTL_deposition_synthesis_atmosphere_relative_humidity": "Null",
  "HTL_deposition_spin_coating_speed": "500 rpm; 4500 rpm",
  "HTL_deposition_spin_coating_time": "4 s; 20 s",
  "HTL_deposition_thermal_annealing_temperature": "100 °C",
  "HTL_deposition_thermal_annealing_time": "10 min",
  "Backcontact_thickness": "80 nm",
  "Beckcontact_deposition_method": "Thermal evaporation",
  "Backcontact_deposition_atmosphere_pressure": "<5×10-6 Pa",
  "Encapsulation_method": "Null",
  "Encapsulation_atmosphere": "Null",
  "JV_measured_device_matching": "True",
  "JV_measured_reverse_scan_Voc": "1.35 V",
  "JV_measured_reverse_scan_Jsc": "16.4 mA/cm2",
  "JV_measured_reverse_scan_FF": "81.2 %",
  "JV_measured_reverse_scan_PCE": "18.9 %",
  "JV_measured_forward_scan_Voc": "Null",
  "JV_measured_forward_scan_Jsc": "Null",
  "JV_measured_forward_scan_FF": "Null",
  "JV_measured_forward_scan_PCE": "Null",
  "JV_measured_light_spectra": "AM1.5G",
  "JV_measured_light_spectra_intensity": "100 mW/cm2",
  "JV_measured_scan_speed": "0.1 V/s",
  "JV_measured_scan_delay_time": "Null",
  "JV_certified_PCE": "Null",
  "Stabilized_measured_PCE": "Null",
  "Stabilized_certified_PCE": "Null",
  "Stability_test_device_matching": "Null",
  "Stability_test_temperature": "Null",
  "Stability_test_atmosphere": "Null",
  "Stability_test_light_spectra": "Null",
  "Stability_test_light_intensity": "Null",
  "Stability_test_relative_humidity": "Null",
  "Stability_PCE_after_time": "Null",
  "Stability_PCE_after_time_value": "Null"
}

File: dataset/2021-2025/10.1002_aenm.202003386/Device_BestPCE_gpt4o_10.1002_aenm.202003386.json
{
  "Ref_DOI": "10.1002/aenm.202003386",
  "Ref_journal": "Adv. Energy Mater.",
  "Ref_publication_year": "2021",
  "Ref_title": "Interface Optimization via Fullerene Blends Enables Open-Circuit Voltages of 1.35 V in CH3NH3Pb(I0.8Br0.2)3 Solar Cells",
  "Cell_architecture": "PIN",
  "Cell_stack_sequence": "ITO/PTAA/CH3NH3Pb(I0.8Br0.2)3/CMC:ICBA/BCP/Ag",
  "Cell_area_measured": "0.16 cm2",
  "ETL_thickness": "25 nm",
  "ETL_stack_sequence": "CMC:ICBA",
  "ETL_additive_compound": "Null",
  "ETL_additive_concentration": "Null",
  "ETL_deposition_method": "Spin-coating",
  "ETL_deposition_solution_concentration": "10 mg/ml",
  "ETL_deposition_solvents_compound": "Chlorobenzene",
  "ETL_deposition_synthesis_atmosphere": "Nitrogen",
  "ETL_deposition_synthesis_atmosphere_pressure": "Null",
  "ETL_deposition_synthesis_atmosphere_relative_humidity": "Null",
  "ETL_deposition_spin_coating_speed": "1200 rpm",
  "ETL_deposition_spin_coating_time": "60 s",
  "ETL_deposition_thermal_annealing_temperature": "Null",
  "ETL_deposition_thermal_annealing_time": "Null",
  "Perovskite_dimension": "3D",
  "Perovskite_thickness": "280 nm",
  "Perovskite_composition_long_form": "CH3NH3Pb(I0.8Br0.2)3",
  "Perovskite_additive_compound": "MAI",
  "Perovskite_additive_concentration": "1.67 to 3.33 mol%",
  "Perovskite_bandgap": "1.72 eV",
  "Perovskite_deposition_method": "Spin-coating",
  "Perovskite_deposition_sequential_spin_coating": "False",
  "Perovskite_deposition_spin_coating_antisolvent": "Null",
  "Perovskite_deposition_reaction_solutions_compounds": "Pb(CH3COO)2;MAI;MABr",
  "Perovskite_deposition_reaction_solutions_concentrations": "0.6 M;1.485 M;0.36 M",
  "Perovskite_deposition_final_solutions_concentration_before_deposition": "Null",
  "Perovskite_deposition_solvents_compound": "DMF",
  "Perovskite_deposition_solvents_mixing_ratio": "Null",
  "Perovskite_deposition_synthesis_atmosphere": "Nitrogen",
  "Perovskite_deposition_synthesis_atmosphere_pressure": "Null",
  "Perovskite_deposition_synthesis_atmosphere_relative_humidity": "Null",
  "Perovskite_deposition_spin_coating_speed": "1400 rpm;6000 rpm",
  "Perovskite_deposition_spin_coating_time": "15 s;10 s",
  "Perovskite_deposition_thermal_annealing_atmosphere": "Null",
  "Perovskite_deposition_thermal_annealing_temperature": "75 °C",
  "Perovskite_deposition_thermal_annealing_time": "2 min",
  "Perovskite_surface_treatment_material": "Null",
  "Perovskite_surface_treatment_method": "Null",
  "Perovskite_surface_treatment_solution_concentration": "Null",
  "Perovskite_surface_treatment_solvents_compound": "Null",
  "Perovskite_surface_treatment_synthesis_atmosphere": "Null",
  "Perovskite_surface_treatment_synthesis_atmosphere_pressure": "Null",
  "Perovskite_surface_treatment_synthesis_atmosphere_relative_humidity": "Null",
  "Perovskite_surface_treatment_deposition_spin_coating_speed": "Null",
  "Perovskite_surface_treatment_deposition_spin_coating_time": "Null",
  "Perovskite_surface_treatment_deposition_thermal_annealing_temperature": "Null",
  "Perovskite_surface_treatment_deposition_thermal_annealing_time": "Null",
  "HTL_thickness": "16 nm",
  "HTL_stack_sequence": "PTAA",
  "HTL_additive_compound": "Null",
  "HTL_additive_concentration": "Null",
  "HTL_deposition_method": "Spin-coating",
  "HTL_deposition_solution_concentration": "2.0 mg/ml",
  "HTL_deposition_solvents_compound": "Toluene",
  "HTL_deposition_synthesis_atmosphere": "Nitrogen",
  "HTL_deposition_synthesis_atmosphere_pressure": "Null",
  "HTL_deposition_synthesis_atmosphere_relative_humidity": "Null",
  "HTL_deposition_spin_coating_speed": "500 rpm;4500 rpm",
  "HTL_deposition_spin_coating_time": "4 s;20 s",
  "HTL_deposition_thermal_annealing_temperature": "100 °C",
  "HTL_deposition_thermal_annealing_time": "10 min",
  "Backcontact_thickness": "80 nm",
  "Beckcontact_deposition_method": "Thermal evaporation",
  "Backcontact_deposition_atmosphere_pressure": "<5×10-6 Pa",
  "Encapsulation_method": "Null",
  "Encapsulation_atmosphere": "Null",
  "JV_measured_device_matching": "True",
  "JV_measured_reverse_scan_Voc": "1.35 V",
  "JV_measured_reverse_scan_Jsc": "Null",
  "JV_measured_reverse_scan_FF": "Null",
  "JV_measured_reverse_scan_PCE": "Null",
  "JV_measured_forward_scan_Voc": "1.35 V",
  "JV_measured_forward_scan_Jsc": "Null",
  "JV_measured_forward_scan_FF": "81.2 %",
  "JV_measured_forward_scan_PCE": "18.9 %",
  "JV_measured_light_spectra": "AM1.5G",
  "JV_measured_light_spectra_intensity": "100 mW/cm2",
  "JV_measured_scan_speed": "0.1 V/s",
  "JV_measured_scan_delay_time": "Null",
  "JV_certified_PCE": "Null",
  "Stabilized_measured_PCE": "Null",
  "Stabilized_certified_PCE": "Null",
  "Stability_test_device_matching": "True",
  "Stability_test_temperature": "Null",
  "Stability_test_atmosphere": "Glovebox",
  "Stability_test_light_spectra": "LED",
  "Stability_test_light_intensity": "1 sun",
  "Stability_test_relative_humidity": "Null",
  "Stability_PCE_after_time": "9 days",
  "Stability_PCE_after_time_value": "Null"
}

File: dataset/2021-2025/10.1002_aenm.202003386/Device_BestPCE_gpt4o_mini_10.1002_aenm.202003386.json
{
  "Ref_DOI": "10.1002/aenm.202003386",
  "Ref_journal": "Advanced Energy Materials",
  "Ref_publication_year": "2021",
  "Ref_title": "Interface Optimization via Fullerene Blends Enables Open-Circuit Voltages of 1.35 V in CH3NH3Pb(I0.8Br0.2)3 Solar Cells",
  "Cell_architecture": "NIP",
  "Cell_stack_sequence": "ITO/PTAA/CH3NH3Pb(I0.8Br0.2)3/CMC:ICBA/BCP/Ag",
  "Cell_area_measured": "0.16 cm2",
  "ETL_thickness": "25 nm",
  "ETL_stack_sequence": "CMC:ICBA",
  "ETL_additive_compound": "Null",
  "ETL_additive_concentration": "Null",
  "ETL_deposition_method": "Spin-coating",
  "ETL_deposition_solution_concentration": "10 mg/mL",
  "ETL_deposition_solvents_compound": "Chlorobenzene",
  "ETL_deposition_synthesis_atmosphere": "Nitrogen",
  "ETL_deposition_synthesis_atmosphere_pressure": "1 atm",
  "ETL_deposition_synthesis_atmosphere_relative_humidity": "Null",
  "ETL_deposition_spin_coating_speed": "1200 rpm",
  "ETL_deposition_spin_coating_time": "60 s",
  "ETL_deposition_thermal_annealing_temperature": "Null",
  "ETL_deposition_thermal_annealing_time": "Null",
  "Perovskite_dimension": "3D",
  "Perovskite_thickness": "280 nm",
  "Perovskite_composition_long_form": "CH3NH3Pb(I0.8Br0.2)3",
  "Perovskite_additive_compound": "Null",
  "Perovskite_additive_concentration": "Null",
  "Perovskite_bandgap": "1.72 eV",
  "Perovskite_deposition_method": "Spin-coating",
  "Perovskite_deposition_sequential_spin_coating": "False",
  "Perovskite_deposition_spin_coating_antisolvent": "Null",
  "Perovskite_deposition_reaction_solutions_compounds": "Pb(CH3COO)2; MAI; MABr",
  "Perovskite_deposition_reaction_solutions_concentrations": "0.6 M; 1.485 M; 0.36 M",
  "Perovskite_deposition_final_solutions_concentration_before_deposition": "Null",
  "Perovskite_deposition_solvents_compound": "DMF",
  "Perovskite_deposition_solvents_mixing_ratio": "Null",
  "Perovskite_deposition_synthesis_atmosphere": "Nitrogen",
  "Perovskite_deposition_synthesis_atmosphere_pressure": "1 atm",
  "Perovskite_deposition_synthesis_atmosphere_relative_humidity": "Null",
  "Perovskite_deposition_spin_coating_speed": "1400 rpm; 6000 rpm",
  "Perovskite_deposition_spin_coating_time": "15 s; 10 s",
  "Perovskite_deposition_thermal_annealing_atmosphere": "Null",
  "Perovskite_deposition_thermal_annealing_temperature": "75 °C",
  "Perovskite_deposition_thermal_annealing_time": "2 min",
  "Perovskite_surface_treatment_material": "Null",
  "Perovskite_surface_treatment_method": "Null",
  "Perovskite_surface_treatment_solution_concentration": "Null",
  "Perovskite_surface_treatment_solvents_compound": "Null",
  "Perovskite_surface_treatment_synthesis_atmosphere": "Null",
  "Perovskite_surface_treatment_synthesis_atmosphere_pressure": "Null",
  "Perovskite_surface_treatment_synthesis_atmosphere_relative_humidity": "Null",
  "Perovskite_surface_treatment_deposition_spin_coating_speed": "Null",
  "Perovskite_surface_treatment_deposition_spin_coating_time": "Null",
  "Perovskite_surface_treatment_deposition_thermal_annealing_temperature": "Null",
  "Perovskite_surface_treatment_deposition_thermal_annealing_time": "Null",
  "HTL_thickness": "16 nm",
  "HTL_stack_sequence": "PTAA",
  "HTL_additive_compound": "Null",
  "HTL_additive_concentration": "Null",
  "HTL_deposition_method": "Spin-coating",
  "HTL_deposition_solution_concentration": "2.0 mg/mL",
  "HTL_deposition_solvents_compound": "Toluene",
  "HTL_deposition_synthesis_atmosphere": "Nitrogen",
  "HTL_deposition_synthesis_atmosphere_pressure": "1 atm",
  "HTL_deposition_synthesis_atmosphere_relative_humidity": "Null",
  "HTL_deposition_spin_coating_speed": "500 rpm; 4500 rpm",
  "HTL_deposition_spin_coating_time": "4 s; 20 s",
  "HTL_deposition_thermal_annealing_temperature": "100 °C",
  "HTL_deposition_thermal_annealing_time": "10 min",
  "Backcontact_thickness": "80 nm",
  "Beckcontact_deposition_method": "Thermal evaporation",
  "Backcontact_deposition_atmosphere_pressure": "1 atm",
  "Encapsulation_method": "Null",
  "Encapsulation_atmosphere": "Null",
  "JV_measured_device_matching": "True",
  "JV_measured_reverse_scan_Voc": "1.35 V",
  "JV_measured_reverse_scan_Jsc": "Null",
  "JV_measured_reverse_scan_FF": "81.2 %",
  "JV_measured_reverse_scan_PCE": "18.9 %",
  "JV_measured_forward_scan_Voc": "1.35 V",
  "JV_measured_forward_scan_Jsc": "Null",
  "JV_measured_forward_scan_FF": "81.2 %",
  "JV_measured_forward_scan_PCE": "18.9 %",
  "JV_measured_light_spectra": "AM1.5",
  "JV_measured_light_spectra_intensity": "100 mW/cm2",
  "JV_measured_scan_speed": "100 mV/s",
  "JV_measured_scan_delay_time": "Null",
  "JV_certified_PCE": "Null",
  "Stabilized_measured_PCE": "Null",
  "Stabilized_certified_PCE": "Null",
  "Stability_test_device_matching": "Null",
  "Stability_test_temperature": "Null",
  "Stability_test_atmosphere": "Null",
  "Stability_test_light_spectra": "Null",
  "Stability_test_light_intensity": "Null",
  "Stability_test_relative_humidity": "Null",
  "Stability_PCE_after_time": "Null",
  "Stability_PCE_after_time_value": "Null"
}

File: dataset/2021-2025/10.1002_aenm.202003386/Device_BestPCE_gpt4o_mini_zero_shot_10.1002_aenm.202003386.json
{
  "Ref_DOI": "10.1002/aenm.202003386",
  "Ref_journal": "Advanced Energy Materials",
  "Ref_publication_year": "2021",
  "Ref_title": "Interface Optimization via Fullerene Blends Enables Open-Circuit Voltages of 1.35 V in CH3NH3Pb(I0.8Br0.2)3 Solar Cells",
  "Cell_architecture": "Inverted",
  "Cell_stack_sequence": "ITO/PTAA/CH3NH3Pb(I0.8Br0.2)3/ETL/BCP/Ag",
  "Cell_area_measured": "0.16 cm2",
  "ETL_thickness": "≈25 nm",
  "ETL_stack_sequence": "C60-fused N-Methylpyrrolidine-m-C12-phenyl (CMC) and Indene-C60 bisadduct (ICBA)",
  "ETL_additive_compound": "Null",
  "ETL_additive_concentration": "Null",
  "ETL_deposition_method": "Spin-coating",
  "ETL_deposition_solution_concentration": "10 mg/ml",
  "ETL_deposition_solvents_compound": "Chlorobenzene (CB)",
  "ETL_deposition_synthesis_atmosphere": "N2-filled glovebox",
  "ETL_deposition_synthesis_atmosphere_pressure": "Null",
  "ETL_deposition_synthesis_atmosphere_relative_humidity": "Null",
  "ETL_deposition_spin_coating_speed": "1200 rpm",
  "ETL_deposition_spin_coating_time": "60 s",
  "ETL_deposition_thermal_annealing_temperature": "Null",
  "ETL_deposition_thermal_annealing_time": "Null",
  "Perovskite_dimension": "Null",
  "Perovskite_thickness": "≈280 nm",
  "Perovskite_composition_long_form": "CH3NH3Pb(I0.8Br0.2)3",
  "Perovskite_additive_compound": "Methylammonium iodide (MAI)",
  "Perovskite_additive_concentration": "1.485 M",
  "Perovskite_bandgap": "1.72 eV",
  "Perovskite_deposition_method": "Spin-coating",
  "Perovskite_deposition_sequential_spin_coating": "Null",
  "Perovskite_deposition_spin_coating_antisolvent": "Null",
  "Perovskite_deposition_reaction_solutions_compounds": "Pb(CH3COO)2, MAI, MABr",
  "Perovskite_deposition_reaction_solutions_concentrations": "0.6 M, 1.485 M, 0.36 M",
  "Perovskite_deposition_final_solutions_concentration_before_deposition": "Null",
  "Perovskite_deposition_solvents_compound": "N,N-dimethylformamide (DMF)",
  "Perovskite_deposition_solvents_mixing_ratio": "Null",
  "Perovskite_deposition_synthesis_atmosphere": "N2-filled glovebox",
  "Perovskite_deposition_synthesis_atmosphere_pressure": "Null",
  "Perovskite_deposition_synthesis_atmosphere_relative_humidity": "Null",
  "Perovskite_deposition_spin_coating_speed": "1400 rpm",
  "Perovskite_deposition_spin_coating_time": "15 s",
  "Perovskite_deposition_thermal_annealing_atmosphere": "Null",
  "Perovskite_deposition_thermal_annealing_temperature": "75 °C",
  "Perovskite_deposition_thermal_annealing_time": "2 min",
  "Perovskite_surface_treatment_material": "Null",
  "Perovskite_surface_treatment_method": "Null",
  "Perovskite_surface_treatment_solution_concentration": "Null",
  "Perovskite_surface_treatment_solvents_compound": "Null",
  "Perovskite_surface_treatment_synthesis_atmosphere": "Null",
  "Perovskite_surface_treatment_synthesis_atmosphere_pressure": "Null",
  "Perovskite_surface_treatment_synthesis_atmosphere_relative_humidity": "Null",
  "Perovskite_surface_treatment_deposition_spin_coating_speed": "Null",
  "Perovskite_surface_treatment_deposition_spin_coating_time": "Null",
  "Perovskite_surface_treatment_deposition_thermal_annealing_temperature": "Null",
  "Perovskite_surface_treatment_deposition_thermal_annealing_time": "Null",
  "HTL_thickness": "16 nm",
  "HTL_stack_sequence": "PTAA",
  "HTL_additive_compound": "Null",
  "HTL_additive_concentration": "Null",
  "HTL_deposition_method": "Spin-coating",
  "HTL_deposition_solution_concentration": "2.0 mg/ml",
  "HTL_deposition_solvents_compound": "Toluene",
  "HTL_deposition_synthesis_atmosphere": "N2-filled glovebox",
  "HTL_deposition_synthesis_atmosphere_pressure": "Null",
  "HTL_deposition_synthesis_atmosphere_relative_humidity": "Null",
  "HTL_deposition_spin_coating_speed": "500 rpm",
  "HTL_deposition_spin_coating_time": "4 s",
  "HTL_deposition_thermal_annealing_temperature": "100 °C",
  "HTL_deposition_thermal_annealing_time": "10 min",
  "Backcontact_thickness": "80 nm",
  "Beckcontact_deposition_method": "Thermal evaporation",
  "Backcontact_deposition_atmosphere_pressure": "<5×10-6 Pa",
  "Encapsulation_method": "Null",
  "Encapsulation_atmosphere": "Null",
  "JV_measured_device_matching": "4 cells",
  "JV_measured_reverse_scan_Voc": "1.35 V",
  "JV_measured_reverse_scan_Jsc": "16.85 mA/cm2",
  "JV_measured_reverse_scan_FF": "81.2%",
  "JV_measured_reverse_scan_PCE": "18.9%",
  "JV_measured_forward_scan_Voc": "1.35 V",
  "JV_measured_forward_scan_Jsc": "16.85 mA/cm2",
  "JV_measured_forward_scan_FF": "81.2%",
  "JV_measured_forward_scan_PCE": "18.9%",
  "JV_measured_light_spectra": "AM1.5",
  "JV_measured_light_spectra_intensity": "100 mW/cm2",
  "JV_measured_scan_speed": "100 mV/s",
  "JV_measured_scan_delay_time": "Null",
  "JV_certified_PCE": "Null",
  "Stabilized_measured_PCE": "Null",
  "Stabilized_certified_PCE": "Null",
  "Stability_test_device_matching": "Null",
  "Stability_test_temperature": "Null",
  "Stability_test_atmosphere": "Null",
  "Stability_test_light_spectra": "Null",
  "Stability_test_light_intensity": "Null",
  "Stability_test_relative_humidity": "Null",
  "Stability_PCE_after_time": "Null",
  "Stability_PCE_after_time_value": "Null"
}

File: dataset/2021-2025/10.1002_aenm.202003386/Device_BestPCE_grok_10.1002_aenm.202003386.json
{
  "Ref_DOI": "10.1002/aenm.202003386",
  "Ref_journal": "Advanced Energy Materials",
  "Ref_publication_year": "2021",
  "Ref_title": "Interface Optimization via Fullerene Blends Enables Open-Circuit Voltages of 1.35 V in CH3NH3Pb(I0.8Br0.2)3 Solar Cells",
  "Cell_architecture": "PIN",
  "Cell_stack_sequence": "ITO/PTAA/CH3NH3Pb(I0.8Br0.2)3/CMC:ICBA/BCP/Ag",
  "Cell_area_measured": "0.16 cm2",
  "ETL_thickness": "25 nm/8 nm",
  "ETL_stack_sequence": "CMC:ICBA/BCP",
  "ETL_additive_compound": "Null",
  "ETL_additive_concentration": "Null",
  "ETL_deposition_method": "Spin-coating/Thermal evaporation",
  "ETL_deposition_solution_concentration": "10 mg/ml/Null",
  "ETL_deposition_solvents_compound": "Chlorobenzene/Null",
  "ETL_deposition_synthesis_atmosphere": "Nitrogen",
  "ETL_deposition_synthesis_atmosphere_pressure": "Null",
  "ETL_deposition_synthesis_atmosphere_relative_humidity": "Null",
  "ETL_deposition_spin_coating_speed": "1200 rpm/Null",
  "ETL_deposition_spin_coating_time": "60 s/Null",
  "ETL_deposition_thermal_annealing_temperature": "Null/Null",
  "ETL_deposition_thermal_annealing_time": "Null/Null",
  "Perovskite_dimension": "3D",
  "Perovskite_thickness": "280 nm",
  "Perovskite_composition_long_form": "CH3NH3Pb(I0.8Br0.2)3",
  "Perovskite_additive_compound": "MAI excess",
  "Perovskite_additive_concentration": "1.67 to 3.33 mol%",
  "Perovskite_bandgap": "1.72 eV",
  "Perovskite_deposition_method": "Spin-coating",
  "Perovskite_deposition_sequential_spin_coating": "False",
  "Perovskite_deposition_spin_coating_antisolvent": "Null",
  "Perovskite_deposition_reaction_solutions_compounds": "Pb(CH3COO)2;MAI;MABr",
  "Perovskite_deposition_reaction_solutions_concentrations": "0.6 M;1.485 M;0.36 M",
  "Perovskite_deposition_final_solutions_concentration_before_deposition": "Null",
  "Perovskite_deposition_solvents_compound": "DMF",
  "Perovskite_deposition_solvents_mixing_ratio": "Null",
  "Perovskite_deposition_synthesis_atmosphere": "Nitrogen",
  "Perovskite_deposition_synthesis_atmosphere_pressure": "Null",
  "Perovskite_deposition_synthesis_atmosphere_relative_humidity": "Null",
  "Perovskite_deposition_spin_coating_speed": "1400 rpm;6000 rpm",
  "Perovskite_deposition_spin_coating_time": "15 s;10 s",
  "Perovskite_deposition_thermal_annealing_atmosphere": "Nitrogen",
  "Perovskite_deposition_thermal_annealing_temperature": "75 °C",
  "Perovskite_deposition_thermal_annealing_time": "2 min",
  "Perovskite_surface_treatment_material": "Null",
  "Perovskite_surface_treatment_method": "Null",
  "Perovskite_surface_treatment_solution_concentration": "Null",
  "Perovskite_surface_treatment_solvents_compound": "Null",
  "Perovskite_surface_treatment_synthesis_atmosphere": "Null",
  "Perovskite_surface_treatment_synthesis_atmosphere_pressure": "Null",
  "Perovskite_surface_treatment_synthesis_atmosphere_relative_humidity": "Null",
  "Perovskite_surface_treatment_deposition_spin_coating_speed": "Null",
  "Perovskite_surface_treatment_deposition_spin_coating_time": "Null",
  "Perovskite_surface_treatment_deposition_thermal_annealing_temperature": "Null",
  "Perovskite_surface_treatment_deposition_thermal_annealing_time": "Null",
  "HTL_thickness": "16 nm",
  "HTL_stack_sequence": "PTAA",
  "HTL_additive_compound": "Null",
  "HTL_additive_concentration": "Null",
  "HTL_deposition_method": "Spin-coating",
  "HTL_deposition_solution_concentration": "2.0 mg/ml",
  "HTL_deposition_solvents_compound": "Toluene",
  "HTL_deposition_synthesis_atmosphere": "Nitrogen",
  "HTL_deposition_synthesis_atmosphere_pressure": "Null",
  "HTL_deposition_synthesis_atmosphere_relative_humidity": "Null",
  "HTL_deposition_spin_coating_speed": "500 rpm;4500 rpm",
  "HTL_deposition_spin_coating_time": "4 s;20 s",
  "HTL_deposition_thermal_annealing_temperature": "100 °C",
  "HTL_deposition_thermal_annealing_time": "10 min",
  "Backcontact_thickness": "80 nm",
  "Beckcontact_deposition_method": "Thermal evaporation",
  "Backcontact_deposition_atmosphere_pressure": "<5x10-6 Pa",
  "Encapsulation_method": "Null",
  "Encapsulation_atmosphere": "Null",
  "JV_measured_device_matching": "True",
  "JV_measured_reverse_scan_Voc": "1.35 V",
  "JV_measured_reverse_scan_Jsc": "17.2 mA/cm2",
  "JV_measured_reverse_scan_FF": "81.2 %",
  "JV_measured_reverse_scan_PCE": "18.9 %",
  "JV_measured_forward_scan_Voc": "1.35 V",
  "JV_measured_forward_scan_Jsc": "17.2 mA/cm2",
  "JV_measured_forward_scan_FF": "81.2 %",
  "JV_measured_forward_scan_PCE": "18.9 %",
  "JV_measured_light_spectra": "AM1.5G",
  "JV_measured_light_spectra_intensity": "100 mW/cm2",
  "JV_measured_scan_speed": "0.1 V/s",
  "JV_measured_scan_delay_time": "Null",
  "JV_certified_PCE": "Null",
  "Stabilized_measured_PCE": "Null",
  "Stabilized_certified_PCE": "Null",
  "Stability_test_device_matching": "True",
  "Stability_test_temperature": "20 °C",
  "Stability_test_atmosphere": "Nitrogen",
  "Stability_test_light_spectra": "AM1.5G",
  "Stability_test_light_intensity": "100 mW/cm2",
  "Stability_test_relative_humidity": "Null",
  "Stability_PCE_after_time": "5 minutes",
  "Stability_PCE_after_time_value": "17.0 %"
}
