Repository: jiayijdong/PSCbench

# PSCbench


**PSCbench** is a novel benchmark for materials science research-level scientific
dataset curation sourced from published journals. The benchmark is designed to evaluate the complex classification capabilities,
strong domain knowledge, and advanced calculation skills of LLMs.

## Data


The PSCbench dataset is under dataset folder in json file format. Each file is list of dictionary and can be extracted using following scripts.
Each file stands for one published journal, which is fully elaborated in the paper. 

```
with open("./dataset/retroactive/{}.json".format(subject), encoding='utf-8') as json_file:
    problems=json.load(json_file)
```

File: dataset/2021-2025/10.1002_aenm.202003386/Device_BestPCE_o3_10.1002_aenm.202003386.json
{
  "Ref_DOI": "10.1002/aenm.202003386",
  "Ref_journal": "Advanced Energy Materials",
  "Ref_publication_year": "2021",
  "Ref_title": "Interface Optimization via Fullerene Blends Enables Open-Circuit Voltages of 1.35 V in CH3NH3Pb(I0.8Br0.2)3 Solar Cells",
  "Cell_architecture": "PIN",
  "Cell_stack_sequence": "ITO/PTAA/CH3NH3Pb(I0.8Br0.2)3/CMC:ICBA/BCP/Ag",
  "Cell_area_measured": "0.16 cm2",
  "ETL_thickness": "25 nm",
  "ETL_stack_sequence": "CMC:ICBA",
  "ETL_additive_compound": "Null",
  "ETL_additive_concentration": "Null",
  "ETL_deposition_method": "Spin-coating",
  "ETL_deposition_solution_concentration": "10 mg/mL",
  "ETL_deposition_solvents_compound": "Chlorobenzene",
  "ETL_deposition_synthesis_atmosphere": "N2",
  "ETL_deposition_synthesis_atmosphere_pressure": "Null",
  "ETL_deposition_synthesis_atmosphere_relative_humidity": "Null",
  "ETL_deposition_spin_coating_speed": "1200 rpm",
  "ETL_deposition_spin_coating_time": "60 s",
  "ETL_deposition_thermal_annealing_temperature": "Null",
  "ETL_deposition_thermal_annealing_time": "Null",
  "Perovskite_dimension": "3D",
  "Perovskite_thickness": "280 nm",
  "Perovskite_composition_long_form": "CH3NH3Pb(I0.8Br0.2)3",
  "Perovskite_additive_compound": "MAI",
  "Perovskite_additive_concentration": "3.33 mol%",
  "Perovskite_bandgap": "1.72 eV",
  "Perovskite_deposition_method": "Spin-coating",
  "Perovskite_deposition_sequential_spin_coating": "False",
  "Perovskite_deposition_spin_coating_antisolvent": "Null",
  "Perovskite_deposition_reaction_solutions_compounds": "Pb(CH3COO)2;MAI;MABr",
  "Perovskite_deposition_reaction_solutions_concentrations": "0.6 M;1.485 M;0.36 M",
  "Perovskite_deposition_final_solutions_concentration_before_deposition": "Null",
  "Perovskite_deposition_solvents_compound": "DMF",
  "Perovskite_deposition_solvents_mixing_ratio": "Null",
  "Perovskite_deposition_synthesis_atmosphere": "N2",
  "Perovskite_deposition_synthesis_atmosphere_pressure": "Null",
  "Perovskite_deposition_synthesis_atmosphere_relative_humidity": "Null",
  "Perovskite_deposition_spin_coating_speed": "1400 rpm;6000 rpm",
  "Perovskite_deposition_spin_coating_time": "15 s;10 s",
  "Perovskite_deposition_thermal_annealing_atmosphere": "N2",
  "Perovskite_deposition_thermal_annealing_temperature": "75 °C",
  "Perovskite_deposition_thermal_annealing_time": "2 min",
  "Perovskite_surface_treatment_material": "Null",
  "Perovskite_surface_treatment_method": "Null",
  "Perovskite_surface_treatment_solution_concentration": "Null",
  "Perovskite_surface_treatment_solvents_compound": "Null",
  "Perovskite_surface_treatment_synthesis_atmosphere": "Null",
  "Perovskite_surface_treatment_synthesis_atmosphere_pressure": "Null",
  "Perovskite_surface_treatment_synthesis_atmosphere_relative_humidity": "Null",
  "Perovskite_surface_treatment_deposition_spin_coating_speed": "Null",
  "Perovskite_surface_treatment_deposition_spin_coating_time": "Null",
  "Perovskite_surface_treatment_deposition_thermal_annealing_temperature": "Null",
  "Perovskite_surface_treatment_deposition_thermal_annealing_time": "Null",
  "HTL_thickness": "16 nm",
  "HTL_stack_sequence": "PTAA",
  "HTL_additive_compound": "Null",
  "HTL_additive_concentration": "Null",
  "HTL_deposition_method": "Spin-coating",
  "HTL_deposition_solution_concentration": "2.0 mg/mL",
  "HTL_deposition_solvents_compound": "Toluene",
  "HTL_deposition_synthesis_atmosphere": "N2",
  "HTL_deposition_synthesis_atmosphere_pressure": "Null",
  "HTL_deposition_synthesis_atmosphere_relative_humidity": "Null",
  "HTL_deposition_spin_coating_speed": "500 rpm;4500 rpm",
  "HTL_deposition_spin_coating_time": "4 s;20 s",
  "HTL_deposition_thermal_annealing_temperature": "100 °C",
  "HTL_deposition_thermal_annealing_time": "10 min",
  "Backcontact_thickness": "80 nm",
  "Beckcontact_deposition_method": "Thermal evaporation",
  "Backcontact_deposition_atmosphere_pressure": "<5×10^-6 Pa",
  "Encapsulation_method": "Null",
  "Encapsulation_atmosphere": "Null",
  "JV_measured_device_matching": "True",
  "JV_measured_reverse_scan_Voc": "1.35 V",
  "JV_measured_reverse_scan_Jsc": "17.2 mA/cm2",
  "JV_measured_reverse_scan_FF": "81.2 %",
  "JV_measured_reverse_scan_PCE": "18.9 %",
  "JV_measured_forward_scan_Voc": "Null",
  "JV_measured_forward_scan_Jsc": "Null",
  "JV_measured_forward_scan_FF": "Null",
  "JV_measured_forward_scan_PCE": "Null",
  "JV_measured_light_spectra": "AM1.5G",
  "JV_measured_light_spectra_intensity": "100 mW/cm2",
  "JV_measured_scan_speed": "0.1 V/s",
  "JV_measured_scan_delay_time": "Null",
  "JV_certified_PCE": "Null",
  "Stabilized_measured_PCE": "Null",
  "Stabilized_certified_PCE": "Null",
  "Stability_test_device_matching": "False",
  "Stability_test_temperature": "Null",
  "Stability_test_atmosphere": "Null",
  "Stability_test_light_spectra": "Null",
  "Stability_test_light_intensity": "Null",
  "Stability_test_relative_humidity": "Null",
  "Stability_PCE_after_time": "Null",
  "Stability_PCE_after_time_value": "Null"
}

File: dataset/2021-2025/10.1002_aenm.202003386/Device_BestPCE_o4_mini_10.1002_aenm.202003386.json
{
  "Ref_DOI": "10.1002/aenm.202003386",
  "Ref_journal": "Adv. Energy Mater.",
  "Ref_publication_year": "2021",
  "Ref_title": "Interface Optimization via Fullerene Blends Enables Open-Circuit Voltages of 1.35 V in CH3NH3Pb(I0.8Br0.2)3 Solar Cells",
  "Cell_architecture": "PIN",
  "Cell_stack_sequence": "Glass/ITO/PTAA/CH3NH3Pb(I0.8Br0.2)3/CMC:ICBA/BCP/Ag",
  "Cell_area_measured": "0.16 cm2",
  "ETL_thickness": "97 nm",
  "ETL_stack_sequence": "CMC:ICBA",
  "ETL_additive_compound": "Null",
  "ETL_additive_concentration": "Null",
  "ETL_deposition_method": "Spin-coating",
  "ETL_deposition_solution_concentration": "10 mg/mL",
  "ETL_deposition_solvents_compound": "Chlorobenzene",
  "ETL_deposition_synthesis_atmosphere": "Nitrogen",
  "ETL_deposition_synthesis_atmosphere_pressure": "Null",
  "ETL_deposition_synthesis_atmosphere_relative_humidity": "Null",
  "ETL_deposition_spin_coating_speed": "1200 rpm",
  "ETL_deposition_spin_coating_time": "60 s",
  "ETL_deposition_thermal_annealing_temperature": "Null",
  "ETL_deposition_thermal_annealing_time": "Null",
  "Perovskite_dimension": "3D",
  "Perovskite_thickness": "280 nm",
  "Perovskite_composition_long_form": "CH3NH3Pb(I0.8Br0.2)3",
  "Perovskite_additive_compound": "MAI",
  "Perovskite_additive_concentration": "3.33 mol%",
  "Perovskite_bandgap": "1.72 eV",
  "Perovskite_deposition_method": "Spin-coating",
  "Perovskite_deposition_sequential_spin_coating": "True",
  "Perovskite_deposition_spin_coating_antisolvent": "Null",
  "Perovskite_deposition_reaction_solutions_compounds": "Pb(CH3COO)2;MAI;MABr",
  "Perovskite_deposition_reaction_solutions_concentrations": "0.6 M;1.485 M;0.36 M",
  "Perovskite_deposition_final_solutions_concentration_before_deposition": "Null",
  "Perovskite_deposition_solvents_compound": "DMF",
  "Perovskite_deposition_solvents_mixing_ratio": "Null",
  "Perovskite_deposition_synthesis_atmosphere": "Nitrogen",
  "Perovskite_deposition_synthesis_atmosphere_pressure": "Null",
  "Perovskite_deposition_synthesis_atmosphere_relative_humidity": "Null",
  "Perovskite_deposition_spin_coating_speed": "1400 rpm;6000 rpm",
  "Perovskite_deposition_spin_coating_time": "15 s;10 s",
  "Perovskite_deposition_thermal_annealing_atmosphere": "Nitrogen",
  "Perovskite_deposition_thermal_annealing_temperature": "75 °C",
  "Perovskite_deposition_thermal_annealing_time": "2 min",
  "Perovskite_surface_treatment_material": "Null",
  "Perovskite_surface_treatment_method": "Null",
  "Perovskite_surface_treatment_solution_concentration": "Null",
  "Perovskite_surface_treatment_solvents_compound": "Null",
  "Perovskite_surface_treatment_synthesis_atmosphere": "Null",
  "Perovskite_surface_treatment_synthesis_atmosphere_pressure": "Null",
  "Perovskite_surface_treatment_synthesis_atmosphere_relative_humidity": "Null",
  "Perovskite_surface_treatment_deposition_spin_coating_speed": "Null",
  "Perovskite_surface_treatment_deposition_spin_coating_time": "Null",
  "Perovskite_surface_treatment_deposition_thermal_annealing_temperature": "Null",
  "Perovskite_surface_treatment_deposition_thermal_annealing_time": "Null",
  "HTL_thickness": "Null",
  "HTL_stack_sequence": "PTAA",
  "HTL_additive_compound": "Null",
  "HTL_additive_concentration": "Null",
  "HTL_deposition_method": "Spin-coating",
  "HTL_deposition_solution_concentration": "2.0 mg/mL",
  "HTL_deposition_solvents_compound": "Toluene",
  "HTL_deposition_synthesis_atmosphere": "Nitrogen",
  "HTL_deposition_synthesis_atmosphere_pressure": "Null",
  "HTL_deposition_synthesis_atmosphere_relative_humidity": "Null",
  "HTL_deposition_spin_coating_speed": "500 rpm;4500 rpm",
  "HTL_deposition_spin_coating_time": "4 s;20 s",
  "HTL_deposition_thermal_annealing_temperature": "100 °C",
  "HTL_deposition_thermal_annealing_time": "10 min",
  "Backcontact_thickness": "80 nm",
  "Beckcontact_deposition_method": "Thermal evaporation",
  "Backcontact_deposition_atmosphere_pressure": "<5×10^-6 Pa",
  "Encapsulation_method": "Null",
  "Encapsulation_atmosphere": "Null",
  "JV_measured_device_matching": "True",
  "JV_measured_reverse_scan_Voc": "1.35 V",
  "JV_measured_reverse_scan_Jsc": "17.2 mA/cm2",
  "JV_measured_reverse_scan_FF": "81.2%",
  "JV_measured_reverse_scan_PCE": "18.9%",
  "JV_measured_forward_scan_Voc": "Null",
  "JV_measured_forward_scan_Jsc": "Null",
  "JV_measured_forward_scan_FF": "Null",
  "JV_measured_forward_scan_PCE": "Null",
  "JV_measured_light_spectra": "AM1.5G",
  "JV_measured_light_spectra_intensity": "100 mW/cm2",
  "JV_measured_scan_speed": "0.1 V/s",
  "JV_measured_scan_delay_time": "Null",
  "JV_certified_PCE": "Null",
  "Stabilized_measured_PCE": "Null",
  "Stabilized_certified_PCE": "Null",
  "Stability_test_device_matching": "False",
  "Stability_test_temperature": "Null",
  "Stability_test_atmosphere": "Null",
  "Stability_test_light_spectra": "Null",
  "Stability_test_light_intensity": "Null",
  "Stability_test_relative_humidity": "Null",
  "Stability_PCE_after_time": "Null",
  "Stability_PCE_after_time_value": "Null"
}

File: dataset/2021-2025/10.1002_aenm.202003460/Device_BestPCE_10.1002_aenm.202003460.json
{
    "Ref_DOI": "10.1002/aenm.202003460",
    "Ref_journal": "Adv. Energy Mater.",
    "Ref_publication_year": "2021",
    "Ref_title": "20.8% Slot-Die Coated MAPbI3 Perovskite Solar Cells by Optimal DMSO-Content and Age of 2-ME Based Precursor Inks",
    "Cell_architecture": "PIN",
    "Cell_stack_sequence": "ITO/SAM (2PACz)/MAPbI3/C60/BCP/Cu",
    "Cell_area_measured": "0.16 cm2",
    "ETL_thickness": "23 nm/8 nm",
    "ETL_stack_sequence": "C60/BCP",
    "ETL_additive_compound": "Null",
    "ETL_additive_concentration": "Null",
    "ETL_deposition_method": "Thermal evaporation",
    "ETL_deposition_solution_concentration": "Null",
    "ETL_deposition_solvents_compound": "Null",
    "ETL_deposition_synthesis_atmosphere": "Null",
    "ETL_deposition_synthesis_atmosphere_pressure": "Null",
    "ETL_deposition_synthesis_atmosphere_relative_humidity": "Null",
    "ETL_deposition_spin_coating_speed": "Null",
    "ETL_deposition_spin_coating_time": "Null",
    "ETL_deposition_thermal_annealing_temperature": "Null",
    "ETL_deposition_thermal_annealing_time": "Null",
    "Perovskite_dimension": "3D",
    "Perovskite_thickness": "800 nm",
    "Perovskite_composition_long_form": "MAPbI3",
    "Perovskite_additive_compound": "DMSO",
    "Perovskite_additive_concentration": "12 mol%",
    "Perovskite_bandgap": "1.58 eV",
    "Perovskite_deposition_method": "Slot-die coating",
    "Perovskite_deposition_sequential_spin_coating": "False",
    "Perovskite_deposition_spin_coating_antisolvent": "Null",
    "Perovskite_deposition_reaction_solutions_compounds": "MAI;PbI2",
    "Perovskite_deposition_reaction_solutions_concentrations": "1M;1M",
    "Perovskite_deposition_final_solutions_concentration_before_deposition": "Null",
    "Perovskite_deposition_solvents_compound": "2-ME;DMSO",
    "Perovskite_deposition_solvents_mixing_ratio": "88%;12%",
    "Perovskite_deposition_synthesis_atmosphere": "Nitrogen",
    "Perovskite_deposition_synthesis_atmosphere_pressure": "Null",
    "Perovskite_deposition_synthesis_atmosphere_relative_humidity": "Null",
    "Perovskite_deposition_spin_coating_speed": "Null",
    "Perovskite_deposition_spin_coating_time": "Null",
    "Perovskite_deposition_thermal_annealing_atmosphere": "Null",
    "Perovskite_deposition_thermal_annealing_temperature": "100 °C",
    "Perovskite_deposition_thermal_annealing_time": "20 min",
    "Perovskite_surface_treatment_material": "Null",
    "Perovskite_surface_treatment_method": "Null",
    "Perovskite_surface_treatment_solution_concentration": "Null",
    "Perovskite_surface_treatment_solvents_compound": "Null",
    "Perovskite_surface_treatment_synthesis_atmosphere": "Null",
    "Perovskite_surface_treatment_synthesis_atmosphere_pressure": "Null",
    "Perovskite_surface_treatment_synthesis_atmosphere_relative_humidity": "Null",
    "Perovskite_surface_treatment_deposition_spin_coating_speed": "Null",
    "Perovskite_surface_treatment_deposition_spin_coating_time": "Null",
    "Perovskite_surface_treatment_deposition_thermal_annealing_temperature": "Null",
    "Perovskite_surface_treatment_deposition_thermal_annealing_time": "Null",
    "HTL_thickness": "Null",
    "HTL_stack_sequence": "SAM (2PACz)",
    "HTL_additive_compound": "Null",
    "HTL_additive_concentration": "Null",
    "HTL_deposition_method": "Spin-coating",
    "HTL_deposition_solution_concentration": "0.5 mg/mL",
    "HTL_deposition_solvents_compound": "Ethanol",
    "HTL_deposition_synthesis_atmosphere": "Null",
    "HTL_deposition_synthesis_atmosphere_pressure": "Null",
    "HTL_deposition_synthesis_atmosphere_relative_humidity": "Null",
    "HTL_deposition_spin_coating_speed": "3000 rpm",
    "HTL_deposition_spin_coating_time": "30 s",
    "HTL_deposition_thermal_annealing_temperature": "100 °C",
    "HTL_deposition_thermal_annealing_time": "10 min",
    "Backcontact_thickness": "100 nm",
    "Beckcontact_deposition_method": "Thermal evaporation",
    "Backcontact_deposition_atmosphere_pressure": "1 × 10-6 mbar",
    "Encapsulation_method": "Null",
    "Encapsulation_atmosphere": "Null",
    "JV_measured_device_matching": "True",
    "JV_measured_reverse_scan_Voc": "1.138 V",
    "JV_measured_reverse_scan_Jsc": "23.673 mA/cm2",
    "JV_measured_reverse_scan_FF": "77.322 %",
    "JV_measured_reverse_scan_PCE": "20.831 %",
    "JV_measured_forward_scan_Voc": "1.132 V",
    "JV_measured_forward_scan_Jsc": "23.633 mA/cm2",
    "JV_measured_forward_scan_FF": "76.426 %",
    "JV_measured_forward_scan_PCE": "20.459 %",
    "JV_measured_light_spectra": "AM1.5G",
    "JV_measured_light_spectra_intensity": "100 mW/cm2",
    "JV_measured_scan_speed": "Null",
    "JV_measured_scan_delay_time": "20 ms",
    "JV_certified_PCE": "Null",
    "Stabilized_measured_PCE": "20.55 %",
    "Stabilized_certified_PCE": "Null",
    "Stability_test_device_matching": "True",
    "Stability_test_temperature": "25 °C",
    "Stability_test_atmosphere": "Nitrogen",
    "Stability_test_light_spectra": "AM1.5G",
    "Stability_test_light_intensity": "1 sun",
    "Stability_test_relative_humidity": "Null",
    "Stability_PCE_after_time": "500 hours",
    "Stability_PCE_after_time_value": "90 %"
}

File: dataset/2021-2025/10.1002_aenm.202003460/Device_BestPCE_Gemini_1.5_pro_10.1002_aenm.202003460.json
{
  "Ref_DOI": "10.1002/aenm.202003460",
  "Ref_journal": "Advanced Energy Materials",
  "Ref_publication_year": "2021",
  "Ref_title": "20.8% Slot-Die Coated MAPbI3 Perovskite Solar Cells by Optimal DMSO-Content and Age of 2-ME Based Precursor Inks",
  "Cell_architecture": "PIN",
  "Cell_stack_sequence": "ITO/2PACz/MAPbI3/C60/BCP/Cu",
  "Cell_area_measured": "0.16 cm2",
  "ETL_thickness": "Null",
  "ETL_stack_sequence": "Null",
  "ETL_additive_compound": "Null",
  "ETL_additive_concentration": "Null",
  "ETL_deposition_method": "Null",
  "ETL_deposition_solution_concentration": "Null",
  "ETL_deposition_solvents_compound": "Null",
  "ETL_deposition_synthesis_atmosphere": "Null",
  "ETL_deposition_synthesis_atmosphere_pressure": "Null",
  "ETL_deposition_synthesis_atmosphere_relative_humidity": "Null",
  "ETL_deposition_spin_coating_speed": "Null",
  "ETL_deposition_spin_coating_time": "Null",
  "ETL_deposition_thermal_annealing_temperature": "Null",
  "ETL_deposition_thermal_annealing_time": "Null",
  "Perovskite_dimension": "3D",
  "Perovskite_thickness": "800 nm",
  "Perovskite_composition_long_form": "MAPbI3",
  "Perovskite_additive_compound": "DMSO",
  "Perovskite_additive_concentration": "11.77 mol%",
  "Perovskite_bandgap": "1.58 eV",
  "Perovskite_deposition_method": "Slot-die coating",
  "Perovskite_deposition_sequential_spin_coating": "Null",
  "Perovskite_deposition_spin_coating_antisolvent": "Null",
  "Perovskite_deposition_reaction_solutions_compounds": "MAI;PbI2;DMSO",
  "Perovskite_deposition_reaction_solutions_concentrations": "1 M;1 M;11.77 mol%",
  "Perovskite_deposition_final_solutions_concentration_before_deposition": "Null",
  "Perovskite_deposition_solvents_compound": "2-Methoxyethanol",
  "Perovskite_deposition_solvents_mixing_ratio": "Null",
  "Perovskite_deposition_synthesis_atmosphere": "Null",
  "Perovskite_deposition_synthesis_atmosphere_pressure": "Null",
  "Perovskite_deposition_synthesis_atmosphere_relative_humidity": "Null",
  "Perovskite_deposition_spin_coating_speed": "Null",
  "Perovskite_deposition_spin_coating_time": "Null",
  "Perovskite_deposition_thermal_annealing_atmosphere": "Null",
  "Perovskite_deposition_thermal_annealing_temperature": "100 °C",
  "Perovskite_deposition_thermal_annealing_time": "20 min",
  "Perovskite_surface_treatment_material": "Null",
  "Perovskite_surface_treatment_method": "Null",
  "Perovskite_surface_treatment_solution_concentration": "Null",
  "Perovskite_surface_treatment_solvents_compound": "Null",
  "Perovskite_surface_treatment_synthesis_atmosphere": "Null",
  "Perovskite_surface_treatment_synthesis_atmosphere_pressure": "Null",
  "Perovskite_surface_treatment_synthesis_atmosphere_relative_humidity": "Null",
  "Perovskite_surface_treatment_deposition_spin_coating_speed": "Null",
  "Perovskite_surface_treatment_deposition_spin_coating_time": "Null",
  "Perovskite_surface_treatment_deposition_thermal_annealing_temperature": "Null",
  "Perovskite_surface_treatment_deposition_thermal_annealing_time": "Null",
  "HTL_thickness": "23/8 nm",
  "HTL_stack_sequence": "C60/BCP",
  "HTL_additive_compound": "Null",
  "HTL_additive_concentration": "Null",
  "HTL_deposition_method": "Thermal evaporation/Thermal evaporation",
  "HTL_deposition_solution_concentration": "Null",
  "HTL_deposition_solvents_compound": "Null",
  "HTL_deposition_synthesis_atmosphere": "Null",
  "HTL_deposition_synthesis_atmosphere_pressure": "Null",
  "HTL_deposition_synthesis_atmosphere_relative_humidity": "Null",
  "HTL_deposition_spin_coating_speed": "Null",
  "HTL_deposition_spin_coating_time": "Null",
  "HTL_deposition_thermal_annealing_temperature": "Null",
  "HTL_deposition_thermal_annealing_time": "Null",
  "Backcontact_thickness": "100 nm",
  "Beckcontact_deposition_method": "Thermal evaporation",
  "Backcontact_deposition_atmosphere_pressure": "1e-6 mbar",
  "Encapsulation_method": "Null",
  "Encapsulation_atmosphere": "Null",
  "JV_measured_device_matching": "True",
  "JV_measured_reverse_scan_Voc": "1.138 V",
  "JV_measured_reverse_scan_Jsc": "23.67 mA/cm2",
  "JV_measured_reverse_scan_FF": "77.32%",
  "JV_measured_reverse_scan_PCE": "20.83%",
  "JV_measured_forward_scan_Voc": "1.132 V",
  "JV_measured_forward_scan_Jsc": "23.63 mA/cm2",
  "JV_measured_forward_scan_FF": "76.43%",
  "JV_measured_forward_scan_PCE": "20.46%",
  "JV_measured_light_spectra": "AM1.5G",
  "JV_measured_light_spectra_intensity": "100 mW/cm2",
  "JV_measured_scan_speed": "Null",
  "JV_measured_scan_delay_time": "20 ms",
  "JV_certified_PCE": "Null",
  "Stabilized_measured_PCE": "20.55%",
  "Stabilized_certified_PCE": "Null",
  "Stability_test_device_matching": "True",
  "Stability_test_temperature": "25 °C",
  "Stability_test_atmosphere": "Nitrogen",
  "Stability_test_light_spectra": "AM1.5G",
  "Stability_test_light_intensity": "1 sun",
  "Stability_test_relative_humidity": "Null",
  "Stability_PCE_after_time": "500 hours",
  "Stability_PCE_after_time_value": "90%"
}

File: dataset/2021-2025/10.1002_aenm.202003460/Device_BestPCE_Gemini_2.0_Flash_10.1002_aenm.202003460.json
{
  "Ref_DOI": "10.1002/aenm.202003460",
  "Ref_journal": "Adv. Energy Mater.",
  "Ref_publication_year": "2021",
  "Ref_title": "20.8% Slot-Die Coated MAPbI 3 Perovskite Solar Cells by Optimal DMSO-Content and Age of 2-ME Based Precursor Inks",
  "Cell_architecture": "PIN",
  "Cell_stack_sequence": "ITO/SAM (2PACz)/MAPbI3/C60/BCP/Cu",
  "Cell_area_measured": "0.105 cm2",
  "ETL_thickness": "Null",
  "ETL_stack_sequence": "Null",
  "ETL_additive_compound": "Null",
  "ETL_additive_concentration": "Null",
  "ETL_deposition_method": "Null",
  "ETL_deposition_solution_concentration": "Null",
  "ETL_deposition_solvents_compound": "Null",
  "ETL_deposition_synthesis_atmosphere": "Null",
  "ETL_deposition_synthesis_atmosphere_pressure": "Null",
  "ETL_deposition_synthesis_atmosphere_relative_humidity": "Null",
  "ETL_deposition_spin_coating_speed": "Null",
  "ETL_deposition_spin_coating_time": "Null",
  "ETL_deposition_thermal_annealing_temperature": "Null",
  "ETL_deposition_thermal_annealing_time": "Null",
  "Perovskite_dimension": "3D",
  "Perovskite_thickness": "~800 nm",
  "Perovskite_composition_long_form": "MAPbI3",
  "Perovskite_additive_compound": "DMSO",
  "Perovskite_additive_concentration": "12 mol%",
  "Perovskite_bandgap": "Null",
  "Perovskite_deposition_method": "Slot-die coating",
  "Perovskite_deposition_sequential_spin_coating": "False",
  "Perovskite_deposition_spin_coating_antisolvent": "Null",
  "Perovskite_deposition_reaction_solutions_compounds": "MAI; PbI2",
  "Perovskite_deposition_reaction_solutions_concentrations": "1M; 1M",
  "Perovskite_deposition_final_solutions_concentration_before_deposition": "Null",
  "Perovskite_deposition_solvents_compound": "2-methoxyethanol",
  "Perovskite_deposition_solvents_mixing_ratio": "Null",
  "Perovskite_deposition_synthesis_atmosphere": "Nitrogen",
  "Perovskite_deposition_synthesis_atmosphere_pressure": "Null",
  "Perovskite_deposition_synthesis_atmosphere_relative_humidity": "Null",
  "Perovskite_deposition_spin_coating_speed": "Null",
  "Perovskite_deposition_spin_coating_time": "Null",
  "Perovskite_deposition_thermal_annealing_atmosphere": "Null",
  "Perovskite_deposition_thermal_annealing_temperature": "100 °C",
  "Perovskite_deposition_thermal_annealing_time": "20 min",
  "Perovskite_surface_treatment_material": "Null",
  "Perovskite_surface_treatment_method": "Null",
  "Perovskite_surface_treatment_solution_concentration": "Null",
  "Perovskite_surface_treatment_solvents_compound": "Null",
  "Perovskite_surface_treatment_synthesis_atmosphere": "Null",
  "Perovskite_surface_treatment_synthesis_atmosphere_pressure": "Null",
  "Perovskite_surface_treatment_synthesis_atmosphere_relative_humidity": "Null",
  "Perovskite_surface_treatment_deposition_spin_coating_speed": "Null",
  "Perovskite_surface_treatment_deposition_spin_coating_time": "Null",
  "Perovskite_surface_treatment_deposition_thermal_annealing_temperature": "Null",
  "Perovskite_surface_treatment_deposition_thermal_annealing_time": "Null",
  "HTL_thickness": "Null",
  "HTL_stack_sequence": "SAM (2PACz)",
  "HTL_additive_compound": "Null",
  "HTL_additive_concentration": "Null",
  "HTL_deposition_method": "Spin-coating",
  "HTL_deposition_solution_concentration": "0.5 mg/ml",
  "HTL_deposition_solvents_compound": "Ethanol",
  "HTL_deposition_synthesis_atmosphere": "Null",
  "HTL_deposition_synthesis_atmosphere_pressure": "Null",
  "HTL_deposition_synthesis_atmosphere_relative_humidity": "Null",
  "HTL_deposition_spin_coating_speed": "3,000 r.p.m",
  "HTL_deposition_spin_coating_time": "30 s",
  "HTL_deposition_thermal_annealing_temperature": "100 °C",
  "HTL_deposition_thermal_annealing_time": "10 min",
  "Backcontact_thickness": "100 nm",
  "Beckcontact_deposition_method": "Thermal evaporation",
  "Backcontact_deposition_atmosphere_pressure": "1 × 10-6 mbar",
  "Encapsulation_method": "Null",
  "Encapsulation_atmosphere": "Null",
  "JV_measured_device_matching": "True",
  "JV_measured_reverse_scan_Voc": "1.138 V",
  "JV_measured_reverse_scan_Jsc": "23.673 mA/cm2",
  "JV_measured_reverse_scan_FF": "77.322 %",
  "JV_measured_reverse_scan_PCE": "20.831 %",
  "JV_measured_forward_scan_Voc": "1.132 V",
  "JV_measured_forward_scan_Jsc": "23.633 mA/cm2",
  "JV_measured_forward_scan_FF": "76.426 %",
  "JV_measured_forward_scan_PCE": "20.459 %",
  "JV_measured_light_spectra": "AM 1.5G",
  "JV_measured_light_spectra_intensity": "100 mW/cm2",
  "JV_measured_scan_speed": "Null",
  "JV_measured_scan_delay_time": "20 ms",
  "JV_certified_PCE": "Null",
  "Stabilized_measured_PCE": "20.55 %",
  "Stabilized_certified_PCE": "Null",
  "Stability_test_device_matching": "True",
  "Stability_test_temperature": "25°C",
  "Stability_test_atmosphere": "nitrogen",
  "Stability_test_light_spectra": "1 sun",
  "Stability_test_light_intensity": "100 mW/cm2",
  "Stability_test_relative_humidity": "Null",
  "Stability_PCE_after_time": "500 hours",
  "Stability_PCE_after_time_value": "90 %"
}

File: dataset/2021-2025/10.1002_aenm.202003460/Device_BestPCE_Gemini_2.5_Flash_10.1002_aenm.202003460.json
{
  "Ref_DOI": "10.1002/aenm.202003460",
  "Ref_journal": "Adv. Energy Mater.",
  "Ref_publication_year": "2021",
  "Ref_title": "20.8% Slot-Die Coated MAPbI 3 Perovskite Solar Cells by Optimal DMSO-Content and Age of 2-ME Based Precursor Inks",
  "Cell_architecture": "PIN",
  "Cell_stack_sequence": "ITO/2PACz/MAPbI3/C60/BCP/Cu",
  "Cell_area_measured": "0.16 cm2",
  "ETL_thickness": "23 nm/8 nm",
  "ETL_stack_sequence": "C60/BCP",
  "ETL_additive_compound": "Null",
  "ETL_additive_concentration": "Null",
  "ETL_deposition_method": "Thermal evaporation/Thermal evaporation",
  "ETL_deposition_solution_concentration": "Null",
  "ETL_deposition_solvents_compound": "Null",
  "ETL_deposition_synthesis_atmosphere": "Null",
  "ETL_deposition_synthesis_atmosphere_pressure": "0.75e-6 torr",
  "ETL_deposition_synthesis_atmosphere_relative_humidity": "Null",
  "ETL_deposition_spin_coating_speed": "Null",
  "ETL_deposition_spin_coating_time": "Null",
  "ETL_deposition_thermal_annealing_temperature": "Null",
  "ETL_deposition_thermal_annealing_time": "Null",
  "Perovskite_dimension": "3D",
  "Perovskite_thickness": "800 nm",
  "Perovskite_composition_long_form": "MAPbI3",
  "Perovskite_additive_compound": "DMSO",
  "Perovskite_additive_concentration": "11.77 mol%",
  "Perovskite_bandgap": "1.58-1.59 eV",
  "Perovskite_deposition_method": "Slot-die coating",
  "Perovskite_deposition_sequential_spin_coating": "False",
  "Perovskite_deposition_spin_coating_antisolvent": "Null",
  "Perovskite_deposition_reaction_solutions_compounds": "MAI;PbI2",
  "Perovskite_deposition_reaction_solutions_concentrations": "1M",
  "Perovskite_deposition_final_solutions_concentration_before_deposition": "1M",
  "Perovskite_deposition_solvents_compound": "2-methoxyethanol",
  "Perovskite_deposition_solvents_mixing_ratio": "Null",
  "Perovskite_deposition_synthesis_atmosphere": "Nitrogen",
  "Perovskite_deposition_synthesis_atmosphere_pressure": "1.36 atm",
  "Perovskite_deposition_synthesis_atmosphere_relative_humidity": "Null",
  "Perovskite_deposition_spin_coating_speed": "Null",
  "Perovskite_deposition_spin_coating_time": "Null",
  "Perovskite_deposition_thermal_annealing_atmosphere": "Null",
  "Perovskite_deposition_thermal_annealing_temperature": "100 °C",
  "Perovskite_deposition_thermal_annealing_time": "20 minutes",
  "Perovskite_surface_treatment_material": "Null",
  "Perovskite_surface_treatment_method": "Null",
  "Perovskite_surface_treatment_solution_concentration": "Null",
  "Perovskite_surface_treatment_solvents_compound": "Null",
  "Perovskite_surface_treatment_synthesis_atmosphere": "Null",
  "Perovskite_surface_treatment_synthesis_atmosphere_pressure": "Null",
  "Perovskite_surface_treatment_synthesis_atmosphere_relative_humidity": "Null",
  "Perovskite_surface_treatment_deposition_spin_coating_speed": "Null",
  "Perovskite_surface_treatment_deposition_spin_coating_time": "Null",
  "Perovskite_surface_treatment_deposition_thermal_annealing_temperature": "Null",
  "Perovskite_surface_treatment_deposition_thermal_annealing_time": "Null",
  "HTL_thickness": "Null",
  "HTL_stack_sequence": "2PACz",
  "HTL_additive_compound": "Null",
  "HTL_additive_concentration": "Null",
  "HTL_deposition_method": "Spin-coating",
  "HTL_deposition_solution_concentration": "1 mmol",
  "HTL_deposition_solvents_compound": "Ethanol",
  "HTL_deposition_synthesis_atmosphere": "Nitrogen",
  "HTL_deposition_synthesis_atmosphere_pressure": "1 atm",
  "HTL_deposition_synthesis_atmosphere_relative_humidity": "Null",
  "HTL_deposition_spin_coating_speed": "3,000 r.p.m",
  "HTL_deposition_spin_coating_time": "30 s",
  "HTL_deposition_thermal_annealing_temperature": "100 °C",
  "HTL_deposition_thermal_annealing_time": "10 min",
  "Backcontact_thickness": "100 nm",
  "Beckcontact_deposition_method": "Thermal evaporation",
  "Backcontact_deposition_atmosphere_pressure": "0.75e-6 torr",
  "Encapsulation_method": "Null",
  "Encapsulation_atmosphere": "Null",
  "JV_measured_device_matching": "True",
  "JV_measured_reverse_scan_Voc": "1.138 V",
  "JV_measured_reverse_scan_Jsc": "23.673 mA/cm2",
  "JV_measured_reverse_scan_FF": "77.322 %",
  "JV_measured_reverse_scan_PCE": "20.831 %",
  "JV_measured_forward_scan_Voc": "1.132 V",
  "JV_measured_forward_scan_Jsc": "23.633 mA/cm2",
  "JV_measured_forward_scan_FF": "76.426 %",
  "JV_measured_forward_scan_PCE": "20.459 %",
  "JV_measured_light_spectra": "AM 1.5G",
  "JV_measured_light_spectra_intensity": "100 mW/cm2",
  "JV_measured_scan_speed": "0.333 V/s",
  "JV_measured_scan_delay_time": "20 ms",
  "JV_certified_PCE": "Null",
  "Stabilized_measured_PCE": "19.24 %",
  "Stabilized_certified_PCE": "Null",
  "Stability_test_device_matching": "True",
  "Stability_test_temperature": "25 °C",
  "Stability_test_atmosphere": "nitrogen",
  "Stability_test_light_spectra": "AM 1.5G",
  "Stability_test_light_intensity": "100 mW/cm2",
  "Stability_test_relative_humidity": "Null",
  "Stability_PCE_after_time": "500 hours",
  "Stability_PCE_after_time_value": "over 90%"
}

File: dataset/2021-2025/10.1002_aenm.202003460/Device_BestPCE_claude_haiku_10.1002_aenm.202003460.json
{
  "Ref_DOI": "10.1002/aenm.202003460",
  "Ref_journal": "Advanced Energy Materials",
  "Ref_publication_year": "2021",
  "Ref_title": "20.8% Slot-Die Coated MAPbI3 Perovskite Solar Cells by Optimal DMSO-Content and Age of 2-ME Based Precursor Inks",
  "Cell_architecture": "PIN",
  "Cell_stack_sequence": "ITO/2PACz/MAPbI3/C60/BCP/Cu",
  "Cell_area_measured": "0.16 cm2",
  "ETL_thickness": "23 nm",
  "ETL_stack_sequence": "C60",
  "ETL_additive_compound": "Null",
  "ETL_additive_concentration": "Null",
  "ETL_deposition_method": "Thermal evaporation",
  "ETL_deposition_solution_concentration": "Null",
  "ETL_deposition_solvents_compound": "Null",
  "ETL_deposition_synthesis_atmosphere": "Vacuum",
  "ETL_deposition_synthesis_atmosphere_pressure": "1 × 10-6 mbar",
  "ETL_deposition_synthesis_atmosphere_relative_humidity": "Null",
  "ETL_deposition_spin_coating_speed": "Null",
  "ETL_deposition_spin_coating_time": "Null",
  "ETL_deposition_thermal_annealing_temperature": "Null",
  "ETL_deposition_thermal_annealing_time": "Null",
  "Perovskite_dimension": "3D",
  "Perovskite_thickness": "800 nm",
  "Perovskite_composition_long_form": "MAPbI3",
  "Perovskite_additive_compound": "DMSO",
  "Perovskite_additive_concentration": "11.77 mol%",
  "Perovskite_bandgap": "1.58-1.59 eV",
  "Perovskite_deposition_method": "Slot-die coating",
  "Perovskite_deposition_sequential_spin_coating": "False",
  "Perovskite_deposition_spin_coating_antisolvent": "Null",
  "Perovskite_deposition_reaction_solutions_compounds": "MAI;PbI2",
  "Perovskite_deposition_reaction_solutions_concentrations": "1 M",
  "Perovskite_deposition_final_solutions_concentration_before_deposition": "Null",
  "Perovskite_deposition_solvents_compound": "2-methoxyethanol",
  "Perovskite_deposition_solvents_mixing_ratio": "Null",
  "Perovskite_deposition_synthesis_atmosphere": "Nitrogen",
  "Perovskite_deposition_synthesis_atmosphere_pressure": "1 atm",
  "Perovskite_deposition_synthesis_atmosphere_relative_humidity": "Null",
  "Perovskite_deposition_spin_coating_speed": "Null",
  "Perovskite_deposition_spin_coating_time": "Null",
  "Perovskite_deposition_thermal_annealing_atmosphere": "Air",
  "Perovskite_deposition_thermal_annealing_temperature": "100 °C",
  "Perovskite_deposition_thermal_annealing_time": "20 min",
  "Perovskite_surface_treatment_material": "Null",
  "Perovskite_surface_treatment_method": "Null",
  "Perovskite_surface_treatment_solution_concentration": "Null",
  "Perovskite_surface_treatment_solvents_compound": "Null",
  "Perovskite_surface_treatment_synthesis_atmosphere": "Null",
  "Perovskite_surface_treatment_synthesis_atmosphere_pressure": "Null",
  "Perovskite_surface_treatment_synthesis_atmosphere_relative_humidity": "Null",
  "Perovskite_surface_treatment_deposition_spin_coating_speed": "Null",
  "Perovskite_surface_treatment_deposition_spin_coating_time": "Null",
  "Perovskite_surface_treatment_deposition_thermal_annealing_temperature": "Null",
  "Perovskite_surface_treatment_deposition_thermal_annealing_time": "Null",
  "HTL_thickness": "8 nm",
  "HTL_stack_sequence": "BCP",
  "HTL_additive_compound": "Null",
  "HTL_additive_concentration": "Null",
  "HTL_deposition_method": "Thermal evaporation",
  "HTL_deposition_solution_concentration": "Null",
  "HTL_deposition_solvents_compound": "Null",
  "HTL_deposition_synthesis_atmosphere": "Vacuum",
  "HTL_deposition_synthesis_atmosphere_pressure": "1 × 10-6 mbar",
  "HTL_deposition_synthesis_atmosphere_relative_humidity": "Null",
  "HTL_deposition_spin_coating_speed": "Null",
  "HTL_deposition_spin_coating_time": "Null",
  "HTL_deposition_thermal_annealing_temperature": "Null",
  "HTL_deposition_thermal_annealing_time": "Null",
  "Backcontact_thickness": "100 nm",
  "Beckcontact_deposition_method": "Thermal evaporation",
  "Backcontact_deposition_atmosphere_pressure": "1 × 10-6 mbar",
  "Encapsulation_method": "Null",
  "Encapsulation_atmosphere": "Null",
  "JV_measured_device_matching": "True",
  "JV_measured_reverse_scan_Voc": "1.138 V",
  "JV_measured_reverse_scan_Jsc": "23.673 mA/cm2",
  "JV_measured_reverse_scan_FF": "77.322 %",
  "JV_measured_reverse_scan_PCE": "20.831 %",
  "JV_measured_forward_scan_Voc": "1.132 V",
  "JV_measured_forward_scan_Jsc": "23.633 mA/cm2",
  "JV_measured_forward_scan_FF": "76.426 %",
  "JV_measured_forward_scan_PCE": "20.459 %",
  "JV_measured_light_spectra": "AM1.5G",
  "JV_measured_light_spectra_intensity": "100 mW/cm2",
  "JV_measured_scan_speed": "Null",
  "JV_measured_scan_delay_time": "20 ms",
  "JV_certified_PCE": "Null",
  "Stabilized_measured_PCE": "20.55 %",
  "Stabilized_certified_PCE": "Null",
  "Stability_test_device_matching": "True",
  "Stability_test_temperature": "25 °C",
  "Stability_test_atmosphere": "Nitrogen",
  "Stability_test_light_spectra": "AM1.5G",
  "Stability_test_light_intensity": "100 mW/cm2",
  "Stability_test_relative_humidity": "Null",
  "Stability_PCE_after_time": "500 hours",
  "Stability_PCE_after_time_value": "90 %"
}
