Repository: jiayijdong/PSCbench

# PSCbench


**PSCbench** is a novel benchmark for materials science research-level scientific
dataset curation sourced from published journals. The benchmark is designed to evaluate the complex classification capabilities,
strong domain knowledge, and advanced calculation skills of LLMs.

## Data


The PSCbench dataset is under dataset folder in json file format. Each file is list of dictionary and can be extracted using following scripts.
Each file stands for one published journal, which is fully elaborated in the paper. 

```
with open("./dataset/retroactive/{}.json".format(subject), encoding='utf-8') as json_file:
    problems=json.load(json_file)
```

File: dataset/2021-2025/10.1002_aenm.202003489/Device_BestPCE_Gemini_2.0_Flash_10.1002_aenm.202003489.json
{
  "Ref_DOI": "10.1002/aenm.202003489",
  "Ref_journal": "Adv. Energy Mater.",
  "Ref_publication_year": "2021",
  "Ref_title": "Understanding Transient Photoluminescence in Halide Perovskite Layer Stacks and Solar Cells",
  "Cell_architecture": "NIP",
  "Cell_stack_sequence": "ITO/PTAA/MAPI/PCBM/BCP/Ag",
  "Cell_area_measured": "0.16 cm2",
  "ETL_thickness": "55",
  "ETL_stack_sequence": "PCBM",
  "ETL_additive_compound": "Null",
  "ETL_additive_concentration": "Null",
  "ETL_deposition_method": "Spin-coating",
  "ETL_deposition_solution_concentration": "20 mg/mL",
  "ETL_deposition_solvents_compound": "CB; toluene",
  "ETL_deposition_synthesis_atmosphere": "Nitrogen",
  "ETL_deposition_synthesis_atmosphere_pressure": "1 atm",
  "ETL_deposition_synthesis_atmosphere_relative_humidity": "Null",
  "ETL_deposition_spin_coating_speed": "1200 rpm",
  "ETL_deposition_spin_coating_time": "60 s",
  "ETL_deposition_thermal_annealing_temperature": "Null",
  "ETL_deposition_thermal_annealing_time": "Null",
  "Perovskite_dimension": "3D",
  "Perovskite_thickness": "300",
  "Perovskite_composition_long_form": "CH3NH3PbI3",
  "Perovskite_additive_compound": "Null",
  "Perovskite_additive_concentration": "Null",
  "Perovskite_bandgap": "Null",
  "Perovskite_deposition_method": "Spin-coating",
  "Perovskite_deposition_sequential_spin_coating": "False",
  "Perovskite_deposition_spin_coating_antisolvent": "Null",
  "Perovskite_deposition_reaction_solutions_compounds": "Pb(CH3COO)2.3H2O; PbCl2; DMSO; MAI",
  "Perovskite_deposition_reaction_solutions_concentrations": "0.54 M; 0.06 M; 0.6 M; 1.791 M",
  "Perovskite_deposition_final_solutions_concentration_before_deposition": "Null",
  "Perovskite_deposition_solvents_compound": "DMF; DMSO",
  "Perovskite_deposition_solvents_mixing_ratio": "Null",
  "Perovskite_deposition_synthesis_atmosphere": "Nitrogen",
  "Perovskite_deposition_synthesis_atmosphere_pressure": "1 atm",
  "Perovskite_deposition_synthesis_atmosphere_relative_humidity": "Null",
  "Perovskite_deposition_spin_coating_speed": "1400 rpm; 6000 rpm",
  "Perovskite_deposition_spin_coating_time": "15 s; 40 s",
  "Perovskite_deposition_thermal_annealing_atmosphere": "Air",
  "Perovskite_deposition_thermal_annealing_temperature": "75",
  "Perovskite_deposition_thermal_annealing_time": "2 min",
  "Perovskite_surface_treatment_material": "TOPO",
  "Perovskite_surface_treatment_method": "Spin-coating",
  "Perovskite_surface_treatment_solution_concentration": "9.67 mg/mL",
  "Perovskite_surface_treatment_solvents_compound": "CB",
  "Perovskite_surface_treatment_synthesis_atmosphere": "Nitrogen",
  "Perovskite_surface_treatment_synthesis_atmosphere_pressure": "1 atm",
  "Perovskite_surface_treatment_synthesis_atmosphere_relative_humidity": "Null",
  "Perovskite_surface_treatment_deposition_spin_coating_speed": "2000 rpm",
  "Perovskite_surface_treatment_deposition_spin_coating_time": "60 s",
  "Perovskite_surface_treatment_deposition_thermal_annealing_temperature": "Null",
  "Perovskite_surface_treatment_deposition_thermal_annealing_time": "Null",
  "HTL_thickness": "~ 16",
  "HTL_stack_sequence": "PTAA",
  "HTL_additive_compound": "Null",
  "HTL_additive_concentration": "Null",
  "HTL_deposition_method": "Spin-coating",
  "HTL_deposition_solution_concentration": "2 mg ml-1",
  "HTL_deposition_solvents_compound": "toluene",
  "HTL_deposition_synthesis_atmosphere": "Nitrogen",
  "HTL_deposition_synthesis_atmosphere_pressure": "1 atm",
  "HTL_deposition_synthesis_atmosphere_relative_humidity": "Null",
  "HTL_deposition_spin_coating_speed": "500 rpm; 4500 rpm",
  "HTL_deposition_spin_coating_time": "4 s; 20 s",
  "HTL_deposition_thermal_annealing_temperature": "110",
  "HTL_deposition_thermal_annealing_time": "10 min",
  "Backcontact_thickness": "80",
  "Beckcontact_deposition_method": "Thermal evaporation",
  "Backcontact_deposition_atmosphere_pressure": "<5×10-6 Pa",
  "Encapsulation_method": "Null",
  "Encapsulation_atmosphere": "Null",
  "JV_measured_device_matching": "True",
  "JV_measured_reverse_scan_Voc": "1.245 V",
  "JV_measured_reverse_scan_Jsc": "-20.02 mA/cm2",
  "JV_measured_reverse_scan_FF": "74.2 %",
  "JV_measured_reverse_scan_PCE": "18.6 %",
  "JV_measured_forward_scan_Voc": "1.25 V",
  "JV_measured_forward_scan_Jsc": "19.97 mA/cm2",
  "JV_measured_forward_scan_FF": "77.5 %",
  "JV_measured_forward_scan_PCE": "19.3 %",
  "JV_measured_light_spectra": "class AAA solar simulator",
  "JV_measured_light_spectra_intensity": "Null",
  "JV_measured_scan_speed": "Null",
  "JV_measured_scan_delay_time": "Null",
  "JV_certified_PCE": "Null",
  "Stabilized_measured_PCE": "Null",
  "Stabilized_certified_PCE": "Null",
  "Stability_test_device_matching": "Null",
  "Stability_test_temperature": "Null",
  "Stability_test_atmosphere": "Null",
  "Stability_test_light_spectra": "Null",
  "Stability_test_light_intensity": "Null",
  "Stability_test_relative_humidity": "Null",
  "Stability_PCE_after_time": "Null",
  "Stability_PCE_after_time_value": "Null"
}

File: dataset/2021-2025/10.1002_aenm.202003489/Device_BestPCE_Gemini_2.5_Flash_10.1002_aenm.202003489.json
{
  "Ref_DOI": "10.1002/aenm.202003489",
  "Ref_journal": "Adv. Energy Mater.",
  "Ref_publication_year": "2021",
  "Ref_title": "Understanding Transient Photoluminescence in Halide Perovskite Layer Stacks and Solar Cells",
  "Cell_architecture": "NIP",
  "Cell_stack_sequence": "ITO/PTAA/CH3NH3PbI3/PCBM/BCP/Ag",
  "Cell_area_measured": "0.16 cm2",
  "ETL_thickness": "55 nm/Null",
  "ETL_stack_sequence": "PCBM/BCP",
  "ETL_additive_compound": "Null",
  "ETL_additive_concentration": "Null",
  "ETL_deposition_method": "Spin-coating/Spin-coating",
  "ETL_deposition_solution_concentration": "20 mg/mL/0.5 mg/mL",
  "ETL_deposition_solvents_compound": "Chlorobenzene; Toluene/IPA",
  "ETL_deposition_synthesis_atmosphere": "N2-filled glovebox",
  "ETL_deposition_synthesis_atmosphere_pressure": "Null",
  "ETL_deposition_synthesis_atmosphere_relative_humidity": "Null",
  "ETL_deposition_spin_coating_speed": "1200 rpm/4000 rpm",
  "ETL_deposition_spin_coating_time": "60 s/30 s",
  "ETL_deposition_thermal_annealing_temperature": "Null/Null",
  "ETL_deposition_thermal_annealing_time": "Null/Null",
  "Perovskite_dimension": "3D",
  "Perovskite_thickness": "300 nm",
  "Perovskite_composition_long_form": "CH3NH3PbI3",
  "Perovskite_additive_compound": "Null",
  "Perovskite_additive_concentration": "Null",
  "Perovskite_bandgap": "1.53 eV",
  "Perovskite_deposition_method": "Spin-coating",
  "Perovskite_deposition_sequential_spin_coating": "False",
  "Perovskite_deposition_spin_coating_antisolvent": "Null",
  "Perovskite_deposition_reaction_solutions_compounds": "Pb(CH3COO)2.3H2O; PbCl2; DMSO; MAI",
  "Perovskite_deposition_reaction_solutions_concentrations": "0.54 M; 0.06 M; 0.6 M; 1.791 M",
  "Perovskite_deposition_final_solutions_concentration_before_deposition": "Null",
  "Perovskite_deposition_solvents_compound": "DMF; DMSO",
  "Perovskite_deposition_solvents_mixing_ratio": "Null",
  "Perovskite_deposition_synthesis_atmosphere": "N2-filled glovebox",
  "Perovskite_deposition_synthesis_atmosphere_pressure": "Null",
  "Perovskite_deposition_synthesis_atmosphere_relative_humidity": "Null",
  "Perovskite_deposition_spin_coating_speed": "1400 rpm; 6000 rpm",
  "Perovskite_deposition_spin_coating_time": "15 s; 40 s",
  "Perovskite_deposition_thermal_annealing_atmosphere": "N2-filled glovebox",
  "Perovskite_deposition_thermal_annealing_temperature": "75 °C",
  "Perovskite_deposition_thermal_annealing_time": "2 min",
  "Perovskite_surface_treatment_material": "Null",
  "Perovskite_surface_treatment_method": "Null",
  "Perovskite_surface_treatment_solution_concentration": "Null",
  "Perovskite_surface_treatment_solvents_compound": "Null",
  "Perovskite_surface_treatment_synthesis_atmosphere": "Null",
  "Perovskite_surface_treatment_synthesis_atmosphere_pressure": "Null",
  "Perovskite_surface_treatment_synthesis_atmosphere_relative_humidity": "Null",
  "Perovskite_surface_treatment_deposition_spin_coating_speed": "Null",
  "Perovskite_surface_treatment_deposition_spin_coating_time": "Null",
  "Perovskite_surface_treatment_deposition_thermal_annealing_temperature": "Null",
  "Perovskite_surface_treatment_deposition_thermal_annealing_time": "Null",
  "HTL_thickness": "16 nm",
  "HTL_stack_sequence": "PTAA",
  "HTL_additive_compound": "Null",
  "HTL_additive_concentration": "Null",
  "HTL_deposition_method": "Spin-coating",
  "HTL_deposition_solution_concentration": "2 mg/mL",
  "HTL_deposition_solvents_compound": "Toluene",
  "HTL_deposition_synthesis_atmosphere": "N2-filled glovebox",
  "HTL_deposition_synthesis_atmosphere_pressure": "Null",
  "HTL_deposition_synthesis_atmosphere_relative_humidity": "Null",
  "HTL_deposition_spin_coating_speed": "500 rpm/4500 rpm",
  "HTL_deposition_spin_coating_time": "4 s/20 s",
  "HTL_deposition_thermal_annealing_temperature": "110 °C",
  "HTL_deposition_thermal_annealing_time": "10 min",
  "Backcontact_thickness": "80 nm",
  "Beckcontact_deposition_method": "Thermal evaporation",
  "Backcontact_deposition_atmosphere_pressure": "3.75e-8 Torr",
  "Encapsulation_method": "Null",
  "Encapsulation_atmosphere": "Null",
  "JV_measured_device_matching": "True",
  "JV_measured_reverse_scan_Voc": "1.245 V",
  "JV_measured_reverse_scan_Jsc": "20.02 mA/cm2",
  "JV_measured_reverse_scan_FF": "74.2 %",
  "JV_measured_reverse_scan_PCE": "18.6 %",
  "JV_measured_forward_scan_Voc": "1.25 V",
  "JV_measured_forward_scan_Jsc": "19.97 mA/cm2",
  "JV_measured_forward_scan_FF": "77.5 %",
  "JV_measured_forward_scan_PCE": "19.3 %",
  "JV_measured_light_spectra": "AM1.5G",
  "JV_measured_light_spectra_intensity": "1 sun",
  "JV_measured_scan_speed": "Null",
  "JV_measured_scan_delay_time": "Null",
  "JV_certified_PCE": "Null",
  "Stabilized_measured_PCE": "Null",
  "Stabilized_certified_PCE": "Null",
  "Stability_test_device_matching": "Null",
  "Stability_test_temperature": "Null",
  "Stability_test_atmosphere": "Null",
  "Stability_test_light_spectra": "Null",
  "Stability_test_light_intensity": "Null",
  "Stability_test_relative_humidity": "Null",
  "Stability_PCE_after_time": "Null",
  "Stability_PCE_after_time_value": "Null"
}

File: dataset/2021-2025/10.1002_aenm.202003489/Device_BestPCE_claude_haiku_10.1002_aenm.202003489.json
{
  "Ref_DOI": "10.1002/aenm.202003489",
  "Ref_journal": "Advanced Energy Materials",
  "Ref_publication_year": "2021",
  "Ref_title": "Understanding Transient Photoluminescence in Halide Perovskite Layer Stacks and Solar Cells",
  "Cell_architecture": "NIP",
  "Cell_stack_sequence": "Glass/ITO/PTAA/MAPI/PCBM/BCP/Ag",
  "Cell_area_measured": "0.16 cm2",
  "ETL_thickness": "55",
  "ETL_stack_sequence": "PCBM/BCP",
  "ETL_additive_compound": "Null",
  "ETL_additive_concentration": "Null",
  "ETL_deposition_method": "Spin-coating/Spin-coating",
  "ETL_deposition_solution_concentration": "20 mg/mL/0.5 mg/mL",
  "ETL_deposition_solvents_compound": "Chlorobenzene and toluene/IPA",
  "ETL_deposition_synthesis_atmosphere": "Nitrogen",
  "ETL_deposition_synthesis_atmosphere_pressure": "1 atm",
  "ETL_deposition_synthesis_atmosphere_relative_humidity": "Null",
  "ETL_deposition_spin_coating_speed": "1200/4000",
  "ETL_deposition_spin_coating_time": "60/30",
  "ETL_deposition_thermal_annealing_temperature": "Null",
  "ETL_deposition_thermal_annealing_time": "Null",
  "Perovskite_dimension": "3D",
  "Perovskite_thickness": "300",
  "Perovskite_composition_long_form": "CH3NH3PbI3",
  "Perovskite_additive_compound": "Null",
  "Perovskite_additive_concentration": "Null",
  "Perovskite_bandgap": "Null",
  "Perovskite_deposition_method": "Spin-coating",
  "Perovskite_deposition_sequential_spin_coating": "False",
  "Perovskite_deposition_spin_coating_antisolvent": "Null",
  "Perovskite_deposition_reaction_solutions_compounds": "Pb(CH3COO)2.3H2O;PbCl2;DMSO;MAI",
  "Perovskite_deposition_reaction_solutions_concentrations": "0.54 M;0.06 M;0.6 M;1.791 M",
  "Perovskite_deposition_final_solutions_concentration_before_deposition": "Null",
  "Perovskite_deposition_solvents_compound": "DMF;DMSO",
  "Perovskite_deposition_solvents_mixing_ratio": "Null",
  "Perovskite_deposition_synthesis_atmosphere": "Nitrogen",
  "Perovskite_deposition_synthesis_atmosphere_pressure": "1 atm",
  "Perovskite_deposition_synthesis_atmosphere_relative_humidity": "Null",
  "Perovskite_deposition_spin_coating_speed": "1400;6000",
  "Perovskite_deposition_spin_coating_time": "15;40",
  "Perovskite_deposition_thermal_annealing_atmosphere": "Air",
  "Perovskite_deposition_thermal_annealing_temperature": "75",
  "Perovskite_deposition_thermal_annealing_time": "2",
  "Perovskite_surface_treatment_material": "TOPO",
  "Perovskite_surface_treatment_method": "Spin-coating",
  "Perovskite_surface_treatment_solution_concentration": "9.67 mg/mL",
  "Perovskite_surface_treatment_solvents_compound": "Chlorobenzene",
  "Perovskite_surface_treatment_synthesis_atmosphere": "Nitrogen",
  "Perovskite_surface_treatment_synthesis_atmosphere_pressure": "1 atm",
  "Perovskite_surface_treatment_synthesis_atmosphere_relative_humidity": "Null",
  "Perovskite_surface_treatment_deposition_spin_coating_speed": "2000",
  "Perovskite_surface_treatment_deposition_spin_coating_time": "60",
  "Perovskite_surface_treatment_deposition_thermal_annealing_temperature": "Null",
  "Perovskite_surface_treatment_deposition_thermal_annealing_time": "Null",
  "HTL_thickness": "16",
  "HTL_stack_sequence": "PTAA",
  "HTL_additive_compound": "Null",
  "HTL_additive_concentration": "Null",
  "HTL_deposition_method": "Spin-coating",
  "HTL_deposition_solution_concentration": "2 mg/mL",
  "HTL_deposition_solvents_compound": "Toluene",
  "HTL_deposition_synthesis_atmosphere": "Nitrogen",
  "HTL_deposition_synthesis_atmosphere_pressure": "1 atm",
  "HTL_deposition_synthesis_atmosphere_relative_humidity": "Null",
  "HTL_deposition_spin_coating_speed": "500;4500",
  "HTL_deposition_spin_coating_time": "4;20",
  "HTL_deposition_thermal_annealing_temperature": "110",
  "HTL_deposition_thermal_annealing_time": "10",
  "Backcontact_thickness": "80",
  "Beckcontact_deposition_method": "Thermal evaporation",
  "Backcontact_deposition_atmosphere_pressure": "<5×10-6 Pa",
  "Encapsulation_method": "Null",
  "Encapsulation_atmosphere": "Null",
  "JV_measured_device_matching": "True",
  "JV_measured_reverse_scan_Voc": "1.245",
  "JV_measured_reverse_scan_Jsc": "-20.02",
  "JV_measured_reverse_scan_FF": "74.2",
  "JV_measured_reverse_scan_PCE": "18.6",
  "JV_measured_forward_scan_Voc": "Null",
  "JV_measured_forward_scan_Jsc": "Null",
  "JV_measured_forward_scan_FF": "Null",
  "JV_measured_forward_scan_PCE": "Null",
  "JV_measured_light_spectra": "AM1.5G",
  "JV_measured_light_spectra_intensity": "1 sun",
  "JV_measured_scan_speed": "Null",
  "JV_measured_scan_delay_time": "Null",
  "JV_certified_PCE": "Null",
  "Stabilized_measured_PCE": "Null",
  "Stabilized_certified_PCE": "Null",
  "Stability_test_device_matching": "Null",
  "Stability_test_temperature": "Null",
  "Stability_test_atmosphere": "Null",
  "Stability_test_light_spectra": "Null",
  "Stability_test_light_intensity": "Null",
  "Stability_test_relative_humidity": "Null",
  "Stability_PCE_after_time": "Null",
  "Stability_PCE_after_time_value": "Null"
}

File: dataset/2021-2025/10.1002_aenm.202003489/Device_BestPCE_gpt4o_10.1002_aenm.202003489.json
{
  "Ref_DOI": "10.1002/aenm.202003489",
  "Ref_journal": "Advanced Energy Materials",
  "Ref_publication_year": "2021",
  "Ref_title": "Understanding Transient Photoluminescence in Halide Perovskite Layer Stacks and Solar Cells",
  "Cell_architecture": "PIN",
  "Cell_stack_sequence": "glass/ITO/PTAA/MAPI/PCBM/BCP/Ag",
  "Cell_area_measured": "0.16 cm2",
  "ETL_thickness": "55 nm",
  "ETL_stack_sequence": "PCBM",
  "ETL_additive_compound": "Null",
  "ETL_additive_concentration": "Null",
  "ETL_deposition_method": "Spin-coating",
  "ETL_deposition_solution_concentration": "20 mg/mL",
  "ETL_deposition_solvents_compound": "Chlorobenzene;Toluene",
  "ETL_deposition_synthesis_atmosphere": "Nitrogen",
  "ETL_deposition_synthesis_atmosphere_pressure": "1 atm",
  "ETL_deposition_synthesis_atmosphere_relative_humidity": "Null",
  "ETL_deposition_spin_coating_speed": "1200 rpm",
  "ETL_deposition_spin_coating_time": "60 s",
  "ETL_deposition_thermal_annealing_temperature": "Null",
  "ETL_deposition_thermal_annealing_time": "Null",
  "Perovskite_dimension": "3D",
  "Perovskite_thickness": "300 nm",
  "Perovskite_composition_long_form": "CH3NH3PbI3",
  "Perovskite_additive_compound": "Null",
  "Perovskite_additive_concentration": "Null",
  "Perovskite_bandgap": "1.53 eV",
  "Perovskite_deposition_method": "Spin-coating",
  "Perovskite_deposition_sequential_spin_coating": "False",
  "Perovskite_deposition_spin_coating_antisolvent": "Null",
  "Perovskite_deposition_reaction_solutions_compounds": "Pb(CH3COO)2.3H2O;PbCl2;DMSO;MAI",
  "Perovskite_deposition_reaction_solutions_concentrations": "0.54 M;0.06 M;0.6 M;1.791 M",
  "Perovskite_deposition_final_solutions_concentration_before_deposition": "Null",
  "Perovskite_deposition_solvents_compound": "DMF;DMSO",
  "Perovskite_deposition_solvents_mixing_ratio": "Null",
  "Perovskite_deposition_synthesis_atmosphere": "Nitrogen",
  "Perovskite_deposition_synthesis_atmosphere_pressure": "1 atm",
  "Perovskite_deposition_synthesis_atmosphere_relative_humidity": "Null",
  "Perovskite_deposition_spin_coating_speed": "1400 rpm;6000 rpm",
  "Perovskite_deposition_spin_coating_time": "15 s;40 s",
  "Perovskite_deposition_thermal_annealing_atmosphere": "Air",
  "Perovskite_deposition_thermal_annealing_temperature": "75 °C",
  "Perovskite_deposition_thermal_annealing_time": "2 min",
  "Perovskite_surface_treatment_material": "TOPO",
  "Perovskite_surface_treatment_method": "Spin-coating",
  "Perovskite_surface_treatment_solution_concentration": "9.67 mg/mL",
  "Perovskite_surface_treatment_solvents_compound": "Chlorobenzene",
  "Perovskite_surface_treatment_synthesis_atmosphere": "Nitrogen",
  "Perovskite_surface_treatment_synthesis_atmosphere_pressure": "1 atm",
  "Perovskite_surface_treatment_synthesis_atmosphere_relative_humidity": "Null",
  "Perovskite_surface_treatment_deposition_spin_coating_speed": "2000 rpm",
  "Perovskite_surface_treatment_deposition_spin_coating_time": "60 s",
  "Perovskite_surface_treatment_deposition_thermal_annealing_temperature": "Null",
  "Perovskite_surface_treatment_deposition_thermal_annealing_time": "Null",
  "HTL_thickness": "16 nm",
  "HTL_stack_sequence": "PTAA",
  "HTL_additive_compound": "Null",
  "HTL_additive_concentration": "Null",
  "HTL_deposition_method": "Spin-coating",
  "HTL_deposition_solution_concentration": "2 mg/mL",
  "HTL_deposition_solvents_compound": "Toluene",
  "HTL_deposition_synthesis_atmosphere": "Nitrogen",
  "HTL_deposition_synthesis_atmosphere_pressure": "1 atm",
  "HTL_deposition_synthesis_atmosphere_relative_humidity": "Null",
  "HTL_deposition_spin_coating_speed": "500 rpm;4500 rpm",
  "HTL_deposition_spin_coating_time": "4 s;20 s",
  "HTL_deposition_thermal_annealing_temperature": "110 °C",
  "HTL_deposition_thermal_annealing_time": "10 min",
  "Backcontact_thickness": "80 nm",
  "Beckcontact_deposition_method": "Thermal evaporation",
  "Backcontact_deposition_atmosphere_pressure": "<5×10-6 Pa",
  "Encapsulation_method": "Null",
  "Encapsulation_atmosphere": "Null",
  "JV_measured_device_matching": "True",
  "JV_measured_reverse_scan_Voc": "1.245 V",
  "JV_measured_reverse_scan_Jsc": "20.02 mA/cm2",
  "JV_measured_reverse_scan_FF": "74.2 %",
  "JV_measured_reverse_scan_PCE": "18.6 %",
  "JV_measured_forward_scan_Voc": "1.25 V",
  "JV_measured_forward_scan_Jsc": "19.97 mA/cm2",
  "JV_measured_forward_scan_FF": "77.5 %",
  "JV_measured_forward_scan_PCE": "19.3 %",
  "JV_measured_light_spectra": "AM1.5G",
  "JV_measured_light_spectra_intensity": "1 sun",
  "JV_measured_scan_speed": "Null",
  "JV_measured_scan_delay_time": "Null",
  "JV_certified_PCE": "Null",
  "Stabilized_measured_PCE": "Null",
  "Stabilized_certified_PCE": "Null",
  "Stability_test_device_matching": "Null",
  "Stability_test_temperature": "Null",
  "Stability_test_atmosphere": "Null",
  "Stability_test_light_spectra": "Null",
  "Stability_test_light_intensity": "Null",
  "Stability_test_relative_humidity": "Null",
  "Stability_PCE_after_time": "Null",
  "Stability_PCE_after_time_value": "Null"
}

File: dataset/2021-2025/10.1002_aenm.202003489/Device_BestPCE_gpt4o_mini_10.1002_aenm.202003489.json
{
  "Ref_DOI": "10.1002/aenm.202003489",
  "Ref_journal": "Advanced Energy Materials",
  "Ref_publication_year": "2021",
  "Ref_title": "Understanding Transient Photoluminescence in Halide Perovskite Layer Stacks and Solar Cells",
  "Cell_architecture": "NIP",
  "Cell_stack_sequence": "glass/ITO/PTAA/MAPI/PCBM/Ag",
  "Cell_area_measured": "0.16 cm2",
  "ETL_thickness": "55 nm",
  "ETL_stack_sequence": "PCBM",
  "ETL_additive_compound": "Null",
  "ETL_additive_concentration": "Null",
  "ETL_deposition_method": "Spin-coating",
  "ETL_deposition_solution_concentration": "20 mg/mL",
  "ETL_deposition_solvents_compound": "Chlorobenzene;Toluene",
  "ETL_deposition_synthesis_atmosphere": "Nitrogen",
  "ETL_deposition_synthesis_atmosphere_pressure": "1 atm",
  "ETL_deposition_synthesis_atmosphere_relative_humidity": "Null",
  "ETL_deposition_spin_coating_speed": "1200 rpm",
  "ETL_deposition_spin_coating_time": "60 s",
  "ETL_deposition_thermal_annealing_temperature": "Null",
  "ETL_deposition_thermal_annealing_time": "Null",
  "Perovskite_dimension": "3D",
  "Perovskite_thickness": "300 nm",
  "Perovskite_composition_long_form": "CH3NH3PbI3",
  "Perovskite_additive_compound": "Null",
  "Perovskite_additive_concentration": "Null",
  "Perovskite_bandgap": "1.55 eV",
  "Perovskite_deposition_method": "Spin-coating",
  "Perovskite_deposition_sequential_spin_coating": "False",
  "Perovskite_deposition_spin_coating_antisolvent": "Null",
  "Perovskite_deposition_reaction_solutions_compounds": "Pb(CH3COO)2.3H2O;PbCl2;DMSO;MAI",
  "Perovskite_deposition_reaction_solutions_concentrations": "0.54 M;0.06 M;0.6 M;1.791 M",
  "Perovskite_deposition_final_solutions_concentration_before_deposition": "Null",
  "Perovskite_deposition_solvents_compound": "DMF;DMSO",
  "Perovskite_deposition_solvents_mixing_ratio": "1:1",
  "Perovskite_deposition_synthesis_atmosphere": "Nitrogen",
  "Perovskite_deposition_synthesis_atmosphere_pressure": "1 atm",
  "Perovskite_deposition_synthesis_atmosphere_relative_humidity": "Null",
  "Perovskite_deposition_spin_coating_speed": "1400 rpm;6000 rpm",
  "Perovskite_deposition_spin_coating_time": "15 s;40 s",
  "Perovskite_deposition_thermal_annealing_atmosphere": "Nitrogen",
  "Perovskite_deposition_thermal_annealing_temperature": "75 °C",
  "Perovskite_deposition_thermal_annealing_time": "2 min",
  "Perovskite_surface_treatment_material": "TOPO",
  "Perovskite_surface_treatment_method": "Spin-coating",
  "Perovskite_surface_treatment_solution_concentration": "9.67 mg/mL",
  "Perovskite_surface_treatment_solvents_compound": "Chlorobenzene",
  "Perovskite_surface_treatment_synthesis_atmosphere": "Nitrogen",
  "Perovskite_surface_treatment_synthesis_atmosphere_pressure": "1 atm",
  "Perovskite_surface_treatment_synthesis_atmosphere_relative_humidity": "Null",
  "Perovskite_surface_treatment_deposition_spin_coating_speed": "2000 rpm",
  "Perovskite_surface_treatment_deposition_spin_coating_time": "60 s",
  "Perovskite_surface_treatment_deposition_thermal_annealing_temperature": "Null",
  "Perovskite_surface_treatment_deposition_thermal_annealing_time": "Null",
  "HTL_thickness": "16 nm",
  "HTL_stack_sequence": "PTAA",
  "HTL_additive_compound": "Null",
  "HTL_additive_concentration": "Null",
  "HTL_deposition_method": "Spin-coating",
  "HTL_deposition_solution_concentration": "2 mg/mL",
  "HTL_deposition_solvents_compound": "Toluene",
  "HTL_deposition_synthesis_atmosphere": "Nitrogen",
  "HTL_deposition_synthesis_atmosphere_pressure": "1 atm",
  "HTL_deposition_synthesis_atmosphere_relative_humidity": "Null",
  "HTL_deposition_spin_coating_speed": "500 rpm;4500 rpm",
  "HTL_deposition_spin_coating_time": "4 s;20 s",
  "HTL_deposition_thermal_annealing_temperature": "110 °C",
  "HTL_deposition_thermal_annealing_time": "10 min",
  "Backcontact_thickness": "80 nm",
  "Beckcontact_deposition_method": "Thermal evaporation",
  "Backcontact_deposition_atmosphere_pressure": "1 atm",
  "Encapsulation_method": "Null",
  "Encapsulation_atmosphere": "Null",
  "JV_measured_device_matching": "True",
  "JV_measured_reverse_scan_Voc": "1.245 V",
  "JV_measured_reverse_scan_Jsc": "20.02 mA/cm2",
  "JV_measured_reverse_scan_FF": "74.2 %",
  "JV_measured_reverse_scan_PCE": "18.6 %",
  "JV_measured_forward_scan_Voc": "1.25 V",
  "JV_measured_forward_scan_Jsc": "19.97 mA/cm2",
  "JV_measured_forward_scan_FF": "77.5 %",
  "JV_measured_forward_scan_PCE": "19.3 %",
  "JV_measured_light_spectra": "AM1.5G",
  "JV_measured_light_spectra_intensity": "1 sun",
  "JV_measured_scan_speed": "Null",
  "JV_measured_scan_delay_time": "Null",
  "JV_certified_PCE": "Null",
  "Stabilized_measured_PCE": "Null",
  "Stabilized_certified_PCE": "Null",
  "Stability_test_device_matching": "Null",
  "Stability_test_temperature": "Null",
  "Stability_test_atmosphere": "Null",
  "Stability_test_light_spectra": "Null",
  "Stability_test_light_intensity": "Null",
  "Stability_test_relative_humidity": "Null",
  "Stability_PCE_after_time": "Null",
  "Stability_PCE_after_time_value": "Null"
}

File: dataset/2021-2025/10.1002_aenm.202003489/Device_BestPCE_gpt4o_mini_zero_shot_10.1002_aenm.202003489.json
{
  "Ref_DOI": "10.1002/aenm.202003489",
  "Ref_journal": "Advanced Energy Materials",
  "Ref_publication_year": "2021",
  "Ref_title": "Understanding Transient Photoluminescence in Halide Perovskite Layer Stacks and Solar Cells",
  "Cell_architecture": "Perovskite solar cell",
  "Cell_stack_sequence": "glass/ITO/PTAA/MAPI/PCBM/Ag",
  "Cell_area_measured": "0.16 cm2",
  "ETL_thickness": "55 nm",
  "ETL_stack_sequence": "PCBM",
  "ETL_additive_compound": "Null",
  "ETL_additive_concentration": "Null",
  "ETL_deposition_method": "Spin coating",
  "ETL_deposition_solution_concentration": "20 mg/ml",
  "ETL_deposition_solvents_compound": "CB and toluene",
  "ETL_deposition_synthesis_atmosphere": "N2-filled glovebox",
  "ETL_deposition_synthesis_atmosphere_pressure": "Null",
  "ETL_deposition_synthesis_atmosphere_relative_humidity": "Null",
  "ETL_deposition_spin_coating_speed": "1200 rpm",
  "ETL_deposition_spin_coating_time": "60 s",
  "ETL_deposition_thermal_annealing_temperature": "Null",
  "ETL_deposition_thermal_annealing_time": "Null",
  "Perovskite_dimension": "Null",
  "Perovskite_thickness": "300 nm",
  "Perovskite_composition_long_form": "CH3NH3PbI3",
  "Perovskite_additive_compound": "Null",
  "Perovskite_additive_concentration": "Null",
  "Perovskite_bandgap": "1.6 eV",
  "Perovskite_deposition_method": "Spin coating",
  "Perovskite_deposition_sequential_spin_coating": "Null",
  "Perovskite_deposition_spin_coating_antisolvent": "Null",
  "Perovskite_deposition_reaction_solutions_compounds": "Pb(CH3COO)2.3H2O, PbCl2, DMSO, MAI",
  "Perovskite_deposition_reaction_solutions_concentrations": "0.54 M, 0.06 M, 0.6 M, 1.791 M",
  "Perovskite_deposition_final_solutions_concentration_before_deposition": "Null",
  "Perovskite_deposition_solvents_compound": "DMF/DMSO",
  "Perovskite_deposition_solvents_mixing_ratio": "Null",
  "Perovskite_deposition_synthesis_atmosphere": "N2-filled glovebox",
  "Perovskite_deposition_synthesis_atmosphere_pressure": "Null",
  "Perovskite_deposition_synthesis_atmosphere_relative_humidity": "Null",
  "Perovskite_deposition_spin_coating_speed": "1400 rpm",
  "Perovskite_deposition_spin_coating_time": "15 s",
  "Perovskite_deposition_thermal_annealing_atmosphere": "Null",
  "Perovskite_deposition_thermal_annealing_temperature": "75 °C",
  "Perovskite_deposition_thermal_annealing_time": "2 min",
  "Perovskite_surface_treatment_material": "Null",
  "Perovskite_surface_treatment_method": "Null",
  "Perovskite_surface_treatment_solution_concentration": "Null",
  "Perovskite_surface_treatment_solvents_compound": "Null",
  "Perovskite_surface_treatment_synthesis_atmosphere": "Null",
  "Perovskite_surface_treatment_synthesis_atmosphere_pressure": "Null",
  "Perovskite_surface_treatment_synthesis_atmosphere_relative_humidity": "Null",
  "Perovskite_surface_treatment_deposition_spin_coating_speed": "Null",
  "Perovskite_surface_treatment_deposition_spin_coating_time": "Null",
  "Perovskite_surface_treatment_deposition_thermal_annealing_temperature": "Null",
  "Perovskite_surface_treatment_deposition_thermal_annealing_time": "Null",
  "HTL_thickness": "16 nm",
  "HTL_stack_sequence": "PTAA",
  "HTL_additive_compound": "Null",
  "HTL_additive_concentration": "Null",
  "HTL_deposition_method": "Spin coating",
  "HTL_deposition_solution_concentration": "2 mg/ml",
  "HTL_deposition_solvents_compound": "Toluene",
  "HTL_deposition_synthesis_atmosphere": "N2-filled glovebox",
  "HTL_deposition_synthesis_atmosphere_pressure": "Null",
  "HTL_deposition_synthesis_atmosphere_relative_humidity": "Null",
  "HTL_deposition_spin_coating_speed": "500 rpm",
  "HTL_deposition_spin_coating_time": "4 s",
  "HTL_deposition_thermal_annealing_temperature": "110 °C",
  "HTL_deposition_thermal_annealing_time": "10 min",
  "Backcontact_thickness": "80 nm",
  "Beckcontact_deposition_method": "Thermal evaporation",
  "Backcontact_deposition_atmosphere_pressure": "<5×10-6 Pa",
  "Encapsulation_method": "Null",
  "Encapsulation_atmosphere": "Null",
  "JV_measured_device_matching": "Null",
  "JV_measured_reverse_scan_Voc": "1.042 V",
  "JV_measured_reverse_scan_Jsc": "-20.04 mA/cm2",
  "JV_measured_reverse_scan_FF": "76.4 %",
  "JV_measured_reverse_scan_PCE": "16.2 %",
  "JV_measured_forward_scan_Voc": "1.25 V",
  "JV_measured_forward_scan_Jsc": "-20.02 mA/cm2",
  "JV_measured_forward_scan_FF": "74.2 %",
  "JV_measured_forward_scan_PCE": "18.6 %",
  "JV_measured_light_spectra": "Null",
  "JV_measured_light_spectra_intensity": "Null",
  "JV_measured_scan_speed": "Null",
  "JV_measured_scan_delay_time": "Null",
  "JV_certified_PCE": "Null",
  "Stabilized_measured_PCE": "Null",
  "Stabilized_certified_PCE": "Null",
  "Stability_test_device_matching": "Null",
  "Stability_test_temperature": "Null",
  "Stability_test_atmosphere": "Null",
  "Stability_test_light_spectra": "Null",
  "Stability_test_light_intensity": "Null",
  "Stability_test_relative_humidity": "Null",
  "Stability_PCE_after_time": "Null",
  "Stability_PCE_after_time_value": "Null"
}

File: dataset/2021-2025/10.1002_aenm.202003489/Device_BestPCE_grok_10.1002_aenm.202003489.json
{
  "Ref_DOI": "10.1002/aenm.202003489",
  "Ref_journal": "Advanced Energy Materials",
  "Ref_publication_year": "2021",
  "Ref_title": "Understanding Transient Photoluminescence in Halide Perovskite Layer Stacks and Solar Cells",
  "Cell_architecture": "PIN",
  "Cell_stack_sequence": "Glass/ITO/PTAA/MAPI/PCBM/BCP/Ag",
  "Cell_area_measured": "0.16 cm2",
  "ETL_thickness": "55 nm/8 nm",
  "ETL_stack_sequence": "PCBM/BCP",
  "ETL_additive_compound": "Null",
  "ETL_additive_concentration": "Null",
  "ETL_deposition_method": "Spin-coating/Spin-coating",
  "ETL_deposition_solution_concentration": "20 mg/mL/0.5 mg/mL",
  "ETL_deposition_solvents_compound": "Chlorobenzene;Toluene (1:1)/Isopropanol",
  "ETL_deposition_synthesis_atmosphere": "Nitrogen",
  "ETL_deposition_synthesis_atmosphere_pressure": "Null",
  "ETL_deposition_synthesis_atmosphere_relative_humidity": "Null",
  "ETL_deposition_spin_coating_speed": "1200 rpm/4000 rpm",
  "ETL_deposition_spin_coating_time": "60 s/30 s",
  "ETL_deposition_thermal_annealing_temperature": "Null/Null",
  "ETL_deposition_thermal_annealing_time": "Null/Null",
  "Perovskite_dimension": "3D",
  "Perovskite_thickness": "300 nm",
  "Perovskite_composition_long_form": "CH3NH3PbI3",
  "Perovskite_additive_compound": "Null",
  "Perovskite_additive_concentration": "Null",
  "Perovskite_bandgap": "1.6 eV",
  "Perovskite_deposition_method": "Spin-coating",
  "Perovskite_deposition_sequential_spin_coating": "False",
  "Perovskite_deposition_spin_coating_antisolvent": "Null",
  "Perovskite_deposition_reaction_solutions_compounds": "Pb(CH3COO)2.3H2O;PbCl2;DMSO;MAI",
  "Perovskite_deposition_reaction_solutions_concentrations": "0.54 M;0.06 M;0.6 M;1.791 M",
  "Perovskite_deposition_final_solutions_concentration_before_deposition": "Null",
  "Perovskite_deposition_solvents_compound": "DMF;DMSO",
  "Perovskite_deposition_solvents_mixing_ratio": "Null",
  "Perovskite_deposition_synthesis_atmosphere": "Nitrogen",
  "Perovskite_deposition_synthesis_atmosphere_pressure": "Null",
  "Perovskite_deposition_synthesis_atmosphere_relative_humidity": "Null",
  "Perovskite_deposition_spin_coating_speed": "1400 rpm;6000 rpm",
  "Perovskite_deposition_spin_coating_time": "15 s;40 s",
  "Perovskite_deposition_thermal_annealing_atmosphere": "Nitrogen",
  "Perovskite_deposition_thermal_annealing_temperature": "75 °C",
  "Perovskite_deposition_thermal_annealing_time": "2 min",
  "Perovskite_surface_treatment_material": "TOPO",
  "Perovskite_surface_treatment_method": "Spin-coating",
  "Perovskite_surface_treatment_solution_concentration": "9.67 mg/mL",
  "Perovskite_surface_treatment_solvents_compound": "Chlorobenzene",
  "Perovskite_surface_treatment_synthesis_atmosphere": "Nitrogen",
  "Perovskite_surface_treatment_synthesis_atmosphere_pressure": "Null",
  "Perovskite_surface_treatment_synthesis_atmosphere_relative_humidity": "Null",
  "Perovskite_surface_treatment_deposition_spin_coating_speed": "2000 rpm",
  "Perovskite_surface_treatment_deposition_spin_coating_time": "60 s",
  "Perovskite_surface_treatment_deposition_thermal_annealing_temperature": "Null",
  "Perovskite_surface_treatment_deposition_thermal_annealing_time": "Null",
  "HTL_thickness": "16 nm",
  "HTL_stack_sequence": "PTAA",
  "HTL_additive_compound": "Null",
  "HTL_additive_concentration": "Null",
  "HTL_deposition_method": "Spin-coating",
  "HTL_deposition_solution_concentration": "2 mg/mL",
  "HTL_deposition_solvents_compound": "Toluene",
  "HTL_deposition_synthesis_atmosphere": "Nitrogen",
  "HTL_deposition_synthesis_atmosphere_pressure": "Null",
  "HTL_deposition_synthesis_atmosphere_relative_humidity": "Null",
  "HTL_deposition_spin_coating_speed": "500 rpm;4500 rpm",
  "HTL_deposition_spin_coating_time": "4 s;20 s",
  "HTL_deposition_thermal_annealing_temperature": "110 °C",
  "HTL_deposition_thermal_annealing_time": "10 min",
  "Backcontact_thickness": "80 nm",
  "Beckcontact_deposition_method": "Thermal evaporation",
  "Backcontact_deposition_atmosphere_pressure": "<5e-6 Pa",
  "Encapsulation_method": "Null",
  "Encapsulation_atmosphere": "Null",
  "JV_measured_device_matching": "True",
  "JV_measured_reverse_scan_Voc": "1.245 V",
  "JV_measured_reverse_scan_Jsc": "-20.02 mA/cm2",
  "JV_measured_reverse_scan_FF": "74.2 %",
  "JV_measured_reverse_scan_PCE": "18.6 %",
  "JV_measured_forward_scan_Voc": "1.25 V",
  "JV_measured_forward_scan_Jsc": "-19.97 mA/cm2",
  "JV_measured_forward_scan_FF": "77.5 %",
  "JV_measured_forward_scan_PCE": "19.3 %",
  "JV_measured_light_spectra": "AM1.5G",
  "JV_measured_light_spectra_intensity": "Null",
  "JV_measured_scan_speed": "Null",
  "JV_measured_scan_delay_time": "Null",
  "JV_certified_PCE": "Null",
  "Stabilized_measured_PCE": "Null",
  "Stabilized_certified_PCE": "Null",
  "Stability_test_device_matching": "False",
  "Stability_test_temperature": "Null",
  "Stability_test_atmosphere": "Null",
  "Stability_test_light_spectra": "Null",
  "Stability_test_light_intensity": "Null",
  "Stability_test_relative_humidity": "Null",
  "Stability_PCE_after_time": "Null",
  "Stability_PCE_after_time_value": "Null"
}

File: dataset/2021-2025/10.1002_aenm.202003489/Device_BestPCE_o3_10.1002_aenm.202003489.json
{
  "Ref_DOI": "10.1002/aenm.202003489",
  "Ref_journal": "Advanced Energy Materials",
  "Ref_publication_year": "2021",
  "Ref_title": "Understanding Transient Photoluminescence in Halide Perovskite Layer Stacks and Solar Cells",
  "Cell_architecture": "PIN",
  "Cell_stack_sequence": "Glass/ITO/PTAA/CH3NH3PbI3/PCBM/BCP/Ag",
  "Cell_area_measured": "0.16 cm2",
  "ETL_thickness": "55 nm",
  "ETL_stack_sequence": "PCBM/BCP",
  "ETL_additive_compound": "Null",
  "ETL_additive_concentration": "Null",
  "ETL_deposition_method": "Spin-coating/Spin-coating",
  "ETL_deposition_solution_concentration": "20 mg/mL/0.5 mg/mL",
  "ETL_deposition_solvents_compound": "Chlorobenzene:Toluene (1:1)/IPA",
  "ETL_deposition_synthesis_atmosphere": "Nitrogen",
  "ETL_deposition_synthesis_atmosphere_pressure": "1 atm",
  "ETL_deposition_synthesis_atmosphere_relative_humidity": "Null",
  "ETL_deposition_spin_coating_speed": "1200 rpm/4000 rpm",
  "ETL_deposition_spin_coating_time": "60 s/30 s",
  "ETL_deposition_thermal_annealing_temperature": "Null/Null",
  "ETL_deposition_thermal_annealing_time": "Null/Null",
  "Perovskite_dimension": "3D",
  "Perovskite_thickness": "300 nm",
  "Perovskite_composition_long_form": "CH3NH3PbI3",
  "Perovskite_additive_compound": "Null",
  "Perovskite_additive_concentration": "Null",
  "Perovskite_bandgap": "1.53 eV",
  "Perovskite_deposition_method": "Spin-coating",
  "Perovskite_deposition_sequential_spin_coating": "False",
  "Perovskite_deposition_spin_coating_antisolvent": "Null",
  "Perovskite_deposition_reaction_solutions_compounds": "Pb(CH3COO)2·3H2O;PbCl2;MAI;DMSO",
  "Perovskite_deposition_reaction_solutions_concentrations": "0.54 M;0.06 M;1.791 M;0.6 M",
  "Perovskite_deposition_final_solutions_concentration_before_deposition": "Null",
  "Perovskite_deposition_solvents_compound": "DMF;DMSO",
  "Perovskite_deposition_solvents_mixing_ratio": "Null",
  "Perovskite_deposition_synthesis_atmosphere": "Nitrogen",
  "Perovskite_deposition_synthesis_atmosphere_pressure": "1 atm",
  "Perovskite_deposition_synthesis_atmosphere_relative_humidity": "Null",
  "Perovskite_deposition_spin_coating_speed": "1400 rpm;6000 rpm",
  "Perovskite_deposition_spin_coating_time": "15 s;40 s",
  "Perovskite_deposition_thermal_annealing_atmosphere": "Nitrogen",
  "Perovskite_deposition_thermal_annealing_temperature": "75 °C",
  "Perovskite_deposition_thermal_annealing_time": "2 min",
  "Perovskite_surface_treatment_material": "TOPO",
  "Perovskite_surface_treatment_method": "Spin-coating",
  "Perovskite_surface_treatment_solution_concentration": "9.67 mg/mL",
  "Perovskite_surface_treatment_solvents_compound": "Chlorobenzene",
  "Perovskite_surface_treatment_synthesis_atmosphere": "Nitrogen",
  "Perovskite_surface_treatment_synthesis_atmosphere_pressure": "1 atm",
  "Perovskite_surface_treatment_synthesis_atmosphere_relative_humidity": "Null",
  "Perovskite_surface_treatment_deposition_spin_coating_speed": "2000 rpm",
  "Perovskite_surface_treatment_deposition_spin_coating_time": "60 s",
  "Perovskite_surface_treatment_deposition_thermal_annealing_temperature": "Null",
  "Perovskite_surface_treatment_deposition_thermal_annealing_time": "Null",
  "HTL_thickness": "16 nm",
  "HTL_stack_sequence": "PTAA",
  "HTL_additive_compound": "Null",
  "HTL_additive_concentration": "Null",
  "HTL_deposition_method": "Spin-coating",
  "HTL_deposition_solution_concentration": "2 mg/mL",
  "HTL_deposition_solvents_compound": "Toluene",
  "HTL_deposition_synthesis_atmosphere": "Nitrogen",
  "HTL_deposition_synthesis_atmosphere_pressure": "1 atm",
  "HTL_deposition_synthesis_atmosphere_relative_humidity": "Null",
  "HTL_deposition_spin_coating_speed": "500 rpm;4500 rpm",
  "HTL_deposition_spin_coating_time": "4 s;20 s",
  "HTL_deposition_thermal_annealing_temperature": "110 °C",
  "HTL_deposition_thermal_annealing_time": "10 min",
  "Backcontact_thickness": "80 nm",
  "Beckcontact_deposition_method": "Thermal evaporation",
  "Backcontact_deposition_atmosphere_pressure": "<5×10^-6 Pa",
  "Encapsulation_method": "Null",
  "Encapsulation_atmosphere": "Null",
  "JV_measured_device_matching": "True",
  "JV_measured_reverse_scan_Voc": "1.245 V",
  "JV_measured_reverse_scan_Jsc": "20.02 mA/cm2",
  "JV_measured_reverse_scan_FF": "74.2 %",
  "JV_measured_reverse_scan_PCE": "18.6 %",
  "JV_measured_forward_scan_Voc": "1.25 V",
  "JV_measured_forward_scan_Jsc": "19.97 mA/cm2",
  "JV_measured_forward_scan_FF": "77.5 %",
  "JV_measured_forward_scan_PCE": "19.3 %",
  "JV_measured_light_spectra": "AM1.5G",
  "JV_measured_light_spectra_intensity": "1 sun",
  "JV_measured_scan_speed": "Null",
  "JV_measured_scan_delay_time": "Null",
  "JV_certified_PCE": "Null",
  "Stabilized_measured_PCE": "Null",
  "Stabilized_certified_PCE": "Null",
  "Stability_test_device_matching": "False",
  "Stability_test_temperature": "Null",
  "Stability_test_atmosphere": "Null",
  "Stability_test_light_spectra": "Null",
  "Stability_test_light_intensity": "Null",
  "Stability_test_relative_humidity": "Null",
  "Stability_PCE_after_time": "Null",
  "Stability_PCE_after_time_value": "Null"
}
