Repository: jiayijdong/PSCbench

# PSCbench


**PSCbench** is a novel benchmark for materials science research-level scientific
dataset curation sourced from published journals. The benchmark is designed to evaluate the complex classification capabilities,
strong domain knowledge, and advanced calculation skills of LLMs.

## Data


The PSCbench dataset is under dataset folder in json file format. Each file is list of dictionary and can be extracted using following scripts.
Each file stands for one published journal, which is fully elaborated in the paper. 

```
with open("./dataset/retroactive/{}.json".format(subject), encoding='utf-8') as json_file:
    problems=json.load(json_file)
```

File: dataset/2021-2025/10.1002_aenm.202003489/Device_BestPCE_o4_mini_10.1002_aenm.202003489.json
{
  "Ref_DOI": "10.1002/aenm.202003489",
  "Ref_journal": "Adv. Energy Mater.",
  "Ref_publication_year": "2021",
  "Ref_title": "Understanding Transient Photoluminescence in Halide Perovskite Layer Stacks and Solar Cells",
  "Cell_architecture": "PIN",
  "Cell_stack_sequence": "Glass/ITO/PTAA/MAPI/PCBM/BCP/Ag",
  "Cell_area_measured": "0.16 cm2",
  "ETL_thickness": "55 nm",
  "ETL_stack_sequence": "PCBM/BCP",
  "ETL_additive_compound": "Null",
  "ETL_additive_concentration": "Null",
  "ETL_deposition_method": "Spin-coating/Spin-coating",
  "ETL_deposition_solution_concentration": "20 mg/mL;0.5 mg/mL",
  "ETL_deposition_solvents_compound": "Chlorobenzene:Toluene;Isopropanol",
  "ETL_deposition_synthesis_atmosphere": "Nitrogen",
  "ETL_deposition_synthesis_atmosphere_pressure": "1 atm",
  "ETL_deposition_synthesis_atmosphere_relative_humidity": "Null",
  "ETL_deposition_spin_coating_speed": "1200 rpm;4000 rpm",
  "ETL_deposition_spin_coating_time": "60 s;30 s",
  "ETL_deposition_thermal_annealing_temperature": "Null/Null",
  "ETL_deposition_thermal_annealing_time": "Null/Null",
  "Perovskite_dimension": "3D",
  "Perovskite_thickness": "300 nm",
  "Perovskite_composition_long_form": "CH3NH3PbI3",
  "Perovskite_additive_compound": "Null",
  "Perovskite_additive_concentration": "Null",
  "Perovskite_bandgap": "1.6 eV",
  "Perovskite_deposition_method": "Spin-coating",
  "Perovskite_deposition_sequential_spin_coating": "False",
  "Perovskite_deposition_spin_coating_antisolvent": "Null",
  "Perovskite_deposition_reaction_solutions_compounds": "Pb(CH3COO)2·3H2O;PbCl2;MAI;DMSO",
  "Perovskite_deposition_reaction_solutions_concentrations": "0.54 M;0.06 M;1.791 M;0.6 M",
  "Perovskite_deposition_final_solutions_concentration_before_deposition": "Null",
  "Perovskite_deposition_solvents_compound": "DMF;DMSO",
  "Perovskite_deposition_solvents_mixing_ratio": "Null",
  "Perovskite_deposition_synthesis_atmosphere": "Nitrogen",
  "Perovskite_deposition_synthesis_atmosphere_pressure": "1 atm",
  "Perovskite_deposition_synthesis_atmosphere_relative_humidity": "Null",
  "Perovskite_deposition_spin_coating_speed": "1400 rpm;6000 rpm",
  "Perovskite_deposition_spin_coating_time": "15 s;40 s",
  "Perovskite_deposition_thermal_annealing_atmosphere": "Nitrogen",
  "Perovskite_deposition_thermal_annealing_temperature": "75 °C",
  "Perovskite_deposition_thermal_annealing_time": "2 min",
  "Perovskite_surface_treatment_material": "Null",
  "Perovskite_surface_treatment_method": "Null",
  "Perovskite_surface_treatment_solution_concentration": "Null",
  "Perovskite_surface_treatment_solvents_compound": "Null",
  "Perovskite_surface_treatment_synthesis_atmosphere": "Null",
  "Perovskite_surface_treatment_synthesis_atmosphere_pressure": "Null",
  "Perovskite_surface_treatment_synthesis_atmosphere_relative_humidity": "Null",
  "Perovskite_surface_treatment_deposition_spin_coating_speed": "Null",
  "Perovskite_surface_treatment_deposition_spin_coating_time": "Null",
  "Perovskite_surface_treatment_deposition_thermal_annealing_temperature": "Null",
  "Perovskite_surface_treatment_deposition_thermal_annealing_time": "Null",
  "HTL_thickness": "16 nm",
  "HTL_stack_sequence": "PTAA",
  "HTL_additive_compound": "Null",
  "HTL_additive_concentration": "Null",
  "HTL_deposition_method": "Spin-coating",
  "HTL_deposition_solution_concentration": "2 mg/mL",
  "HTL_deposition_solvents_compound": "Toluene",
  "HTL_deposition_synthesis_atmosphere": "Nitrogen",
  "HTL_deposition_synthesis_atmosphere_pressure": "1 atm",
  "HTL_deposition_synthesis_atmosphere_relative_humidity": "Null",
  "HTL_deposition_spin_coating_speed": "500 rpm;4500 rpm",
  "HTL_deposition_spin_coating_time": "4 s;20 s",
  "HTL_deposition_thermal_annealing_temperature": "110 °C",
  "HTL_deposition_thermal_annealing_time": "10 min",
  "Backcontact_thickness": "80 nm",
  "Beckcontact_deposition_method": "Thermal evaporation",
  "Backcontact_deposition_atmosphere_pressure": "3.75e-8 torr",
  "Encapsulation_method": "Null",
  "Encapsulation_atmosphere": "Null",
  "JV_measured_device_matching": "True",
  "JV_measured_reverse_scan_Voc": "1.245 V",
  "JV_measured_reverse_scan_Jsc": "20.02 mA/cm2",
  "JV_measured_reverse_scan_FF": "74.2 %",
  "JV_measured_reverse_scan_PCE": "18.6 %",
  "JV_measured_forward_scan_Voc": "1.25 V",
  "JV_measured_forward_scan_Jsc": "19.97 mA/cm2",
  "JV_measured_forward_scan_FF": "77.5 %",
  "JV_measured_forward_scan_PCE": "19.3 %",
  "JV_measured_light_spectra": "AM1.5G",
  "JV_measured_light_spectra_intensity": "100 mW/cm2",
  "JV_measured_scan_speed": "Null",
  "JV_measured_scan_delay_time": "Null",
  "JV_certified_PCE": "Null",
  "Stabilized_measured_PCE": "Null",
  "Stabilized_certified_PCE": "Null",
  "Stability_test_device_matching": "Null",
  "Stability_test_temperature": "Null",
  "Stability_test_atmosphere": "Null",
  "Stability_test_light_spectra": "Null",
  "Stability_test_light_intensity": "Null",
  "Stability_test_relative_humidity": "Null",
  "Stability_PCE_after_time": "Null",
  "Stability_PCE_after_time_value": "Null"
}

File: dataset/2021-2025/10.1002_aenm.202003712/Device_BestPCE_10.1002_aenm.202003712.json
{
    "Ref_DOI": "10.1002/aenm.202003712",
    "Ref_journal": "Adv. Energy Mater.",
    "Ref_publication_year": "2021",
    "Ref_title": "Scalable Fabrication of >90 cm2 Perovskite Solar Modules with >1000 h Operational Stability Based on the Intermediate Phase Strategy",
    "Cell_architecture": "NIP",
    "Cell_stack_sequence": "ITO/SnO2/Cs0.05FA0.54MA0.41Pb(I0.98Br0.02)3/Spiro-OMeTAD/Au",
    "Cell_area_measured": "22.4 cm2",
    "ETL_thickness": "Null",
    "ETL_stack_sequence": "SnO2",
    "ETL_additive_compound": "Null",
    "ETL_additive_concentration": "Null",
    "ETL_deposition_method": "Spin-coating",
    "ETL_deposition_solution_concentration": "Null",
    "ETL_deposition_solvents_compound": "Null",
    "ETL_deposition_synthesis_atmosphere": "Air",
    "ETL_deposition_synthesis_atmosphere_pressure": "1 atm",
    "ETL_deposition_synthesis_atmosphere_relative_humidity": "55%",
    "ETL_deposition_spin_coating_speed": "3000 rpm",
    "ETL_deposition_spin_coating_time": "30 s",
    "ETL_deposition_thermal_annealing_temperature": "150 °C",
    "ETL_deposition_thermal_annealing_time": "30 min",
    "Perovskite_dimension": "3D",
    "Perovskite_thickness": "1100 nm",
    "Perovskite_composition_long_form": "Cs0.05FA0.54MA0.41Pb(I0.98Br0.02)3",
    "Perovskite_additive_compound": "NH4Cl",
    "Perovskite_additive_concentration": "0.4 M",
    "Perovskite_bandgap": "Null",
    "Perovskite_deposition_method": "Spin-coating",
    "Perovskite_deposition_sequential_spin_coating": "True",
    "Perovskite_deposition_spin_coating_antisolvent": "Null",
    "Perovskite_deposition_reaction_solutions_compounds": "PbI2; CsI; FAI; MAI; MABr; MACl",
    "Perovskite_deposition_reaction_solutions_concentrations": "2.2 M; 28 mg/mL; 592 mg; 296 mg; 74 mg; 74 mg",
    "Perovskite_deposition_final_solutions_concentration_before_deposition": "Null",
    "Perovskite_deposition_solvents_compound": "DMF; Isopropanol",
    "Perovskite_deposition_solvents_mixing_ratio": "Null",
    "Perovskite_deposition_synthesis_atmosphere": "Air",
    "Perovskite_deposition_synthesis_atmosphere_pressure": "1 atm",
    "Perovskite_deposition_synthesis_atmosphere_relative_humidity": "20%",
    "Perovskite_deposition_spin_coating_speed": "3000 rpm; 3000 rpm",
    "Perovskite_deposition_spin_coating_time": "30 s; 30 s",
    "Perovskite_deposition_thermal_annealing_atmosphere": "Air",
    "Perovskite_deposition_thermal_annealing_temperature": "150 °C",
    "Perovskite_deposition_thermal_annealing_time": "15 min",
    "Perovskite_surface_treatment_material": "Null",
    "Perovskite_surface_treatment_method": "Null",
    "Perovskite_surface_treatment_solution_concentration": "Null",
    "Perovskite_surface_treatment_solvents_compound": "Null",
    "Perovskite_surface_treatment_synthesis_atmosphere": "Null",
    "Perovskite_surface_treatment_synthesis_atmosphere_pressure": "Null",
    "Perovskite_surface_treatment_synthesis_atmosphere_relative_humidity": "Null",
    "Perovskite_surface_treatment_deposition_spin_coating_speed": "Null",
    "Perovskite_surface_treatment_deposition_spin_coating_time": "Null",
    "Perovskite_surface_treatment_deposition_thermal_annealing_temperature": "Null",
    "Perovskite_surface_treatment_deposition_thermal_annealing_time": "Null",
    "HTL_thickness": "Null",
    "HTL_stack_sequence": "Spiro-OMeTAD",
    "HTL_additive_compound": "Null",
    "HTL_additive_concentration": "Null",
    "HTL_deposition_method": "Spin-coating",
    "HTL_deposition_solution_concentration": "Null",
    "HTL_deposition_solvents_compound": "Null",
    "HTL_deposition_synthesis_atmosphere": "Air",
    "HTL_deposition_synthesis_atmosphere_pressure": "1 atm",
    "HTL_deposition_synthesis_atmosphere_relative_humidity": "20%",
    "HTL_deposition_spin_coating_speed": "3500 rpm",
    "HTL_deposition_spin_coating_time": "30 s",
    "HTL_deposition_thermal_annealing_temperature": "Null",
    "HTL_deposition_thermal_annealing_time": "Null",
    "Backcontact_thickness": "100 nm",
    "Beckcontact_deposition_method": "Thermal evaporation",
    "Backcontact_deposition_atmosphere_pressure": "1 × 10-5 Torr",
    "Encapsulation_method": "Parylene",
    "Encapsulation_atmosphere": "Null",
    "JV_measured_device_matching": "True",
    "JV_measured_reverse_scan_Voc": "7.31 V",
    "JV_measured_reverse_scan_Jsc": "2.96 mA/cm2",
    "JV_measured_reverse_scan_FF": "67.23%",
    "JV_measured_reverse_scan_PCE": "14.55%",
    "JV_measured_forward_scan_Voc": "Null",
    "JV_measured_forward_scan_Jsc": "Null",
    "JV_measured_forward_scan_FF": "Null",
    "JV_measured_forward_scan_PCE": "12.81%",
    "JV_measured_light_spectra": "AM1.5G",
    "JV_measured_light_spectra_intensity": "100 mW/cm2",
    "JV_measured_scan_speed": "0.25 V/s",
    "JV_measured_scan_delay_time": "Null",
    "JV_certified_PCE": "Null",
    "Stabilized_measured_PCE": "18.67%",
    "Stabilized_certified_PCE": "Null",
    "Stability_test_device_matching": "True",
    "Stability_test_temperature": "25 °C",
    "Stability_test_atmosphere": "N2",
    "Stability_test_light_spectra": "AM1.5G",
    "Stability_test_light_intensity": "1 sun",
    "Stability_test_relative_humidity": "5%",
    "Stability_PCE_after_time": "1625 hours",
    "Stability_PCE_after_time_value": "80%"
}

File: dataset/2021-2025/10.1002_aenm.202003712/Device_BestPCE_Gemini_1.5_pro_10.1002_aenm.202003712.json
{
  "Ref_DOI": "10.1002/aenm.202003712",
  "Ref_journal": "Advanced Energy Materials",
  "Ref_publication_year": "2021",
  "Ref_title": "Scalable Fabrication of >90 cm2 Perovskite Solar Modules with >1000 h Operational Stability Based on the Intermediate Phase Strategy",
  "Cell_architecture": "NIP",
  "Cell_stack_sequence": "ITO/SnO2/Perovskite/Spiro-OMeTAD/Au",
  "Cell_area_measured": "0.09 cm2",
  "ETL_thickness": "3%",
  "ETL_stack_sequence": "SnO2",
  "ETL_additive_compound": null,
  "ETL_additive_concentration": null,
  "ETL_deposition_method": "Spin-coating",
  "ETL_deposition_solution_concentration": "3%",
  "ETL_deposition_solvents_compound": "H2O",
  "ETL_deposition_synthesis_atmosphere": "Air",
  "ETL_deposition_synthesis_atmosphere_pressure": "1 atm",
  "ETL_deposition_synthesis_atmosphere_relative_humidity": null,
  "ETL_deposition_spin_coating_speed": "3000 rpm",
  "ETL_deposition_spin_coating_time": "30 s",
  "ETL_deposition_thermal_annealing_temperature": "150 °C",
  "ETL_deposition_thermal_annealing_time": "30 min",
  "Perovskite_dimension": "3D",
  "Perovskite_thickness": "1200 nm",
  "Perovskite_composition_long_form": "Cs0.05FA0.54MA0.41Pb(I0.98Br0.02)3",
  "Perovskite_additive_compound": "NH4Cl",
  "Perovskite_additive_concentration": "0.4 M",
  "Perovskite_bandgap": "1.57 eV",
  "Perovskite_deposition_method": "Spin-coating",
  "Perovskite_deposition_sequential_spin_coating": true,
  "Perovskite_deposition_spin_coating_antisolvent": null,
  "Perovskite_deposition_reaction_solutions_compounds": "PbI2; CsI; NH4Cl; FAI; MAI; MABr; MACl",
  "Perovskite_deposition_reaction_solutions_concentrations": "2.2 M; 28 mg/mL; 0.4 M; 592 mg/10 mL; 296 mg/10 mL; 74 mg/10 mL; 74 mg/10 mL",
  "Perovskite_deposition_final_solutions_concentration_before_deposition": null,
  "Perovskite_deposition_solvents_compound": "DMF; IPA",
  "Perovskite_deposition_solvents_mixing_ratio": "1 mL; 10 mL",
  "Perovskite_deposition_synthesis_atmosphere": "Air",
  "Perovskite_deposition_synthesis_atmosphere_pressure": "1 atm",
  "Perovskite_deposition_synthesis_atmosphere_relative_humidity": null,
  "Perovskite_deposition_spin_coating_speed": "3000 rpm; 3000 rpm",
  "Perovskite_deposition_spin_coating_time": "30 s; 30 s",
  "Perovskite_deposition_thermal_annealing_atmosphere": "Air",
  "Perovskite_deposition_thermal_annealing_temperature": "150 °C",
  "Perovskite_deposition_thermal_annealing_time": "15 min",
  "Perovskite_surface_treatment_material": null,
  "Perovskite_surface_treatment_method": null,
  "Perovskite_surface_treatment_solution_concentration": null,
  "Perovskite_surface_treatment_solvents_compound": null,
  "Perovskite_surface_treatment_synthesis_atmosphere": null,
  "Perovskite_surface_treatment_synthesis_atmosphere_pressure": null,
  "Perovskite_surface_treatment_synthesis_atmosphere_relative_humidity": null,
  "Perovskite_surface_treatment_deposition_spin_coating_speed": null,
  "Perovskite_surface_treatment_deposition_spin_coating_time": null,
  "Perovskite_surface_treatment_deposition_thermal_annealing_temperature": null,
  "Perovskite_surface_treatment_deposition_thermal_annealing_time": null,
  "HTL_thickness": null,
  "HTL_stack_sequence": "Spiro-OMeTAD",
  "HTL_additive_compound": null,
  "HTL_additive_concentration": null,
  "HTL_deposition_method": "Spin-coating",
  "HTL_deposition_solution_concentration": null,
  "HTL_deposition_solvents_compound": null,
  "HTL_deposition_synthesis_atmosphere": "Air",
  "HTL_deposition_synthesis_atmosphere_pressure": "1 atm",
  "HTL_deposition_synthesis_atmosphere_relative_humidity": "20%",
  "HTL_deposition_spin_coating_speed": "3500 rpm",
  "HTL_deposition_spin_coating_time": "30 s",
  "HTL_deposition_thermal_annealing_temperature": null,
  "HTL_deposition_thermal_annealing_time": null,
  "Backcontact_thickness": "100 nm",
  "Beckcontact_deposition_method": "Thermal evaporation",
  "Backcontact_deposition_atmosphere_pressure": "1 × 10-5 Torr",
  "Encapsulation_method": null,
  "Encapsulation_atmosphere": null,
  "JV_measured_device_matching": "True",
  "JV_measured_reverse_scan_Voc": "1.122 V",
  "JV_measured_reverse_scan_Jsc": "22.33 mA/cm2",
  "JV_measured_reverse_scan_FF": "77.21%",
  "JV_measured_reverse_scan_PCE": "20.17%",
  "JV_measured_forward_scan_Voc": "1.122 V",
  "JV_measured_forward_scan_Jsc": "22.33 mA/cm2",
  "JV_measured_forward_scan_FF": "75.87%",
  "JV_measured_forward_scan_PCE": "18.67%",
  "JV_measured_light_spectra": "AM1.5G",
  "JV_measured_light_spectra_intensity": "100 mW/cm2",
  "JV_measured_scan_speed": "0.25 V/s",
  "JV_measured_scan_delay_time": null,
  "JV_certified_PCE": null,
  "Stabilized_measured_PCE": "18.67%",
  "Stabilized_certified_PCE": null,
  "Stability_test_device_matching": "False",
  "Stability_test_temperature": null,
  "Stability_test_atmosphere": null,
  "Stability_test_light_spectra": null,
  "Stability_test_light_intensity": null,
  "Stability_test_relative_humidity": null,
  "Stability_PCE_after_time": null,
  "Stability_PCE_after_time_value": null
}

File: dataset/2021-2025/10.1002_aenm.202003712/Device_BestPCE_Gemini_2.0_Flash_10.1002_aenm.202003712.json
{
  "Ref_DOI": "10.1002/aenm.202003712",
  "Ref_journal": "Adv. Energy Mater.",
  "Ref_publication_year": "2021",
  "Ref_title": "Scalable Fabrication of >90 cm2 Perovskite Solar Modules with >1000 h Operational Stability Based on the Intermediate Phase Strategy",
  "Cell_architecture": "NIP",
  "Cell_stack_sequence": "ITO/SnO2/perovskite/spiro-OMeTAD/Au",
  "Cell_area_measured": "22.4 cm2",
  "ETL_thickness": "Null",
  "ETL_stack_sequence": "Null",
  "ETL_additive_compound": "Null",
  "ETL_additive_concentration": "Null",
  "ETL_deposition_method": "Spin-coating",
  "ETL_deposition_solution_concentration": "3%",
  "ETL_deposition_solvents_compound": "H2O",
  "ETL_deposition_synthesis_atmosphere": "Air",
  "ETL_deposition_synthesis_atmosphere_pressure": "1 atm",
  "ETL_deposition_synthesis_atmosphere_relative_humidity": "55",
  "ETL_deposition_spin_coating_speed": "3000 rpm",
  "ETL_deposition_spin_coating_time": "30 s",
  "ETL_deposition_thermal_annealing_temperature": "150",
  "ETL_deposition_thermal_annealing_time": "30",
  "Perovskite_dimension": "3D",
  "Perovskite_thickness": "1200",
  "Perovskite_composition_long_form": "Cs0.05FA0.54MA0.41Pb(I0.98Br0.02)3",
  "Perovskite_additive_compound": "NH4Cl",
  "Perovskite_additive_concentration": "0.4 M",
  "Perovskite_bandgap": "Null",
  "Perovskite_deposition_method": "Spin-coating",
  "Perovskite_deposition_sequential_spin_coating": "True",
  "Perovskite_deposition_spin_coating_antisolvent": "Null",
  "Perovskite_deposition_reaction_solutions_compounds": "PbI2;CsI",
  "Perovskite_deposition_reaction_solutions_concentrations": "2.2 M;28 mg/mL",
  "Perovskite_deposition_final_solutions_concentration_before_deposition": "Null",
  "Perovskite_deposition_solvents_compound": "DMF",
  "Perovskite_deposition_solvents_mixing_ratio": "Null",
  "Perovskite_deposition_synthesis_atmosphere": "Air",
  "Perovskite_deposition_synthesis_atmosphere_pressure": "1 atm",
  "Perovskite_deposition_synthesis_atmosphere_relative_humidity": "55",
  "Perovskite_deposition_spin_coating_speed": "3000 rpm",
  "Perovskite_deposition_spin_coating_time": "30 s",
  "Perovskite_deposition_thermal_annealing_atmosphere": "Air",
  "Perovskite_deposition_thermal_annealing_temperature": "150",
  "Perovskite_deposition_thermal_annealing_time": "15",
  "Perovskite_surface_treatment_material": "Null",
  "Perovskite_surface_treatment_method": "Null",
  "Perovskite_surface_treatment_solution_concentration": "Null",
  "Perovskite_surface_treatment_solvents_compound": "Null",
  "Perovskite_surface_treatment_synthesis_atmosphere": "Null",
  "Perovskite_surface_treatment_synthesis_atmosphere_pressure": "Null",
  "Perovskite_surface_treatment_synthesis_atmosphere_relative_humidity": "Null",
  "Perovskite_surface_treatment_deposition_spin_coating_speed": "Null",
  "Perovskite_surface_treatment_deposition_spin_coating_time": "Null",
  "Perovskite_surface_treatment_deposition_thermal_annealing_temperature": "Null",
  "Perovskite_surface_treatment_deposition_thermal_annealing_time": "Null",
  "HTL_thickness": "Null",
  "HTL_stack_sequence": "Null",
  "HTL_additive_compound": "Null",
  "HTL_additive_concentration": "Null",
  "HTL_deposition_method": "Spin-coating",
  "HTL_deposition_solution_concentration": "Null",
  "HTL_deposition_solvents_compound": "Null",
  "HTL_deposition_synthesis_atmosphere": "Air",
  "HTL_deposition_synthesis_atmosphere_pressure": "1 atm",
  "HTL_deposition_synthesis_atmosphere_relative_humidity": "20",
  "HTL_deposition_spin_coating_speed": "3500 rpm",
  "HTL_deposition_spin_coating_time": "30 s",
  "HTL_deposition_thermal_annealing_temperature": "Null",
  "HTL_deposition_thermal_annealing_time": "Null",
  "Backcontact_thickness": "100",
  "Beckcontact_deposition_method": "Thermal evaporation",
  "Backcontact_deposition_atmosphere_pressure": "1 × 10-5 Torr",
  "Encapsulation_method": "chemical vapor deposition",
  "Encapsulation_atmosphere": "N 2",
  "JV_measured_device_matching": "True",
  "JV_measured_reverse_scan_Voc": "7.31 V",
  "JV_measured_reverse_scan_Jsc": "2.96 mA/cm2",
  "JV_measured_reverse_scan_FF": "67.23 %",
  "JV_measured_reverse_scan_PCE": "14.55 %",
  "JV_measured_forward_scan_Voc": "Null",
  "JV_measured_forward_scan_Jsc": "Null",
  "JV_measured_forward_scan_FF": "Null",
  "JV_measured_forward_scan_PCE": "12.81 %",
  "JV_measured_light_spectra": "AM 1.5 G",
  "JV_measured_light_spectra_intensity": "100 mW cm−2",
  "JV_measured_scan_speed": "0.25 V s−1",
  "JV_measured_scan_delay_time": "Null",
  "JV_certified_PCE": "Null",
  "Stabilized_measured_PCE": "Null",
  "Stabilized_certified_PCE": "Null",
  "Stability_test_device_matching": "True",
  "Stability_test_temperature": "25",
  "Stability_test_atmosphere": "N 2",
  "Stability_test_light_spectra": "AM 1.5 G",
  "Stability_test_light_intensity": "1 sun",
  "Stability_test_relative_humidity": "5",
  "Stability_PCE_after_time": "1625 h",
  "Stability_PCE_after_time_value": "80 %"
}

File: dataset/2021-2025/10.1002_aenm.202003712/Device_BestPCE_Gemini_2.5_Flash_10.1002_aenm.202003712.json
{
  "Ref_DOI": "10.1002/aenm.202003712",
  "Ref_journal": "Adv. Energy Mater.",
  "Ref_publication_year": "2021",
  "Ref_title": "Scalable Fabrication of >90 cm2 Perovskite Solar Modules with >1000 h Operational Stability Based on the Intermediate Phase Strategy",
  "Cell_architecture": "NIP",
  "Cell_stack_sequence": "ITO/SnO2/Cs0.05FA0.54MA0.41Pb(I0.98Br0.02)3/spiro-OMeTAD/Au",
  "Cell_area_measured": "0.09 cm2",
  "ETL_thickness": "Null",
  "ETL_stack_sequence": "SnO2",
  "ETL_additive_compound": "Null",
  "ETL_additive_concentration": "Null",
  "ETL_deposition_method": "Spin-coating",
  "ETL_deposition_solution_concentration": "3%",
  "ETL_deposition_solvents_compound": "H2O",
  "ETL_deposition_synthesis_atmosphere": "ambient environment",
  "ETL_deposition_synthesis_atmosphere_pressure": "1 atm",
  "ETL_deposition_synthesis_atmosphere_relative_humidity": "55%",
  "ETL_deposition_spin_coating_speed": "3000 rpm",
  "ETL_deposition_spin_coating_time": "30 s",
  "ETL_deposition_thermal_annealing_temperature": "150 °C",
  "ETL_deposition_thermal_annealing_time": "30 min",
  "Perovskite_dimension": "3D",
  "Perovskite_thickness": "1000 nm",
  "Perovskite_composition_long_form": "Cs0.05FA0.54MA0.41Pb(I0.98Br0.02)3",
  "Perovskite_additive_compound": "NH4Cl",
  "Perovskite_additive_concentration": "0.4 M",
  "Perovskite_bandgap": "1.58 eV",
  "Perovskite_deposition_method": "Spin-coating",
  "Perovskite_deposition_sequential_spin_coating": "True",
  "Perovskite_deposition_spin_coating_antisolvent": "Null",
  "Perovskite_deposition_reaction_solutions_compounds": "PbI2; CsI; FAI; MAI; MABr; MACl",
  "Perovskite_deposition_reaction_solutions_concentrations": "2.2 M; 28 mg/mL; 59.2 mg/mL; 29.6 mg/mL; 7.4 mg/mL; 7.4 mg/mL",
  "Perovskite_deposition_final_solutions_concentration_before_deposition": "Null",
  "Perovskite_deposition_solvents_compound": "DMF; Isopropanol",
  "Perovskite_deposition_solvents_mixing_ratio": "Null",
  "Perovskite_deposition_synthesis_atmosphere": "dry condition",
  "Perovskite_deposition_synthesis_atmosphere_pressure": "1 atm",
  "Perovskite_deposition_synthesis_atmosphere_relative_humidity": "20%",
  "Perovskite_deposition_spin_coating_speed": "3000 rpm; 3000 rpm",
  "Perovskite_deposition_spin_coating_time": "30 s; 30 s",
  "Perovskite_deposition_thermal_annealing_atmosphere": "ambient environment",
  "Perovskite_deposition_thermal_annealing_temperature": "150 °C",
  "Perovskite_deposition_thermal_annealing_time": "15 min",
  "Perovskite_surface_treatment_material": "Null",
  "Perovskite_surface_treatment_method": "Null",
  "Perovskite_surface_treatment_solution_concentration": "Null",
  "Perovskite_surface_treatment_solvents_compound": "Null",
  "Perovskite_surface_treatment_synthesis_atmosphere": "Null",
  "Perovskite_surface_treatment_synthesis_atmosphere_pressure": "Null",
  "Perovskite_surface_treatment_synthesis_atmosphere_relative_humidity": "Null",
  "Perovskite_surface_treatment_deposition_spin_coating_speed": "Null",
  "Perovskite_surface_treatment_deposition_spin_coating_time": "Null",
  "Perovskite_surface_treatment_deposition_thermal_annealing_temperature": "Null",
  "Perovskite_surface_treatment_deposition_thermal_annealing_time": "Null",
  "HTL_thickness": "Null",
  "HTL_stack_sequence": "spiro-OMeTAD",
  "HTL_additive_compound": "tBP; Li-TFSI",
  "HTL_additive_concentration": "28.8 µL/mL; 9.1 mg/mL",
  "HTL_deposition_method": "Spin-coating",
  "HTL_deposition_solution_concentration": "72.3 mg/mL",
  "HTL_deposition_solvents_compound": "Chlorobenzene",
  "HTL_deposition_synthesis_atmosphere": "dry condition",
  "HTL_deposition_synthesis_atmosphere_pressure": "1 atm",
  "HTL_deposition_synthesis_atmosphere_relative_humidity": "20%",
  "HTL_deposition_spin_coating_speed": "3500 rpm",
  "HTL_deposition_spin_coating_time": "30 s",
  "HTL_deposition_thermal_annealing_temperature": "Null",
  "HTL_deposition_thermal_annealing_time": "Null",
  "Backcontact_thickness": "100 nm",
  "Beckcontact_deposition_method": "thermal evaporation",
  "Backcontact_deposition_atmosphere_pressure": "1 × 10-5 Torr",
  "Encapsulation_method": "Null",
  "Encapsulation_atmosphere": "Null",
  "JV_measured_device_matching": "True",
  "JV_measured_reverse_scan_Voc": "1.122 V",
  "JV_measured_reverse_scan_Jsc": "22.33 mA/cm2",
  "JV_measured_reverse_scan_FF": "77.21 %",
  "JV_measured_reverse_scan_PCE": "20.17 %",
  "JV_measured_forward_scan_Voc": "Null",
  "JV_measured_forward_scan_Jsc": "Null",
  "JV_measured_forward_scan_FF": "Null",
  "JV_measured_forward_scan_PCE": "18.67 %",
  "JV_measured_light_spectra": "AM 1.5 G",
  "JV_measured_light_spectra_intensity": "100 mW cm−2",
  "JV_measured_scan_speed": "0.25 V s−1",
  "JV_measured_scan_delay_time": "Null",
  "JV_certified_PCE": "Null",
  "Stabilized_measured_PCE": "18.67 %",
  "Stabilized_certified_PCE": "Null",
  "Stability_test_device_matching": "False",
  "Stability_test_temperature": "Null",
  "Stability_test_atmosphere": "Null",
  "Stability_test_light_spectra": "Null",
  "Stability_test_light_intensity": "Null",
  "Stability_test_relative_humidity": "Null",
  "Stability_PCE_after_time": "Null",
  "Stability_PCE_after_time_value": "Null"
}

File: dataset/2021-2025/10.1002_aenm.202003712/Device_BestPCE_claude_haiku_10.1002_aenm.202003712.json
{
  "Ref_DOI": "10.1002/aenm.202003712",
  "Ref_journal": "Advanced Energy Materials",
  "Ref_publication_year": "2021",
  "Ref_title": "Scalable Fabrication of >90 cm2 Perovskite Solar Modules with >1000 h Operational Stability Based on the Intermediate Phase Strategy",
  "Cell_architecture": "NIP",
  "Cell_stack_sequence": "ITO/SnO2/Perovskite/Spiro-OMeTAD/Au",
  "Cell_area_measured": "0.09 cm2",
  "ETL_thickness": "Null",
  "ETL_stack_sequence": "SnO2",
  "ETL_additive_compound": "Null",
  "ETL_additive_concentration": "Null",
  "ETL_deposition_method": "Spin-coating",
  "ETL_deposition_solution_concentration": "3%",
  "ETL_deposition_solvents_compound": "H2O",
  "ETL_deposition_synthesis_atmosphere": "Air",
  "ETL_deposition_synthesis_atmosphere_pressure": "1 atm",
  "ETL_deposition_synthesis_atmosphere_relative_humidity": "Null",
  "ETL_deposition_spin_coating_speed": "3000 rpm",
  "ETL_deposition_spin_coating_time": "30 s",
  "ETL_deposition_thermal_annealing_temperature": "150 °C",
  "ETL_deposition_thermal_annealing_time": "30 min",
  "Perovskite_dimension": "3D",
  "Perovskite_thickness": "1200 nm",
  "Perovskite_composition_long_form": "Cs0.05FA0.54MA0.41Pb(I0.98Br0.02)3",
  "Perovskite_additive_compound": "NH4Cl",
  "Perovskite_additive_concentration": "0.4 M",
  "Perovskite_bandgap": "Null",
  "Perovskite_deposition_method": "Two-step spin-coating",
  "Perovskite_deposition_sequential_spin_coating": "True",
  "Perovskite_deposition_spin_coating_antisolvent": "Null",
  "Perovskite_deposition_reaction_solutions_compounds": "PbI2; CsI; FAI; MAI; MABr; MACl",
  "Perovskite_deposition_reaction_solutions_concentrations": "2.2 M; 28 mg/mL; 592 mg/10 mL; 296 mg/10 mL; 74 mg/10 mL; 74 mg/10 mL",
  "Perovskite_deposition_solvents_compound": "DMF; Isopropanol",
  "Perovskite_deposition_synthesis_atmosphere": "Nitrogen",
  "Perovskite_deposition_synthesis_atmosphere_pressure": "1 atm",
  "Perovskite_deposition_synthesis_atmosphere_relative_humidity": "20%",
  "Perovskite_deposition_spin_coating_speed": "3000 rpm",
  "Perovskite_deposition_spin_coating_time": "30 s",
  "Perovskite_deposition_thermal_annealing_atmosphere": "Air",
  "Perovskite_deposition_thermal_annealing_temperature": "150 °C",
  "Perovskite_deposition_thermal_annealing_time": "15 min",
  "Perovskite_surface_treatment_material": "Null",
  "HTL_thickness": "Null",
  "HTL_stack_sequence": "Spiro-OMeTAD",
  "HTL_additive_compound": "Null",
  "HTL_deposition_method": "Spin-coating",
  "HTL_deposition_spin_coating_speed": "3500 rpm",
  "HTL_deposition_spin_coating_time": "30 s",
  "HTL_deposition_thermal_annealing_temperature": "Null",
  "HTL_deposition_thermal_annealing_time": "Null",
  "Backcontact_thickness": "100 nm",
  "Beckcontact_deposition_method": "Thermal evaporation",
  "Backcontact_deposition_atmosphere_pressure": "1 × 10-5 Torr",
  "Encapsulation_method": "Parylene",
  "Encapsulation_atmosphere": "Nitrogen",
  "JV_measured_device_matching": "True",
  "JV_measured_reverse_scan_Voc": "1.123 V",
  "JV_measured_reverse_scan_Jsc": "22.44 mA/cm2",
  "JV_measured_reverse_scan_FF": "76.68%",
  "JV_measured_reverse_scan_PCE": "20.17%",
  "JV_measured_forward_scan_Voc": "1.122 V",
  "JV_measured_forward_scan_Jsc": "22.33 mA/cm2",
  "JV_measured_forward_scan_FF": "77.21%",
  "JV_measured_forward_scan_PCE": "18.67%",
  "JV_measured_light_spectra": "AM1.5G",
  "JV_measured_light_spectra_intensity": "100 mW/cm2",
  "JV_measured_scan_speed": "0.25 V/s",
  "JV_measured_scan_delay_time": "Null",
  "JV_certified_PCE": "Null",
  "Stabilized_measured_PCE": "18.67%",
  "Stabilized_certified_PCE": "Null",
  "Stability_test_device_matching": "True",
  "Stability_test_temperature": "25 °C",
  "Stability_test_atmosphere": "Nitrogen",
  "Stability_test_light_spectra": "AM1.5G",
  "Stability_test_light_intensity": "1 sun",
  "Stability_test_relative_humidity": "5%",
  "Stability_PCE_after_time": "1625 h",
  "Stability_PCE_after_time_value": "80%"
}

File: dataset/2021-2025/10.1002_aenm.202003712/Device_BestPCE_gpt4o_10.1002_aenm.202003712.json
{
  "Ref_DOI": "10.1002/aenm.202003712",
  "Ref_journal": "Adv. Energy Mater.",
  "Ref_publication_year": "2021",
  "Ref_title": "Scalable Fabrication of >90 cm2 Perovskite Solar Modules with >1000 h Operational Stability Based on the Intermediate Phase Strategy",
  "Cell_architecture": "NIP",
  "Cell_stack_sequence": "ITO/SnO2/Perovskite/Spiro-OMeTAD/Au",
  "Cell_area_measured": "22.4 cm2",
  "ETL_thickness": "Null",
  "ETL_stack_sequence": "SnO2",
  "ETL_additive_compound": "Null",
  "ETL_additive_concentration": "Null",
  "ETL_deposition_method": "Spin-coating",
  "ETL_deposition_solution_concentration": "3%",
  "ETL_deposition_solvents_compound": "H2O",
  "ETL_deposition_synthesis_atmosphere": "Air",
  "ETL_deposition_synthesis_atmosphere_pressure": "1 atm",
  "ETL_deposition_synthesis_atmosphere_relative_humidity": "55%",
  "ETL_deposition_spin_coating_speed": "3000 rpm",
  "ETL_deposition_spin_coating_time": "30 s",
  "ETL_deposition_thermal_annealing_temperature": "150 °C",
  "ETL_deposition_thermal_annealing_time": "30 min",
  "Perovskite_dimension": "3D",
  "Perovskite_thickness": "1100 nm",
  "Perovskite_composition_long_form": "Cs0.05FA0.54MA0.41Pb(I0.98Br0.02)3",
  "Perovskite_additive_compound": "NH4Cl",
  "Perovskite_additive_concentration": "0.4 M",
  "Perovskite_bandgap": "Null",
  "Perovskite_deposition_method": "Spin-coating",
  "Perovskite_deposition_sequential_spin_coating": "True",
  "Perovskite_deposition_spin_coating_antisolvent": "Null",
  "Perovskite_deposition_reaction_solutions_compounds": "PbI2; CsI; NH4Cl; FAI; MAI; MABr; MACl",
  "Perovskite_deposition_reaction_solutions_concentrations": "2.2 M; 28 mg/mL; 0.4 M; 592 mg; 296 mg; 74 mg; 74 mg",
  "Perovskite_deposition_final_solutions_concentration_before_deposition": "Null",
  "Perovskite_deposition_solvents_compound": "DMF; Isopropanol",
  "Perovskite_deposition_solvents_mixing_ratio": "Null",
  "Perovskite_deposition_synthesis_atmosphere": "Air",
  "Perovskite_deposition_synthesis_atmosphere_pressure": "1 atm",
  "Perovskite_deposition_synthesis_atmosphere_relative_humidity": "20%",
  "Perovskite_deposition_spin_coating_speed": "3000 rpm; 3000 rpm",
  "Perovskite_deposition_spin_coating_time": "30 s; 30 s",
  "Perovskite_deposition_thermal_annealing_atmosphere": "Air",
  "Perovskite_deposition_thermal_annealing_temperature": "150 °C",
  "Perovskite_deposition_thermal_annealing_time": "15 min",
  "Perovskite_surface_treatment_material": "Null",
  "Perovskite_surface_treatment_method": "Null",
  "Perovskite_surface_treatment_solution_concentration": "Null",
  "Perovskite_surface_treatment_solvents_compound": "Null",
  "Perovskite_surface_treatment_synthesis_atmosphere": "Null",
  "Perovskite_surface_treatment_synthesis_atmosphere_pressure": "Null",
  "Perovskite_surface_treatment_synthesis_atmosphere_relative_humidity": "Null",
  "Perovskite_surface_treatment_deposition_spin_coating_speed": "Null",
  "Perovskite_surface_treatment_deposition_spin_coating_time": "Null",
  "Perovskite_surface_treatment_deposition_thermal_annealing_temperature": "Null",
  "Perovskite_surface_treatment_deposition_thermal_annealing_time": "Null",
  "HTL_thickness": "Null",
  "HTL_stack_sequence": "Spiro-OMeTAD",
  "HTL_additive_compound": "Null",
  "HTL_additive_concentration": "Null",
  "HTL_deposition_method": "Spin-coating",
  "HTL_deposition_solution_concentration": "Null",
  "HTL_deposition_solvents_compound": "Null",
  "HTL_deposition_synthesis_atmosphere": "Air",
  "HTL_deposition_synthesis_atmosphere_pressure": "1 atm",
  "HTL_deposition_synthesis_atmosphere_relative_humidity": "20%",
  "HTL_deposition_spin_coating_speed": "3500 rpm",
  "HTL_deposition_spin_coating_time": "30 s",
  "HTL_deposition_thermal_annealing_temperature": "Null",
  "HTL_deposition_thermal_annealing_time": "Null",
  "Backcontact_thickness": "100 nm",
  "Beckcontact_deposition_method": "Thermal evaporation",
  "Backcontact_deposition_atmosphere_pressure": "1 × 10-5 Torr",
  "Encapsulation_method": "Parylene",
  "Encapsulation_atmosphere": "Null",
  "JV_measured_device_matching": "True",
  "JV_measured_reverse_scan_Voc": "7.31 V",
  "JV_measured_reverse_scan_Jsc": "2.96 mA/cm2",
  "JV_measured_reverse_scan_FF": "67.23%",
  "JV_measured_reverse_scan_PCE": "14.55%",
  "JV_measured_forward_scan_Voc": "Null",
  "JV_measured_forward_scan_Jsc": "Null",
  "JV_measured_forward_scan_FF": "Null",
  "JV_measured_forward_scan_PCE": "12.81%",
  "JV_measured_light_spectra": "AM1.5G",
  "JV_measured_light_spectra_intensity": "100 mW/cm2",
  "JV_measured_scan_speed": "0.25 V/s",
  "JV_measured_scan_delay_time": "Null",
  "JV_certified_PCE": "Null",
  "Stabilized_measured_PCE": "18.67%",
  "Stabilized_certified_PCE": "Null",
  "Stability_test_device_matching": "True",
  "Stability_test_temperature": "25 °C",
  "Stability_test_atmosphere": "Nitrogen",
  "Stability_test_light_spectra": "AM1.5G",
  "Stability_test_light_intensity": "1 sun",
  "Stability_test_relative_humidity": "5%",
  "Stability_PCE_after_time": "1625 hours",
  "Stability_PCE_after_time_value": "80%"
}

File: dataset/2021-2025/10.1002_aenm.202003712/Device_BestPCE_gpt4o_mini_10.1002_aenm.202003712.json
{
  "Ref_DOI": "10.1002/aenm.202003712",
  "Ref_journal": "Advanced Energy Materials",
  "Ref_publication_year": "2021",
  "Ref_title": "Scalable Fabrication of >90 cm2 Perovskite Solar Modules with >1000 h Operational Stability Based on the Intermediate Phase Strategy",
  "Cell_architecture": "NIP",
  "Cell_stack_sequence": "ITO/SnO2/Perovskite/Spiro/Au",
  "Cell_area_measured": "22.4 cm2",
  "ETL_thickness": "Null",
  "ETL_stack_sequence": "SnO2",
  "ETL_additive_compound": "Null",
  "ETL_additive_concentration": "Null",
  "ETL_deposition_method": "Spin-coating",
  "ETL_deposition_solution_concentration": "Null",
  "ETL_deposition_solvents_compound": "Null",
  "ETL_deposition_synthesis_atmosphere": "Air",
  "ETL_deposition_synthesis_atmosphere_pressure": "1 atm",
  "ETL_deposition_synthesis_atmosphere_relative_humidity": "Null",
  "ETL_deposition_spin_coating_speed": "3000 rpm",
  "ETL_deposition_spin_coating_time": "30 s",
  "ETL_deposition_thermal_annealing_temperature": "150 °C",
  "ETL_deposition_thermal_annealing_time": "30 min",
  "Perovskite_dimension": "3D",
  "Perovskite_thickness": "1000 nm",
  "Perovskite_composition_long_form": "Cs0.05FA0.54MA0.41Pb(I0.98Br0.02)3",
  "Perovskite_additive_compound": "NH4Cl",
  "Perovskite_additive_concentration": "0.4 M",
  "Perovskite_bandgap": "Null",
  "Perovskite_deposition_method": "Spin-coating",
  "Perovskite_deposition_sequential_spin_coating": "False",
  "Perovskite_deposition_spin_coating_antisolvent": "Null",
  "Perovskite_deposition_reaction_solutions_compounds": "FAI;MAI;MABr;MACl",
  "Perovskite_deposition_reaction_solutions_concentrations": "Null",
  "Perovskite_deposition_final_solutions_concentration_before_deposition": "2.2 M",
  "Perovskite_deposition_solvents_compound": "DMF",
  "Perovskite_deposition_solvents_mixing_ratio": "Null",
  "Perovskite_deposition_synthesis_atmosphere": "Air",
  "Perovskite_deposition_synthesis_atmosphere_pressure": "1 atm",
  "Perovskite_deposition_synthesis_atmosphere_relative_humidity": "Null",
  "Perovskite_deposition_spin_coating_speed": "3000 rpm",
  "Perovskite_deposition_spin_coating_time": "30 s",
  "Perovskite_deposition_thermal_annealing_atmosphere": "Air",
  "Perovskite_deposition_thermal_annealing_temperature": "150 °C",
  "Perovskite_deposition_thermal_annealing_time": "15 min",
  "Perovskite_surface_treatment_material": "Null",
  "Perovskite_surface_treatment_method": "Null",
  "Perovskite_surface_treatment_solution_concentration": "Null",
  "Perovskite_surface_treatment_solvents_compound": "Null",
  "Perovskite_surface_treatment_synthesis_atmosphere": "Null",
  "Perovskite_surface_treatment_synthesis_atmosphere_pressure": "Null",
  "Perovskite_surface_treatment_synthesis_atmosphere_relative_humidity": "Null",
  "Perovskite_surface_treatment_deposition_spin_coating_speed": "Null",
  "Perovskite_surface_treatment_deposition_spin_coating_time": "Null",
  "Perovskite_surface_treatment_deposition_thermal_annealing_temperature": "Null",
  "Perovskite_surface_treatment_deposition_thermal_annealing_time": "Null",
  "HTL_thickness": "Null",
  "HTL_stack_sequence": "Null",
  "HTL_additive_compound": "Null",
  "HTL_additive_concentration": "Null",
  "HTL_deposition_method": "Spin-coating",
  "HTL_deposition_solution_concentration": "Null",
  "HTL_deposition_solvents_compound": "Null",
  "HTL_deposition_synthesis_atmosphere": "Air",
  "HTL_deposition_synthesis_atmosphere_pressure": "1 atm",
  "HTL_deposition_synthesis_atmosphere_relative_humidity": "Null",
  "HTL_deposition_spin_coating_speed": "Null",
  "HTL_deposition_spin_coating_time": "Null",
  "HTL_deposition_thermal_annealing_temperature": "Null",
  "HTL_deposition_thermal_annealing_time": "Null",
  "Backcontact_thickness": "100 nm",
  "Beckcontact_deposition_method": "Thermal evaporation",
  "Backcontact_deposition_atmosphere_pressure": "1 atm",
  "Encapsulation_method": "Parylene",
  "Encapsulation_atmosphere": "Air",
  "JV_measured_device_matching": "True",
  "JV_measured_reverse_scan_Voc": "0.93 V",
  "JV_measured_reverse_scan_Jsc": "Null",
  "JV_measured_reverse_scan_FF": "Null",
  "JV_measured_reverse_scan_PCE": "20.17 %",
  "JV_measured_forward_scan_Voc": "Null",
  "JV_measured_forward_scan_Jsc": "Null",
  "JV_measured_forward_scan_FF": "Null",
  "JV_measured_forward_scan_PCE": "Null",
  "JV_measured_light_spectra": "AM1.5G",
  "JV_measured_light_spectra_intensity": "1 sun",
  "JV_measured_scan_speed": "0.25 V/s",
  "JV_measured_scan_delay_time": "Null",
  "JV_certified_PCE": "Null",
  "Stabilized_measured_PCE": "18.67 %",
  "Stabilized_certified_PCE": "Null",
  "Stability_test_device_matching": "True",
  "Stability_test_temperature": "25 °C",
  "Stability_test_atmosphere": "Air",
  "Stability_test_light_spectra": "AM1.5G",
  "Stability_test_light_intensity": "1 sun",
  "Stability_test_relative_humidity": "55 %",
  "Stability_PCE_after_time": "1625 hours",
  "Stability_PCE_after_time_value": "80.3 %"
}
