Repository: jiayijdong/PSCbench

# PSCbench


**PSCbench** is a novel benchmark for materials science research-level scientific
dataset curation sourced from published journals. The benchmark is designed to evaluate the complex classification capabilities,
strong domain knowledge, and advanced calculation skills of LLMs.

## Data


The PSCbench dataset is under dataset folder in json file format. Each file is list of dictionary and can be extracted using following scripts.
Each file stands for one published journal, which is fully elaborated in the paper. 

```
with open("./dataset/retroactive/{}.json".format(subject), encoding='utf-8') as json_file:
    problems=json.load(json_file)
```

File: dataset/2021-2025/10.1002_aenm.202003712/Device_BestPCE_gpt4o_mini_zero_shot_10.1002_aenm.202003712.json
{
  "Ref_DOI": "10.1002/aenm.202003712",
  "Ref_journal": "Advanced Energy Materials",
  "Ref_publication_year": "2021",
  "Ref_title": "Scalable Fabrication of >90 cm2 Perovskite Solar Modules with >1000 h Operational Stability Based on the Intermediate Phase Strategy",
  "Cell_architecture": "ITO/SnO2/perovskite/spiro-OMeTAD/Au",
  "Cell_stack_sequence": "ITO/SnO2/perovskite/spiro-OMeTAD/Au",
  "Cell_area_measured": "22.4 cm2 (5x5 cm2 PSM), 91.8 cm2 (10x10 cm2 PSM)",
  "ETL_thickness": "Null",
  "ETL_stack_sequence": "SnO2",
  "ETL_additive_compound": "Null",
  "ETL_additive_concentration": "Null",
  "ETL_deposition_method": "spin-coating",
  "ETL_deposition_solution_concentration": "3%",
  "ETL_deposition_solvents_compound": "H2O",
  "ETL_deposition_synthesis_atmosphere": "ambient",
  "ETL_deposition_synthesis_atmosphere_pressure": "Null",
  "ETL_deposition_synthesis_atmosphere_relative_humidity": "Null",
  "ETL_deposition_spin_coating_speed": "3000 rpm",
  "ETL_deposition_spin_coating_time": "30 s",
  "ETL_deposition_thermal_annealing_temperature": "150 °C",
  "ETL_deposition_thermal_annealing_time": "30 min",
  "Perovskite_dimension": "Null",
  "Perovskite_thickness": "1.1 µm",
  "Perovskite_composition_long_form": "Cs0.05FA0.54MA0.41Pb(I0.98Br0.02)3",
  "Perovskite_additive_compound": "NH4Cl",
  "Perovskite_additive_concentration": "0.4 M",
  "Perovskite_bandgap": "Null",
  "Perovskite_deposition_method": "two-step spin-coating",
  "Perovskite_deposition_sequential_spin_coating": "Null",
  "Perovskite_deposition_spin_coating_antisolvent": "Null",
  "Perovskite_deposition_reaction_solutions_compounds": "FAI, MAI, MABr, MACl",
  "Perovskite_deposition_reaction_solutions_concentrations": "592 mg FAI, 296 mg MAI, 74 mg MABr, 74 mg MACl in 10 mL isopropanol",
  "Perovskite_deposition_final_solutions_concentration_before_deposition": "2.2 M PbI2",
  "Perovskite_deposition_solvents_compound": "DMF, isopropanol",
  "Perovskite_deposition_solvents_mixing_ratio": "Null",
  "Perovskite_deposition_synthesis_atmosphere": "ambient",
  "Perovskite_deposition_synthesis_atmosphere_pressure": "Null",
  "Perovskite_deposition_synthesis_atmosphere_relative_humidity": "55%",
  "Perovskite_deposition_spin_coating_speed": "3000 rpm",
  "Perovskite_deposition_spin_coating_time": "30 s",
  "Perovskite_deposition_thermal_annealing_atmosphere": "ambient",
  "Perovskite_deposition_thermal_annealing_temperature": "150 °C",
  "Perovskite_deposition_thermal_annealing_time": "15 min",
  "Perovskite_surface_treatment_material": "Null",
  "Perovskite_surface_treatment_method": "Null",
  "Perovskite_surface_treatment_solution_concentration": "Null",
  "Perovskite_surface_treatment_solvents_compound": "Null",
  "Perovskite_surface_treatment_synthesis_atmosphere": "Null",
  "Perovskite_surface_treatment_synthesis_atmosphere_pressure": "Null",
  "Perovskite_surface_treatment_synthesis_atmosphere_relative_humidity": "Null",
  "Perovskite_surface_treatment_deposition_spin_coating_speed": "Null",
  "Perovskite_surface_treatment_deposition_spin_coating_time": "Null",
  "Perovskite_surface_treatment_deposition_thermal_annealing_temperature": "Null",
  "Perovskite_surface_treatment_deposition_thermal_annealing_time": "Null",
  "HTL_thickness": "Null",
  "HTL_stack_sequence": "spiro-OMeTAD",
  "HTL_additive_compound": "Null",
  "HTL_additive_concentration": "Null",
  "HTL_deposition_method": "spin-coating",
  "HTL_deposition_solution_concentration": "Null",
  "HTL_deposition_solvents_compound": "Null",
  "HTL_deposition_synthesis_atmosphere": "Null",
  "HTL_deposition_synthesis_atmosphere_pressure": "Null",
  "HTL_deposition_synthesis_atmosphere_relative_humidity": "Null",
  "HTL_deposition_spin_coating_speed": "3500 rpm",
  "HTL_deposition_spin_coating_time": "30 s",
  "HTL_deposition_thermal_annealing_temperature": "Null",
  "HTL_deposition_thermal_annealing_time": "Null",
  "Backcontact_thickness": "100 nm",
  "Beckcontact_deposition_method": "thermal evaporation",
  "Backcontact_deposition_atmosphere_pressure": "1 × 10-5 Torr",
  "Encapsulation_method": "chemical vapor deposition",
  "Encapsulation_atmosphere": "Null",
  "JV_measured_device_matching": "Null",
  "JV_measured_reverse_scan_Voc": "7.31 V (5x5 cm2), 13.74 V (10x10 cm2)",
  "JV_measured_reverse_scan_Jsc": "2.96 mA cm−2 (5x5 cm2), 1.39 mA cm−2 (10x10 cm2)",
  "JV_measured_reverse_scan_FF": "67.23% (5x5 cm2), 53.67% (10x10 cm2)",
  "JV_measured_reverse_scan_PCE": "14.55% (5x5 cm2), 10.25% (10x10 cm2)",
  "JV_measured_forward_scan_Voc": "Null",
  "JV_measured_forward_scan_Jsc": "Null",
  "JV_measured_forward_scan_FF": "Null",
  "JV_measured_forward_scan_PCE": "Null",
  "JV_measured_light_spectra": "Null",
  "JV_measured_light_spectra_intensity": "Null",
  "JV_measured_scan_speed": "0.25 V s−1",
  "JV_measured_scan_delay_time": "Null",
  "JV_certified_PCE": "Null",
  "Stabilized_measured_PCE": "18.67%",
  "Stabilized_certified_PCE": "Null",
  "Stability_test_device_matching": "Null",
  "Stability_test_temperature": "25 °C",
  "Stability_test_atmosphere": "ambient",
  "Stability_test_light_spectra": "AM 1.5 G",
  "Stability_test_light_intensity": "Null",
  "Stability_test_relative_humidity": "55%",
  "Stability_PCE_after_time": "300 min",
  "Stability_PCE_after_time_value": "80.3%"
}

File: dataset/2021-2025/10.1002_aenm.202003712/Device_BestPCE_grok_10.1002_aenm.202003712.json
{
  "Ref_DOI": "10.1002/aenm.202003712",
  "Ref_journal": "Advanced Energy Materials",
  "Ref_publication_year": "2021",
  "Ref_title": "Scalable Fabrication of >90 cm2 Perovskite Solar Modules with >1000 h Operational Stability Based on the Intermediate Phase Strategy",
  "Cell_architecture": "NIP",
  "Cell_stack_sequence": "ITO/SnO2/Perovskite/Spiro-OMeTAD/Au",
  "Cell_area_measured": "0.09 cm2",
  "ETL_thickness": "Null",
  "ETL_stack_sequence": "SnO2",
  "ETL_additive_compound": "Null",
  "ETL_additive_concentration": "Null",
  "ETL_deposition_method": "Spin-coating",
  "ETL_deposition_solution_concentration": "3% in H2O",
  "ETL_deposition_solvents_compound": "H2O",
  "ETL_deposition_synthesis_atmosphere": "Air",
  "ETL_deposition_synthesis_atmosphere_pressure": "1 atm",
  "ETL_deposition_synthesis_atmosphere_relative_humidity": "55%",
  "ETL_deposition_spin_coating_speed": "3000 rpm",
  "ETL_deposition_spin_coating_time": "30 s",
  "ETL_deposition_thermal_annealing_temperature": "150 °C",
  "ETL_deposition_thermal_annealing_time": "30 min",
  "Perovskite_dimension": "3D",
  "Perovskite_thickness": "1200 nm",
  "Perovskite_composition_long_form": "Cs0.05FA0.54MA0.41Pb(I0.98Br0.02)3",
  "Perovskite_additive_compound": "NH4Cl",
  "Perovskite_additive_concentration": "0.4 M",
  "Perovskite_bandgap": "Null",
  "Perovskite_deposition_method": "Two-step spin-coating",
  "Perovskite_deposition_sequential_spin_coating": "True",
  "Perovskite_deposition_spin_coating_antisolvent": "Null",
  "Perovskite_deposition_reaction_solutions_compounds": "PbI2; CsI; FAI; MAI; MABr; MACl",
  "Perovskite_deposition_reaction_solutions_concentrations": "2.2 M; 28 mg/mL; 592 mg/10 mL; 296 mg/10 mL; 74 mg/10 mL; 74 mg/10 mL",
  "Perovskite_deposition_final_solutions_concentration_before_deposition": "Null",
  "Perovskite_deposition_solvents_compound": "DMF; Isopropanol",
  "Perovskite_deposition_solvents_mixing_ratio": "Null",
  "Perovskite_deposition_synthesis_atmosphere": "Dry condition",
  "Perovskite_deposition_synthesis_atmosphere_pressure": "Null",
  "Perovskite_deposition_synthesis_atmosphere_relative_humidity": "20%",
  "Perovskite_deposition_spin_coating_speed": "3000 rpm; 3000 rpm",
  "Perovskite_deposition_spin_coating_time": "30 s; 30 s",
  "Perovskite_deposition_thermal_annealing_atmosphere": "Air",
  "Perovskite_deposition_thermal_annealing_temperature": "150 °C",
  "Perovskite_deposition_thermal_annealing_time": "15 min",
  "Perovskite_surface_treatment_material": "Null",
  "Perovskite_surface_treatment_method": "Null",
  "Perovskite_surface_treatment_solution_concentration": "Null",
  "Perovskite_surface_treatment_solvents_compound": "Null",
  "Perovskite_surface_treatment_synthesis_atmosphere": "Null",
  "Perovskite_surface_treatment_synthesis_atmosphere_pressure": "Null",
  "Perovskite_surface_treatment_synthesis_atmosphere_relative_humidity": "Null",
  "Perovskite_surface_treatment_deposition_spin_coating_speed": "Null",
  "Perovskite_surface_treatment_deposition_spin_coating_time": "Null",
  "Perovskite_surface_treatment_deposition_thermal_annealing_temperature": "Null",
  "Perovskite_surface_treatment_deposition_thermal_annealing_time": "Null",
  "HTL_thickness": "Null",
  "HTL_stack_sequence": "Spiro-OMeTAD",
  "HTL_additive_compound": "Null",
  "HTL_additive_concentration": "Null",
  "HTL_deposition_method": "Spin-coating",
  "HTL_deposition_solution_concentration": "Null",
  "HTL_deposition_solvents_compound": "Null",
  "HTL_deposition_synthesis_atmosphere": "Dry condition",
  "HTL_deposition_synthesis_atmosphere_pressure": "Null",
  "HTL_deposition_synthesis_atmosphere_relative_humidity": "20%",
  "HTL_deposition_spin_coating_speed": "3500 rpm",
  "HTL_deposition_spin_coating_time": "30 s",
  "HTL_deposition_thermal_annealing_temperature": "Null",
  "HTL_deposition_thermal_annealing_time": "Null",
  "Backcontact_thickness": "100 nm",
  "Beckcontact_deposition_method": "Thermal evaporation",
  "Backcontact_deposition_atmosphere_pressure": "1e-5 Torr",
  "Encapsulation_method": "Null",
  "Encapsulation_atmosphere": "Null",
  "JV_measured_device_matching": "True",
  "JV_measured_reverse_scan_Voc": "1.122 V",
  "JV_measured_reverse_scan_Jsc": "22.33 mA/cm2",
  "JV_measured_reverse_scan_FF": "77.21 %",
  "JV_measured_reverse_scan_PCE": "20.17 %",
  "JV_measured_forward_scan_Voc": "Null",
  "JV_measured_forward_scan_Jsc": "Null",
  "JV_measured_forward_scan_FF": "Null",
  "JV_measured_forward_scan_PCE": "18.67 %",
  "JV_measured_light_spectra": "AM1.5G",
  "JV_measured_light_spectra_intensity": "100 mW/cm2",
  "JV_measured_scan_speed": "0.25 V/s",
  "JV_measured_scan_delay_time": "Null",
  "JV_certified_PCE": "Null",
  "Stabilized_measured_PCE": "18.67 %",
  "Stabilized_certified_PCE": "Null",
  "Stability_test_device_matching": "False",
  "Stability_test_temperature": "Null",
  "Stability_test_atmosphere": "Null",
  "Stability_test_light_spectra": "Null",
  "Stability_test_light_intensity": "Null",
  "Stability_test_relative_humidity": "Null",
  "Stability_PCE_after_time": "Null",
  "Stability_PCE_after_time_value": "Null"
}

File: dataset/2021-2025/10.1002_aenm.202003712/Device_BestPCE_o3_10.1002_aenm.202003712.json
{
  "Ref_DOI": "10.1002/aenm.202003712",
  "Ref_journal": "Advanced Energy Materials",
  "Ref_publication_year": "2021",
  "Ref_title": "Scalable Fabrication of >90 cm2 Perovskite Solar Modules with >1000 h Operational Stability Based on the Intermediate Phase Strategy",
  "Cell_architecture": "NIP",
  "Cell_stack_sequence": "ITO/SnO2/Cs0.05FA0.54MA0.41Pb(I0.98Br0.02)3/Spiro-OMeTAD/Au",
  "Cell_area_measured": "0.09 cm2",
  "ETL_thickness": "Null",
  "ETL_stack_sequence": "SnO2",
  "ETL_additive_compound": "Null",
  "ETL_additive_concentration": "Null",
  "ETL_deposition_method": "Spin-coating",
  "ETL_deposition_solution_concentration": "3 %",
  "ETL_deposition_solvents_compound": "H2O",
  "ETL_deposition_synthesis_atmosphere": "Air",
  "ETL_deposition_synthesis_atmosphere_pressure": "1 atm",
  "ETL_deposition_synthesis_atmosphere_relative_humidity": "55 %",
  "ETL_deposition_spin_coating_speed": "3000 rpm",
  "ETL_deposition_spin_coating_time": "30 s",
  "ETL_deposition_thermal_annealing_temperature": "150 °C",
  "ETL_deposition_thermal_annealing_time": "30 min",
  "Perovskite_dimension": "3D",
  "Perovskite_thickness": "1200 nm",
  "Perovskite_composition_long_form": "Cs0.05FA0.54MA0.41Pb(I0.98Br0.02)3",
  "Perovskite_additive_compound": "NH4Cl",
  "Perovskite_additive_concentration": "0.4 M",
  "Perovskite_bandgap": "Null",
  "Perovskite_deposition_method": "Spin-coating",
  "Perovskite_deposition_sequential_spin_coating": "True",
  "Perovskite_deposition_spin_coating_antisolvent": "Null",
  "Perovskite_deposition_reaction_solutions_compounds": "PbI2+CsI+NH4Cl;FAI+MAI+MABr+MACl",
  "Perovskite_deposition_reaction_solutions_concentrations": "Null",
  "Perovskite_deposition_final_solutions_concentration_before_deposition": "Null",
  "Perovskite_deposition_solvents_compound": "DMF;IPA",
  "Perovskite_deposition_solvents_mixing_ratio": "Null",
  "Perovskite_deposition_synthesis_atmosphere": "Air",
  "Perovskite_deposition_synthesis_atmosphere_pressure": "1 atm",
  "Perovskite_deposition_synthesis_atmosphere_relative_humidity": "20 %",
  "Perovskite_deposition_spin_coating_speed": "3000;3000 rpm",
  "Perovskite_deposition_spin_coating_time": "30;30 s",
  "Perovskite_deposition_thermal_annealing_atmosphere": "Air",
  "Perovskite_deposition_thermal_annealing_temperature": "150 °C",
  "Perovskite_deposition_thermal_annealing_time": "15 min",
  "Perovskite_surface_treatment_material": "Null",
  "Perovskite_surface_treatment_method": "Null",
  "Perovskite_surface_treatment_solution_concentration": "Null",
  "Perovskite_surface_treatment_solvents_compound": "Null",
  "Perovskite_surface_treatment_synthesis_atmosphere": "Null",
  "Perovskite_surface_treatment_synthesis_atmosphere_pressure": "Null",
  "Perovskite_surface_treatment_synthesis_atmosphere_relative_humidity": "Null",
  "Perovskite_surface_treatment_deposition_spin_coating_speed": "Null",
  "Perovskite_surface_treatment_deposition_spin_coating_time": "Null",
  "Perovskite_surface_treatment_deposition_thermal_annealing_temperature": "Null",
  "Perovskite_surface_treatment_deposition_thermal_annealing_time": "Null",
  "HTL_thickness": "Null",
  "HTL_stack_sequence": "Spiro-OMeTAD",
  "HTL_additive_compound": "Null",
  "HTL_additive_concentration": "Null",
  "HTL_deposition_method": "Spin-coating",
  "HTL_deposition_solution_concentration": "Null",
  "HTL_deposition_solvents_compound": "Null",
  "HTL_deposition_synthesis_atmosphere": "Air",
  "HTL_deposition_synthesis_atmosphere_pressure": "1 atm",
  "HTL_deposition_synthesis_atmosphere_relative_humidity": "20 %",
  "HTL_deposition_spin_coating_speed": "3500 rpm",
  "HTL_deposition_spin_coating_time": "30 s",
  "HTL_deposition_thermal_annealing_temperature": "Null",
  "HTL_deposition_thermal_annealing_time": "Null",
  "Backcontact_thickness": "100 nm",
  "Beckcontact_deposition_method": "Thermal evaporation",
  "Backcontact_deposition_atmosphere_pressure": "1e-5 Torr",
  "Encapsulation_method": "Null",
  "Encapsulation_atmosphere": "Null",
  "JV_measured_device_matching": "True",
  "JV_measured_reverse_scan_Voc": "Null",
  "JV_measured_reverse_scan_Jsc": "Null",
  "JV_measured_reverse_scan_FF": "Null",
  "JV_measured_reverse_scan_PCE": "20.17 %",
  "JV_measured_forward_scan_Voc": "Null",
  "JV_measured_forward_scan_Jsc": "Null",
  "JV_measured_forward_scan_FF": "Null",
  "JV_measured_forward_scan_PCE": "18.67 %",
  "JV_measured_light_spectra": "AM1.5G",
  "JV_measured_light_spectra_intensity": "100 mW/cm2",
  "JV_measured_scan_speed": "0.25 V/s",
  "JV_measured_scan_delay_time": "Null",
  "JV_certified_PCE": "Null",
  "Stabilized_measured_PCE": "18.67 %",
  "Stabilized_certified_PCE": "Null",
  "Stability_test_device_matching": "False",
  "Stability_test_temperature": "Null",
  "Stability_test_atmosphere": "Null",
  "Stability_test_light_spectra": "Null",
  "Stability_test_light_intensity": "Null",
  "Stability_test_relative_humidity": "Null",
  "Stability_PCE_after_time": "Null",
  "Stability_PCE_after_time_value": "Null"
}

File: dataset/2021-2025/10.1002_aenm.202003712/Device_BestPCE_o4_mini_10.1002_aenm.202003712.json
{
  "Ref_DOI": "10.1002/aenm.202003712",
  "Ref_journal": "Advanced Energy Materials",
  "Ref_publication_year": "2021",
  "Ref_title": "Scalable Fabrication of >90 cm2 Perovskite Solar Modules with >1000 h Operational Stability Based on the Intermediate Phase Strategy",
  "Cell_architecture": "NIP",
  "Cell_stack_sequence": "ITO/SnO2/Cs0.05FA0.54MA0.41Pb(I0.98Br0.02)3/spiro-OMeTAD/Au",
  "Cell_area_measured": "0.09 cm2",
  "ETL_thickness": "Null",
  "ETL_stack_sequence": "SnO2",
  "ETL_additive_compound": "Null",
  "ETL_additive_concentration": "Null",
  "ETL_deposition_method": "Spin-coating",
  "ETL_deposition_solution_concentration": "3 wt%",
  "ETL_deposition_solvents_compound": "Water",
  "ETL_deposition_synthesis_atmosphere": "Air",
  "ETL_deposition_synthesis_atmosphere_pressure": "1 atm",
  "ETL_deposition_synthesis_atmosphere_relative_humidity": "55%",
  "ETL_deposition_spin_coating_speed": "3000 rpm",
  "ETL_deposition_spin_coating_time": "30 s",
  "ETL_deposition_thermal_annealing_temperature": "150 °C",
  "ETL_deposition_thermal_annealing_time": "30 min",
  "Perovskite_dimension": "3D",
  "Perovskite_thickness": "1100 nm",
  "Perovskite_composition_long_form": "Cs0.05FA0.54MA0.41Pb(I0.98Br0.02)3",
  "Perovskite_additive_compound": "NH4Cl",
  "Perovskite_additive_concentration": "0.4 M",
  "Perovskite_bandgap": "Null",
  "Perovskite_deposition_method": "Spin-coating",
  "Perovskite_deposition_sequential_spin_coating": "True",
  "Perovskite_deposition_spin_coating_antisolvent": "Null",
  "Perovskite_deposition_reaction_solutions_compounds": "PbI2, CsI, NH4Cl; FAI, MAI, MABr, MACl",
  "Perovskite_deposition_reaction_solutions_concentrations": "2.2 M PbI2, 28 mg/mL CsI, 0.4 M NH4Cl; 592 mg/10 mL FAI, 296 mg/10 mL MAI, 74 mg/10 mL MABr, 74 mg/10 mL MACl",
  "Perovskite_deposition_final_solutions_concentration_before_deposition": "Null",
  "Perovskite_deposition_solvents_compound": "DMF; isopropanol",
  "Perovskite_deposition_solvents_mixing_ratio": "Null",
  "Perovskite_deposition_synthesis_atmosphere": "Air",
  "Perovskite_deposition_synthesis_atmosphere_pressure": "1 atm",
  "Perovskite_deposition_synthesis_atmosphere_relative_humidity": "20%",
  "Perovskite_deposition_spin_coating_speed": "3000 rpm; 3000 rpm",
  "Perovskite_deposition_spin_coating_time": "30 s; 30 s",
  "Perovskite_deposition_thermal_annealing_atmosphere": "Air",
  "Perovskite_deposition_thermal_annealing_temperature": "150 °C",
  "Perovskite_deposition_thermal_annealing_time": "15 min",
  "Perovskite_surface_treatment_material": "Null",
  "Perovskite_surface_treatment_method": "Null",
  "Perovskite_surface_treatment_solution_concentration": "Null",
  "Perovskite_surface_treatment_solvents_compound": "Null",
  "Perovskite_surface_treatment_synthesis_atmosphere": "Null",
  "Perovskite_surface_treatment_synthesis_atmosphere_pressure": "Null",
  "Perovskite_surface_treatment_synthesis_atmosphere_relative_humidity": "Null",
  "Perovskite_surface_treatment_deposition_spin_coating_speed": "Null",
  "Perovskite_surface_treatment_deposition_spin_coating_time": "Null",
  "Perovskite_surface_treatment_deposition_thermal_annealing_temperature": "Null",
  "Perovskite_surface_treatment_deposition_thermal_annealing_time": "Null",
  "HTL_thickness": "Null",
  "HTL_stack_sequence": "Spiro-OMeTAD",
  "HTL_additive_compound": "Null",
  "HTL_additive_concentration": "Null",
  "HTL_deposition_method": "Spin-coating",
  "HTL_deposition_solution_concentration": "Null",
  "HTL_deposition_solvents_compound": "Null",
  "HTL_deposition_synthesis_atmosphere": "Air",
  "HTL_deposition_synthesis_atmosphere_pressure": "1 atm",
  "HTL_deposition_synthesis_atmosphere_relative_humidity": "20%",
  "HTL_deposition_spin_coating_speed": "3500 rpm",
  "HTL_deposition_spin_coating_time": "30 s",
  "HTL_deposition_thermal_annealing_temperature": "Null",
  "HTL_deposition_thermal_annealing_time": "Null",
  "Backcontact_thickness": "100 nm",
  "Beckcontact_deposition_method": "Thermal evaporation",
  "Backcontact_deposition_atmosphere_pressure": "1e-5 Torr",
  "Encapsulation_method": "Parylene",
  "Encapsulation_atmosphere": "Air",
  "JV_measured_device_matching": "True",
  "JV_measured_reverse_scan_Voc": "1.123 V",
  "JV_measured_reverse_scan_Jsc": "22.44 mA/cm2",
  "JV_measured_reverse_scan_FF": "76.68%",
  "JV_measured_reverse_scan_PCE": "20.17%",
  "JV_measured_forward_scan_Voc": "Null",
  "JV_measured_forward_scan_Jsc": "Null",
  "JV_measured_forward_scan_FF": "Null",
  "JV_measured_forward_scan_PCE": "18.67%",
  "JV_measured_light_spectra": "AM1.5G",
  "JV_measured_light_spectra_intensity": "100 mW/cm2",
  "JV_measured_scan_speed": "0.25 V/s",
  "JV_measured_scan_delay_time": "Null",
  "JV_certified_PCE": "Null",
  "Stabilized_measured_PCE": "18.67%",
  "Stabilized_certified_PCE": "Null",
  "Stability_test_device_matching": "False",
  "Stability_test_temperature": "Null",
  "Stability_test_atmosphere": "Null",
  "Stability_test_light_spectra": "Null",
  "Stability_test_light_intensity": "Null",
  "Stability_test_relative_humidity": "Null",
  "Stability_PCE_after_time": "Null",
  "Stability_PCE_after_time_value": "Null"
}

File: dataset/2021-2025/10.1002_aenm.202003829/Device_BestPCE_10.1002_aenm.202003829.json
{
    "Ref_DOI": "10.1002/aenm.202003829",
    "Ref_journal": "Adv. Energy Mater.",
    "Ref_publication_year": "2021",
    "Ref_title": "A Facile Surface Passivation Enables Thermally Stable and Efficient Planar Perovskite Solar Cells Using a Novel IDTT-Based Small Molecule Additive",
    "Cell_architecture": "NIP",
    "Cell_stack_sequence": "FTO/SnO2/Perovskite/Spiro-OMeTAD/Au",
    "Cell_area_measured": "0.09 cm2",
    "ETL_thickness": "Null",
    "ETL_stack_sequence": "SnO2",
    "ETL_additive_compound": "Null",
    "ETL_additive_concentration": "Null",
    "ETL_deposition_method": "Spin-coating",
    "ETL_deposition_solution_concentration": "0.1M",
    "ETL_deposition_solvents_compound": "Ethanol",
    "ETL_deposition_synthesis_atmosphere": "Air",
    "ETL_deposition_synthesis_atmosphere_pressure": "1 atm",
    "ETL_deposition_synthesis_atmosphere_relative_humidity": "Null",
    "ETL_deposition_spin_coating_speed": "2000 rpm",
    "ETL_deposition_spin_coating_time": "30 s",
    "ETL_deposition_thermal_annealing_temperature": "200 °C",
    "ETL_deposition_thermal_annealing_time": "30 min",
    "Perovskite_dimension": "3D",
    "Perovskite_thickness": "Null",
    "Perovskite_composition_long_form": "CsI0.05(FAPbI3)0.79(MAPbBr3)0.16",
    "Perovskite_additive_compound": "IDTT-ThCz",
    "Perovskite_additive_concentration": "0.3 wt%",
    "Perovskite_bandgap": "Null",
    "Perovskite_deposition_method": "Spin-coating",
    "Perovskite_deposition_sequential_spin_coating": "False",
    "Perovskite_deposition_spin_coating_antisolvent": "Chlorobenzene",
    "Perovskite_deposition_reaction_solutions_compounds": "FAI;PbI2;MABr;PbBr2",
    "Perovskite_deposition_reaction_solutions_concentrations": "1 M;1.1 M;0.2 M;0.22 M",
    "Perovskite_deposition_final_solutions_concentration_before_deposition": "Null",
    "Perovskite_deposition_solvents_compound": "DMF;DMSO",
    "Perovskite_deposition_solvents_mixing_ratio": "4:1",
    "Perovskite_deposition_synthesis_atmosphere": "Null",
    "Perovskite_deposition_synthesis_atmosphere_pressure": "Null",
    "Perovskite_deposition_synthesis_atmosphere_relative_humidity": "Null",
    "Perovskite_deposition_spin_coating_speed": "1000 rpm;6000 rpm",
    "Perovskite_deposition_spin_coating_time": "10 s;20 s",
    "Perovskite_deposition_thermal_annealing_atmosphere": "Null",
    "Perovskite_deposition_thermal_annealing_temperature": "100 °C",
    "Perovskite_deposition_thermal_annealing_time": "60 min",
    "Perovskite_surface_treatment_material": "Null",
    "Perovskite_surface_treatment_method": "Null",
    "Perovskite_surface_treatment_solution_concentration": "Null",
    "Perovskite_surface_treatment_solvents_compound": "Null",
    "Perovskite_surface_treatment_synthesis_atmosphere": "Null",
    "Perovskite_surface_treatment_synthesis_atmosphere_pressure": "Null",
    "Perovskite_surface_treatment_synthesis_atmosphere_relative_humidity": "Null",
    "Perovskite_surface_treatment_deposition_spin_coating_speed": "Null",
    "Perovskite_surface_treatment_deposition_spin_coating_time": "Null",
    "Perovskite_surface_treatment_deposition_thermal_annealing_temperature": "Null",
    "Perovskite_surface_treatment_deposition_thermal_annealing_time": "Null",
    "HTL_thickness": "Null",
    "HTL_stack_sequence": "PTAA/Spiro-OMeTAD",
    "HTL_additive_compound": "Li-TFSI;tBP;FK209",
    "HTL_additive_concentration": "340 mg/mL;Null;2.3 mg/mL",
    "HTL_deposition_method": "Spin-Coating/Spin-Coating",
    "HTL_deposition_solution_concentration": "10 mg/mL;72.3 mg/mL",
    "HTL_deposition_solvents_compound": "Toluene;Chlorobenzene",
    "HTL_deposition_synthesis_atmosphere": "Null",
    "HTL_deposition_synthesis_atmosphere_pressure": "Null",
    "HTL_deposition_synthesis_atmosphere_relative_humidity": "Null",
    "HTL_deposition_spin_coating_speed": "3000 rpm;5000 rpm",
    "HTL_deposition_spin_coating_time": "30 s;30 s",
    "HTL_deposition_thermal_annealing_temperature": "Null",
    "HTL_deposition_thermal_annealing_time": "Null",
    "Backcontact_thickness": "100 nm",
    "Beckcontact_deposition_method": "Thermal evaporation",
    "Backcontact_deposition_atmosphere_pressure": "Null",
    "Encapsulation_method": "Null",
    "Encapsulation_atmosphere": "Null",
    "JV_measured_device_matching": "True",
    "JV_measured_reverse_scan_Voc": "1.18 V",
    "JV_measured_reverse_scan_Jsc": "23.6 mA/cm2",
    "JV_measured_reverse_scan_FF": "80.4 %",
    "JV_measured_reverse_scan_PCE": "22.5 %",
    "JV_measured_forward_scan_Voc": "1.19 V",
    "JV_measured_forward_scan_Jsc": "23.4 mA/cm2",
    "JV_measured_forward_scan_FF": "75.5 %",
    "JV_measured_forward_scan_PCE": "21.1 %",
    "JV_measured_light_spectra": "AM1.5G",
    "JV_measured_light_spectra_intensity": "100 mW/cm2",
    "JV_measured_scan_speed": "0.1 V/s",
    "JV_measured_scan_delay_time": "Null",
    "JV_certified_PCE": "Null",
    "Stabilized_measured_PCE": "21.2 %",
    "Stabilized_certified_PCE": "Null",
    "Stability_test_device_matching": "True",
    "Stability_test_temperature": "85 °C",
    "Stability_test_atmosphere": "Air",
    "Stability_test_light_spectra": "Null",
    "Stability_test_light_intensity": "Null",
    "Stability_test_relative_humidity": "20 %",
    "Stability_PCE_after_time": "500 hours",
    "Stability_PCE_after_time_value": "95 %"
}

File: dataset/2021-2025/10.1002_aenm.202003829/Device_BestPCE_Gemini_1.5_pro_10.1002_aenm.202003829.json
{
  "Ref_DOI": "10.1002/aenm.202003829",
  "Ref_journal": "Advanced Energy Materials",
  "Ref_publication_year": "2021",
  "Ref_title": "A Facile Surface Passivation Enables Thermally Stable and Efficient Planar Perovskite Solar Cells Using a Novel IDTT-Based Small Molecule Additive",
  "Cell_architecture": "NIP",
  "Cell_stack_sequence": "FTO/SnO2/Perovskite/HTL/Au",
  "Cell_area_measured": "0.09 cm2",
  "ETL_thickness": "Null",
  "ETL_stack_sequence": "SnO2",
  "ETL_additive_compound": "Null",
  "ETL_additive_concentration": "Null",
  "ETL_deposition_method": "Spin-coating",
  "ETL_deposition_solution_concentration": "0.1 M",
  "ETL_deposition_solvents_compound": "Ethanol",
  "ETL_deposition_synthesis_atmosphere": "Null",
  "ETL_deposition_synthesis_atmosphere_pressure": "1 atm",
  "ETL_deposition_synthesis_atmosphere_relative_humidity": "Null",
  "ETL_deposition_spin_coating_speed": "2000 rpm",
  "ETL_deposition_spin_coating_time": "30 s",
  "ETL_deposition_thermal_annealing_temperature": "200 °C",
  "ETL_deposition_thermal_annealing_time": "30 min",
  "Perovskite_dimension": "3D",
  "Perovskite_thickness": "Null",
  "Perovskite_composition_long_form": "Cs0.05FA0.79MA0.16Pb(I0.79Br0.21)3",
  "Perovskite_additive_compound": "IDTT-ThCz",
  "Perovskite_additive_concentration": "0.3 wt%",
  "Perovskite_bandgap": "Null",
  "Perovskite_deposition_method": "Spin-coating",
  "Perovskite_deposition_sequential_spin_coating": "False",
  "Perovskite_deposition_spin_coating_antisolvent": "Chlorobenzene",
  "Perovskite_deposition_reaction_solutions_compounds": "FAI;PbI2;MABr;PbBr2",
  "Perovskite_deposition_reaction_solutions_concentrations": "1 M;1.1 M;0.2 M;0.22 M",
  "Perovskite_deposition_final_solutions_concentration_before_deposition": "Null",
  "Perovskite_deposition_solvents_compound": "DMF;DMSO",
  "Perovskite_deposition_solvents_mixing_ratio": "4:1",
  "Perovskite_deposition_synthesis_atmosphere": "Null",
  "Perovskite_deposition_synthesis_atmosphere_pressure": "1 atm",
  "Perovskite_deposition_synthesis_atmosphere_relative_humidity": "Null",
  "Perovskite_deposition_spin_coating_speed": "1000 rpm;6000 rpm",
  "Perovskite_deposition_spin_coating_time": "10 s;20 s",
  "Perovskite_deposition_thermal_annealing_atmosphere": "Null",
  "Perovskite_deposition_thermal_annealing_temperature": "100 °C",
  "Perovskite_deposition_thermal_annealing_time": "1 h",
  "Perovskite_surface_treatment_material": "Null",
  "Perovskite_surface_treatment_method": "Null",
  "Perovskite_surface_treatment_solution_concentration": "Null",
  "Perovskite_surface_treatment_solvents_compound": "Null",
  "Perovskite_surface_treatment_synthesis_atmosphere": "Null",
  "Perovskite_surface_treatment_synthesis_atmosphere_pressure": "Null",
  "Perovskite_surface_treatment_synthesis_atmosphere_relative_humidity": "Null",
  "Perovskite_surface_treatment_deposition_spin_coating_speed": "Null",
  "Perovskite_surface_treatment_deposition_spin_coating_time": "Null",
  "Perovskite_surface_treatment_deposition_thermal_annealing_temperature": "Null",
  "Perovskite_surface_treatment_deposition_thermal_annealing_time": "Null",
  "HTL_thickness": "Null",
  "HTL_stack_sequence": "Spiro-OMeTAD",
  "HTL_additive_compound": "tBP;Li-TFSI;FK209",
  "HTL_additive_concentration": "28.5 μL;16.23 μL;2.3 mg/mL",
  "HTL_deposition_method": "Spin-coating",
  "HTL_deposition_solution_concentration": "72.3 mg/mL",
  "HTL_deposition_solvents_compound": "Chlorobenzene",
  "HTL_deposition_synthesis_atmosphere": "Null",
  "HTL_deposition_synthesis_atmosphere_pressure": "1 atm",
  "HTL_deposition_synthesis_atmosphere_relative_humidity": "Null",
  "HTL_deposition_spin_coating_speed": "5000 rpm",
  "HTL_deposition_spin_coating_time": "30 s",
  "HTL_deposition_thermal_annealing_temperature": "Null",
  "HTL_deposition_thermal_annealing_time": "Null",
  "Backcontact_thickness": "100 nm",
  "Beckcontact_deposition_method": "Thermal evaporation",
  "Backcontact_deposition_atmosphere_pressure": "high vacuum",
  "Encapsulation_method": "Null",
  "Encapsulation_atmosphere": "Null",
  "JV_measured_device_matching": "True",
  "JV_measured_reverse_scan_Voc": "1.18 V",
  "JV_measured_reverse_scan_Jsc": "23.6 mA/cm2",
  "JV_measured_reverse_scan_FF": "80.4%",
  "JV_measured_reverse_scan_PCE": "22.5%",
  "JV_measured_forward_scan_Voc": "1.19 V",
  "JV_measured_forward_scan_Jsc": "23.4 mA/cm2",
  "JV_measured_forward_scan_FF": "75.5%",
  "JV_measured_forward_scan_PCE": "21.1%",
  "JV_measured_light_spectra": "AM1.5G",
  "JV_measured_light_spectra_intensity": "100 mW/cm2",
  "JV_measured_scan_speed": "0.1 V/s",
  "JV_measured_scan_delay_time": "Null",
  "JV_certified_PCE": "Null",
  "Stabilized_measured_PCE": "21.2%",
  "Stabilized_certified_PCE": "Null",
  "Stability_test_device_matching": "True",
  "Stability_test_temperature": "85 °C",
  "Stability_test_atmosphere": "Air",
  "Stability_test_light_spectra": "Null",
  "Stability_test_light_intensity": "Null",
  "Stability_test_relative_humidity": "20%",
  "Stability_PCE_after_time": "500 h",
  "Stability_PCE_after_time_value": "95%"
}

File: dataset/2021-2025/10.1002_aenm.202003829/Device_BestPCE_Gemini_2.0_Flash_10.1002_aenm.202003829.json
{
  "Ref_DOI": "10.1002/aenm.202003829",
  "Ref_journal": "Adv. Energy Mater.",
  "Ref_publication_year": "2021",
  "Ref_title": "A Facile Surface Passivation Enables Thermally Stable and Efficient Planar Perovskite Solar Cells Using a Novel IDTT-Based Small Molecule Additive",
  "Cell_architecture": "PIN",
  "Cell_stack_sequence": "FTO/SnO2/Perovskite/PTAA/Gold or Silver",
  "Cell_area_measured": "0.09 cm2",
  "ETL_thickness": "Null",
  "ETL_stack_sequence": "SnO2",
  "ETL_additive_compound": "Null",
  "ETL_additive_concentration": "Null",
  "ETL_deposition_method": "Spin-coating",
  "ETL_deposition_solution_concentration": "0.1M",
  "ETL_deposition_solvents_compound": "ethanol",
  "ETL_deposition_synthesis_atmosphere": "Air",
  "ETL_deposition_synthesis_atmosphere_pressure": "1 atm",
  "ETL_deposition_synthesis_atmosphere_relative_humidity": "Null",
  "ETL_deposition_spin_coating_speed": "2000 rpm",
  "ETL_deposition_spin_coating_time": "30 s",
  "ETL_deposition_thermal_annealing_temperature": "200 °C",
  "ETL_deposition_thermal_annealing_time": "30 min",
  "Perovskite_dimension": "3D",
  "Perovskite_thickness": "Null",
  "Perovskite_composition_long_form": "Cs0.05(FAPbI3)0.79(MAPbBr3)0.16",
  "Perovskite_additive_compound": "IDTT-ThCz",
  "Perovskite_additive_concentration": "0.3 wt%",
  "Perovskite_bandgap": "Null",
  "Perovskite_deposition_method": "Spin-coating",
  "Perovskite_deposition_sequential_spin_coating": "False",
  "Perovskite_deposition_spin_coating_antisolvent": "Chlorobenzene",
  "Perovskite_deposition_reaction_solutions_compounds": "FAI; PbI2; MABr; PbBr2",
  "Perovskite_deposition_reaction_solutions_concentrations": "1 M; 1.1 M; 0.2 M; 0.22 M",
  "Perovskite_deposition_final_solutions_concentration_before_deposition": "Null",
  "Perovskite_deposition_solvents_compound": "DMF; DMSO",
  "Perovskite_deposition_solvents_mixing_ratio": "4:1",
  "Perovskite_deposition_synthesis_atmosphere": "Null",
  "Perovskite_deposition_synthesis_atmosphere_pressure": "Null",
  "Perovskite_deposition_synthesis_atmosphere_relative_humidity": "Null",
  "Perovskite_deposition_spin_coating_speed": "1000 rpm; 6000 rpm",
  "Perovskite_deposition_spin_coating_time": "10 s; 20 s",
  "Perovskite_deposition_thermal_annealing_atmosphere": "Null",
  "Perovskite_deposition_thermal_annealing_temperature": "100 °C",
  "Perovskite_deposition_thermal_annealing_time": "1 h",
  "Perovskite_surface_treatment_material": "Null",
  "Perovskite_surface_treatment_method": "Null",
  "Perovskite_surface_treatment_solution_concentration": "Null",
  "Perovskite_surface_treatment_solvents_compound": "Null",
  "Perovskite_surface_treatment_synthesis_atmosphere": "Null",
  "Perovskite_surface_treatment_synthesis_atmosphere_pressure": "Null",
  "Perovskite_surface_treatment_synthesis_atmosphere_relative_humidity": "Null",
  "Perovskite_surface_treatment_deposition_spin_coating_speed": "Null",
  "Perovskite_surface_treatment_deposition_spin_coating_time": "Null",
  "Perovskite_surface_treatment_deposition_thermal_annealing_temperature": "Null",
  "Perovskite_surface_treatment_deposition_thermal_annealing_time": "Null",
  "HTL_thickness": "Null",
  "HTL_stack_sequence": "PTAA",
  "HTL_additive_compound": "tBP; Li-TFSI",
  "HTL_additive_concentration": "3.75 μL; 3.75 μL",
  "HTL_deposition_method": "Spin-coating",
  "HTL_deposition_solution_concentration": "10mg/mL",
  "HTL_deposition_solvents_compound": "toluene",
  "HTL_deposition_synthesis_atmosphere": "Null",
  "HTL_deposition_synthesis_atmosphere_pressure": "Null",
  "HTL_deposition_synthesis_atmosphere_relative_humidity": "Null",
  "HTL_deposition_spin_coating_speed": "3000 rpm",
  "HTL_deposition_spin_coating_time": "30 s",
  "HTL_deposition_thermal_annealing_temperature": "Null",
  "HTL_deposition_thermal_annealing_time": "Null",
  "Backcontact_thickness": "100 nm",
  "Beckcontact_deposition_method": "Thermal evaporation",
  "Backcontact_deposition_atmosphere_pressure": "high vacuum condition",
  "Encapsulation_method": "Null",
  "Encapsulation_atmosphere": "Null",
  "JV_measured_device_matching": "True",
  "JV_measured_reverse_scan_Voc": "1.18 V",
  "JV_measured_reverse_scan_Jsc": "23.6 mA/cm2",
  "JV_measured_reverse_scan_FF": "80.4 %",
  "JV_measured_reverse_scan_PCE": "22.5 %",
  "JV_measured_forward_scan_Voc": "1.19 V",
  "JV_measured_forward_scan_Jsc": "23.4 mA/cm2",
  "JV_measured_forward_scan_FF": "75.5 %",
  "JV_measured_forward_scan_PCE": "21.1 %",
  "JV_measured_light_spectra": "AM 1.5G",
  "JV_measured_light_spectra_intensity": "100 mW/cm2",
  "JV_measured_scan_speed": "0.1 V/s",
  "JV_measured_scan_delay_time": "Null",
  "JV_certified_PCE": "Null",
  "Stabilized_measured_PCE": "21.2 %",
  "Stabilized_certified_PCE": "Null",
  "Stability_test_device_matching": "True",
  "Stability_test_temperature": "85 °C",
  "Stability_test_atmosphere": "ambient air",
  "Stability_test_light_spectra": "Null",
  "Stability_test_light_intensity": "Null",
  "Stability_test_relative_humidity": "20 %",
  "Stability_PCE_after_time": "500 h",
  "Stability_PCE_after_time_value": "95 %"
}

File: dataset/2021-2025/10.1002_aenm.202003829/Device_BestPCE_Gemini_2.5_Flash_10.1002_aenm.202003829.json
{
  "Ref_DOI": "10.1002/aenm.202003829",
  "Ref_journal": "Adv. Energy Mater.",
  "Ref_publication_year": "2021",
  "Ref_title": "A Facile Surface Passivation Enables Thermally Stable and Efficient Planar Perovskite Solar Cells Using a Novel IDTT-Based Small Molecule Additive",
  "Cell_architecture": "NIP",
  "Cell_stack_sequence": "FTO/SnO2/Perovskite/Spiro-OMeTAD/Au",
  "Cell_area_measured": "0.09 cm2",
  "ETL_thickness": "Null",
  "ETL_stack_sequence": "SnO2",
  "ETL_additive_compound": "Null",
  "ETL_additive_concentration": "Null",
  "ETL_deposition_method": "Spin-coating",
  "ETL_deposition_solution_concentration": "0.1M",
  "ETL_deposition_solvents_compound": "Ethanol",
  "ETL_deposition_synthesis_atmosphere": "Null",
  "ETL_deposition_synthesis_atmosphere_pressure": "Null",
  "ETL_deposition_synthesis_atmosphere_relative_humidity": "Null",
  "ETL_deposition_spin_coating_speed": "2000 rpm",
  "ETL_deposition_spin_coating_time": "30 s",
  "ETL_deposition_thermal_annealing_temperature": "200 °C",
  "ETL_deposition_thermal_annealing_time": "30 min",
  "Perovskite_dimension": "3D",
  "Perovskite_thickness": "Null",
  "Perovskite_composition_long_form": "(CsI)0.05(FAPbI3)0.79(MAPbBr3)0.16",
  "Perovskite_additive_compound": "IDTT-ThCz",
  "Perovskite_additive_concentration": "0.3 wt%",
  "Perovskite_bandgap": "Null",
  "Perovskite_deposition_method": "Spin-coating",
  "Perovskite_deposition_sequential_spin_coating": "False",
  "Perovskite_deposition_spin_coating_antisolvent": "Chlorobenzene",
  "Perovskite_deposition_reaction_solutions_compounds": "FAI; PbI2; MABr; PbBr2",
  "Perovskite_deposition_reaction_solutions_concentrations": "1 M; 1.1 M; 0.2 M; 0.22 M",
  "Perovskite_deposition_final_solutions_concentration_before_deposition": "Null",
  "Perovskite_deposition_solvents_compound": "DMF; DMSO",
  "Perovskite_deposition_solvents_mixing_ratio": "4:1 (v:v)",
  "Perovskite_deposition_synthesis_atmosphere": "Null",
  "Perovskite_deposition_synthesis_atmosphere_pressure": "Null",
  "Perovskite_deposition_synthesis_atmosphere_relative_humidity": "Null",
  "Perovskite_deposition_spin_coating_speed": "1000 rpm; 6000 rpm",
  "Perovskite_deposition_spin_coating_time": "10 s; 20 s",
  "Perovskite_deposition_thermal_annealing_atmosphere": "Null",
  "Perovskite_deposition_thermal_annealing_temperature": "100 °C",
  "Perovskite_deposition_thermal_annealing_time": "60 min",
  "Perovskite_surface_treatment_material": "Null",
  "Perovskite_surface_treatment_method": "Null",
  "Perovskite_surface_treatment_solution_concentration": "Null",
  "Perovskite_surface_treatment_solvents_compound": "Null",
  "Perovskite_surface_treatment_synthesis_atmosphere": "Null",
  "Perovskite_surface_treatment_synthesis_atmosphere_pressure": "Null",
  "Perovskite_surface_treatment_synthesis_atmosphere_relative_humidity": "Null",
  "Perovskite_surface_treatment_deposition_spin_coating_speed": "Null",
  "Perovskite_surface_treatment_deposition_spin_coating_time": "Null",
  "Perovskite_surface_treatment_deposition_thermal_annealing_temperature": "Null",
  "Perovskite_surface_treatment_deposition_thermal_annealing_time": "Null",
  "HTL_thickness": "Null",
  "HTL_stack_sequence": "Spiro-OMeTAD",
  "HTL_additive_compound": "tBP; Li-TFSI; FK209",
  "HTL_additive_concentration": "28.5 μL in 1 mL chlorobenzene; 8.44 mg/mL; 2.3 mg/mL",
  "HTL_deposition_method": "Spin-coating",
  "HTL_deposition_solution_concentration": "72.3 mg/mL",
  "HTL_deposition_solvents_compound": "Chlorobenzene",
  "HTL_deposition_synthesis_atmosphere": "Null",
  "HTL_deposition_synthesis_atmosphere_pressure": "Null",
  "HTL_deposition_synthesis_atmosphere_relative_humidity": "Null",
  "HTL_deposition_spin_coating_speed": "5000 rpm",
  "HTL_deposition_spin_coating_time": "30 s",
  "HTL_deposition_thermal_annealing_temperature": "Null",
  "HTL_deposition_thermal_annealing_time": "Null",
  "Backcontact_thickness": "100 nm",
  "Beckcontact_deposition_method": "Thermal evaporation",
  "Backcontact_deposition_atmosphere_pressure": "Null",
  "Encapsulation_method": "Null",
  "Encapsulation_atmosphere": "Null",
  "JV_measured_device_matching": "True",
  "JV_measured_reverse_scan_Voc": "1.18 V",
  "JV_measured_reverse_scan_Jsc": "23.6 mA/cm2",
  "JV_measured_reverse_scan_FF": "80.4 %",
  "JV_measured_reverse_scan_PCE": "22.5 %",
  "JV_measured_forward_scan_Voc": "1.19 V",
  "JV_measured_forward_scan_Jsc": "23.4 mA/cm2",
  "JV_measured_forward_scan_FF": "75.5 %",
  "JV_measured_forward_scan_PCE": "21.1 %",
  "JV_measured_light_spectra": "AM 1.5G",
  "JV_measured_light_spectra_intensity": "100 mW/cm2",
  "JV_measured_scan_speed": "0.1 V/s",
  "JV_measured_scan_delay_time": "Null",
  "JV_certified_PCE": "Null",
  "Stabilized_measured_PCE": "21.2 %",
  "Stabilized_certified_PCE": "Null",
  "Stability_test_device_matching": "True",
  "Stability_test_temperature": "85 °C",
  "Stability_test_atmosphere": "ambient air",
  "Stability_test_light_spectra": "Null",
  "Stability_test_light_intensity": "Null",
  "Stability_test_relative_humidity": "20 %",
  "Stability_PCE_after_time": "500 h",
  "Stability_PCE_after_time_value": "95 %"
}
