Repository: jiayijdong/PSCbench

# PSCbench


**PSCbench** is a novel benchmark for materials science research-level scientific
dataset curation sourced from published journals. The benchmark is designed to evaluate the complex classification capabilities,
strong domain knowledge, and advanced calculation skills of LLMs.

## Data


The PSCbench dataset is under dataset folder in json file format. Each file is list of dictionary and can be extracted using following scripts.
Each file stands for one published journal, which is fully elaborated in the paper. 

```
with open("./dataset/retroactive/{}.json".format(subject), encoding='utf-8') as json_file:
    problems=json.load(json_file)
```

File: dataset/2021-2025/10.1002_aenm.202003829/Device_BestPCE_claude_haiku_10.1002_aenm.202003829.json
{
  "Ref_DOI": "10.1002/aenm.202003829",
  "Ref_journal": "Advanced Energy Materials",
  "Ref_publication_year": "2021",
  "Ref_title": "A Facile Surface Passivation Enables Thermally Stable and Efficient Planar Perovskite Solar Cells Using a Novel IDTT-Based Small Molecule Additive",
  "Cell_architecture": "NIP",
  "Cell_stack_sequence": "FTO/SnO2/Perovskite/Spiro-OMeTAD/Au",
  "Cell_area_measured": "0.09 cm2",
  "ETL_thickness": "Null",
  "ETL_stack_sequence": "SnO2",
  "ETL_additive_compound": "Null",
  "ETL_additive_concentration": "Null",
  "ETL_deposition_method": "Sol-gel spin-coating",
  "ETL_deposition_solution_concentration": "0.1 M",
  "ETL_deposition_solvents_compound": "Ethanol",
  "ETL_deposition_synthesis_atmosphere": "Air",
  "ETL_deposition_synthesis_atmosphere_pressure": "1 atm",
  "ETL_deposition_synthesis_atmosphere_relative_humidity": "Null",
  "ETL_deposition_spin_coating_speed": "2000 rpm",
  "ETL_deposition_spin_coating_time": "30 s",
  "ETL_deposition_thermal_annealing_temperature": "200 °C",
  "ETL_deposition_thermal_annealing_time": "30 min",
  "Perovskite_dimension": "3D",
  "Perovskite_thickness": "Null",
  "Perovskite_composition_long_form": "(CsI)0.05(FAPbI3)0.79(MAPbBr3)0.16",
  "Perovskite_additive_compound": "IDTT-ThCz",
  "Perovskite_additive_concentration": "0.3 wt%",
  "Perovskite_bandgap": "Null",
  "Perovskite_deposition_method": "Spin-coating",
  "Perovskite_deposition_sequential_spin_coating": "True",
  "Perovskite_deposition_spin_coating_antisolvent": "Chlorobenzene",
  "Perovskite_deposition_reaction_solutions_compounds": "FAI;PbI2;MABr;PbBr2",
  "Perovskite_deposition_reaction_solutions_concentrations": "1 M;1.1 M;0.2 M;0.22 M",
  "Perovskite_deposition_solvents_compound": "DMF;DMSO",
  "Perovskite_deposition_solvents_mixing_ratio": "4:1",
  "Perovskite_deposition_synthesis_atmosphere": "Null",
  "Perovskite_deposition_synthesis_atmosphere_pressure": "1 atm",
  "Perovskite_deposition_synthesis_atmosphere_relative_humidity": "Null",
  "Perovskite_deposition_spin_coating_speed": "1000 rpm;6000 rpm",
  "Perovskite_deposition_spin_coating_time": "10 s;20 s",
  "Perovskite_deposition_thermal_annealing_atmosphere": "Air",
  "Perovskite_deposition_thermal_annealing_temperature": "100 °C",
  "Perovskite_deposition_thermal_annealing_time": "1 h",
  "Perovskite_surface_treatment_material": "Null",
  "Perovskite_surface_treatment_method": "Null",
  "Perovskite_surface_treatment_solution_concentration": "Null",
  "Perovskite_surface_treatment_solvents_compound": "Null",
  "Perovskite_surface_treatment_synthesis_atmosphere": "Null",
  "Perovskite_surface_treatment_synthesis_atmosphere_pressure": "Null",
  "Perovskite_surface_treatment_synthesis_atmosphere_relative_humidity": "Null",
  "Perovskite_surface_treatment_deposition_spin_coating_speed": "Null",
  "Perovskite_surface_treatment_deposition_spin_coating_time": "Null",
  "Perovskite_surface_treatment_deposition_thermal_annealing_temperature": "Null",
  "Perovskite_surface_treatment_deposition_thermal_annealing_time": "Null",
  "HTL_thickness": "Null",
  "HTL_stack_sequence": "Spiro-OMeTAD",
  "HTL_additive_compound": "Li-TFSI;tBP;FK209",
  "HTL_additive_concentration": "520 mg/mL;Null;Null",
  "HTL_deposition_method": "Spin-coating",
  "HTL_deposition_solution_concentration": "72.3 mg",
  "HTL_deposition_solvents_compound": "Chlorobenzene",
  "HTL_deposition_synthesis_atmosphere": "Air",
  "HTL_deposition_synthesis_atmosphere_pressure": "1 atm",
  "HTL_deposition_synthesis_atmosphere_relative_humidity": "Null",
  "HTL_deposition_spin_coating_speed": "5000 rpm",
  "HTL_deposition_spin_coating_time": "30 s",
  "HTL_deposition_thermal_annealing_temperature": "Null",
  "HTL_deposition_thermal_annealing_time": "Null",
  "Backcontact_thickness": "100 nm",
  "Beckcontact_deposition_method": "Thermal evaporation",
  "Backcontact_deposition_atmosphere_pressure": "Null",
  "Encapsulation_method": "Null",
  "Encapsulation_atmosphere": "Null",
  "JV_measured_device_matching": "True",
  "JV_measured_reverse_scan_Voc": "1.18 V",
  "JV_measured_reverse_scan_Jsc": "23.6 mA/cm2",
  "JV_measured_reverse_scan_FF": "80.4 %",
  "JV_measured_reverse_scan_PCE": "22.5 %",
  "JV_measured_forward_scan_Voc": "1.19 V",
  "JV_measured_forward_scan_Jsc": "23.4 mA/cm2",
  "JV_measured_forward_scan_FF": "75.5 %",
  "JV_measured_forward_scan_PCE": "21.1 %",
  "JV_measured_light_spectra": "AM1.5G",
  "JV_measured_light_spectra_intensity": "100 mW/cm2",
  "JV_measured_scan_speed": "0.1 V/s",
  "JV_measured_scan_delay_time": "Null",
  "JV_certified_PCE": "Null",
  "Stabilized_measured_PCE": "21.2 %",
  "Stabilized_certified_PCE": "Null",
  "Stability_test_device_matching": "True",
  "Stability_test_temperature": "85 °C",
  "Stability_test_atmosphere": "Air",
  "Stability_test_light_spectra": "Null",
  "Stability_test_light_intensity": "Null",
  "Stability_test_relative_humidity": "20 %",
  "Stability_PCE_after_time": "500 hours",
  "Stability_PCE_after_time_value": "95 %"
}

File: dataset/2021-2025/10.1002_aenm.202003829/Device_BestPCE_gpt4o_10.1002_aenm.202003829.json
{
  "Ref_DOI": "10.1002/aenm.202003829",
  "Ref_journal": "Adv. Energy Mater.",
  "Ref_publication_year": "2021",
  "Ref_title": "A Facile Surface Passivation Enables Thermally Stable and Efficient Planar Perovskite Solar Cells Using a Novel IDTT-Based Small Molecule Additive",
  "Cell_architecture": "NIP",
  "Cell_stack_sequence": "FTO/SnO2/Perovskite/Spiro-OMeTAD/Au",
  "Cell_area_measured": "0.09 cm2",
  "ETL_thickness": "Null",
  "ETL_stack_sequence": "SnO2",
  "ETL_additive_compound": "Null",
  "ETL_additive_concentration": "Null",
  "ETL_deposition_method": "Spin-coating",
  "ETL_deposition_solution_concentration": "0.1M",
  "ETL_deposition_solvents_compound": "Ethanol",
  "ETL_deposition_synthesis_atmosphere": "Air",
  "ETL_deposition_synthesis_atmosphere_pressure": "1 atm",
  "ETL_deposition_synthesis_atmosphere_relative_humidity": "Null",
  "ETL_deposition_spin_coating_speed": "2000 rpm",
  "ETL_deposition_spin_coating_time": "30 s",
  "ETL_deposition_thermal_annealing_temperature": "200 °C",
  "ETL_deposition_thermal_annealing_time": "30 min",
  "Perovskite_dimension": "3D",
  "Perovskite_thickness": "Null",
  "Perovskite_composition_long_form": "Cs0.05FA0.79MA0.16PbI3",
  "Perovskite_additive_compound": "IDTT-ThCz",
  "Perovskite_additive_concentration": "0.3 wt%",
  "Perovskite_bandgap": "Null",
  "Perovskite_deposition_method": "Spin-coating",
  "Perovskite_deposition_sequential_spin_coating": "False",
  "Perovskite_deposition_spin_coating_antisolvent": "Chlorobenzene",
  "Perovskite_deposition_reaction_solutions_compounds": "FAI;PbI2;MABr;PbBr2",
  "Perovskite_deposition_reaction_solutions_concentrations": "1 M;1.1 M;0.2 M;0.22 M",
  "Perovskite_deposition_final_solutions_concentration_before_deposition": "Null",
  "Perovskite_deposition_solvents_compound": "DMF;DMSO",
  "Perovskite_deposition_solvents_mixing_ratio": "4:1",
  "Perovskite_deposition_synthesis_atmosphere": "Null",
  "Perovskite_deposition_synthesis_atmosphere_pressure": "Null",
  "Perovskite_deposition_synthesis_atmosphere_relative_humidity": "Null",
  "Perovskite_deposition_spin_coating_speed": "1000 rpm;6000 rpm",
  "Perovskite_deposition_spin_coating_time": "10 s;20 s",
  "Perovskite_deposition_thermal_annealing_atmosphere": "Null",
  "Perovskite_deposition_thermal_annealing_temperature": "100 °C",
  "Perovskite_deposition_thermal_annealing_time": "60 min",
  "Perovskite_surface_treatment_material": "Null",
  "Perovskite_surface_treatment_method": "Null",
  "Perovskite_surface_treatment_solution_concentration": "Null",
  "Perovskite_surface_treatment_solvents_compound": "Null",
  "Perovskite_surface_treatment_synthesis_atmosphere": "Null",
  "Perovskite_surface_treatment_synthesis_atmosphere_pressure": "Null",
  "Perovskite_surface_treatment_synthesis_atmosphere_relative_humidity": "Null",
  "Perovskite_surface_treatment_deposition_spin_coating_speed": "Null",
  "Perovskite_surface_treatment_deposition_spin_coating_time": "Null",
  "Perovskite_surface_treatment_deposition_thermal_annealing_temperature": "Null",
  "Perovskite_surface_treatment_deposition_thermal_annealing_time": "Null",
  "HTL_thickness": "Null",
  "HTL_stack_sequence": "PTAA/Spiro-OMeTAD",
  "HTL_additive_compound": "Li-TFSI;tBP;FK209",
  "HTL_additive_concentration": "520 mg/mL;28.5 μL/mL;2.3 mg/mL",
  "HTL_deposition_method": "Spin-coating/Spin-coating",
  "HTL_deposition_solution_concentration": "10 mg/mL;72.3 mg/mL",
  "HTL_deposition_solvents_compound": "Toluene;Chlorobenzene",
  "HTL_deposition_synthesis_atmosphere": "Null",
  "HTL_deposition_synthesis_atmosphere_pressure": "Null",
  "HTL_deposition_synthesis_atmosphere_relative_humidity": "Null",
  "HTL_deposition_spin_coating_speed": "3000 rpm;5000 rpm",
  "HTL_deposition_spin_coating_time": "30 s;30 s",
  "HTL_deposition_thermal_annealing_temperature": "Null",
  "HTL_deposition_thermal_annealing_time": "Null",
  "Backcontact_thickness": "100 nm",
  "Beckcontact_deposition_method": "Thermal evaporation",
  "Backcontact_deposition_atmosphere_pressure": "Null",
  "Encapsulation_method": "Null",
  "Encapsulation_atmosphere": "Null",
  "JV_measured_device_matching": "True",
  "JV_measured_reverse_scan_Voc": "1.18 V",
  "JV_measured_reverse_scan_Jsc": "23.6 mA/cm2",
  "JV_measured_reverse_scan_FF": "80.4 %",
  "JV_measured_reverse_scan_PCE": "22.5 %",
  "JV_measured_forward_scan_Voc": "1.19 V",
  "JV_measured_forward_scan_Jsc": "23.4 mA/cm2",
  "JV_measured_forward_scan_FF": "75.5 %",
  "JV_measured_forward_scan_PCE": "21.1 %",
  "JV_measured_light_spectra": "AM1.5G",
  "JV_measured_light_spectra_intensity": "100 mW/cm2",
  "JV_measured_scan_speed": "0.1 V/s",
  "JV_measured_scan_delay_time": "Null",
  "JV_certified_PCE": "Null",
  "Stabilized_measured_PCE": "21.2 %",
  "Stabilized_certified_PCE": "Null",
  "Stability_test_device_matching": "True",
  "Stability_test_temperature": "85 °C",
  "Stability_test_atmosphere": "Ambient air",
  "Stability_test_light_spectra": "Null",
  "Stability_test_light_intensity": "Null",
  "Stability_test_relative_humidity": "20 %",
  "Stability_PCE_after_time": "500 hours",
  "Stability_PCE_after_time_value": "95 %"
}

File: dataset/2021-2025/10.1002_aenm.202003829/Device_BestPCE_gpt4o_mini_10.1002_aenm.202003829.json
{
  "Ref_DOI": "10.1002/aenm.202003829",
  "Ref_journal": "Adv. Energy Mater.",
  "Ref_publication_year": "2021",
  "Ref_title": "A Facile Surface Passivation Enables Thermally Stable and Efficient Planar Perovskite Solar Cells Using a Novel IDTT-Based Small Molecule Additive",
  "Cell_architecture": "NIP",
  "Cell_stack_sequence": "FTO/SnO2/perovskite/Spiro-OMeTAD/Au",
  "Cell_area_measured": "0.09 cm2",
  "ETL_thickness": "Null",
  "ETL_stack_sequence": "SnO2",
  "ETL_additive_compound": "Null",
  "ETL_additive_concentration": "Null",
  "ETL_deposition_method": "Spin-coating",
  "ETL_deposition_solution_concentration": "0.1 M",
  "ETL_deposition_solvents_compound": "Ethanol",
  "ETL_deposition_synthesis_atmosphere": "Air",
  "ETL_deposition_synthesis_atmosphere_pressure": "1 atm",
  "ETL_deposition_synthesis_atmosphere_relative_humidity": "Null",
  "ETL_deposition_spin_coating_speed": "2000 rpm",
  "ETL_deposition_spin_coating_time": "30 s",
  "ETL_deposition_thermal_annealing_temperature": "200 °C",
  "ETL_deposition_thermal_annealing_time": "30 min",
  "Perovskite_dimension": "3D",
  "Perovskite_thickness": "Null",
  "Perovskite_composition_long_form": "CsI0.05FAPbI3 0.79MAPbBr3 0.16",
  "Perovskite_additive_compound": "IDTT-ThCz",
  "Perovskite_additive_concentration": "0.3 wt%",
  "Perovskite_bandgap": "Null",
  "Perovskite_deposition_method": "Spin-coating",
  "Perovskite_deposition_sequential_spin_coating": "True",
  "Perovskite_deposition_spin_coating_antisolvent": "Chlorobenzene",
  "Perovskite_deposition_reaction_solutions_compounds": "FAI;PbI2;MABr;PbBr2",
  "Perovskite_deposition_reaction_solutions_concentrations": "1 M;1.1 M;0.2 M;0.22 M",
  "Perovskite_deposition_final_solutions_concentration_before_deposition": "Null",
  "Perovskite_deposition_solvents_compound": "DMF;DMSO",
  "Perovskite_deposition_solvents_mixing_ratio": "4:1",
  "Perovskite_deposition_synthesis_atmosphere": "Nitrogen",
  "Perovskite_deposition_synthesis_atmosphere_pressure": "1 atm",
  "Perovskite_deposition_synthesis_atmosphere_relative_humidity": "Null",
  "Perovskite_deposition_spin_coating_speed": "1000 rpm;6000 rpm",
  "Perovskite_deposition_spin_coating_time": "10 s;20 s",
  "Perovskite_deposition_thermal_annealing_atmosphere": "Air",
  "Perovskite_deposition_thermal_annealing_temperature": "100 °C",
  "Perovskite_deposition_thermal_annealing_time": "1 h",
  "Perovskite_surface_treatment_material": "Null",
  "Perovskite_surface_treatment_method": "Null",
  "Perovskite_surface_treatment_solution_concentration": "Null",
  "Perovskite_surface_treatment_solvents_compound": "Null",
  "Perovskite_surface_treatment_synthesis_atmosphere": "Null",
  "Perovskite_surface_treatment_synthesis_atmosphere_pressure": "Null",
  "Perovskite_surface_treatment_synthesis_atmosphere_relative_humidity": "Null",
  "Perovskite_surface_treatment_deposition_spin_coating_speed": "Null",
  "Perovskite_surface_treatment_deposition_spin_coating_time": "Null",
  "Perovskite_surface_treatment_deposition_thermal_annealing_temperature": "Null",
  "Perovskite_surface_treatment_deposition_thermal_annealing_time": "Null",
  "HTL_thickness": "Null",
  "HTL_stack_sequence": "PTAA/Spiro-OMeTAD",
  "HTL_additive_compound": "tBP;Li-TFSI",
  "HTL_additive_concentration": "3.75 μL;340 mg/mL",
  "HTL_deposition_method": "Spin-coating",
  "HTL_deposition_solution_concentration": "Null",
  "HTL_deposition_solvents_compound": "Toluene;Chlorobenzene",
  "HTL_deposition_synthesis_atmosphere": "Air",
  "HTL_deposition_synthesis_atmosphere_pressure": "1 atm",
  "HTL_deposition_synthesis_atmosphere_relative_humidity": "Null",
  "HTL_deposition_spin_coating_speed": "3000 rpm;5000 rpm",
  "HTL_deposition_spin_coating_time": "30 s;30 s",
  "HTL_deposition_thermal_annealing_temperature": "Null",
  "HTL_deposition_thermal_annealing_time": "Null",
  "Backcontact_thickness": "100 nm",
  "Beckcontact_deposition_method": "Thermal evaporation",
  "Backcontact_deposition_atmosphere_pressure": "Null",
  "Encapsulation_method": "Null",
  "Encapsulation_atmosphere": "Null",
  "JV_measured_device_matching": "True",
  "JV_measured_reverse_scan_Voc": "1.18 V",
  "JV_measured_reverse_scan_Jsc": "23.6 mA/cm2",
  "JV_measured_reverse_scan_FF": "80.4 %",
  "JV_measured_reverse_scan_PCE": "22.5 %",
  "JV_measured_forward_scan_Voc": "1.19 V",
  "JV_measured_forward_scan_Jsc": "23.4 mA/cm2",
  "JV_measured_forward_scan_FF": "75.5 %",
  "JV_measured_forward_scan_PCE": "21.1 %",
  "JV_measured_light_spectra": "AM1.5G",
  "JV_measured_light_spectra_intensity": "100 mW/cm2",
  "JV_measured_scan_speed": "0.1 V/s",
  "JV_measured_scan_delay_time": "Null",
  "JV_certified_PCE": "Null",
  "Stabilized_measured_PCE": "21.2 %",
  "Stabilized_certified_PCE": "Null",
  "Stability_test_device_matching": "True",
  "Stability_test_temperature": "85 °C",
  "Stability_test_atmosphere": "Air",
  "Stability_test_light_spectra": "AM1.5G",
  "Stability_test_light_intensity": "Null",
  "Stability_test_relative_humidity": "20 %",
  "Stability_PCE_after_time": "500 h",
  "Stability_PCE_after_time_value": "95%"
}

File: dataset/2021-2025/10.1002_aenm.202003829/Device_BestPCE_gpt4o_mini_zero_shot_10.1002_aenm.202003829.json
{
  "Ref_DOI": "10.1002/aenm.202003829",
  "Ref_journal": "Adv. Energy Mater.",
  "Ref_publication_year": "2021",
  "Ref_title": "A Facile Surface Passivation Enables Thermally Stable and Efficient Planar Perovskite Solar Cells Using a Novel IDTT-Based Small Molecule Additive",
  "Cell_architecture": "Planar",
  "Cell_stack_sequence": "FTO/SnO2/perovskite/HTL/Au",
  "Cell_area_measured": "0.09 cm2",
  "ETL_thickness": "Null",
  "ETL_stack_sequence": "Null",
  "ETL_additive_compound": "Null",
  "ETL_additive_concentration": "Null",
  "ETL_deposition_method": "Spin coating",
  "ETL_deposition_solution_concentration": "0.1 M",
  "ETL_deposition_solvents_compound": "Ethanol",
  "ETL_deposition_synthesis_atmosphere": "Nitrogen",
  "ETL_deposition_synthesis_atmosphere_pressure": "Null",
  "ETL_deposition_synthesis_atmosphere_relative_humidity": "Null",
  "ETL_deposition_spin_coating_speed": "2000 rpm",
  "ETL_deposition_spin_coating_time": "30 s",
  "ETL_deposition_thermal_annealing_temperature": "200 °C",
  "ETL_deposition_thermal_annealing_time": "30 min",
  "Perovskite_dimension": "Null",
  "Perovskite_thickness": "Null",
  "Perovskite_composition_long_form": "CsI 0.05(FAPbI3)0.79(MAPbBr3)0.16",
  "Perovskite_additive_compound": "IDTT-ThCz",
  "Perovskite_additive_concentration": "0.3 wt%",
  "Perovskite_bandgap": "Null",
  "Perovskite_deposition_method": "Spin coating",
  "Perovskite_deposition_sequential_spin_coating": "Yes",
  "Perovskite_deposition_spin_coating_antisolvent": "Chlorobenzene",
  "Perovskite_deposition_reaction_solutions_compounds": "FAI, PbI2, MABr, PbBr2",
  "Perovskite_deposition_reaction_solutions_concentrations": "1 M, 1.1 M, 0.2 M, 0.22 M",
  "Perovskite_deposition_final_solutions_concentration_before_deposition": "Null",
  "Perovskite_deposition_solvents_compound": "DMF:DMSO",
  "Perovskite_deposition_solvents_mixing_ratio": "4:1",
  "Perovskite_deposition_synthesis_atmosphere": "Nitrogen",
  "Perovskite_deposition_synthesis_atmosphere_pressure": "Null",
  "Perovskite_deposition_synthesis_atmosphere_relative_humidity": "Null",
  "Perovskite_deposition_spin_coating_speed": "1000 rpm for 10 s, 6000 rpm for 20 s",
  "Perovskite_deposition_spin_coating_time": "Null",
  "Perovskite_deposition_thermal_annealing_atmosphere": "Null",
  "Perovskite_deposition_thermal_annealing_temperature": "100 °C",
  "Perovskite_deposition_thermal_annealing_time": "1 h",
  "Perovskite_surface_treatment_material": "IDTT-ThCz",
  "Perovskite_surface_treatment_method": "Antisolvent treatment",
  "Perovskite_surface_treatment_solution_concentration": "Null",
  "Perovskite_surface_treatment_solvents_compound": "Chlorobenzene",
  "Perovskite_surface_treatment_synthesis_atmosphere": "Null",
  "Perovskite_surface_treatment_synthesis_atmosphere_pressure": "Null",
  "Perovskite_surface_treatment_synthesis_atmosphere_relative_humidity": "Null",
  "Perovskite_surface_treatment_deposition_spin_coating_speed": "Null",
  "Perovskite_surface_treatment_deposition_spin_coating_time": "Null",
  "Perovskite_surface_treatment_deposition_thermal_annealing_temperature": "Null",
  "Perovskite_surface_treatment_deposition_thermal_annealing_time": "Null",
  "HTL_thickness": "Null",
  "HTL_stack_sequence": "Null",
  "HTL_additive_compound": "PTAA, Spiro-OMeTAD",
  "HTL_additive_concentration": "Null",
  "HTL_deposition_method": "Spin coating",
  "HTL_deposition_solution_concentration": "10 mg PTAA in 1 mL toluene, 72.3 mg spiro-OMeTAD in 1 mL chlorobenzene",
  "HTL_deposition_solvents_compound": "Toluene, chlorobenzene",
  "HTL_deposition_synthesis_atmosphere": "Null",
  "HTL_deposition_synthesis_atmosphere_pressure": "Null",
  "HTL_deposition_synthesis_atmosphere_relative_humidity": "Null",
  "HTL_deposition_spin_coating_speed": "3000 rpm for PTAA, 5000 rpm for Spiro-OMeTAD",
  "HTL_deposition_spin_coating_time": "30 s",
  "HTL_deposition_thermal_annealing_temperature": "Null",
  "HTL_deposition_thermal_annealing_time": "Null",
  "Backcontact_thickness": "100 nm",
  "Beckcontact_deposition_method": "Thermal evaporation",
  "Backcontact_deposition_atmosphere_pressure": "High vacuum",
  "Encapsulation_method": "Null",
  "Encapsulation_atmosphere": "Null",
  "JV_measured_device_matching": "Null",
  "JV_measured_reverse_scan_Voc": "1.18 V",
  "JV_measured_reverse_scan_Jsc": "23.6 mA cm−2",
  "JV_measured_reverse_scan_FF": "80.4%",
  "JV_measured_reverse_scan_PCE": "22.5%",
  "JV_measured_forward_scan_Voc": "1.19 V",
  "JV_measured_forward_scan_Jsc": "23.4 mA cm−2",
  "JV_measured_forward_scan_FF": "75.5%",
  "JV_measured_forward_scan_PCE": "21.1%",
  "JV_measured_light_spectra": "AM 1.5G",
  "JV_measured_light_spectra_intensity": "100 mW/cm2",
  "JV_measured_scan_speed": "0.1 V/s",
  "JV_measured_scan_delay_time": "Null",
  "JV_certified_PCE": "Null",
  "Stabilized_measured_PCE": "21.2%",
  "Stabilized_certified_PCE": "Null",
  "Stability_test_device_matching": "Null",
  "Stability_test_temperature": "85 °C",
  "Stability_test_atmosphere": "Ambient air",
  "Stability_test_light_spectra": "Null",
  "Stability_test_light_intensity": "Null",
  "Stability_test_relative_humidity": "20%",
  "Stability_PCE_after_time": "500 h",
  "Stability_PCE_after_time_value": "95%"
}

File: dataset/2021-2025/10.1002_aenm.202003829/Device_BestPCE_grok_10.1002_aenm.202003829.json
{
  "Ref_DOI": "10.1002/aenm.202003829",
  "Ref_journal": "Advanced Energy Materials",
  "Ref_publication_year": "2021",
  "Ref_title": "A Facile Surface Passivation Enables Thermally Stable and Efficient Planar Perovskite Solar Cells Using a Novel IDTT-Based Small Molecule Additive",
  "Cell_architecture": "NIP",
  "Cell_stack_sequence": "FTO/SnO2/Perovskite/Spiro-OMeTAD/Au",
  "Cell_area_measured": "0.09 cm2",
  "ETL_thickness": "Null",
  "ETL_stack_sequence": "SnO2",
  "ETL_additive_compound": "Null",
  "ETL_additive_concentration": "Null",
  "ETL_deposition_method": "Spin-coating",
  "ETL_deposition_solution_concentration": "0.1 M",
  "ETL_deposition_solvents_compound": "Ethanol",
  "ETL_deposition_synthesis_atmosphere": "Air",
  "ETL_deposition_synthesis_atmosphere_pressure": "1 atm",
  "ETL_deposition_synthesis_atmosphere_relative_humidity": "Null",
  "ETL_deposition_spin_coating_speed": "2000 rpm",
  "ETL_deposition_spin_coating_time": "30 s",
  "ETL_deposition_thermal_annealing_temperature": "200 °C",
  "ETL_deposition_thermal_annealing_time": "30 min",
  "Perovskite_dimension": "3D",
  "Perovskite_thickness": "Null",
  "Perovskite_composition_long_form": "(CsI)0.05(FAPbI3)0.79(MAPbBr3)0.16",
  "Perovskite_additive_compound": "IDTT-ThCz",
  "Perovskite_additive_concentration": "0.3 wt%",
  "Perovskite_bandgap": "Null",
  "Perovskite_deposition_method": "Spin-coating",
  "Perovskite_deposition_sequential_spin_coating": "False",
  "Perovskite_deposition_spin_coating_antisolvent": "Chlorobenzene",
  "Perovskite_deposition_reaction_solutions_compounds": "FAI;PbI2;MABr;PbBr2;CsI",
  "Perovskite_deposition_reaction_solutions_concentrations": "1 M;1.1 M;0.2 M;0.22 M;Null",
  "Perovskite_deposition_final_solutions_concentration_before_deposition": "Null",
  "Perovskite_deposition_solvents_compound": "DMF;DMSO",
  "Perovskite_deposition_solvents_mixing_ratio": "4:1",
  "Perovskite_deposition_synthesis_atmosphere": "Null",
  "Perovskite_deposition_synthesis_atmosphere_pressure": "Null",
  "Perovskite_deposition_synthesis_atmosphere_relative_humidity": "Null",
  "Perovskite_deposition_spin_coating_speed": "1000 rpm;6000 rpm",
  "Perovskite_deposition_spin_coating_time": "10 s;20 s",
  "Perovskite_deposition_thermal_annealing_atmosphere": "Null",
  "Perovskite_deposition_thermal_annealing_temperature": "100 °C",
  "Perovskite_deposition_thermal_annealing_time": "60 min",
  "Perovskite_surface_treatment_material": "Null",
  "Perovskite_surface_treatment_method": "Null",
  "Perovskite_surface_treatment_solution_concentration": "Null",
  "Perovskite_surface_treatment_solvents_compound": "Null",
  "Perovskite_surface_treatment_synthesis_atmosphere": "Null",
  "Perovskite_surface_treatment_synthesis_atmosphere_pressure": "Null",
  "Perovskite_surface_treatment_synthesis_atmosphere_relative_humidity": "Null",
  "Perovskite_surface_treatment_deposition_spin_coating_speed": "Null",
  "Perovskite_surface_treatment_deposition_spin_coating_time": "Null",
  "Perovskite_surface_treatment_deposition_thermal_annealing_temperature": "Null",
  "Perovskite_surface_treatment_deposition_thermal_annealing_time": "Null",
  "HTL_thickness": "Null",
  "HTL_stack_sequence": "Spiro-OMeTAD",
  "HTL_additive_compound": "tBP;Li-TFSI;FK209",
  "HTL_additive_concentration": "28.5 μL tBP;520 mg/mL Li-TFSI;2.3 mg FK209",
  "HTL_deposition_method": "Spin-coating",
  "HTL_deposition_solution_concentration": "72.3 mg/mL",
  "HTL_deposition_solvents_compound": "Chlorobenzene",
  "HTL_deposition_synthesis_atmosphere": "Null",
  "HTL_deposition_synthesis_atmosphere_pressure": "Null",
  "HTL_deposition_synthesis_atmosphere_relative_humidity": "Null",
  "HTL_deposition_spin_coating_speed": "5000 rpm",
  "HTL_deposition_spin_coating_time": "30 s",
  "HTL_deposition_thermal_annealing_temperature": "Null",
  "HTL_deposition_thermal_annealing_time": "Null",
  "Backcontact_thickness": "100 nm",
  "Beckcontact_deposition_method": "Thermal evaporation",
  "Backcontact_deposition_atmosphere_pressure": "Null",
  "Encapsulation_method": "Null",
  "Encapsulation_atmosphere": "Null",
  "JV_measured_device_matching": "True",
  "JV_measured_reverse_scan_Voc": "1.18 V",
  "JV_measured_reverse_scan_Jsc": "23.6 mA/cm2",
  "JV_measured_reverse_scan_FF": "80.4 %",
  "JV_measured_reverse_scan_PCE": "22.5 %",
  "JV_measured_forward_scan_Voc": "1.19 V",
  "JV_measured_forward_scan_Jsc": "23.4 mA/cm2",
  "JV_measured_forward_scan_FF": "75.5 %",
  "JV_measured_forward_scan_PCE": "21.1 %",
  "JV_measured_light_spectra": "AM1.5G",
  "JV_measured_light_spectra_intensity": "100 mW/cm2",
  "JV_measured_scan_speed": "0.1 V/s",
  "JV_measured_scan_delay_time": "Null",
  "JV_certified_PCE": "Null",
  "Stabilized_measured_PCE": "21.2 %",
  "Stabilized_certified_PCE": "Null",
  "Stability_test_device_matching": "True",
  "Stability_test_temperature": "85 °C",
  "Stability_test_atmosphere": "Ambient air",
  "Stability_test_light_spectra": "Null",
  "Stability_test_light_intensity": "Null",
  "Stability_test_relative_humidity": "20 %",
  "Stability_PCE_after_time": "500 hours",
  "Stability_PCE_after_time_value": "95 % of initial PCE"
}

File: dataset/2021-2025/10.1002_aenm.202003829/Device_BestPCE_o3_10.1002_aenm.202003829.json
{
  "Ref_DOI": "10.1002/aenm.202003829",
  "Ref_journal": "Advanced Energy Materials",
  "Ref_publication_year": "2021",
  "Ref_title": "A Facile Surface Passivation Enables Thermally Stable and Efficient Planar Perovskite Solar Cells Using a Novel IDTT-Based Small Molecule Additive",
  "Cell_architecture": "NIP",
  "Cell_stack_sequence": "FTO/SnO2/Perovskite/PTAA/Spiro-OMeTAD/Au",
  "Cell_area_measured": "0.09 cm2",
  "ETL_thickness": "Null",
  "ETL_stack_sequence": "SnO2",
  "ETL_additive_compound": "Null",
  "ETL_additive_concentration": "Null",
  "ETL_deposition_method": "Spin-coating",
  "ETL_deposition_solution_concentration": "0.1 M",
  "ETL_deposition_solvents_compound": "Ethanol",
  "ETL_deposition_synthesis_atmosphere": "Null",
  "ETL_deposition_synthesis_atmosphere_pressure": "Null",
  "ETL_deposition_synthesis_atmosphere_relative_humidity": "Null",
  "ETL_deposition_spin_coating_speed": "2000 rpm",
  "ETL_deposition_spin_coating_time": "30 s",
  "ETL_deposition_thermal_annealing_temperature": "200 °C",
  "ETL_deposition_thermal_annealing_time": "30 min",
  "Perovskite_dimension": "3D",
  "Perovskite_thickness": "Null",
  "Perovskite_composition_long_form": "Cs0.05FA0.79MA0.16Pb(I,Br)3",
  "Perovskite_additive_compound": "IDTT-ThCz",
  "Perovskite_additive_concentration": "0.3 wt%",
  "Perovskite_bandgap": "Null",
  "Perovskite_deposition_method": "Spin-coating",
  "Perovskite_deposition_sequential_spin_coating": "False",
  "Perovskite_deposition_spin_coating_antisolvent": "Chlorobenzene",
  "Perovskite_deposition_reaction_solutions_compounds": "FAI;PbI2;MABr;PbBr2;CsI",
  "Perovskite_deposition_reaction_solutions_concentrations": "1 M;1.1 M;0.2 M;0.22 M;Null",
  "Perovskite_deposition_final_solutions_concentration_before_deposition": "Null",
  "Perovskite_deposition_solvents_compound": "DMF;DMSO",
  "Perovskite_deposition_solvents_mixing_ratio": "4:1 v:v",
  "Perovskite_deposition_synthesis_atmosphere": "Air",
  "Perovskite_deposition_synthesis_atmosphere_pressure": "1 atm",
  "Perovskite_deposition_synthesis_atmosphere_relative_humidity": "Null",
  "Perovskite_deposition_spin_coating_speed": "1000 rpm;6000 rpm",
  "Perovskite_deposition_spin_coating_time": "10 s;20 s",
  "Perovskite_deposition_thermal_annealing_atmosphere": "Air",
  "Perovskite_deposition_thermal_annealing_temperature": "100 °C",
  "Perovskite_deposition_thermal_annealing_time": "60 min",
  "Perovskite_surface_treatment_material": "Null",
  "Perovskite_surface_treatment_method": "Null",
  "Perovskite_surface_treatment_solution_concentration": "Null",
  "Perovskite_surface_treatment_solvents_compound": "Null",
  "Perovskite_surface_treatment_synthesis_atmosphere": "Null",
  "Perovskite_surface_treatment_synthesis_atmosphere_pressure": "Null",
  "Perovskite_surface_treatment_synthesis_atmosphere_relative_humidity": "Null",
  "Perovskite_surface_treatment_deposition_spin_coating_speed": "Null",
  "Perovskite_surface_treatment_deposition_spin_coating_time": "Null",
  "Perovskite_surface_treatment_deposition_thermal_annealing_temperature": "Null",
  "Perovskite_surface_treatment_deposition_thermal_annealing_time": "Null",
  "HTL_thickness": "Null",
  "HTL_stack_sequence": "PTAA/Spiro-OMeTAD",
  "HTL_additive_compound": "tBP;Li-TFSI;FK209",
  "HTL_additive_concentration": "Null",
  "HTL_deposition_method": "Spin-coating/Spin-coating",
  "HTL_deposition_solution_concentration": "10 mg/mL/72.3 mg/mL",
  "HTL_deposition_solvents_compound": "Toluene/Chlorobenzene",
  "HTL_deposition_synthesis_atmosphere": "Null",
  "HTL_deposition_synthesis_atmosphere_pressure": "Null",
  "HTL_deposition_synthesis_atmosphere_relative_humidity": "Null",
  "HTL_deposition_spin_coating_speed": "3000 rpm/5000 rpm",
  "HTL_deposition_spin_coating_time": "30 s/30 s",
  "HTL_deposition_thermal_annealing_temperature": "Null",
  "HTL_deposition_thermal_annealing_time": "Null",
  "Backcontact_thickness": "100 nm",
  "Beckcontact_deposition_method": "Thermal evaporation",
  "Backcontact_deposition_atmosphere_pressure": "Null",
  "Encapsulation_method": "Null",
  "Encapsulation_atmosphere": "Null",
  "JV_measured_device_matching": "True",
  "JV_measured_reverse_scan_Voc": "1.18 V",
  "JV_measured_reverse_scan_Jsc": "23.6 mA/cm2",
  "JV_measured_reverse_scan_FF": "80.4 %",
  "JV_measured_reverse_scan_PCE": "22.5 %",
  "JV_measured_forward_scan_Voc": "1.19 V",
  "JV_measured_forward_scan_Jsc": "23.4 mA/cm2",
  "JV_measured_forward_scan_FF": "75.5 %",
  "JV_measured_forward_scan_PCE": "21.1 %",
  "JV_measured_light_spectra": "AM1.5G",
  "JV_measured_light_spectra_intensity": "100 mW/cm2",
  "JV_measured_scan_speed": "0.1 V/s",
  "JV_measured_scan_delay_time": "Null",
  "JV_certified_PCE": "Null",
  "Stabilized_measured_PCE": "21.2 %",
  "Stabilized_certified_PCE": "Null",
  "Stability_test_device_matching": "True",
  "Stability_test_temperature": "85 °C",
  "Stability_test_atmosphere": "Ambient air",
  "Stability_test_light_spectra": "Null",
  "Stability_test_light_intensity": "Null",
  "Stability_test_relative_humidity": "20 %",
  "Stability_PCE_after_time": "500 h",
  "Stability_PCE_after_time_value": "95 % of initial"
}

File: dataset/2021-2025/10.1002_aenm.202003829/Device_BestPCE_o4_mini_10.1002_aenm.202003829.json
{
  "Ref_DOI": "10.1002/aenm.202003829",
  "Ref_journal": "Adv. Energy Mater.",
  "Ref_publication_year": "2021",
  "Ref_title": "A Facile Surface Passivation Enables Thermally Stable and Efficient Planar Perovskite Solar Cells Using a Novel IDTT-Based Small Molecule Additive",
  "Cell_architecture": "PIN",
  "Cell_stack_sequence": "FTO/SnO2/perovskite/spiro-OMeTAD/Au",
  "Cell_area_measured": "0.09 cm2",
  "ETL_thickness": "Null",
  "ETL_stack_sequence": "SnO2",
  "ETL_additive_compound": "Null",
  "ETL_additive_concentration": "Null",
  "ETL_deposition_method": "Spin-coating",
  "ETL_deposition_solution_concentration": "0.1 M",
  "ETL_deposition_solvents_compound": "Ethanol",
  "ETL_deposition_synthesis_atmosphere": "Air",
  "ETL_deposition_synthesis_atmosphere_pressure": "1 atm",
  "ETL_deposition_synthesis_atmosphere_relative_humidity": "Null",
  "ETL_deposition_spin_coating_speed": "2000 rpm",
  "ETL_deposition_spin_coating_time": "30 s",
  "ETL_deposition_thermal_annealing_temperature": "200 °C",
  "ETL_deposition_thermal_annealing_time": "30 min",
  "Perovskite_dimension": "3D",
  "Perovskite_thickness": "Null",
  "Perovskite_composition_long_form": "(CsI)0.05(FAPbI3)0.79(MAPbBr3)0.16",
  "Perovskite_additive_compound": "IDTT-ThCz",
  "Perovskite_additive_concentration": "0.3 wt%",
  "Perovskite_bandgap": "Null",
  "Perovskite_deposition_method": "Spin-coating",
  "Perovskite_deposition_sequential_spin_coating": "True",
  "Perovskite_deposition_spin_coating_antisolvent": "Null",
  "Perovskite_deposition_reaction_solutions_compounds": "FAI;PbI2;MABr;PbBr2",
  "Perovskite_deposition_reaction_solutions_concentrations": "1 M;1.1 M;0.2 M;0.22 M",
  "Perovskite_deposition_final_solutions_concentration_before_deposition": "Null",
  "Perovskite_deposition_solvents_compound": "DMF;DMSO",
  "Perovskite_deposition_solvents_mixing_ratio": "4:1",
  "Perovskite_deposition_synthesis_atmosphere": "Air",
  "Perovskite_deposition_synthesis_atmosphere_pressure": "1 atm",
  "Perovskite_deposition_synthesis_atmosphere_relative_humidity": "Null",
  "Perovskite_deposition_spin_coating_speed": "1000 rpm;6000 rpm",
  "Perovskite_deposition_spin_coating_time": "10 s;20 s",
  "Perovskite_deposition_thermal_annealing_atmosphere": "Air",
  "Perovskite_deposition_thermal_annealing_temperature": "100 °C",
  "Perovskite_deposition_thermal_annealing_time": "60 min",
  "Perovskite_surface_treatment_material": "Null",
  "Perovskite_surface_treatment_method": "Null",
  "Perovskite_surface_treatment_solution_concentration": "Null",
  "Perovskite_surface_treatment_solvents_compound": "Null",
  "Perovskite_surface_treatment_synthesis_atmosphere": "Null",
  "Perovskite_surface_treatment_synthesis_atmosphere_pressure": "Null",
  "Perovskite_surface_treatment_synthesis_atmosphere_relative_humidity": "Null",
  "Perovskite_surface_treatment_deposition_spin_coating_speed": "Null",
  "Perovskite_surface_treatment_deposition_spin_coating_time": "Null",
  "Perovskite_surface_treatment_deposition_thermal_annealing_temperature": "Null",
  "Perovskite_surface_treatment_deposition_thermal_annealing_time": "Null",
  "HTL_thickness": "Null",
  "HTL_stack_sequence": "PTAA/spiro-OMeTAD",
  "HTL_additive_compound": "tBP;Li-TFSI;FK209",
  "HTL_additive_concentration": "tBP: pure;Li-TFSI: 520 mg/mL;FK209: 2.3 mg/mL",
  "HTL_deposition_method": "Spin-coating",
  "HTL_deposition_solution_concentration": "PTAA: 10 mg/mL;spiro-OMeTAD: 72.3 mg/mL",
  "HTL_deposition_solvents_compound": "Toluene;Chlorobenzene",
  "HTL_deposition_synthesis_atmosphere": "Air",
  "HTL_deposition_synthesis_atmosphere_pressure": "1 atm",
  "HTL_deposition_synthesis_atmosphere_relative_humidity": "Null",
  "HTL_deposition_spin_coating_speed": "3000 rpm;5000 rpm",
  "HTL_deposition_spin_coating_time": "30 s;30 s",
  "HTL_deposition_thermal_annealing_temperature": "Null",
  "HTL_deposition_thermal_annealing_time": "Null",
  "Backcontact_thickness": "100 nm",
  "Beckcontact_deposition_method": "Thermal evaporation",
  "Backcontact_deposition_atmosphere_pressure": "Null",
  "Encapsulation_method": "Null",
  "Encapsulation_atmosphere": "Null",
  "JV_measured_device_matching": "True",
  "JV_measured_reverse_scan_Voc": "1.18 V",
  "JV_measured_reverse_scan_Jsc": "23.6 mA/cm2",
  "JV_measured_reverse_scan_FF": "80.4%",
  "JV_measured_reverse_scan_PCE": "22.5%",
  "JV_measured_forward_scan_Voc": "1.19 V",
  "JV_measured_forward_scan_Jsc": "23.4 mA/cm2",
  "JV_measured_forward_scan_FF": "75.5%",
  "JV_measured_forward_scan_PCE": "21.1%",
  "JV_measured_light_spectra": "AM1.5G",
  "JV_measured_light_spectra_intensity": "100 mW/cm2",
  "JV_measured_scan_speed": "0.1 V/s",
  "JV_measured_scan_delay_time": "Null",
  "JV_certified_PCE": "Null",
  "Stabilized_measured_PCE": "21.2%",
  "Stabilized_certified_PCE": "Null",
  "Stability_test_device_matching": "False",
  "Stability_test_temperature": "Null",
  "Stability_test_atmosphere": "Null",
  "Stability_test_light_spectra": "Null",
  "Stability_test_light_intensity": "Null",
  "Stability_test_relative_humidity": "Null",
  "Stability_PCE_after_time": "Null",
  "Stability_PCE_after_time_value": "Null"
}
