Repository: jiayijdong/PSCbench

# PSCbench


**PSCbench** is a novel benchmark for materials science research-level scientific
dataset curation sourced from published journals. The benchmark is designed to evaluate the complex classification capabilities,
strong domain knowledge, and advanced calculation skills of LLMs.

## Data


The PSCbench dataset is under dataset folder in json file format. Each file is list of dictionary and can be extracted using following scripts.
Each file stands for one published journal, which is fully elaborated in the paper. 

```
with open("./dataset/retroactive/{}.json".format(subject), encoding='utf-8') as json_file:
    problems=json.load(json_file)
```

File: dataset/2021-2025/10.1002_aenm.202100529/Device_BestPCE_o4_mini_10.1002_aenm.202100529.json
{
  "Ref_DOI": "10.1002/aenm.202100529",
  "Ref_journal": "Adv. Energy Mater.",
  "Ref_publication_year": "2021",
  "Ref_title": "Trap State Passivation by Rational Ligand Molecule Engineering toward Efficient and Stable Perovskite Solar Cells Exceeding 23% Efficiency",
  "Cell_architecture": "NIP",
  "Cell_stack_sequence": "FTO/SnO2/Cs0.05(FA0.83MA0.17)0.95PbI0.83Br0.17/Spiro-OMeTAD/Au",
  "Cell_area_measured": "Null",
  "ETL_thickness": "Null",
  "ETL_stack_sequence": "SnO2",
  "ETL_additive_compound": "Null",
  "ETL_additive_concentration": "Null",
  "ETL_deposition_method": "Spin-coating",
  "ETL_deposition_solution_concentration": "Null",
  "ETL_deposition_solvents_compound": "H2O",
  "ETL_deposition_synthesis_atmosphere": "Air",
  "ETL_deposition_synthesis_atmosphere_pressure": "1 atm",
  "ETL_deposition_synthesis_atmosphere_relative_humidity": "Null",
  "ETL_deposition_spin_coating_speed": "5000 rpm",
  "ETL_deposition_spin_coating_time": "30 s",
  "ETL_deposition_thermal_annealing_temperature": "150 °C",
  "ETL_deposition_thermal_annealing_time": "30 min",
  "Perovskite_dimension": "3D",
  "Perovskite_thickness": "Null",
  "Perovskite_composition_long_form": "Cs0.05(FA0.83MA0.17)0.95PbI0.83Br0.17",
  "Perovskite_additive_compound": "11MA",
  "Perovskite_additive_concentration": "5.0 mg/mL",
  "Perovskite_bandgap": "Null",
  "Perovskite_deposition_method": "Spin-coating",
  "Perovskite_deposition_sequential_spin_coating": "False",
  "Perovskite_deposition_spin_coating_antisolvent": "Chlorobenzene",
  "Perovskite_deposition_reaction_solutions_compounds": "PbI2;PbBr2;FAI;MABr;CsI",
  "Perovskite_deposition_reaction_solutions_concentrations": "1.1 M;0.2 M;1.0 M;0.2 M;1.5 mM",
  "Perovskite_deposition_final_solutions_concentration_before_deposition": "Null",
  "Perovskite_deposition_solvents_compound": "DMF;DMSO",
  "Perovskite_deposition_solvents_mixing_ratio": "4:1",
  "Perovskite_deposition_synthesis_atmosphere": "Air",
  "Perovskite_deposition_synthesis_atmosphere_pressure": "1 atm",
  "Perovskite_deposition_synthesis_atmosphere_relative_humidity": "Null",
  "Perovskite_deposition_spin_coating_speed": "1000 rpm;6000 rpm",
  "Perovskite_deposition_spin_coating_time": "10 s;30 s",
  "Perovskite_deposition_thermal_annealing_atmosphere": "Air",
  "Perovskite_deposition_thermal_annealing_temperature": "100 °C",
  "Perovskite_deposition_thermal_annealing_time": "60 min",
  "Perovskite_surface_treatment_material": "Null",
  "Perovskite_surface_treatment_method": "Null",
  "Perovskite_surface_treatment_solution_concentration": "Null",
  "Perovskite_surface_treatment_solvents_compound": "Null",
  "Perovskite_surface_treatment_synthesis_atmosphere": "Null",
  "Perovskite_surface_treatment_synthesis_atmosphere_pressure": "Null",
  "Perovskite_surface_treatment_synthesis_atmosphere_relative_humidity": "Null",
  "Perovskite_surface_treatment_deposition_spin_coating_speed": "Null",
  "Perovskite_surface_treatment_deposition_spin_coating_time": "Null",
  "Perovskite_surface_treatment_deposition_thermal_annealing_temperature": "Null",
  "Perovskite_surface_treatment_deposition_thermal_annealing_time": "Null",
  "HTL_thickness": "Null",
  "HTL_stack_sequence": "Spiro-OMeTAD",
  "HTL_additive_compound": "Li-TFSI;tBP;FK209",
  "HTL_additive_concentration": "520 mg/mL;Null;300 mg/mL",
  "HTL_deposition_method": "Spin-coating",
  "HTL_deposition_solution_concentration": "73 mg/mL",
  "HTL_deposition_solvents_compound": "Chlorobenzene",
  "HTL_deposition_synthesis_atmosphere": "Air",
  "HTL_deposition_synthesis_atmosphere_pressure": "1 atm",
  "HTL_deposition_synthesis_atmosphere_relative_humidity": "Null",
  "HTL_deposition_spin_coating_speed": "3000 rpm",
  "HTL_deposition_spin_coating_time": "30 s",
  "HTL_deposition_thermal_annealing_temperature": "Null",
  "HTL_deposition_thermal_annealing_time": "Null",
  "Backcontact_thickness": "80 nm",
  "Beckcontact_deposition_method": "Thermal evaporation",
  "Backcontact_deposition_atmosphere_pressure": "Null",
  "Encapsulation_method": "Null",
  "Encapsulation_atmosphere": "Null",
  "JV_measured_device_matching": "True",
  "JV_measured_reverse_scan_Voc": "1.16 V",
  "JV_measured_reverse_scan_Jsc": "24.7 mA/cm2",
  "JV_measured_reverse_scan_FF": "81.4 %",
  "JV_measured_reverse_scan_PCE": "23.34 %",
  "JV_measured_forward_scan_Voc": "1.16 V",
  "JV_measured_forward_scan_Jsc": "24.6 mA/cm2",
  "JV_measured_forward_scan_FF": "81.1 %",
  "JV_measured_forward_scan_PCE": "23.16 %",
  "JV_measured_light_spectra": "AM1.5G",
  "JV_measured_light_spectra_intensity": "100 mW/cm2",
  "JV_measured_scan_speed": "0.1 V/s",
  "JV_measured_scan_delay_time": "Null",
  "JV_certified_PCE": "Null",
  "Stabilized_measured_PCE": "21.9 %",
  "Stabilized_certified_PCE": "Null",
  "Stability_test_device_matching": "True",
  "Stability_test_temperature": "Null",
  "Stability_test_atmosphere": "Air",
  "Stability_test_light_spectra": "Dark",
  "Stability_test_light_intensity": "Null",
  "Stability_test_relative_humidity": "35 %",
  "Stability_PCE_after_time": "3000 h",
  "Stability_PCE_after_time_value": "91 %"
}

File: dataset/2021-2025/10.1002_aenm.202100967/Device_BestPCE_10.1002_aenm.202100967.json
{
    "Ref_DOI": "10.1002/aenm.202100967",
    "Ref_journal": "Adv. Energy Mater.",
    "Ref_publication_year": "2021",
    "Ref_title": "Dopant-Free Hole-Transporting Material with Enhanced Intermolecular Interaction for Efficient and Stable n-i-p Perovskite Solar Cells",
    "Cell_architecture": "NIP",
    "Cell_stack_sequence": "ITO/SnO2/CsxFA1-xPbI3/SFDT-TDM/MoO3/Ag",
    "Cell_area_measured": "0.04 cm2",
    "ETL_thickness": "Null",
    "ETL_stack_sequence": "SnO2",
    "ETL_additive_compound": "Null",
    "ETL_additive_concentration": "Null",
    "ETL_deposition_method": "Spin-coating",
    "ETL_deposition_solution_concentration": "Null",
    "ETL_deposition_solvents_compound": "Null",
    "ETL_deposition_synthesis_atmosphere": "Air",
    "ETL_deposition_synthesis_atmosphere_pressure": "1 atm",
    "ETL_deposition_synthesis_atmosphere_relative_humidity": "Null",
    "ETL_deposition_spin_coating_speed": "3000 rpm",
    "ETL_deposition_spin_coating_time": "30 s",
    "ETL_deposition_thermal_annealing_temperature": "150 °C",
    "ETL_deposition_thermal_annealing_time": "20 min",
    "Perovskite_dimension": "3D",
    "Perovskite_thickness": "Null",
    "Perovskite_composition_long_form": "CsxFA1-xPbI3",
    "Perovskite_additive_compound": "Null",
    "Perovskite_additive_concentration": "Null",
    "Perovskite_bandgap": "Null",
    "Perovskite_deposition_method": "Spin-coating",
    "Perovskite_deposition_sequential_spin_coating": "False",
    "Perovskite_deposition_spin_coating_antisolvent": "Chlorobenzene",
    "Perovskite_deposition_reaction_solutions_compounds": "FAI; CsI; PbI2",
    "Perovskite_deposition_reaction_solutions_concentrations": "1.3; 0.065; 1.365",
    "Perovskite_deposition_final_solutions_concentration_before_deposition": "Null",
    "Perovskite_deposition_solvents_compound": "DMSO; DMF",
    "Perovskite_deposition_solvents_mixing_ratio": "1:4",
    "Perovskite_deposition_synthesis_atmosphere": "Nitrogen",
    "Perovskite_deposition_synthesis_atmosphere_pressure": "Null",
    "Perovskite_deposition_synthesis_atmosphere_relative_humidity": "Null",
    "Perovskite_deposition_spin_coating_speed": "4000 rpm",
    "Perovskite_deposition_spin_coating_time": "30 s",
    "Perovskite_deposition_thermal_annealing_atmosphere": "Null",
    "Perovskite_deposition_thermal_annealing_temperature": "100 °C",
    "Perovskite_deposition_thermal_annealing_time": "30 min",
    "Perovskite_surface_treatment_material": "Null",
    "Perovskite_surface_treatment_method": "Null",
    "Perovskite_surface_treatment_solution_concentration": "Null",
    "Perovskite_surface_treatment_solvents_compound": "Null",
    "Perovskite_surface_treatment_synthesis_atmosphere": "Null",
    "Perovskite_surface_treatment_synthesis_atmosphere_pressure": "Null",
    "Perovskite_surface_treatment_synthesis_atmosphere_relative_humidity": "Null",
    "Perovskite_surface_treatment_deposition_spin_coating_speed": "Null",
    "Perovskite_surface_treatment_deposition_spin_coating_time": "Null",
    "Perovskite_surface_treatment_deposition_thermal_annealing_temperature": "Null",
    "Perovskite_surface_treatment_deposition_thermal_annealing_time": "Null",
    "HTL_thickness": "Null",
    "HTL_stack_sequence": "SFDT-TDM",
    "HTL_additive_compound": "Null",
    "HTL_additive_concentration": "Null",
    "HTL_deposition_method": "Spin-Coating",
    "HTL_deposition_solution_concentration": "Null",
    "HTL_deposition_solvents_compound": "Chlorobenzene",
    "HTL_deposition_synthesis_atmosphere": "Null",
    "HTL_deposition_synthesis_atmosphere_pressure": "Null",
    "HTL_deposition_synthesis_atmosphere_relative_humidity": "Null",
    "HTL_deposition_spin_coating_speed": "1500 rpm",
    "HTL_deposition_spin_coating_time": "30 s",
    "HTL_deposition_thermal_annealing_temperature": "Null",
    "HTL_deposition_thermal_annealing_time": "Null",
    "Backcontact_thickness": "110 nm",
    "Beckcontact_deposition_method": "Thermal evaporation",
    "Backcontact_deposition_atmosphere_pressure": "Null",
    "Encapsulation_method": "Null",
    "Encapsulation_atmosphere": "Null",
    "JV_measured_device_matching": "True",
    "JV_measured_reverse_scan_Voc": "1.13 V",
    "JV_measured_reverse_scan_Jsc": "24.1 mA/cm2",
    "JV_measured_reverse_scan_FF": "79.5 %",
    "JV_measured_reverse_scan_PCE": "21.7 %",
    "JV_measured_forward_scan_Voc": "1.13 V",
    "JV_measured_forward_scan_Jsc": "24.0 mA/cm2",
    "JV_measured_forward_scan_FF": "77.3 %",
    "JV_measured_forward_scan_PCE": "21.0 %",
    "JV_measured_light_spectra": "AM1.5G",
    "JV_measured_light_spectra_intensity": "100 mW/cm2",
    "JV_measured_scan_speed": "Null",
    "JV_measured_scan_delay_time": "Null",
    "JV_certified_PCE": "Null",
    "Stabilized_measured_PCE": "Null",
    "Stabilized_certified_PCE": "Null",
    "Stability_test_device_matching": "True",
    "Stability_test_temperature": "Null",
    "Stability_test_atmosphere": "Nitrogen",
    "Stability_test_light_spectra": "1 sun equivalent",
    "Stability_test_light_intensity": "Null",
    "Stability_test_relative_humidity": "Null",
    "Stability_PCE_after_time": "480 hours",
    "Stability_PCE_after_time_value": "80 %"
}

File: dataset/2021-2025/10.1002_aenm.202100967/Device_BestPCE_Gemini_1.5_pro_10.1002_aenm.202100967.json
{
  "Ref_DOI": "10.1002/aenm.202100967",
  "Ref_journal": "Advanced Energy Materials",
  "Ref_publication_year": "2021",
  "Ref_title": "Dopant-Free Hole-Transporting Material with Enhanced Intermolecular Interaction for Efficient and Stable n-i-p Perovskite Solar Cells",
  "Cell_architecture": "NIP",
  "Cell_stack_sequence": "ITO/SnO2/CsxFA1-xPbI3/SFDT-TDM/MoOx/Ag",
  "Cell_area_measured": "0.04 cm2",
  "ETL_thickness": "Null",
  "ETL_stack_sequence": "SnO2",
  "ETL_additive_compound": "Null",
  "ETL_additive_concentration": "Null",
  "ETL_deposition_method": "Spin-coating",
  "ETL_deposition_solution_concentration": "Null",
  "ETL_deposition_solvents_compound": "DI-water",
  "ETL_deposition_synthesis_atmosphere": "Air",
  "ETL_deposition_synthesis_atmosphere_pressure": "1 atm",
  "ETL_deposition_synthesis_atmosphere_relative_humidity": "Null",
  "ETL_deposition_spin_coating_speed": "3000 rpm",
  "ETL_deposition_spin_coating_time": "30 s",
  "ETL_deposition_thermal_annealing_temperature": "150 °C",
  "ETL_deposition_thermal_annealing_time": "20 min",
  "Perovskite_dimension": "3D",
  "Perovskite_thickness": "Null",
  "Perovskite_composition_long_form": "CsxFA1-xPbI3",
  "Perovskite_additive_compound": "Null",
  "Perovskite_additive_concentration": "Null",
  "Perovskite_bandgap": "Null",
  "Perovskite_deposition_method": "Spin-coating",
  "Perovskite_deposition_sequential_spin_coating": false,
  "Perovskite_deposition_spin_coating_antisolvent": "Chlorobenzene",
  "Perovskite_deposition_reaction_solutions_compounds": "FAI;CsI;PbI2",
  "Perovskite_deposition_reaction_solutions_concentrations": "1.3:0.065:1.365 (molar ratio)",
  "Perovskite_deposition_final_solutions_concentration_before_deposition": "Null",
  "Perovskite_deposition_solvents_compound": "DMSO;DMF",
  "Perovskite_deposition_solvents_mixing_ratio": "1:4 (volume)",
  "Perovskite_deposition_synthesis_atmosphere": "Nitrogen",
  "Perovskite_deposition_synthesis_atmosphere_pressure": "1 atm",
  "Perovskite_deposition_synthesis_atmosphere_relative_humidity": "Null",
  "Perovskite_deposition_spin_coating_speed": "4000 rpm",
  "Perovskite_deposition_spin_coating_time": "30 s",
  "Perovskite_deposition_thermal_annealing_atmosphere": "Nitrogen",
  "Perovskite_deposition_thermal_annealing_temperature": "100 °C",
  "Perovskite_deposition_thermal_annealing_time": "30 min",
  "Perovskite_surface_treatment_material": "Null",
  "Perovskite_surface_treatment_method": "Null",
  "Perovskite_surface_treatment_solution_concentration": "Null",
  "Perovskite_surface_treatment_solvents_compound": "Null",
  "Perovskite_surface_treatment_synthesis_atmosphere": "Null",
  "Perovskite_surface_treatment_synthesis_atmosphere_pressure": "Null",
  "Perovskite_surface_treatment_synthesis_atmosphere_relative_humidity": "Null",
  "Perovskite_surface_treatment_deposition_spin_coating_speed": "Null",
  "Perovskite_surface_treatment_deposition_spin_coating_time": "Null",
  "Perovskite_surface_treatment_deposition_thermal_annealing_temperature": "Null",
  "Perovskite_surface_treatment_deposition_thermal_annealing_time": "Null",
  "HTL_thickness": "200 nm",
  "HTL_stack_sequence": "SFDT-TDM",
  "HTL_additive_compound": "Null",
  "HTL_additive_concentration": "Null",
  "HTL_deposition_method": "Spin-coating",
  "HTL_deposition_solution_concentration": "15 mg/0.5 mL",
  "HTL_deposition_solvents_compound": "Chlorobenzene",
  "HTL_deposition_synthesis_atmosphere": "Nitrogen",
  "HTL_deposition_synthesis_atmosphere_pressure": "1 atm",
  "HTL_deposition_synthesis_atmosphere_relative_humidity": "Null",
  "HTL_deposition_spin_coating_speed": "1500 rpm",
  "HTL_deposition_spin_coating_time": "30 s",
  "HTL_deposition_thermal_annealing_temperature": "Null",
  "HTL_deposition_thermal_annealing_time": "Null",
  "Backcontact_thickness": "100 nm",
  "Beckcontact_deposition_method": "Thermal evaporation",
  "Backcontact_deposition_atmosphere_pressure": "Null",
  "Encapsulation_method": "Null",
  "Encapsulation_atmosphere": "Null",
  "JV_measured_device_matching": "True",
  "JV_measured_reverse_scan_Voc": "1.13 V",
  "JV_measured_reverse_scan_Jsc": "24.1 mA/cm2",
  "JV_measured_reverse_scan_FF": "79.5%",
  "JV_measured_reverse_scan_PCE": "21.7%",
  "JV_measured_forward_scan_Voc": "1.13 V",
  "JV_measured_forward_scan_Jsc": "24.0 mA/cm2",
  "JV_measured_forward_scan_FF": "77.3%",
  "JV_measured_forward_scan_PCE": "21.0%",
  "JV_measured_light_spectra": "AM1.5G",
  "JV_measured_light_spectra_intensity": "100 mW/cm2",
  "JV_measured_scan_speed": "Null",
  "JV_measured_scan_delay_time": "Null",
  "JV_certified_PCE": "Null",
  "Stabilized_measured_PCE": "Null",
  "Stabilized_certified_PCE": "Null",
  "Stability_test_device_matching": "True",
  "Stability_test_temperature": "Null",
  "Stability_test_atmosphere": "Nitrogen",
  "Stability_test_light_spectra": "White LED",
  "Stability_test_light_intensity": "100 mW/cm2",
  "Stability_test_relative_humidity": "Null",
  "Stability_PCE_after_time": "500 h",
  "Stability_PCE_after_time_value": "97%"
}

File: dataset/2021-2025/10.1002_aenm.202100967/Device_BestPCE_Gemini_2.0_Flash_10.1002_aenm.202100967.json
{
  "Ref_DOI": "10.1002/aenm.202100967",
  "Ref_journal": "Adv. Energy Mater.",
  "Ref_publication_year": "2021",
  "Ref_title": "Dopant-Free Hole-Transporting Material with Enhanced Intermolecular Interaction for Efficient and Stable n-i-p Perovskite Solar Cells",
  "Cell_architecture": "NIP",
  "Cell_stack_sequence": "ITO/SnO2/CsxFA1−xPbI3/HTM/MoO3/Ag",
  "Cell_area_measured": "0.04 cm2",
  "ETL_thickness": "Null",
  "ETL_stack_sequence": "Null",
  "ETL_additive_compound": "Null",
  "ETL_additive_concentration": "Null",
  "ETL_deposition_method": "Spin-coating",
  "ETL_deposition_solution_concentration": "SnO2 colloid (tin (IV) oxide) diluted by DI-water (1:6.5, volume)",
  "ETL_deposition_solvents_compound": "DI-water",
  "ETL_deposition_synthesis_atmosphere": "Air",
  "ETL_deposition_synthesis_atmosphere_pressure": "1 atm",
  "ETL_deposition_synthesis_atmosphere_relative_humidity": "Null",
  "ETL_deposition_spin_coating_speed": "3000 rpm",
  "ETL_deposition_spin_coating_time": "30 s",
  "ETL_deposition_thermal_annealing_temperature": "150 °C",
  "ETL_deposition_thermal_annealing_time": "20 min",
  "Perovskite_dimension": "3D",
  "Perovskite_thickness": "Null",
  "Perovskite_composition_long_form": "CsxFA1−xPbI3",
  "Perovskite_additive_compound": "Null",
  "Perovskite_additive_concentration": "Null",
  "Perovskite_bandgap": "Null",
  "Perovskite_deposition_method": "Spin-coating",
  "Perovskite_deposition_sequential_spin_coating": "False",
  "Perovskite_deposition_spin_coating_antisolvent": "CB",
  "Perovskite_deposition_reaction_solutions_compounds": "FAI; CsI; PbI2",
  "Perovskite_deposition_reaction_solutions_concentrations": "molar ratio of 1.3:0.065:1.365",
  "Perovskite_deposition_final_solutions_concentration_before_deposition": "Null",
  "Perovskite_deposition_solvents_compound": "DMSO; DMF",
  "Perovskite_deposition_solvents_mixing_ratio": "1:4",
  "Perovskite_deposition_synthesis_atmosphere": "Nitrogen",
  "Perovskite_deposition_synthesis_atmosphere_pressure": "1 atm",
  "Perovskite_deposition_synthesis_atmosphere_relative_humidity": "Null",
  "Perovskite_deposition_spin_coating_speed": "4000 rpm",
  "Perovskite_deposition_spin_coating_time": "30 s",
  "Perovskite_deposition_thermal_annealing_atmosphere": "Nitrogen",
  "Perovskite_deposition_thermal_annealing_temperature": "100 °C",
  "Perovskite_deposition_thermal_annealing_time": "30 min",
  "Perovskite_surface_treatment_material": "Null",
  "Perovskite_surface_treatment_method": "Null",
  "Perovskite_surface_treatment_solution_concentration": "Null",
  "Perovskite_surface_treatment_solvents_compound": "Null",
  "Perovskite_surface_treatment_synthesis_atmosphere": "Null",
  "Perovskite_surface_treatment_synthesis_atmosphere_pressure": "Null",
  "Perovskite_surface_treatment_synthesis_atmosphere_relative_humidity": "Null",
  "Perovskite_surface_treatment_deposition_spin_coating_speed": "Null",
  "Perovskite_surface_treatment_deposition_spin_coating_time": "Null",
  "Perovskite_surface_treatment_deposition_thermal_annealing_temperature": "Null",
  "Perovskite_surface_treatment_deposition_thermal_annealing_time": "Null",
  "HTL_thickness": "200 nm",
  "HTL_stack_sequence": "Null",
  "HTL_additive_compound": "Null",
  "HTL_additive_concentration": "Null",
  "HTL_deposition_method": "Spin-coating",
  "HTL_deposition_solution_concentration": "15 mg/ 0.5 mL",
  "HTL_deposition_solvents_compound": "chlorobenzene",
  "HTL_deposition_synthesis_atmosphere": "Nitrogen",
  "HTL_deposition_synthesis_atmosphere_pressure": "1 atm",
  "HTL_deposition_synthesis_atmosphere_relative_humidity": "Null",
  "HTL_deposition_spin_coating_speed": "1500 rpm",
  "HTL_deposition_spin_coating_time": "30s",
  "HTL_deposition_thermal_annealing_temperature": "Null",
  "HTL_deposition_thermal_annealing_time": "Null",
  "Backcontact_thickness": "10 nm MoOx and 100 nm silver (Ag)",
  "Beckcontact_deposition_method": "Thermal evaporation",
  "Backcontact_deposition_atmosphere_pressure": "Null",
  "Encapsulation_method": "Null",
  "Encapsulation_atmosphere": "Null",
  "JV_measured_device_matching": "True",
  "JV_measured_reverse_scan_Voc": "1.13 V",
  "JV_measured_reverse_scan_Jsc": "24.1 mA/cm2",
  "JV_measured_reverse_scan_FF": "79.5 %",
  "JV_measured_reverse_scan_PCE": "21.7 %",
  "JV_measured_forward_scan_Voc": "1.13 V",
  "JV_measured_forward_scan_Jsc": "24.0 mA/cm2",
  "JV_measured_forward_scan_FF": "77.3 %",
  "JV_measured_forward_scan_PCE": "21.0 %",
  "JV_measured_light_spectra": "AM 1.5G",
  "JV_measured_light_spectra_intensity": "100 mW/cm2",
  "JV_measured_scan_speed": "Null",
  "JV_measured_scan_delay_time": "Null",
  "JV_certified_PCE": "Null",
  "Stabilized_measured_PCE": "Null",
  "Stabilized_certified_PCE": "Null",
  "Stability_test_device_matching": "True",
  "Stability_test_temperature": "25",
  "Stability_test_atmosphere": "Air",
  "Stability_test_light_spectra": "Null",
  "Stability_test_light_intensity": "Null",
  "Stability_test_relative_humidity": "35 %",
  "Stability_PCE_after_time": "480 h",
  "Stability_PCE_after_time_value": "80 %"
}

File: dataset/2021-2025/10.1002_aenm.202100967/Device_BestPCE_Gemini_2.5_Flash_10.1002_aenm.202100967.json
{
  "Ref_DOI": "10.1002/aenm.202100967",
  "Ref_journal": "Adv. Energy Mater.",
  "Ref_publication_year": "2021",
  "Ref_title": "Dopant-Free Hole-Transporting Material with Enhanced Intermolecular Interaction for Efficient and Stable n-i-p Perovskite Solar Cells",
  "Cell_architecture": "NIP",
  "Cell_stack_sequence": "ITO/SnO2/CsxFA1-xPbI3/SFDT-TDM/MoOx/Ag",
  "Cell_area_measured": "0.04 cm2",
  "ETL_thickness": "Null",
  "ETL_stack_sequence": "SnO2",
  "ETL_additive_compound": "Null",
  "ETL_additive_concentration": "Null",
  "ETL_deposition_method": "Spin-coating",
  "ETL_deposition_solution_concentration": "Null",
  "ETL_deposition_solvents_compound": "DI-water",
  "ETL_deposition_synthesis_atmosphere": "Air",
  "ETL_deposition_synthesis_atmosphere_pressure": "1 atm",
  "ETL_deposition_synthesis_atmosphere_relative_humidity": "Null",
  "ETL_deposition_spin_coating_speed": "3000 rpm",
  "ETL_deposition_spin_coating_time": "30 s",
  "ETL_deposition_thermal_annealing_temperature": "150 °C",
  "ETL_deposition_thermal_annealing_time": "20 min",
  "Perovskite_dimension": "3D",
  "Perovskite_thickness": "Null",
  "Perovskite_composition_long_form": "CsxFA1-xPbI3",
  "Perovskite_additive_compound": "Null",
  "Perovskite_additive_concentration": "Null",
  "Perovskite_bandgap": "Null",
  "Perovskite_deposition_method": "Spin-coating",
  "Perovskite_deposition_sequential_spin_coating": "False",
  "Perovskite_deposition_spin_coating_antisolvent": "Chlorobenzene",
  "Perovskite_deposition_reaction_solutions_compounds": "FAI; CsI; PbI2",
  "Perovskite_deposition_reaction_solutions_concentrations": "Null",
  "Perovskite_deposition_final_solutions_concentration_before_deposition": "Null",
  "Perovskite_deposition_solvents_compound": "DMSO; DMF",
  "Perovskite_deposition_solvents_mixing_ratio": "1:4",
  "Perovskite_deposition_synthesis_atmosphere": "Nitrogen",
  "Perovskite_deposition_synthesis_atmosphere_pressure": "Null",
  "Perovskite_deposition_synthesis_atmosphere_relative_humidity": "Null",
  "Perovskite_deposition_spin_coating_speed": "4000 rpm",
  "Perovskite_deposition_spin_coating_time": "30 s",
  "Perovskite_deposition_thermal_annealing_atmosphere": "Nitrogen",
  "Perovskite_deposition_thermal_annealing_temperature": "100 °C",
  "Perovskite_deposition_thermal_annealing_time": "30 min",
  "Perovskite_surface_treatment_material": "Null",
  "Perovskite_surface_treatment_method": "Null",
  "Perovskite_surface_treatment_solution_concentration": "Null",
  "Perovskite_surface_treatment_solvents_compound": "Null",
  "Perovskite_surface_treatment_synthesis_atmosphere": "Null",
  "Perovskite_surface_treatment_synthesis_atmosphere_pressure": "Null",
  "Perovskite_surface_treatment_synthesis_atmosphere_relative_humidity": "Null",
  "Perovskite_surface_treatment_deposition_spin_coating_speed": "Null",
  "Perovskite_surface_treatment_deposition_spin_coating_time": "Null",
  "Perovskite_surface_treatment_deposition_thermal_annealing_temperature": "Null",
  "Perovskite_surface_treatment_deposition_thermal_annealing_time": "Null",
  "HTL_thickness": "200 nm",
  "HTL_stack_sequence": "SFDT-TDM",
  "HTL_additive_compound": "Null",
  "HTL_additive_concentration": "Null",
  "HTL_deposition_method": "Spin-coating",
  "HTL_deposition_solution_concentration": "30 mg/mL",
  "HTL_deposition_solvents_compound": "Chlorobenzene",
  "HTL_deposition_synthesis_atmosphere": "Nitrogen",
  "HTL_deposition_synthesis_atmosphere_pressure": "Null",
  "HTL_deposition_synthesis_atmosphere_relative_humidity": "Null",
  "HTL_deposition_spin_coating_speed": "1500 rpm",
  "HTL_deposition_spin_coating_time": "30s",
  "HTL_deposition_thermal_annealing_temperature": "Null",
  "HTL_deposition_thermal_annealing_time": "Null",
  "Backcontact_thickness": "10 nm/100 nm",
  "Beckcontact_deposition_method": "Thermal evaporation",
  "Backcontact_deposition_atmosphere_pressure": "Null",
  "Encapsulation_method": "Null",
  "Encapsulation_atmosphere": "Null",
  "JV_measured_device_matching": "True",
  "JV_measured_reverse_scan_Voc": "1.13 V",
  "JV_measured_reverse_scan_Jsc": "24.1 mA/cm2",
  "JV_measured_reverse_scan_FF": "79.5 %",
  "JV_measured_reverse_scan_PCE": "21.7 %",
  "JV_measured_forward_scan_Voc": "1.13 V",
  "JV_measured_forward_scan_Jsc": "24.0 mA/cm2",
  "JV_measured_forward_scan_FF": "77.3 %",
  "JV_measured_forward_scan_PCE": "21.0 %",
  "JV_measured_light_spectra": "AM 1.5G",
  "JV_measured_light_spectra_intensity": "100 mW/cm2",
  "JV_measured_scan_speed": "Null",
  "JV_measured_scan_delay_time": "Null",
  "JV_certified_PCE": "Null",
  "Stabilized_measured_PCE": "21.0 %",
  "Stabilized_certified_PCE": "Null",
  "Stability_test_device_matching": "True",
  "Stability_test_temperature": "Null",
  "Stability_test_atmosphere": "N2-filled glovebox",
  "Stability_test_light_spectra": "White LED",
  "Stability_test_light_intensity": "1 sun equivalent",
  "Stability_test_relative_humidity": "Null",
  "Stability_PCE_after_time": "500 h",
  "Stability_PCE_after_time_value": "80 %"
}

File: dataset/2021-2025/10.1002_aenm.202100967/Device_BestPCE_claude_haiku_10.1002_aenm.202100967.json
{
  "Ref_DOI": "10.1002/aenm.202100967",
  "Ref_journal": "Advanced Energy Materials",
  "Ref_publication_year": "2021",
  "Ref_title": "Dopant-Free Hole-Transporting Material with Enhanced Intermolecular Interaction for Efficient and Stable n-i-p Perovskite Solar Cells",
  "Cell_architecture": "NIP",
  "Cell_stack_sequence": "ITO/SnO2/CsxFA1-xPbI3/SFDT-TDM/MoOx/Ag",
  "Cell_area_measured": "0.04 cm2",
  "ETL_thickness": "Null",
  "ETL_stack_sequence": "SnO2",
  "ETL_additive_compound": "Null",
  "ETL_additive_concentration": "Null",
  "ETL_deposition_method": "Spin-coating",
  "ETL_deposition_solution_concentration": "Null",
  "ETL_deposition_solvents_compound": "DI-water",
  "ETL_deposition_synthesis_atmosphere": "Air",
  "ETL_deposition_synthesis_atmosphere_pressure": "1 atm",
  "ETL_deposition_synthesis_atmosphere_relative_humidity": "Null",
  "ETL_deposition_spin_coating_speed": "3000 rpm",
  "ETL_deposition_spin_coating_time": "30 s",
  "ETL_deposition_thermal_annealing_temperature": "150 °C",
  "ETL_deposition_thermal_annealing_time": "20 min",
  "Perovskite_dimension": "3D",
  "Perovskite_thickness": "Null",
  "Perovskite_composition_long_form": "CsxFA1-xPbI3",
  "Perovskite_additive_compound": "Null",
  "Perovskite_additive_concentration": "Null",
  "Perovskite_bandgap": "Null",
  "Perovskite_deposition_method": "Spin-coating",
  "Perovskite_deposition_sequential_spin_coating": "False",
  "Perovskite_deposition_spin_coating_antisolvent": "Chlorobenzene",
  "Perovskite_deposition_reaction_solutions_compounds": "FAI;CsI;PbI2",
  "Perovskite_deposition_reaction_solutions_concentrations": "Null",
  "Perovskite_deposition_final_solutions_concentration_before_deposition": "Null",
  "Perovskite_deposition_solvents_compound": "DMSO;DMF",
  "Perovskite_deposition_solvents_mixing_ratio": "1:4",
  "Perovskite_deposition_synthesis_atmosphere": "Nitrogen",
  "Perovskite_deposition_synthesis_atmosphere_pressure": "1 atm",
  "Perovskite_deposition_synthesis_atmosphere_relative_humidity": "Null",
  "Perovskite_deposition_spin_coating_speed": "4000 rpm",
  "Perovskite_deposition_spin_coating_time": "30 s",
  "Perovskite_deposition_thermal_annealing_atmosphere": "Air",
  "Perovskite_deposition_thermal_annealing_temperature": "100 °C",
  "Perovskite_deposition_thermal_annealing_time": "30 min",
  "Perovskite_surface_treatment_material": "Null",
  "Perovskite_surface_treatment_method": "Null",
  "Perovskite_surface_treatment_solution_concentration": "Null",
  "Perovskite_surface_treatment_solvents_compound": "Null",
  "Perovskite_surface_treatment_synthesis_atmosphere": "Null",
  "Perovskite_surface_treatment_synthesis_atmosphere_pressure": "Null",
  "Perovskite_surface_treatment_synthesis_atmosphere_relative_humidity": "Null",
  "Perovskite_surface_treatment_deposition_spin_coating_speed": "Null",
  "Perovskite_surface_treatment_deposition_spin_coating_time": "Null",
  "Perovskite_surface_treatment_deposition_thermal_annealing_temperature": "Null",
  "Perovskite_surface_treatment_deposition_thermal_annealing_time": "Null",
  "HTL_thickness": "200 nm",
  "HTL_stack_sequence": "SFDT-TDM",
  "HTL_additive_compound": "Null",
  "HTL_additive_concentration": "Null",
  "HTL_deposition_method": "Spin-coating",
  "HTL_deposition_solution_concentration": "15 mg/0.5 mL",
  "HTL_deposition_solvents_compound": "Chlorobenzene",
  "HTL_deposition_synthesis_atmosphere": "Nitrogen",
  "HTL_deposition_synthesis_atmosphere_pressure": "1 atm",
  "HTL_deposition_synthesis_atmosphere_relative_humidity": "Null",
  "HTL_deposition_spin_coating_speed": "1500 rpm",
  "HTL_deposition_spin_coating_time": "30 s",
  "HTL_deposition_thermal_annealing_temperature": "Null",
  "HTL_deposition_thermal_annealing_time": "Null",
  "Backcontact_thickness": "10/100 nm",
  "Beckcontact_deposition_method": "Thermal evaporation",
  "Backcontact_deposition_atmosphere_pressure": "Null",
  "Encapsulation_method": "Null",
  "Encapsulation_atmosphere": "Null",
  "JV_measured_device_matching": "True",
  "JV_measured_reverse_scan_Voc": "1.13 V",
  "JV_measured_reverse_scan_Jsc": "24.1 mA/cm2",
  "JV_measured_reverse_scan_FF": "79.5 %",
  "JV_measured_reverse_scan_PCE": "21.7 %",
  "JV_measured_forward_scan_Voc": "1.13 V",
  "JV_measured_forward_scan_Jsc": "24.0 mA/cm2",
  "JV_measured_forward_scan_FF": "77.3 %",
  "JV_measured_forward_scan_PCE": "21.0 %",
  "JV_measured_light_spectra": "AM1.5G",
  "JV_measured_light_spectra_intensity": "100 mW/cm2",
  "JV_measured_scan_speed": "Null",
  "JV_measured_scan_delay_time": "Null",
  "JV_certified_PCE": "Null",
  "Stabilized_measured_PCE": "Null",
  "Stabilized_certified_PCE": "Null",
  "Stability_test_device_matching": "True",
  "Stability_test_temperature": "25 °C",
  "Stability_test_atmosphere": "Air",
  "Stability_test_light_spectra": "Null",
  "Stability_test_light_intensity": "Null",
  "Stability_test_relative_humidity": "35 %",
  "Stability_PCE_after_time": "480 hours",
  "Stability_PCE_after_time_value": "80 %"
}

File: dataset/2021-2025/10.1002_aenm.202100967/Device_BestPCE_gpt4o_10.1002_aenm.202100967.json
{
  "Ref_DOI": "10.1002/aenm.202100967",
  "Ref_journal": "Adv. Energy Mater.",
  "Ref_publication_year": "2021",
  "Ref_title": "Dopant-Free Hole-Transporting Material with Enhanced Intermolecular Interaction for Efficient and Stable n-i-p Perovskite Solar Cells",
  "Cell_architecture": "NIP",
  "Cell_stack_sequence": "ITO/SnO2/CsxFA1-xPbI3/SFDT-TDM/MoO3/Ag",
  "Cell_area_measured": "0.04 cm2",
  "ETL_thickness": "Null",
  "ETL_stack_sequence": "SnO2",
  "ETL_additive_compound": "Null",
  "ETL_additive_concentration": "Null",
  "ETL_deposition_method": "Spin-coating",
  "ETL_deposition_solution_concentration": "Null",
  "ETL_deposition_solvents_compound": "Null",
  "ETL_deposition_synthesis_atmosphere": "Air",
  "ETL_deposition_synthesis_atmosphere_pressure": "1 atm",
  "ETL_deposition_synthesis_atmosphere_relative_humidity": "Null",
  "ETL_deposition_spin_coating_speed": "3000 rpm",
  "ETL_deposition_spin_coating_time": "30 s",
  "ETL_deposition_thermal_annealing_temperature": "150 °C",
  "ETL_deposition_thermal_annealing_time": "20 min",
  "Perovskite_dimension": "3D",
  "Perovskite_thickness": "Null",
  "Perovskite_composition_long_form": "CsxFA1-xPbI3",
  "Perovskite_additive_compound": "Null",
  "Perovskite_additive_concentration": "Null",
  "Perovskite_bandgap": "Null",
  "Perovskite_deposition_method": "Spin-coating",
  "Perovskite_deposition_sequential_spin_coating": "False",
  "Perovskite_deposition_spin_coating_antisolvent": "Chlorobenzene",
  "Perovskite_deposition_reaction_solutions_compounds": "FAI; CsI; PbI2",
  "Perovskite_deposition_reaction_solutions_concentrations": "1.3; 0.065; 1.365",
  "Perovskite_deposition_final_solutions_concentration_before_deposition": "Null",
  "Perovskite_deposition_solvents_compound": "DMSO; DMF",
  "Perovskite_deposition_solvents_mixing_ratio": "1; 4",
  "Perovskite_deposition_synthesis_atmosphere": "Nitrogen",
  "Perovskite_deposition_synthesis_atmosphere_pressure": "Null",
  "Perovskite_deposition_synthesis_atmosphere_relative_humidity": "Null",
  "Perovskite_deposition_spin_coating_speed": "4000 rpm",
  "Perovskite_deposition_spin_coating_time": "30 s",
  "Perovskite_deposition_thermal_annealing_atmosphere": "Null",
  "Perovskite_deposition_thermal_annealing_temperature": "100 °C",
  "Perovskite_deposition_thermal_annealing_time": "30 min",
  "Perovskite_surface_treatment_material": "Null",
  "Perovskite_surface_treatment_method": "Null",
  "Perovskite_surface_treatment_solution_concentration": "Null",
  "Perovskite_surface_treatment_solvents_compound": "Null",
  "Perovskite_surface_treatment_synthesis_atmosphere": "Null",
  "Perovskite_surface_treatment_synthesis_atmosphere_pressure": "Null",
  "Perovskite_surface_treatment_synthesis_atmosphere_relative_humidity": "Null",
  "Perovskite_surface_treatment_deposition_spin_coating_speed": "Null",
  "Perovskite_surface_treatment_deposition_spin_coating_time": "Null",
  "Perovskite_surface_treatment_deposition_thermal_annealing_temperature": "Null",
  "Perovskite_surface_treatment_deposition_thermal_annealing_time": "Null",
  "HTL_thickness": "Null",
  "HTL_stack_sequence": "SFDT-TDM",
  "HTL_additive_compound": "Null",
  "HTL_additive_concentration": "Null",
  "HTL_deposition_method": "Spin-coating",
  "HTL_deposition_solution_concentration": "Null",
  "HTL_deposition_solvents_compound": "Chlorobenzene",
  "HTL_deposition_synthesis_atmosphere": "Null",
  "HTL_deposition_synthesis_atmosphere_pressure": "Null",
  "HTL_deposition_synthesis_atmosphere_relative_humidity": "Null",
  "HTL_deposition_spin_coating_speed": "1500 rpm",
  "HTL_deposition_spin_coating_time": "30 s",
  "HTL_deposition_thermal_annealing_temperature": "Null",
  "HTL_deposition_thermal_annealing_time": "Null",
  "Backcontact_thickness": "100 nm",
  "Beckcontact_deposition_method": "Thermal evaporation",
  "Backcontact_deposition_atmosphere_pressure": "Null",
  "Encapsulation_method": "Null",
  "Encapsulation_atmosphere": "Null",
  "JV_measured_device_matching": "True",
  "JV_measured_reverse_scan_Voc": "1.13 V",
  "JV_measured_reverse_scan_Jsc": "24.1 mA/cm2",
  "JV_measured_reverse_scan_FF": "79.5 %",
  "JV_measured_reverse_scan_PCE": "21.7 %",
  "JV_measured_forward_scan_Voc": "1.13 V",
  "JV_measured_forward_scan_Jsc": "24.0 mA/cm2",
  "JV_measured_forward_scan_FF": "77.3 %",
  "JV_measured_forward_scan_PCE": "21.0 %",
  "JV_measured_light_spectra": "AM1.5G",
  "JV_measured_light_spectra_intensity": "100 mW/cm2",
  "JV_measured_scan_speed": "Null",
  "JV_measured_scan_delay_time": "Null",
  "JV_certified_PCE": "Null",
  "Stabilized_measured_PCE": "Null",
  "Stabilized_certified_PCE": "Null",
  "Stability_test_device_matching": "True",
  "Stability_test_temperature": "Null",
  "Stability_test_atmosphere": "Ambient",
  "Stability_test_light_spectra": "AM1.5G",
  "Stability_test_light_intensity": "100 mW/cm2",
  "Stability_test_relative_humidity": "35 %",
  "Stability_PCE_after_time": "480 hours",
  "Stability_PCE_after_time_value": "80 %"
}
