Repository: jiayijdong/PSCbench

# PSCbench


**PSCbench** is a novel benchmark for materials science research-level scientific
dataset curation sourced from published journals. The benchmark is designed to evaluate the complex classification capabilities,
strong domain knowledge, and advanced calculation skills of LLMs.

## Data


The PSCbench dataset is under dataset folder in json file format. Each file is list of dictionary and can be extracted using following scripts.
Each file stands for one published journal, which is fully elaborated in the paper. 

```
with open("./dataset/retroactive/{}.json".format(subject), encoding='utf-8') as json_file:
    problems=json.load(json_file)
```

File: dataset/2021-2025/10.1002_aenm.202101018/Device_BestPCE_Gemini_2.5_Flash_10.1002_aenm.202101018.json
{
  "Ref_DOI": "10.1002/aenm.202101018",
  "Ref_journal": "Adv. Energy Mater.",
  "Ref_publication_year": "2021",
  "Ref_title": "Perovskitoid-Templated Formation of a 1D@3D Perovskite Structure toward Highly Efficient and Stable Perovskite Solar Cells",
  "Cell_architecture": "NIP",
  "Cell_stack_sequence": "ITO/SnO2/Perovskite/Spiro-OMeTAD/Ag",
  "Cell_area_measured": "0.04 cm2",
  "ETL_thickness": "Null",
  "ETL_stack_sequence": "SnO2",
  "ETL_additive_compound": "Null",
  "ETL_additive_concentration": "Null",
  "ETL_deposition_method": "Spin-coating",
  "ETL_deposition_solution_concentration": "2.5 wt%",
  "ETL_deposition_solvents_compound": "H2O",
  "ETL_deposition_synthesis_atmosphere": "Air",
  "ETL_deposition_synthesis_atmosphere_pressure": "1 atm",
  "ETL_deposition_synthesis_atmosphere_relative_humidity": "Null",
  "ETL_deposition_spin_coating_speed": "5000 rpm",
  "ETL_deposition_spin_coating_time": "30 s",
  "ETL_deposition_thermal_annealing_temperature": "180 °C",
  "ETL_deposition_thermal_annealing_time": "30 min",
  "Perovskite_dimension": "3D/2D",
  "Perovskite_thickness": "Null",
  "Perovskite_composition_long_form": "(Cs0.04FA0.86MA0.1)Pb(I0.9Br0.1)3",
  "Perovskite_additive_compound": "DEAECCl",
  "Perovskite_additive_concentration": "1 mol% (to Pb2+)",
  "Perovskite_bandgap": "Null",
  "Perovskite_deposition_method": "Spin-coating",
  "Perovskite_deposition_sequential_spin_coating": "False",
  "Perovskite_deposition_spin_coating_antisolvent": "EA",
  "Perovskite_deposition_reaction_solutions_compounds": "CsI; FAI; MABr; PbI2; PbBr2; DEAECCl",
  "Perovskite_deposition_reaction_solutions_concentrations": "Null",
  "Perovskite_deposition_final_solutions_concentration_before_deposition": "1.35 M",
  "Perovskite_deposition_solvents_compound": "DMF; DMSO",
  "Perovskite_deposition_solvents_mixing_ratio": "4:1",
  "Perovskite_deposition_synthesis_atmosphere": "Nitrogen",
  "Perovskite_deposition_synthesis_atmosphere_pressure": "Null",
  "Perovskite_deposition_synthesis_atmosphere_relative_humidity": "Null",
  "Perovskite_deposition_spin_coating_speed": "1000 rpm; 5000 rpm",
  "Perovskite_deposition_spin_coating_time": "10 s; 35 s",
  "Perovskite_deposition_thermal_annealing_atmosphere": "Null",
  "Perovskite_deposition_thermal_annealing_temperature": "100 °C",
  "Perovskite_deposition_thermal_annealing_time": "40 min",
  "Perovskite_surface_treatment_material": "BAI",
  "Perovskite_surface_treatment_method": "Spin-coating",
  "Perovskite_surface_treatment_solution_concentration": "10 mM",
  "Perovskite_surface_treatment_solvents_compound": "IPA",
  "Perovskite_surface_treatment_synthesis_atmosphere": "Null",
  "Perovskite_surface_treatment_synthesis_atmosphere_pressure": "Null",
  "Perovskite_surface_treatment_synthesis_atmosphere_relative_humidity": "Null",
  "Perovskite_surface_treatment_deposition_spin_coating_speed": "5000 rpm",
  "Perovskite_surface_treatment_deposition_spin_coating_time": "Null",
  "Perovskite_surface_treatment_deposition_thermal_annealing_temperature": "Null",
  "Perovskite_surface_treatment_deposition_thermal_annealing_time": "Null",
  "HTL_thickness": "Null",
  "HTL_stack_sequence": "Spiro-OMeTAD",
  "HTL_additive_compound": "Li-TFSI; 4-tertbutylpyridine",
  "HTL_additive_concentration": "9.1 mg/mL; 23.4 mg/mL",
  "HTL_deposition_method": "Spin-coating",
  "HTL_deposition_solution_concentration": "72.3 mg/mL",
  "HTL_deposition_solvents_compound": "Chlorobenzene",
  "HTL_deposition_synthesis_atmosphere": "Null",
  "HTL_deposition_synthesis_atmosphere_pressure": "Null",
  "HTL_deposition_synthesis_atmosphere_relative_humidity": "Null",
  "HTL_deposition_spin_coating_speed": "4000 rpm",
  "HTL_deposition_spin_coating_time": "25 s",
  "HTL_deposition_thermal_annealing_temperature": "Null",
  "HTL_deposition_thermal_annealing_time": "Null",
  "Backcontact_thickness": "150 nm",
  "Beckcontact_deposition_method": "Thermal evaporation",
  "Backcontact_deposition_atmosphere_pressure": "Null",
  "Encapsulation_method": "Null",
  "Encapsulation_atmosphere": "Null",
  "JV_measured_device_matching": "True",
  "JV_measured_reverse_scan_Voc": "1.22 V",
  "JV_measured_reverse_scan_Jsc": "24.0 mA/cm2",
  "JV_measured_reverse_scan_FF": "0.78",
  "JV_measured_reverse_scan_PCE": "22.9 %",
  "JV_measured_forward_scan_Voc": "1.21 V",
  "JV_measured_forward_scan_Jsc": "23.9 mA/cm2",
  "JV_measured_forward_scan_FF": "0.77",
  "JV_measured_forward_scan_PCE": "22.3 %",
  "JV_measured_light_spectra": "AM1.5G",
  "JV_measured_light_spectra_intensity": "1 sun",
  "JV_measured_scan_speed": "Null",
  "JV_measured_scan_delay_time": "Null",
  "JV_certified_PCE": "Null",
  "Stabilized_measured_PCE": "Null",
  "Stabilized_certified_PCE": "Null",
  "Stability_test_device_matching": "False",
  "Stability_test_temperature": "Null",
  "Stability_test_atmosphere": "Null",
  "Stability_test_light_spectra": "Null",
  "Stability_test_light_intensity": "Null",
  "Stability_test_relative_humidity": "Null",
  "Stability_PCE_after_time": "Null",
  "Stability_PCE_after_time_value": "Null"
}

File: dataset/2021-2025/10.1002_aenm.202101018/Device_BestPCE_claude_haiku_10.1002_aenm.202101018.json
{
  "Ref_DOI": "10.1002/aenm.202101018",
  "Ref_journal": "Advanced Energy Materials",
  "Ref_publication_year": "2021",
  "Ref_title": "Perovskitoid-Templated Formation of a 1D@3D Perovskite Structure toward Highly Efficient and Stable Perovskite Solar Cells",
  "Cell_architecture": "NIP",
  "Cell_stack_sequence": "Glass/ITO/SnO2/Perovskite/Spiro-OMeTAD/Ag",
  "Cell_area_measured": "0.04 cm2",
  "ETL_thickness": "Null",
  "ETL_stack_sequence": "SnO2",
  "ETL_additive_compound": "Null",
  "ETL_additive_concentration": "Null",
  "ETL_deposition_method": "Spin-coating",
  "ETL_deposition_solution_concentration": "2.5 wt%",
  "ETL_deposition_solvents_compound": "Null",
  "ETL_deposition_synthesis_atmosphere": "Air",
  "ETL_deposition_synthesis_atmosphere_pressure": "1 atm",
  "ETL_deposition_synthesis_atmosphere_relative_humidity": "Null",
  "ETL_deposition_spin_coating_speed": "5000 rpm",
  "ETL_deposition_spin_coating_time": "30 s",
  "ETL_deposition_thermal_annealing_temperature": "180 °C",
  "ETL_deposition_thermal_annealing_time": "30 min",
  "Perovskite_dimension": "1D@3D",
  "Perovskite_thickness": "Null",
  "Perovskite_composition_long_form": "(Cs0.04FA0.86MA0.1)Pb(I0.9Br0.1)3",
  "Perovskite_additive_compound": "DEAECCl",
  "Perovskite_additive_concentration": "1%",
  "Perovskite_bandgap": "Null",
  "Perovskite_deposition_method": "Spin-coating",
  "Perovskite_deposition_sequential_spin_coating": "False",
  "Perovskite_deposition_spin_coating_antisolvent": "Ethyl acetate",
  "Perovskite_deposition_reaction_solutions_compounds": "CsI;FAI;MABr;PbI2;PbBr2;DEAECCl",
  "Perovskite_deposition_reaction_solutions_concentrations": "Null",
  "Perovskite_deposition_final_solutions_concentration_before_deposition": "1.35 M",
  "Perovskite_deposition_solvents_compound": "DMF;DMSO",
  "Perovskite_deposition_solvents_mixing_ratio": "4:1",
  "Perovskite_deposition_synthesis_atmosphere": "Nitrogen",
  "Perovskite_deposition_synthesis_atmosphere_pressure": "1 atm",
  "Perovskite_deposition_synthesis_atmosphere_relative_humidity": "Null",
  "Perovskite_deposition_spin_coating_speed": "1000 rpm;5000 rpm",
  "Perovskite_deposition_spin_coating_time": "10 s;35 s",
  "Perovskite_deposition_thermal_annealing_atmosphere": "Air",
  "Perovskite_deposition_thermal_annealing_temperature": "100 °C",
  "Perovskite_deposition_thermal_annealing_time": "40 min",
  "Perovskite_surface_treatment_material": "BAI",
  "Perovskite_surface_treatment_method": "Spin-coating",
  "Perovskite_surface_treatment_solution_concentration": "10 mM",
  "Perovskite_surface_treatment_solvents_compound": "IPA",
  "Perovskite_surface_treatment_synthesis_atmosphere": "Null",
  "Perovskite_surface_treatment_synthesis_atmosphere_pressure": "1 atm",
  "Perovskite_surface_treatment_synthesis_atmosphere_relative_humidity": "Null",
  "Perovskite_surface_treatment_deposition_spin_coating_speed": "5000 rpm",
  "Perovskite_surface_treatment_deposition_spin_coating_time": "Null",
  "Perovskite_surface_treatment_deposition_thermal_annealing_temperature": "Null",
  "Perovskite_surface_treatment_deposition_thermal_annealing_time": "Null",
  "HTL_thickness": "Null",
  "HTL_stack_sequence": "Spiro-OMeTAD",
  "HTL_additive_compound": "LiTFSI;4-tert-butylpyridine",
  "HTL_additive_concentration": "260 mg/mL;Null",
  "HTL_deposition_method": "Spin-coating",
  "HTL_deposition_solution_concentration": "72.3 mg/mL",
  "HTL_deposition_solvents_compound": "Chlorobenzene",
  "HTL_deposition_synthesis_atmosphere": "Air",
  "HTL_deposition_synthesis_atmosphere_pressure": "1 atm",
  "HTL_deposition_synthesis_atmosphere_relative_humidity": "Null",
  "HTL_deposition_spin_coating_speed": "4000 rpm",
  "HTL_deposition_spin_coating_time": "25 s",
  "HTL_deposition_thermal_annealing_temperature": "Null",
  "HTL_deposition_thermal_annealing_time": "Null",
  "Backcontact_thickness": "150 nm",
  "Beckcontact_deposition_method": "Thermal evaporation",
  "Backcontact_deposition_atmosphere_pressure": "Null",
  "Encapsulation_method": "Null",
  "Encapsulation_atmosphere": "Air",
  "JV_measured_device_matching": "True",
  "JV_measured_reverse_scan_Voc": "1.22 V",
  "JV_measured_reverse_scan_Jsc": "24.0 mA/cm2",
  "JV_measured_reverse_scan_FF": "0.78",
  "JV_measured_reverse_scan_PCE": "22.9",
  "JV_measured_forward_scan_Voc": "Null",
  "JV_measured_forward_scan_Jsc": "Null",
  "JV_measured_forward_scan_FF": "Null",
  "JV_measured_forward_scan_PCE": "Null",
  "JV_measured_light_spectra": "AM1.5G",
  "JV_measured_light_spectra_intensity": "1 sun",
  "JV_measured_scan_speed": "Null",
  "JV_measured_scan_delay_time": "Null",
  "JV_certified_PCE": "Null",
  "Stabilized_measured_PCE": "Null",
  "Stabilized_certified_PCE": "Null",
  "Stability_test_device_matching": "True",
  "Stability_test_temperature": "85 °C",
  "Stability_test_atmosphere": "Air",
  "Stability_test_light_spectra": "AM1.5G",
  "Stability_test_light_intensity": "1 sun",
  "Stability_test_relative_humidity": "50%",
  "Stability_PCE_after_time": "2200 hours",
  "Stability_PCE_after_time_value": "92.4"
}

File: dataset/2021-2025/10.1002_aenm.202101018/Device_BestPCE_gpt4o_10.1002_aenm.202101018.json
{
  "Ref_DOI": "10.1002/aenm.202101018",
  "Ref_journal": "Adv. Energy Mater.",
  "Ref_publication_year": "2021",
  "Ref_title": "Perovskitoid-Templated Formation of a 1D@3D Perovskite Structure toward Highly Efficient and Stable Perovskite Solar Cells",
  "Cell_architecture": "NIP",
  "Cell_stack_sequence": "glass/ITO/SnO2/perovskite/Spiro-OMeTAD/Ag",
  "Cell_area_measured": "0.04 cm2",
  "ETL_thickness": "Null",
  "ETL_stack_sequence": "SnO2",
  "ETL_additive_compound": "Null",
  "ETL_additive_concentration": "Null",
  "ETL_deposition_method": "Spin-coating",
  "ETL_deposition_solution_concentration": "2.5 wt%",
  "ETL_deposition_solvents_compound": "Null",
  "ETL_deposition_synthesis_atmosphere": "Air",
  "ETL_deposition_synthesis_atmosphere_pressure": "1 atm",
  "ETL_deposition_synthesis_atmosphere_relative_humidity": "Null",
  "ETL_deposition_spin_coating_speed": "5000 rpm",
  "ETL_deposition_spin_coating_time": "30 s",
  "ETL_deposition_thermal_annealing_temperature": "180 °C",
  "ETL_deposition_thermal_annealing_time": "30 min",
  "Perovskite_dimension": "1D@3D",
  "Perovskite_thickness": "Null",
  "Perovskite_composition_long_form": "(Cs0.04FA0.86MA0.1)Pb(I0.9Br0.1)3",
  "Perovskite_additive_compound": "DEAECCl",
  "Perovskite_additive_concentration": "1%",
  "Perovskite_bandgap": "Null",
  "Perovskite_deposition_method": "Spin-coating",
  "Perovskite_deposition_sequential_spin_coating": "False",
  "Perovskite_deposition_spin_coating_antisolvent": "Ethyl acetate",
  "Perovskite_deposition_reaction_solutions_compounds": "CsI; FAI; MABr; PbI2; PbBr2; DEAECCl",
  "Perovskite_deposition_reaction_solutions_concentrations": "Null",
  "Perovskite_deposition_final_solutions_concentration_before_deposition": "1.35 M",
  "Perovskite_deposition_solvents_compound": "DMF; DMSO",
  "Perovskite_deposition_solvents_mixing_ratio": "4:1",
  "Perovskite_deposition_synthesis_atmosphere": "Nitrogen",
  "Perovskite_deposition_synthesis_atmosphere_pressure": "Null",
  "Perovskite_deposition_synthesis_atmosphere_relative_humidity": "Null",
  "Perovskite_deposition_spin_coating_speed": "1000 rpm; 5000 rpm",
  "Perovskite_deposition_spin_coating_time": "10 s; 35 s",
  "Perovskite_deposition_thermal_annealing_atmosphere": "Air",
  "Perovskite_deposition_thermal_annealing_temperature": "100 °C",
  "Perovskite_deposition_thermal_annealing_time": "40 min",
  "Perovskite_surface_treatment_material": "BAI",
  "Perovskite_surface_treatment_method": "Spin-coating",
  "Perovskite_surface_treatment_solution_concentration": "10 mM",
  "Perovskite_surface_treatment_solvents_compound": "IPA",
  "Perovskite_surface_treatment_synthesis_atmosphere": "Null",
  "Perovskite_surface_treatment_synthesis_atmosphere_pressure": "Null",
  "Perovskite_surface_treatment_synthesis_atmosphere_relative_humidity": "Null",
  "Perovskite_surface_treatment_deposition_spin_coating_speed": "5000 rpm",
  "Perovskite_surface_treatment_deposition_spin_coating_time": "Null",
  "Perovskite_surface_treatment_deposition_thermal_annealing_temperature": "Null",
  "Perovskite_surface_treatment_deposition_thermal_annealing_time": "Null",
  "HTL_thickness": "Null",
  "HTL_stack_sequence": "Spiro-OMeTAD",
  "HTL_additive_compound": "Li-TFSI; tBP",
  "HTL_additive_concentration": "260 mg/mL; Null",
  "HTL_deposition_method": "Spin-coating",
  "HTL_deposition_solution_concentration": "72.3 mg/mL",
  "HTL_deposition_solvents_compound": "Chlorobenzene",
  "HTL_deposition_synthesis_atmosphere": "Null",
  "HTL_deposition_synthesis_atmosphere_pressure": "Null",
  "HTL_deposition_synthesis_atmosphere_relative_humidity": "Null",
  "HTL_deposition_spin_coating_speed": "4000 rpm",
  "HTL_deposition_spin_coating_time": "25 s",
  "HTL_deposition_thermal_annealing_temperature": "Null",
  "HTL_deposition_thermal_annealing_time": "Null",
  "Backcontact_thickness": "150 nm",
  "Beckcontact_deposition_method": "Thermal evaporation",
  "Backcontact_deposition_atmosphere_pressure": "Null",
  "Encapsulation_method": "Null",
  "Encapsulation_atmosphere": "Null",
  "JV_measured_device_matching": "True",
  "JV_measured_reverse_scan_Voc": "1.22 V",
  "JV_measured_reverse_scan_Jsc": "24.0 mA/cm2",
  "JV_measured_reverse_scan_FF": "78%",
  "JV_measured_reverse_scan_PCE": "22.9%",
  "JV_measured_forward_scan_Voc": "Null",
  "JV_measured_forward_scan_Jsc": "Null",
  "JV_measured_forward_scan_FF": "Null",
  "JV_measured_forward_scan_PCE": "Null",
  "JV_measured_light_spectra": "AM1.5G",
  "JV_measured_light_spectra_intensity": "1 sun",
  "JV_measured_scan_speed": "Null",
  "JV_measured_scan_delay_time": "Null",
  "JV_certified_PCE": "Null",
  "Stabilized_measured_PCE": "Null",
  "Stabilized_certified_PCE": "Null",
  "Stability_test_device_matching": "True",
  "Stability_test_temperature": "85 °C",
  "Stability_test_atmosphere": "Air",
  "Stability_test_light_spectra": "AM1.5G",
  "Stability_test_light_intensity": "1 sun",
  "Stability_test_relative_humidity": "Null",
  "Stability_PCE_after_time": "2200 hours",
  "Stability_PCE_after_time_value": "90%"
}

File: dataset/2021-2025/10.1002_aenm.202101018/Device_BestPCE_gpt4o_mini_10.1002_aenm.202101018.json
{
  "Ref_DOI": "10.1002/aenm.202101018",
  "Ref_journal": "Advanced Energy Materials",
  "Ref_publication_year": "2021",
  "Ref_title": "Perovskitoid-Templated Formation of a 1D@3D Perovskite Structure toward Highly Efficient and Stable Perovskite Solar Cells",
  "Cell_architecture": "NIP",
  "Cell_stack_sequence": "glass/ITO/SnO2/perovskite/Spiro-OMeTAD/Ag",
  "Cell_area_measured": "0.04 cm2",
  "ETL_thickness": "Null",
  "ETL_stack_sequence": "Null",
  "ETL_additive_compound": "Null",
  "ETL_additive_concentration": "Null",
  "ETL_deposition_method": "Spin-coating",
  "ETL_deposition_solution_concentration": "2.5 wt%",
  "ETL_deposition_solvents_compound": "Null",
  "ETL_deposition_synthesis_atmosphere": "Air",
  "ETL_deposition_synthesis_atmosphere_pressure": "1 atm",
  "ETL_deposition_synthesis_atmosphere_relative_humidity": "Null",
  "ETL_deposition_spin_coating_speed": "5000 rpm",
  "ETL_deposition_spin_coating_time": "30 s",
  "ETL_deposition_thermal_annealing_temperature": "180 °C",
  "ETL_deposition_thermal_annealing_time": "30 min",
  "Perovskite_dimension": "1D@3D",
  "Perovskite_thickness": "Null",
  "Perovskite_composition_long_form": "(Cs0.04FA0.86MA0.1)Pb(I0.9Br0.1)3",
  "Perovskite_additive_compound": "DEAECCl",
  "Perovskite_additive_concentration": "1%",
  "Perovskite_bandgap": "Null",
  "Perovskite_deposition_method": "Spin-coating",
  "Perovskite_deposition_sequential_spin_coating": "False",
  "Perovskite_deposition_spin_coating_antisolvent": "EA",
  "Perovskite_deposition_reaction_solutions_compounds": "CsI;FAI;MABr;PbI2;PbBr2;DEAECCl",
  "Perovskite_deposition_reaction_solutions_concentrations": "Null",
  "Perovskite_deposition_final_solutions_concentration_before_deposition": "1.35 M",
  "Perovskite_deposition_solvents_compound": "DMF;DMSO",
  "Perovskite_deposition_solvents_mixing_ratio": "4:1",
  "Perovskite_deposition_synthesis_atmosphere": "Nitrogen",
  "Perovskite_deposition_synthesis_atmosphere_pressure": "1 atm",
  "Perovskite_deposition_synthesis_atmosphere_relative_humidity": "Null",
  "Perovskite_deposition_spin_coating_speed": "1000 rpm;5000 rpm",
  "Perovskite_deposition_spin_coating_time": "10 s;35 s",
  "Perovskite_deposition_thermal_annealing_atmosphere": "Air",
  "Perovskite_deposition_thermal_annealing_temperature": "100 °C",
  "Perovskite_deposition_thermal_annealing_time": "40 min",
  "Perovskite_surface_treatment_material": "BAI",
  "Perovskite_surface_treatment_method": "Spin-coating",
  "Perovskite_surface_treatment_solution_concentration": "10 mM",
  "Perovskite_surface_treatment_solvents_compound": "IPA",
  "Perovskite_surface_treatment_synthesis_atmosphere": "Null",
  "Perovskite_surface_treatment_synthesis_atmosphere_pressure": "Null",
  "Perovskite_surface_treatment_synthesis_atmosphere_relative_humidity": "Null",
  "Perovskite_surface_treatment_deposition_spin_coating_speed": "5000 rpm",
  "Perovskite_surface_treatment_deposition_spin_coating_time": "Null",
  "Perovskite_surface_treatment_deposition_thermal_annealing_temperature": "Null",
  "Perovskite_surface_treatment_deposition_thermal_annealing_time": "Null",
  "HTL_thickness": "Null",
  "HTL_stack_sequence": "Null",
  "HTL_additive_compound": "Li-TFSI;tBP",
  "HTL_additive_concentration": "260 mg/mL;Null",
  "HTL_deposition_method": "Spin-coating",
  "HTL_deposition_solution_concentration": "Null",
  "HTL_deposition_solvents_compound": "Chlorobenzene",
  "HTL_deposition_synthesis_atmosphere": "Air",
  "HTL_deposition_synthesis_atmosphere_pressure": "1 atm",
  "HTL_deposition_synthesis_atmosphere_relative_humidity": "Null",
  "HTL_deposition_spin_coating_speed": "4000 rpm",
  "HTL_deposition_spin_coating_time": "25 s",
  "HTL_deposition_thermal_annealing_temperature": "Null",
  "HTL_deposition_thermal_annealing_time": "Null",
  "Backcontact_thickness": "150 nm",
  "Beckcontact_deposition_method": "Thermal evaporation",
  "Backcontact_deposition_atmosphere_pressure": "Null",
  "Encapsulation_method": "Null",
  "Encapsulation_atmosphere": "Null",
  "JV_measured_device_matching": "True",
  "JV_measured_reverse_scan_Voc": "1.22 V",
  "JV_measured_reverse_scan_Jsc": "24.0 mA/cm2",
  "JV_measured_reverse_scan_FF": "78%",
  "JV_measured_reverse_scan_PCE": "22.9%",
  "JV_measured_forward_scan_Voc": "1.22 V",
  "JV_measured_forward_scan_Jsc": "24.0 mA/cm2",
  "JV_measured_forward_scan_FF": "78%",
  "JV_measured_forward_scan_PCE": "22.9%",
  "JV_measured_light_spectra": "AM1.5G",
  "JV_measured_light_spectra_intensity": "1 sun",
  "JV_measured_scan_speed": "Null",
  "JV_measured_scan_delay_time": "Null",
  "JV_certified_PCE": "Null",
  "Stabilized_measured_PCE": "Null",
  "Stabilized_certified_PCE": "Null",
  "Stability_test_device_matching": "True",
  "Stability_test_temperature": "85 °C",
  "Stability_test_atmosphere": "Air",
  "Stability_test_light_spectra": "AM1.5G",
  "Stability_test_light_intensity": "1 sun",
  "Stability_test_relative_humidity": "Null",
  "Stability_PCE_after_time": "2200 hours",
  "Stability_PCE_after_time_value": "90.0%"
}

File: dataset/2021-2025/10.1002_aenm.202101018/Device_BestPCE_gpt4o_mini_zero_shot_10.1002_aenm.202101018.json
{
  "Ref_DOI": "10.1002/aenm.202101018",
  "Ref_journal": "Advanced Energy Materials",
  "Ref_publication_year": "2021",
  "Ref_title": "Perovskitoid-Templated Formation of a 1D@3D Perovskite Structure toward Highly Efficient and Stable Perovskite Solar Cells",
  "Cell_architecture": "glass/ITO/SnO2/perovskite/Spiro-OMeTAD/Ag",
  "Cell_stack_sequence": "glass/ITO/SnO2/perovskite/Spiro-OMeTAD/Ag",
  "Cell_area_measured": "0.04 cm2",
  "ETL_thickness": "Null",
  "ETL_stack_sequence": "Null",
  "ETL_additive_compound": "Null",
  "ETL_additive_concentration": "Null",
  "ETL_deposition_method": "spin-coating",
  "ETL_deposition_solution_concentration": "2.5 wt%",
  "ETL_deposition_solvents_compound": "Null",
  "ETL_deposition_synthesis_atmosphere": "air",
  "ETL_deposition_synthesis_atmosphere_pressure": "Null",
  "ETL_deposition_synthesis_atmosphere_relative_humidity": "Null",
  "ETL_deposition_spin_coating_speed": "5000 rpm",
  "ETL_deposition_spin_coating_time": "30 s",
  "ETL_deposition_thermal_annealing_temperature": "180 °C",
  "ETL_deposition_thermal_annealing_time": "30 min",
  "Perovskite_dimension": "1D@3D",
  "Perovskite_thickness": "Null",
  "Perovskite_composition_long_form": "(Cs0.04FA0.86MA0.1)Pb(I0.9Br0.1)3",
  "Perovskite_additive_compound": "DEAECCl",
  "Perovskite_additive_concentration": "1%",
  "Perovskite_bandgap": "Null",
  "Perovskite_deposition_method": "spin-coating",
  "Perovskite_deposition_sequential_spin_coating": "two-step",
  "Perovskite_deposition_spin_coating_antisolvent": "EA",
  "Perovskite_deposition_reaction_solutions_compounds": "CsI, FAI, MABr, PbI2, PbBr2, DEAECCl",
  "Perovskite_deposition_reaction_solutions_concentrations": "Null",
  "Perovskite_deposition_final_solutions_concentration_before_deposition": "1.35 M",
  "Perovskite_deposition_solvents_compound": "DMF/DMSO",
  "Perovskite_deposition_solvents_mixing_ratio": "4:1",
  "Perovskite_deposition_synthesis_atmosphere": "nitrogen",
  "Perovskite_deposition_synthesis_atmosphere_pressure": "Null",
  "Perovskite_deposition_synthesis_atmosphere_relative_humidity": "Null",
  "Perovskite_deposition_spin_coating_speed": "1000 rpm for 10 s, 5000 rpm for 35 s",
  "Perovskite_deposition_spin_coating_time": "Null",
  "Perovskite_deposition_thermal_annealing_atmosphere": "air",
  "Perovskite_deposition_thermal_annealing_temperature": "100 °C",
  "Perovskite_deposition_thermal_annealing_time": "40 min",
  "Perovskite_surface_treatment_material": "BAI",
  "Perovskite_surface_treatment_method": "spin-coating",
  "Perovskite_surface_treatment_solution_concentration": "10 mM",
  "Perovskite_surface_treatment_solvents_compound": "IPA",
  "Perovskite_surface_treatment_synthesis_atmosphere": "Null",
  "Perovskite_surface_treatment_synthesis_atmosphere_pressure": "Null",
  "Perovskite_surface_treatment_synthesis_atmosphere_relative_humidity": "Null",
  "Perovskite_surface_treatment_deposition_spin_coating_speed": "5000 rpm",
  "Perovskite_surface_treatment_deposition_spin_coating_time": "Null",
  "Perovskite_surface_treatment_deposition_thermal_annealing_temperature": "Null",
  "Perovskite_surface_treatment_deposition_thermal_annealing_time": "Null",
  "HTL_thickness": "Null",
  "HTL_stack_sequence": "Null",
  "HTL_additive_compound": "Li-TFSI",
  "HTL_additive_concentration": "Null",
  "HTL_deposition_method": "spin-coating",
  "HTL_deposition_solution_concentration": "Null",
  "HTL_deposition_solvents_compound": "chlorobenzene",
  "HTL_deposition_synthesis_atmosphere": "Null",
  "HTL_deposition_synthesis_atmosphere_pressure": "Null",
  "HTL_deposition_synthesis_atmosphere_relative_humidity": "Null",
  "HTL_deposition_spin_coating_speed": "4000 rpm",
  "HTL_deposition_spin_coating_time": "25 s",
  "HTL_deposition_thermal_annealing_temperature": "Null",
  "HTL_deposition_thermal_annealing_time": "Null",
  "Backcontact_thickness": "150 nm",
  "Beckcontact_deposition_method": "thermal evaporation",
  "Backcontact_deposition_atmosphere_pressure": "high vacuum",
  "Encapsulation_method": "Null",
  "Encapsulation_atmosphere": "Null",
  "JV_measured_device_matching": "Null",
  "JV_measured_reverse_scan_Voc": "1.22 V",
  "JV_measured_reverse_scan_Jsc": "24.0 mA/cm2",
  "JV_measured_reverse_scan_FF": "0.78",
  "JV_measured_reverse_scan_PCE": "22.9%",
  "JV_measured_forward_scan_Voc": "Null",
  "JV_measured_forward_scan_Jsc": "Null",
  "JV_measured_forward_scan_FF": "Null",
  "JV_measured_forward_scan_PCE": "Null",
  "JV_measured_light_spectra": "Null",
  "JV_measured_light_spectra_intensity": "Null",
  "JV_measured_scan_speed": "Null",
  "JV_measured_scan_delay_time": "Null",
  "JV_certified_PCE": "Null",
  "Stabilized_measured_PCE": "Null",
  "Stabilized_certified_PCE": "Null",
  "Stability_test_device_matching": "Null",
  "Stability_test_temperature": "85 °C",
  "Stability_test_atmosphere": "ambient air",
  "Stability_test_light_spectra": "Null",
  "Stability_test_light_intensity": "Null",
  "Stability_test_relative_humidity": "Null",
  "Stability_PCE_after_time": "2100 h",
  "Stability_PCE_after_time_value": "94.7%"
}

File: dataset/2021-2025/10.1002_aenm.202101018/Device_BestPCE_grok_10.1002_aenm.202101018.json
{
  "Ref_DOI": "10.1002/aenm.202101018",
  "Ref_journal": "Advanced Energy Materials",
  "Ref_publication_year": "2021",
  "Ref_title": "Perovskitoid-Templated Formation of a 1D@3D Perovskite Structure toward Highly Efficient and Stable Perovskite Solar Cells",
  "Cell_architecture": "NIP",
  "Cell_stack_sequence": "ITO/SnO2/Perovskite/Spiro-OMeTAD/Ag",
  "Cell_area_measured": "0.04 cm2",
  "ETL_thickness": "Null",
  "ETL_stack_sequence": "SnO2",
  "ETL_additive_compound": "Null",
  "ETL_additive_concentration": "Null",
  "ETL_deposition_method": "Spin-coating",
  "ETL_deposition_solution_concentration": "2.5 wt%",
  "ETL_deposition_solvents_compound": "Water",
  "ETL_deposition_synthesis_atmosphere": "Air",
  "ETL_deposition_synthesis_atmosphere_pressure": "1 atm",
  "ETL_deposition_synthesis_atmosphere_relative_humidity": "Null",
  "ETL_deposition_spin_coating_speed": "5000 rpm",
  "ETL_deposition_spin_coating_time": "30 s",
  "ETL_deposition_thermal_annealing_temperature": "180 °C",
  "ETL_deposition_thermal_annealing_time": "30 min",
  "Perovskite_dimension": "1D@3D",
  "Perovskite_thickness": "Null",
  "Perovskite_composition_long_form": "(Cs0.04FA0.86MA0.1)Pb(I0.9Br0.1)3",
  "Perovskite_additive_compound": "DEAECCl",
  "Perovskite_additive_concentration": "1 mol%",
  "Perovskite_bandgap": "Null",
  "Perovskite_deposition_method": "Spin-coating",
  "Perovskite_deposition_sequential_spin_coating": "False",
  "Perovskite_deposition_spin_coating_antisolvent": "Ethyl Acetate",
  "Perovskite_deposition_reaction_solutions_compounds": "CsI; FAI; MABr; PbI2; PbBr2; DEAECCl",
  "Perovskite_deposition_reaction_solutions_concentrations": "Null; Null; Null; Null; Null; 1 mol%",
  "Perovskite_deposition_final_solutions_concentration_before_deposition": "1.35 M",
  "Perovskite_deposition_solvents_compound": "DMF; DMSO",
  "Perovskite_deposition_solvents_mixing_ratio": "4:1",
  "Perovskite_deposition_synthesis_atmosphere": "Nitrogen",
  "Perovskite_deposition_synthesis_atmosphere_pressure": "Null",
  "Perovskite_deposition_synthesis_atmosphere_relative_humidity": "Null",
  "Perovskite_deposition_spin_coating_speed": "1000 rpm; 5000 rpm",
  "Perovskite_deposition_spin_coating_time": "10 s; 35 s",
  "Perovskite_deposition_thermal_annealing_atmosphere": "Null",
  "Perovskite_deposition_thermal_annealing_temperature": "100 °C",
  "Perovskite_deposition_thermal_annealing_time": "40 min",
  "Perovskite_surface_treatment_material": "BAI",
  "Perovskite_surface_treatment_method": "Spin-coating",
  "Perovskite_surface_treatment_solution_concentration": "10 mM",
  "Perovskite_surface_treatment_solvents_compound": "IPA",
  "Perovskite_surface_treatment_synthesis_atmosphere": "Null",
  "Perovskite_surface_treatment_synthesis_atmosphere_pressure": "Null",
  "Perovskite_surface_treatment_synthesis_atmosphere_relative_humidity": "Null",
  "Perovskite_surface_treatment_deposition_spin_coating_speed": "5000 rpm",
  "Perovskite_surface_treatment_deposition_spin_coating_time": "Null",
  "Perovskite_surface_treatment_deposition_thermal_annealing_temperature": "Null",
  "Perovskite_surface_treatment_deposition_thermal_annealing_time": "Null",
  "HTL_thickness": "Null",
  "HTL_stack_sequence": "Spiro-OMeTAD",
  "HTL_additive_compound": "Li-TFSI; tBP",
  "HTL_additive_concentration": "260 mg/mL; Null",
  "HTL_deposition_method": "Spin-coating",
  "HTL_deposition_solution_concentration": "72.3 mg/mL",
  "HTL_deposition_solvents_compound": "Chlorobenzene",
  "HTL_deposition_synthesis_atmosphere": "Null",
  "HTL_deposition_synthesis_atmosphere_pressure": "Null",
  "HTL_deposition_synthesis_atmosphere_relative_humidity": "Null",
  "HTL_deposition_spin_coating_speed": "4000 rpm",
  "HTL_deposition_spin_coating_time": "25 s",
  "HTL_deposition_thermal_annealing_temperature": "Null",
  "HTL_deposition_thermal_annealing_time": "Null",
  "Backcontact_thickness": "150 nm",
  "Beckcontact_deposition_method": "Thermal evaporation",
  "Backcontact_deposition_atmosphere_pressure": "Null",
  "Encapsulation_method": "None",
  "Encapsulation_atmosphere": "Null",
  "JV_measured_device_matching": "True",
  "JV_measured_reverse_scan_Voc": "1.22 V",
  "JV_measured_reverse_scan_Jsc": "24.0 mA/cm2",
  "JV_measured_reverse_scan_FF": "78 %",
  "JV_measured_reverse_scan_PCE": "22.9 %",
  "JV_measured_forward_scan_Voc": "Null",
  "JV_measured_forward_scan_Jsc": "Null",
  "JV_measured_forward_scan_FF": "Null",
  "JV_measured_forward_scan_PCE": "Null",
  "JV_measured_light_spectra": "AM1.5G",
  "JV_measured_light_spectra_intensity": "1 sun",
  "JV_measured_scan_speed": "Null",
  "JV_measured_scan_delay_time": "Null",
  "JV_certified_PCE": "Null",
  "Stabilized_measured_PCE": "Null",
  "Stabilized_certified_PCE": "Null",
  "Stability_test_device_matching": "True",
  "Stability_test_temperature": "85 °C",
  "Stability_test_atmosphere": "Nitrogen",
  "Stability_test_light_spectra": "Null",
  "Stability_test_light_intensity": "Null",
  "Stability_test_relative_humidity": "Null",
  "Stability_PCE_after_time": "2200 hours",
  "Stability_PCE_after_time_value": "92.4 %"
}

File: dataset/2021-2025/10.1002_aenm.202101018/Device_BestPCE_o3_10.1002_aenm.202101018.json
{
  "Ref_DOI": "10.1002/aenm.202101018",
  "Ref_journal": "Advanced Energy Materials",
  "Ref_publication_year": "2021",
  "Ref_title": "Perovskitoid-Templated Formation of a 1D@3D Perovskite Structure toward Highly Efficient and Stable Perovskite Solar Cells",
  "Cell_architecture": "NIP",
  "Cell_stack_sequence": "Glass/ITO/SnO2/(Cs0.04FA0.86MA0.1)Pb(I0.9Br0.1)3+DEAECCl/Spiro-OMeTAD/Ag",
  "Cell_area_measured": "0.04 cm2",
  "ETL_thickness": "Null",
  "ETL_stack_sequence": "SnO2",
  "ETL_additive_compound": "Null",
  "ETL_additive_concentration": "Null",
  "ETL_deposition_method": "Spin-coating",
  "ETL_deposition_solution_concentration": "2.5 wt%",
  "ETL_deposition_solvents_compound": "H2O",
  "ETL_deposition_synthesis_atmosphere": "Air",
  "ETL_deposition_synthesis_atmosphere_pressure": "1 atm",
  "ETL_deposition_synthesis_atmosphere_relative_humidity": "Null",
  "ETL_deposition_spin_coating_speed": "5000 rpm",
  "ETL_deposition_spin_coating_time": "30 s",
  "ETL_deposition_thermal_annealing_temperature": "180 °C",
  "ETL_deposition_thermal_annealing_time": "30 min",
  "Perovskite_dimension": "3D",
  "Perovskite_thickness": "Null",
  "Perovskite_composition_long_form": "(Cs0.04FA0.86MA0.1)Pb(I0.9Br0.1)3",
  "Perovskite_additive_compound": "DEAECCl",
  "Perovskite_additive_concentration": "1%",
  "Perovskite_bandgap": "Null",
  "Perovskite_deposition_method": "Spin-coating",
  "Perovskite_deposition_sequential_spin_coating": "False",
  "Perovskite_deposition_spin_coating_antisolvent": "Ethyl acetate",
  "Perovskite_deposition_reaction_solutions_compounds": "CsI; FAI; MABr; PbI2; PbBr2; DEAECCl",
  "Perovskite_deposition_reaction_solutions_concentrations": "1.35 M",
  "Perovskite_deposition_final_solutions_concentration_before_deposition": "1.35 M",
  "Perovskite_deposition_solvents_compound": "DMF; DMSO",
  "Perovskite_deposition_solvents_mixing_ratio": "4:1",
  "Perovskite_deposition_synthesis_atmosphere": "Nitrogen",
  "Perovskite_deposition_synthesis_atmosphere_pressure": "1 atm",
  "Perovskite_deposition_synthesis_atmosphere_relative_humidity": "Null",
  "Perovskite_deposition_spin_coating_speed": "1000 rpm; 5000 rpm",
  "Perovskite_deposition_spin_coating_time": "10 s; 35 s",
  "Perovskite_deposition_thermal_annealing_atmosphere": "Nitrogen",
  "Perovskite_deposition_thermal_annealing_temperature": "100 °C",
  "Perovskite_deposition_thermal_annealing_time": "40 min",
  "Perovskite_surface_treatment_material": "BAI",
  "Perovskite_surface_treatment_method": "Spin-coating",
  "Perovskite_surface_treatment_solution_concentration": "10 mM",
  "Perovskite_surface_treatment_solvents_compound": "IPA",
  "Perovskite_surface_treatment_synthesis_atmosphere": "Nitrogen",
  "Perovskite_surface_treatment_synthesis_atmosphere_pressure": "1 atm",
  "Perovskite_surface_treatment_synthesis_atmosphere_relative_humidity": "Null",
  "Perovskite_surface_treatment_deposition_spin_coating_speed": "5000 rpm",
  "Perovskite_surface_treatment_deposition_spin_coating_time": "Null",
  "Perovskite_surface_treatment_deposition_thermal_annealing_temperature": "Null",
  "Perovskite_surface_treatment_deposition_thermal_annealing_time": "Null",
  "HTL_thickness": "Null",
  "HTL_stack_sequence": "Spiro-OMeTAD",
  "HTL_additive_compound": "Li-TFSI; 4-tert-butylpyridine",
  "HTL_additive_concentration": "Null",
  "HTL_deposition_method": "Spin-coating",
  "HTL_deposition_solution_concentration": "72.3 mg/mL",
  "HTL_deposition_solvents_compound": "Chlorobenzene",
  "HTL_deposition_synthesis_atmosphere": "Nitrogen",
  "HTL_deposition_synthesis_atmosphere_pressure": "1 atm",
  "HTL_deposition_synthesis_atmosphere_relative_humidity": "Null",
  "HTL_deposition_spin_coating_speed": "4000 rpm",
  "HTL_deposition_spin_coating_time": "25 s",
  "HTL_deposition_thermal_annealing_temperature": "Null",
  "HTL_deposition_thermal_annealing_time": "Null",
  "Backcontact_thickness": "150 nm",
  "Beckcontact_deposition_method": "Thermal evaporation",
  "Backcontact_deposition_atmosphere_pressure": "Null",
  "Encapsulation_method": "Null",
  "Encapsulation_atmosphere": "Null",
  "JV_measured_device_matching": "True",
  "JV_measured_reverse_scan_Voc": "1.22 V",
  "JV_measured_reverse_scan_Jsc": "24.0 mA/cm2",
  "JV_measured_reverse_scan_FF": "78 %",
  "JV_measured_reverse_scan_PCE": "22.9 %",
  "JV_measured_forward_scan_Voc": "Null",
  "JV_measured_forward_scan_Jsc": "Null",
  "JV_measured_forward_scan_FF": "Null",
  "JV_measured_forward_scan_PCE": "Null",
  "JV_measured_light_spectra": "AM1.5G",
  "JV_measured_light_spectra_intensity": "1 sun",
  "JV_measured_scan_speed": "Null",
  "JV_measured_scan_delay_time": "Null",
  "JV_certified_PCE": "Null",
  "Stabilized_measured_PCE": "Null",
  "Stabilized_certified_PCE": "Null",
  "Stability_test_device_matching": "True",
  "Stability_test_temperature": "Null",
  "Stability_test_atmosphere": "Air",
  "Stability_test_light_spectra": "Null",
  "Stability_test_light_intensity": "Null",
  "Stability_test_relative_humidity": "5-10 %",
  "Stability_PCE_after_time": "2100 h",
  "Stability_PCE_after_time_value": "94.7%"
}

File: dataset/2021-2025/10.1002_aenm.202101018/Device_BestPCE_o4_mini_10.1002_aenm.202101018.json
{
  "Ref_DOI": "10.1002/aenm.202101018",
  "Ref_journal": "Adv. Energy Mater.",
  "Ref_publication_year": "2021",
  "Ref_title": "Perovskitoid-Templated Formation of a 1D@3D Perovskite Structure toward Highly Efficient and Stable Perovskite Solar Cells",
  "Cell_architecture": "NIP",
  "Cell_stack_sequence": "glass/ITO/SnO2/perovskite/Spiro-OMeTAD/Ag",
  "Cell_area_measured": "0.04 cm2",
  "ETL_thickness": "Null",
  "ETL_stack_sequence": "SnO2",
  "ETL_additive_compound": "Null",
  "ETL_additive_concentration": "Null",
  "ETL_deposition_method": "Spin-coating",
  "ETL_deposition_solution_concentration": "2.5 wt%",
  "ETL_deposition_solvents_compound": "H2O",
  "ETL_deposition_synthesis_atmosphere": "Air",
  "ETL_deposition_synthesis_atmosphere_pressure": "1 atm",
  "ETL_deposition_synthesis_atmosphere_relative_humidity": "Null",
  "ETL_deposition_spin_coating_speed": "5000 rpm",
  "ETL_deposition_spin_coating_time": "30 s",
  "ETL_deposition_thermal_annealing_temperature": "180 °C",
  "ETL_deposition_thermal_annealing_time": "30 min",
  "Perovskite_dimension": "3D/1D",
  "Perovskite_thickness": "Null",
  "Perovskite_composition_long_form": "(Cs0.04FA0.86MA0.1)Pb(I0.9Br0.1)3",
  "Perovskite_additive_compound": "DEAECCl",
  "Perovskite_additive_concentration": "1 mol%",
  "Perovskite_bandgap": "Null",
  "Perovskite_deposition_method": "Spin-coating",
  "Perovskite_deposition_sequential_spin_coating": "False",
  "Perovskite_deposition_spin_coating_antisolvent": "EA",
  "Perovskite_deposition_reaction_solutions_compounds": "CsI;FAI;MABr;PbI2;PbBr2;DEAECCl",
  "Perovskite_deposition_reaction_solutions_concentrations": "1.35 M",
  "Perovskite_deposition_final_solutions_concentration_before_deposition": "Null",
  "Perovskite_deposition_solvents_compound": "DMF;DMSO",
  "Perovskite_deposition_solvents_mixing_ratio": "4:1",
  "Perovskite_deposition_synthesis_atmosphere": "Nitrogen",
  "Perovskite_deposition_synthesis_atmosphere_pressure": "1 atm",
  "Perovskite_deposition_synthesis_atmosphere_relative_humidity": "Null",
  "Perovskite_deposition_spin_coating_speed": "1000 rpm;5000 rpm",
  "Perovskite_deposition_spin_coating_time": "10 s;35 s",
  "Perovskite_deposition_thermal_annealing_atmosphere": "Nitrogen",
  "Perovskite_deposition_thermal_annealing_temperature": "100 °C",
  "Perovskite_deposition_thermal_annealing_time": "40 min",
  "Perovskite_surface_treatment_material": "BAI",
  "Perovskite_surface_treatment_method": "Spin-coating",
  "Perovskite_surface_treatment_solution_concentration": "10 mM",
  "Perovskite_surface_treatment_solvents_compound": "IPA",
  "Perovskite_surface_treatment_synthesis_atmosphere": "Nitrogen",
  "Perovskite_surface_treatment_synthesis_atmosphere_pressure": "1 atm",
  "Perovskite_surface_treatment_synthesis_atmosphere_relative_humidity": "Null",
  "Perovskite_surface_treatment_deposition_spin_coating_speed": "5000 rpm",
  "Perovskite_surface_treatment_deposition_spin_coating_time": "Null",
  "Perovskite_surface_treatment_deposition_thermal_annealing_temperature": "Null",
  "Perovskite_surface_treatment_deposition_thermal_annealing_time": "Null",
  "HTL_thickness": "Null",
  "HTL_stack_sequence": "Spiro-OMeTAD",
  "HTL_additive_compound": "Li-TFSI;tBP",
  "HTL_additive_concentration": "260 mg/mL",
  "HTL_deposition_method": "Spin-coating",
  "HTL_deposition_solution_concentration": "72.3 mg/mL",
  "HTL_deposition_solvents_compound": "Chlorobenzene",
  "HTL_deposition_synthesis_atmosphere": "Nitrogen",
  "HTL_deposition_synthesis_atmosphere_pressure": "1 atm",
  "HTL_deposition_synthesis_atmosphere_relative_humidity": "Null",
  "HTL_deposition_spin_coating_speed": "4000 rpm",
  "HTL_deposition_spin_coating_time": "25 s",
  "HTL_deposition_thermal_annealing_temperature": "Null",
  "HTL_deposition_thermal_annealing_time": "Null",
  "Backcontact_thickness": "150 nm",
  "Beckcontact_deposition_method": "Thermal evaporation",
  "Backcontact_deposition_atmosphere_pressure": "Null",
  "Encapsulation_method": "Null",
  "Encapsulation_atmosphere": "Null",
  "JV_measured_device_matching": "True",
  "JV_measured_reverse_scan_Voc": "1.22 V",
  "JV_measured_reverse_scan_Jsc": "24.0 mA/cm2",
  "JV_measured_reverse_scan_FF": "78 %",
  "JV_measured_reverse_scan_PCE": "22.9 %",
  "JV_measured_forward_scan_Voc": "Null",
  "JV_measured_forward_scan_Jsc": "Null",
  "JV_measured_forward_scan_FF": "Null",
  "JV_measured_forward_scan_PCE": "Null",
  "JV_measured_light_spectra": "AM1.5G",
  "JV_measured_light_spectra_intensity": "1 sun",
  "JV_measured_scan_speed": "Null",
  "JV_measured_scan_delay_time": "Null",
  "JV_certified_PCE": "Null",
  "Stabilized_measured_PCE": "Null",
  "Stabilized_certified_PCE": "Null",
  "Stability_test_device_matching": "True",
  "Stability_test_temperature": "Null",
  "Stability_test_atmosphere": "Air",
  "Stability_test_light_spectra": "Null",
  "Stability_test_light_intensity": "Null",
  "Stability_test_relative_humidity": "5-10 %",
  "Stability_PCE_after_time": "2100 hours",
  "Stability_PCE_after_time_value": "94.7 %"
}
