Repository: jiayijdong/PSCbench

# PSCbench


**PSCbench** is a novel benchmark for materials science research-level scientific
dataset curation sourced from published journals. The benchmark is designed to evaluate the complex classification capabilities,
strong domain knowledge, and advanced calculation skills of LLMs. 

We developed an innovative **evaluation protocol** for a detailed analysis of classification abilities of leading commercially available Large Language Models. This
involves instructing LLMs to extract key knowledge information within a predefined set of
dataset template. This process offers a fine-grained understanding that LLM works as well as a human in annotating the data
and actually finds out when the humans failed to annotate the data
.

## Data


The PSCbench dataset is under dataset folder in json file format. Each file is list of dictionary and can be extracted using following scripts.
Each file stands for one published journal, which is fully elaborated in the paper. 

```
with open("./dataset/retroactive/{}.json".format(subject), encoding='utf-8') as json_file:
    problems=json.load(json_file)
```

## Evaluation
To evaluate our data using LLM, please refer to folder under eval

## Analysis (Evaluation Protocol)
The evaluation protocol involves analyzing both LLM
and reference (correct) ground truth with the assistance of human annotators to identify the key information in the literature.
These reasons are then summarized into 4 categories: **Tag, Materials, Fabrication and Properties**. Subsequently, a LLM verifier is employed to automatically attribute each
incorrectly extracted answer into a certain field. The resulting error profiles enable the
interpretation of the improved skills by certain prompting strategies and direct comparison of various
strategies.

### run evaluation protocol
After running the evaluation part, use the output to run the evaluation protocol. 
```
cd eval
OPENAI_API_KEY=your_key python ana_error.py --setting your_setting 
```

## Citation
If you find our paper useful, please cite our paper
```
@misc{dong2024pscbench,
  author = {Dong, Jiayi and Huang, Zijian and Yao, Yu and Shen, Zhichao and Liu, Junkai and Tong, Yiushun and Tsai, Chu-Yen and Duan, Haoxiang and Yang, Wenxin and Gong, Ming and Xu, Wei and Kundu, Arnesh and Zhang, Ying and Huang, Joshua and Tong, Xinyang and Yeh, Eric and Zhu, Yingke and Ng, Charlotte and Du, Yilun and Li, Ju and Schwalbe-Koda, Daniel and Yang, Yang},
  title = {{PSCBENCH: A Benchmark for Large-Scale Automated Knowledge Extraction and Data Curation in Perovskite Solar Cell Literature}},
  note = {Preprint},
  year = {2024},
  url = {https://arxiv.org/abs/XXXX.XXXXX}  
}

```

File: dataset/2021-2025/10.1002_anie.202016085/Device_BestPCE_10.1002_anie.202016085.json
{
    "Ref_DOI": "10.1002/anie.202016085",
    "Ref_journal": "Angewandte Chemie International Edition",
    "Ref_publication_year": "2021",
    "Ref_title": "Efficient Inverted Perovskite Solar Cells with Low Voltage Loss Achieved by a Pyridine-Based Dopant-Free Polymer Semiconductor",
    "Cell_architecture": "PIN",
    "Cell_stack_sequence": "Glass/ITO/PPY/(FA0.92MA0.08)0.9Cs0.1Pb(I0.92Br0.08)3/C60/BCP/Ag",
    "Cell_area_measured": "0.105 cm2",
    "ETL_thickness": "20 nm",
    "ETL_stack_sequence": "C60/BCP",
    "ETL_additive_compound": "Null",
    "ETL_additive_concentration": "Null",
    "ETL_deposition_method": "Thermal evaporation",
    "ETL_deposition_solution_concentration": "Null",
    "ETL_deposition_solvents_compound": "Null",
    "ETL_deposition_synthesis_atmosphere": "Null",
    "ETL_deposition_synthesis_atmosphere_pressure": "Null",
    "ETL_deposition_synthesis_atmosphere_relative_humidity": "Null",
    "ETL_deposition_spin_coating_speed": "Null",
    "ETL_deposition_spin_coating_time": "Null",
    "ETL_deposition_thermal_annealing_temperature": "Null",
    "ETL_deposition_thermal_annealing_time": "Null",
    "Perovskite_dimension": "3D",
    "Perovskite_thickness": "Null",
    "Perovskite_composition_long_form": "(FA0.92MA0.08)0.9Cs0.1Pb(I0.92Br0.08)3",
    "Perovskite_additive_compound": "MACl",
    "Perovskite_additive_concentration": "10 mol%",
    "Perovskite_bandgap": "1.56 eV",
    "Perovskite_deposition_method": "Spin-coating",
    "Perovskite_deposition_sequential_spin_coating": "False",
    "Perovskite_deposition_spin_coating_antisolvent": "Chlorobenzene",
    "Perovskite_deposition_reaction_solutions_compounds": "CsI;FAI;MABr;PbI2;PbBr2",
    "Perovskite_deposition_reaction_solutions_concentrations": "32.48 mg;177.99 mg;10.08 mg;534.78 mg;33.03 mg",
    "Perovskite_deposition_final_solutions_concentration_before_deposition": "Null",
    "Perovskite_deposition_solvents_compound": "DMF;DMSO",
    "Perovskite_deposition_solvents_mixing_ratio": "5:1",
    "Perovskite_deposition_synthesis_atmosphere": "N2",
    "Perovskite_deposition_synthesis_atmosphere_pressure": "Null",
    "Perovskite_deposition_synthesis_atmosphere_relative_humidity": "Null",
    "Perovskite_deposition_spin_coating_speed": "5000 rpm",
    "Perovskite_deposition_spin_coating_time": "30 s",
    "Perovskite_deposition_thermal_annealing_atmosphere": "Null",
    "Perovskite_deposition_thermal_annealing_temperature": "100 °C",
    "Perovskite_deposition_thermal_annealing_time": "30 min",
    "Perovskite_surface_treatment_material": "Null",
    "Perovskite_surface_treatment_method": "Null",
    "Perovskite_surface_treatment_solution_concentration": "Null",
    "Perovskite_surface_treatment_solvents_compound": "Null",
    "Perovskite_surface_treatment_synthesis_atmosphere": "Null",
    "Perovskite_surface_treatment_synthesis_atmosphere_pressure": "Null",
    "Perovskite_surface_treatment_synthesis_atmosphere_relative_humidity": "Null",
    "Perovskite_surface_treatment_deposition_spin_coating_speed": "Null",
    "Perovskite_surface_treatment_deposition_spin_coating_time": "Null",
    "Perovskite_surface_treatment_deposition_thermal_annealing_temperature": "Null",
    "Perovskite_surface_treatment_deposition_thermal_annealing_time": "Null",
    "HTL_thickness": "Null",
    "HTL_stack_sequence": "PPY",
    "HTL_additive_compound": "Null",
    "HTL_additive_concentration": "Null",
    "HTL_deposition_method": "Spin-coating",
    "HTL_deposition_solution_concentration": "2 mg/mL",
    "HTL_deposition_solvents_compound": "Toluene",
    "HTL_deposition_synthesis_atmosphere": "N2",
    "HTL_deposition_synthesis_atmosphere_pressure": "Null",
    "HTL_deposition_synthesis_atmosphere_relative_humidity": "Null",
    "HTL_deposition_spin_coating_speed": "5000 rpm",
    "HTL_deposition_spin_coating_time": "30 s",
    "HTL_deposition_thermal_annealing_temperature": "100 °C",
    "HTL_deposition_thermal_annealing_time": "10 min",
    "Backcontact_thickness": "100 nm",
    "Beckcontact_deposition_method": "Thermal evaporation",
    "Backcontact_deposition_atmosphere_pressure": "<4 × 10−6 Torr",
    "Encapsulation_method": "Null",
    "Encapsulation_atmosphere": "Null",
    "JV_measured_device_matching": "True",
    "JV_measured_reverse_scan_Voc": "1.16 V",
    "JV_measured_reverse_scan_Jsc": "23.56 mA/cm2",
    "JV_measured_reverse_scan_FF": "82 %",
    "JV_measured_reverse_scan_PCE": "22.41 %",
    "JV_measured_forward_scan_Voc": "Null",
    "JV_measured_forward_scan_Jsc": "Null",
    "JV_measured_forward_scan_FF": "Null",
    "JV_measured_forward_scan_PCE": "Null",
    "JV_measured_light_spectra": "AM1.5G",
    "JV_measured_light_spectra_intensity": "100 mW/cm2",
    "JV_measured_scan_speed": "Null",
    "JV_measured_scan_delay_time": "Null",
    "JV_certified_PCE": "Null",
    "Stabilized_measured_PCE": "21.8 %",
    "Stabilized_certified_PCE": "Null",
    "Stability_test_device_matching": "True",
    "Stability_test_temperature": "Null",
    "Stability_test_atmosphere": "N2",
    "Stability_test_light_spectra": "1 sun",
    "Stability_test_light_intensity": "Null",
    "Stability_test_relative_humidity": "Null",
    "Stability_PCE_after_time": "500 hours",
    "Stability_PCE_after_time_value": "97 %"
}

File: dataset/2021-2025/10.1002_anie.202016085/Device_BestPCE_Gemini_1.5_pro_10.1002_anie.202016085.json
{
  "Ref_DOI": "10.1002/anie.202016085",
  "Ref_journal": "Angew. Chem. Int. Ed.",
  "Ref_publication_year": "2021",
  "Ref_title": "Efficient Inverted Perovskite Solar Cells with Low Voltage Loss Achieved by a Pyridine-Based Dopant-Free Polymer Semiconductor",
  "Cell_architecture": "PIN",
  "Cell_stack_sequence": "ITO/PPY2/Perovskite/C60/BCP/Ag",
  "Cell_area_measured": "0.105 cm2",
  "ETL_thickness": null,
  "ETL_stack_sequence": null,
  "ETL_additive_compound": null,
  "ETL_additive_concentration": null,
  "ETL_deposition_method": null,
  "ETL_deposition_solution_concentration": null,
  "ETL_deposition_solvents_compound": null,
  "ETL_deposition_synthesis_atmosphere": null,
  "ETL_deposition_synthesis_atmosphere_pressure": null,
  "ETL_deposition_synthesis_atmosphere_relative_humidity": null,
  "ETL_deposition_spin_coating_speed": null,
  "ETL_deposition_spin_coating_time": null,
  "ETL_deposition_thermal_annealing_temperature": null,
  "ETL_deposition_thermal_annealing_time": null,
  "Perovskite_dimension": "3D",
  "Perovskite_thickness": null,
  "Perovskite_composition_long_form": "(FA0.92MA0.08)0.9Cs0.1Pb(I0.92Br0.08)3",
  "Perovskite_additive_compound": "MACl",
  "Perovskite_additive_concentration": "10 mol%",
  "Perovskite_bandgap": "1.56 eV",
  "Perovskite_deposition_method": "Spin-coating",
  "Perovskite_deposition_sequential_spin_coating": false,
  "Perovskite_deposition_spin_coating_antisolvent": "Chlorobenzene",
  "Perovskite_deposition_reaction_solutions_compounds": "CsI;FAI;MABr;PbI2;PbBr2;MACl",
  "Perovskite_deposition_reaction_solutions_concentrations": "32.48 mg/mL;177.99 mg/mL;10.08 mg/mL;534.78 mg/mL;33.03 mg/mL;10 mol%",
  "Perovskite_deposition_final_solutions_concentration_before_deposition": null,
  "Perovskite_deposition_solvents_compound": "DMF;DMSO",
  "Perovskite_deposition_solvents_mixing_ratio": "5:1 v:v",
  "Perovskite_deposition_synthesis_atmosphere": null,
  "Perovskite_deposition_synthesis_atmosphere_pressure": null,
  "Perovskite_deposition_synthesis_atmosphere_relative_humidity": null,
  "Perovskite_deposition_spin_coating_speed": "5000 rpm",
  "Perovskite_deposition_spin_coating_time": "30 s",
  "Perovskite_deposition_thermal_annealing_atmosphere": null,
  "Perovskite_deposition_thermal_annealing_temperature": "100 °C",
  "Perovskite_deposition_thermal_annealing_time": "30 min",
  "Perovskite_surface_treatment_material": null,
  "Perovskite_surface_treatment_method": null,
  "Perovskite_surface_treatment_solution_concentration": null,
  "Perovskite_surface_treatment_solvents_compound": null,
  "Perovskite_surface_treatment_synthesis_atmosphere": null,
  "Perovskite_surface_treatment_synthesis_atmosphere_pressure": null,
  "Perovskite_surface_treatment_synthesis_atmosphere_relative_humidity": null,
  "Perovskite_surface_treatment_deposition_spin_coating_speed": null,
  "Perovskite_surface_treatment_deposition_spin_coating_time": null,
  "Perovskite_surface_treatment_deposition_thermal_annealing_temperature": null,
  "Perovskite_surface_treatment_deposition_thermal_annealing_time": null,
  "HTL_thickness": null,
  "HTL_stack_sequence": "PPY2",
  "HTL_additive_compound": null,
  "HTL_additive_concentration": null,
  "HTL_deposition_method": "Spin-coating",
  "HTL_deposition_solution_concentration": "2 mg/mL",
  "HTL_deposition_solvents_compound": "Chlorobenzene",
  "HTL_deposition_synthesis_atmosphere": null,
  "HTL_deposition_synthesis_atmosphere_pressure": null,
  "HTL_deposition_synthesis_atmosphere_relative_humidity": null,
  "HTL_deposition_spin_coating_speed": "5000 rpm",
  "HTL_deposition_spin_coating_time": "30 s",
  "HTL_deposition_thermal_annealing_temperature": "100 °C",
  "HTL_deposition_thermal_annealing_time": "10 min",
  "Backcontact_thickness": "100 nm",
  "Beckcontact_deposition_method": "Thermal evaporation",
  "Backcontact_deposition_atmosphere_pressure": "<4 ×  10−6 Torr",
  "Encapsulation_method": null,
  "Encapsulation_atmosphere": null,
  "JV_measured_device_matching": true,
  "JV_measured_reverse_scan_Voc": "1.16 V",
  "JV_measured_reverse_scan_Jsc": "23.56 mA/cm2",
  "JV_measured_reverse_scan_FF": "82 %",
  "JV_measured_reverse_scan_PCE": "22.41 %",
  "JV_measured_forward_scan_Voc": null,
  "JV_measured_forward_scan_Jsc": null,
  "JV_measured_forward_scan_FF": null,
  "JV_measured_forward_scan_PCE": null,
  "JV_measured_light_spectra": "AM1.5G",
  "JV_measured_light_spectra_intensity": "100 mW/cm2",
  "JV_measured_scan_speed": null,
  "JV_measured_scan_delay_time": null,
  "JV_certified_PCE": null,
  "Stabilized_measured_PCE": "21.8 %",
  "Stabilized_certified_PCE": null,
  "Stability_test_device_matching": true,
  "Stability_test_temperature": null,
  "Stability_test_atmosphere": "N2",
  "Stability_test_light_spectra": null,
  "Stability_test_light_intensity": "1 sun",
  "Stability_test_relative_humidity": null,
  "Stability_PCE_after_time": "500 h",
  "Stability_PCE_after_time_value": "97%"
}

File: dataset/2021-2025/10.1002_anie.202016085/Device_BestPCE_Gemini_2.0_Flash_10.1002_anie.202016085.json
{
  "Ref_DOI": "10.1002/anie.202016085",
  "Ref_journal": "Angew. Chem. Int. Ed.",
  "Ref_publication_year": "2021",
  "Ref_title": "Efficient Inverted Perovskite Solar Cells with Low Voltage Loss Achieved by a Pyridine-Based Dopant-Free Polymer Semiconductor",
  "Cell_architecture": "PIN",
  "Cell_stack_sequence": "Glass/ITO/HTL/Perovskite/C60/BCP/Ag",
  "Cell_area_measured": "0.105 cm2",
  "ETL_thickness": "20/6",
  "ETL_stack_sequence": "C60/BCP",
  "ETL_additive_compound": "Null",
  "ETL_additive_concentration": "Null",
  "ETL_deposition_method": "Thermal evaporation/Thermal evaporation",
  "ETL_deposition_solution_concentration": "Null",
  "ETL_deposition_solvents_compound": "Null",
  "ETL_deposition_synthesis_atmosphere": "Null",
  "ETL_deposition_synthesis_atmosphere_pressure": "Null",
  "ETL_deposition_synthesis_atmosphere_relative_humidity": "Null",
  "ETL_deposition_spin_coating_speed": "Null",
  "ETL_deposition_spin_coating_time": "Null",
  "ETL_deposition_thermal_annealing_temperature": "Null",
  "ETL_deposition_thermal_annealing_time": "Null",
  "Perovskite_dimension": "3D",
  "Perovskite_thickness": "Null",
  "Perovskite_composition_long_form": "(FA0.92MA0.08)0.9Cs0.1Pb(I0.92Br0.08)3",
  "Perovskite_additive_compound": "MACl",
  "Perovskite_additive_concentration": "10 mol%",
  "Perovskite_bandgap": "Null",
  "Perovskite_deposition_method": "Spin-coating",
  "Perovskite_deposition_sequential_spin_coating": "False",
  "Perovskite_deposition_spin_coating_antisolvent": "CB",
  "Perovskite_deposition_reaction_solutions_compounds": "CsI;FAI;MABr;PbI2;PbBr2",
  "Perovskite_deposition_reaction_solutions_concentrations": "32.48 mg;177.99 mg;10.08 mg;534.78 mg;33.03 mg",
  "Perovskite_deposition_final_solutions_concentration_before_deposition": "Null",
  "Perovskite_deposition_solvents_compound": "DMF;DMSO",
  "Perovskite_deposition_solvents_mixing_ratio": "5:1",
  "Perovskite_deposition_synthesis_atmosphere": "Nitrogen",
  "Perovskite_deposition_synthesis_atmosphere_pressure": "1 atm",
  "Perovskite_deposition_synthesis_atmosphere_relative_humidity": "Null",
  "Perovskite_deposition_spin_coating_speed": "5000 rpm",
  "Perovskite_deposition_spin_coating_time": "30 s",
  "Perovskite_deposition_thermal_annealing_atmosphere": "Air",
  "Perovskite_deposition_thermal_annealing_temperature": "100",
  "Perovskite_deposition_thermal_annealing_time": "30",
  "Perovskite_surface_treatment_material": "Null",
  "Perovskite_surface_treatment_method": "Null",
  "Perovskite_surface_treatment_solution_concentration": "Null",
  "Perovskite_surface_treatment_solvents_compound": "Null",
  "Perovskite_surface_treatment_synthesis_atmosphere": "Null",
  "Perovskite_surface_treatment_synthesis_atmosphere_pressure": "Null",
  "Perovskite_surface_treatment_synthesis_atmosphere_relative_humidity": "Null",
  "Perovskite_surface_treatment_deposition_spin_coating_speed": "Null",
  "Perovskite_surface_treatment_deposition_spin_coating_time": "Null",
  "Perovskite_surface_treatment_deposition_thermal_annealing_temperature": "Null",
  "Perovskite_surface_treatment_deposition_thermal_annealing_time": "Null",
  "HTL_thickness": "Null",
  "HTL_stack_sequence": "Null",
  "HTL_additive_compound": "Null",
  "HTL_additive_concentration": "Null",
  "HTL_deposition_method": "Spin-coating",
  "HTL_deposition_solution_concentration": "2 mg mL-1",
  "HTL_deposition_solvents_compound": "CB",
  "HTL_deposition_synthesis_atmosphere": "Nitrogen",
  "HTL_deposition_synthesis_atmosphere_pressure": "1 atm",
  "HTL_deposition_synthesis_atmosphere_relative_humidity": "Null",
  "HTL_deposition_spin_coating_speed": "5000 rpm",
  "HTL_deposition_spin_coating_time": "30 s",
  "HTL_deposition_thermal_annealing_temperature": "100",
  "HTL_deposition_thermal_annealing_time": "10",
  "Backcontact_thickness": "100",
  "Beckcontact_deposition_method": "Thermal evaporation",
  "Backcontact_deposition_atmosphere_pressure": "<4 ×  10−6 Torr",
  "Encapsulation_method": "Null",
  "Encapsulation_atmosphere": "Null",
  "JV_measured_device_matching": "True",
  "JV_measured_reverse_scan_Voc": "1.16 V",
  "JV_measured_reverse_scan_Jsc": "23.56 mA/cm2",
  "JV_measured_reverse_scan_FF": "82 %",
  "JV_measured_reverse_scan_PCE": "22.41 %",
  "JV_measured_forward_scan_Voc": "1.15 V",
  "JV_measured_forward_scan_Jsc": "23.30 mA/cm2",
  "JV_measured_forward_scan_FF": "80 %",
  "JV_measured_forward_scan_PCE": "21.79 %",
  "JV_measured_light_spectra": "AM1.5G",
  "JV_measured_light_spectra_intensity": "100mWcm-2",
  "JV_measured_scan_speed": "Null",
  "JV_measured_scan_delay_time": "Null",
  "JV_certified_PCE": "Null",
  "Stabilized_measured_PCE": "21.8 %",
  "Stabilized_certified_PCE": "Null",
  "Stability_test_device_matching": "True",
  "Stability_test_temperature": "room temperature",
  "Stability_test_atmosphere": "N2",
  "Stability_test_light_spectra": "one sun",
  "Stability_test_light_intensity": "Null",
  "Stability_test_relative_humidity": "Null",
  "Stability_PCE_after_time": "500h",
  "Stability_PCE_after_time_value": "97%"
}

File: dataset/2021-2025/10.1002_anie.202016085/Device_BestPCE_Gemini_2.5_Flash_10.1002_anie.202016085.json
{
  "Ref_DOI": "10.1002/anie.202016085",
  "Ref_journal": "Angew. Chem. Int. Ed.",
  "Ref_publication_year": "2021",
  "Ref_title": "Efficient Inverted Perovskite Solar Cells with Low Voltage Loss Achieved by a Pyridine-Based Dopant-Free Polymer Semiconductor",
  "Cell_architecture": "PIN",
  "Cell_stack_sequence": "ITO/PPY2/Perovskite/C60/BCP/Ag",
  "Cell_area_measured": "0.105 cm2",
  "ETL_thickness": "20 nm/6 nm",
  "ETL_stack_sequence": "C60/BCP",
  "ETL_additive_compound": "Null",
  "ETL_additive_concentration": "Null",
  "ETL_deposition_method": "Thermal evaporation/Thermal evaporation",
  "ETL_deposition_solution_concentration": "Null",
  "ETL_deposition_solvents_compound": "Null",
  "ETL_deposition_synthesis_atmosphere": "high vacuum",
  "ETL_deposition_synthesis_atmosphere_pressure": "<4 × 10−6 Torr",
  "ETL_deposition_synthesis_atmosphere_relative_humidity": "Null",
  "ETL_deposition_spin_coating_speed": "Null",
  "ETL_deposition_spin_coating_time": "Null",
  "ETL_deposition_thermal_annealing_temperature": "Null",
  "ETL_deposition_thermal_annealing_time": "Null",
  "Perovskite_dimension": "3D",
  "Perovskite_thickness": "Null",
  "Perovskite_composition_long_form": "(FA0.92MA0.08)0.9Cs0.1Pb(I0.92Br0.08)3",
  "Perovskite_additive_compound": "MACl",
  "Perovskite_additive_concentration": "10 mol%",
  "Perovskite_bandgap": "1.56 eV",
  "Perovskite_deposition_method": "Spin-coating",
  "Perovskite_deposition_sequential_spin_coating": "False",
  "Perovskite_deposition_spin_coating_antisolvent": "CB",
  "Perovskite_deposition_reaction_solutions_compounds": "CsI; FAI; MABr; PbI2; PbBr2",
  "Perovskite_deposition_reaction_solutions_concentrations": "32.48 mg; 177.99 mg; 10.08 mg; 534.78 mg; 33.03 mg",
  "Perovskite_deposition_final_solutions_concentration_before_deposition": "Null",
  "Perovskite_deposition_solvents_compound": "DMF; DMSO",
  "Perovskite_deposition_solvents_mixing_ratio": "5:1/v:v",
  "Perovskite_deposition_synthesis_atmosphere": "N2-filled glovebox",
  "Perovskite_deposition_synthesis_atmosphere_pressure": "1 atm",
  "Perovskite_deposition_synthesis_atmosphere_relative_humidity": "Null",
  "Perovskite_deposition_spin_coating_speed": "5000 rpm",
  "Perovskite_deposition_spin_coating_time": "30 s",
  "Perovskite_deposition_thermal_annealing_atmosphere": "Null",
  "Perovskite_deposition_thermal_annealing_temperature": "100 °C",
  "Perovskite_deposition_thermal_annealing_time": "30 min",
  "Perovskite_surface_treatment_material": "Null",
  "Perovskite_surface_treatment_method": "Null",
  "Perovskite_surface_treatment_solution_concentration": "Null",
  "Perovskite_surface_treatment_solvents_compound": "Null",
  "Perovskite_surface_treatment_synthesis_atmosphere": "Null",
  "Perovskite_surface_treatment_synthesis_atmosphere_pressure": "Null",
  "Perovskite_surface_treatment_synthesis_atmosphere_relative_humidity": "Null",
  "Perovskite_surface_treatment_deposition_spin_coating_speed": "Null",
  "Perovskite_surface_treatment_deposition_spin_coating_time": "Null",
  "Perovskite_surface_treatment_deposition_thermal_annealing_temperature": "Null",
  "Perovskite_surface_treatment_deposition_thermal_annealing_time": "Null",
  "HTL_thickness": "Null",
  "HTL_stack_sequence": "PPY2",
  "HTL_additive_compound": "Null",
  "HTL_additive_concentration": "Null",
  "HTL_deposition_method": "Spin-coating",
  "HTL_deposition_solution_concentration": "2 mg mL-1",
  "HTL_deposition_solvents_compound": "CB",
  "HTL_deposition_synthesis_atmosphere": "N2-filled glovebox",
  "HTL_deposition_synthesis_atmosphere_pressure": "1 atm",
  "HTL_deposition_synthesis_atmosphere_relative_humidity": "Null",
  "HTL_deposition_spin_coating_speed": "5000 rpm",
  "HTL_deposition_spin_coating_time": "30 s",
  "HTL_deposition_thermal_annealing_temperature": "100 °C",
  "HTL_deposition_thermal_annealing_time": "10 min",
  "Backcontact_thickness": "100 nm",
  "Beckcontact_deposition_method": "Thermal evaporation",
  "Backcontact_deposition_atmosphere_pressure": "<4 × 10−6 Torr",
  "Encapsulation_method": "Null",
  "Encapsulation_atmosphere": "Null",
  "JV_measured_device_matching": "True",
  "JV_measured_reverse_scan_Voc": "1.16 V",
  "JV_measured_reverse_scan_Jsc": "23.56 mAcm-2",
  "JV_measured_reverse_scan_FF": "82%",
  "JV_measured_reverse_scan_PCE": "22.41 %",
  "JV_measured_forward_scan_Voc": "Null",
  "JV_measured_forward_scan_Jsc": "Null",
  "JV_measured_forward_scan_FF": "Null",
  "JV_measured_forward_scan_PCE": "Null",
  "JV_measured_light_spectra": "AM 1.5G",
  "JV_measured_light_spectra_intensity": "100 mWcm-2",
  "JV_measured_scan_speed": "Null",
  "JV_measured_scan_delay_time": "Null",
  "JV_certified_PCE": "Null",
  "Stabilized_measured_PCE": "21.8 %",
  "Stabilized_certified_PCE": "Null",
  "Stability_test_device_matching": "True",
  "Stability_test_temperature": "room temperature",
  "Stability_test_atmosphere": "N2 atmosphere",
  "Stability_test_light_spectra": "one sun",
  "Stability_test_light_intensity": "one sun",
  "Stability_test_relative_humidity": "Null",
  "Stability_PCE_after_time": "500h",
  "Stability_PCE_after_time_value": "97%"
}

File: dataset/2021-2025/10.1002_anie.202016085/Device_BestPCE_claude_haiku_10.1002_anie.202016085.json
{
  "Ref_DOI": "10.1002/anie.202016085",
  "Ref_journal": "Angewandte Chemie International Edition",
  "Ref_publication_year": "2021",
  "Ref_title": "Efficient Inverted Perovskite Solar Cells with Low Voltage Loss Achieved by a Pyridine-Based Dopant-Free Polymer Semiconductor",
  "Cell_architecture": "PIN",
  "Cell_stack_sequence": "Glass/ITO/HTL/Perovskite/C60/BCP/Ag",
  "Cell_area_measured": "0.105 cm2",
  "ETL_thickness": "20 nm",
  "ETL_stack_sequence": "C60",
  "ETL_additive_compound": "Null",
  "ETL_additive_concentration": "Null",
  "ETL_deposition_method": "Thermal evaporation",
  "ETL_deposition_solution_concentration": "Null",
  "ETL_deposition_solvents_compound": "Null",
  "ETL_deposition_synthesis_atmosphere": "High vacuum",
  "ETL_deposition_synthesis_atmosphere_pressure": "4 × 10−6 Torr",
  "ETL_deposition_synthesis_atmosphere_relative_humidity": "Null",
  "ETL_deposition_spin_coating_speed": "Null",
  "ETL_deposition_spin_coating_time": "Null",
  "ETL_deposition_thermal_annealing_temperature": "Null",
  "ETL_deposition_thermal_annealing_time": "Null",
  "Perovskite_dimension": "3D",
  "Perovskite_thickness": "Null",
  "Perovskite_composition_long_form": "(FA0.92MA0.08)0.9Cs0.1Pb(I0.92Br0.08)3",
  "Perovskite_additive_compound": "MACl",
  "Perovskite_additive_concentration": "10 mol%",
  "Perovskite_bandgap": "1.56",
  "Perovskite_deposition_method": "Spin-coating",
  "Perovskite_deposition_sequential_spin_coating": "False",
  "Perovskite_deposition_spin_coating_antisolvent": "Chlorobenzene",
  "Perovskite_deposition_reaction_solutions_compounds": "CsI; FAI; MABr; PbI2; PbBr2",
  "Perovskite_deposition_reaction_solutions_concentrations": "32.48 mg; 177.99 mg; 10.08 mg; 534.78 mg; 33.03 mg",
  "Perovskite_deposition_final_solutions_concentration_before_deposition": "Null",
  "Perovskite_deposition_solvents_compound": "DMF; DMSO",
  "Perovskite_deposition_solvents_mixing_ratio": "5:1",
  "Perovskite_deposition_synthesis_atmosphere": "Nitrogen",
  "Perovskite_deposition_synthesis_atmosphere_pressure": "1 atm",
  "Perovskite_deposition_synthesis_atmosphere_relative_humidity": "Null",
  "Perovskite_deposition_spin_coating_speed": "5000",
  "Perovskite_deposition_spin_coating_time": "30",
  "Perovskite_deposition_thermal_annealing_atmosphere": "Air",
  "Perovskite_deposition_thermal_annealing_temperature": "100",
  "Perovskite_deposition_thermal_annealing_time": "30",
  "Perovskite_surface_treatment_material": "Null",
  "Perovskite_surface_treatment_method": "Null",
  "Perovskite_surface_treatment_solution_concentration": "Null",
  "Perovskite_surface_treatment_solvents_compound": "Null",
  "Perovskite_surface_treatment_synthesis_atmosphere": "Null",
  "Perovskite_surface_treatment_synthesis_atmosphere_pressure": "Null",
  "Perovskite_surface_treatment_synthesis_atmosphere_relative_humidity": "Null",
  "Perovskite_surface_treatment_deposition_spin_coating_speed": "Null",
  "Perovskite_surface_treatment_deposition_spin_coating_time": "Null",
  "Perovskite_surface_treatment_deposition_thermal_annealing_temperature": "Null",
  "Perovskite_surface_treatment_deposition_thermal_annealing_time": "Null",
  "HTL_thickness": "Null",
  "HTL_stack_sequence": "PPY2",
  "HTL_additive_compound": "Null",
  "HTL_additive_concentration": "Null",
  "HTL_deposition_method": "Spin-coating",
  "HTL_deposition_solution_concentration": "2 mg/mL",
  "HTL_deposition_solvents_compound": "Chlorobenzene",
  "HTL_deposition_synthesis_atmosphere": "Nitrogen",
  "HTL_deposition_synthesis_atmosphere_pressure": "1 atm",
  "HTL_deposition_synthesis_atmosphere_relative_humidity": "Null",
  "HTL_deposition_spin_coating_speed": "5000",
  "HTL_deposition_spin_coating_time": "30",
  "HTL_deposition_thermal_annealing_temperature": "100",
  "HTL_deposition_thermal_annealing_time": "10",
  "Backcontact_thickness": "100 nm",
  "Beckcontact_deposition_method": "Thermal evaporation",
  "Backcontact_deposition_atmosphere_pressure": "4 × 10−6 Torr",
  "Encapsulation_method": "Null",
  "Encapsulation_atmosphere": "Null",
  "JV_measured_device_matching": "True",
  "JV_measured_reverse_scan_Voc": "1.16",
  "JV_measured_reverse_scan_Jsc": "23.56",
  "JV_measured_reverse_scan_FF": "82",
  "JV_measured_reverse_scan_PCE": "22.41",
  "JV_measured_forward_scan_Voc": "Null",
  "JV_measured_forward_scan_Jsc": "Null",
  "JV_measured_forward_scan_FF": "Null",
  "JV_measured_forward_scan_PCE": "Null",
  "JV_measured_light_spectra": "AM1.5G",
  "JV_measured_light_spectra_intensity": "100 mW/cm2",
  "JV_measured_scan_speed": "Null",
  "JV_measured_scan_delay_time": "Null",
  "JV_certified_PCE": "Null",
  "Stabilized_measured_PCE": "21.8",
  "Stabilized_certified_PCE": "Null",
  "Stability_test_device_matching": "True",
  "Stability_test_temperature": "Room temperature",
  "Stability_test_atmosphere": "Nitrogen",
  "Stability_test_light_spectra": "One sun",
  "Stability_test_light_intensity": "Null",
  "Stability_test_relative_humidity": "Null",
  "Stability_PCE_after_time": "500 hours",
  "Stability_PCE_after_time_value": "97"
}

File: dataset/2021-2025/10.1002_anie.202016085/Device_BestPCE_gpt4o_10.1002_anie.202016085.json
{
  "Ref_DOI": "10.1002/anie.202016085",
  "Ref_journal": "Angew. Chem. Int. Ed.",
  "Ref_publication_year": "2021",
  "Ref_title": "Efficient Inverted Perovskite Solar Cells with Low Voltage Loss Achieved by a Pyridine-Based Dopant-Free Polymer Semiconductor",
  "Cell_architecture": "PIN",
  "Cell_stack_sequence": "ITO/HTL/Perovskite/C60/BCP/Ag",
  "Cell_area_measured": "0.105 cm2",
  "ETL_thickness": "20 nm/6 nm",
  "ETL_stack_sequence": "C60/BCP",
  "ETL_additive_compound": "Null",
  "ETL_additive_concentration": "Null",
  "ETL_deposition_method": "Thermal evaporation/Thermal evaporation",
  "ETL_deposition_solution_concentration": "Null",
  "ETL_deposition_solvents_compound": "Null",
  "ETL_deposition_synthesis_atmosphere": "Null",
  "ETL_deposition_synthesis_atmosphere_pressure": "Null",
  "ETL_deposition_synthesis_atmosphere_relative_humidity": "Null",
  "ETL_deposition_spin_coating_speed": "Null",
  "ETL_deposition_spin_coating_time": "Null",
  "ETL_deposition_thermal_annealing_temperature": "Null",
  "ETL_deposition_thermal_annealing_time": "Null",
  "Perovskite_dimension": "3D",
  "Perovskite_thickness": "Null",
  "Perovskite_composition_long_form": "(FA0.92MA0.08)0.9Cs0.1Pb(I0.92Br0.08)3",
  "Perovskite_additive_compound": "MACl",
  "Perovskite_additive_concentration": "10 mol%",
  "Perovskite_bandgap": "1.56 eV",
  "Perovskite_deposition_method": "Spin-coating",
  "Perovskite_deposition_sequential_spin_coating": "False",
  "Perovskite_deposition_spin_coating_antisolvent": "Chlorobenzene",
  "Perovskite_deposition_reaction_solutions_compounds": "CsI; FAI; MABr; PbI2; PbBr2",
  "Perovskite_deposition_reaction_solutions_concentrations": "32.48 mg; 177.99 mg; 10.08 mg; 534.78 mg; 33.03 mg",
  "Perovskite_deposition_final_solutions_concentration_before_deposition": "Null",
  "Perovskite_deposition_solvents_compound": "DMF; DMSO",
  "Perovskite_deposition_solvents_mixing_ratio": "5:1",
  "Perovskite_deposition_synthesis_atmosphere": "Nitrogen",
  "Perovskite_deposition_synthesis_atmosphere_pressure": "Null",
  "Perovskite_deposition_synthesis_atmosphere_relative_humidity": "Null",
  "Perovskite_deposition_spin_coating_speed": "5000 rpm",
  "Perovskite_deposition_spin_coating_time": "30 s",
  "Perovskite_deposition_thermal_annealing_atmosphere": "Null",
  "Perovskite_deposition_thermal_annealing_temperature": "100 °C",
  "Perovskite_deposition_thermal_annealing_time": "30 min",
  "Perovskite_surface_treatment_material": "Null",
  "Perovskite_surface_treatment_method": "Null",
  "Perovskite_surface_treatment_solution_concentration": "Null",
  "Perovskite_surface_treatment_solvents_compound": "Null",
  "Perovskite_surface_treatment_synthesis_atmosphere": "Null",
  "Perovskite_surface_treatment_synthesis_atmosphere_pressure": "Null",
  "Perovskite_surface_treatment_synthesis_atmosphere_relative_humidity": "Null",
  "Perovskite_surface_treatment_deposition_spin_coating_speed": "Null",
  "Perovskite_surface_treatment_deposition_spin_coating_time": "Null",
  "Perovskite_surface_treatment_deposition_thermal_annealing_temperature": "Null",
  "Perovskite_surface_treatment_deposition_thermal_annealing_time": "Null",
  "HTL_thickness": "Null",
  "HTL_stack_sequence": "PPY2",
  "HTL_additive_compound": "Null",
  "HTL_additive_concentration": "Null",
  "HTL_deposition_method": "Spin-coating",
  "HTL_deposition_solution_concentration": "2 mg/mL",
  "HTL_deposition_solvents_compound": "Chlorobenzene",
  "HTL_deposition_synthesis_atmosphere": "Nitrogen",
  "HTL_deposition_synthesis_atmosphere_pressure": "Null",
  "HTL_deposition_synthesis_atmosphere_relative_humidity": "Null",
  "HTL_deposition_spin_coating_speed": "5000 rpm",
  "HTL_deposition_spin_coating_time": "30 s",
  "HTL_deposition_thermal_annealing_temperature": "100 °C",
  "HTL_deposition_thermal_annealing_time": "10 min",
  "Backcontact_thickness": "100 nm",
  "Beckcontact_deposition_method": "Thermal evaporation",
  "Backcontact_deposition_atmosphere_pressure": "<4 × 10−6 Torr",
  "Encapsulation_method": "Null",
  "Encapsulation_atmosphere": "Null",
  "JV_measured_device_matching": "True",
  "JV_measured_reverse_scan_Voc": "1.16 V",
  "JV_measured_reverse_scan_Jsc": "23.56 mA/cm2",
  "JV_measured_reverse_scan_FF": "82 %",
  "JV_measured_reverse_scan_PCE": "22.41 %",
  "JV_measured_forward_scan_Voc": "Null",
  "JV_measured_forward_scan_Jsc": "Null",
  "JV_measured_forward_scan_FF": "Null",
  "JV_measured_forward_scan_PCE": "Null",
  "JV_measured_light_spectra": "AM1.5G",
  "JV_measured_light_spectra_intensity": "100 mW/cm2",
  "JV_measured_scan_speed": "Null",
  "JV_measured_scan_delay_time": "Null",
  "JV_certified_PCE": "Null",
  "Stabilized_measured_PCE": "21.8 %",
  "Stabilized_certified_PCE": "Null",
  "Stability_test_device_matching": "True",
  "Stability_test_temperature": "Null",
  "Stability_test_atmosphere": "N2",
  "Stability_test_light_spectra": "1 sun",
  "Stability_test_light_intensity": "Null",
  "Stability_test_relative_humidity": "Null",
  "Stability_PCE_after_time": "500 hours",
  "Stability_PCE_after_time_value": "97 %"
}

File: dataset/2021-2025/10.1002_anie.202016085/Device_BestPCE_gpt4o_mini_10.1002_anie.202016085.json
{
  "Ref_DOI": "10.1002/anie.202016085",
  "Ref_journal": "Angewandte Chemie International Edition",
  "Ref_publication_year": "2021",
  "Ref_title": "Efficient Inverted Perovskite Solar Cells with Low Voltage Loss Achieved by a Pyridine-Based Dopant-Free Polymer Semiconductor",
  "Cell_architecture": "PIN",
  "Cell_stack_sequence": "Glass/ITO/PTAA/PPY2/(FA0.92MA0.08)0.9Cs0.1Pb(I0.92Br0.08)3/C60/BCP/Ag",
  "Cell_area_measured": "0.105 cm2",
  "ETL_thickness": "100",
  "ETL_stack_sequence": "C60/BCP",
  "ETL_additive_compound": "Null",
  "ETL_additive_concentration": "Null",
  "ETL_deposition_method": "Thermal evaporation",
  "ETL_deposition_solution_concentration": "Null",
  "ETL_deposition_solvents_compound": "Null",
  "ETL_deposition_synthesis_atmosphere": "Null",
  "ETL_deposition_synthesis_atmosphere_pressure": "Null",
  "ETL_deposition_synthesis_atmosphere_relative_humidity": "Null",
  "ETL_deposition_spin_coating_speed": "Null",
  "ETL_deposition_spin_coating_time": "Null",
  "ETL_deposition_thermal_annealing_temperature": "Null",
  "ETL_deposition_thermal_annealing_time": "Null",
  "Perovskite_dimension": "3D",
  "Perovskite_thickness": "Null",
  "Perovskite_composition_long_form": "(FA0.92MA0.08)0.9Cs0.1Pb(I0.92Br0.08)3",
  "Perovskite_additive_compound": "MACl",
  "Perovskite_additive_concentration": "10 mol%",
  "Perovskite_bandgap": "1.56",
  "Perovskite_deposition_method": "Spin-coating",
  "Perovskite_deposition_sequential_spin_coating": "True",
  "Perovskite_deposition_spin_coating_antisolvent": "Chlorobenzene",
  "Perovskite_deposition_reaction_solutions_compounds": "CsI;FAI;MABr;PbI2;PbBr2;MACl",
  "Perovskite_deposition_reaction_solutions_concentrations": "32.48 mg;177.99 mg;10.08 mg;534.78 mg;33.03 mg;Null",
  "Perovskite_deposition_final_solutions_concentration_before_deposition": "Null",
  "Perovskite_deposition_solvents_compound": "DMF;DMSO",
  "Perovskite_deposition_solvents_mixing_ratio": "5:1",
  "Perovskite_deposition_synthesis_atmosphere": "Nitrogen",
  "Perovskite_deposition_synthesis_atmosphere_pressure": "1 atm",
  "Perovskite_deposition_synthesis_atmosphere_relative_humidity": "Null",
  "Perovskite_deposition_spin_coating_speed": "5000",
  "Perovskite_deposition_spin_coating_time": "30",
  "Perovskite_deposition_thermal_annealing_atmosphere": "Null",
  "Perovskite_deposition_thermal_annealing_temperature": "100",
  "Perovskite_deposition_thermal_annealing_time": "30",
  "Perovskite_surface_treatment_material": "Null",
  "Perovskite_surface_treatment_method": "Null",
  "Perovskite_surface_treatment_solution_concentration": "Null",
  "Perovskite_surface_treatment_solvents_compound": "Null",
  "Perovskite_surface_treatment_synthesis_atmosphere": "Null",
  "Perovskite_surface_treatment_synthesis_atmosphere_pressure": "Null",
  "Perovskite_surface_treatment_synthesis_atmosphere_relative_humidity": "Null",
  "Perovskite_surface_treatment_deposition_spin_coating_speed": "Null",
  "Perovskite_surface_treatment_deposition_spin_coating_time": "Null",
  "Perovskite_surface_treatment_deposition_thermal_annealing_temperature": "Null",
  "Perovskite_surface_treatment_deposition_thermal_annealing_time": "Null",
  "HTL_thickness": "2",
  "HTL_stack_sequence": "PTAA",
  "HTL_additive_compound": "Null",
  "HTL_additive_concentration": "Null",
  "HTL_deposition_method": "Spin-coating",
  "HTL_deposition_solution_concentration": "2 mg/mL",
  "HTL_deposition_solvents_compound": "Toluene",
  "HTL_deposition_synthesis_atmosphere": "Nitrogen",
  "HTL_deposition_synthesis_atmosphere_pressure": "1 atm",
  "HTL_deposition_synthesis_atmosphere_relative_humidity": "Null",
  "HTL_deposition_spin_coating_speed": "6000",
  "HTL_deposition_spin_coating_time": "30",
  "HTL_deposition_thermal_annealing_temperature": "100",
  "HTL_deposition_thermal_annealing_time": "10",
  "Backcontact_thickness": "100",
  "Beckcontact_deposition_method": "Thermal evaporation",
  "Backcontact_deposition_atmosphere_pressure": "<4 × 10−6 Torr",
  "Encapsulation_method": "Null",
  "Encapsulation_atmosphere": "Null",
  "JV_measured_device_matching": "True",
  "JV_measured_reverse_scan_Voc": "1.16",
  "JV_measured_reverse_scan_Jsc": "23.56",
  "JV_measured_reverse_scan_FF": "82",
  "JV_measured_reverse_scan_PCE": "22.41",
  "JV_measured_forward_scan_Voc": "1.16",
  "JV_measured_forward_scan_Jsc": "23.30",
  "JV_measured_forward_scan_FF": "80",
  "JV_measured_forward_scan_PCE": "22.41",
  "JV_measured_light_spectra": "AM1.5G",
  "JV_measured_light_spectra_intensity": "100 mW/cm2",
  "JV_measured_scan_speed": "Null",
  "JV_measured_scan_delay_time": "Null",
  "JV_certified_PCE": "Null",
  "Stabilized_measured_PCE": "21.8",
  "Stabilized_certified_PCE": "Null",
  "Stability_test_device_matching": "True",
  "Stability_test_temperature": "Null",
  "Stability_test_atmosphere": "Nitrogen",
  "Stability_test_light_spectra": "AM1.5G",
  "Stability_test_light_intensity": "1 sun",
  "Stability_test_relative_humidity": "Null",
  "Stability_PCE_after_time": "500 hours",
  "Stability_PCE_after_time_value": "97"
}

File: dataset/2021-2025/10.1002_anie.202016085/Device_BestPCE_gpt4o_mini_zero_shot_10.1002_anie.202016085.json
{
  "Ref_DOI": "10.1002/anie.202016085",
  "Ref_journal": "Angewandte Chemie International Edition",
  "Ref_publication_year": "2021",
  "Ref_title": "Efficient Inverted Perovskite Solar Cells with Low Voltage Loss Achieved by a Pyridine-Based Dopant-Free Polymer Semiconductor",
  "Cell_architecture": "inverted",
  "Cell_stack_sequence": "Glass/ITO/HTL/Perovskite/C60/BCP/Ag",
  "Cell_area_measured": "0.105 cm2",
  "ETL_thickness": "100 nm",
  "ETL_stack_sequence": "C60",
  "ETL_additive_compound": "Null",
  "ETL_additive_concentration": "Null",
  "ETL_deposition_method": "thermal evaporation",
  "ETL_deposition_solution_concentration": "Null",
  "ETL_deposition_solvents_compound": "Null",
  "ETL_deposition_synthesis_atmosphere": "high vacuum",
  "ETL_deposition_synthesis_atmosphere_pressure": "<4 × 10−6 Torr",
  "ETL_deposition_synthesis_atmosphere_relative_humidity": "Null",
  "ETL_deposition_spin_coating_speed": "Null",
  "ETL_deposition_spin_coating_time": "Null",
  "ETL_deposition_thermal_annealing_temperature": "Null",
  "ETL_deposition_thermal_annealing_time": "Null",
  "Perovskite_dimension": "Null",
  "Perovskite_thickness": "Null",
  "Perovskite_composition_long_form": "(FA0.92MA0.08)0.9Cs0.1Pb(I0.92Br0.08)3",
  "Perovskite_additive_compound": "MACl",
  "Perovskite_additive_concentration": "10 mol%",
  "Perovskite_bandgap": "1.56 eV",
  "Perovskite_deposition_method": "spin-coating",
  "Perovskite_deposition_sequential_spin_coating": "Null",
  "Perovskite_deposition_spin_coating_antisolvent": "CB",
  "Perovskite_deposition_reaction_solutions_compounds": "CsI, FAI, MABr, PbI2, PbBr2",
  "Perovskite_deposition_reaction_solutions_concentrations": "32.48 mg CsI, 177.99 mg FAI, 10.08 mg MABr, 534.78 mg PbI2, 33.03 mg PbBr2 in 1 mL DMF:DMSO (5:1/v:v)",
  "Perovskite_deposition_final_solutions_concentration_before_deposition": "Null",
  "Perovskite_deposition_solvents_compound": "DMF, DMSO",
  "Perovskite_deposition_solvents_mixing_ratio": "5:1",
  "Perovskite_deposition_synthesis_atmosphere": "N2-filled glovebox",
  "Perovskite_deposition_synthesis_atmosphere_pressure": "Null",
  "Perovskite_deposition_synthesis_atmosphere_relative_humidity": "Null",
  "Perovskite_deposition_spin_coating_speed": "5000 rpm",
  "Perovskite_deposition_spin_coating_time": "30 s",
  "Perovskite_deposition_thermal_annealing_atmosphere": "Null",
  "Perovskite_deposition_thermal_annealing_temperature": "100 °C",
  "Perovskite_deposition_thermal_annealing_time": "30 min",
  "Perovskite_surface_treatment_material": "Null",
  "Perovskite_surface_treatment_method": "Null",
  "Perovskite_surface_treatment_solution_concentration": "Null",
  "Perovskite_surface_treatment_solvents_compound": "Null",
  "Perovskite_surface_treatment_synthesis_atmosphere": "Null",
  "Perovskite_surface_treatment_synthesis_atmosphere_pressure": "Null",
  "Perovskite_surface_treatment_synthesis_atmosphere_relative_humidity": "Null",
  "Perovskite_surface_treatment_deposition_spin_coating_speed": "Null",
  "Perovskite_surface_treatment_deposition_spin_coating_time": "Null",
  "Perovskite_surface_treatment_deposition_thermal_annealing_temperature": "Null",
  "Perovskite_surface_treatment_deposition_thermal_annealing_time": "Null",
  "HTL_thickness": "Null",
  "HTL_stack_sequence": "PPY2",
  "HTL_additive_compound": "Null",
  "HTL_additive_concentration": "Null",
  "HTL_deposition_method": "spin-coating",
  "HTL_deposition_solution_concentration": "2 mg/mL",
  "HTL_deposition_solvents_compound": "toluene",
  "HTL_deposition_synthesis_atmosphere": "N2-filled glovebox",
  "HTL_deposition_synthesis_atmosphere_pressure": "Null",
  "HTL_deposition_synthesis_atmosphere_relative_humidity": "Null",
  "HTL_deposition_spin_coating_speed": "6000 rpm",
  "HTL_deposition_spin_coating_time": "30 s",
  "HTL_deposition_thermal_annealing_temperature": "100 °C",
  "HTL_deposition_thermal_annealing_time": "10 min",
  "Backcontact_thickness": "100 nm",
  "Beckcontact_deposition_method": "thermal evaporation",
  "Backcontact_deposition_atmosphere_pressure": "Null",
  "Encapsulation_method": "Null",
  "Encapsulation_atmosphere": "Null",
  "JV_measured_device_matching": "Null",
  "JV_measured_reverse_scan_Voc": "1.16 V",
  "JV_measured_reverse_scan_Jsc": "23.56 mA/cm2",
  "JV_measured_reverse_scan_FF": "82%",
  "JV_measured_reverse_scan_PCE": "22.41%",
  "JV_measured_forward_scan_Voc": "1.16 V",
  "JV_measured_forward_scan_Jsc": "23.56 mA/cm2",
  "JV_measured_forward_scan_FF": "82%",
  "JV_measured_forward_scan_PCE": "22.41%",
  "JV_measured_light_spectra": "AM 1.5G",
  "JV_measured_light_spectra_intensity": "100 mW/cm2",
  "JV_measured_scan_speed": "Null",
  "JV_measured_scan_delay_time": "Null",
  "JV_certified_PCE": "Null",
  "Stabilized_measured_PCE": "21.8%",
  "Stabilized_certified_PCE": "Null",
  "Stability_test_device_matching": "Null",
  "Stability_test_temperature": "Null",
  "Stability_test_atmosphere": "N2",
  "Stability_test_light_spectra": "Null",
  "Stability_test_light_intensity": "1 sun",
  "Stability_test_relative_humidity": "Null",
  "Stability_PCE_after_time": "500 h",
  "Stability_PCE_after_time_value": "97%"
}
