Repository: jiayijdong/PSCbench

# PSCbench


**PSCbench** is a novel benchmark for materials science research-level scientific
dataset curation sourced from published journals. The benchmark is designed to evaluate the complex classification capabilities,
strong domain knowledge, and advanced calculation skills of LLMs.

## Data


The PSCbench dataset is under dataset folder in json file format. Each file is list of dictionary and can be extracted using following scripts.
Each file stands for one published journal, which is fully elaborated in the paper. 

```
with open("./dataset/retroactive/{}.json".format(subject), encoding='utf-8') as json_file:
    problems=json.load(json_file)
```

File: dataset/2021-2025/10.1002_anie.202016085/Device_BestPCE_grok_10.1002_anie.202016085.json
{
  "Ref_DOI": "10.1002/anie.202016085",
  "Ref_journal": "Angewandte Chemie International Edition",
  "Ref_publication_year": "2021",
  "Ref_title": "Efficient Inverted Perovskite Solar Cells with Low Voltage Loss Achieved by a Pyridine-Based Dopant-Free Polymer Semiconductor",
  "Cell_architecture": "PIN",
  "Cell_stack_sequence": "ITO/PPY2/Perovskite/C60/BCP/Ag",
  "Cell_area_measured": "0.105 cm2",
  "ETL_thickness": "20 nm/6 nm",
  "ETL_stack_sequence": "C60/BCP",
  "ETL_additive_compound": "Null",
  "ETL_additive_concentration": "Null",
  "ETL_deposition_method": "Thermal evaporation/Thermal evaporation",
  "ETL_deposition_solution_concentration": "Null/Null",
  "ETL_deposition_solvents_compound": "Null/Null",
  "ETL_deposition_synthesis_atmosphere": "High vacuum",
  "ETL_deposition_synthesis_atmosphere_pressure": "<4e-6 Torr",
  "ETL_deposition_synthesis_atmosphere_relative_humidity": "Null",
  "ETL_deposition_spin_coating_speed": "Null/Null",
  "ETL_deposition_spin_coating_time": "Null/Null",
  "ETL_deposition_thermal_annealing_temperature": "Null/Null",
  "ETL_deposition_thermal_annealing_time": "Null/Null",
  "Perovskite_dimension": "3D",
  "Perovskite_thickness": "Null",
  "Perovskite_composition_long_form": "(FA0.92MA0.08)0.9Cs0.1Pb(I0.92Br0.08)3",
  "Perovskite_additive_compound": "MACl",
  "Perovskite_additive_concentration": "10 mol%",
  "Perovskite_bandgap": "1.56 eV",
  "Perovskite_deposition_method": "Spin-coating",
  "Perovskite_deposition_sequential_spin_coating": "False",
  "Perovskite_deposition_spin_coating_antisolvent": "Chlorobenzene",
  "Perovskite_deposition_reaction_solutions_compounds": "CsI;FAI;MABr;PbI2;PbBr2",
  "Perovskite_deposition_reaction_solutions_concentrations": "32.48 mg/mL;177.99 mg/mL;10.08 mg/mL;534.78 mg/mL;33.03 mg/mL",
  "Perovskite_deposition_final_solutions_concentration_before_deposition": "Null",
  "Perovskite_deposition_solvents_compound": "DMF;DMSO",
  "Perovskite_deposition_solvents_mixing_ratio": "5:1",
  "Perovskite_deposition_synthesis_atmosphere": "Nitrogen",
  "Perovskite_deposition_synthesis_atmosphere_pressure": "Null",
  "Perovskite_deposition_synthesis_atmosphere_relative_humidity": "Null",
  "Perovskite_deposition_spin_coating_speed": "5000 rpm",
  "Perovskite_deposition_spin_coating_time": "30 s",
  "Perovskite_deposition_thermal_annealing_atmosphere": "Null",
  "Perovskite_deposition_thermal_annealing_temperature": "100 °C",
  "Perovskite_deposition_thermal_annealing_time": "30 min",
  "Perovskite_surface_treatment_material": "Null",
  "Perovskite_surface_treatment_method": "Null",
  "Perovskite_surface_treatment_solution_concentration": "Null",
  "Perovskite_surface_treatment_solvents_compound": "Null",
  "Perovskite_surface_treatment_synthesis_atmosphere": "Null",
  "Perovskite_surface_treatment_synthesis_atmosphere_pressure": "Null",
  "Perovskite_surface_treatment_synthesis_atmosphere_relative_humidity": "Null",
  "Perovskite_surface_treatment_deposition_spin_coating_speed": "Null",
  "Perovskite_surface_treatment_deposition_spin_coating_time": "Null",
  "Perovskite_surface_treatment_deposition_thermal_annealing_temperature": "Null",
  "Perovskite_surface_treatment_deposition_thermal_annealing_time": "Null",
  "HTL_thickness": "Null",
  "HTL_stack_sequence": "PPY2",
  "HTL_additive_compound": "Null",
  "HTL_additive_concentration": "Null",
  "HTL_deposition_method": "Spin-coating",
  "HTL_deposition_solution_concentration": "2 mg/mL",
  "HTL_deposition_solvents_compound": "Chlorobenzene",
  "HTL_deposition_synthesis_atmosphere": "Nitrogen",
  "HTL_deposition_synthesis_atmosphere_pressure": "Null",
  "HTL_deposition_synthesis_atmosphere_relative_humidity": "Null",
  "HTL_deposition_spin_coating_speed": "5000 rpm",
  "HTL_deposition_spin_coating_time": "30 s",
  "HTL_deposition_thermal_annealing_temperature": "100 °C",
  "HTL_deposition_thermal_annealing_time": "10 min",
  "Backcontact_thickness": "100 nm",
  "Beckcontact_deposition_method": "Thermal evaporation",
  "Backcontact_deposition_atmosphere_pressure": "<4e-6 Torr",
  "Encapsulation_method": "Null",
  "Encapsulation_atmosphere": "Null",
  "JV_measured_device_matching": "True",
  "JV_measured_reverse_scan_Voc": "1.16 V",
  "JV_measured_reverse_scan_Jsc": "23.56 mA/cm2",
  "JV_measured_reverse_scan_FF": "82 %",
  "JV_measured_reverse_scan_PCE": "22.41 %",
  "JV_measured_forward_scan_Voc": "Null",
  "JV_measured_forward_scan_Jsc": "Null",
  "JV_measured_forward_scan_FF": "Null",
  "JV_measured_forward_scan_PCE": "Null",
  "JV_measured_light_spectra": "AM1.5G",
  "JV_measured_light_spectra_intensity": "100 mW/cm2",
  "JV_measured_scan_speed": "Null",
  "JV_measured_scan_delay_time": "Null",
  "JV_certified_PCE": "Null",
  "Stabilized_measured_PCE": "21.8 %",
  "Stabilized_certified_PCE": "Null",
  "Stability_test_device_matching": "True",
  "Stability_test_temperature": "Null",
  "Stability_test_atmosphere": "Nitrogen",
  "Stability_test_light_spectra": "Null",
  "Stability_test_light_intensity": "1 sun",
  "Stability_test_relative_humidity": "Null",
  "Stability_PCE_after_time": "500 hours",
  "Stability_PCE_after_time_value": "97 % of initial PCE"
}

File: dataset/2021-2025/10.1002_anie.202016085/Device_BestPCE_o3_10.1002_anie.202016085.json
{
  "Ref_DOI": "10.1002/anie.202016085",
  "Ref_journal": "Angewandte Chemie International Edition",
  "Ref_publication_year": "2021",
  "Ref_title": "Efficient Inverted Perovskite Solar Cells with Low Voltage Loss Achieved by a Pyridine-Based Dopant-Free Polymer Semiconductor",
  "Cell_architecture": "PIN",
  "Cell_stack_sequence": "ITO/PPY2/(FA0.92MA0.08)0.9Cs0.1Pb(I0.92Br0.08)3/C60/BCP/Ag",
  "Cell_area_measured": "0.105 cm2",
  "ETL_thickness": "20 nm/6 nm",
  "ETL_stack_sequence": "C60/BCP",
  "ETL_additive_compound": "Null",
  "ETL_additive_concentration": "Null",
  "ETL_deposition_method": "Thermal evaporation/Thermal evaporation",
  "ETL_deposition_solution_concentration": "Null",
  "ETL_deposition_solvents_compound": "Null",
  "ETL_deposition_synthesis_atmosphere": "Vacuum",
  "ETL_deposition_synthesis_atmosphere_pressure": "<4×10−6 Torr",
  "ETL_deposition_synthesis_atmosphere_relative_humidity": "Null",
  "ETL_deposition_spin_coating_speed": "Null",
  "ETL_deposition_spin_coating_time": "Null",
  "ETL_deposition_thermal_annealing_temperature": "Null",
  "ETL_deposition_thermal_annealing_time": "Null",
  "Perovskite_dimension": "3D",
  "Perovskite_thickness": "Null",
  "Perovskite_composition_long_form": "(FA0.92MA0.08)0.9Cs0.1Pb(I0.92Br0.08)3",
  "Perovskite_additive_compound": "MACl",
  "Perovskite_additive_concentration": "10 mol%",
  "Perovskite_bandgap": "1.56 eV",
  "Perovskite_deposition_method": "Spin-coating",
  "Perovskite_deposition_sequential_spin_coating": "False",
  "Perovskite_deposition_spin_coating_antisolvent": "Chlorobenzene",
  "Perovskite_deposition_reaction_solutions_compounds": "CsI;FAI;MABr;PbI2;PbBr2;MACl",
  "Perovskite_deposition_reaction_solutions_concentrations": "32.48 mg/mL;177.99 mg/mL;10.08 mg/mL;534.78 mg/mL;33.03 mg/mL;10 mol%",
  "Perovskite_deposition_final_solutions_concentration_before_deposition": "Null",
  "Perovskite_deposition_solvents_compound": "DMF;DMSO",
  "Perovskite_deposition_solvents_mixing_ratio": "5:1 v:v",
  "Perovskite_deposition_synthesis_atmosphere": "Nitrogen",
  "Perovskite_deposition_synthesis_atmosphere_pressure": "1 atm",
  "Perovskite_deposition_synthesis_atmosphere_relative_humidity": "Null",
  "Perovskite_deposition_spin_coating_speed": "5000 rpm",
  "Perovskite_deposition_spin_coating_time": "30 s",
  "Perovskite_deposition_thermal_annealing_atmosphere": "Nitrogen",
  "Perovskite_deposition_thermal_annealing_temperature": "100 °C",
  "Perovskite_deposition_thermal_annealing_time": "30 min",
  "Perovskite_surface_treatment_material": "Null",
  "Perovskite_surface_treatment_method": "Null",
  "Perovskite_surface_treatment_solution_concentration": "Null",
  "Perovskite_surface_treatment_solvents_compound": "Null",
  "Perovskite_surface_treatment_synthesis_atmosphere": "Null",
  "Perovskite_surface_treatment_synthesis_atmosphere_pressure": "Null",
  "Perovskite_surface_treatment_synthesis_atmosphere_relative_humidity": "Null",
  "Perovskite_surface_treatment_deposition_spin_coating_speed": "Null",
  "Perovskite_surface_treatment_deposition_spin_coating_time": "Null",
  "Perovskite_surface_treatment_deposition_thermal_annealing_temperature": "Null",
  "Perovskite_surface_treatment_deposition_thermal_annealing_time": "Null",
  "HTL_thickness": "Null",
  "HTL_stack_sequence": "PPY2",
  "HTL_additive_compound": "Null",
  "HTL_additive_concentration": "Null",
  "HTL_deposition_method": "Spin-coating",
  "HTL_deposition_solution_concentration": "2 mg/mL",
  "HTL_deposition_solvents_compound": "Chlorobenzene",
  "HTL_deposition_synthesis_atmosphere": "Nitrogen",
  "HTL_deposition_synthesis_atmosphere_pressure": "1 atm",
  "HTL_deposition_synthesis_atmosphere_relative_humidity": "Null",
  "HTL_deposition_spin_coating_speed": "5000 rpm",
  "HTL_deposition_spin_coating_time": "30 s",
  "HTL_deposition_thermal_annealing_temperature": "100 °C",
  "HTL_deposition_thermal_annealing_time": "10 min",
  "Backcontact_thickness": "100 nm",
  "Beckcontact_deposition_method": "Thermal evaporation",
  "Backcontact_deposition_atmosphere_pressure": "<4×10−6 Torr",
  "Encapsulation_method": "Null",
  "Encapsulation_atmosphere": "Null",
  "JV_measured_device_matching": "True",
  "JV_measured_reverse_scan_Voc": "1.16 V",
  "JV_measured_reverse_scan_Jsc": "23.56 mA/cm2",
  "JV_measured_reverse_scan_FF": "82 %",
  "JV_measured_reverse_scan_PCE": "22.41 %",
  "JV_measured_forward_scan_Voc": "Null",
  "JV_measured_forward_scan_Jsc": "Null",
  "JV_measured_forward_scan_FF": "Null",
  "JV_measured_forward_scan_PCE": "Null",
  "JV_measured_light_spectra": "AM1.5G",
  "JV_measured_light_spectra_intensity": "100 mW/cm2",
  "JV_measured_scan_speed": "Null",
  "JV_measured_scan_delay_time": "Null",
  "JV_certified_PCE": "Null",
  "Stabilized_measured_PCE": "21.8 %",
  "Stabilized_certified_PCE": "Null",
  "Stability_test_device_matching": "True",
  "Stability_test_temperature": "Null",
  "Stability_test_atmosphere": "Nitrogen",
  "Stability_test_light_spectra": "AM1.5G",
  "Stability_test_light_intensity": "1 sun",
  "Stability_test_relative_humidity": "Null",
  "Stability_PCE_after_time": "500 h",
  "Stability_PCE_after_time_value": "97% of initial PCE"
}

File: dataset/2021-2025/10.1002_anie.202016085/Device_BestPCE_o4_mini_10.1002_anie.202016085.json
{
  "Ref_DOI": "10.1002/anie.202016085",
  "Ref_journal": "Angewandte Chemie International Edition",
  "Ref_publication_year": "2021",
  "Ref_title": "Efficient Inverted Perovskite Solar Cells with Low Voltage Loss Achieved by a Pyridine-Based Dopant-Free Polymer Semiconductor",
  "Cell_architecture": "PIN",
  "Cell_stack_sequence": "ITO/PPY2/Perovskite/C60/BCP/Ag",
  "Cell_area_measured": "0.105 cm2",
  "ETL_thickness": "20/6 nm",
  "ETL_stack_sequence": "C60/BCP",
  "ETL_additive_compound": "Null",
  "ETL_additive_concentration": "Null",
  "ETL_deposition_method": "Thermal evaporation",
  "ETL_deposition_solution_concentration": "Null",
  "ETL_deposition_solvents_compound": "Null",
  "ETL_deposition_synthesis_atmosphere": "High vacuum",
  "ETL_deposition_synthesis_atmosphere_pressure": "4e-6 Torr",
  "ETL_deposition_synthesis_atmosphere_relative_humidity": "Null",
  "ETL_deposition_spin_coating_speed": "Null",
  "ETL_deposition_spin_coating_time": "Null",
  "ETL_deposition_thermal_annealing_temperature": "Null",
  "ETL_deposition_thermal_annealing_time": "Null",
  "Perovskite_dimension": "3D",
  "Perovskite_thickness": "Null",
  "Perovskite_composition_long_form": "(FA0.92MA0.08)0.9Cs0.1Pb(I0.92Br0.08)3",
  "Perovskite_additive_compound": "MACl",
  "Perovskite_additive_concentration": "10 mol%",
  "Perovskite_bandgap": "1.56 eV",
  "Perovskite_deposition_method": "Spin-coating",
  "Perovskite_deposition_sequential_spin_coating": "False",
  "Perovskite_deposition_spin_coating_antisolvent": "Chlorobenzene",
  "Perovskite_deposition_reaction_solutions_compounds": "CsI;FAI;MABr;PbI2;PbBr2",
  "Perovskite_deposition_reaction_solutions_concentrations": "32.48 mg/mL;177.99 mg/mL;10.08 mg/mL;534.78 mg/mL;33.03 mg/mL",
  "Perovskite_deposition_final_solutions_concentration_before_deposition": "788.36 mg/mL",
  "Perovskite_deposition_solvents_compound": "DMF;DMSO",
  "Perovskite_deposition_solvents_mixing_ratio": "5:1",
  "Perovskite_deposition_synthesis_atmosphere": "Nitrogen",
  "Perovskite_deposition_synthesis_atmosphere_pressure": "Null",
  "Perovskite_deposition_synthesis_atmosphere_relative_humidity": "Null",
  "Perovskite_deposition_spin_coating_speed": "5000 rpm",
  "Perovskite_deposition_spin_coating_time": "30 s",
  "Perovskite_deposition_thermal_annealing_atmosphere": "Nitrogen",
  "Perovskite_deposition_thermal_annealing_temperature": "100 °C",
  "Perovskite_deposition_thermal_annealing_time": "30 min",
  "Perovskite_surface_treatment_material": "Null",
  "Perovskite_surface_treatment_method": "Null",
  "Perovskite_surface_treatment_solution_concentration": "Null",
  "Perovskite_surface_treatment_solvents_compound": "Null",
  "Perovskite_surface_treatment_synthesis_atmosphere": "Null",
  "Perovskite_surface_treatment_synthesis_atmosphere_pressure": "Null",
  "Perovskite_surface_treatment_synthesis_atmosphere_relative_humidity": "Null",
  "Perovskite_surface_treatment_deposition_spin_coating_speed": "Null",
  "Perovskite_surface_treatment_deposition_spin_coating_time": "Null",
  "Perovskite_surface_treatment_deposition_thermal_annealing_temperature": "Null",
  "Perovskite_surface_treatment_deposition_thermal_annealing_time": "Null",
  "HTL_thickness": "Null",
  "HTL_stack_sequence": "PPY2",
  "HTL_additive_compound": "Null",
  "HTL_additive_concentration": "Null",
  "HTL_deposition_method": "Spin-coating",
  "HTL_deposition_solution_concentration": "2 mg/mL",
  "HTL_deposition_solvents_compound": "Chlorobenzene",
  "HTL_deposition_synthesis_atmosphere": "Nitrogen",
  "HTL_deposition_synthesis_atmosphere_pressure": "Null",
  "HTL_deposition_synthesis_atmosphere_relative_humidity": "Null",
  "HTL_deposition_spin_coating_speed": "5000 rpm",
  "HTL_deposition_spin_coating_time": "30 s",
  "HTL_deposition_thermal_annealing_temperature": "100 °C",
  "HTL_deposition_thermal_annealing_time": "10 min",
  "Backcontact_thickness": "100 nm",
  "Beckcontact_deposition_method": "Thermal evaporation",
  "Backcontact_deposition_atmosphere_pressure": "4e-6 Torr",
  "Encapsulation_method": "Null",
  "Encapsulation_atmosphere": "Null",
  "JV_measured_device_matching": "True",
  "JV_measured_reverse_scan_Voc": "1.16 V",
  "JV_measured_reverse_scan_Jsc": "23.56 mA/cm2",
  "JV_measured_reverse_scan_FF": "82 %",
  "JV_measured_reverse_scan_PCE": "22.41 %",
  "JV_measured_forward_scan_Voc": "Null",
  "JV_measured_forward_scan_Jsc": "Null",
  "JV_measured_forward_scan_FF": "Null",
  "JV_measured_forward_scan_PCE": "Null",
  "JV_measured_light_spectra": "AM1.5G",
  "JV_measured_light_spectra_intensity": "100 mW/cm2",
  "JV_measured_scan_speed": "Null",
  "JV_measured_scan_delay_time": "Null",
  "JV_certified_PCE": "Null",
  "Stabilized_measured_PCE": "21.8 %",
  "Stabilized_certified_PCE": "Null",
  "Stability_test_device_matching": "True",
  "Stability_test_temperature": "25 °C",
  "Stability_test_atmosphere": "Nitrogen",
  "Stability_test_light_spectra": "AM1.5G",
  "Stability_test_light_intensity": "1 sun",
  "Stability_test_relative_humidity": "Null",
  "Stability_PCE_after_time": "500 hours",
  "Stability_PCE_after_time_value": "97%"
}

File: dataset/2021-2025/10.1002_anie.202016087/Device_BestPCE_10.1002_anie.202016087.json
{
    "Ref_DOI": "10.1002/anie.202016087",
    "Ref_journal": "Angewandte Chemie International Edition",
    "Ref_publication_year": "2021",
    "Ref_title": "Intramolecular Electric Field Construction in Metal Phthalocyanine as Dopant-Free Hole Transporting Material for Stable Perovskite Solar Cells with >21% Efficiency",
    "Cell_architecture": "NIP",
    "Cell_stack_sequence": "FTO/modified ZnO/mesoporous TiO2/Cs0.05(MA0.17FA0.83)0.95Pb(I0.83Br0.17)3/NiPc/Au",
    "Cell_area_measured": "0.0905 cm2",
    "ETL_thickness": "Null",
    "ETL_stack_sequence": "modified ZnO/mesoporous TiO2",
    "ETL_additive_compound": "Null",
    "ETL_additive_concentration": "Null",
    "ETL_deposition_method": "Spin-coating",
    "ETL_deposition_solution_concentration": "0.5 M",
    "ETL_deposition_solvents_compound": "2-methoxyethanol",
    "ETL_deposition_synthesis_atmosphere": "Null",
    "ETL_deposition_synthesis_atmosphere_pressure": "Null",
    "ETL_deposition_synthesis_atmosphere_relative_humidity": "Null",
    "ETL_deposition_spin_coating_speed": "2800 rpm/5000 rpm",
    "ETL_deposition_spin_coating_time": "25 s/25 s",
    "ETL_deposition_thermal_annealing_temperature": "500 °C/500 °C",
    "ETL_deposition_thermal_annealing_time": "30 min/30 min",
    "Perovskite_dimension": "3D",
    "Perovskite_thickness": "Null",
    "Perovskite_composition_long_form": "Cs0.05(MA0.17FA0.83)0.95Pb(I0.83Br0.17)3",
    "Perovskite_additive_compound": "Null",
    "Perovskite_additive_concentration": "Null",
    "Perovskite_bandgap": "Null",
    "Perovskite_deposition_method": "Spin-coating",
    "Perovskite_deposition_sequential_spin_coating": "False",
    "Perovskite_deposition_spin_coating_antisolvent": "methylbenzene",
    "Perovskite_deposition_reaction_solutions_compounds": "Null",
    "Perovskite_deposition_reaction_solutions_concentrations": "Null",
    "Perovskite_deposition_final_solutions_concentration_before_deposition": "Null",
    "Perovskite_deposition_solvents_compound": "Null",
    "Perovskite_deposition_solvents_mixing_ratio": "Null",
    "Perovskite_deposition_synthesis_atmosphere": "Null",
    "Perovskite_deposition_synthesis_atmosphere_pressure": "Null",
    "Perovskite_deposition_synthesis_atmosphere_relative_humidity": "Null",
    "Perovskite_deposition_spin_coating_speed": "1000 rpm;6000 rpm",
    "Perovskite_deposition_spin_coating_time": "5 s;35 s",
    "Perovskite_deposition_thermal_annealing_atmosphere": "Null",
    "Perovskite_deposition_thermal_annealing_temperature": "150 °C",
    "Perovskite_deposition_thermal_annealing_time": "5 min",
    "Perovskite_surface_treatment_material": "Null",
    "Perovskite_surface_treatment_method": "Null",
    "Perovskite_surface_treatment_solution_concentration": "Null",
    "Perovskite_surface_treatment_solvents_compound": "Null",
    "Perovskite_surface_treatment_synthesis_atmosphere": "Null",
    "Perovskite_surface_treatment_synthesis_atmosphere_pressure": "Null",
    "Perovskite_surface_treatment_synthesis_atmosphere_relative_humidity": "Null",
    "Perovskite_surface_treatment_deposition_spin_coating_speed": "Null",
    "Perovskite_surface_treatment_deposition_spin_coating_time": "Null",
    "Perovskite_surface_treatment_deposition_thermal_annealing_temperature": "Null",
    "Perovskite_surface_treatment_deposition_thermal_annealing_time": "Null",
    "HTL_thickness": "Null",
    "HTL_stack_sequence": "NiPc",
    "HTL_additive_compound": "Null",
    "HTL_additive_concentration": "Null",
    "HTL_deposition_method": "Spin-coating",
    "HTL_deposition_solution_concentration": "15 mg/mL",
    "HTL_deposition_solvents_compound": "chloroform",
    "HTL_deposition_synthesis_atmosphere": "Null",
    "HTL_deposition_synthesis_atmosphere_pressure": "Null",
    "HTL_deposition_synthesis_atmosphere_relative_humidity": "Null",
    "HTL_deposition_spin_coating_speed": "5000 rpm",
    "HTL_deposition_spin_coating_time": "25 s",
    "HTL_deposition_thermal_annealing_temperature": "Null",
    "HTL_deposition_thermal_annealing_time": "Null",
    "Backcontact_thickness": "80 nm",
    "Beckcontact_deposition_method": "Thermal evaporation",
    "Backcontact_deposition_atmosphere_pressure": "Null",
    "Encapsulation_method": "Null",
    "Encapsulation_atmosphere": "Null",
    "JV_measured_device_matching": "True",
    "JV_measured_reverse_scan_Voc": "1.13 V",
    "JV_measured_reverse_scan_Jsc": "23.92 mA/cm2",
    "JV_measured_reverse_scan_FF": "78.66 %",
    "JV_measured_reverse_scan_PCE": "21.23 %",
    "JV_measured_forward_scan_Voc": "1.10 V",
    "JV_measured_forward_scan_Jsc": "23.66 mA/cm2",
    "JV_measured_forward_scan_FF": "76.16 %",
    "JV_measured_forward_scan_PCE": "19.88 %",
    "JV_measured_light_spectra": "AM1.5G",
    "JV_measured_light_spectra_intensity": "100 mW/cm2",
    "JV_measured_scan_speed": "Null",
    "JV_measured_scan_delay_time": "Null",
    "JV_certified_PCE": "21.03 %",
    "Stabilized_measured_PCE": "Null",
    "Stabilized_certified_PCE": "Null",
    "Stability_test_device_matching": "True",
    "Stability_test_temperature": "85 °C",
    "Stability_test_atmosphere": "N2",
    "Stability_test_light_spectra": "AM1.5G",
    "Stability_test_light_intensity": "1 sun",
    "Stability_test_relative_humidity": "Null",
    "Stability_PCE_after_time": "1000 hours",
    "Stability_PCE_after_time_value": "90 %"
}

File: dataset/2021-2025/10.1002_anie.202016087/Device_BestPCE_Gemini_1.5_pro_10.1002_anie.202016087.json
{
  "Ref_DOI": "10.1002/anie.202016087",
  "Ref_journal": "Angew. Chem. Int. Ed.",
  "Ref_publication_year": "2021",
  "Ref_title": "Intramolecular Electric Field Construction in Metal Phthalocyanine as Dopant-Free Hole Transporting Material for Stable Perovskite Solar Cells with >21% Efficiency",
  "Cell_architecture": "NIP",
  "Cell_stack_sequence": "FTO/modified ZnO/meso-porous TiO2/Perovskite/NiPc/Au",
  "Cell_area_measured": "0.0905 cm2",
  "ETL_thickness": "Null",
  "ETL_stack_sequence": "modified ZnO/meso-porous TiO2",
  "ETL_additive_compound": "ethanolamine",
  "ETL_additive_concentration": "Null",
  "ETL_deposition_method": "Spin-coating/Spin-coating",
  "ETL_deposition_solution_concentration": "Null/1:8 mass ratio in isopropanol",
  "ETL_deposition_solvents_compound": "2-methoxyethanol/isopropanol",
  "ETL_deposition_synthesis_atmosphere": "Null",
  "ETL_deposition_synthesis_atmosphere_pressure": "1 atm",
  "ETL_deposition_synthesis_atmosphere_relative_humidity": "Null",
  "ETL_deposition_spin_coating_speed": "2800 rpm/5000 rpm",
  "ETL_deposition_spin_coating_time": "25 s/25 s",
  "ETL_deposition_thermal_annealing_temperature": "500 °C/500 °C",
  "ETL_deposition_thermal_annealing_time": "30 min/30 min",
  "Perovskite_dimension": "3D",
  "Perovskite_thickness": "Null",
  "Perovskite_composition_long_form": "Cs0.05(MA0.17FA0.83)0.95Pb(I0.83Br0.17)3",
  "Perovskite_additive_compound": "Null",
  "Perovskite_additive_concentration": "Null",
  "Perovskite_bandgap": "Null",
  "Perovskite_deposition_method": "Spin-coating",
  "Perovskite_deposition_sequential_spin_coating": false,
  "Perovskite_deposition_spin_coating_antisolvent": "methylbenzene",
  "Perovskite_deposition_reaction_solutions_compounds": "CsI;MAI;FAI;PbI2;PbBr2",
  "Perovskite_deposition_reaction_solutions_concentrations": "Null",
  "Perovskite_deposition_final_solutions_concentration_before_deposition": "Null",
  "Perovskite_deposition_solvents_compound": "Null",
  "Perovskite_deposition_solvents_mixing_ratio": "Null",
  "Perovskite_deposition_synthesis_atmosphere": "Null",
  "Perovskite_deposition_synthesis_atmosphere_pressure": "1 atm",
  "Perovskite_deposition_synthesis_atmosphere_relative_humidity": "Null",
  "Perovskite_deposition_spin_coating_speed": "1000 rpm; 6000 rpm",
  "Perovskite_deposition_spin_coating_time": "5 s; 35 s",
  "Perovskite_deposition_thermal_annealing_atmosphere": "Null",
  "Perovskite_deposition_thermal_annealing_temperature": "150 °C",
  "Perovskite_deposition_thermal_annealing_time": "5 min",
  "Perovskite_surface_treatment_material": "Null",
  "Perovskite_surface_treatment_method": "Null",
  "Perovskite_surface_treatment_solution_concentration": "Null",
  "Perovskite_surface_treatment_solvents_compound": "Null",
  "Perovskite_surface_treatment_synthesis_atmosphere": "Null",
  "Perovskite_surface_treatment_synthesis_atmosphere_pressure": "Null",
  "Perovskite_surface_treatment_synthesis_atmosphere_relative_humidity": "Null",
  "Perovskite_surface_treatment_deposition_spin_coating_speed": "Null",
  "Perovskite_surface_treatment_deposition_spin_coating_time": "Null",
  "Perovskite_surface_treatment_deposition_thermal_annealing_temperature": "Null",
  "Perovskite_surface_treatment_deposition_thermal_annealing_time": "Null",
  "HTL_thickness": "30 nm",
  "HTL_stack_sequence": "NiPc",
  "HTL_additive_compound": "Null",
  "HTL_additive_concentration": "Null",
  "HTL_deposition_method": "Spin-coating",
  "HTL_deposition_solution_concentration": "15 mg/mL",
  "HTL_deposition_solvents_compound": "chloroform",
  "HTL_deposition_synthesis_atmosphere": "Null",
  "HTL_deposition_synthesis_atmosphere_pressure": "1 atm",
  "HTL_deposition_synthesis_atmosphere_relative_humidity": "Null",
  "HTL_deposition_spin_coating_speed": "5000 rpm",
  "HTL_deposition_spin_coating_time": "25 s",
  "HTL_deposition_thermal_annealing_temperature": "Null",
  "HTL_deposition_thermal_annealing_time": "Null",
  "Backcontact_thickness": "80 nm",
  "Beckcontact_deposition_method": "Thermal evaporation",
  "Backcontact_deposition_atmosphere_pressure": "Null",
  "Encapsulation_method": "Null",
  "Encapsulation_atmosphere": "Null",
  "JV_measured_device_matching": true,
  "JV_measured_reverse_scan_Voc": "1.13 V",
  "JV_measured_reverse_scan_Jsc": "23.92 mA/cm2",
  "JV_measured_reverse_scan_FF": "78.66%",
  "JV_measured_reverse_scan_PCE": "21.23%",
  "JV_measured_forward_scan_Voc": "1.10 V",
  "JV_measured_forward_scan_Jsc": "23.66 mA/cm2",
  "JV_measured_forward_scan_FF": "76.16%",
  "JV_measured_forward_scan_PCE": "19.88%",
  "JV_measured_light_spectra": "AM1.5G",
  "JV_measured_light_spectra_intensity": "100 mW/cm2",
  "JV_measured_scan_speed": "Null",
  "JV_measured_scan_delay_time": "Null",
  "JV_certified_PCE": "21.03%",
  "Stabilized_measured_PCE": "Null",
  "Stabilized_certified_PCE": "Null",
  "Stability_test_device_matching": true,
  "Stability_test_temperature": "85 °C",
  "Stability_test_atmosphere": "N2",
  "Stability_test_light_spectra": "AM1.5G",
  "Stability_test_light_intensity": "1 sun",
  "Stability_test_relative_humidity": "65%",
  "Stability_PCE_after_time": "1000 hours",
  "Stability_PCE_after_time_value": "90%"
}

File: dataset/2021-2025/10.1002_anie.202016087/Device_BestPCE_Gemini_2.0_Flash_10.1002_anie.202016087.json
{
  "Ref_DOI": "10.1002/anie.202016087",
  "Ref_journal": "Angew. Chem. Int. Ed.",
  "Ref_publication_year": "2021",
  "Ref_title": "Intramolecular Electric Field Construction in Metal Phthalocyanine as Dopant-Free Hole Transporting Material for Stable Perovskite Solar Cells with >21% Efficiency",
  "Cell_architecture": "NIP",
  "Cell_stack_sequence": "FTO/modified ZnO/mesoporous TiO2/perovskite/NiPc/Au",
  "Cell_area_measured": "0.0905 squared cm",
  "ETL_thickness": "Null",
  "ETL_stack_sequence": "modified ZnO/mesoporous TiO2",
  "ETL_additive_compound": "Null",
  "ETL_additive_concentration": "Null",
  "ETL_deposition_method": "Spin-coating",
  "ETL_deposition_solution_concentration": "Null",
  "ETL_deposition_solvents_compound": "ethanolamine; 2-methoxyethanol; isopropanol",
  "ETL_deposition_synthesis_atmosphere": "Null",
  "ETL_deposition_synthesis_atmosphere_pressure": "Null",
  "ETL_deposition_synthesis_atmosphere_relative_humidity": "Null",
  "ETL_deposition_spin_coating_speed": "2800 rpm; 5000 rpm",
  "ETL_deposition_spin_coating_time": "25 s; 25 s",
  "ETL_deposition_thermal_annealing_temperature": "500 °C; 500 °C",
  "ETL_deposition_thermal_annealing_time": "30 min; 30 min",
  "Perovskite_dimension": "3D",
  "Perovskite_thickness": "Null",
  "Perovskite_composition_long_form": "Cs0.05(MA0.17FA0.83)0.95Pb(I0.83Br0.17)3",
  "Perovskite_additive_compound": "Null",
  "Perovskite_additive_concentration": "Null",
  "Perovskite_bandgap": "Null",
  "Perovskite_deposition_method": "Spin-coating",
  "Perovskite_deposition_sequential_spin_coating": "False",
  "Perovskite_deposition_spin_coating_antisolvent": "methylbenzene",
  "Perovskite_deposition_reaction_solutions_compounds": "Null",
  "Perovskite_deposition_reaction_solutions_concentrations": "Null",
  "Perovskite_deposition_final_solutions_concentration_before_deposition": "Null",
  "Perovskite_deposition_solvents_compound": "Null",
  "Perovskite_deposition_solvents_mixing_ratio": "Null",
  "Perovskite_deposition_synthesis_atmosphere": "Null",
  "Perovskite_deposition_synthesis_atmosphere_pressure": "Null",
  "Perovskite_deposition_synthesis_atmosphere_relative_humidity": "Null",
  "Perovskite_deposition_spin_coating_speed": "1000 rpm; 6000 rpm",
  "Perovskite_deposition_spin_coating_time": "5 s; 35 s",
  "Perovskite_deposition_thermal_annealing_atmosphere": "Null",
  "Perovskite_deposition_thermal_annealing_temperature": "150 °C",
  "Perovskite_deposition_thermal_annealing_time": "5 min",
  "Perovskite_surface_treatment_material": "Null",
  "Perovskite_surface_treatment_method": "Null",
  "Perovskite_surface_treatment_solution_concentration": "Null",
  "Perovskite_surface_treatment_solvents_compound": "Null",
  "Perovskite_surface_treatment_synthesis_atmosphere": "Null",
  "Perovskite_surface_treatment_synthesis_atmosphere_pressure": "Null",
  "Perovskite_surface_treatment_synthesis_atmosphere_relative_humidity": "Null",
  "Perovskite_surface_treatment_deposition_spin_coating_speed": "Null",
  "Perovskite_surface_treatment_deposition_spin_coating_time": "Null",
  "Perovskite_surface_treatment_deposition_thermal_annealing_temperature": "Null",
  "Perovskite_surface_treatment_deposition_thermal_annealing_time": "Null",
  "HTL_thickness": "30 nm",
  "HTL_stack_sequence": "NiPc",
  "HTL_additive_compound": "Null",
  "HTL_additive_concentration": "Null",
  "HTL_deposition_method": "Spin-coating",
  "HTL_deposition_solution_concentration": "15 mg/ml",
  "HTL_deposition_solvents_compound": "chloroform",
  "HTL_deposition_synthesis_atmosphere": "Null",
  "HTL_deposition_synthesis_atmosphere_pressure": "Null",
  "HTL_deposition_synthesis_atmosphere_relative_humidity": "Null",
  "HTL_deposition_spin_coating_speed": "5000 rpm",
  "HTL_deposition_spin_coating_time": "25 s",
  "HTL_deposition_thermal_annealing_temperature": "Null",
  "HTL_deposition_thermal_annealing_time": "Null",
  "Backcontact_thickness": "80 nm",
  "Beckcontact_deposition_method": "Thermal evaporation",
  "Backcontact_deposition_atmosphere_pressure": "Null",
  "Encapsulation_method": "Null",
  "Encapsulation_atmosphere": "Null",
  "JV_measured_device_matching": "True",
  "JV_measured_reverse_scan_Voc": "1.12 V",
  "JV_measured_reverse_scan_Jsc": "2.14 mA/cm2",
  "JV_measured_reverse_scan_FF": "79.65 %",
  "JV_measured_reverse_scan_PCE": "21.03 %",
  "JV_measured_forward_scan_Voc": "1.11 V",
  "JV_measured_forward_scan_Jsc": "2.14 mA/cm2",
  "JV_measured_forward_scan_FF": "73.67 %",
  "JV_measured_forward_scan_PCE": "19.42 %",
  "JV_measured_light_spectra": "AM 1.5 G",
  "JV_measured_light_spectra_intensity": "100mW· cm-2",
  "JV_measured_scan_speed": "Null",
  "JV_measured_scan_delay_time": "Null",
  "JV_certified_PCE": "21.03",
  "Stabilized_measured_PCE": "Null",
  "Stabilized_certified_PCE": "Null",
  "Stability_test_device_matching": "True",
  "Stability_test_temperature": "85 °C",
  "Stability_test_atmosphere": "N2",
  "Stability_test_light_spectra": "AM 1.5 G",
  "Stability_test_light_intensity": "1 sun",
  "Stability_test_relative_humidity": "Null",
  "Stability_PCE_after_time": "1000 hours",
  "Stability_PCE_after_time_value": "90 %"
}

File: dataset/2021-2025/10.1002_anie.202016087/Device_BestPCE_claude_haiku_10.1002_anie.202016087.json
{
  "Ref_DOI": "10.1002/anie.202016087",
  "Ref_journal": "Angewandte Chemie International Edition",
  "Ref_publication_year": "2021",
  "Ref_title": "Intramolecular Electric Field Construction in Metal Phthalocyanine as Dopant-Free Hole Transporting Material for Stable Perovskite Solar Cells with >21% Efficiency",
  "Cell_architecture": "NIP",
  "Cell_stack_sequence": "FTO/modified ZnO/mesoporous TiO2/Cs0.05(MA0.17FA0.83)0.95Pb(I0.83Br0.17)3/NiPc/Au",
  "Cell_area_measured": "0.0905 cm2",
  "ETL_thickness": "Null",
  "ETL_stack_sequence": "modified ZnO/mesoporous TiO2",
  "ETL_additive_compound": "Null",
  "ETL_additive_concentration": "Null",
  "ETL_deposition_method": "Spin-coating",
  "ETL_deposition_solution_concentration": "Null",
  "ETL_deposition_solvents_compound": "2-methoxyethanol",
  "ETL_deposition_synthesis_atmosphere": "Air",
  "ETL_deposition_synthesis_atmosphere_pressure": "1 atm",
  "ETL_deposition_synthesis_atmosphere_relative_humidity": "Null",
  "ETL_deposition_spin_coating_speed": "2800/5000",
  "ETL_deposition_spin_coating_time": "25/25",
  "ETL_deposition_thermal_annealing_temperature": "500/500",
  "ETL_deposition_thermal_annealing_time": "30/30",
  "Perovskite_dimension": "3D",
  "Perovskite_thickness": "Null",
  "Perovskite_composition_long_form": "Cs0.05(MA0.17FA0.83)0.95Pb(I0.83Br0.17)3",
  "Perovskite_additive_compound": "Null",
  "Perovskite_additive_concentration": "Null",
  "Perovskite_bandgap": "Null",
  "Perovskite_deposition_method": "Spin-coating",
  "Perovskite_deposition_sequential_spin_coating": "False",
  "Perovskite_deposition_spin_coating_antisolvent": "Methylbenzene",
  "Perovskite_deposition_reaction_solutions_compounds": "Null",
  "Perovskite_deposition_reaction_solutions_concentrations": "Null",
  "Perovskite_deposition_final_solutions_concentration_before_deposition": "Null",
  "Perovskite_deposition_solvents_compound": "Null",
  "Perovskite_deposition_solvents_mixing_ratio": "Null",
  "Perovskite_deposition_synthesis_atmosphere": "Nitrogen",
  "Perovskite_deposition_synthesis_atmosphere_pressure": "1 atm",
  "Perovskite_deposition_synthesis_atmosphere_relative_humidity": "Null",
  "Perovskite_deposition_spin_coating_speed": "1000;6000",
  "Perovskite_deposition_spin_coating_time": "5;35",
  "Perovskite_deposition_thermal_annealing_atmosphere": "Air",
  "Perovskite_deposition_thermal_annealing_temperature": "150",
  "Perovskite_deposition_thermal_annealing_time": "5",
  "Perovskite_surface_treatment_material": "Null",
  "Perovskite_surface_treatment_method": "Null",
  "Perovskite_surface_treatment_solution_concentration": "Null",
  "Perovskite_surface_treatment_solvents_compound": "Null",
  "Perovskite_surface_treatment_synthesis_atmosphere": "Null",
  "Perovskite_surface_treatment_synthesis_atmosphere_pressure": "Null",
  "Perovskite_surface_treatment_synthesis_atmosphere_relative_humidity": "Null",
  "Perovskite_surface_treatment_deposition_spin_coating_speed": "Null",
  "Perovskite_surface_treatment_deposition_spin_coating_time": "Null",
  "Perovskite_surface_treatment_deposition_thermal_annealing_temperature": "Null",
  "Perovskite_surface_treatment_deposition_thermal_annealing_time": "Null",
  "HTL_thickness": "Null",
  "HTL_stack_sequence": "NiPc",
  "HTL_additive_compound": "Null",
  "HTL_additive_concentration": "Null",
  "HTL_deposition_method": "Spin-coating",
  "HTL_deposition_solution_concentration": "15",
  "HTL_deposition_solvents_compound": "Chloroform",
  "HTL_deposition_synthesis_atmosphere": "Air",
  "HTL_deposition_synthesis_atmosphere_pressure": "1 atm",
  "HTL_deposition_synthesis_atmosphere_relative_humidity": "Null",
  "HTL_deposition_spin_coating_speed": "5000",
  "HTL_deposition_spin_coating_time": "25",
  "HTL_deposition_thermal_annealing_temperature": "Null",
  "HTL_deposition_thermal_annealing_time": "Null",
  "Backcontact_thickness": "80",
  "Beckcontact_deposition_method": "Thermal evaporation",
  "Backcontact_deposition_atmosphere_pressure": "Null",
  "Encapsulation_method": "Null",
  "Encapsulation_atmosphere": "Null",
  "JV_measured_device_matching": "True",
  "JV_measured_reverse_scan_Voc": "1.13",
  "JV_measured_reverse_scan_Jsc": "23.92",
  "JV_measured_reverse_scan_FF": "78.66",
  "JV_measured_reverse_scan_PCE": "21.23",
  "JV_measured_forward_scan_Voc": "1.10",
  "JV_measured_forward_scan_Jsc": "23.66",
  "JV_measured_forward_scan_FF": "76.16",
  "JV_measured_forward_scan_PCE": "19.88",
  "JV_measured_light_spectra": "AM1.5G",
  "JV_measured_light_spectra_intensity": "100 mW/cm2",
  "JV_measured_scan_speed": "Null",
  "JV_measured_scan_delay_time": "Null",
  "JV_certified_PCE": "21.03",
  "Stabilized_measured_PCE": "Null",
  "Stabilized_certified_PCE": "Null",
  "Stability_test_device_matching": "True",
  "Stability_test_temperature": "85",
  "Stability_test_atmosphere": "N2",
  "Stability_test_light_spectra": "AM1.5G",
  "Stability_test_light_intensity": "Null",
  "Stability_test_relative_humidity": "Null",
  "Stability_PCE_after_time": "1000 hours",
  "Stability_PCE_after_time_value": "90"
}

File: dataset/2021-2025/10.1002_anie.202016087/Device_BestPCE_gpt4o_10.1002_anie.202016087.json
{
  "Ref_DOI": "10.1002/anie.202016087",
  "Ref_journal": "Angewandte Chemie International Edition",
  "Ref_publication_year": "2021",
  "Ref_title": "Intramolecular Electric Field Construction in Metal Phthalocyanine as Dopant-Free Hole Transporting Material for Stable Perovskite Solar Cells with >21% Efficiency",
  "Cell_architecture": "NIP",
  "Cell_stack_sequence": "FTO/modified ZnO/mesoporous TiO2/Cs0.05(MA0.17FA0.83)0.95Pb(I0.83Br0.17)3/NiPc/Au",
  "Cell_area_measured": "0.0905 cm2",
  "ETL_thickness": "Null",
  "ETL_stack_sequence": "modified ZnO/mesoporous TiO2",
  "ETL_additive_compound": "Null",
  "ETL_additive_concentration": "Null",
  "ETL_deposition_method": "Null",
  "ETL_deposition_solution_concentration": "Null",
  "ETL_deposition_solvents_compound": "Null",
  "ETL_deposition_synthesis_atmosphere": "Null",
  "ETL_deposition_synthesis_atmosphere_pressure": "Null",
  "ETL_deposition_synthesis_atmosphere_relative_humidity": "Null",
  "ETL_deposition_spin_coating_speed": "Null",
  "ETL_deposition_spin_coating_time": "Null",
  "ETL_deposition_thermal_annealing_temperature": "Null",
  "ETL_deposition_thermal_annealing_time": "Null",
  "Perovskite_dimension": "3D",
  "Perovskite_thickness": "Null",
  "Perovskite_composition_long_form": "Cs0.05(MA0.17FA0.83)0.95Pb(I0.83Br0.17)3",
  "Perovskite_additive_compound": "Null",
  "Perovskite_additive_concentration": "Null",
  "Perovskite_bandgap": "Null",
  "Perovskite_deposition_method": "Spin-coating",
  "Perovskite_deposition_sequential_spin_coating": "False",
  "Perovskite_deposition_spin_coating_antisolvent": "Methylbenzene",
  "Perovskite_deposition_reaction_solutions_compounds": "Null",
  "Perovskite_deposition_reaction_solutions_concentrations": "Null",
  "Perovskite_deposition_final_solutions_concentration_before_deposition": "Null",
  "Perovskite_deposition_solvents_compound": "Null",
  "Perovskite_deposition_solvents_mixing_ratio": "Null",
  "Perovskite_deposition_synthesis_atmosphere": "Null",
  "Perovskite_deposition_synthesis_atmosphere_pressure": "Null",
  "Perovskite_deposition_synthesis_atmosphere_relative_humidity": "Null",
  "Perovskite_deposition_spin_coating_speed": "1000 rpm; 6000 rpm",
  "Perovskite_deposition_spin_coating_time": "5 s; 35 s",
  "Perovskite_deposition_thermal_annealing_atmosphere": "Null",
  "Perovskite_deposition_thermal_annealing_temperature": "150 °C",
  "Perovskite_deposition_thermal_annealing_time": "5 min",
  "Perovskite_surface_treatment_material": "Null",
  "Perovskite_surface_treatment_method": "Null",
  "Perovskite_surface_treatment_solution_concentration": "Null",
  "Perovskite_surface_treatment_solvents_compound": "Null",
  "Perovskite_surface_treatment_synthesis_atmosphere": "Null",
  "Perovskite_surface_treatment_synthesis_atmosphere_pressure": "Null",
  "Perovskite_surface_treatment_synthesis_atmosphere_relative_humidity": "Null",
  "Perovskite_surface_treatment_deposition_spin_coating_speed": "Null",
  "Perovskite_surface_treatment_deposition_spin_coating_time": "Null",
  "Perovskite_surface_treatment_deposition_thermal_annealing_temperature": "Null",
  "Perovskite_surface_treatment_deposition_thermal_annealing_time": "Null",
  "HTL_thickness": "30 nm",
  "HTL_stack_sequence": "NiPc",
  "HTL_additive_compound": "Null",
  "HTL_additive_concentration": "Null",
  "HTL_deposition_method": "Spin-coating",
  "HTL_deposition_solution_concentration": "15 mg/mL",
  "HTL_deposition_solvents_compound": "Chloroform",
  "HTL_deposition_synthesis_atmosphere": "Null",
  "HTL_deposition_synthesis_atmosphere_pressure": "Null",
  "HTL_deposition_synthesis_atmosphere_relative_humidity": "Null",
  "HTL_deposition_spin_coating_speed": "5000 rpm",
  "HTL_deposition_spin_coating_time": "25 s",
  "HTL_deposition_thermal_annealing_temperature": "Null",
  "HTL_deposition_thermal_annealing_time": "Null",
  "Backcontact_thickness": "80 nm",
  "Beckcontact_deposition_method": "Thermal evaporation",
  "Backcontact_deposition_atmosphere_pressure": "Null",
  "Encapsulation_method": "Null",
  "Encapsulation_atmosphere": "Null",
  "JV_measured_device_matching": "True",
  "JV_measured_reverse_scan_Voc": "1.13 V",
  "JV_measured_reverse_scan_Jsc": "23.92 mA/cm2",
  "JV_measured_reverse_scan_FF": "78.66 %",
  "JV_measured_reverse_scan_PCE": "21.23 %",
  "JV_measured_forward_scan_Voc": "1.10 V",
  "JV_measured_forward_scan_Jsc": "23.66 mA/cm2",
  "JV_measured_forward_scan_FF": "76.16 %",
  "JV_measured_forward_scan_PCE": "19.88 %",
  "JV_measured_light_spectra": "AM1.5G",
  "JV_measured_light_spectra_intensity": "100 mW/cm2",
  "JV_measured_scan_speed": "Null",
  "JV_measured_scan_delay_time": "Null",
  "JV_certified_PCE": "21.03",
  "Stabilized_measured_PCE": "Null",
  "Stabilized_certified_PCE": "Null",
  "Stability_test_device_matching": "True",
  "Stability_test_temperature": "85 °C",
  "Stability_test_atmosphere": "N2",
  "Stability_test_light_spectra": "AM1.5G",
  "Stability_test_light_intensity": "1 sun",
  "Stability_test_relative_humidity": "Null",
  "Stability_PCE_after_time": "1000 hours",
  "Stability_PCE_after_time_value": "90 %"
}
