Repository: jiayijdong/PSCbench

# PSCbench


**PSCbench** is a novel benchmark for materials science research-level scientific
dataset curation sourced from published journals. The benchmark is designed to evaluate the complex classification capabilities,
strong domain knowledge, and advanced calculation skills of LLMs.

## Data


The PSCbench dataset is under dataset folder in json file format. Each file is list of dictionary and can be extracted using following scripts.
Each file stands for one published journal, which is fully elaborated in the paper. 

```
with open("./dataset/retroactive/{}.json".format(subject), encoding='utf-8') as json_file:
    problems=json.load(json_file)
```

File: dataset/2021-2025/10.1002_anie.202016087/Device_BestPCE_gpt4o_mini_10.1002_anie.202016087.json
{
  "Ref_DOI": "10.1002/anie.202016087",
  "Ref_journal": "Angewandte Chemie International Edition",
  "Ref_publication_year": "2021",
  "Ref_title": "Intramolecular Electric Field Construction in Metal Phthalocyanine as Dopant-Free Hole Transporting Material for Stable Perovskite Solar Cells with >21% Efficiency",
  "Cell_architecture": "NIP",
  "Cell_stack_sequence": "FTO/modified ZnO/mesoporous TiO2/perovskite/NiPc",
  "Cell_area_measured": "0.0905 cm2",
  "ETL_thickness": "Null",
  "ETL_stack_sequence": "Null",
  "ETL_additive_compound": "Null",
  "ETL_additive_concentration": "Null",
  "ETL_deposition_method": "Spin-coating",
  "ETL_deposition_solution_concentration": "Null",
  "ETL_deposition_solvents_compound": "Ethanol",
  "ETL_deposition_synthesis_atmosphere": "Air",
  "ETL_deposition_synthesis_atmosphere_pressure": "1 atm",
  "ETL_deposition_synthesis_atmosphere_relative_humidity": "Null",
  "ETL_deposition_spin_coating_speed": "Null",
  "ETL_deposition_spin_coating_time": "Null",
  "ETL_deposition_thermal_annealing_temperature": "Null",
  "ETL_deposition_thermal_annealing_time": "Null",
  "Perovskite_dimension": "3D",
  "Perovskite_thickness": "Null",
  "Perovskite_composition_long_form": "Cs0.05(MA0.17FA0.83)0.95Pb(I0.83Br0.17)3",
  "Perovskite_additive_compound": "Null",
  "Perovskite_additive_concentration": "Null",
  "Perovskite_bandgap": "Null",
  "Perovskite_deposition_method": "Spin-coating",
  "Perovskite_deposition_sequential_spin_coating": "False",
  "Perovskite_deposition_spin_coating_antisolvent": "Null",
  "Perovskite_deposition_reaction_solutions_compounds": "Null",
  "Perovskite_deposition_reaction_solutions_concentrations": "Null",
  "Perovskite_deposition_final_solutions_concentration_before_deposition": "Null",
  "Perovskite_deposition_solvents_compound": "Null",
  "Perovskite_deposition_solvents_mixing_ratio": "Null",
  "Perovskite_deposition_synthesis_atmosphere": "Nitrogen",
  "Perovskite_deposition_synthesis_atmosphere_pressure": "1 atm",
  "Perovskite_deposition_synthesis_atmosphere_relative_humidity": "Null",
  "Perovskite_deposition_spin_coating_speed": "1000;6000",
  "Perovskite_deposition_spin_coating_time": "5;35",
  "Perovskite_deposition_thermal_annealing_atmosphere": "Air",
  "Perovskite_deposition_thermal_annealing_temperature": "150",
  "Perovskite_deposition_thermal_annealing_time": "5",
  "Perovskite_surface_treatment_material": "Null",
  "Perovskite_surface_treatment_method": "Null",
  "Perovskite_surface_treatment_solution_concentration": "Null",
  "Perovskite_surface_treatment_solvents_compound": "Null",
  "Perovskite_surface_treatment_synthesis_atmosphere": "Null",
  "Perovskite_surface_treatment_synthesis_atmosphere_pressure": "Null",
  "Perovskite_surface_treatment_synthesis_atmosphere_relative_humidity": "Null",
  "Perovskite_surface_treatment_deposition_spin_coating_speed": "Null",
  "Perovskite_surface_treatment_deposition_spin_coating_time": "Null",
  "Perovskite_surface_treatment_deposition_thermal_annealing_temperature": "Null",
  "Perovskite_surface_treatment_deposition_thermal_annealing_time": "Null",
  "HTL_thickness": "Null",
  "HTL_stack_sequence": "Null",
  "HTL_additive_compound": "Li-TFSI;TBP",
  "HTL_additive_concentration": "520 mg/mL;Null",
  "HTL_deposition_method": "Spin-coating",
  "HTL_deposition_solution_concentration": "72 mg/mL",
  "HTL_deposition_solvents_compound": "Chlorobenzene",
  "HTL_deposition_synthesis_atmosphere": "Air",
  "HTL_deposition_synthesis_atmosphere_pressure": "1 atm",
  "HTL_deposition_synthesis_atmosphere_relative_humidity": "Null",
  "HTL_deposition_spin_coating_speed": "4000",
  "HTL_deposition_spin_coating_time": "25",
  "HTL_deposition_thermal_annealing_temperature": "Null",
  "HTL_deposition_thermal_annealing_time": "Null",
  "Backcontact_thickness": "80 nm",
  "Beckcontact_deposition_method": "Thermal evaporation",
  "Backcontact_deposition_atmosphere_pressure": "Null",
  "Encapsulation_method": "Null",
  "Encapsulation_atmosphere": "Null",
  "JV_measured_device_matching": "True",
  "JV_measured_reverse_scan_Voc": "1.12 V",
  "JV_measured_reverse_scan_Jsc": "2.14 mA/cm2",
  "JV_measured_reverse_scan_FF": "79.65",
  "JV_measured_reverse_scan_PCE": "21.03",
  "JV_measured_forward_scan_Voc": "1.11 V",
  "JV_measured_forward_scan_Jsc": "2.14 mA/cm2",
  "JV_measured_forward_scan_FF": "73.67",
  "JV_measured_forward_scan_PCE": "19.42",
  "JV_measured_light_spectra": "AM 1.5 G",
  "JV_measured_light_spectra_intensity": "100 mW/cm2",
  "JV_measured_scan_speed": "Null",
  "JV_measured_scan_delay_time": "Null",
  "JV_certified_PCE": "21.03",
  "Stabilized_measured_PCE": "Null",
  "Stabilized_certified_PCE": "Null",
  "Stability_test_device_matching": "True",
  "Stability_test_temperature": "85",
  "Stability_test_atmosphere": "Air",
  "Stability_test_light_spectra": "AM 1.5 G",
  "Stability_test_light_intensity": "Null",
  "Stability_test_relative_humidity": "65",
  "Stability_PCE_after_time": "1000 hours",
  "Stability_PCE_after_time_value": "90%"
}

File: dataset/2021-2025/10.1002_anie.202016087/Device_BestPCE_gpt4o_mini_zero_shot_10.1002_anie.202016087.json
{
  "Ref_DOI": "10.1002/anie.202016087",
  "Ref_journal": "Angewandte Chemie International Edition",
  "Ref_publication_year": "2021",
  "Ref_title": "Intramolecular Electric Field Construction in Metal Phthalocyanine as Dopant-Free Hole Transporting Material for Stable Perovskite Solar Cells with >21% Efficiency",
  "Cell_architecture": "FTO/modified ZnO/mesoporous TiO2/perovskite/MPc",
  "Cell_stack_sequence": "FTO/modified ZnO/mesoporous TiO2/perovskite/MPc",
  "Cell_area_measured": "0.09 cm2",
  "ETL_thickness": "Null",
  "ETL_stack_sequence": "Null",
  "ETL_additive_compound": "Null",
  "ETL_additive_concentration": "Null",
  "ETL_deposition_method": "spin-coating",
  "ETL_deposition_solution_concentration": "Null",
  "ETL_deposition_solvents_compound": "ethanolamine, 2-methoxyethanol",
  "ETL_deposition_synthesis_atmosphere": "nitrogen",
  "ETL_deposition_synthesis_atmosphere_pressure": "Null",
  "ETL_deposition_synthesis_atmosphere_relative_humidity": "Null",
  "ETL_deposition_spin_coating_speed": "2800 r/min",
  "ETL_deposition_spin_coating_time": "25 s",
  "ETL_deposition_thermal_annealing_temperature": "500 °C",
  "ETL_deposition_thermal_annealing_time": "30 min",
  "Perovskite_dimension": "Null",
  "Perovskite_thickness": "Null",
  "Perovskite_composition_long_form": "Cs0.05(MA0.17FA0.83)0.95Pb(I0.83Br0.17)3",
  "Perovskite_additive_compound": "Null",
  "Perovskite_additive_concentration": "Null",
  "Perovskite_bandgap": "Null",
  "Perovskite_deposition_method": "spin-coating",
  "Perovskite_deposition_sequential_spin_coating": "Yes",
  "Perovskite_deposition_spin_coating_antisolvent": "methylbenzene",
  "Perovskite_deposition_reaction_solutions_compounds": "Null",
  "Perovskite_deposition_reaction_solutions_concentrations": "Null",
  "Perovskite_deposition_final_solutions_concentration_before_deposition": "Null",
  "Perovskite_deposition_solvents_compound": "Null",
  "Perovskite_deposition_solvents_mixing_ratio": "Null",
  "Perovskite_deposition_synthesis_atmosphere": "Null",
  "Perovskite_deposition_synthesis_atmosphere_pressure": "Null",
  "Perovskite_deposition_synthesis_atmosphere_relative_humidity": "Null",
  "Perovskite_deposition_spin_coating_speed": "1000 rpm",
  "Perovskite_deposition_spin_coating_time": "5 s",
  "Perovskite_deposition_thermal_annealing_atmosphere": "Null",
  "Perovskite_deposition_thermal_annealing_temperature": "150 °C",
  "Perovskite_deposition_thermal_annealing_time": "5 min",
  "Perovskite_surface_treatment_material": "Null",
  "Perovskite_surface_treatment_method": "Null",
  "Perovskite_surface_treatment_solution_concentration": "Null",
  "Perovskite_surface_treatment_solvents_compound": "Null",
  "Perovskite_surface_treatment_synthesis_atmosphere": "Null",
  "Perovskite_surface_treatment_synthesis_atmosphere_pressure": "Null",
  "Perovskite_surface_treatment_synthesis_atmosphere_relative_humidity": "Null",
  "Perovskite_surface_treatment_deposition_spin_coating_speed": "Null",
  "Perovskite_surface_treatment_deposition_spin_coating_time": "Null",
  "Perovskite_surface_treatment_deposition_thermal_annealing_temperature": "Null",
  "Perovskite_surface_treatment_deposition_thermal_annealing_time": "Null",
  "HTL_thickness": "Null",
  "HTL_stack_sequence": "Null",
  "HTL_additive_compound": "Li-TFSI, TBP",
  "HTL_additive_concentration": "520 mg/ml",
  "HTL_deposition_method": "spin-coating",
  "HTL_deposition_solution_concentration": "72 mg/ml",
  "HTL_deposition_solvents_compound": "chlorobenzene",
  "HTL_deposition_synthesis_atmosphere": "Null",
  "HTL_deposition_synthesis_atmosphere_pressure": "Null",
  "HTL_deposition_synthesis_atmosphere_relative_humidity": "Null",
  "HTL_deposition_spin_coating_speed": "4000 rpm",
  "HTL_deposition_spin_coating_time": "25 s",
  "HTL_deposition_thermal_annealing_temperature": "Null",
  "HTL_deposition_thermal_annealing_time": "Null",
  "Backcontact_thickness": "80 nm",
  "Beckcontact_deposition_method": "thermal evaporation",
  "Backcontact_deposition_atmosphere_pressure": "Null",
  "Encapsulation_method": "Null",
  "Encapsulation_atmosphere": "Null",
  "JV_measured_device_matching": "Null",
  "JV_measured_reverse_scan_Voc": "1.12 V",
  "JV_measured_reverse_scan_Jsc": "23.92 mA/cm²",
  "JV_measured_reverse_scan_FF": "78.66%",
  "JV_measured_reverse_scan_PCE": "21.23%",
  "JV_measured_forward_scan_Voc": "1.11 V",
  "JV_measured_forward_scan_Jsc": "23.66 mA/cm²",
  "JV_measured_forward_scan_FF": "76.16%",
  "JV_measured_forward_scan_PCE": "19.88%",
  "JV_measured_light_spectra": "Null",
  "JV_measured_light_spectra_intensity": "Null",
  "JV_measured_scan_speed": "Null",
  "JV_measured_scan_delay_time": "Null",
  "JV_certified_PCE": "21.03%",
  "Stabilized_measured_PCE": "Null",
  "Stabilized_certified_PCE": "Null",
  "Stability_test_device_matching": "Null",
  "Stability_test_temperature": "Null",
  "Stability_test_atmosphere": "Null",
  "Stability_test_light_spectra": "Null",
  "Stability_test_light_intensity": "Null",
  "Stability_test_relative_humidity": "65%",
  "Stability_PCE_after_time": "1000 h",
  "Stability_PCE_after_time_value": "90%"
}

File: dataset/2021-2025/10.1002_anie.202016087/Device_BestPCE_grok_10.1002_anie.202016087.json
{
  "Ref_DOI": "10.1002/anie.202016087",
  "Ref_journal": "Angewandte Chemie International Edition",
  "Ref_publication_year": "2021",
  "Ref_title": "Intramolecular Electric Field Construction in Metal Phthalocyanine as Dopant-Free Hole Transporting Material for Stable Perovskite Solar Cells with >21% Efficiency",
  "Cell_architecture": "NIP",
  "Cell_stack_sequence": "FTO/modified ZnO/mesoporous TiO2/perovskite/NiPc/Au",
  "Cell_area_measured": "0.0905 cm2",
  "ETL_thickness": "Null/modified ZnO; Null/mesoporous TiO2",
  "ETL_stack_sequence": "modified ZnO/mesoporous TiO2",
  "ETL_additive_compound": "Null",
  "ETL_additive_concentration": "Null",
  "ETL_deposition_method": "Spin-coating/Spin-coating",
  "ETL_deposition_solution_concentration": "Null/Null",
  "ETL_deposition_solvents_compound": "2-methoxyethanol; ethanolamine/isopropanol",
  "ETL_deposition_synthesis_atmosphere": "Null",
  "ETL_deposition_synthesis_atmosphere_pressure": "Null",
  "ETL_deposition_synthesis_atmosphere_relative_humidity": "Null",
  "ETL_deposition_spin_coating_speed": "2800 rpm/5000 rpm",
  "ETL_deposition_spin_coating_time": "25 s/25 s",
  "ETL_deposition_thermal_annealing_temperature": "500 °C/500 °C",
  "ETL_deposition_thermal_annealing_time": "30 min/30 min",
  "Perovskite_dimension": "3D",
  "Perovskite_thickness": "Null",
  "Perovskite_composition_long_form": "Cs0.05(MA0.17FA0.83)0.95Pb(I0.83Br0.17)3",
  "Perovskite_additive_compound": "Null",
  "Perovskite_additive_concentration": "Null",
  "Perovskite_bandgap": "Null",
  "Perovskite_deposition_method": "Spin-coating",
  "Perovskite_deposition_sequential_spin_coating": "False",
  "Perovskite_deposition_spin_coating_antisolvent": "Methylbenzene",
  "Perovskite_deposition_reaction_solutions_compounds": "Null",
  "Perovskite_deposition_reaction_solutions_concentrations": "Null",
  "Perovskite_deposition_final_solutions_concentration_before_deposition": "Null",
  "Perovskite_deposition_solvents_compound": "Null",
  "Perovskite_deposition_solvents_mixing_ratio": "Null",
  "Perovskite_deposition_synthesis_atmosphere": "Null",
  "Perovskite_deposition_synthesis_atmosphere_pressure": "Null",
  "Perovskite_deposition_synthesis_atmosphere_relative_humidity": "Null",
  "Perovskite_deposition_spin_coating_speed": "1000 rpm;6000 rpm",
  "Perovskite_deposition_spin_coating_time": "5 s;35 s",
  "Perovskite_deposition_thermal_annealing_atmosphere": "Null",
  "Perovskite_deposition_thermal_annealing_temperature": "150 °C",
  "Perovskite_deposition_thermal_annealing_time": "5 min",
  "Perovskite_surface_treatment_material": "Null",
  "Perovskite_surface_treatment_method": "Null",
  "Perovskite_surface_treatment_solution_concentration": "Null",
  "Perovskite_surface_treatment_solvents_compound": "Null",
  "Perovskite_surface_treatment_synthesis_atmosphere": "Null",
  "Perovskite_surface_treatment_synthesis_atmosphere_pressure": "Null",
  "Perovskite_surface_treatment_synthesis_atmosphere_relative_humidity": "Null",
  "Perovskite_surface_treatment_deposition_spin_coating_speed": "Null",
  "Perovskite_surface_treatment_deposition_spin_coating_time": "Null",
  "Perovskite_surface_treatment_deposition_thermal_annealing_temperature": "Null",
  "Perovskite_surface_treatment_deposition_thermal_annealing_time": "Null",
  "HTL_thickness": "30 nm",
  "HTL_stack_sequence": "NiPc",
  "HTL_additive_compound": "Null",
  "HTL_additive_concentration": "Null",
  "HTL_deposition_method": "Spin-coating",
  "HTL_deposition_solution_concentration": "15 mg/mL",
  "HTL_deposition_solvents_compound": "Chloroform",
  "HTL_deposition_synthesis_atmosphere": "Null",
  "HTL_deposition_synthesis_atmosphere_pressure": "Null",
  "HTL_deposition_synthesis_atmosphere_relative_humidity": "Null",
  "HTL_deposition_spin_coating_speed": "5000 rpm",
  "HTL_deposition_spin_coating_time": "25 s",
  "HTL_deposition_thermal_annealing_temperature": "Null",
  "HTL_deposition_thermal_annealing_time": "Null",
  "Backcontact_thickness": "80 nm",
  "Beckcontact_deposition_method": "Thermal evaporation",
  "Backcontact_deposition_atmosphere_pressure": "Null",
  "Encapsulation_method": "Null",
  "Encapsulation_atmosphere": "Null",
  "JV_measured_device_matching": "True",
  "JV_measured_reverse_scan_Voc": "1.13 V",
  "JV_measured_reverse_scan_Jsc": "23.92 mA/cm2",
  "JV_measured_reverse_scan_FF": "78.66 %",
  "JV_measured_reverse_scan_PCE": "21.23 %",
  "JV_measured_forward_scan_Voc": "1.10 V",
  "JV_measured_forward_scan_Jsc": "23.66 mA/cm2",
  "JV_measured_forward_scan_FF": "76.16 %",
  "JV_measured_forward_scan_PCE": "19.88 %",
  "JV_measured_light_spectra": "AM1.5G",
  "JV_measured_light_spectra_intensity": "100 mW/cm2",
  "JV_measured_scan_speed": "Null",
  "JV_measured_scan_delay_time": "Null",
  "JV_certified_PCE": "21.03 %",
  "Stabilized_measured_PCE": "Null",
  "Stabilized_certified_PCE": "Null",
  "Stability_test_device_matching": "True",
  "Stability_test_temperature": "85 °C",
  "Stability_test_atmosphere": "N2",
  "Stability_test_light_spectra": "AM1.5G",
  "Stability_test_light_intensity": "Null",
  "Stability_test_relative_humidity": "Null",
  "Stability_PCE_after_time": "1000 hours",
  "Stability_PCE_after_time_value": "90 % of initial PCE"
}

File: dataset/2021-2025/10.1002_anie.202016087/Device_BestPCE_o3_10.1002_anie.202016087.json
{
  "Ref_DOI": "10.1002/anie.202016087",
  "Ref_journal": "Angewandte Chemie International Edition",
  "Ref_publication_year": "2021",
  "Ref_title": "Intramolecular Electric Field Construction in Metal Phthalocyanine as Dopant-Free Hole Transporting Material for Stable Perovskite Solar Cells with >21% Efficiency",
  "Cell_architecture": "NIP",
  "Cell_stack_sequence": "FTO/modified ZnO/mesoporous TiO2/Cs0.05(MA0.17FA0.83)0.95Pb(I0.83Br0.17)3/NiPc/Au",
  "Cell_area_measured": "0.0905 cm2",
  "ETL_thickness": "Null",
  "ETL_stack_sequence": "modified ZnO/mesoporous TiO2",
  "ETL_additive_compound": "Null",
  "ETL_additive_concentration": "Null",
  "ETL_deposition_method": "Spin-coating/Spin-coating",
  "ETL_deposition_solution_concentration": "Null",
  "ETL_deposition_solvents_compound": "2-methoxyethanol/isopropanol",
  "ETL_deposition_synthesis_atmosphere": "Air",
  "ETL_deposition_synthesis_atmosphere_pressure": "1 atm",
  "ETL_deposition_synthesis_atmosphere_relative_humidity": "Null",
  "ETL_deposition_spin_coating_speed": "2800 rpm/5000 rpm",
  "ETL_deposition_spin_coating_time": "25 s/25 s",
  "ETL_deposition_thermal_annealing_temperature": "500 °C/500 °C",
  "ETL_deposition_thermal_annealing_time": "30 min/30 min",
  "Perovskite_dimension": "3D",
  "Perovskite_thickness": "Null",
  "Perovskite_composition_long_form": "Cs0.05(MA0.17FA0.83)0.95Pb(I0.83Br0.17)3",
  "Perovskite_additive_compound": "Null",
  "Perovskite_additive_concentration": "Null",
  "Perovskite_bandgap": "Null",
  "Perovskite_deposition_method": "Spin-coating",
  "Perovskite_deposition_sequential_spin_coating": "False",
  "Perovskite_deposition_spin_coating_antisolvent": "methylbenzene",
  "Perovskite_deposition_reaction_solutions_compounds": "Null",
  "Perovskite_deposition_reaction_solutions_concentrations": "Null",
  "Perovskite_deposition_final_solutions_concentration_before_deposition": "Null",
  "Perovskite_deposition_solvents_compound": "Null",
  "Perovskite_deposition_solvents_mixing_ratio": "Null",
  "Perovskite_deposition_synthesis_atmosphere": "Air",
  "Perovskite_deposition_synthesis_atmosphere_pressure": "1 atm",
  "Perovskite_deposition_synthesis_atmosphere_relative_humidity": "Null",
  "Perovskite_deposition_spin_coating_speed": "1000 rpm;6000 rpm",
  "Perovskite_deposition_spin_coating_time": "5 s;35 s",
  "Perovskite_deposition_thermal_annealing_atmosphere": "Air",
  "Perovskite_deposition_thermal_annealing_temperature": "150 °C",
  "Perovskite_deposition_thermal_annealing_time": "5 min",
  "Perovskite_surface_treatment_material": "Null",
  "Perovskite_surface_treatment_method": "Null",
  "Perovskite_surface_treatment_solution_concentration": "Null",
  "Perovskite_surface_treatment_solvents_compound": "Null",
  "Perovskite_surface_treatment_synthesis_atmosphere": "Null",
  "Perovskite_surface_treatment_synthesis_atmosphere_pressure": "Null",
  "Perovskite_surface_treatment_synthesis_atmosphere_relative_humidity": "Null",
  "Perovskite_surface_treatment_deposition_spin_coating_speed": "Null",
  "Perovskite_surface_treatment_deposition_spin_coating_time": "Null",
  "Perovskite_surface_treatment_deposition_thermal_annealing_temperature": "Null",
  "Perovskite_surface_treatment_deposition_thermal_annealing_time": "Null",
  "HTL_thickness": "30 nm",
  "HTL_stack_sequence": "NiPc",
  "HTL_additive_compound": "Null",
  "HTL_additive_concentration": "Null",
  "HTL_deposition_method": "Spin-coating",
  "HTL_deposition_solution_concentration": "15 mg/mL",
  "HTL_deposition_solvents_compound": "chloroform",
  "HTL_deposition_synthesis_atmosphere": "Air",
  "HTL_deposition_synthesis_atmosphere_pressure": "1 atm",
  "HTL_deposition_synthesis_atmosphere_relative_humidity": "Null",
  "HTL_deposition_spin_coating_speed": "5000 rpm",
  "HTL_deposition_spin_coating_time": "25 s",
  "HTL_deposition_thermal_annealing_temperature": "Null",
  "HTL_deposition_thermal_annealing_time": "Null",
  "Backcontact_thickness": "80 nm",
  "Beckcontact_deposition_method": "Thermal evaporation",
  "Backcontact_deposition_atmosphere_pressure": "Null",
  "Encapsulation_method": "Null",
  "Encapsulation_atmosphere": "Null",
  "JV_measured_device_matching": "True",
  "JV_measured_reverse_scan_Voc": "1.13 V",
  "JV_measured_reverse_scan_Jsc": "23.92 mA/cm2",
  "JV_measured_reverse_scan_FF": "78.66 %",
  "JV_measured_reverse_scan_PCE": "21.23 %",
  "JV_measured_forward_scan_Voc": "1.10 V",
  "JV_measured_forward_scan_Jsc": "23.66 mA/cm2",
  "JV_measured_forward_scan_FF": "76.16 %",
  "JV_measured_forward_scan_PCE": "19.88 %",
  "JV_measured_light_spectra": "AM1.5G",
  "JV_measured_light_spectra_intensity": "100 mW/cm2",
  "JV_measured_scan_speed": "Null",
  "JV_measured_scan_delay_time": "Null",
  "JV_certified_PCE": "21.03",
  "Stabilized_measured_PCE": "Null",
  "Stabilized_certified_PCE": "Null",
  "Stability_test_device_matching": "True",
  "Stability_test_temperature": "85 °C",
  "Stability_test_atmosphere": "Nitrogen",
  "Stability_test_light_spectra": "Null",
  "Stability_test_light_intensity": "Null",
  "Stability_test_relative_humidity": "Null",
  "Stability_PCE_after_time": "1000 hours",
  "Stability_PCE_after_time_value": "90% of initial"
}

File: dataset/2021-2025/10.1002_anie.202016087/Device_BestPCE_o4_mini_10.1002_anie.202016087.json
{
  "Ref_DOI": "10.1002/anie.202016087",
  "Ref_journal": "Angew. Chem. Int. Ed.",
  "Ref_publication_year": "2021",
  "Ref_title": "Intramolecular Electric Field Construction in Metal Phthalocyanine as Dopant-Free Hole Transporting Material for Stable Perovskite Solar Cells with >21% Efficiency",
  "Cell_architecture": "NIP",
  "Cell_stack_sequence": "FTO/modified ZnO/mesoporous TiO2/perovskite/NiPc/Au",
  "Cell_area_measured": "0.0905 cm2",
  "ETL_thickness": "Null",
  "ETL_stack_sequence": "ZnO/mesoporous TiO2",
  "ETL_additive_compound": "Null",
  "ETL_additive_concentration": "Null",
  "ETL_deposition_method": "Spin-coating",
  "ETL_deposition_solution_concentration": "Null",
  "ETL_deposition_solvents_compound": "2-methoxyethanol",
  "ETL_deposition_synthesis_atmosphere": "Null",
  "ETL_deposition_synthesis_atmosphere_pressure": "Null",
  "ETL_deposition_synthesis_atmosphere_relative_humidity": "Null",
  "ETL_deposition_spin_coating_speed": "2800/5000 rpm",
  "ETL_deposition_spin_coating_time": "25/25 s",
  "ETL_deposition_thermal_annealing_temperature": "500/500 °C",
  "ETL_deposition_thermal_annealing_time": "30/30 min",
  "Perovskite_dimension": "3D",
  "Perovskite_thickness": "Null",
  "Perovskite_composition_long_form": "Cs0.05(MA0.17FA0.83)0.95Pb(I0.83Br0.17)3",
  "Perovskite_additive_compound": "Null",
  "Perovskite_additive_concentration": "Null",
  "Perovskite_bandgap": "Null",
  "Perovskite_deposition_method": "Spin-coating",
  "Perovskite_deposition_sequential_spin_coating": "False",
  "Perovskite_deposition_spin_coating_antisolvent": "methylbenzene",
  "Perovskite_deposition_reaction_solutions_compounds": "Null",
  "Perovskite_deposition_reaction_solutions_concentrations": "Null",
  "Perovskite_deposition_final_solutions_concentration_before_deposition": "Null",
  "Perovskite_deposition_solvents_compound": "Null",
  "Perovskite_deposition_solvents_mixing_ratio": "Null",
  "Perovskite_deposition_synthesis_atmosphere": "Null",
  "Perovskite_deposition_synthesis_atmosphere_pressure": "Null",
  "Perovskite_deposition_synthesis_atmosphere_relative_humidity": "Null",
  "Perovskite_deposition_spin_coating_speed": "1000;6000 rpm",
  "Perovskite_deposition_spin_coating_time": "5;35 s",
  "Perovskite_deposition_thermal_annealing_atmosphere": "Null",
  "Perovskite_deposition_thermal_annealing_temperature": "150 °C",
  "Perovskite_deposition_thermal_annealing_time": "5 min",
  "Perovskite_surface_treatment_material": "Null",
  "Perovskite_surface_treatment_method": "Null",
  "Perovskite_surface_treatment_solution_concentration": "Null",
  "Perovskite_surface_treatment_solvents_compound": "Null",
  "Perovskite_surface_treatment_synthesis_atmosphere": "Null",
  "Perovskite_surface_treatment_synthesis_atmosphere_pressure": "Null",
  "Perovskite_surface_treatment_synthesis_atmosphere_relative_humidity": "Null",
  "Perovskite_surface_treatment_deposition_spin_coating_speed": "Null",
  "Perovskite_surface_treatment_deposition_spin_coating_time": "Null",
  "Perovskite_surface_treatment_deposition_thermal_annealing_temperature": "Null",
  "Perovskite_surface_treatment_deposition_thermal_annealing_time": "Null",
  "HTL_thickness": "30 nm",
  "HTL_stack_sequence": "NiPc",
  "HTL_additive_compound": "Null",
  "HTL_additive_concentration": "Null",
  "HTL_deposition_method": "Spin-coating",
  "HTL_deposition_solution_concentration": "15 mg/mL",
  "HTL_deposition_solvents_compound": "chloroform",
  "HTL_deposition_synthesis_atmosphere": "Null",
  "HTL_deposition_synthesis_atmosphere_pressure": "Null",
  "HTL_deposition_synthesis_atmosphere_relative_humidity": "Null",
  "HTL_deposition_spin_coating_speed": "5000 rpm",
  "HTL_deposition_spin_coating_time": "25 s",
  "HTL_deposition_thermal_annealing_temperature": "Null",
  "HTL_deposition_thermal_annealing_time": "Null",
  "Backcontact_thickness": "80 nm",
  "Beckcontact_deposition_method": "Thermal evaporation",
  "Backcontact_deposition_atmosphere_pressure": "Null",
  "Encapsulation_method": "Null",
  "Encapsulation_atmosphere": "Null",
  "JV_measured_device_matching": "True",
  "JV_measured_reverse_scan_Voc": "1.13",
  "JV_measured_reverse_scan_Jsc": "23.92",
  "JV_measured_reverse_scan_FF": "78.66",
  "JV_measured_reverse_scan_PCE": "21.23",
  "JV_measured_forward_scan_Voc": "1.10",
  "JV_measured_forward_scan_Jsc": "23.66",
  "JV_measured_forward_scan_FF": "76.16",
  "JV_measured_forward_scan_PCE": "19.88",
  "JV_measured_light_spectra": "AM1.5G",
  "JV_measured_light_spectra_intensity": "100 mW/cm2",
  "JV_measured_scan_speed": "Null",
  "JV_measured_scan_delay_time": "Null",
  "JV_certified_PCE": "21.03",
  "Stabilized_measured_PCE": "Null",
  "Stabilized_certified_PCE": "Null",
  "Stability_test_device_matching": "True",
  "Stability_test_temperature": "85",
  "Stability_test_atmosphere": "N2",
  "Stability_test_light_spectra": "Null",
  "Stability_test_light_intensity": "Null",
  "Stability_test_relative_humidity": "Null",
  "Stability_PCE_after_time": "1000 hours",
  "Stability_PCE_after_time_value": "90%"
}

File: dataset/2021-2025/10.1002_anie.202016703/Device_BestPCE_10.1002_anie.202016703.json
{
    "Ref_DOI": "10.1002/anie.202016703",
    "Ref_journal": "Angewandte Chemie International Edition",
    "Ref_publication_year": "2021",
    "Ref_title": "p-Type Charge Transfer Doping of Graphene Oxide with (NiCo)1/C0yFeyOx for Air-Stable, All-Inorganic CsPbIBr2 Perovskite Solar Cells",
    "Cell_architecture": "NIP",
    "Cell_stack_sequence": "FTO/c-TiO2/CsPbIBr2/(NiCo)1-yFeyOx-GO/Carbon",
    "Cell_area_measured": "0.09 cm2",
    "ETL_thickness": "Null",
    "ETL_stack_sequence": "c-TiO2",
    "ETL_additive_compound": "Null",
    "ETL_additive_concentration": "Null",
    "ETL_deposition_method": "Spin-coating",
    "ETL_deposition_solution_concentration": "Null",
    "ETL_deposition_solvents_compound": "Ethanol",
    "ETL_deposition_synthesis_atmosphere": "Air",
    "ETL_deposition_synthesis_atmosphere_pressure": "1 atm",
    "ETL_deposition_synthesis_atmosphere_relative_humidity": "Null",
    "ETL_deposition_spin_coating_speed": "7000 rpm",
    "ETL_deposition_spin_coating_time": "30 s",
    "ETL_deposition_thermal_annealing_temperature": "500 °C",
    "ETL_deposition_thermal_annealing_time": "120 min",
    "Perovskite_dimension": "3D",
    "Perovskite_thickness": "300 nm",
    "Perovskite_composition_long_form": "CsPbIBr2",
    "Perovskite_additive_compound": "Null",
    "Perovskite_additive_concentration": "Null",
    "Perovskite_bandgap": "Null",
    "Perovskite_deposition_method": "Spin-coating",
    "Perovskite_deposition_sequential_spin_coating": "False",
    "Perovskite_deposition_spin_coating_antisolvent": "Null",
    "Perovskite_deposition_reaction_solutions_compounds": "PbBr2;CsI",
    "Perovskite_deposition_reaction_solutions_concentrations": "367 mg/mL;260 mg/mL",
    "Perovskite_deposition_final_solutions_concentration_before_deposition": "1.0 M",
    "Perovskite_deposition_solvents_compound": "DMSO",
    "Perovskite_deposition_solvents_mixing_ratio": "Null",
    "Perovskite_deposition_synthesis_atmosphere": "Air",
    "Perovskite_deposition_synthesis_atmosphere_pressure": "1 atm",
    "Perovskite_deposition_synthesis_atmosphere_relative_humidity": "Null",
    "Perovskite_deposition_spin_coating_speed": "1000 rpm;3000 rpm",
    "Perovskite_deposition_spin_coating_time": "10 s;50 s",
    "Perovskite_deposition_thermal_annealing_atmosphere": "Air",
    "Perovskite_deposition_thermal_annealing_temperature": "30 °C;260 °C",
    "Perovskite_deposition_thermal_annealing_time": "1 min;10 min",
    "Perovskite_surface_treatment_material": "(NiCo)1-yFeyOx-GO",
    "Perovskite_surface_treatment_method": "Spin-coating",
    "Perovskite_surface_treatment_solution_concentration": "0.1 mg/mL",
    "Perovskite_surface_treatment_solvents_compound": "Isopropanol",
    "Perovskite_surface_treatment_synthesis_atmosphere": "Air",
    "Perovskite_surface_treatment_synthesis_atmosphere_pressure": "1 atm",
    "Perovskite_surface_treatment_synthesis_atmosphere_relative_humidity": "Null",
    "Perovskite_surface_treatment_deposition_spin_coating_speed": "4000 rpm",
    "Perovskite_surface_treatment_deposition_spin_coating_time": "30 s",
    "Perovskite_surface_treatment_deposition_thermal_annealing_temperature": "Null",
    "Perovskite_surface_treatment_deposition_thermal_annealing_time": "Null",
    "HTL_thickness": "Null",
    "HTL_stack_sequence": "(NiCo)1-yFeyOx-GO",
    "HTL_additive_compound": "Null",
    "HTL_additive_concentration": "Null",
    "HTL_deposition_method": "Spin-coating",
    "HTL_deposition_solution_concentration": "0.1 mg/mL",
    "HTL_deposition_solvents_compound": "Isopropanol",
    "HTL_deposition_synthesis_atmosphere": "Air",
    "HTL_deposition_synthesis_atmosphere_pressure": "1 atm",
    "HTL_deposition_synthesis_atmosphere_relative_humidity": "Null",
    "HTL_deposition_spin_coating_speed": "4000 rpm",
    "HTL_deposition_spin_coating_time": "30 s",
    "HTL_deposition_thermal_annealing_temperature": "Null",
    "HTL_deposition_thermal_annealing_time": "Null",
    "Backcontact_thickness": "Null",
    "Beckcontact_deposition_method": "Doctor-blade coating",
    "Backcontact_deposition_atmosphere_pressure": "Null",
    "Encapsulation_method": "Null",
    "Encapsulation_atmosphere": "Null",
    "JV_measured_device_matching": "True",
    "JV_measured_reverse_scan_Voc": "1.29 V",
    "JV_measured_reverse_scan_Jsc": "12.03 mA/cm2",
    "JV_measured_reverse_scan_FF": "70.58 %",
    "JV_measured_reverse_scan_PCE": "10.95 %",
    "JV_measured_forward_scan_Voc": "Null",
    "JV_measured_forward_scan_Jsc": "Null",
    "JV_measured_forward_scan_FF": "Null",
    "JV_measured_forward_scan_PCE": "Null",
    "JV_measured_light_spectra": "AM1.5G",
    "JV_measured_light_spectra_intensity": "100 mW/cm2",
    "JV_measured_scan_speed": "Null",
    "JV_measured_scan_delay_time": "Null",
    "JV_certified_PCE": "Null",
    "Stabilized_measured_PCE": "10.1 %",
    "Stabilized_certified_PCE": "Null",
    "Stability_test_device_matching": "True",
    "Stability_test_temperature": "25 °C",
    "Stability_test_atmosphere": "Air",
    "Stability_test_light_spectra": "Null",
    "Stability_test_light_intensity": "Null",
    "Stability_test_relative_humidity": "10 %",
    "Stability_PCE_after_time": "70 days",
    "Stability_PCE_after_time_value": "90 %"
}

File: dataset/2021-2025/10.1002_anie.202016703/Device_BestPCE_Gemini_1.5_pro_10.1002_anie.202016703.json
{
  "Ref_DOI": "10.1002/anie.202016703",
  "Ref_journal": "Angew. Chem. Int. Ed.",
  "Ref_publication_year": "2021",
  "Ref_title": "p-Type Charge Transfer Doping of Graphene Oxide with (NiCo)1/C0yFeyOxfor Air-Stable, All-Inorganic CsPbIBr2 Perovskite Solar Cells",
  "Cell_architecture": "Null",
  "Cell_stack_sequence": "FTO/c-TiO2/CsPbIBr2/(NiCo)1-yFeyOx-GO/Carbon",
  "Cell_area_measured": "0.09 cm2",
  "ETL_thickness": "Null",
  "ETL_stack_sequence": "c-TiO2",
  "ETL_additive_compound": "diethanolamine",
  "ETL_additive_concentration": "0.5 M",
  "ETL_deposition_method": "Spin-coating",
  "ETL_deposition_solution_concentration": "0.5 M",
  "ETL_deposition_solvents_compound": "Ethanol",
  "ETL_deposition_synthesis_atmosphere": "Air",
  "ETL_deposition_synthesis_atmosphere_pressure": "1 atm",
  "ETL_deposition_synthesis_atmosphere_relative_humidity": "Null",
  "ETL_deposition_spin_coating_speed": "7000 rpm",
  "ETL_deposition_spin_coating_time": "30 s",
  "ETL_deposition_thermal_annealing_temperature": "500 °C",
  "ETL_deposition_thermal_annealing_time": "2 h",
  "Perovskite_dimension": "3D",
  "Perovskite_thickness": "300 nm",
  "Perovskite_composition_long_form": "CsPbIBr2",
  "Perovskite_additive_compound": "Null",
  "Perovskite_additive_concentration": "Null",
  "Perovskite_bandgap": "Null",
  "Perovskite_deposition_method": "Spin-coating",
  "Perovskite_deposition_sequential_spin_coating": "False",
  "Perovskite_deposition_spin_coating_antisolvent": "Null",
  "Perovskite_deposition_reaction_solutions_compounds": "PbBr2;CsI",
  "Perovskite_deposition_reaction_solutions_concentrations": "367 mg/1 mL DMSO;260 mg/1 mL DMSO",
  "Perovskite_deposition_final_solutions_concentration_before_deposition": "1 M",
  "Perovskite_deposition_solvents_compound": "DMSO",
  "Perovskite_deposition_solvents_mixing_ratio": "Null",
  "Perovskite_deposition_synthesis_atmosphere": "Null",
  "Perovskite_deposition_synthesis_atmosphere_pressure": "1 atm",
  "Perovskite_deposition_synthesis_atmosphere_relative_humidity": "Null",
  "Perovskite_deposition_spin_coating_speed": "1000 rpm;3000 rpm",
  "Perovskite_deposition_spin_coating_time": "10 s;50 s",
  "Perovskite_deposition_thermal_annealing_atmosphere": "Null",
  "Perovskite_deposition_thermal_annealing_temperature": "30 °C;260 °C",
  "Perovskite_deposition_thermal_annealing_time": "1 min;10 min",
  "Perovskite_surface_treatment_material": "Null",
  "Perovskite_surface_treatment_method": "Null",
  "Perovskite_surface_treatment_solution_concentration": "Null",
  "Perovskite_surface_treatment_solvents_compound": "Null",
  "Perovskite_surface_treatment_synthesis_atmosphere": "Null",
  "Perovskite_surface_treatment_synthesis_atmosphere_pressure": "Null",
  "Perovskite_surface_treatment_synthesis_atmosphere_relative_humidity": "Null",
  "Perovskite_surface_treatment_deposition_spin_coating_speed": "Null",
  "Perovskite_surface_treatment_deposition_spin_coating_time": "Null",
  "Perovskite_surface_treatment_deposition_thermal_annealing_temperature": "Null",
  "Perovskite_surface_treatment_deposition_thermal_annealing_time": "Null",
  "HTL_thickness": "Null",
  "HTL_stack_sequence": "(NiCo)1-yFeyOx-GO",
  "HTL_additive_compound": "Null",
  "HTL_additive_concentration": "Null",
  "HTL_deposition_method": "Spin-coating",
  "HTL_deposition_solution_concentration": "0.1 mg/mL",
  "HTL_deposition_solvents_compound": "Isopropanol",
  "HTL_deposition_synthesis_atmosphere": "Null",
  "HTL_deposition_synthesis_atmosphere_pressure": "1 atm",
  "HTL_deposition_synthesis_atmosphere_relative_humidity": "Null",
  "HTL_deposition_spin_coating_speed": "4000 rpm",
  "HTL_deposition_spin_coating_time": "30 s",
  "HTL_deposition_thermal_annealing_temperature": "Null",
  "HTL_deposition_thermal_annealing_time": "Null",
  "Backcontact_thickness": "Null",
  "Beckcontact_deposition_method": "Doctor-blade coating",
  "Backcontact_deposition_atmosphere_pressure": "Null",
  "Encapsulation_method": "Null",
  "Encapsulation_atmosphere": "Null",
  "JV_measured_device_matching": "True",
  "JV_measured_reverse_scan_Voc": "1.29 V",
  "JV_measured_reverse_scan_Jsc": "12.03 mA/cm2",
  "JV_measured_reverse_scan_FF": "70.58%",
  "JV_measured_reverse_scan_PCE": "10.95%",
  "JV_measured_forward_scan_Voc": "Null",
  "JV_measured_forward_scan_Jsc": "Null",
  "JV_measured_forward_scan_FF": "Null",
  "JV_measured_forward_scan_PCE": "Null",
  "JV_measured_light_spectra": "AM1.5G",
  "JV_measured_light_spectra_intensity": "100 mW/cm2",
  "JV_measured_scan_speed": "Null",
  "JV_measured_scan_delay_time": "Null",
  "JV_certified_PCE": "Null",
  "Stabilized_measured_PCE": "10.1%",
  "Stabilized_certified_PCE": "Null",
  "Stability_test_device_matching": "True",
  "Stability_test_temperature": "25 °C",
  "Stability_test_atmosphere": "Air",
  "Stability_test_light_spectra": "Null",
  "Stability_test_light_intensity": "Null",
  "Stability_test_relative_humidity": "10%",
  "Stability_PCE_after_time": "70 days",
  "Stability_PCE_after_time_value": "90%"
}

File: dataset/2021-2025/10.1002_anie.202016703/Device_BestPCE_Gemini_2.0_Flash_10.1002_anie.202016703.json
{
  "Ref_DOI": "10.1002/anie.202016703",
  "Ref_journal": "Angew. Chem. Int. Ed.",
  "Ref_publication_year": "2021",
  "Ref_title": "p-Type Charge Transfer Doping of Graphene Oxide with (NiCo)1/C0yFeyOx for Air-Stable, All-Inorganic CsPbIBr2 Perovskite Solar Cells",
  "Cell_architecture": "NIP",
  "Cell_stack_sequence": "FTO/c-TiO2/CsPbIBr2/(NiCo)1-yFeyOx-GO/Carbon",
  "Cell_area_measured": "0.09 cm2",
  "ETL_thickness": "Null",
  "ETL_stack_sequence": "Null",
  "ETL_additive_compound": "Null",
  "ETL_additive_concentration": "Null",
  "ETL_deposition_method": "Spin-coating",
  "ETL_deposition_solution_concentration": "0.5 M",
  "ETL_deposition_solvents_compound": "Ethanol",
  "ETL_deposition_synthesis_atmosphere": "Air",
  "ETL_deposition_synthesis_atmosphere_pressure": "1 atm",
  "ETL_deposition_synthesis_atmosphere_relative_humidity": "Null",
  "ETL_deposition_spin_coating_speed": "7000 rpm",
  "ETL_deposition_spin_coating_time": "30 s",
  "ETL_deposition_thermal_annealing_temperature": "500 °C",
  "ETL_deposition_thermal_annealing_time": "2 h",
  "Perovskite_dimension": "3D",
  "Perovskite_thickness": "300 nm",
  "Perovskite_composition_long_form": "CsPbIBr2",
  "Perovskite_additive_compound": "Null",
  "Perovskite_additive_concentration": "Null",
  "Perovskite_bandgap": "Null",
  "Perovskite_deposition_method": "Spin-coating",
  "Perovskite_deposition_sequential_spin_coating": "False",
  "Perovskite_deposition_spin_coating_antisolvent": "Null",
  "Perovskite_deposition_reaction_solutions_compounds": "PbBr2; CsI",
  "Perovskite_deposition_reaction_solutions_concentrations": "367 mg; 260 mg",
  "Perovskite_deposition_final_solutions_concentration_before_deposition": "Null",
  "Perovskite_deposition_solvents_compound": "DMSO",
  "Perovskite_deposition_solvents_mixing_ratio": "Null",
  "Perovskite_deposition_synthesis_atmosphere": "Null",
  "Perovskite_deposition_synthesis_atmosphere_pressure": "Null",
  "Perovskite_deposition_synthesis_atmosphere_relative_humidity": "Null",
  "Perovskite_deposition_spin_coating_speed": "1000 rpm; 3000 rpm",
  "Perovskite_deposition_spin_coating_time": "10 s; 50 s",
  "Perovskite_deposition_thermal_annealing_atmosphere": "Null",
  "Perovskite_deposition_thermal_annealing_temperature": "30 °C; 260 °C",
  "Perovskite_deposition_thermal_annealing_time": "1 min; 10 min",
  "Perovskite_surface_treatment_material": "(NiCo)1-yFeyOx-GO",
  "Perovskite_surface_treatment_method": "Spin-coating",
  "Perovskite_surface_treatment_solution_concentration": "0.1 mg/mL",
  "Perovskite_surface_treatment_solvents_compound": "Isopropanol",
  "Perovskite_surface_treatment_synthesis_atmosphere": "Null",
  "Perovskite_surface_treatment_synthesis_atmosphere_pressure": "Null",
  "Perovskite_surface_treatment_synthesis_atmosphere_relative_humidity": "Null",
  "Perovskite_surface_treatment_deposition_spin_coating_speed": "4000 rpm",
  "Perovskite_surface_treatment_deposition_spin_coating_time": "30 s",
  "Perovskite_surface_treatment_deposition_thermal_annealing_temperature": "Null",
  "Perovskite_surface_treatment_deposition_thermal_annealing_time": "Null",
  "HTL_thickness": "Null",
  "HTL_stack_sequence": "Null",
  "HTL_additive_compound": "Null",
  "HTL_additive_concentration": "Null",
  "HTL_deposition_method": "Null",
  "HTL_deposition_solution_concentration": "Null",
  "HTL_deposition_solvents_compound": "Null",
  "HTL_deposition_synthesis_atmosphere": "Null",
  "HTL_deposition_synthesis_atmosphere_pressure": "Null",
  "HTL_deposition_synthesis_atmosphere_relative_humidity": "Null",
  "HTL_deposition_spin_coating_speed": "Null",
  "HTL_deposition_spin_coating_time": "Null",
  "HTL_deposition_thermal_annealing_temperature": "Null",
  "HTL_deposition_thermal_annealing_time": "Null",
  "Backcontact_thickness": "Null",
  "Beckcontact_deposition_method": "Doctor-blade coating",
  "Backcontact_deposition_atmosphere_pressure": "Null",
  "Encapsulation_method": "Null",
  "Encapsulation_atmosphere": "Null",
  "JV_measured_device_matching": "True",
  "JV_measured_reverse_scan_Voc": "1.29 V",
  "JV_measured_reverse_scan_Jsc": "12.03 mAcm-2",
  "JV_measured_reverse_scan_FF": "70.58 %",
  "JV_measured_reverse_scan_PCE": "10.95 %",
  "JV_measured_forward_scan_Voc": "Null",
  "JV_measured_forward_scan_Jsc": "Null",
  "JV_measured_forward_scan_FF": "Null",
  "JV_measured_forward_scan_PCE": "Null",
  "JV_measured_light_spectra": "AM1.5G",
  "JV_measured_light_spectra_intensity": "100 mWcm-2",
  "JV_measured_scan_speed": "Null",
  "JV_measured_scan_delay_time": "Null",
  "JV_certified_PCE": "Null",
  "Stabilized_measured_PCE": "10.1 %",
  "Stabilized_certified_PCE": "Null",
  "Stability_test_device_matching": "True",
  "Stability_test_temperature": "25 °C",
  "Stability_test_atmosphere": "Air",
  "Stability_test_light_spectra": "Null",
  "Stability_test_light_intensity": "Null",
  "Stability_test_relative_humidity": "10 %",
  "Stability_PCE_after_time": "70 days",
  "Stability_PCE_after_time_value": "90 %"
}
