Repository: jiayijdong/PSCbench

# PSCbench


**PSCbench** is a novel benchmark for materials science research-level scientific
dataset curation sourced from published journals. The benchmark is designed to evaluate the complex classification capabilities,
strong domain knowledge, and advanced calculation skills of LLMs.

## Data


The PSCbench dataset is under dataset folder in json file format. Each file is list of dictionary and can be extracted using following scripts.
Each file stands for one published journal, which is fully elaborated in the paper. 

```
with open("./dataset/retroactive/{}.json".format(subject), encoding='utf-8') as json_file:
    problems=json.load(json_file)
```

File: dataset/2021-2025/10.1002_anie.202016703/Device_BestPCE_Gemini_2.5_Flash_10.1002_anie.202016703.json
{
  "Ref_DOI": "10.1002/anie.202016703",
  "Ref_journal": "Angewandte Chemie International Edition",
  "Ref_publication_year": "2021",
  "Ref_title": "p-Type Charge Transfer Doping of Graphene Oxide with (NiCo)1/C0yFeyOxfor Air-Stable, All-Inorganic CsPbIBr2Perovskite Solar Cells",
  "Cell_architecture": "NIP",
  "Cell_stack_sequence": "FTO/c-TiO2/CsPbIBr2/(NiCo)1-yFeyOx-GO/Carbon",
  "Cell_area_measured": "0.09 cm2",
  "ETL_thickness": "Null",
  "ETL_stack_sequence": "c-TiO2",
  "ETL_additive_compound": "Null",
  "ETL_additive_concentration": "Null",
  "ETL_deposition_method": "Spin-coating",
  "ETL_deposition_solution_concentration": "0.5 M;0.5 M",
  "ETL_deposition_solvents_compound": "Ethanol;DMF",
  "ETL_deposition_synthesis_atmosphere": "Air",
  "ETL_deposition_synthesis_atmosphere_pressure": "1 atm",
  "ETL_deposition_synthesis_atmosphere_relative_humidity": "Null",
  "ETL_deposition_spin_coating_speed": "7000 rpm",
  "ETL_deposition_spin_coating_time": "30 s",
  "ETL_deposition_thermal_annealing_temperature": "500 °C",
  "ETL_deposition_thermal_annealing_time": "120 min",
  "Perovskite_dimension": "3D",
  "Perovskite_thickness": "300 nm",
  "Perovskite_composition_long_form": "CsPbIBr2",
  "Perovskite_additive_compound": "Null",
  "Perovskite_additive_concentration": "Null",
  "Perovskite_bandgap": "2.0 eV",
  "Perovskite_deposition_method": "Spin-coating",
  "Perovskite_deposition_sequential_spin_coating": "False",
  "Perovskite_deposition_spin_coating_antisolvent": "Null",
  "Perovskite_deposition_reaction_solutions_compounds": "PbBr2;CsI",
  "Perovskite_deposition_reaction_solutions_concentrations": "1.0 M;1.0 M",
  "Perovskite_deposition_final_solutions_concentration_before_deposition": "Null",
  "Perovskite_deposition_solvents_compound": "DMSO",
  "Perovskite_deposition_solvents_mixing_ratio": "Null",
  "Perovskite_deposition_synthesis_atmosphere": "Glovebox",
  "Perovskite_deposition_synthesis_atmosphere_pressure": "Null",
  "Perovskite_deposition_synthesis_atmosphere_relative_humidity": "Null",
  "Perovskite_deposition_spin_coating_speed": "1000 rpm;3000 rpm",
  "Perovskite_deposition_spin_coating_time": "10 s;50 s",
  "Perovskite_deposition_thermal_annealing_atmosphere": "Null",
  "Perovskite_deposition_thermal_annealing_temperature": "30 °C;260 °C",
  "Perovskite_deposition_thermal_annealing_time": "1 min;10 min",
  "Perovskite_surface_treatment_material": "(NiCo)1-yFeyOx-GO",
  "Perovskite_surface_treatment_method": "Spin-coating",
  "Perovskite_surface_treatment_solution_concentration": "0.1 mg/mL",
  "Perovskite_surface_treatment_solvents_compound": "Isopropanol",
  "Perovskite_surface_treatment_synthesis_atmosphere": "Null",
  "Perovskite_surface_treatment_synthesis_atmosphere_pressure": "Null",
  "Perovskite_surface_treatment_synthesis_atmosphere_relative_humidity": "Null",
  "Perovskite_surface_treatment_deposition_spin_coating_speed": "4000 rpm",
  "Perovskite_surface_treatment_deposition_spin_coating_time": "30 s",
  "Perovskite_surface_treatment_deposition_thermal_annealing_temperature": "Null",
  "Perovskite_surface_treatment_deposition_thermal_annealing_time": "Null",
  "HTL_thickness": "Null",
  "HTL_stack_sequence": "(NiCo)1-yFeyOx-GO",
  "HTL_additive_compound": "Null",
  "HTL_additive_concentration": "Null",
  "HTL_deposition_method": "Spin-coating",
  "HTL_deposition_solution_concentration": "0.1 mg/mL",
  "HTL_deposition_solvents_compound": "Isopropanol",
  "HTL_deposition_synthesis_atmosphere": "Null",
  "HTL_deposition_synthesis_atmosphere_pressure": "Null",
  "HTL_deposition_synthesis_atmosphere_relative_humidity": "Null",
  "HTL_deposition_spin_coating_speed": "4000 rpm",
  "HTL_deposition_spin_coating_time": "30 s",
  "HTL_deposition_thermal_annealing_temperature": "Null",
  "HTL_deposition_thermal_annealing_time": "Null",
  "Backcontact_thickness": "Null",
  "Beckcontact_deposition_method": "Doctor-blade coating",
  "Backcontact_deposition_atmosphere_pressure": "Null",
  "Encapsulation_method": "Null",
  "Encapsulation_atmosphere": "Null",
  "JV_measured_device_matching": "True",
  "JV_measured_reverse_scan_Voc": "1.29 V",
  "JV_measured_reverse_scan_Jsc": "12.03 mA/cm2",
  "JV_measured_reverse_scan_FF": "70.58 %",
  "JV_measured_reverse_scan_PCE": "10.95 %",
  "JV_measured_forward_scan_Voc": "1.29 V",
  "JV_measured_forward_scan_Jsc": "11.9 mA/cm2",
  "JV_measured_forward_scan_FF": "68.5 %",
  "JV_measured_forward_scan_PCE": "10.5 %",
  "JV_measured_light_spectra": "AM1.5G",
  "JV_measured_light_spectra_intensity": "100 mW/cm2",
  "JV_measured_scan_speed": "Null",
  "JV_measured_scan_delay_time": "Null",
  "JV_certified_PCE": "Null",
  "Stabilized_measured_PCE": "10.1 %",
  "Stabilized_certified_PCE": "Null",
  "Stability_test_device_matching": "True",
  "Stability_test_temperature": "25 °C",
  "Stability_test_atmosphere": "Air",
  "Stability_test_light_spectra": "Null",
  "Stability_test_light_intensity": "Null",
  "Stability_test_relative_humidity": "10 %",
  "Stability_PCE_after_time": "70 days",
  "Stability_PCE_after_time_value": "90 %"
}

File: dataset/2021-2025/10.1002_anie.202016703/Device_BestPCE_claude_haiku_10.1002_anie.202016703.json
{
  "Ref_DOI": "10.1002/anie.202016703",
  "Ref_journal": "Angewandte Chemie International Edition",
  "Ref_publication_year": "2021",
  "Ref_title": "p-Type Charge Transfer Doping of Graphene Oxide with (NiCo)1/C0yFeyOxfor Air-Stable, All-Inorganic CsPbIBr2Perovskite Solar Cells",
  "Cell_architecture": "NIP",
  "Cell_stack_sequence": "FTO/c-TiO2/CsPbIBr2/(NiCo)1-yFeyOx-GO/Carbon",
  "Cell_area_measured": "0.09 cm2",
  "ETL_thickness": "Null",
  "ETL_stack_sequence": "c-TiO2",
  "ETL_additive_compound": "Null",
  "ETL_additive_concentration": "Null",
  "ETL_deposition_method": "Spin-coating",
  "ETL_deposition_solution_concentration": "0.5 M",
  "ETL_deposition_solvents_compound": "Ethanol",
  "ETL_deposition_synthesis_atmosphere": "Air",
  "ETL_deposition_synthesis_atmosphere_pressure": "1 atm",
  "ETL_deposition_synthesis_atmosphere_relative_humidity": "Null",
  "ETL_deposition_spin_coating_speed": "7000 rpm",
  "ETL_deposition_spin_coating_time": "30 s",
  "ETL_deposition_thermal_annealing_temperature": "500 °C",
  "ETL_deposition_thermal_annealing_time": "2 h",
  "Perovskite_dimension": "3D",
  "Perovskite_thickness": "300 nm",
  "Perovskite_composition_long_form": "CsPbIBr2",
  "Perovskite_additive_compound": "Null",
  "Perovskite_additive_concentration": "Null",
  "Perovskite_bandgap": "Null",
  "Perovskite_deposition_method": "Spin-coating",
  "Perovskite_deposition_sequential_spin_coating": "True",
  "Perovskite_deposition_spin_coating_antisolvent": "Null",
  "Perovskite_deposition_reaction_solutions_compounds": "PbBr2; CsI",
  "Perovskite_deposition_reaction_solutions_concentrations": "367 mg/mL; 260 mg/mL",
  "Perovskite_deposition_final_solutions_concentration_before_deposition": "Null",
  "Perovskite_deposition_solvents_compound": "DMSO",
  "Perovskite_deposition_solvents_mixing_ratio": "Null",
  "Perovskite_deposition_synthesis_atmosphere": "Null",
  "Perovskite_deposition_synthesis_atmosphere_pressure": "Null",
  "Perovskite_deposition_synthesis_atmosphere_relative_humidity": "Null",
  "Perovskite_deposition_spin_coating_speed": "1000 rpm; 3000 rpm",
  "Perovskite_deposition_spin_coating_time": "10 s; 50 s",
  "Perovskite_deposition_thermal_annealing_atmosphere": "Null",
  "Perovskite_deposition_thermal_annealing_temperature": "30 °C; 260 °C",
  "Perovskite_deposition_thermal_annealing_time": "1 min; 10 min",
  "Perovskite_surface_treatment_material": "(NiCo)1-yFeyOx-GO",
  "Perovskite_surface_treatment_method": "Spin-coating",
  "Perovskite_surface_treatment_solution_concentration": "0.1 mg/mL",
  "Perovskite_surface_treatment_solvents_compound": "Isopropanol",
  "Perovskite_surface_treatment_synthesis_atmosphere": "Null",
  "Perovskite_surface_treatment_synthesis_atmosphere_pressure": "Null",
  "Perovskite_surface_treatment_synthesis_atmosphere_relative_humidity": "Null",
  "Perovskite_surface_treatment_deposition_spin_coating_speed": "4000 rpm",
  "Perovskite_surface_treatment_deposition_spin_coating_time": "30 s",
  "Perovskite_surface_treatment_deposition_thermal_annealing_temperature": "Null",
  "Perovskite_surface_treatment_deposition_thermal_annealing_time": "Null",
  "HTL_thickness": "Null",
  "HTL_stack_sequence": "Null",
  "HTL_additive_compound": "Null",
  "HTL_additive_concentration": "Null",
  "HTL_deposition_method": "Null",
  "HTL_deposition_solution_concentration": "Null",
  "HTL_deposition_solvents_compound": "Null",
  "HTL_deposition_synthesis_atmosphere": "Null",
  "HTL_deposition_synthesis_atmosphere_pressure": "Null",
  "HTL_deposition_synthesis_atmosphere_relative_humidity": "Null",
  "HTL_deposition_spin_coating_speed": "Null",
  "HTL_deposition_spin_coating_time": "Null",
  "HTL_deposition_thermal_annealing_temperature": "Null",
  "HTL_deposition_thermal_annealing_time": "Null",
  "Backcontact_thickness": "Null",
  "Beckcontact_deposition_method": "Doctor-blade coating",
  "Backcontact_deposition_atmosphere_pressure": "Null",
  "Encapsulation_method": "Null",
  "Encapsulation_atmosphere": "Null",
  "JV_measured_device_matching": "True",
  "JV_measured_reverse_scan_Voc": "1.29 V",
  "JV_measured_reverse_scan_Jsc": "12.03 mA/cm2",
  "JV_measured_reverse_scan_FF": "70.58 %",
  "JV_measured_reverse_scan_PCE": "10.95 %",
  "JV_measured_forward_scan_Voc": "Null",
  "JV_measured_forward_scan_Jsc": "Null",
  "JV_measured_forward_scan_FF": "Null",
  "JV_measured_forward_scan_PCE": "Null",
  "JV_measured_light_spectra": "AM1.5G",
  "JV_measured_light_spectra_intensity": "100 mW/cm2",
  "JV_measured_scan_speed": "Null",
  "JV_measured_scan_delay_time": "Null",
  "JV_certified_PCE": "Null",
  "Stabilized_measured_PCE": "10.1 %",
  "Stabilized_certified_PCE": "Null",
  "Stability_test_device_matching": "True",
  "Stability_test_temperature": "25 °C",
  "Stability_test_atmosphere": "Air",
  "Stability_test_light_spectra": "Null",
  "Stability_test_light_intensity": "Null",
  "Stability_test_relative_humidity": "10 %",
  "Stability_PCE_after_time": "70 days",
  "Stability_PCE_after_time_value": "90 %"
}

File: dataset/2021-2025/10.1002_anie.202016703/Device_BestPCE_gpt4o_10.1002_anie.202016703.json
{
  "Ref_DOI": "10.1002/anie.202016703",
  "Ref_journal": "Angewandte Chemie International Edition",
  "Ref_publication_year": "2021",
  "Ref_title": "p-Type Charge Transfer Doping of Graphene Oxide with (NiCo)1/C0yFeyOx for Air-Stable, All-Inorganic CsPbIBr2 Perovskite Solar Cells",
  "Cell_architecture": "NIP",
  "Cell_stack_sequence": "FTO/c-TiO2/CsPbIBr2/(NiCo)1-yFeyOx-GO/Carbon",
  "Cell_area_measured": "0.09 cm2",
  "ETL_thickness": "Null",
  "ETL_stack_sequence": "c-TiO2",
  "ETL_additive_compound": "Null",
  "ETL_additive_concentration": "Null",
  "ETL_deposition_method": "Spin-coating",
  "ETL_deposition_solution_concentration": "0.5 M",
  "ETL_deposition_solvents_compound": "Ethanol",
  "ETL_deposition_synthesis_atmosphere": "Air",
  "ETL_deposition_synthesis_atmosphere_pressure": "1 atm",
  "ETL_deposition_synthesis_atmosphere_relative_humidity": "Null",
  "ETL_deposition_spin_coating_speed": "7000 rpm",
  "ETL_deposition_spin_coating_time": "30 s",
  "ETL_deposition_thermal_annealing_temperature": "500 °C",
  "ETL_deposition_thermal_annealing_time": "120 min",
  "Perovskite_dimension": "3D",
  "Perovskite_thickness": "300 nm",
  "Perovskite_composition_long_form": "CsPbIBr2",
  "Perovskite_additive_compound": "Null",
  "Perovskite_additive_concentration": "Null",
  "Perovskite_bandgap": "Null",
  "Perovskite_deposition_method": "Spin-coating",
  "Perovskite_deposition_sequential_spin_coating": "False",
  "Perovskite_deposition_spin_coating_antisolvent": "Null",
  "Perovskite_deposition_reaction_solutions_compounds": "PbBr2; CsI",
  "Perovskite_deposition_reaction_solutions_concentrations": "367 mg/mL; 260 mg/mL",
  "Perovskite_deposition_final_solutions_concentration_before_deposition": "1.0 M",
  "Perovskite_deposition_solvents_compound": "DMSO",
  "Perovskite_deposition_solvents_mixing_ratio": "Null",
  "Perovskite_deposition_synthesis_atmosphere": "Null",
  "Perovskite_deposition_synthesis_atmosphere_pressure": "Null",
  "Perovskite_deposition_synthesis_atmosphere_relative_humidity": "Null",
  "Perovskite_deposition_spin_coating_speed": "1000 rpm; 3000 rpm",
  "Perovskite_deposition_spin_coating_time": "10 s; 50 s",
  "Perovskite_deposition_thermal_annealing_atmosphere": "Air",
  "Perovskite_deposition_thermal_annealing_temperature": "30 °C; 260 °C",
  "Perovskite_deposition_thermal_annealing_time": "1 min; 10 min",
  "Perovskite_surface_treatment_material": "(NiCo)1-yFeyOx-GO",
  "Perovskite_surface_treatment_method": "Spin-coating",
  "Perovskite_surface_treatment_solution_concentration": "0.1 mg/mL",
  "Perovskite_surface_treatment_solvents_compound": "Isopropanol",
  "Perovskite_surface_treatment_synthesis_atmosphere": "Null",
  "Perovskite_surface_treatment_synthesis_atmosphere_pressure": "Null",
  "Perovskite_surface_treatment_synthesis_atmosphere_relative_humidity": "Null",
  "Perovskite_surface_treatment_deposition_spin_coating_speed": "4000 rpm",
  "Perovskite_surface_treatment_deposition_spin_coating_time": "30 s",
  "Perovskite_surface_treatment_deposition_thermal_annealing_temperature": "Null",
  "Perovskite_surface_treatment_deposition_thermal_annealing_time": "Null",
  "HTL_thickness": "Null",
  "HTL_stack_sequence": "(NiCo)1-yFeyOx-GO",
  "HTL_additive_compound": "Null",
  "HTL_additive_concentration": "Null",
  "HTL_deposition_method": "Spin-coating",
  "HTL_deposition_solution_concentration": "0.1 mg/mL",
  "HTL_deposition_solvents_compound": "Isopropanol",
  "HTL_deposition_synthesis_atmosphere": "Null",
  "HTL_deposition_synthesis_atmosphere_pressure": "Null",
  "HTL_deposition_synthesis_atmosphere_relative_humidity": "Null",
  "HTL_deposition_spin_coating_speed": "4000 rpm",
  "HTL_deposition_spin_coating_time": "30 s",
  "HTL_deposition_thermal_annealing_temperature": "Null",
  "HTL_deposition_thermal_annealing_time": "Null",
  "Backcontact_thickness": "Null",
  "Beckcontact_deposition_method": "Doctor-blade coating",
  "Backcontact_deposition_atmosphere_pressure": "Null",
  "Encapsulation_method": "Null",
  "Encapsulation_atmosphere": "Null",
  "JV_measured_device_matching": "True",
  "JV_measured_reverse_scan_Voc": "1.29 V",
  "JV_measured_reverse_scan_Jsc": "12.03 mA/cm2",
  "JV_measured_reverse_scan_FF": "70.58 %",
  "JV_measured_reverse_scan_PCE": "10.95 %",
  "JV_measured_forward_scan_Voc": "Null",
  "JV_measured_forward_scan_Jsc": "Null",
  "JV_measured_forward_scan_FF": "Null",
  "JV_measured_forward_scan_PCE": "Null",
  "JV_measured_light_spectra": "AM1.5G",
  "JV_measured_light_spectra_intensity": "100 mW/cm2",
  "JV_measured_scan_speed": "Null",
  "JV_measured_scan_delay_time": "Null",
  "JV_certified_PCE": "Null",
  "Stabilized_measured_PCE": "10.1 %",
  "Stabilized_certified_PCE": "Null",
  "Stability_test_device_matching": "True",
  "Stability_test_temperature": "25 °C",
  "Stability_test_atmosphere": "Air",
  "Stability_test_light_spectra": "Null",
  "Stability_test_light_intensity": "Null",
  "Stability_test_relative_humidity": "10 %",
  "Stability_PCE_after_time": "70 days",
  "Stability_PCE_after_time_value": "90 %"
}

File: dataset/2021-2025/10.1002_anie.202016703/Device_BestPCE_gpt4o_mini_10.1002_anie.202016703.json
{
  "Ref_DOI": "10.1002/anie.202016703",
  "Ref_journal": "Angewandte Chemie International Edition",
  "Ref_publication_year": "2021",
  "Ref_title": "p-Type Charge Transfer Doping of Graphene Oxide with (NiCo)1/C0yFeyOx for Air-Stable, All-Inorganic CsPbIBr2 Perovskite Solar Cells",
  "Cell_architecture": "NIP",
  "Cell_stack_sequence": "FTO/c-TiO2/CsPbIBr2/(NiCo)1-yFeyOx-GO/Carbon",
  "Cell_area_measured": "0.09 cm2",
  "ETL_thickness": "Null",
  "ETL_stack_sequence": "Null",
  "ETL_additive_compound": "Null",
  "ETL_additive_concentration": "Null",
  "ETL_deposition_method": "Spin-coating",
  "ETL_deposition_solution_concentration": "0.5 M",
  "ETL_deposition_solvents_compound": "Ethanol",
  "ETL_deposition_synthesis_atmosphere": "Air",
  "ETL_deposition_synthesis_atmosphere_pressure": "1 atm",
  "ETL_deposition_synthesis_atmosphere_relative_humidity": "Null",
  "ETL_deposition_spin_coating_speed": "7000 rpm",
  "ETL_deposition_spin_coating_time": "30 s",
  "ETL_deposition_thermal_annealing_temperature": "500 °C",
  "ETL_deposition_thermal_annealing_time": "120 min",
  "Perovskite_dimension": "3D",
  "Perovskite_thickness": "300 nm",
  "Perovskite_composition_long_form": "CsPbIBr2",
  "Perovskite_additive_compound": "Null",
  "Perovskite_additive_concentration": "Null",
  "Perovskite_bandgap": "Null",
  "Perovskite_deposition_method": "Spin-coating",
  "Perovskite_deposition_sequential_spin_coating": "False",
  "Perovskite_deposition_spin_coating_antisolvent": "Null",
  "Perovskite_deposition_reaction_solutions_compounds": "PbBr2;CsI",
  "Perovskite_deposition_reaction_solutions_concentrations": "367 mg;260 mg",
  "Perovskite_deposition_final_solutions_concentration_before_deposition": "Null",
  "Perovskite_deposition_solvents_compound": "DMSO",
  "Perovskite_deposition_solvents_mixing_ratio": "Null",
  "Perovskite_deposition_synthesis_atmosphere": "Air",
  "Perovskite_deposition_synthesis_atmosphere_pressure": "1 atm",
  "Perovskite_deposition_synthesis_atmosphere_relative_humidity": "Null",
  "Perovskite_deposition_spin_coating_speed": "1000 rpm;3000 rpm",
  "Perovskite_deposition_spin_coating_time": "10 s;50 s",
  "Perovskite_deposition_thermal_annealing_atmosphere": "Air",
  "Perovskite_deposition_thermal_annealing_temperature": "260 °C",
  "Perovskite_deposition_thermal_annealing_time": "10 min",
  "Perovskite_surface_treatment_material": "Null",
  "Perovskite_surface_treatment_method": "Null",
  "Perovskite_surface_treatment_solution_concentration": "Null",
  "Perovskite_surface_treatment_solvents_compound": "Null",
  "Perovskite_surface_treatment_synthesis_atmosphere": "Null",
  "Perovskite_surface_treatment_synthesis_atmosphere_pressure": "Null",
  "Perovskite_surface_treatment_synthesis_atmosphere_relative_humidity": "Null",
  "Perovskite_surface_treatment_deposition_spin_coating_speed": "Null",
  "Perovskite_surface_treatment_deposition_spin_coating_time": "Null",
  "Perovskite_surface_treatment_deposition_thermal_annealing_temperature": "Null",
  "Perovskite_surface_treatment_deposition_thermal_annealing_time": "Null",
  "HTL_thickness": "Null",
  "HTL_stack_sequence": "Null",
  "HTL_additive_compound": "Null",
  "HTL_additive_concentration": "Null",
  "HTL_deposition_method": "Null",
  "HTL_deposition_solution_concentration": "Null",
  "HTL_deposition_solvents_compound": "Null",
  "HTL_deposition_synthesis_atmosphere": "Null",
  "HTL_deposition_synthesis_atmosphere_pressure": "Null",
  "HTL_deposition_synthesis_atmosphere_relative_humidity": "Null",
  "HTL_deposition_spin_coating_speed": "Null",
  "HTL_deposition_spin_coating_time": "Null",
  "HTL_deposition_thermal_annealing_temperature": "Null",
  "HTL_deposition_thermal_annealing_time": "Null",
  "Backcontact_thickness": "Null",
  "Beckcontact_deposition_method": "Doctor-blade coating",
  "Backcontact_deposition_atmosphere_pressure": "Null",
  "Encapsulation_method": "Null",
  "Encapsulation_atmosphere": "Null",
  "JV_measured_device_matching": "True",
  "JV_measured_reverse_scan_Voc": "1.29 V",
  "JV_measured_reverse_scan_Jsc": "12.03 mA/cm2",
  "JV_measured_reverse_scan_FF": "70.58 %",
  "JV_measured_reverse_scan_PCE": "10.95 %",
  "JV_measured_forward_scan_Voc": "Null",
  "JV_measured_forward_scan_Jsc": "Null",
  "JV_measured_forward_scan_FF": "Null",
  "JV_measured_forward_scan_PCE": "Null",
  "JV_measured_light_spectra": "AM1.5G",
  "JV_measured_light_spectra_intensity": "100 mW/cm2",
  "JV_measured_scan_speed": "Null",
  "JV_measured_scan_delay_time": "Null",
  "JV_certified_PCE": "Null",
  "Stabilized_measured_PCE": "Null",
  "Stabilized_certified_PCE": "Null",
  "Stability_test_device_matching": "True",
  "Stability_test_temperature": "25 °C",
  "Stability_test_atmosphere": "Air",
  "Stability_test_light_spectra": "AM1.5G",
  "Stability_test_light_intensity": "1 sun",
  "Stability_test_relative_humidity": "10 %",
  "Stability_PCE_after_time": "70 days",
  "Stability_PCE_after_time_value": "90 %"
}

File: dataset/2021-2025/10.1002_anie.202016703/Device_BestPCE_gpt4o_mini_zero_shot_10.1002_anie.202016703.json
{
  "Ref_DOI": "10.1002/anie.202016703",
  "Ref_journal": "Angewandte Chemie International Edition",
  "Ref_publication_year": "2021",
  "Ref_title": "p-Type Charge Transfer Doping of Graphene Oxide with (NiCo)1/C0yFeyOx for Air-Stable, All-Inorganic CsPbIBr2 Perovskite Solar Cells",
  "Cell_architecture": "FTO/c-TiO2/CsPbIBr2/(NiCo)1-yFeyOx-GO/Carbon",
  "Cell_stack_sequence": "FTO/c-TiO2/CsPbIBr2/(NiCo)1-yFeyOx-GO/Carbon",
  "Cell_area_measured": "0.09 cm2",
  "ETL_thickness": "Null",
  "ETL_stack_sequence": "Null",
  "ETL_additive_compound": "Null",
  "ETL_additive_concentration": "Null",
  "ETL_deposition_method": "spin-coating",
  "ETL_deposition_solution_concentration": "0.5 M",
  "ETL_deposition_solvents_compound": "ethanol",
  "ETL_deposition_synthesis_atmosphere": "air",
  "ETL_deposition_synthesis_atmosphere_pressure": "Null",
  "ETL_deposition_synthesis_atmosphere_relative_humidity": "Null",
  "ETL_deposition_spin_coating_speed": "7000 rpm",
  "ETL_deposition_spin_coating_time": "30 s",
  "ETL_deposition_thermal_annealing_temperature": "500 °C",
  "ETL_deposition_thermal_annealing_time": "2 h",
  "Perovskite_dimension": "Null",
  "Perovskite_thickness": "300 nm",
  "Perovskite_composition_long_form": "CsPbIBr2",
  "Perovskite_additive_compound": "Null",
  "Perovskite_additive_concentration": "Null",
  "Perovskite_bandgap": "Null",
  "Perovskite_deposition_method": "spin-coating",
  "Perovskite_deposition_sequential_spin_coating": "Null",
  "Perovskite_deposition_spin_coating_antisolvent": "Null",
  "Perovskite_deposition_reaction_solutions_compounds": "367 mg PbBr2, 260 mg CsI",
  "Perovskite_deposition_reaction_solutions_concentrations": "Null",
  "Perovskite_deposition_final_solutions_concentration_before_deposition": "Null",
  "Perovskite_deposition_solvents_compound": "DMSO",
  "Perovskite_deposition_solvents_mixing_ratio": "Null",
  "Perovskite_deposition_synthesis_atmosphere": "air",
  "Perovskite_deposition_synthesis_atmosphere_pressure": "Null",
  "Perovskite_deposition_synthesis_atmosphere_relative_humidity": "Null",
  "Perovskite_deposition_spin_coating_speed": "1000 rpm, 3000 rpm",
  "Perovskite_deposition_spin_coating_time": "10 s, 50 s",
  "Perovskite_deposition_thermal_annealing_atmosphere": "air",
  "Perovskite_deposition_thermal_annealing_temperature": "260 °C",
  "Perovskite_deposition_thermal_annealing_time": "10 min",
  "Perovskite_surface_treatment_material": "Null",
  "Perovskite_surface_treatment_method": "Null",
  "Perovskite_surface_treatment_solution_concentration": "Null",
  "Perovskite_surface_treatment_solvents_compound": "Null",
  "Perovskite_surface_treatment_synthesis_atmosphere": "Null",
  "Perovskite_surface_treatment_synthesis_atmosphere_pressure": "Null",
  "Perovskite_surface_treatment_synthesis_atmosphere_relative_humidity": "Null",
  "Perovskite_surface_treatment_deposition_spin_coating_speed": "Null",
  "Perovskite_surface_treatment_deposition_spin_coating_time": "Null",
  "Perovskite_surface_treatment_deposition_thermal_annealing_temperature": "Null",
  "Perovskite_surface_treatment_deposition_thermal_annealing_time": "Null",
  "HTL_thickness": "Null",
  "HTL_stack_sequence": "Null",
  "HTL_additive_compound": "Null",
  "HTL_additive_concentration": "Null",
  "HTL_deposition_method": "Null",
  "HTL_deposition_solution_concentration": "Null",
  "HTL_deposition_solvents_compound": "Null",
  "HTL_deposition_synthesis_atmosphere": "Null",
  "HTL_deposition_synthesis_atmosphere_pressure": "Null",
  "HTL_deposition_synthesis_atmosphere_relative_humidity": "Null",
  "HTL_deposition_spin_coating_speed": "Null",
  "HTL_deposition_spin_coating_time": "Null",
  "HTL_deposition_thermal_annealing_temperature": "Null",
  "HTL_deposition_thermal_annealing_time": "Null",
  "Backcontact_thickness": "Null",
  "Beckcontact_deposition_method": "doctor-blade coating",
  "Backcontact_deposition_atmosphere_pressure": "Null",
  "Encapsulation_method": "Null",
  "Encapsulation_atmosphere": "Null",
  "JV_measured_device_matching": "Null",
  "JV_measured_reverse_scan_Voc": "1.29 V",
  "JV_measured_reverse_scan_Jsc": "12.03 mA/cm²",
  "JV_measured_reverse_scan_FF": "70.58%",
  "JV_measured_reverse_scan_PCE": "10.95%",
  "JV_measured_forward_scan_Voc": "Null",
  "JV_measured_forward_scan_Jsc": "Null",
  "JV_measured_forward_scan_FF": "Null",
  "JV_measured_forward_scan_PCE": "Null",
  "JV_measured_light_spectra": "Null",
  "JV_measured_light_spectra_intensity": "Null",
  "JV_measured_scan_speed": "Null",
  "JV_measured_scan_delay_time": "Null",
  "JV_certified_PCE": "Null",
  "Stabilized_measured_PCE": "Null",
  "Stabilized_certified_PCE": "Null",
  "Stability_test_device_matching": "Null",
  "Stability_test_temperature": "25 °C",
  "Stability_test_atmosphere": "air",
  "Stability_test_light_spectra": "Null",
  "Stability_test_light_intensity": "100 mW/cm²",
  "Stability_test_relative_humidity": "10%",
  "Stability_PCE_after_time": "70 days",
  "Stability_PCE_after_time_value": "90%"
}

File: dataset/2021-2025/10.1002_anie.202016703/Device_BestPCE_grok_10.1002_anie.202016703.json
{
  "Ref_DOI": "10.1002/anie.202016703",
  "Ref_journal": "Angewandte Chemie International Edition",
  "Ref_publication_year": "2021",
  "Ref_title": "p-Type Charge Transfer Doping of Graphene Oxide with (NiCo)1-yFeyOx for Air-Stable, All-Inorganic CsPbIBr2 Perovskite Solar Cells",
  "Cell_architecture": "NIP",
  "Cell_stack_sequence": "FTO/c-TiO2/CsPbIBr2/(NiCo)1-yFeyOx-GO/Carbon",
  "Cell_area_measured": "0.09 cm2",
  "ETL_thickness": "Null",
  "ETL_stack_sequence": "c-TiO2",
  "ETL_additive_compound": "Diethanolamine",
  "ETL_additive_concentration": "0.5 M",
  "ETL_deposition_method": "Spin-coating",
  "ETL_deposition_solution_concentration": "0.5 M",
  "ETL_deposition_solvents_compound": "Ethanol",
  "ETL_deposition_synthesis_atmosphere": "Air",
  "ETL_deposition_synthesis_atmosphere_pressure": "1 atm",
  "ETL_deposition_synthesis_atmosphere_relative_humidity": "Null",
  "ETL_deposition_spin_coating_speed": "7000 rpm",
  "ETL_deposition_spin_coating_time": "30 s",
  "ETL_deposition_thermal_annealing_temperature": "500 °C",
  "ETL_deposition_thermal_annealing_time": "120 min",
  "Perovskite_dimension": "3D",
  "Perovskite_thickness": "300 nm",
  "Perovskite_composition_long_form": "CsPbIBr2",
  "Perovskite_additive_compound": "Null",
  "Perovskite_additive_concentration": "Null",
  "Perovskite_bandgap": "Null",
  "Perovskite_deposition_method": "Spin-coating",
  "Perovskite_deposition_sequential_spin_coating": "False",
  "Perovskite_deposition_spin_coating_antisolvent": "Null",
  "Perovskite_deposition_reaction_solutions_compounds": "PbBr2;CsI",
  "Perovskite_deposition_reaction_solutions_concentrations": "367 mg/mL;260 mg/mL",
  "Perovskite_deposition_final_solutions_concentration_before_deposition": "1.0 M",
  "Perovskite_deposition_solvents_compound": "DMSO",
  "Perovskite_deposition_solvents_mixing_ratio": "Null",
  "Perovskite_deposition_synthesis_atmosphere": "Glovebox",
  "Perovskite_deposition_synthesis_atmosphere_pressure": "Null",
  "Perovskite_deposition_synthesis_atmosphere_relative_humidity": "Null",
  "Perovskite_deposition_spin_coating_speed": "1000 rpm;3000 rpm",
  "Perovskite_deposition_spin_coating_time": "10 s;50 s",
  "Perovskite_deposition_thermal_annealing_atmosphere": "Null",
  "Perovskite_deposition_thermal_annealing_temperature": "30 °C;260 °C",
  "Perovskite_deposition_thermal_annealing_time": "1 min;10 min",
  "Perovskite_surface_treatment_material": "Null",
  "Perovskite_surface_treatment_method": "Null",
  "Perovskite_surface_treatment_solution_concentration": "Null",
  "Perovskite_surface_treatment_solvents_compound": "Null",
  "Perovskite_surface_treatment_synthesis_atmosphere": "Null",
  "Perovskite_surface_treatment_synthesis_atmosphere_pressure": "Null",
  "Perovskite_surface_treatment_synthesis_atmosphere_relative_humidity": "Null",
  "Perovskite_surface_treatment_deposition_spin_coating_speed": "Null",
  "Perovskite_surface_treatment_deposition_spin_coating_time": "Null",
  "Perovskite_surface_treatment_deposition_thermal_annealing_temperature": "Null",
  "Perovskite_surface_treatment_deposition_thermal_annealing_time": "Null",
  "HTL_thickness": "Null",
  "HTL_stack_sequence": "(NiCo)1-yFeyOx-GO",
  "HTL_additive_compound": "Null",
  "HTL_additive_concentration": "Null",
  "HTL_deposition_method": "Spin-coating",
  "HTL_deposition_solution_concentration": "0.1 mg/mL",
  "HTL_deposition_solvents_compound": "Isopropanol",
  "HTL_deposition_synthesis_atmosphere": "Null",
  "HTL_deposition_synthesis_atmosphere_pressure": "Null",
  "HTL_deposition_synthesis_atmosphere_relative_humidity": "Null",
  "HTL_deposition_spin_coating_speed": "4000 rpm",
  "HTL_deposition_spin_coating_time": "30 s",
  "HTL_deposition_thermal_annealing_temperature": "Null",
  "HTL_deposition_thermal_annealing_time": "Null",
  "Backcontact_thickness": "Null",
  "Beckcontact_deposition_method": "Doctor-blade coating",
  "Backcontact_deposition_atmosphere_pressure": "Null",
  "Encapsulation_method": "None",
  "Encapsulation_atmosphere": "Null",
  "JV_measured_device_matching": "True",
  "JV_measured_reverse_scan_Voc": "1.29 V",
  "JV_measured_reverse_scan_Jsc": "12.03 mA/cm2",
  "JV_measured_reverse_scan_FF": "70.58 %",
  "JV_measured_reverse_scan_PCE": "10.95 %",
  "JV_measured_forward_scan_Voc": "Null",
  "JV_measured_forward_scan_Jsc": "Null",
  "JV_measured_forward_scan_FF": "Null",
  "JV_measured_forward_scan_PCE": "Null",
  "JV_measured_light_spectra": "AM1.5G",
  "JV_measured_light_spectra_intensity": "100 mW/cm2",
  "JV_measured_scan_speed": "Null",
  "JV_measured_scan_delay_time": "Null",
  "JV_certified_PCE": "Null",
  "Stabilized_measured_PCE": "10.1 %",
  "Stabilized_certified_PCE": "Null",
  "Stability_test_device_matching": "True",
  "Stability_test_temperature": "25 °C",
  "Stability_test_atmosphere": "Air",
  "Stability_test_light_spectra": "Null",
  "Stability_test_light_intensity": "Null",
  "Stability_test_relative_humidity": "10 %",
  "Stability_PCE_after_time": "70 days",
  "Stability_PCE_after_time_value": "90 % of initial PCE"
}

File: dataset/2021-2025/10.1002_anie.202016703/Device_BestPCE_o3_10.1002_anie.202016703.json
{
  "Ref_DOI": "10.1002/anie.202016703",
  "Ref_journal": "Angewandte Chemie International Edition",
  "Ref_publication_year": "2021",
  "Ref_title": "p-Type Charge Transfer Doping of Graphene Oxide with (NiCo)1-yFeyOx for Air-Stable, All-Inorganic CsPbIBr2 Perovskite Solar Cells",
  "Cell_architecture": "NIP",
  "Cell_stack_sequence": "FTO/c-TiO2/CsPbIBr2/(NiCo)1-yFeyOx-GO/Carbon",
  "Cell_area_measured": "0.09 cm2",
  "ETL_thickness": "Null",
  "ETL_stack_sequence": "c-TiO2",
  "ETL_additive_compound": "Diethanolamine",
  "ETL_additive_concentration": "0.5 M",
  "ETL_deposition_method": "Spin-coating",
  "ETL_deposition_solution_concentration": "0.5 M;0.5 M",
  "ETL_deposition_solvents_compound": "Ethanol;DMF",
  "ETL_deposition_synthesis_atmosphere": "Air",
  "ETL_deposition_synthesis_atmosphere_pressure": "1 atm",
  "ETL_deposition_synthesis_atmosphere_relative_humidity": "Null",
  "ETL_deposition_spin_coating_speed": "7000 rpm",
  "ETL_deposition_spin_coating_time": "30 s",
  "ETL_deposition_thermal_annealing_temperature": "500 °C",
  "ETL_deposition_thermal_annealing_time": "120 min",
  "Perovskite_dimension": "3D",
  "Perovskite_thickness": "300 nm",
  "Perovskite_composition_long_form": "CsPbIBr2",
  "Perovskite_additive_compound": "Null",
  "Perovskite_additive_concentration": "Null",
  "Perovskite_bandgap": "Null",
  "Perovskite_deposition_method": "Spin-coating",
  "Perovskite_deposition_sequential_spin_coating": "False",
  "Perovskite_deposition_spin_coating_antisolvent": "Null",
  "Perovskite_deposition_reaction_solutions_compounds": "PbBr2;CsI",
  "Perovskite_deposition_reaction_solutions_concentrations": "Null",
  "Perovskite_deposition_final_solutions_concentration_before_deposition": "1.0 M",
  "Perovskite_deposition_solvents_compound": "DMSO",
  "Perovskite_deposition_solvents_mixing_ratio": "Null",
  "Perovskite_deposition_synthesis_atmosphere": "Nitrogen",
  "Perovskite_deposition_synthesis_atmosphere_pressure": "1 atm",
  "Perovskite_deposition_synthesis_atmosphere_relative_humidity": "Null",
  "Perovskite_deposition_spin_coating_speed": "1000 rpm;3000 rpm",
  "Perovskite_deposition_spin_coating_time": "10 s;50 s",
  "Perovskite_deposition_thermal_annealing_atmosphere": "Air",
  "Perovskite_deposition_thermal_annealing_temperature": "30 °C;260 °C",
  "Perovskite_deposition_thermal_annealing_time": "1 min;10 min",
  "Perovskite_surface_treatment_material": "Null",
  "Perovskite_surface_treatment_method": "Null",
  "Perovskite_surface_treatment_solution_concentration": "Null",
  "Perovskite_surface_treatment_solvents_compound": "Null",
  "Perovskite_surface_treatment_synthesis_atmosphere": "Null",
  "Perovskite_surface_treatment_synthesis_atmosphere_pressure": "Null",
  "Perovskite_surface_treatment_synthesis_atmosphere_relative_humidity": "Null",
  "Perovskite_surface_treatment_deposition_spin_coating_speed": "Null",
  "Perovskite_surface_treatment_deposition_spin_coating_time": "Null",
  "Perovskite_surface_treatment_deposition_thermal_annealing_temperature": "Null",
  "Perovskite_surface_treatment_deposition_thermal_annealing_time": "Null",
  "HTL_thickness": "Null",
  "HTL_stack_sequence": "(NiCo)1-yFeyOx-GO",
  "HTL_additive_compound": "Null",
  "HTL_additive_concentration": "Null",
  "HTL_deposition_method": "Spin-coating",
  "HTL_deposition_solution_concentration": "0.1 mg/mL",
  "HTL_deposition_solvents_compound": "Isopropanol",
  "HTL_deposition_synthesis_atmosphere": "Nitrogen",
  "HTL_deposition_synthesis_atmosphere_pressure": "1 atm",
  "HTL_deposition_synthesis_atmosphere_relative_humidity": "Null",
  "HTL_deposition_spin_coating_speed": "4000 rpm",
  "HTL_deposition_spin_coating_time": "30 s",
  "HTL_deposition_thermal_annealing_temperature": "Null",
  "HTL_deposition_thermal_annealing_time": "Null",
  "Backcontact_thickness": "Null",
  "Beckcontact_deposition_method": "Doctor-blade coating",
  "Backcontact_deposition_atmosphere_pressure": "Null",
  "Encapsulation_method": "Null",
  "Encapsulation_atmosphere": "Null",
  "JV_measured_device_matching": "True",
  "JV_measured_reverse_scan_Voc": "1.29 V",
  "JV_measured_reverse_scan_Jsc": "12.03 mA/cm2",
  "JV_measured_reverse_scan_FF": "70.58 %",
  "JV_measured_reverse_scan_PCE": "10.95 %",
  "JV_measured_forward_scan_Voc": "Null",
  "JV_measured_forward_scan_Jsc": "Null",
  "JV_measured_forward_scan_FF": "Null",
  "JV_measured_forward_scan_PCE": "Null",
  "JV_measured_light_spectra": "AM1.5G",
  "JV_measured_light_spectra_intensity": "100 mW/cm2",
  "JV_measured_scan_speed": "Null",
  "JV_measured_scan_delay_time": "Null",
  "JV_certified_PCE": "Null",
  "Stabilized_measured_PCE": "10.1 %",
  "Stabilized_certified_PCE": "Null",
  "Stability_test_device_matching": "True",
  "Stability_test_temperature": "25 °C",
  "Stability_test_atmosphere": "Air",
  "Stability_test_light_spectra": "Null",
  "Stability_test_light_intensity": "Null",
  "Stability_test_relative_humidity": "10 %",
  "Stability_PCE_after_time": "70 days",
  "Stability_PCE_after_time_value": "90 %"
}
