Repository: jiayijdong/PSCbench

# PSCbench


**PSCbench** is a novel benchmark for materials science research-level scientific
dataset curation sourced from published journals. The benchmark is designed to evaluate the complex classification capabilities,
strong domain knowledge, and advanced calculation skills of LLMs.

## Data


The PSCbench dataset is under dataset folder in json file format. Each file is list of dictionary and can be extracted using following scripts.
Each file stands for one published journal, which is fully elaborated in the paper. 

```
with open("./dataset/retroactive/{}.json".format(subject), encoding='utf-8') as json_file:
    problems=json.load(json_file)
```

File: dataset/2021-2025/10.1002_anie.202016703/Device_BestPCE_o4_mini_10.1002_anie.202016703.json
{
  "Ref_DOI": "10.1002/anie.202016703",
  "Ref_journal": "Angew. Chem. Int. Ed.",
  "Ref_publication_year": "2021",
  "Ref_title": "p-Type Charge Transfer Doping of Graphene Oxide with (NiCo)1-yFeyOx for Air-Stable, All-Inorganic CsPbIBr2 Perovskite Solar Cells",
  "Cell_architecture": "NIP",
  "Cell_stack_sequence": "FTO/c-TiO2/CsPbIBr2/(NiCo)1-yFeyOx-GO/carbon",
  "Cell_area_measured": "0.09 cm2",
  "ETL_thickness": "Null",
  "ETL_stack_sequence": "c-TiO2",
  "ETL_additive_compound": "Null",
  "ETL_additive_concentration": "Null",
  "ETL_deposition_method": "Spin-coating",
  "ETL_deposition_solution_concentration": "0.5 M",
  "ETL_deposition_solvents_compound": "Ethanol; DMF",
  "ETL_deposition_synthesis_atmosphere": "Air",
  "ETL_deposition_synthesis_atmosphere_pressure": "1 atm",
  "ETL_deposition_synthesis_atmosphere_relative_humidity": "Null",
  "ETL_deposition_spin_coating_speed": "7000 rpm",
  "ETL_deposition_spin_coating_time": "30 s",
  "ETL_deposition_thermal_annealing_temperature": "500 °C",
  "ETL_deposition_thermal_annealing_time": "120 min",
  "Perovskite_dimension": "3D",
  "Perovskite_thickness": "300 nm",
  "Perovskite_composition_long_form": "CsPbIBr2",
  "Perovskite_additive_compound": "Null",
  "Perovskite_additive_concentration": "Null",
  "Perovskite_bandgap": "Null",
  "Perovskite_deposition_method": "Spin-coating",
  "Perovskite_deposition_sequential_spin_coating": "False",
  "Perovskite_deposition_spin_coating_antisolvent": "Null",
  "Perovskite_deposition_reaction_solutions_compounds": "PbBr2; CsI",
  "Perovskite_deposition_reaction_solutions_concentrations": "367 mg/mL; 260 mg/mL",
  "Perovskite_deposition_final_solutions_concentration_before_deposition": "1.0 M",
  "Perovskite_deposition_solvents_compound": "DMSO",
  "Perovskite_deposition_solvents_mixing_ratio": "Null",
  "Perovskite_deposition_synthesis_atmosphere": "Nitrogen",
  "Perovskite_deposition_synthesis_atmosphere_pressure": "Null",
  "Perovskite_deposition_synthesis_atmosphere_relative_humidity": "Null",
  "Perovskite_deposition_spin_coating_speed": "1000 rpm; 3000 rpm",
  "Perovskite_deposition_spin_coating_time": "10 s; 50 s",
  "Perovskite_deposition_thermal_annealing_atmosphere": "Null",
  "Perovskite_deposition_thermal_annealing_temperature": "30 °C; 260 °C",
  "Perovskite_deposition_thermal_annealing_time": "1 min; 10 min",
  "Perovskite_surface_treatment_material": "(NiCo)1-yFeyOx-GO",
  "Perovskite_surface_treatment_method": "Spin-coating",
  "Perovskite_surface_treatment_solution_concentration": "0.1 mg/mL",
  "Perovskite_surface_treatment_solvents_compound": "Isopropanol",
  "Perovskite_surface_treatment_synthesis_atmosphere": "Nitrogen",
  "Perovskite_surface_treatment_synthesis_atmosphere_pressure": "Null",
  "Perovskite_surface_treatment_synthesis_atmosphere_relative_humidity": "Null",
  "Perovskite_surface_treatment_deposition_spin_coating_speed": "4000 rpm",
  "Perovskite_surface_treatment_deposition_spin_coating_time": "30 s",
  "Perovskite_surface_treatment_deposition_thermal_annealing_temperature": "Null",
  "Perovskite_surface_treatment_deposition_thermal_annealing_time": "Null",
  "HTL_thickness": "Null",
  "HTL_stack_sequence": "(NiCo)1-yFeyOx-GO",
  "HTL_additive_compound": "Null",
  "HTL_additive_concentration": "Null",
  "HTL_deposition_method": "Spin-coating",
  "HTL_deposition_solution_concentration": "0.1 mg/mL",
  "HTL_deposition_solvents_compound": "Isopropanol",
  "HTL_deposition_synthesis_atmosphere": "Nitrogen",
  "HTL_deposition_synthesis_atmosphere_pressure": "Null",
  "HTL_deposition_synthesis_atmosphere_relative_humidity": "Null",
  "HTL_deposition_spin_coating_speed": "4000 rpm",
  "HTL_deposition_spin_coating_time": "30 s",
  "HTL_deposition_thermal_annealing_temperature": "Null",
  "HTL_deposition_thermal_annealing_time": "Null",
  "Backcontact_thickness": "Null",
  "Beckcontact_deposition_method": "Doctor-blade coating",
  "Backcontact_deposition_atmosphere_pressure": "Null",
  "Encapsulation_method": "Null",
  "Encapsulation_atmosphere": "Null",
  "JV_measured_device_matching": "True",
  "JV_measured_reverse_scan_Voc": "1.29 V",
  "JV_measured_reverse_scan_Jsc": "12.03 mA/cm2",
  "JV_measured_reverse_scan_FF": "70.58 %",
  "JV_measured_reverse_scan_PCE": "10.95 %",
  "JV_measured_forward_scan_Voc": "Null",
  "JV_measured_forward_scan_Jsc": "Null",
  "JV_measured_forward_scan_FF": "Null",
  "JV_measured_forward_scan_PCE": "Null",
  "JV_measured_light_spectra": "AM1.5G",
  "JV_measured_light_spectra_intensity": "100 mW/cm2",
  "JV_measured_scan_speed": "Null",
  "JV_measured_scan_delay_time": "Null",
  "JV_certified_PCE": "Null",
  "Stabilized_measured_PCE": "10.1 %",
  "Stabilized_certified_PCE": "Null",
  "Stability_test_device_matching": "True",
  "Stability_test_temperature": "25 °C",
  "Stability_test_atmosphere": "Air",
  "Stability_test_light_spectra": "Null",
  "Stability_test_light_intensity": "Null",
  "Stability_test_relative_humidity": "10 %",
  "Stability_PCE_after_time": "70 days",
  "Stability_PCE_after_time_value": "90 %"
}

File: dataset/2021-2025/10.1002_anie.202017148/Device_BestPCE_10.1002_anie.202017148.json
{
    "Ref_DOI": "10.1002/anie.202017148",
    "Ref_journal": "Angewandte Chemie International Edition",
    "Ref_publication_year": "2021",
    "Ref_title": "Dually-Passivated Perovskite Solar Cells with Reduced Voltage Loss and Increased Super Oxide Resistance",
    "Cell_architecture": "NIP",
    "Cell_stack_sequence": "glass/FTO/SnO2/FA0.92MA0.08Pb(I0.92Br0.08)3/2D perovskite/Spiro-OMeTAD/Ag",
    "Cell_area_measured": "0.1 cm2",
    "ETL_thickness": "Null",
    "ETL_stack_sequence": "SnO2",
    "ETL_additive_compound": "Null",
    "ETL_additive_concentration": "Null",
    "ETL_deposition_method": "Spin-coating",
    "ETL_deposition_solution_concentration": "Null",
    "ETL_deposition_solvents_compound": "Null",
    "ETL_deposition_synthesis_atmosphere": "Air",
    "ETL_deposition_synthesis_atmosphere_pressure": "1 atm",
    "ETL_deposition_synthesis_atmosphere_relative_humidity": "Null",
    "ETL_deposition_spin_coating_speed": "3000 rpm",
    "ETL_deposition_spin_coating_time": "30 s",
    "ETL_deposition_thermal_annealing_temperature": "150 °C",
    "ETL_deposition_thermal_annealing_time": "30 min",
    "Perovskite_dimension": "3D",
    "Perovskite_thickness": "Null",
    "Perovskite_composition_long_form": "FA0.92MA0.08Pb(I0.92Br0.08)3",
    "Perovskite_additive_compound": "FPD",
    "Perovskite_additive_concentration": "0.04 mg/mL",
    "Perovskite_bandgap": "Null",
    "Perovskite_deposition_method": "Spin-coating",
    "Perovskite_deposition_sequential_spin_coating": "True",
    "Perovskite_deposition_spin_coating_antisolvent": "Null",
    "Perovskite_deposition_reaction_solutions_compounds": "FAI; MABr; MACl; PbI2; PbBr2",
    "Perovskite_deposition_reaction_solutions_concentrations": "1.4 M; 0.11 M; 0.5 M; 1.53 M; 0.11 M",
    "Perovskite_deposition_final_solutions_concentration_before_deposition": "Null",
    "Perovskite_deposition_solvents_compound": "DMF; DMSO",
    "Perovskite_deposition_solvents_mixing_ratio": "8:1",
    "Perovskite_deposition_synthesis_atmosphere": "Nitrogen",
    "Perovskite_deposition_synthesis_atmosphere_pressure": "Null",
    "Perovskite_deposition_synthesis_atmosphere_relative_humidity": "Null",
    "Perovskite_deposition_spin_coating_speed": "1000 rpm; 6000 rpm",
    "Perovskite_deposition_spin_coating_time": "10 s; 25 s",
    "Perovskite_deposition_thermal_annealing_atmosphere": "Null",
    "Perovskite_deposition_thermal_annealing_temperature": "150 °C",
    "Perovskite_deposition_thermal_annealing_time": "10 min",
    "Perovskite_surface_treatment_material": "oFPEAI",
    "Perovskite_surface_treatment_method": "Spin-coating",
    "Perovskite_surface_treatment_solution_concentration": "20 mM",
    "Perovskite_surface_treatment_solvents_compound": "Isopropanol",
    "Perovskite_surface_treatment_synthesis_atmosphere": "Null",
    "Perovskite_surface_treatment_synthesis_atmosphere_pressure": "Null",
    "Perovskite_surface_treatment_synthesis_atmosphere_relative_humidity": "Null",
    "Perovskite_surface_treatment_deposition_spin_coating_speed": "4000 rpm",
    "Perovskite_surface_treatment_deposition_spin_coating_time": "30 s",
    "Perovskite_surface_treatment_deposition_thermal_annealing_temperature": "100 °C",
    "Perovskite_surface_treatment_deposition_thermal_annealing_time": "5 min",
    "HTL_thickness": "Null",
    "HTL_stack_sequence": "Spiro-OMeTAD",
    "HTL_additive_compound": "Li-TFSI; t-BP",
    "HTL_additive_concentration": "520 mg/mL; Null",
    "HTL_deposition_method": "Spin-Coating",
    "HTL_deposition_solution_concentration": "Null",
    "HTL_deposition_solvents_compound": "Chlorobenzene",
    "HTL_deposition_synthesis_atmosphere": "Null",
    "HTL_deposition_synthesis_atmosphere_pressure": "Null",
    "HTL_deposition_synthesis_atmosphere_relative_humidity": "Null",
    "HTL_deposition_spin_coating_speed": "3000 rpm",
    "HTL_deposition_spin_coating_time": "30 s",
    "HTL_deposition_thermal_annealing_temperature": "Null",
    "HTL_deposition_thermal_annealing_time": "Null",
    "Backcontact_thickness": "120 nm",
    "Beckcontact_deposition_method": "Thermal evaporation",
    "Backcontact_deposition_atmosphere_pressure": "High vacuum",
    "Encapsulation_method": "Null",
    "Encapsulation_atmosphere": "Null",
    "JV_measured_device_matching": "True",
    "JV_measured_reverse_scan_Voc": "1.18 V",
    "JV_measured_reverse_scan_Jsc": "24.77 mA/cm2",
    "JV_measured_reverse_scan_FF": "82.5 %",
    "JV_measured_reverse_scan_PCE": "23.80 %",
    "JV_measured_forward_scan_Voc": "Null",
    "JV_measured_forward_scan_Jsc": "Null",
    "JV_measured_forward_scan_FF": "Null",
    "JV_measured_forward_scan_PCE": "Null",
    "JV_measured_light_spectra": "AM1.5G",
    "JV_measured_light_spectra_intensity": "100 mW/cm2",
    "JV_measured_scan_speed": "200 mV/s",
    "JV_measured_scan_delay_time": "Null",
    "JV_certified_PCE": "Null",
    "Stabilized_measured_PCE": "22.99 %",
    "Stabilized_certified_PCE": "Null",
    "Stability_test_device_matching": "True",
    "Stability_test_temperature": "Null",
    "Stability_test_atmosphere": "Air",
    "Stability_test_light_spectra": "Null",
    "Stability_test_light_intensity": "Null",
    "Stability_test_relative_humidity": "30±5%",
    "Stability_PCE_after_time": "1700 hours",
    "Stability_PCE_after_time_value": "97 %"
}

File: dataset/2021-2025/10.1002_anie.202017148/Device_BestPCE_Gemini_1.5_pro_10.1002_anie.202017148.json
{
  "Ref_DOI": "10.1002/anie.202017148",
  "Ref_journal": "Angewandte Chemie International Edition",
  "Ref_publication_year": "2021",
  "Ref_title": "Dually-Passivated Perovskite Solar Cells with Reduced Voltage Loss and Increased Super Oxide Resistance",
  "Cell_architecture": "NIP",
  "Cell_stack_sequence": "FTO/SnO2/FA0.92MA0.08Pb(I0.92Br0.08)3/(oFPEA)2PbI4/Spiro-OMeTAD/Ag",
  "Cell_area_measured": "0.1 cm2",
  "ETL_thickness": "1:4 weight ratio",
  "ETL_stack_sequence": "SnO2",
  "ETL_additive_compound": "Null",
  "ETL_additive_concentration": "Null",
  "ETL_deposition_method": "Spin-coating",
  "ETL_deposition_solution_concentration": "Null",
  "ETL_deposition_solvents_compound": "Null",
  "ETL_deposition_synthesis_atmosphere": "Air",
  "ETL_deposition_synthesis_atmosphere_pressure": "1 atm",
  "ETL_deposition_synthesis_atmosphere_relative_humidity": "Null",
  "ETL_deposition_spin_coating_speed": "3000 rpm",
  "ETL_deposition_spin_coating_time": "30 s",
  "ETL_deposition_thermal_annealing_temperature": "150 °C",
  "ETL_deposition_thermal_annealing_time": "30 min",
  "Perovskite_dimension": "3D/2D",
  "Perovskite_thickness": "Null",
  "Perovskite_composition_long_form": "FA0.92MA0.08Pb(I0.92Br0.08)3",
  "Perovskite_additive_compound": "FPD; MACl",
  "Perovskite_additive_concentration": "0.04 mg/mL; 0.5 M",
  "Perovskite_bandgap": "Null",
  "Perovskite_deposition_method": "Spin-coating",
  "Perovskite_deposition_sequential_spin_coating": "False",
  "Perovskite_deposition_spin_coating_antisolvent": "Chlorobenzene",
  "Perovskite_deposition_reaction_solutions_compounds": "FAI; MABr; PbI2; PbBr2",
  "Perovskite_deposition_reaction_solutions_concentrations": "1.4 M; 0.11 M; 1.53 M; 0.11 M",
  "Perovskite_deposition_final_solutions_concentration_before_deposition": "Null",
  "Perovskite_deposition_solvents_compound": "DMF; DMSO",
  "Perovskite_deposition_solvents_mixing_ratio": "8:1 volume ratio",
  "Perovskite_deposition_synthesis_atmosphere": "Nitrogen",
  "Perovskite_deposition_synthesis_atmosphere_pressure": "1 atm",
  "Perovskite_deposition_synthesis_atmosphere_relative_humidity": "Null",
  "Perovskite_deposition_spin_coating_speed": "1000 rpm; 6000 rpm",
  "Perovskite_deposition_spin_coating_time": "10 s; 25 s",
  "Perovskite_deposition_thermal_annealing_atmosphere": "Nitrogen",
  "Perovskite_deposition_thermal_annealing_temperature": "150 °C",
  "Perovskite_deposition_thermal_annealing_time": "10 min",
  "Perovskite_surface_treatment_material": "oFPEAI",
  "Perovskite_surface_treatment_method": "Spin-coating",
  "Perovskite_surface_treatment_solution_concentration": "20 mM",
  "Perovskite_surface_treatment_solvents_compound": "Isopropanol",
  "Perovskite_surface_treatment_synthesis_atmosphere": "Nitrogen",
  "Perovskite_surface_treatment_synthesis_atmosphere_pressure": "1 atm",
  "Perovskite_surface_treatment_synthesis_atmosphere_relative_humidity": "Null",
  "Perovskite_surface_treatment_deposition_spin_coating_speed": "4000 rpm",
  "Perovskite_surface_treatment_deposition_spin_coating_time": "30 s",
  "Perovskite_surface_treatment_deposition_thermal_annealing_temperature": "100 °C",
  "Perovskite_surface_treatment_deposition_thermal_annealing_time": "5 min",
  "HTL_thickness": "Null",
  "HTL_stack_sequence": "Spiro-OMeTAD",
  "HTL_additive_compound": "Li-TFSI; tBP",
  "HTL_additive_concentration": "520 mg/mL; 28.8 μL",
  "HTL_deposition_method": "Spin-coating",
  "HTL_deposition_solution_concentration": "72.3 mg/mL",
  "HTL_deposition_solvents_compound": "Chlorobenzene",
  "HTL_deposition_synthesis_atmosphere": "Nitrogen",
  "HTL_deposition_synthesis_atmosphere_pressure": "1 atm",
  "HTL_deposition_synthesis_atmosphere_relative_humidity": "Null",
  "HTL_deposition_spin_coating_speed": "3000 rpm",
  "HTL_deposition_spin_coating_time": "30 s",
  "HTL_deposition_thermal_annealing_temperature": "Null",
  "HTL_deposition_thermal_annealing_time": "Null",
  "Backcontact_thickness": "120 nm",
  "Beckcontact_deposition_method": "Thermal evaporation",
  "Backcontact_deposition_atmosphere_pressure": "High vacuum",
  "Encapsulation_method": "Null",
  "Encapsulation_atmosphere": "Null",
  "JV_measured_device_matching": "True",
  "JV_measured_reverse_scan_Voc": "1.163 V",
  "JV_measured_reverse_scan_Jsc": "24.77 mA/cm2",
  "JV_measured_reverse_scan_FF": "82.5 %",
  "JV_measured_reverse_scan_PCE": "23.80 %",
  "JV_measured_forward_scan_Voc": "1.164 V",
  "JV_measured_forward_scan_Jsc": "23.88 mA/cm2",
  "JV_measured_forward_scan_FF": "83.0 %",
  "JV_measured_forward_scan_PCE": "23.36 %",
  "JV_measured_light_spectra": "AM 1.5G",
  "JV_measured_light_spectra_intensity": "100 mW/cm2",
  "JV_measured_scan_speed": "200 mV/s",
  "JV_measured_scan_delay_time": "Null",
  "JV_certified_PCE": "Null",
  "Stabilized_measured_PCE": "22.99 %",
  "Stabilized_certified_PCE": "Null",
  "Stability_test_device_matching": "True",
  "Stability_test_temperature": "100 °C",
  "Stability_test_atmosphere": "Air",
  "Stability_test_light_spectra": "Ambient light",
  "Stability_test_light_intensity": "Null",
  "Stability_test_relative_humidity": "70 %",
  "Stability_PCE_after_time": "30 h",
  "Stability_PCE_after_time_value": "85%"
}

File: dataset/2021-2025/10.1002_anie.202017148/Device_BestPCE_Gemini_2.0_Flash_10.1002_anie.202017148.json
{
  "Ref_DOI": "10.1002/anie.202017148",
  "Ref_journal": "Angew. Chem. Int. Ed.",
  "Ref_publication_year": "2021",
  "Ref_title": "Dually-Passivated Perovskite Solar Cells with Reduced Voltage Loss and Increased Super Oxide Resistance",
  "Cell_architecture": "NIP",
  "Cell_stack_sequence": "Glass/FTO/SnO2/FA0.92MA0.08Pb(I0.92Br0.08)3/2D perovskite/Spiro-OMeTAD/Ag",
  "Cell_area_measured": "0.1 cm2",
  "ETL_thickness": "Null",
  "ETL_stack_sequence": "Null",
  "ETL_additive_compound": "Null",
  "ETL_additive_concentration": "Null",
  "ETL_deposition_method": "Spin-coating",
  "ETL_deposition_solution_concentration": "1:4",
  "ETL_deposition_solvents_compound": "Null",
  "ETL_deposition_synthesis_atmosphere": "Air",
  "ETL_deposition_synthesis_atmosphere_pressure": "1 atm",
  "ETL_deposition_synthesis_atmosphere_relative_humidity": "Null",
  "ETL_deposition_spin_coating_speed": "3000 rpm",
  "ETL_deposition_spin_coating_time": "30 s",
  "ETL_deposition_thermal_annealing_temperature": "150 °C",
  "ETL_deposition_thermal_annealing_time": "30 min",
  "Perovskite_dimension": "3D/2D",
  "Perovskite_thickness": "Null",
  "Perovskite_composition_long_form": "FA0.92MA0.08Pb(I0.92Br0.08)3",
  "Perovskite_additive_compound": "FPD",
  "Perovskite_additive_concentration": "0.04 mg/mL",
  "Perovskite_bandgap": "Null",
  "Perovskite_deposition_method": "Spin-coating",
  "Perovskite_deposition_sequential_spin_coating": "False",
  "Perovskite_deposition_spin_coating_antisolvent": "Chlorobenzene",
  "Perovskite_deposition_reaction_solutions_compounds": "FAI;MABr;MACl;PbI2;PbBr2",
  "Perovskite_deposition_reaction_solutions_concentrations": "1.4 M;0.11 M;0.5 M;1.53 M;0.11 M",
  "Perovskite_deposition_final_solutions_concentration_before_deposition": "Null",
  "Perovskite_deposition_solvents_compound": "DMF;DMSO",
  "Perovskite_deposition_solvents_mixing_ratio": "8:1",
  "Perovskite_deposition_synthesis_atmosphere": "Nitrogen",
  "Perovskite_deposition_synthesis_atmosphere_pressure": "1 atm",
  "Perovskite_deposition_synthesis_atmosphere_relative_humidity": "Null",
  "Perovskite_deposition_spin_coating_speed": "1000 rpm;6000 rpm",
  "Perovskite_deposition_spin_coating_time": "10 s;25 s",
  "Perovskite_deposition_thermal_annealing_atmosphere": "Null",
  "Perovskite_deposition_thermal_annealing_temperature": "150 °C",
  "Perovskite_deposition_thermal_annealing_time": "10 min",
  "Perovskite_surface_treatment_material": "oFPEAI",
  "Perovskite_surface_treatment_method": "Spin-coating",
  "Perovskite_surface_treatment_solution_concentration": "20 mM",
  "Perovskite_surface_treatment_solvents_compound": "Isopropanol",
  "Perovskite_surface_treatment_synthesis_atmosphere": "Null",
  "Perovskite_surface_treatment_synthesis_atmosphere_pressure": "Null",
  "Perovskite_surface_treatment_synthesis_atmosphere_relative_humidity": "Null",
  "Perovskite_surface_treatment_deposition_spin_coating_speed": "4000 rpm",
  "Perovskite_surface_treatment_deposition_spin_coating_time": "30 s",
  "Perovskite_surface_treatment_deposition_thermal_annealing_temperature": "100 °C",
  "Perovskite_surface_treatment_deposition_thermal_annealing_time": "5 min",
  "HTL_thickness": "Null",
  "HTL_stack_sequence": "Null",
  "HTL_additive_compound": "Li-TFSI;t-BP",
  "HTL_additive_concentration": "520 mg/mL;Null",
  "HTL_deposition_method": "Spin-coating",
  "HTL_deposition_solution_concentration": "72.3 mg/mL",
  "HTL_deposition_solvents_compound": "Chlorobenzene",
  "HTL_deposition_synthesis_atmosphere": "Null",
  "HTL_deposition_synthesis_atmosphere_pressure": "Null",
  "HTL_deposition_synthesis_atmosphere_relative_humidity": "Null",
  "HTL_deposition_spin_coating_speed": "3000 rpm",
  "HTL_deposition_spin_coating_time": "30 s",
  "HTL_deposition_thermal_annealing_temperature": "Null",
  "HTL_deposition_thermal_annealing_time": "Null",
  "Backcontact_thickness": "120 nm",
  "Beckcontact_deposition_method": "Thermal evaporation",
  "Backcontact_deposition_atmosphere_pressure": "high vacuum",
  "Encapsulation_method": "Null",
  "Encapsulation_atmosphere": "Null",
  "JV_measured_device_matching": "True",
  "JV_measured_reverse_scan_Voc": "1.163 V",
  "JV_measured_reverse_scan_Jsc": "24.77 mA/cm2",
  "JV_measured_reverse_scan_FF": "82.5 %",
  "JV_measured_reverse_scan_PCE": "23.80 %",
  "JV_measured_forward_scan_Voc": "Null",
  "JV_measured_forward_scan_Jsc": "Null",
  "JV_measured_forward_scan_FF": "Null",
  "JV_measured_forward_scan_PCE": "Null",
  "JV_measured_light_spectra": "AM1.5 G",
  "JV_measured_light_spectra_intensity": "100 mW cm-2",
  "JV_measured_scan_speed": "Null",
  "JV_measured_scan_delay_time": "Null",
  "JV_certified_PCE": "Null",
  "Stabilized_measured_PCE": "22.99 %",
  "Stabilized_certified_PCE": "Null",
  "Stability_test_device_matching": "True",
  "Stability_test_temperature": "100 °C",
  "Stability_test_atmosphere": "Air",
  "Stability_test_light_spectra": "Ambient light",
  "Stability_test_light_intensity": "Null",
  "Stability_test_relative_humidity": "70 %",
  "Stability_PCE_after_time": "30 h",
  "Stability_PCE_after_time_value": "85 %"
}

File: dataset/2021-2025/10.1002_anie.202017148/Device_BestPCE_Gemini_2.5_Flash_10.1002_anie.202017148.json
{
  "Ref_DOI": "10.1002/anie.202017148",
  "Ref_journal": "Angew. Chem. Int. Ed.",
  "Ref_publication_year": "2021",
  "Ref_title": "Dually-Passivated Perovskite Solar Cells with Reduced Voltage Loss and Increased Super Oxide Resistance",
  "Cell_architecture": "NIP",
  "Cell_stack_sequence": "FTO/SnO2/FA0.92MA0.08Pb(I0.92Br0.08)3/Spiro-OMeTAD/Ag",
  "Cell_area_measured": "0.1 cm2",
  "ETL_thickness": "Null",
  "ETL_stack_sequence": "SnO2",
  "ETL_additive_compound": "Null",
  "ETL_additive_concentration": "Null",
  "ETL_deposition_method": "spin-coated",
  "ETL_deposition_solution_concentration": "Null",
  "ETL_deposition_solvents_compound": "Null",
  "ETL_deposition_synthesis_atmosphere": "ambient air",
  "ETL_deposition_synthesis_atmosphere_pressure": "1 atm",
  "ETL_deposition_synthesis_atmosphere_relative_humidity": "Null",
  "ETL_deposition_spin_coating_speed": "3000 rpm",
  "ETL_deposition_spin_coating_time": "30 s",
  "ETL_deposition_thermal_annealing_temperature": "150 °C",
  "ETL_deposition_thermal_annealing_time": "30 min",
  "Perovskite_dimension": "3D",
  "Perovskite_thickness": "Null",
  "Perovskite_composition_long_form": "FA0.92MA0.08Pb(I0.92Br0.08)3",
  "Perovskite_additive_compound": "FPD",
  "Perovskite_additive_concentration": "0.04 mg/mL",
  "Perovskite_bandgap": "Null",
  "Perovskite_deposition_method": "spin-coated",
  "Perovskite_deposition_sequential_spin_coating": "False",
  "Perovskite_deposition_spin_coating_antisolvent": "chlorobenzene (with FPD)",
  "Perovskite_deposition_reaction_solutions_compounds": "FAI;MABr;MACl;PbI2;PbBr2",
  "Perovskite_deposition_reaction_solutions_concentrations": "1.4 M;0.11 M;0.5 M;1.53 M;0.11 M",
  "Perovskite_deposition_final_solutions_concentration_before_deposition": "Null",
  "Perovskite_deposition_solvents_compound": "anhydrous DMF;DMSO",
  "Perovskite_deposition_solvents_mixing_ratio": "8:1",
  "Perovskite_deposition_synthesis_atmosphere": "nitrogen glove box",
  "Perovskite_deposition_synthesis_atmosphere_pressure": "Null",
  "Perovskite_deposition_synthesis_atmosphere_relative_humidity": "Null",
  "Perovskite_deposition_spin_coating_speed": "1000 rpm;6000 rpm",
  "Perovskite_deposition_spin_coating_time": "10 s;25 s",
  "Perovskite_deposition_thermal_annealing_atmosphere": "Null",
  "Perovskite_deposition_thermal_annealing_temperature": "150 °C",
  "Perovskite_deposition_thermal_annealing_time": "10 min",
  "Perovskite_surface_treatment_material": "oFPEAI",
  "Perovskite_surface_treatment_method": "spin-coated",
  "Perovskite_surface_treatment_solution_concentration": "20 mM",
  "Perovskite_surface_treatment_solvents_compound": "isopropanol",
  "Perovskite_surface_treatment_synthesis_atmosphere": "Null",
  "Perovskite_surface_treatment_synthesis_atmosphere_pressure": "Null",
  "Perovskite_surface_treatment_synthesis_atmosphere_relative_humidity": "Null",
  "Perovskite_surface_treatment_deposition_spin_coating_speed": "4000 rpm",
  "Perovskite_surface_treatment_deposition_spin_coating_time": "30 s",
  "Perovskite_surface_treatment_deposition_thermal_annealing_temperature": "100 °C",
  "Perovskite_surface_treatment_deposition_thermal_annealing_time": "5 min",
  "HTL_thickness": "Null",
  "HTL_stack_sequence": "Spiro-OMeTAD",
  "HTL_additive_compound": "Li-TFSI;t-BP",
  "HTL_additive_concentration": "9.1 mg/mL;Null",
  "HTL_deposition_method": "spin-coated",
  "HTL_deposition_solution_concentration": "72.3 mg/mL",
  "HTL_deposition_solvents_compound": "chlorobenzene",
  "HTL_deposition_synthesis_atmosphere": "Null",
  "HTL_deposition_synthesis_atmosphere_pressure": "Null",
  "HTL_deposition_synthesis_atmosphere_relative_humidity": "Null",
  "HTL_deposition_spin_coating_speed": "3000 rpm",
  "HTL_deposition_spin_coating_time": "30 s",
  "HTL_deposition_thermal_annealing_temperature": "Null",
  "HTL_deposition_thermal_annealing_time": "Null",
  "Backcontact_thickness": "120 nm",
  "Beckcontact_deposition_method": "thermally evaporated",
  "Backcontact_deposition_atmosphere_pressure": "Null",
  "Encapsulation_method": "Null",
  "Encapsulation_atmosphere": "Null",
  "JV_measured_device_matching": "True",
  "JV_measured_reverse_scan_Voc": "1.163 V",
  "JV_measured_reverse_scan_Jsc": "24.77 mA/cm2",
  "JV_measured_reverse_scan_FF": "82.5 %",
  "JV_measured_reverse_scan_PCE": "23.80 %",
  "JV_measured_forward_scan_Voc": "Null",
  "JV_measured_forward_scan_Jsc": "Null",
  "JV_measured_forward_scan_FF": "Null",
  "JV_measured_forward_scan_PCE": "Null",
  "JV_measured_light_spectra": "AM 1.5 G",
  "JV_measured_light_spectra_intensity": "100 mW cm-2",
  "JV_measured_scan_speed": "200 mV/s",
  "JV_measured_scan_delay_time": "Null",
  "JV_certified_PCE": "Null",
  "Stabilized_measured_PCE": "22.99 %",
  "Stabilized_certified_PCE": "Null",
  "Stability_test_device_matching": "True",
  "Stability_test_temperature": "100 °C",
  "Stability_test_atmosphere": "air",
  "Stability_test_light_spectra": "Null",
  "Stability_test_light_intensity": "Null",
  "Stability_test_relative_humidity": "70 %",
  "Stability_PCE_after_time": "30 hours",
  "Stability_PCE_after_time_value": "85 %"
}

File: dataset/2021-2025/10.1002_anie.202017148/Device_BestPCE_claude_haiku_10.1002_anie.202017148.json
{
  "Ref_DOI": "10.1002/anie.202017148",
  "Ref_journal": "Angewandte Chemie International Edition",
  "Ref_publication_year": "2021",
  "Ref_title": "Dually-Passivated Perovskite Solar Cells with Reduced Voltage Loss and Increased Super Oxide Resistance",
  "Cell_architecture": "PIN",
  "Cell_stack_sequence": "Glass/FTO/SnO2/FA0.92MA0.08Pb(I0.92Br0.08)3/2D perovskite/Spiro-OMeTAD/Ag",
  "Cell_area_measured": "0.1 cm2",
  "ETL_thickness": "Null",
  "ETL_stack_sequence": "SnO2",
  "ETL_additive_compound": "Null",
  "ETL_additive_concentration": "Null",
  "ETL_deposition_method": "Spin-coating",
  "ETL_deposition_solution_concentration": "1:4 weight ratio",
  "ETL_deposition_solvents_compound": "Null",
  "ETL_deposition_synthesis_atmosphere": "Air",
  "ETL_deposition_synthesis_atmosphere_pressure": "1 atm",
  "ETL_deposition_synthesis_atmosphere_relative_humidity": "Null",
  "ETL_deposition_spin_coating_speed": "3000 rpm",
  "ETL_deposition_spin_coating_time": "30 s",
  "ETL_deposition_thermal_annealing_temperature": "150 °C",
  "ETL_deposition_thermal_annealing_time": "30 min",
  "Perovskite_dimension": "3D/2D",
  "Perovskite_thickness": "Null",
  "Perovskite_composition_long_form": "FA0.92MA0.08Pb(I0.92Br0.08)3",
  "Perovskite_additive_compound": "FPD;MACl",
  "Perovskite_additive_concentration": "0.04 mg/mL;0.5 M",
  "Perovskite_bandgap": "Null",
  "Perovskite_deposition_method": "Spin-coating",
  "Perovskite_deposition_sequential_spin_coating": "True",
  "Perovskite_deposition_spin_coating_antisolvent": "Chlorobenzene",
  "Perovskite_deposition_reaction_solutions_compounds": "FAI;MABr;MACl;PbI2;PbBr2",
  "Perovskite_deposition_reaction_solutions_concentrations": "1.4 M;0.11 M;0.5 M;1.53 M;0.11 M",
  "Perovskite_deposition_final_solutions_concentration_before_deposition": "Null",
  "Perovskite_deposition_solvents_compound": "DMF;DMSO",
  "Perovskite_deposition_solvents_mixing_ratio": "8:1",
  "Perovskite_deposition_synthesis_atmosphere": "Nitrogen",
  "Perovskite_deposition_synthesis_atmosphere_pressure": "1 atm",
  "Perovskite_deposition_synthesis_atmosphere_relative_humidity": "Null",
  "Perovskite_deposition_spin_coating_speed": "1000 rpm;6000 rpm",
  "Perovskite_deposition_spin_coating_time": "10 s;25 s",
  "Perovskite_deposition_thermal_annealing_atmosphere": "Air",
  "Perovskite_deposition_thermal_annealing_temperature": "150 °C",
  "Perovskite_deposition_thermal_annealing_time": "10 min",
  "Perovskite_surface_treatment_material": "oFPEAI",
  "Perovskite_surface_treatment_method": "Spin-coating",
  "Perovskite_surface_treatment_solution_concentration": "20 mM",
  "Perovskite_surface_treatment_solvents_compound": "Isopropanol",
  "Perovskite_surface_treatment_synthesis_atmosphere": "Null",
  "Perovskite_surface_treatment_synthesis_atmosphere_pressure": "1 atm",
  "Perovskite_surface_treatment_synthesis_atmosphere_relative_humidity": "Null",
  "Perovskite_surface_treatment_deposition_spin_coating_speed": "4000 rpm",
  "Perovskite_surface_treatment_deposition_spin_coating_time": "30 s",
  "Perovskite_surface_treatment_deposition_thermal_annealing_temperature": "100 °C",
  "Perovskite_surface_treatment_deposition_thermal_annealing_time": "5 min",
  "HTL_thickness": "Null",
  "HTL_stack_sequence": "Spiro-OMeTAD",
  "HTL_additive_compound": "Li-TFSI;t-BP",
  "HTL_additive_concentration": "520 mg/mL;Null",
  "HTL_deposition_method": "Spin-coating",
  "HTL_deposition_solution_concentration": "72.3 mg/mL",
  "HTL_deposition_solvents_compound": "Chlorobenzene",
  "HTL_deposition_synthesis_atmosphere": "Null",
  "HTL_deposition_synthesis_atmosphere_pressure": "1 atm",
  "HTL_deposition_synthesis_atmosphere_relative_humidity": "Null",
  "HTL_deposition_spin_coating_speed": "3000 rpm",
  "HTL_deposition_spin_coating_time": "30 s",
  "HTL_deposition_thermal_annealing_temperature": "Null",
  "HTL_deposition_thermal_annealing_time": "Null",
  "Backcontact_thickness": "120 nm",
  "Beckcontact_deposition_method": "Thermal evaporation",
  "Backcontact_deposition_atmosphere_pressure": "High vacuum",
  "Encapsulation_method": "Null",
  "Encapsulation_atmosphere": "Null",
  "JV_measured_device_matching": "True",
  "JV_measured_reverse_scan_Voc": "1.163",
  "JV_measured_reverse_scan_Jsc": "24.77",
  "JV_measured_reverse_scan_FF": "82.5",
  "JV_measured_reverse_scan_PCE": "23.80",
  "JV_measured_forward_scan_Voc": "Null",
  "JV_measured_forward_scan_Jsc": "Null",
  "JV_measured_forward_scan_FF": "Null",
  "JV_measured_forward_scan_PCE": "Null",
  "JV_measured_light_spectra": "AM1.5G",
  "JV_measured_light_spectra_intensity": "100 mW/cm2",
  "JV_measured_scan_speed": "Null",
  "JV_measured_scan_delay_time": "Null",
  "JV_certified_PCE": "Null",
  "Stabilized_measured_PCE": "22.99",
  "Stabilized_certified_PCE": "Null",
  "Stability_test_device_matching": "True",
  "Stability_test_temperature": "100",
  "Stability_test_atmosphere": "Air",
  "Stability_test_light_spectra": "Null",
  "Stability_test_light_intensity": "Null",
  "Stability_test_relative_humidity": "70",
  "Stability_PCE_after_time": "30 hours",
  "Stability_PCE_after_time_value": "85"
}

File: dataset/2021-2025/10.1002_anie.202017148/Device_BestPCE_gpt4o_10.1002_anie.202017148.json
{
  "Ref_DOI": "10.1002/anie.202017148",
  "Ref_journal": "Angewandte Chemie International Edition",
  "Ref_publication_year": "2021",
  "Ref_title": "Dually-Passivated Perovskite Solar Cells with Reduced Voltage Loss and Increased Super Oxide Resistance",
  "Cell_architecture": "NIP",
  "Cell_stack_sequence": "Glass/FTO/SnO2/FA0.92MA0.08Pb(I0.92Br0.08)3/2D perovskite/Spiro-OMeTAD/Ag",
  "Cell_area_measured": "0.1 cm2",
  "ETL_thickness": "Null",
  "ETL_stack_sequence": "SnO2",
  "ETL_additive_compound": "Null",
  "ETL_additive_concentration": "Null",
  "ETL_deposition_method": "Spin-coating",
  "ETL_deposition_solution_concentration": "Null",
  "ETL_deposition_solvents_compound": "Null",
  "ETL_deposition_synthesis_atmosphere": "Air",
  "ETL_deposition_synthesis_atmosphere_pressure": "1 atm",
  "ETL_deposition_synthesis_atmosphere_relative_humidity": "Null",
  "ETL_deposition_spin_coating_speed": "3000 rpm",
  "ETL_deposition_spin_coating_time": "30 s",
  "ETL_deposition_thermal_annealing_temperature": "150 °C",
  "ETL_deposition_thermal_annealing_time": "30 min",
  "Perovskite_dimension": "3D/2D",
  "Perovskite_thickness": "Null",
  "Perovskite_composition_long_form": "FA0.92MA0.08Pb(I0.92Br0.08)3",
  "Perovskite_additive_compound": "FPD",
  "Perovskite_additive_concentration": "0.04 mg/mL",
  "Perovskite_bandgap": "Null",
  "Perovskite_deposition_method": "Spin-coating",
  "Perovskite_deposition_sequential_spin_coating": "True",
  "Perovskite_deposition_spin_coating_antisolvent": "Chlorobenzene",
  "Perovskite_deposition_reaction_solutions_compounds": "FAI; MABr; MACl; PbI2; PbBr2",
  "Perovskite_deposition_reaction_solutions_concentrations": "1.4 M; 0.11 M; 0.5 M; 1.53 M; 0.11 M",
  "Perovskite_deposition_final_solutions_concentration_before_deposition": "Null",
  "Perovskite_deposition_solvents_compound": "DMF; DMSO",
  "Perovskite_deposition_solvents_mixing_ratio": "8:1",
  "Perovskite_deposition_synthesis_atmosphere": "Nitrogen",
  "Perovskite_deposition_synthesis_atmosphere_pressure": "Null",
  "Perovskite_deposition_synthesis_atmosphere_relative_humidity": "Null",
  "Perovskite_deposition_spin_coating_speed": "1000 rpm; 6000 rpm",
  "Perovskite_deposition_spin_coating_time": "10 s; 25 s",
  "Perovskite_deposition_thermal_annealing_atmosphere": "Null",
  "Perovskite_deposition_thermal_annealing_temperature": "150 °C",
  "Perovskite_deposition_thermal_annealing_time": "10 min",
  "Perovskite_surface_treatment_material": "oFPEAI",
  "Perovskite_surface_treatment_method": "Spin-coating",
  "Perovskite_surface_treatment_solution_concentration": "20 mM",
  "Perovskite_surface_treatment_solvents_compound": "Isopropanol",
  "Perovskite_surface_treatment_synthesis_atmosphere": "Null",
  "Perovskite_surface_treatment_synthesis_atmosphere_pressure": "Null",
  "Perovskite_surface_treatment_synthesis_atmosphere_relative_humidity": "Null",
  "Perovskite_surface_treatment_deposition_spin_coating_speed": "4000 rpm",
  "Perovskite_surface_treatment_deposition_spin_coating_time": "30 s",
  "Perovskite_surface_treatment_deposition_thermal_annealing_temperature": "100 °C",
  "Perovskite_surface_treatment_deposition_thermal_annealing_time": "5 min",
  "HTL_thickness": "Null",
  "HTL_stack_sequence": "Spiro-OMeTAD",
  "HTL_additive_compound": "Li-TFSI; tBP",
  "HTL_additive_concentration": "520 mg/mL; 28.8 μL",
  "HTL_deposition_method": "Spin-coating",
  "HTL_deposition_solution_concentration": "Null",
  "HTL_deposition_solvents_compound": "Chlorobenzene",
  "HTL_deposition_synthesis_atmosphere": "Null",
  "HTL_deposition_synthesis_atmosphere_pressure": "Null",
  "HTL_deposition_synthesis_atmosphere_relative_humidity": "Null",
  "HTL_deposition_spin_coating_speed": "3000 rpm",
  "HTL_deposition_spin_coating_time": "30 s",
  "HTL_deposition_thermal_annealing_temperature": "Null",
  "HTL_deposition_thermal_annealing_time": "Null",
  "Backcontact_thickness": "120 nm",
  "Beckcontact_deposition_method": "Thermal evaporation",
  "Backcontact_deposition_atmosphere_pressure": "Null",
  "Encapsulation_method": "Null",
  "Encapsulation_atmosphere": "Null",
  "JV_measured_device_matching": "True",
  "JV_measured_reverse_scan_Voc": "1.18 V",
  "JV_measured_reverse_scan_Jsc": "24.77 mA/cm2",
  "JV_measured_reverse_scan_FF": "82.5 %",
  "JV_measured_reverse_scan_PCE": "23.80 %",
  "JV_measured_forward_scan_Voc": "Null",
  "JV_measured_forward_scan_Jsc": "Null",
  "JV_measured_forward_scan_FF": "Null",
  "JV_measured_forward_scan_PCE": "Null",
  "JV_measured_light_spectra": "AM1.5G",
  "JV_measured_light_spectra_intensity": "100 mW/cm2",
  "JV_measured_scan_speed": "200 mV/s",
  "JV_measured_scan_delay_time": "Null",
  "JV_certified_PCE": "Null",
  "Stabilized_measured_PCE": "22.99 %",
  "Stabilized_certified_PCE": "Null",
  "Stability_test_device_matching": "True",
  "Stability_test_temperature": "100 °C",
  "Stability_test_atmosphere": "Air",
  "Stability_test_light_spectra": "Null",
  "Stability_test_light_intensity": "Null",
  "Stability_test_relative_humidity": "70 %",
  "Stability_PCE_after_time": "1700 hours",
  "Stability_PCE_after_time_value": "97 %"
}

File: dataset/2021-2025/10.1002_anie.202017148/Device_BestPCE_gpt4o_mini_10.1002_anie.202017148.json
{
  "Ref_DOI": "10.1002/anie.202017148",
  "Ref_journal": "Angewandte Chemie International Edition",
  "Ref_publication_year": "2021",
  "Ref_title": "Dually-Passivated Perovskite Solar Cells with Reduced Voltage Loss and Increased Super Oxide Resistance",
  "Cell_architecture": "NIP",
  "Cell_stack_sequence": "glass/FTO/SnO2/FA0.92MA0.08Pb(I0.92Br0.08)3/2D perovskite/Spiro-OMeTAD/Ag",
  "Cell_area_measured": "0.1 cm2",
  "ETL_thickness": "nm",
  "ETL_stack_sequence": "SnO2",
  "ETL_additive_compound": "Null",
  "ETL_additive_concentration": "Null",
  "ETL_deposition_method": "Spin-coating",
  "ETL_deposition_solution_concentration": "1:4 wt%",
  "ETL_deposition_solvents_compound": "Ethanol",
  "ETL_deposition_synthesis_atmosphere": "Air",
  "ETL_deposition_synthesis_atmosphere_pressure": "1 atm",
  "ETL_deposition_synthesis_atmosphere_relative_humidity": "Null",
  "ETL_deposition_spin_coating_speed": "3000 rpm",
  "ETL_deposition_spin_coating_time": "30 s",
  "ETL_deposition_thermal_annealing_temperature": "150 °C",
  "ETL_deposition_thermal_annealing_time": "30 min",
  "Perovskite_dimension": "3D/2D",
  "Perovskite_thickness": "Null",
  "Perovskite_composition_long_form": "FA0.92MA0.08Pb(I0.92Br0.08)3",
  "Perovskite_additive_compound": "oFPEAI",
  "Perovskite_additive_concentration": "20 mM",
  "Perovskite_bandgap": "Null",
  "Perovskite_deposition_method": "Spin-coating",
  "Perovskite_deposition_sequential_spin_coating": "True",
  "Perovskite_deposition_spin_coating_antisolvent": "Chlorobenzene",
  "Perovskite_deposition_reaction_solutions_compounds": "FAI;MABr;MACl;PbI2;PbBr2",
  "Perovskite_deposition_reaction_solutions_concentrations": "1.4 M;0.11 M;0.5 M;1.53 M;0.11 M",
  "Perovskite_deposition_final_solutions_concentration_before_deposition": "Null",
  "Perovskite_deposition_solvents_compound": "DMF;DMSO",
  "Perovskite_deposition_solvents_mixing_ratio": "8:1",
  "Perovskite_deposition_synthesis_atmosphere": "Nitrogen",
  "Perovskite_deposition_synthesis_atmosphere_pressure": "1 atm",
  "Perovskite_deposition_synthesis_atmosphere_relative_humidity": "Null",
  "Perovskite_deposition_spin_coating_speed": "1000 rpm;6000 rpm",
  "Perovskite_deposition_spin_coating_time": "10 s;25 s",
  "Perovskite_deposition_thermal_annealing_atmosphere": "Air",
  "Perovskite_deposition_thermal_annealing_temperature": "150 °C",
  "Perovskite_deposition_thermal_annealing_time": "10 min",
  "Perovskite_surface_treatment_material": "oFPEAI",
  "Perovskite_surface_treatment_method": "Spin-coating",
  "Perovskite_surface_treatment_solution_concentration": "20 mM",
  "Perovskite_surface_treatment_solvents_compound": "isopropanol",
  "Perovskite_surface_treatment_synthesis_atmosphere": "Air",
  "Perovskite_surface_treatment_synthesis_atmosphere_pressure": "1 atm",
  "Perovskite_surface_treatment_synthesis_atmosphere_relative_humidity": "Null",
  "Perovskite_surface_treatment_deposition_spin_coating_speed": "4000 rpm",
  "Perovskite_surface_treatment_deposition_spin_coating_time": "30 s",
  "Perovskite_surface_treatment_deposition_thermal_annealing_temperature": "100 °C",
  "Perovskite_surface_treatment_deposition_thermal_annealing_time": "5 min",
  "HTL_thickness": "Null",
  "HTL_stack_sequence": "Null",
  "HTL_additive_compound": "Li-TFSI;t-BP",
  "HTL_additive_concentration": "520 mg/mL;28.8 μL",
  "HTL_deposition_method": "Spin-coating",
  "HTL_deposition_solution_concentration": "Null",
  "HTL_deposition_solvents_compound": "Chlorobenzene",
  "HTL_deposition_synthesis_atmosphere": "Air",
  "HTL_deposition_synthesis_atmosphere_pressure": "1 atm",
  "HTL_deposition_synthesis_atmosphere_relative_humidity": "Null",
  "HTL_deposition_spin_coating_speed": "3000 rpm",
  "HTL_deposition_spin_coating_time": "30 s",
  "HTL_deposition_thermal_annealing_temperature": "Null",
  "HTL_deposition_thermal_annealing_time": "Null",
  "Backcontact_thickness": "120 nm",
  "Beckcontact_deposition_method": "Thermal evaporation",
  "Backcontact_deposition_atmosphere_pressure": "Null",
  "Encapsulation_method": "Null",
  "Encapsulation_atmosphere": "Null",
  "JV_measured_device_matching": "True",
  "JV_measured_reverse_scan_Voc": "1.18 V",
  "JV_measured_reverse_scan_Jsc": "24.77 mA/cm2",
  "JV_measured_reverse_scan_FF": "82.5 %",
  "JV_measured_reverse_scan_PCE": "23.80 %",
  "JV_measured_forward_scan_Voc": "Null",
  "JV_measured_forward_scan_Jsc": "Null",
  "JV_measured_forward_scan_FF": "Null",
  "JV_measured_forward_scan_PCE": "Null",
  "JV_measured_light_spectra": "AM1.5G",
  "JV_measured_light_spectra_intensity": "100 mW/cm2",
  "JV_measured_scan_speed": "Null",
  "JV_measured_scan_delay_time": "Null",
  "JV_certified_PCE": "Null",
  "Stabilized_measured_PCE": "22.99 %",
  "Stabilized_certified_PCE": "Null",
  "Stability_test_device_matching": "True",
  "Stability_test_temperature": "100 °C",
  "Stability_test_atmosphere": "Air",
  "Stability_test_light_spectra": "Null",
  "Stability_test_light_intensity": "Null",
  "Stability_test_relative_humidity": "70 %",
  "Stability_PCE_after_time": "30 h",
  "Stability_PCE_after_time_value": "85 %"
}
