Repository: jiayijdong/PSCbench

# PSCbench


**PSCbench** is a novel benchmark for materials science research-level scientific
dataset curation sourced from published journals. The benchmark is designed to evaluate the complex classification capabilities,
strong domain knowledge, and advanced calculation skills of LLMs.

## Data


The PSCbench dataset is under dataset folder in json file format. Each file is list of dictionary and can be extracted using following scripts.
Each file stands for one published journal, which is fully elaborated in the paper. 

```
with open("./dataset/retroactive/{}.json".format(subject), encoding='utf-8') as json_file:
    problems=json.load(json_file)
```

File: dataset/2021-2025/10.1002_anie.202100218/Device_BestPCE_claude_haiku_10.1002_anie.202100218.json
{
  "Ref_DOI": "10.1002/anie.202100218",
  "Ref_journal": "Angewandte Chemie International Edition",
  "Ref_publication_year": "2021",
  "Ref_title": "Tautomeric Molecule Acts as a \"Sunscreen\" for Metal Halide Perovskite Solar Cells",
  "Cell_architecture": "NIP",
  "Cell_stack_sequence": "ITO/SnO2/Perovskite/Spiro-OMeTAD/Au",
  "Cell_area_measured": "0.04 cm2",
  "ETL_thickness": "Null",
  "ETL_stack_sequence": "SnO2",
  "ETL_additive_compound": "Null",
  "ETL_additive_concentration": "Null",
  "ETL_deposition_method": "Spin-coating",
  "ETL_deposition_solution_concentration": "2%",
  "ETL_deposition_solvents_compound": "Water",
  "ETL_deposition_synthesis_atmosphere": "Air",
  "ETL_deposition_synthesis_atmosphere_pressure": "1 atm",
  "ETL_deposition_synthesis_atmosphere_relative_humidity": "Null",
  "ETL_deposition_spin_coating_speed": "4000 rpm",
  "ETL_deposition_spin_coating_time": "30 s",
  "ETL_deposition_thermal_annealing_temperature": "150 °C",
  "ETL_deposition_thermal_annealing_time": "30 min",
  "Perovskite_dimension": "3D",
  "Perovskite_thickness": "Null",
  "Perovskite_composition_long_form": "(FAPbI3)1-x(MAPbBr3)x",
  "Perovskite_additive_compound": "2-hydroxy-4-methoxybenzophenone",
  "Perovskite_additive_concentration": "0.05 wt%",
  "Perovskite_bandgap": "1.53 eV",
  "Perovskite_deposition_method": "Spin-coating",
  "Perovskite_deposition_sequential_spin_coating": "True",
  "Perovskite_deposition_spin_coating_antisolvent": "Null",
  "Perovskite_deposition_reaction_solutions_compounds": "PbI2; FAI:MABr:MACl",
  "Perovskite_deposition_reaction_solutions_concentrations": "1.42 M; 60 mg:6 mg:6 mg in 1 mL",
  "Perovskite_deposition_solvents_compound": "DMF:DMSO; IPA",
  "Perovskite_deposition_solvents_mixing_ratio": "Null",
  "Perovskite_deposition_synthesis_atmosphere": "Air",
  "Perovskite_deposition_synthesis_atmosphere_pressure": "1 atm",
  "Perovskite_deposition_synthesis_atmosphere_relative_humidity": "30%",
  "Perovskite_deposition_spin_coating_speed": "1600 rpm; 2000 rpm",
  "Perovskite_deposition_spin_coating_time": "30 s; 30 s",
  "Perovskite_deposition_thermal_annealing_atmosphere": "Air",
  "Perovskite_deposition_thermal_annealing_temperature": "70 °C; 150 °C",
  "Perovskite_deposition_thermal_annealing_time": "2 min; 15 min",
  "Perovskite_surface_treatment_material": "Null",
  "Perovskite_surface_treatment_method": "Null",
  "Perovskite_surface_treatment_solution_concentration": "Null",
  "Perovskite_surface_treatment_solvents_compound": "Null",
  "Perovskite_surface_treatment_synthesis_atmosphere": "Null",
  "Perovskite_surface_treatment_synthesis_atmosphere_pressure": "Null",
  "Perovskite_surface_treatment_synthesis_atmosphere_relative_humidity": "Null",
  "Perovskite_surface_treatment_deposition_spin_coating_speed": "Null",
  "Perovskite_surface_treatment_deposition_spin_coating_time": "Null",
  "Perovskite_surface_treatment_deposition_thermal_annealing_temperature": "Null",
  "Perovskite_surface_treatment_deposition_thermal_annealing_time": "Null",
  "HTL_thickness": "Null",
  "HTL_stack_sequence": "Spiro-OMeTAD",
  "HTL_additive_compound": "Li-TFSI; 4-tert-butyl pyridine",
  "HTL_additive_concentration": "520 mg/mL; 28.8 µL",
  "HTL_deposition_method": "Spin-coating",
  "HTL_deposition_solution_concentration": "72.5 mg/mL",
  "HTL_deposition_solvents_compound": "Chlorobenzene",
  "HTL_deposition_synthesis_atmosphere": "Null",
  "HTL_deposition_synthesis_atmosphere_pressure": "Null",
  "HTL_deposition_synthesis_atmosphere_relative_humidity": "Null",
  "HTL_deposition_spin_coating_speed": "3000 rpm",
  "HTL_deposition_spin_coating_time": "30 s",
  "HTL_deposition_thermal_annealing_temperature": "Null",
  "HTL_deposition_thermal_annealing_time": "Null",
  "Backcontact_thickness": "80 nm",
  "Beckcontact_deposition_method": "Thermal evaporation",
  "Backcontact_deposition_atmosphere_pressure": "Null",
  "Encapsulation_method": "Null",
  "Encapsulation_atmosphere": "Null",
  "JV_measured_device_matching": "True",
  "JV_measured_reverse_scan_Voc": "1.175 V",
  "JV_measured_reverse_scan_Jsc": "24.74 mA/cm2",
  "JV_measured_reverse_scan_FF": "79.40 %",
  "JV_measured_reverse_scan_PCE": "23.09 %",
  "JV_measured_forward_scan_Voc": "Null",
  "JV_measured_forward_scan_Jsc": "Null",
  "JV_measured_forward_scan_FF": "Null",
  "JV_measured_forward_scan_PCE": "Null",
  "JV_measured_light_spectra": "AM1.5G",
  "JV_measured_light_spectra_intensity": "100 mW/cm2",
  "JV_measured_scan_speed": "Null",
  "JV_measured_scan_delay_time": "Null",
  "JV_certified_PCE": "Null",
  "Stabilized_measured_PCE": "22.36 %",
  "Stabilized_certified_PCE": "Null",
  "Stability_test_device_matching": "True",
  "Stability_test_temperature": "25 °C",
  "Stability_test_atmosphere": "Air",
  "Stability_test_light_spectra": "Null",
  "Stability_test_light_intensity": "Null",
  "Stability_test_relative_humidity": "30 %",
  "Stability_PCE_after_time": "600 s",
  "Stability_PCE_after_time_value": "93 %"
}

File: dataset/2021-2025/10.1002_anie.202100218/Device_BestPCE_gpt4o_10.1002_anie.202100218.json
{
  "Ref_DOI": "10.1002/anie.202100218",
  "Ref_journal": "Angewandte Chemie International Edition",
  "Ref_publication_year": "2021",
  "Ref_title": "Tautomeric Molecule Acts as a “Sunscreen” for Metal Halide Perovskite Solar Cells",
  "Cell_architecture": "NIP",
  "Cell_stack_sequence": "ITO/SnO2/(FAPbI3)1-x(MAPbBr3)x/Spiro-OMeTAD/Au",
  "Cell_area_measured": "0.04 cm2",
  "ETL_thickness": "Null",
  "ETL_stack_sequence": "SnO2",
  "ETL_additive_compound": "Null",
  "ETL_additive_concentration": "Null",
  "ETL_deposition_method": "Spin-coating",
  "ETL_deposition_solution_concentration": "2%",
  "ETL_deposition_solvents_compound": "Water",
  "ETL_deposition_synthesis_atmosphere": "Air",
  "ETL_deposition_synthesis_atmosphere_pressure": "1 atm",
  "ETL_deposition_synthesis_atmosphere_relative_humidity": "Null",
  "ETL_deposition_spin_coating_speed": "4000 rpm",
  "ETL_deposition_spin_coating_time": "30 s",
  "ETL_deposition_thermal_annealing_temperature": "150 °C",
  "ETL_deposition_thermal_annealing_time": "30 min",
  "Perovskite_dimension": "3D",
  "Perovskite_thickness": "Null",
  "Perovskite_composition_long_form": "(FAPbI3)1-x(MAPbBr3)x",
  "Perovskite_additive_compound": "2-Hydroxy-4-methoxybenzophenone",
  "Perovskite_additive_concentration": "0.05 wt%",
  "Perovskite_bandgap": "1.53 eV",
  "Perovskite_deposition_method": "Spin-coating",
  "Perovskite_deposition_sequential_spin_coating": "True",
  "Perovskite_deposition_spin_coating_antisolvent": "Null",
  "Perovskite_deposition_reaction_solutions_compounds": "PbI2; FAI:MABr:MACl",
  "Perovskite_deposition_reaction_solutions_concentrations": "1.42 M; 60 mg:6 mg:6 mg in 1 mL IPA",
  "Perovskite_deposition_final_solutions_concentration_before_deposition": "Null",
  "Perovskite_deposition_solvents_compound": "DMF:DMSO; IPA",
  "Perovskite_deposition_solvents_mixing_ratio": "Null",
  "Perovskite_deposition_synthesis_atmosphere": "Air",
  "Perovskite_deposition_synthesis_atmosphere_pressure": "1 atm",
  "Perovskite_deposition_synthesis_atmosphere_relative_humidity": "30%",
  "Perovskite_deposition_spin_coating_speed": "1600 rpm; 2000 rpm",
  "Perovskite_deposition_spin_coating_time": "30 s; 30 s",
  "Perovskite_deposition_thermal_annealing_atmosphere": "Air",
  "Perovskite_deposition_thermal_annealing_temperature": "70 °C; 150 °C",
  "Perovskite_deposition_thermal_annealing_time": "2 min; 15 min",
  "Perovskite_surface_treatment_material": "Null",
  "Perovskite_surface_treatment_method": "Null",
  "Perovskite_surface_treatment_solution_concentration": "Null",
  "Perovskite_surface_treatment_solvents_compound": "Null",
  "Perovskite_surface_treatment_synthesis_atmosphere": "Null",
  "Perovskite_surface_treatment_synthesis_atmosphere_pressure": "Null",
  "Perovskite_surface_treatment_synthesis_atmosphere_relative_humidity": "Null",
  "Perovskite_surface_treatment_deposition_spin_coating_speed": "Null",
  "Perovskite_surface_treatment_deposition_spin_coating_time": "Null",
  "Perovskite_surface_treatment_deposition_thermal_annealing_temperature": "Null",
  "Perovskite_surface_treatment_deposition_thermal_annealing_time": "Null",
  "HTL_thickness": "Null",
  "HTL_stack_sequence": "Spiro-OMeTAD",
  "HTL_additive_compound": "4-tert-butyl pyridine; Li-TFSI",
  "HTL_additive_concentration": "28.8 µL; 520 mg/mL",
  "HTL_deposition_method": "Spin-coating",
  "HTL_deposition_solution_concentration": "72.5 mg/mL",
  "HTL_deposition_solvents_compound": "Chlorobenzene",
  "HTL_deposition_synthesis_atmosphere": "Null",
  "HTL_deposition_synthesis_atmosphere_pressure": "Null",
  "HTL_deposition_synthesis_atmosphere_relative_humidity": "Null",
  "HTL_deposition_spin_coating_speed": "3000 rpm",
  "HTL_deposition_spin_coating_time": "30 s",
  "HTL_deposition_thermal_annealing_temperature": "Null",
  "HTL_deposition_thermal_annealing_time": "Null",
  "Backcontact_thickness": "80 nm",
  "Beckcontact_deposition_method": "Thermal evaporation",
  "Backcontact_deposition_atmosphere_pressure": "Null",
  "Encapsulation_method": "Null",
  "Encapsulation_atmosphere": "Null",
  "JV_measured_device_matching": "True",
  "JV_measured_reverse_scan_Voc": "1.175 V",
  "JV_measured_reverse_scan_Jsc": "24.74 mA/cm2",
  "JV_measured_reverse_scan_FF": "79.40%",
  "JV_measured_reverse_scan_PCE": "23.09%",
  "JV_measured_forward_scan_Voc": "Null",
  "JV_measured_forward_scan_Jsc": "Null",
  "JV_measured_forward_scan_FF": "Null",
  "JV_measured_forward_scan_PCE": "Null",
  "JV_measured_light_spectra": "AM1.5G",
  "JV_measured_light_spectra_intensity": "100 mW/cm2",
  "JV_measured_scan_speed": "Null",
  "JV_measured_scan_delay_time": "Null",
  "JV_certified_PCE": "Null",
  "Stabilized_measured_PCE": "22.36%",
  "Stabilized_certified_PCE": "Null",
  "Stability_test_device_matching": "True",
  "Stability_test_temperature": "Null",
  "Stability_test_atmosphere": "Air",
  "Stability_test_light_spectra": "AM1.5G",
  "Stability_test_light_intensity": "100 mW/cm2",
  "Stability_test_relative_humidity": "Null",
  "Stability_PCE_after_time": "600 s",
  "Stability_PCE_after_time_value": "93%"
}

File: dataset/2021-2025/10.1002_anie.202100218/Device_BestPCE_gpt4o_mini_10.1002_anie.202100218.json
{
  "Ref_DOI": "10.1002/anie.202100218",
  "Ref_journal": "Angewandte Chemie International Edition",
  "Ref_publication_year": "2021",
  "Ref_title": "Tautomeric Molecule Acts as a “Sunscreen” for Metal Halide Perovskite Solar Cells",
  "Cell_architecture": "NIP",
  "Cell_stack_sequence": "ITO/SnO2/(FAPbI3)1-x(MAPbBr3)x/Spiro-OMeTAD/Au",
  "Cell_area_measured": "0.04 cm2",
  "ETL_thickness": "Null",
  "ETL_stack_sequence": "SnO2",
  "ETL_additive_compound": "Null",
  "ETL_additive_concentration": "Null",
  "ETL_deposition_method": "Spin-coating",
  "ETL_deposition_solution_concentration": "2%",
  "ETL_deposition_solvents_compound": "Water",
  "ETL_deposition_synthesis_atmosphere": "Air",
  "ETL_deposition_synthesis_atmosphere_pressure": "1 atm",
  "ETL_deposition_synthesis_atmosphere_relative_humidity": "Null",
  "ETL_deposition_spin_coating_speed": "4000 rpm",
  "ETL_deposition_spin_coating_time": "30 s",
  "ETL_deposition_thermal_annealing_temperature": "150 °C",
  "ETL_deposition_thermal_annealing_time": "30 min",
  "Perovskite_dimension": "3D",
  "Perovskite_thickness": "Null",
  "Perovskite_composition_long_form": "FAPbI3",
  "Perovskite_additive_compound": "Null",
  "Perovskite_additive_concentration": "Null",
  "Perovskite_bandgap": "1.53 eV",
  "Perovskite_deposition_method": "Spin-coating",
  "Perovskite_deposition_sequential_spin_coating": "False",
  "Perovskite_deposition_spin_coating_antisolvent": "Null",
  "Perovskite_deposition_reaction_solutions_compounds": "PbI2;FAI;MABr;MACl",
  "Perovskite_deposition_reaction_solutions_concentrations": "1.42 M;60 mg;6 mg;6 mg",
  "Perovskite_deposition_final_solutions_concentration_before_deposition": "Null",
  "Perovskite_deposition_solvents_compound": "IPA",
  "Perovskite_deposition_solvents_mixing_ratio": "Null",
  "Perovskite_deposition_synthesis_atmosphere": "Air",
  "Perovskite_deposition_synthesis_atmosphere_pressure": "1 atm",
  "Perovskite_deposition_synthesis_atmosphere_relative_humidity": "30%",
  "Perovskite_deposition_spin_coating_speed": "2000 rpm",
  "Perovskite_deposition_spin_coating_time": "30 s",
  "Perovskite_deposition_thermal_annealing_atmosphere": "Air",
  "Perovskite_deposition_thermal_annealing_temperature": "150 °C",
  "Perovskite_deposition_thermal_annealing_time": "15 min",
  "Perovskite_surface_treatment_material": "Null",
  "Perovskite_surface_treatment_method": "Null",
  "Perovskite_surface_treatment_solution_concentration": "Null",
  "Perovskite_surface_treatment_solvents_compound": "Null",
  "Perovskite_surface_treatment_synthesis_atmosphere": "Null",
  "Perovskite_surface_treatment_synthesis_atmosphere_pressure": "Null",
  "Perovskite_surface_treatment_synthesis_atmosphere_relative_humidity": "Null",
  "Perovskite_surface_treatment_deposition_spin_coating_speed": "Null",
  "Perovskite_surface_treatment_deposition_spin_coating_time": "Null",
  "Perovskite_surface_treatment_deposition_thermal_annealing_temperature": "Null",
  "Perovskite_surface_treatment_deposition_thermal_annealing_time": "Null",
  "HTL_thickness": "Null",
  "HTL_stack_sequence": "Null",
  "HTL_additive_compound": "Li-TFSI;4-tert-butyl pyridine",
  "HTL_additive_concentration": "520 mg/mL;28.8 µL",
  "HTL_deposition_method": "Spin-coating",
  "HTL_deposition_solution_concentration": "Null",
  "HTL_deposition_solvents_compound": "Chlorobenzene",
  "HTL_deposition_synthesis_atmosphere": "Air",
  "HTL_deposition_synthesis_atmosphere_pressure": "1 atm",
  "HTL_deposition_synthesis_atmosphere_relative_humidity": "Null",
  "HTL_deposition_spin_coating_speed": "3000 rpm",
  "HTL_deposition_spin_coating_time": "30 s",
  "HTL_deposition_thermal_annealing_temperature": "Null",
  "HTL_deposition_thermal_annealing_time": "Null",
  "Backcontact_thickness": "80 nm",
  "Beckcontact_deposition_method": "Thermal evaporation",
  "Backcontact_deposition_atmosphere_pressure": "Null",
  "Encapsulation_method": "Null",
  "Encapsulation_atmosphere": "Null",
  "JV_measured_device_matching": "True",
  "JV_measured_reverse_scan_Voc": "1.175 V",
  "JV_measured_reverse_scan_Jsc": "24.74 mA/cm2",
  "JV_measured_reverse_scan_FF": "79.40%",
  "JV_measured_reverse_scan_PCE": "23.09%",
  "JV_measured_forward_scan_Voc": "1.175 V",
  "JV_measured_forward_scan_Jsc": "24.74 mA/cm2",
  "JV_measured_forward_scan_FF": "79.40%",
  "JV_measured_forward_scan_PCE": "23.09%",
  "JV_measured_light_spectra": "AM1.5G",
  "JV_measured_light_spectra_intensity": "100 mW/cm2",
  "JV_measured_scan_speed": "Null",
  "JV_measured_scan_delay_time": "Null",
  "JV_certified_PCE": "Null",
  "Stabilized_measured_PCE": "Null",
  "Stabilized_certified_PCE": "Null",
  "Stability_test_device_matching": "True",
  "Stability_test_temperature": "25 °C",
  "Stability_test_atmosphere": "Air",
  "Stability_test_light_spectra": "AM1.5G",
  "Stability_test_light_intensity": "1.352 mW/cm2",
  "Stability_test_relative_humidity": "30%",
  "Stability_PCE_after_time": "600 s",
  "Stability_PCE_after_time_value": "93%"
}

File: dataset/2021-2025/10.1002_anie.202100218/Device_BestPCE_gpt4o_mini_zero_shot_10.1002_anie.202100218.json
{
  "Ref_DOI": "10.1002/anie.202100218",
  "Ref_journal": "Angewandte Chemie International Edition",
  "Ref_publication_year": "2021",
  "Ref_title": "Tautomeric Molecule Acts as a “Sunscreen” for Metal Halide Perovskite Solar Cells",
  "Cell_architecture": "ITO/SnO2/(FAPbI3)1-x(MAPbBr3)x/Spiro-OMeTAD/Au",
  "Cell_stack_sequence": "ITO/SnO2/FAPbI3/MAPbBr3/Spiro-OMeTAD/Au",
  "Cell_area_measured": "0.04 cm2 and 1.00 cm2",
  "ETL_thickness": "Null",
  "ETL_stack_sequence": "Null",
  "ETL_additive_compound": "Null",
  "ETL_additive_concentration": "Null",
  "ETL_deposition_method": "spin-coating",
  "ETL_deposition_solution_concentration": "2%",
  "ETL_deposition_solvents_compound": "water",
  "ETL_deposition_synthesis_atmosphere": "air",
  "ETL_deposition_synthesis_atmosphere_pressure": "Null",
  "ETL_deposition_synthesis_atmosphere_relative_humidity": "Null",
  "ETL_deposition_spin_coating_speed": "4000 rpm",
  "ETL_deposition_spin_coating_time": "30 s",
  "ETL_deposition_thermal_annealing_temperature": "150 °C",
  "ETL_deposition_thermal_annealing_time": "30 min",
  "Perovskite_dimension": "Null",
  "Perovskite_thickness": "Null",
  "Perovskite_composition_long_form": "FAPbI3 and MAPbBr3",
  "Perovskite_additive_compound": "Null",
  "Perovskite_additive_concentration": "Null",
  "Perovskite_bandgap": "Null",
  "Perovskite_deposition_method": "spin-coating",
  "Perovskite_deposition_sequential_spin_coating": "Null",
  "Perovskite_deposition_spin_coating_antisolvent": "Null",
  "Perovskite_deposition_reaction_solutions_compounds": "FAI, MABr, MACl",
  "Perovskite_deposition_reaction_solutions_concentrations": "60 mg:6 mg:6 mg in 1 mL IPA",
  "Perovskite_deposition_final_solutions_concentration_before_deposition": "1.42 M",
  "Perovskite_deposition_solvents_compound": "IPA",
  "Perovskite_deposition_solvents_mixing_ratio": "Null",
  "Perovskite_deposition_synthesis_atmosphere": "ambient air",
  "Perovskite_deposition_synthesis_atmosphere_pressure": "Null",
  "Perovskite_deposition_synthesis_atmosphere_relative_humidity": "30%",
  "Perovskite_deposition_spin_coating_speed": "2000 rpm",
  "Perovskite_deposition_spin_coating_time": "30 s",
  "Perovskite_deposition_thermal_annealing_atmosphere": "ambient air",
  "Perovskite_deposition_thermal_annealing_temperature": "150 °C",
  "Perovskite_deposition_thermal_annealing_time": "15 min",
  "Perovskite_surface_treatment_material": "Null",
  "Perovskite_surface_treatment_method": "Null",
  "Perovskite_surface_treatment_solution_concentration": "Null",
  "Perovskite_surface_treatment_solvents_compound": "Null",
  "Perovskite_surface_treatment_synthesis_atmosphere": "Null",
  "Perovskite_surface_treatment_synthesis_atmosphere_pressure": "Null",
  "Perovskite_surface_treatment_synthesis_atmosphere_relative_humidity": "Null",
  "Perovskite_surface_treatment_deposition_spin_coating_speed": "Null",
  "Perovskite_surface_treatment_deposition_spin_coating_time": "Null",
  "Perovskite_surface_treatment_deposition_thermal_annealing_temperature": "Null",
  "Perovskite_surface_treatment_deposition_thermal_annealing_time": "Null",
  "HTL_thickness": "Null",
  "HTL_stack_sequence": "Null",
  "HTL_additive_compound": "Null",
  "HTL_additive_concentration": "Null",
  "HTL_deposition_method": "spin-coating",
  "HTL_deposition_solution_concentration": "Null",
  "HTL_deposition_solvents_compound": "chlorobenzene",
  "HTL_deposition_synthesis_atmosphere": "Null",
  "HTL_deposition_synthesis_atmosphere_pressure": "Null",
  "HTL_deposition_synthesis_atmosphere_relative_humidity": "Null",
  "HTL_deposition_spin_coating_speed": "3000 rpm",
  "HTL_deposition_spin_coating_time": "30 s",
  "HTL_deposition_thermal_annealing_temperature": "Null",
  "HTL_deposition_thermal_annealing_time": "Null",
  "Backcontact_thickness": "80 nm",
  "Beckcontact_deposition_method": "thermal evaporation",
  "Backcontact_deposition_atmosphere_pressure": "Null",
  "Encapsulation_method": "Null",
  "Encapsulation_atmosphere": "Null",
  "JV_measured_device_matching": "Null",
  "JV_measured_reverse_scan_Voc": "1.175 V",
  "JV_measured_reverse_scan_Jsc": "24.74 mA/cm2",
  "JV_measured_reverse_scan_FF": "79.40%",
  "JV_measured_reverse_scan_PCE": "23.09%",
  "JV_measured_forward_scan_Voc": "1.131 V",
  "JV_measured_forward_scan_Jsc": "23.93 mA/cm2",
  "JV_measured_forward_scan_FF": "73.65%",
  "JV_measured_forward_scan_PCE": "19.82%",
  "JV_measured_light_spectra": "AM 1.5G",
  "JV_measured_light_spectra_intensity": "100 mW/cm2",
  "JV_measured_scan_speed": "Null",
  "JV_measured_scan_delay_time": "Null",
  "JV_certified_PCE": "Null",
  "Stabilized_measured_PCE": "Null",
  "Stabilized_certified_PCE": "Null",
  "Stability_test_device_matching": "Null",
  "Stability_test_temperature": "Null",
  "Stability_test_atmosphere": "Null",
  "Stability_test_light_spectra": "Null",
  "Stability_test_light_intensity": "Null",
  "Stability_test_relative_humidity": "30%",
  "Stability_PCE_after_time": "600 s",
  "Stability_PCE_after_time_value": "93%"
}

File: dataset/2021-2025/10.1002_anie.202100218/Device_BestPCE_grok_10.1002_anie.202100218.json
{
  "Ref_DOI": "10.1002/anie.202100218",
  "Ref_journal": "Angewandte Chemie International Edition",
  "Ref_publication_year": "2021",
  "Ref_title": "Tautomeric Molecule Acts as a “Sunscreen” for Metal Halide Perovskite Solar Cells",
  "Cell_architecture": "NIP",
  "Cell_stack_sequence": "ITO/SnO2/(FAPbI3)1-x(MAPbBr3)x/Spiro-OMeTAD/Au",
  "Cell_area_measured": "0.04 cm2",
  "ETL_thickness": "Null",
  "ETL_stack_sequence": "SnO2",
  "ETL_additive_compound": "Null",
  "ETL_additive_concentration": "Null",
  "ETL_deposition_method": "Spin-coating",
  "ETL_deposition_solution_concentration": "2 wt%",
  "ETL_deposition_solvents_compound": "Water",
  "ETL_deposition_synthesis_atmosphere": "Air",
  "ETL_deposition_synthesis_atmosphere_pressure": "1 atm",
  "ETL_deposition_synthesis_atmosphere_relative_humidity": "Null",
  "ETL_deposition_spin_coating_speed": "4000 rpm",
  "ETL_deposition_spin_coating_time": "30 s",
  "ETL_deposition_thermal_annealing_temperature": "150 °C",
  "ETL_deposition_thermal_annealing_time": "30 min",
  "Perovskite_dimension": "3D",
  "Perovskite_thickness": "Null",
  "Perovskite_composition_long_form": "(FAPbI3)1-x(MAPbBr3)x",
  "Perovskite_additive_compound": "2-Hydroxy-4-methoxybenzophenone",
  "Perovskite_additive_concentration": "0.05 wt%",
  "Perovskite_bandgap": "1.53 eV",
  "Perovskite_deposition_method": "Spin-coating",
  "Perovskite_deposition_sequential_spin_coating": "True",
  "Perovskite_deposition_spin_coating_antisolvent": "Null",
  "Perovskite_deposition_reaction_solutions_compounds": "PbI2; FAI:MABr:MACl",
  "Perovskite_deposition_reaction_solutions_concentrations": "1.42 M; 60 mg:6 mg:6 mg in 1 mL IPA",
  "Perovskite_deposition_final_solutions_concentration_before_deposition": "Null",
  "Perovskite_deposition_solvents_compound": "DMF:DMSO; IPA",
  "Perovskite_deposition_solvents_mixing_ratio": "Null; Null",
  "Perovskite_deposition_synthesis_atmosphere": "Ambient air",
  "Perovskite_deposition_synthesis_atmosphere_pressure": "1 atm",
  "Perovskite_deposition_synthesis_atmosphere_relative_humidity": "30 %",
  "Perovskite_deposition_spin_coating_speed": "1600 rpm; 2000 rpm",
  "Perovskite_deposition_spin_coating_time": "30 s; 30 s",
  "Perovskite_deposition_thermal_annealing_atmosphere": "Ambient air",
  "Perovskite_deposition_thermal_annealing_temperature": "70 °C; 150 °C",
  "Perovskite_deposition_thermal_annealing_time": "2 min; 15 min",
  "Perovskite_surface_treatment_material": "Null",
  "Perovskite_surface_treatment_method": "Null",
  "Perovskite_surface_treatment_solution_concentration": "Null",
  "Perovskite_surface_treatment_solvents_compound": "Null",
  "Perovskite_surface_treatment_synthesis_atmosphere": "Null",
  "Perovskite_surface_treatment_synthesis_atmosphere_pressure": "Null",
  "Perovskite_surface_treatment_synthesis_atmosphere_relative_humidity": "Null",
  "Perovskite_surface_treatment_deposition_spin_coating_speed": "Null",
  "Perovskite_surface_treatment_deposition_spin_coating_time": "Null",
  "Perovskite_surface_treatment_deposition_thermal_annealing_temperature": "Null",
  "Perovskite_surface_treatment_deposition_thermal_annealing_time": "Null",
  "HTL_thickness": "Null",
  "HTL_stack_sequence": "Spiro-OMeTAD",
  "HTL_additive_compound": "Li-TFSI; 4-tert-butyl pyridine",
  "HTL_additive_concentration": "520 mg/mL; 28.8 µL/mL",
  "HTL_deposition_method": "Spin-coating",
  "HTL_deposition_solution_concentration": "72.5 mg/mL",
  "HTL_deposition_solvents_compound": "Chlorobenzene",
  "HTL_deposition_synthesis_atmosphere": "Null",
  "HTL_deposition_synthesis_atmosphere_pressure": "Null",
  "HTL_deposition_synthesis_atmosphere_relative_humidity": "Null",
  "HTL_deposition_spin_coating_speed": "3000 rpm",
  "HTL_deposition_spin_coating_time": "30 s",
  "HTL_deposition_thermal_annealing_temperature": "Null",
  "HTL_deposition_thermal_annealing_time": "Null",
  "Backcontact_thickness": "80 nm",
  "Beckcontact_deposition_method": "Thermal evaporation",
  "Backcontact_deposition_atmosphere_pressure": "Null",
  "Encapsulation_method": "Null",
  "Encapsulation_atmosphere": "Null",
  "JV_measured_device_matching": "True",
  "JV_measured_reverse_scan_Voc": "1.175 V",
  "JV_measured_reverse_scan_Jsc": "24.74 mA/cm2",
  "JV_measured_reverse_scan_FF": "79.40 %",
  "JV_measured_reverse_scan_PCE": "23.09 %",
  "JV_measured_forward_scan_Voc": "Null",
  "JV_measured_forward_scan_Jsc": "Null",
  "JV_measured_forward_scan_FF": "Null",
  "JV_measured_forward_scan_PCE": "Null",
  "JV_measured_light_spectra": "AM1.5G",
  "JV_measured_light_spectra_intensity": "100 mW/cm2",
  "JV_measured_scan_speed": "Null",
  "JV_measured_scan_delay_time": "Null",
  "JV_certified_PCE": "Null",
  "Stabilized_measured_PCE": "22.36 %",
  "Stabilized_certified_PCE": "Null",
  "Stability_test_device_matching": "True",
  "Stability_test_temperature": "25 °C",
  "Stability_test_atmosphere": "Air",
  "Stability_test_light_spectra": "UVb 285 nm",
  "Stability_test_light_intensity": "1.35 mW/cm2",
  "Stability_test_relative_humidity": "30 %",
  "Stability_PCE_after_time": "24 hours",
  "Stability_PCE_after_time_value": "19.02 %"
}

File: dataset/2021-2025/10.1002_anie.202100218/Device_BestPCE_o3_10.1002_anie.202100218.json
{
  "Ref_DOI": "10.1002/anie.202100218",
  "Ref_journal": "Angewandte Chemie International Edition",
  "Ref_publication_year": "2021",
  "Ref_title": "Tautomeric Molecule Acts as a “Sunscreen” for Metal Halide Perovskite Solar Cells",
  "Cell_architecture": "NIP",
  "Cell_stack_sequence": "ITO/SnO2/(FAPbI3)1-x(MAPbBr3)x/Spiro-OMeTAD/Au",
  "Cell_area_measured": "0.04 cm2",
  "ETL_thickness": "Null",
  "ETL_stack_sequence": "SnO2",
  "ETL_additive_compound": "Null",
  "ETL_additive_concentration": "Null",
  "ETL_deposition_method": "Spin-coating",
  "ETL_deposition_solution_concentration": "2 wt%",
  "ETL_deposition_solvents_compound": "Water",
  "ETL_deposition_synthesis_atmosphere": "Air",
  "ETL_deposition_synthesis_atmosphere_pressure": "1 atm",
  "ETL_deposition_synthesis_atmosphere_relative_humidity": "Null",
  "ETL_deposition_spin_coating_speed": "4000 rpm",
  "ETL_deposition_spin_coating_time": "30 s",
  "ETL_deposition_thermal_annealing_temperature": "150 °C",
  "ETL_deposition_thermal_annealing_time": "30 min",
  "Perovskite_dimension": "3D",
  "Perovskite_thickness": "Null",
  "Perovskite_composition_long_form": "(FAPbI3)1-x(MAPbBr3)x",
  "Perovskite_additive_compound": "2-Hydroxy-4-methoxybenzophenone",
  "Perovskite_additive_concentration": "0.05 wt%",
  "Perovskite_bandgap": "1.53 eV",
  "Perovskite_deposition_method": "Spin-coating",
  "Perovskite_deposition_sequential_spin_coating": "True",
  "Perovskite_deposition_spin_coating_antisolvent": "Null",
  "Perovskite_deposition_reaction_solutions_compounds": "PbI2;FAI+MABr+MACl",
  "Perovskite_deposition_reaction_solutions_concentrations": "1.42 M;60 mg:6 mg:6 mg per 1 mL IPA",
  "Perovskite_deposition_final_solutions_concentration_before_deposition": "Null",
  "Perovskite_deposition_solvents_compound": "DMF;DMSO;IPA",
  "Perovskite_deposition_solvents_mixing_ratio": "Null",
  "Perovskite_deposition_synthesis_atmosphere": "Air",
  "Perovskite_deposition_synthesis_atmosphere_pressure": "1 atm",
  "Perovskite_deposition_synthesis_atmosphere_relative_humidity": "30 %",
  "Perovskite_deposition_spin_coating_speed": "1600 rpm;2000 rpm",
  "Perovskite_deposition_spin_coating_time": "30 s;30 s",
  "Perovskite_deposition_thermal_annealing_atmosphere": "Air",
  "Perovskite_deposition_thermal_annealing_temperature": "70 °C;150 °C",
  "Perovskite_deposition_thermal_annealing_time": "2 min;15 min",
  "Perovskite_surface_treatment_material": "Null",
  "Perovskite_surface_treatment_method": "Null",
  "Perovskite_surface_treatment_solution_concentration": "Null",
  "Perovskite_surface_treatment_solvents_compound": "Null",
  "Perovskite_surface_treatment_synthesis_atmosphere": "Null",
  "Perovskite_surface_treatment_synthesis_atmosphere_pressure": "Null",
  "Perovskite_surface_treatment_synthesis_atmosphere_relative_humidity": "Null",
  "Perovskite_surface_treatment_deposition_spin_coating_speed": "Null",
  "Perovskite_surface_treatment_deposition_spin_coating_time": "Null",
  "Perovskite_surface_treatment_deposition_thermal_annealing_temperature": "Null",
  "Perovskite_surface_treatment_deposition_thermal_annealing_time": "Null",
  "HTL_thickness": "Null",
  "HTL_stack_sequence": "Spiro-OMeTAD",
  "HTL_additive_compound": "4-tert-butylpyridine;Li-TFSI",
  "HTL_additive_concentration": "28.8 μL/mL tBP;520 mg/mL Li-TFSI",
  "HTL_deposition_method": "Spin-coating",
  "HTL_deposition_solution_concentration": "72.5 mg/mL",
  "HTL_deposition_solvents_compound": "Chlorobenzene",
  "HTL_deposition_synthesis_atmosphere": "Air",
  "HTL_deposition_synthesis_atmosphere_pressure": "1 atm",
  "HTL_deposition_synthesis_atmosphere_relative_humidity": "Null",
  "HTL_deposition_spin_coating_speed": "3000 rpm",
  "HTL_deposition_spin_coating_time": "30 s",
  "HTL_deposition_thermal_annealing_temperature": "Null",
  "HTL_deposition_thermal_annealing_time": "Null",
  "Backcontact_thickness": "80 nm",
  "Beckcontact_deposition_method": "Thermal evaporation",
  "Backcontact_deposition_atmosphere_pressure": "Null",
  "Encapsulation_method": "Null",
  "Encapsulation_atmosphere": "Null",
  "JV_measured_device_matching": "True",
  "JV_measured_reverse_scan_Voc": "1.175 V",
  "JV_measured_reverse_scan_Jsc": "24.74 mA/cm2",
  "JV_measured_reverse_scan_FF": "79.40 %",
  "JV_measured_reverse_scan_PCE": "23.09 %",
  "JV_measured_forward_scan_Voc": "Null",
  "JV_measured_forward_scan_Jsc": "Null",
  "JV_measured_forward_scan_FF": "Null",
  "JV_measured_forward_scan_PCE": "Null",
  "JV_measured_light_spectra": "AM1.5G",
  "JV_measured_light_spectra_intensity": "100 mW/cm2",
  "JV_measured_scan_speed": "Null",
  "JV_measured_scan_delay_time": "Null",
  "JV_certified_PCE": "Null",
  "Stabilized_measured_PCE": "22.36 %",
  "Stabilized_certified_PCE": "Null",
  "Stability_test_device_matching": "True",
  "Stability_test_temperature": "Null",
  "Stability_test_atmosphere": "Air",
  "Stability_test_light_spectra": "AM1.5G",
  "Stability_test_light_intensity": "100 mW/cm2",
  "Stability_test_relative_humidity": "Null",
  "Stability_PCE_after_time": "600 s",
  "Stability_PCE_after_time_value": "22.36 %"
}

File: dataset/2021-2025/10.1002_anie.202100218/Device_BestPCE_o4_mini_10.1002_anie.202100218.json
{
  "Ref_DOI": "10.1002/anie.202100218",
  "Ref_journal": "Angewandte Chemie International Edition",
  "Ref_publication_year": "2021",
  "Ref_title": "Tautomeric Molecule Acts as a \\\"Sunscreen\\\" for Metal Halide Perovskite Solar Cells",
  "Cell_architecture": "NIP",
  "Cell_stack_sequence": "ITO glass/SnO2/(FAPbI3)1-x(MAPbBr3)x/Spiro-OMeTAD/Au",
  "Cell_area_measured": "0.04 cm2",
  "ETL_thickness": "Null",
  "ETL_stack_sequence": "SnO2",
  "ETL_additive_compound": "Null",
  "ETL_additive_concentration": "Null",
  "ETL_deposition_method": "Spin-coating",
  "ETL_deposition_solution_concentration": "2 wt%",
  "ETL_deposition_solvents_compound": "Water",
  "ETL_deposition_synthesis_atmosphere": "Air",
  "ETL_deposition_synthesis_atmosphere_pressure": "1 atm",
  "ETL_deposition_synthesis_atmosphere_relative_humidity": "Null",
  "ETL_deposition_spin_coating_speed": "4000 rpm",
  "ETL_deposition_spin_coating_time": "30 s",
  "ETL_deposition_thermal_annealing_temperature": "150 °C",
  "ETL_deposition_thermal_annealing_time": "30 min",
  "Perovskite_dimension": "3D",
  "Perovskite_thickness": "Null",
  "Perovskite_composition_long_form": "(FAPbI3)1-x(MAPbBr3)x",
  "Perovskite_additive_compound": "2-hydroxy-4-methoxybenzophenone",
  "Perovskite_additive_concentration": "0.05 wt%",
  "Perovskite_bandgap": "1.53 eV",
  "Perovskite_deposition_method": "Spin-coating",
  "Perovskite_deposition_sequential_spin_coating": "True",
  "Perovskite_deposition_spin_coating_antisolvent": "Null",
  "Perovskite_deposition_reaction_solutions_compounds": "PbI2 solution;FAI:MABr:MACl solution",
  "Perovskite_deposition_reaction_solutions_concentrations": "1.42 M;60:6:6 mg/mL",
  "Perovskite_deposition_final_solutions_concentration_before_deposition": "Null",
  "Perovskite_deposition_solvents_compound": "DMF;DMSO;IPA",
  "Perovskite_deposition_solvents_mixing_ratio": "Null",
  "Perovskite_deposition_synthesis_atmosphere": "Air",
  "Perovskite_deposition_synthesis_atmosphere_pressure": "1 atm",
  "Perovskite_deposition_synthesis_atmosphere_relative_humidity": "30 %",
  "Perovskite_deposition_spin_coating_speed": "1600;2000 rpm",
  "Perovskite_deposition_spin_coating_time": "30;30 s",
  "Perovskite_deposition_thermal_annealing_atmosphere": "Air;Air",
  "Perovskite_deposition_thermal_annealing_temperature": "70;150 °C",
  "Perovskite_deposition_thermal_annealing_time": "2;15 min",
  "Perovskite_surface_treatment_material": "Null",
  "Perovskite_surface_treatment_method": "Null",
  "Perovskite_surface_treatment_solution_concentration": "Null",
  "Perovskite_surface_treatment_solvents_compound": "Null",
  "Perovskite_surface_treatment_synthesis_atmosphere": "Null",
  "Perovskite_surface_treatment_synthesis_atmosphere_pressure": "Null",
  "Perovskite_surface_treatment_synthesis_atmosphere_relative_humidity": "Null",
  "Perovskite_surface_treatment_deposition_spin_coating_speed": "Null",
  "Perovskite_surface_treatment_deposition_spin_coating_time": "Null",
  "Perovskite_surface_treatment_deposition_thermal_annealing_temperature": "Null",
  "Perovskite_surface_treatment_deposition_thermal_annealing_time": "Null",
  "HTL_thickness": "Null",
  "HTL_stack_sequence": "Spiro-OMeTAD",
  "HTL_additive_compound": "4-tert-butyl pyridine;Li-TFSI",
  "HTL_additive_concentration": "28.8 µL/mL;520 mg/mL",
  "HTL_deposition_method": "Spin-coating",
  "HTL_deposition_solution_concentration": "72.5 mg/mL",
  "HTL_deposition_solvents_compound": "Chlorobenzene",
  "HTL_deposition_synthesis_atmosphere": "Air",
  "HTL_deposition_synthesis_atmosphere_pressure": "1 atm",
  "HTL_deposition_synthesis_atmosphere_relative_humidity": "Null",
  "HTL_deposition_spin_coating_speed": "3000 rpm",
  "HTL_deposition_spin_coating_time": "30 s",
  "HTL_deposition_thermal_annealing_temperature": "Null",
  "HTL_deposition_thermal_annealing_time": "Null",
  "Backcontact_thickness": "80 nm",
  "Beckcontact_deposition_method": "Thermal evaporation",
  "Backcontact_deposition_atmosphere_pressure": "Null",
  "Encapsulation_method": "Null",
  "Encapsulation_atmosphere": "Null",
  "JV_measured_device_matching": "True",
  "JV_measured_reverse_scan_Voc": "1.175 V",
  "JV_measured_reverse_scan_Jsc": "24.74 mA/cm2",
  "JV_measured_reverse_scan_FF": "79.40 %",
  "JV_measured_reverse_scan_PCE": "23.09 %",
  "JV_measured_forward_scan_Voc": "Null",
  "JV_measured_forward_scan_Jsc": "Null",
  "JV_measured_forward_scan_FF": "Null",
  "JV_measured_forward_scan_PCE": "Null",
  "JV_measured_light_spectra": "AM1.5G",
  "JV_measured_light_spectra_intensity": "100 mW/cm2",
  "JV_measured_scan_speed": "Null",
  "JV_measured_scan_delay_time": "Null",
  "JV_certified_PCE": "Null",
  "Stabilized_measured_PCE": "22.36 %",
  "Stabilized_certified_PCE": "Null",
  "Stability_test_device_matching": "True",
  "Stability_test_temperature": "25 °C",
  "Stability_test_atmosphere": "Air",
  "Stability_test_light_spectra": "UVb 285 nm",
  "Stability_test_light_intensity": "1.352 mW/cm2",
  "Stability_test_relative_humidity": "Null",
  "Stability_PCE_after_time": "24 hours",
  "Stability_PCE_after_time_value": "80 %"
}

File: dataset/2021-2025/10.1002_anie.202101868/Device_BestPCE_10.1002_anie.202101868.json
{
    "Ref_DOI": "10.1002/anie.202101868",
    "Ref_journal": "Angewandte Chemie International Edition",
    "Ref_publication_year": "2021",
    "Ref_title": "Drop-Casting to Make Efficient Perovskite Solar Cells under High Humidity",
    "Cell_architecture": "PIN",
    "Cell_stack_sequence": "ITO/PEDOT:PSS/MAPbI3/PC61BM/BCP/Ag",
    "Cell_area_measured": "0.04 cm2",
    "ETL_thickness": "Null",
    "ETL_stack_sequence": "PC61BM/BCP",
    "ETL_additive_compound": "Null",
    "ETL_additive_concentration": "Null",
    "ETL_deposition_method": "Spin-coating/Spin-coating",
    "ETL_deposition_solution_concentration": "20 mg/mL/0.5 mg/mL",
    "ETL_deposition_solvents_compound": "Chlorobenzene/Isopropanol",
    "ETL_deposition_synthesis_atmosphere": "Air",
    "ETL_deposition_synthesis_atmosphere_pressure": "1 atm",
    "ETL_deposition_synthesis_atmosphere_relative_humidity": "88%",
    "ETL_deposition_spin_coating_speed": "1000 rpm/4000 rpm",
    "ETL_deposition_spin_coating_time": "30 s/30 s",
    "ETL_deposition_thermal_annealing_temperature": "Null",
    "ETL_deposition_thermal_annealing_time": "Null",
    "Perovskite_dimension": "3D",
    "Perovskite_thickness": "Null",
    "Perovskite_composition_long_form": "MAPbI3",
    "Perovskite_additive_compound": "CH3NH3Cl;PVP",
    "Perovskite_additive_concentration": "2 mg/mL;0.6 mg/mL",
    "Perovskite_bandgap": "Null",
    "Perovskite_deposition_method": "Drop-casting",
    "Perovskite_deposition_sequential_spin_coating": "Null",
    "Perovskite_deposition_spin_coating_antisolvent": "Null",
    "Perovskite_deposition_reaction_solutions_compounds": "PbI2;CH3NH3I",
    "Perovskite_deposition_reaction_solutions_concentrations": "0.8 M;0.8 M",
    "Perovskite_deposition_final_solutions_concentration_before_deposition": "Null",
    "Perovskite_deposition_solvents_compound": "DMF;DMSO",
    "Perovskite_deposition_solvents_mixing_ratio": "4:1",
    "Perovskite_deposition_synthesis_atmosphere": "Air",
    "Perovskite_deposition_synthesis_atmosphere_pressure": "1 atm",
    "Perovskite_deposition_synthesis_atmosphere_relative_humidity": "88%",
    "Perovskite_deposition_spin_coating_speed": "Null",
    "Perovskite_deposition_spin_coating_time": "Null",
    "Perovskite_deposition_thermal_annealing_atmosphere": "Air",
    "Perovskite_deposition_thermal_annealing_temperature": "150 °C",
    "Perovskite_deposition_thermal_annealing_time": "2 min",
    "Perovskite_surface_treatment_material": "Null",
    "Perovskite_surface_treatment_method": "Null",
    "Perovskite_surface_treatment_solution_concentration": "Null",
    "Perovskite_surface_treatment_solvents_compound": "Null",
    "Perovskite_surface_treatment_synthesis_atmosphere": "Null",
    "Perovskite_surface_treatment_synthesis_atmosphere_pressure": "Null",
    "Perovskite_surface_treatment_synthesis_atmosphere_relative_humidity": "Null",
    "Perovskite_surface_treatment_deposition_spin_coating_speed": "Null",
    "Perovskite_surface_treatment_deposition_spin_coating_time": "Null",
    "Perovskite_surface_treatment_deposition_thermal_annealing_temperature": "Null",
    "Perovskite_surface_treatment_deposition_thermal_annealing_time": "Null",
    "HTL_thickness": "Null",
    "HTL_stack_sequence": "PEDOT:PSS",
    "HTL_additive_compound": "Null",
    "HTL_additive_concentration": "Null",
    "HTL_deposition_method": "Spin-coating",
    "HTL_deposition_solution_concentration": "Null",
    "HTL_deposition_solvents_compound": "Water",
    "HTL_deposition_synthesis_atmosphere": "Air",
    "HTL_deposition_synthesis_atmosphere_pressure": "1 atm",
    "HTL_deposition_synthesis_atmosphere_relative_humidity": "Null",
    "HTL_deposition_spin_coating_speed": "4000 rpm",
    "HTL_deposition_spin_coating_time": "30 s",
    "HTL_deposition_thermal_annealing_temperature": "150 °C",
    "HTL_deposition_thermal_annealing_time": "10 min",
    "Backcontact_thickness": "100 nm",
    "Beckcontact_deposition_method": "Thermal evaporation",
    "Backcontact_deposition_atmosphere_pressure": "10−4 Pa",
    "Encapsulation_method": "Null",
    "Encapsulation_atmosphere": "Null",
    "JV_measured_device_matching": "True",
    "JV_measured_reverse_scan_Voc": "1.08 V",
    "JV_measured_reverse_scan_Jsc": "22.76 mA/cm2",
    "JV_measured_reverse_scan_FF": "75.63%",
    "JV_measured_reverse_scan_PCE": "18.57%",
    "JV_measured_forward_scan_Voc": "1.06 V",
    "JV_measured_forward_scan_Jsc": "22.77 mA/cm2",
    "JV_measured_forward_scan_FF": "72.51%",
    "JV_measured_forward_scan_PCE": "17.50%",
    "JV_measured_light_spectra": "AM1.5G",
    "JV_measured_light_spectra_intensity": "100 mW/cm2",
    "JV_measured_scan_speed": "Null",
    "JV_measured_scan_delay_time": "Null",
    "JV_certified_PCE": "Null",
    "Stabilized_measured_PCE": "18.09%",
    "Stabilized_certified_PCE": "Null",
    "Stability_test_device_matching": "Null",
    "Stability_test_temperature": "Null",
    "Stability_test_atmosphere": "Null",
    "Stability_test_light_spectra": "Null",
    "Stability_test_light_intensity": "Null",
    "Stability_test_relative_humidity": "Null",
    "Stability_PCE_after_time": "Null",
    "Stability_PCE_after_time_value": "Null"
}
