Repository: jiayijdong/PSCbench

# PSCbench


**PSCbench** is a novel benchmark for materials science research-level scientific
dataset curation sourced from published journals. The benchmark is designed to evaluate the complex classification capabilities,
strong domain knowledge, and advanced calculation skills of LLMs.

## Data


The PSCbench dataset is under dataset folder in json file format. Each file is list of dictionary and can be extracted using following scripts.
Each file stands for one published journal, which is fully elaborated in the paper. 

```
with open("./dataset/retroactive/{}.json".format(subject), encoding='utf-8') as json_file:
    problems=json.load(json_file)
```

File: dataset/2021-2025/10.1002_anie.202101868/Device_BestPCE_Gemini_1.5_pro_10.1002_anie.202101868.json
{
  "Ref_DOI": "10.1002/anie.202101868",
  "Ref_journal": "Angew. Chem. Int. Ed.",
  "Ref_publication_year": "2021",
  "Ref_title": "Drop-Casting to Make Efficient Perovskite Solar Cells under High Humidity",
  "Cell_architecture": "NIP",
  "Cell_stack_sequence": "ITO/PEDOT:PSS/MAPbI3/PC61BM/BCP/Ag",
  "Cell_area_measured": "0.04 cm2",
  "ETL_thickness": "Null",
  "ETL_stack_sequence": "PEDOT:PSS",
  "ETL_additive_compound": "Null",
  "ETL_additive_concentration": "Null",
  "ETL_deposition_method": "Spin-coating",
  "ETL_deposition_solution_concentration": "Null",
  "ETL_deposition_solvents_compound": "H2O",
  "ETL_deposition_synthesis_atmosphere": "Air",
  "ETL_deposition_synthesis_atmosphere_pressure": "1 atm",
  "ETL_deposition_synthesis_atmosphere_relative_humidity": "Null",
  "ETL_deposition_spin_coating_speed": "4000 rpm",
  "ETL_deposition_spin_coating_time": "30 s",
  "ETL_deposition_thermal_annealing_temperature": "150 °C",
  "ETL_deposition_thermal_annealing_time": "10 min",
  "Perovskite_dimension": "3D",
  "Perovskite_thickness": "Null",
  "Perovskite_composition_long_form": "MAPbI3",
  "Perovskite_additive_compound": "CH3NH3Cl;PVP",
  "Perovskite_additive_concentration": "2 mg/mL;0.6 mg/mL",
  "Perovskite_bandgap": "Null",
  "Perovskite_deposition_method": "Drop-casting",
  "Perovskite_deposition_sequential_spin_coating": "False",
  "Perovskite_deposition_spin_coating_antisolvent": "Null",
  "Perovskite_deposition_reaction_solutions_compounds": "PbI2;CH3NH3I;CH3NH3Cl;PVP",
  "Perovskite_deposition_reaction_solutions_concentrations": "0.8 M;0.8 M;2 mg/mL;0.6 mg/mL",
  "Perovskite_deposition_final_solutions_concentration_before_deposition": "Null",
  "Perovskite_deposition_solvents_compound": "DMF;DMSO",
  "Perovskite_deposition_solvents_mixing_ratio": "4:1",
  "Perovskite_deposition_synthesis_atmosphere": "Air",
  "Perovskite_deposition_synthesis_atmosphere_pressure": "1 atm",
  "Perovskite_deposition_synthesis_atmosphere_relative_humidity": "62 %",
  "Perovskite_deposition_spin_coating_speed": "Null",
  "Perovskite_deposition_spin_coating_time": "Null",
  "Perovskite_deposition_thermal_annealing_atmosphere": "Air",
  "Perovskite_deposition_thermal_annealing_temperature": "150 °C",
  "Perovskite_deposition_thermal_annealing_time": "2 min",
  "Perovskite_surface_treatment_material": "Null",
  "Perovskite_surface_treatment_method": "Null",
  "Perovskite_surface_treatment_solution_concentration": "Null",
  "Perovskite_surface_treatment_solvents_compound": "Null",
  "Perovskite_surface_treatment_synthesis_atmosphere": "Null",
  "Perovskite_surface_treatment_synthesis_atmosphere_pressure": "Null",
  "Perovskite_surface_treatment_synthesis_atmosphere_relative_humidity": "Null",
  "Perovskite_surface_treatment_deposition_spin_coating_speed": "Null",
  "Perovskite_surface_treatment_deposition_spin_coating_time": "Null",
  "Perovskite_surface_treatment_deposition_thermal_annealing_temperature": "Null",
  "Perovskite_surface_treatment_deposition_thermal_annealing_time": "Null",
  "HTL_thickness": "Null",
  "HTL_stack_sequence": "PC61BM/BCP",
  "HTL_additive_compound": "Null",
  "HTL_additive_concentration": "Null",
  "HTL_deposition_method": "Spin-coating/Spin-coating",
  "HTL_deposition_solution_concentration": "20 mg/mL;0.5 mg/mL",
  "HTL_deposition_solvents_compound": "Chlorobenzene;Isopropanol",
  "HTL_deposition_synthesis_atmosphere": "Air",
  "HTL_deposition_synthesis_atmosphere_pressure": "1 atm",
  "HTL_deposition_synthesis_atmosphere_relative_humidity": "Null",
  "HTL_deposition_spin_coating_speed": "1000 rpm;4000 rpm",
  "HTL_deposition_spin_coating_time": "30 s;30 s",
  "HTL_deposition_thermal_annealing_temperature": "Null;Null",
  "HTL_deposition_thermal_annealing_time": "Null;Null",
  "Backcontact_thickness": "100 nm",
  "Beckcontact_deposition_method": "Thermal evaporation",
  "Backcontact_deposition_atmosphere_pressure": "10^-4 Pa",
  "Encapsulation_method": "Null",
  "Encapsulation_atmosphere": "Null",
  "JV_measured_device_matching": "True",
  "JV_measured_reverse_scan_Voc": "1.08 V",
  "JV_measured_reverse_scan_Jsc": "22.76 mA/cm2",
  "JV_measured_reverse_scan_FF": "75.63 %",
  "JV_measured_reverse_scan_PCE": "18.57 %",
  "JV_measured_forward_scan_Voc": "1.06 V",
  "JV_measured_forward_scan_Jsc": "22.77 mA/cm2",
  "JV_measured_forward_scan_FF": "72.51 %",
  "JV_measured_forward_scan_PCE": "17.50 %",
  "JV_measured_light_spectra": "AM 1.5G",
  "JV_measured_light_spectra_intensity": "100 mW/cm2",
  "JV_measured_scan_speed": "Null",
  "JV_measured_scan_delay_time": "Null",
  "JV_certified_PCE": "Null",
  "Stabilized_measured_PCE": "18.09 %",
  "Stabilized_certified_PCE": "Null",
  "Stability_test_device_matching": "True",
  "Stability_test_temperature": "Null",
  "Stability_test_atmosphere": "Null",
  "Stability_test_light_spectra": "Null",
  "Stability_test_light_intensity": "Null",
  "Stability_test_relative_humidity": "Null",
  "Stability_PCE_after_time": "Null",
  "Stability_PCE_after_time_value": "Null"
}

File: dataset/2021-2025/10.1002_anie.202101868/Device_BestPCE_Gemini_2.0_Flash_10.1002_anie.202101868.json
{
  "Ref_DOI": "10.1002/anie.202101868",
  "Ref_journal": "Angew. Chem. Int. Ed.",
  "Ref_publication_year": "2021",
  "Ref_title": "Drop-Casting to Make Efficient Perovskite Solar Cells under High Humidity",
  "Cell_architecture": "NIP",
  "Cell_stack_sequence": "ITO/PEDOT:PSS/MAPbI3/PC61BM/BCP/Ag",
  "Cell_area_measured": "4 mm2",
  "ETL_thickness": "Null",
  "ETL_stack_sequence": "PC61BM/BCP",
  "ETL_additive_compound": "Null",
  "ETL_additive_concentration": "Null",
  "ETL_deposition_method": "Spin-coating/Spin-coating",
  "ETL_deposition_solution_concentration": "20 mg mL−1/0.5 mg mL−1",
  "ETL_deposition_solvents_compound": "Chlorobenzene/iso-propanol",
  "ETL_deposition_synthesis_atmosphere": "Air",
  "ETL_deposition_synthesis_atmosphere_pressure": "1 atm",
  "ETL_deposition_synthesis_atmosphere_relative_humidity": "Null",
  "ETL_deposition_spin_coating_speed": "1000 rpm;4000r",
  "ETL_deposition_spin_coating_time": "30 s;30 s",
  "ETL_deposition_thermal_annealing_temperature": "Null",
  "ETL_deposition_thermal_annealing_time": "Null",
  "Perovskite_dimension": "3D",
  "Perovskite_thickness": "419 nm",
  "Perovskite_composition_long_form": "MAPbI3",
  "Perovskite_additive_compound": "CH3NH3Cl;polyvinyl pyrrolidone (PVP)",
  "Perovskite_additive_concentration": "2 m g mL−1;0.6 mg mL−1",
  "Perovskite_bandgap": "Null",
  "Perovskite_deposition_method": "Drop-casting",
  "Perovskite_deposition_sequential_spin_coating": "False",
  "Perovskite_deposition_spin_coating_antisolvent": "Null",
  "Perovskite_deposition_reaction_solutions_compounds": "PbI2;CH3NH3I",
  "Perovskite_deposition_reaction_solutions_concentrations": "0.8 M;0.8 M",
  "Perovskite_deposition_final_solutions_concentration_before_deposition": "Null",
  "Perovskite_deposition_solvents_compound": "dimethylformamide (DMF);Dimethyl sulfoxide (DMSO)",
  "Perovskite_deposition_solvents_mixing_ratio": "4;1",
  "Perovskite_deposition_synthesis_atmosphere": "Air",
  "Perovskite_deposition_synthesis_atmosphere_pressure": "1 atm",
  "Perovskite_deposition_synthesis_atmosphere_relative_humidity": "88",
  "Perovskite_deposition_spin_coating_speed": "Null",
  "Perovskite_deposition_spin_coating_time": "Null",
  "Perovskite_deposition_thermal_annealing_atmosphere": "Air",
  "Perovskite_deposition_thermal_annealing_temperature": "150",
  "Perovskite_deposition_thermal_annealing_time": "Null",
  "Perovskite_surface_treatment_material": "Null",
  "Perovskite_surface_treatment_method": "Null",
  "Perovskite_surface_treatment_solution_concentration": "Null",
  "Perovskite_surface_treatment_solvents_compound": "Null",
  "Perovskite_surface_treatment_synthesis_atmosphere": "Null",
  "Perovskite_surface_treatment_synthesis_atmosphere_pressure": "Null",
  "Perovskite_surface_treatment_synthesis_atmosphere_relative_humidity": "Null",
  "Perovskite_surface_treatment_deposition_spin_coating_speed": "Null",
  "Perovskite_surface_treatment_deposition_spin_coating_time": "Null",
  "Perovskite_surface_treatment_deposition_thermal_annealing_temperature": "Null",
  "Perovskite_surface_treatment_deposition_thermal_annealing_time": "Null",
  "HTL_thickness": "Null",
  "HTL_stack_sequence": "Null",
  "HTL_additive_compound": "Null",
  "HTL_additive_concentration": "Null",
  "HTL_deposition_method": "Spin-coating",
  "HTL_deposition_solution_concentration": "Null",
  "HTL_deposition_solvents_compound": "H2O",
  "HTL_deposition_synthesis_atmosphere": "Air",
  "HTL_deposition_synthesis_atmosphere_pressure": "1 atm",
  "HTL_deposition_synthesis_atmosphere_relative_humidity": "Null",
  "HTL_deposition_spin_coating_speed": "4000 rpm",
  "HTL_deposition_spin_coating_time": "30 s",
  "HTL_deposition_thermal_annealing_temperature": "150",
  "HTL_deposition_thermal_annealing_time": "10 min",
  "Backcontact_thickness": "100 nm",
  "Beckcontact_deposition_method": "Thermal evaporation",
  "Backcontact_deposition_atmosphere_pressure": "10−4 Pa",
  "Encapsulation_method": "Null",
  "Encapsulation_atmosphere": "Null",
  "JV_measured_device_matching": "True",
  "JV_measured_reverse_scan_Voc": "1.08 V",
  "JV_measured_reverse_scan_Jsc": "22.76 mA/cm2",
  "JV_measured_reverse_scan_FF": "75.63 %",
  "JV_measured_reverse_scan_PCE": "18.57 %",
  "JV_measured_forward_scan_Voc": "1.06 V",
  "JV_measured_forward_scan_Jsc": "22.77 mA/cm2",
  "JV_measured_forward_scan_FF": "72.51 %",
  "JV_measured_forward_scan_PCE": "17.50 %",
  "JV_measured_light_spectra": "AM 1.5G",
  "JV_measured_light_spectra_intensity": "100 mW cm−2",
  "JV_measured_scan_speed": "Null",
  "JV_measured_scan_delay_time": "Null",
  "JV_certified_PCE": "Null",
  "Stabilized_measured_PCE": "18.09 %",
  "Stabilized_certified_PCE": "Null",
  "Stability_test_device_matching": "Null",
  "Stability_test_temperature": "Null",
  "Stability_test_atmosphere": "Null",
  "Stability_test_light_spectra": "Null",
  "Stability_test_light_intensity": "Null",
  "Stability_test_relative_humidity": "Null",
  "Stability_PCE_after_time": "Null",
  "Stability_PCE_after_time_value": "Null"
}

File: dataset/2021-2025/10.1002_anie.202101868/Device_BestPCE_Gemini_2.5_Flash_10.1002_anie.202101868.json
{
  "Ref_DOI": "10.1002/anie.202101868",
  "Ref_journal": "Angewandte Chemie International Edition",
  "Ref_publication_year": "2021",
  "Ref_title": "Drop-Casting to Make Efficient Perovskite Solar Cells under High Humidity",
  "Cell_architecture": "PIN",
  "Cell_stack_sequence": "ITO/PEDOT:PSS/MAPbI3/PC61BM/BCP/Ag",
  "Cell_area_measured": "4 mm2",
  "ETL_thickness": "Null",
  "ETL_stack_sequence": "PC61BM/BCP",
  "ETL_additive_compound": "Null",
  "ETL_additive_concentration": "Null",
  "ETL_deposition_method": "Spin-coating/Spin-coating",
  "ETL_deposition_solution_concentration": "20 mg mL−1/0.5 mg mL−1",
  "ETL_deposition_solvents_compound": "Chlorobenzene/iso-propanol",
  "ETL_deposition_synthesis_atmosphere": "Air",
  "ETL_deposition_synthesis_atmosphere_pressure": "1 atm",
  "ETL_deposition_synthesis_atmosphere_relative_humidity": "62%",
  "ETL_deposition_spin_coating_speed": "1000 rpm/4000 rpm",
  "ETL_deposition_spin_coating_time": "30 s/30 s",
  "ETL_deposition_thermal_annealing_temperature": "Null",
  "ETL_deposition_thermal_annealing_time": "Null",
  "Perovskite_dimension": "3D",
  "Perovskite_thickness": "419 nm",
  "Perovskite_composition_long_form": "CH3NH3PbI3",
  "Perovskite_additive_compound": "CH3NH3Cl;PVP",
  "Perovskite_additive_concentration": "2 mg mL−1;0.6 mg mL−1",
  "Perovskite_bandgap": "Null",
  "Perovskite_deposition_method": "Drop-casting",
  "Perovskite_deposition_sequential_spin_coating": "Null",
  "Perovskite_deposition_spin_coating_antisolvent": "Null",
  "Perovskite_deposition_reaction_solutions_compounds": "PbI2;CH3NH3I",
  "Perovskite_deposition_reaction_solutions_concentrations": "0.8 M;0.8 M",
  "Perovskite_deposition_final_solutions_concentration_before_deposition": "Null",
  "Perovskite_deposition_solvents_compound": "Dimethylformamide;Dimethyl sulfoxide",
  "Perovskite_deposition_solvents_mixing_ratio": "4:1",
  "Perovskite_deposition_synthesis_atmosphere": "Air",
  "Perovskite_deposition_synthesis_atmosphere_pressure": "1 atm",
  "Perovskite_deposition_synthesis_atmosphere_relative_humidity": "62%",
  "Perovskite_deposition_spin_coating_speed": "Null",
  "Perovskite_deposition_spin_coating_time": "Null",
  "Perovskite_deposition_thermal_annealing_atmosphere": "Air",
  "Perovskite_deposition_thermal_annealing_temperature": "150 °C",
  "Perovskite_deposition_thermal_annealing_time": "Null",
  "Perovskite_surface_treatment_material": "Null",
  "Perovskite_surface_treatment_method": "Null",
  "Perovskite_surface_treatment_solution_concentration": "Null",
  "Perovskite_surface_treatment_solvents_compound": "Null",
  "Perovskite_surface_treatment_synthesis_atmosphere": "Null",
  "Perovskite_surface_treatment_synthesis_atmosphere_pressure": "Null",
  "Perovskite_surface_treatment_synthesis_atmosphere_relative_humidity": "Null",
  "Perovskite_surface_treatment_deposition_spin_coating_speed": "Null",
  "Perovskite_surface_treatment_deposition_spin_coating_time": "Null",
  "Perovskite_surface_treatment_deposition_thermal_annealing_temperature": "Null",
  "Perovskite_surface_treatment_deposition_thermal_annealing_time": "Null",
  "HTL_thickness": "Null",
  "HTL_stack_sequence": "PEDOT:PSS",
  "HTL_additive_compound": "Null",
  "HTL_additive_concentration": "Null",
  "HTL_deposition_method": "Spin-coating",
  "HTL_deposition_solution_concentration": "Null",
  "HTL_deposition_solvents_compound": "H2O",
  "HTL_deposition_synthesis_atmosphere": "Air",
  "HTL_deposition_synthesis_atmosphere_pressure": "1 atm",
  "HTL_deposition_synthesis_atmosphere_relative_humidity": "62%",
  "HTL_deposition_spin_coating_speed": "4000 rpm",
  "HTL_deposition_spin_coating_time": "30 s",
  "HTL_deposition_thermal_annealing_temperature": "150 °C",
  "HTL_deposition_thermal_annealing_time": "10 min",
  "Backcontact_thickness": "100 nm",
  "Beckcontact_deposition_method": "Thermal evaporation",
  "Backcontact_deposition_atmosphere_pressure": "7.5e-7 Torr",
  "Encapsulation_method": "Null",
  "Encapsulation_atmosphere": "Null",
  "JV_measured_device_matching": "True",
  "JV_measured_reverse_scan_Voc": "1.08 V",
  "JV_measured_reverse_scan_Jsc": "22.76 mA/cm2",
  "JV_measured_reverse_scan_FF": "75.63 %",
  "JV_measured_reverse_scan_PCE": "18.57 %",
  "JV_measured_forward_scan_Voc": "1.06 V",
  "JV_measured_forward_scan_Jsc": "22.77 mA/cm2",
  "JV_measured_forward_scan_FF": "72.51 %",
  "JV_measured_forward_scan_PCE": "17.50 %",
  "JV_measured_light_spectra": "AM1.5G",
  "JV_measured_light_spectra_intensity": "100 mW cm−2",
  "JV_measured_scan_speed": "Null",
  "JV_measured_scan_delay_time": "Null",
  "JV_certified_PCE": "Null",
  "Stabilized_measured_PCE": "18.09 %",
  "Stabilized_certified_PCE": "Null",
  "Stability_test_device_matching": "True",
  "Stability_test_temperature": "Null",
  "Stability_test_atmosphere": "Null",
  "Stability_test_light_spectra": "Null",
  "Stability_test_light_intensity": "Null",
  "Stability_test_relative_humidity": "Null",
  "Stability_PCE_after_time": "Null",
  "Stability_PCE_after_time_value": "Null"
}

File: dataset/2021-2025/10.1002_anie.202101868/Device_BestPCE_claude_haiku_10.1002_anie.202101868.json
{
  "Ref_DOI": "10.1002/anie.202101868",
  "Ref_journal": "Angewandte Chemie International Edition",
  "Ref_publication_year": "2021",
  "Ref_title": "Drop-Casting to Make Efficient Perovskite Solar Cells under High Humidity",
  "Cell_architecture": "NIP",
  "Cell_stack_sequence": "ITO/PEDOT:PSS/MAPbI3/PC61BM/BCP/Ag",
  "Cell_area_measured": "0.04 cm2",
  "ETL_thickness": "Null",
  "ETL_stack_sequence": "PEDOT:PSS",
  "ETL_additive_compound": "Null",
  "ETL_additive_concentration": "Null",
  "ETL_deposition_method": "Spin-coating",
  "ETL_deposition_solution_concentration": "Null",
  "ETL_deposition_solvents_compound": "H2O",
  "ETL_deposition_synthesis_atmosphere": "Air",
  "ETL_deposition_synthesis_atmosphere_pressure": "1 atm",
  "ETL_deposition_synthesis_atmosphere_relative_humidity": "Null",
  "ETL_deposition_spin_coating_speed": "4000 rpm",
  "ETL_deposition_spin_coating_time": "30 s",
  "ETL_deposition_thermal_annealing_temperature": "150 °C",
  "ETL_deposition_thermal_annealing_time": "10 min",
  "Perovskite_dimension": "3D",
  "Perovskite_thickness": "Null",
  "Perovskite_composition_long_form": "MAPbI3",
  "Perovskite_additive_compound": "CH3NH3Cl; PVP",
  "Perovskite_additive_concentration": "2 mg/mL; 0.6 mg/mL",
  "Perovskite_bandgap": "Null",
  "Perovskite_deposition_method": "Drop-casting",
  "Perovskite_deposition_sequential_spin_coating": "False",
  "Perovskite_deposition_spin_coating_antisolvent": "Null",
  "Perovskite_deposition_reaction_solutions_compounds": "PbI2; CH3NH3I",
  "Perovskite_deposition_reaction_solutions_concentrations": "0.8 M; 0.8 M",
  "Perovskite_deposition_final_solutions_concentration_before_deposition": "Null",
  "Perovskite_deposition_solvents_compound": "DMF; DMSO",
  "Perovskite_deposition_solvents_mixing_ratio": "4:1",
  "Perovskite_deposition_synthesis_atmosphere": "Air",
  "Perovskite_deposition_synthesis_atmosphere_pressure": "1 atm",
  "Perovskite_deposition_synthesis_atmosphere_relative_humidity": "88 %",
  "Perovskite_deposition_spin_coating_speed": "Null",
  "Perovskite_deposition_spin_coating_time": "Null",
  "Perovskite_deposition_thermal_annealing_atmosphere": "Air",
  "Perovskite_deposition_thermal_annealing_temperature": "150 °C",
  "Perovskite_deposition_thermal_annealing_time": "2 min",
  "Perovskite_surface_treatment_material": "Null",
  "Perovskite_surface_treatment_method": "Null",
  "Perovskite_surface_treatment_solution_concentration": "Null",
  "Perovskite_surface_treatment_solvents_compound": "Null",
  "Perovskite_surface_treatment_synthesis_atmosphere": "Null",
  "Perovskite_surface_treatment_synthesis_atmosphere_pressure": "Null",
  "Perovskite_surface_treatment_synthesis_atmosphere_relative_humidity": "Null",
  "Perovskite_surface_treatment_deposition_spin_coating_speed": "Null",
  "Perovskite_surface_treatment_deposition_spin_coating_time": "Null",
  "Perovskite_surface_treatment_deposition_thermal_annealing_temperature": "Null",
  "Perovskite_surface_treatment_deposition_thermal_annealing_time": "Null",
  "HTL_thickness": "Null",
  "HTL_stack_sequence": "PC61BM/BCP",
  "HTL_additive_compound": "Null",
  "HTL_additive_concentration": "Null",
  "HTL_deposition_method": "Spin-coating",
  "HTL_deposition_solution_concentration": "20 mg/mL; 0.5 mg/mL",
  "HTL_deposition_solvents_compound": "Chlorobenzene; Isopropanol",
  "HTL_deposition_synthesis_atmosphere": "Air",
  "HTL_deposition_synthesis_atmosphere_pressure": "1 atm",
  "HTL_deposition_synthesis_atmosphere_relative_humidity": "Null",
  "HTL_deposition_spin_coating_speed": "1000 rpm; 4000 rpm",
  "HTL_deposition_spin_coating_time": "30 s; 30 s",
  "HTL_deposition_thermal_annealing_temperature": "Null",
  "HTL_deposition_thermal_annealing_time": "Null",
  "Backcontact_thickness": "100 nm",
  "Beckcontact_deposition_method": "Thermal evaporation",
  "Backcontact_deposition_atmosphere_pressure": "10^-4 Pa",
  "Encapsulation_method": "Null",
  "Encapsulation_atmosphere": "Null",
  "JV_measured_device_matching": "True",
  "JV_measured_reverse_scan_Voc": "1.08 V",
  "JV_measured_reverse_scan_Jsc": "22.76 mA/cm2",
  "JV_measured_reverse_scan_FF": "75.63 %",
  "JV_measured_reverse_scan_PCE": "18.57 %",
  "JV_measured_forward_scan_Voc": "1.06 V",
  "JV_measured_forward_scan_Jsc": "22.77 mA/cm2",
  "JV_measured_forward_scan_FF": "72.51 %",
  "JV_measured_forward_scan_PCE": "17.50 %",
  "JV_measured_light_spectra": "AM 1.5G",
  "JV_measured_light_spectra_intensity": "100 mW/cm2",
  "JV_measured_scan_speed": "Null",
  "JV_measured_scan_delay_time": "Null",
  "JV_certified_PCE": "Null",
  "Stabilized_measured_PCE": "18.09 %",
  "Stabilized_certified_PCE": "Null",
  "Stability_test_device_matching": "Null",
  "Stability_test_temperature": "Null",
  "Stability_test_atmosphere": "Null",
  "Stability_test_light_spectra": "Null",
  "Stability_test_light_intensity": "Null",
  "Stability_test_relative_humidity": "Null",
  "Stability_PCE_after_time": "Null",
  "Stability_PCE_after_time_value": "Null"
}

File: dataset/2021-2025/10.1002_anie.202101868/Device_BestPCE_gpt4o_10.1002_anie.202101868.json
{
  "Ref_DOI": "10.1002/anie.202101868",
  "Ref_journal": "Angewandte Chemie International Edition",
  "Ref_publication_year": "2021",
  "Ref_title": "Drop-Casting to Make Efficient Perovskite Solar Cells under High Humidity",
  "Cell_architecture": "PIN",
  "Cell_stack_sequence": "ITO/PEDOT:PSS/MAPbI3/PC61BM/BCP/Ag",
  "Cell_area_measured": "4 mm2",
  "ETL_thickness": "Null",
  "ETL_stack_sequence": "PC61BM/BCP",
  "ETL_additive_compound": "Null",
  "ETL_additive_concentration": "Null",
  "ETL_deposition_method": "Spin-coating/Spin-coating",
  "ETL_deposition_solution_concentration": "20 mg/mL/0.5 mg/mL",
  "ETL_deposition_solvents_compound": "Chlorobenzene/Isopropanol",
  "ETL_deposition_synthesis_atmosphere": "Air",
  "ETL_deposition_synthesis_atmosphere_pressure": "1 atm",
  "ETL_deposition_synthesis_atmosphere_relative_humidity": "88%",
  "ETL_deposition_spin_coating_speed": "1000 rpm/4000 rpm",
  "ETL_deposition_spin_coating_time": "30 s/30 s",
  "ETL_deposition_thermal_annealing_temperature": "Null",
  "ETL_deposition_thermal_annealing_time": "Null",
  "Perovskite_dimension": "3D",
  "Perovskite_thickness": "Null",
  "Perovskite_composition_long_form": "MAPbI3",
  "Perovskite_additive_compound": "CH3NH3Cl;PVP",
  "Perovskite_additive_concentration": "2 mg/mL;0.6 mg/mL",
  "Perovskite_bandgap": "Null",
  "Perovskite_deposition_method": "Drop-casting",
  "Perovskite_deposition_sequential_spin_coating": "Null",
  "Perovskite_deposition_spin_coating_antisolvent": "Null",
  "Perovskite_deposition_reaction_solutions_compounds": "PbI2;CH3NH3I",
  "Perovskite_deposition_reaction_solutions_concentrations": "0.8 M;0.8 M",
  "Perovskite_deposition_final_solutions_concentration_before_deposition": "Null",
  "Perovskite_deposition_solvents_compound": "DMF;DMSO",
  "Perovskite_deposition_solvents_mixing_ratio": "4:1",
  "Perovskite_deposition_synthesis_atmosphere": "Air",
  "Perovskite_deposition_synthesis_atmosphere_pressure": "1 atm",
  "Perovskite_deposition_synthesis_atmosphere_relative_humidity": "88%",
  "Perovskite_deposition_spin_coating_speed": "Null",
  "Perovskite_deposition_spin_coating_time": "Null",
  "Perovskite_deposition_thermal_annealing_atmosphere": "Air",
  "Perovskite_deposition_thermal_annealing_temperature": "150 °C",
  "Perovskite_deposition_thermal_annealing_time": "2 min",
  "Perovskite_surface_treatment_material": "Null",
  "Perovskite_surface_treatment_method": "Null",
  "Perovskite_surface_treatment_solution_concentration": "Null",
  "Perovskite_surface_treatment_solvents_compound": "Null",
  "Perovskite_surface_treatment_synthesis_atmosphere": "Null",
  "Perovskite_surface_treatment_synthesis_atmosphere_pressure": "Null",
  "Perovskite_surface_treatment_synthesis_atmosphere_relative_humidity": "Null",
  "Perovskite_surface_treatment_deposition_spin_coating_speed": "Null",
  "Perovskite_surface_treatment_deposition_spin_coating_time": "Null",
  "Perovskite_surface_treatment_deposition_thermal_annealing_temperature": "Null",
  "Perovskite_surface_treatment_deposition_thermal_annealing_time": "Null",
  "HTL_thickness": "Null",
  "HTL_stack_sequence": "PEDOT:PSS",
  "HTL_additive_compound": "Null",
  "HTL_additive_concentration": "Null",
  "HTL_deposition_method": "Spin-coating",
  "HTL_deposition_solution_concentration": "Null",
  "HTL_deposition_solvents_compound": "Water",
  "HTL_deposition_synthesis_atmosphere": "Air",
  "HTL_deposition_synthesis_atmosphere_pressure": "1 atm",
  "HTL_deposition_synthesis_atmosphere_relative_humidity": "Null",
  "HTL_deposition_spin_coating_speed": "4000 rpm",
  "HTL_deposition_spin_coating_time": "30 s",
  "HTL_deposition_thermal_annealing_temperature": "150 °C",
  "HTL_deposition_thermal_annealing_time": "10 min",
  "Backcontact_thickness": "100 nm",
  "Beckcontact_deposition_method": "Thermal evaporation",
  "Backcontact_deposition_atmosphere_pressure": "10−4 Pa",
  "Encapsulation_method": "Null",
  "Encapsulation_atmosphere": "Null",
  "JV_measured_device_matching": "True",
  "JV_measured_reverse_scan_Voc": "1.08 V",
  "JV_measured_reverse_scan_Jsc": "22.76 mA/cm2",
  "JV_measured_reverse_scan_FF": "75.63%",
  "JV_measured_reverse_scan_PCE": "18.57%",
  "JV_measured_forward_scan_Voc": "1.06 V",
  "JV_measured_forward_scan_Jsc": "22.77 mA/cm2",
  "JV_measured_forward_scan_FF": "72.51%",
  "JV_measured_forward_scan_PCE": "17.50%",
  "JV_measured_light_spectra": "AM1.5G",
  "JV_measured_light_spectra_intensity": "100 mW/cm2",
  "JV_measured_scan_speed": "Null",
  "JV_measured_scan_delay_time": "Null",
  "JV_certified_PCE": "Null",
  "Stabilized_measured_PCE": "18.09%",
  "Stabilized_certified_PCE": "Null",
  "Stability_test_device_matching": "Null",
  "Stability_test_temperature": "Null",
  "Stability_test_atmosphere": "Null",
  "Stability_test_light_spectra": "Null",
  "Stability_test_light_intensity": "Null",
  "Stability_test_relative_humidity": "Null",
  "Stability_PCE_after_time": "Null",
  "Stability_PCE_after_time_value": "Null"
}

File: dataset/2021-2025/10.1002_anie.202101868/Device_BestPCE_gpt4o_mini_10.1002_anie.202101868.json
{
  "Ref_DOI": "10.1002/anie.202101868",
  "Ref_journal": "Angewandte Chemie International Edition",
  "Ref_publication_year": "2021",
  "Ref_title": "Drop-Casting to Make Efficient Perovskite Solar Cells under High Humidity",
  "Cell_architecture": "NIP",
  "Cell_stack_sequence": "ITO/PEDOT:PSS/MAPbI3/PC61BM/BCP/Ag",
  "Cell_area_measured": "4 mm2",
  "ETL_thickness": "Null",
  "ETL_stack_sequence": "PC61BM/BCP",
  "ETL_additive_compound": "Null",
  "ETL_additive_concentration": "Null",
  "ETL_deposition_method": "Spin-coating",
  "ETL_deposition_solution_concentration": "20 mg/mL;0.5 mg/mL",
  "ETL_deposition_solvents_compound": "Chlorobenzene;Isopropanol",
  "ETL_deposition_synthesis_atmosphere": "Air",
  "ETL_deposition_synthesis_atmosphere_pressure": "1 atm",
  "ETL_deposition_synthesis_atmosphere_relative_humidity": "Null",
  "ETL_deposition_spin_coating_speed": "1000 rpm;4000 rpm",
  "ETL_deposition_spin_coating_time": "30 s;30 s",
  "ETL_deposition_thermal_annealing_temperature": "Null",
  "ETL_deposition_thermal_annealing_time": "Null",
  "Perovskite_dimension": "3D",
  "Perovskite_thickness": "419 nm",
  "Perovskite_composition_long_form": "MAPbI3",
  "Perovskite_additive_compound": "CH3NH3Cl;PVP",
  "Perovskite_additive_concentration": "2 mg/mL;0.6 mg/mL",
  "Perovskite_bandgap": "Null",
  "Perovskite_deposition_method": "Drop-casting",
  "Perovskite_deposition_sequential_spin_coating": "Null",
  "Perovskite_deposition_spin_coating_antisolvent": "Null",
  "Perovskite_deposition_reaction_solutions_compounds": "PbI2;CH3NH3I;CH3NH3Cl",
  "Perovskite_deposition_reaction_solutions_concentrations": "0.8 M;0.8 M;2 mg/mL",
  "Perovskite_deposition_final_solutions_concentration_before_deposition": "Null",
  "Perovskite_deposition_solvents_compound": "DMF;DMSO",
  "Perovskite_deposition_solvents_mixing_ratio": "4:1",
  "Perovskite_deposition_synthesis_atmosphere": "Air",
  "Perovskite_deposition_synthesis_atmosphere_pressure": "1 atm",
  "Perovskite_deposition_synthesis_atmosphere_relative_humidity": "Null",
  "Perovskite_deposition_spin_coating_speed": "Null",
  "Perovskite_deposition_spin_coating_time": "Null",
  "Perovskite_deposition_thermal_annealing_atmosphere": "Air",
  "Perovskite_deposition_thermal_annealing_temperature": "100 °C",
  "Perovskite_deposition_thermal_annealing_time": "2 min",
  "Perovskite_surface_treatment_material": "Null",
  "Perovskite_surface_treatment_method": "Null",
  "Perovskite_surface_treatment_solution_concentration": "Null",
  "Perovskite_surface_treatment_solvents_compound": "Null",
  "Perovskite_surface_treatment_synthesis_atmosphere": "Null",
  "Perovskite_surface_treatment_synthesis_atmosphere_pressure": "Null",
  "Perovskite_surface_treatment_synthesis_atmosphere_relative_humidity": "Null",
  "Perovskite_surface_treatment_deposition_spin_coating_speed": "Null",
  "Perovskite_surface_treatment_deposition_spin_coating_time": "Null",
  "Perovskite_surface_treatment_deposition_thermal_annealing_temperature": "Null",
  "Perovskite_surface_treatment_deposition_thermal_annealing_time": "Null",
  "HTL_thickness": "Null",
  "HTL_stack_sequence": "Null",
  "HTL_additive_compound": "Null",
  "HTL_additive_concentration": "Null",
  "HTL_deposition_method": "Null",
  "HTL_deposition_solution_concentration": "Null",
  "HTL_deposition_solvents_compound": "Null",
  "HTL_deposition_synthesis_atmosphere": "Null",
  "HTL_deposition_synthesis_atmosphere_pressure": "Null",
  "HTL_deposition_synthesis_atmosphere_relative_humidity": "Null",
  "HTL_deposition_spin_coating_speed": "Null",
  "HTL_deposition_spin_coating_time": "Null",
  "HTL_deposition_thermal_annealing_temperature": "Null",
  "HTL_deposition_thermal_annealing_time": "Null",
  "Backcontact_thickness": "100 nm",
  "Beckcontact_deposition_method": "Thermal evaporation",
  "Backcontact_deposition_atmosphere_pressure": "10−4 Pa",
  "Encapsulation_method": "Null",
  "Encapsulation_atmosphere": "Null",
  "JV_measured_device_matching": "True",
  "JV_measured_reverse_scan_Voc": "1.08 V",
  "JV_measured_reverse_scan_Jsc": "22.76 mA/cm2",
  "JV_measured_reverse_scan_FF": "75.63 %",
  "JV_measured_reverse_scan_PCE": "18.57 %",
  "JV_measured_forward_scan_Voc": "1.06 V",
  "JV_measured_forward_scan_Jsc": "22.77 mA/cm2",
  "JV_measured_forward_scan_FF": "72.51 %",
  "JV_measured_forward_scan_PCE": "17.50 %",
  "JV_measured_light_spectra": "AM 1.5G",
  "JV_measured_light_spectra_intensity": "100 mW/cm2",
  "JV_measured_scan_speed": "Null",
  "JV_measured_scan_delay_time": "Null",
  "JV_certified_PCE": "Null",
  "Stabilized_measured_PCE": "18.09 %",
  "Stabilized_certified_PCE": "Null",
  "Stability_test_device_matching": "True",
  "Stability_test_temperature": "Null",
  "Stability_test_atmosphere": "Air",
  "Stability_test_light_spectra": "AM 1.5G",
  "Stability_test_light_intensity": "Null",
  "Stability_test_relative_humidity": "88 %",
  "Stability_PCE_after_time": "Null",
  "Stability_PCE_after_time_value": "Null"
}

File: dataset/2021-2025/10.1002_anie.202101868/Device_BestPCE_gpt4o_mini_zero_shot_10.1002_anie.202101868.json
{
  "Ref_DOI": "10.1002/anie.202101868",
  "Ref_journal": "Angewandte Chemie International Edition",
  "Ref_publication_year": "2021",
  "Ref_title": "Drop-Casting to Make Efficient Perovskite Solar Cells under High Humidity",
  "Cell_architecture": "MAPbI3",
  "Cell_stack_sequence": "ITO/PEDOT:PSS/MAPbI3/PC61BM/BCP/Ag",
  "Cell_area_measured": "4 mm2",
  "ETL_thickness": "Null",
  "ETL_stack_sequence": "PC61BM",
  "ETL_additive_compound": "Null",
  "ETL_additive_concentration": "Null",
  "ETL_deposition_method": "spin coating",
  "ETL_deposition_solution_concentration": "20 mg mL−1",
  "ETL_deposition_solvents_compound": "chlorobenzene",
  "ETL_deposition_synthesis_atmosphere": "air",
  "ETL_deposition_synthesis_atmosphere_pressure": "Null",
  "ETL_deposition_synthesis_atmosphere_relative_humidity": "Null",
  "ETL_deposition_spin_coating_speed": "1000 rpm",
  "ETL_deposition_spin_coating_time": "30 s",
  "ETL_deposition_thermal_annealing_temperature": "Null",
  "ETL_deposition_thermal_annealing_time": "Null",
  "Perovskite_dimension": "3D",
  "Perovskite_thickness": "419 ± 614 nm",
  "Perovskite_composition_long_form": "MAPbI3",
  "Perovskite_additive_compound": "CH3NH3Cl, PVP",
  "Perovskite_additive_concentration": "2 mg mL−1, 0.6 mg mL−1",
  "Perovskite_bandgap": "Null",
  "Perovskite_deposition_method": "drop-casting",
  "Perovskite_deposition_sequential_spin_coating": "Null",
  "Perovskite_deposition_spin_coating_antisolvent": "Null",
  "Perovskite_deposition_reaction_solutions_compounds": "0.8 M PbI2, 0.8 M CH3NH3I",
  "Perovskite_deposition_reaction_solutions_concentrations": "0.8 M",
  "Perovskite_deposition_final_solutions_concentration_before_deposition": "Null",
  "Perovskite_deposition_solvents_compound": "DMF, DMSO",
  "Perovskite_deposition_solvents_mixing_ratio": "4:1",
  "Perovskite_deposition_synthesis_atmosphere": "air",
  "Perovskite_deposition_synthesis_atmosphere_pressure": "Null",
  "Perovskite_deposition_synthesis_atmosphere_relative_humidity": "Null",
  "Perovskite_deposition_spin_coating_speed": "Null",
  "Perovskite_deposition_spin_coating_time": "Null",
  "Perovskite_deposition_thermal_annealing_atmosphere": "Null",
  "Perovskite_deposition_thermal_annealing_temperature": "100 °C",
  "Perovskite_deposition_thermal_annealing_time": "2 min",
  "Perovskite_surface_treatment_material": "Null",
  "Perovskite_surface_treatment_method": "Null",
  "Perovskite_surface_treatment_solution_concentration": "Null",
  "Perovskite_surface_treatment_solvents_compound": "Null",
  "Perovskite_surface_treatment_synthesis_atmosphere": "Null",
  "Perovskite_surface_treatment_synthesis_atmosphere_pressure": "Null",
  "Perovskite_surface_treatment_synthesis_atmosphere_relative_humidity": "Null",
  "Perovskite_surface_treatment_deposition_spin_coating_speed": "Null",
  "Perovskite_surface_treatment_deposition_spin_coating_time": "Null",
  "Perovskite_surface_treatment_deposition_thermal_annealing_temperature": "Null",
  "Perovskite_surface_treatment_deposition_thermal_annealing_time": "Null",
  "HTL_thickness": "Null",
  "HTL_stack_sequence": "Null",
  "HTL_additive_compound": "Null",
  "HTL_additive_concentration": "Null",
  "HTL_deposition_method": "Null",
  "HTL_deposition_solution_concentration": "Null",
  "HTL_deposition_solvents_compound": "Null",
  "HTL_deposition_synthesis_atmosphere": "Null",
  "HTL_deposition_synthesis_atmosphere_pressure": "Null",
  "HTL_deposition_synthesis_atmosphere_relative_humidity": "Null",
  "HTL_deposition_spin_coating_speed": "Null",
  "HTL_deposition_spin_coating_time": "Null",
  "HTL_deposition_thermal_annealing_temperature": "Null",
  "HTL_deposition_thermal_annealing_time": "Null",
  "Backcontact_thickness": "100 nm",
  "Beckcontact_deposition_method": "thermal evaporation",
  "Backcontact_deposition_atmosphere_pressure": "10−4 Pa",
  "Encapsulation_method": "Null",
  "Encapsulation_atmosphere": "Null",
  "JV_measured_device_matching": "Null",
  "JV_measured_reverse_scan_Voc": "1.08 V",
  "JV_measured_reverse_scan_Jsc": "22.76 mA/cm2",
  "JV_measured_reverse_scan_FF": "75.63 %",
  "JV_measured_reverse_scan_PCE": "18.57 %",
  "JV_measured_forward_scan_Voc": "1.06 V",
  "JV_measured_forward_scan_Jsc": "22.77 mA/cm2",
  "JV_measured_forward_scan_FF": "72.51 %",
  "JV_measured_forward_scan_PCE": "17.50 %",
  "JV_measured_light_spectra": "Null",
  "JV_measured_light_spectra_intensity": "Null",
  "JV_measured_scan_speed": "Null",
  "JV_measured_scan_delay_time": "Null",
  "JV_certified_PCE": "Null",
  "Stabilized_measured_PCE": "18.09 %",
  "Stabilized_certified_PCE": "Null",
  "Stability_test_device_matching": "Null",
  "Stability_test_temperature": "Null",
  "Stability_test_atmosphere": "Null",
  "Stability_test_light_spectra": "Null",
  "Stability_test_light_intensity": "Null",
  "Stability_test_relative_humidity": "Null",
  "Stability_PCE_after_time": "Null",
  "Stability_PCE_after_time_value": "Null"
}
