Repository: jiayijdong/PSCbench

# PSCbench


**PSCbench** is a novel benchmark for materials science research-level scientific
dataset curation sourced from published journals. The benchmark is designed to evaluate the complex classification capabilities,
strong domain knowledge, and advanced calculation skills of LLMs.

## Data


The PSCbench dataset is under dataset folder in json file format. Each file is list of dictionary and can be extracted using following scripts.
Each file stands for one published journal, which is fully elaborated in the paper. 

```
with open("./dataset/retroactive/{}.json".format(subject), encoding='utf-8') as json_file:
    problems=json.load(json_file)
```

File: dataset/2021-2025/10.1002_anie.202101868/Device_BestPCE_grok_10.1002_anie.202101868.json
{
  "Ref_DOI": "10.1002/anie.202101868",
  "Ref_journal": "Angewandte Chemie International Edition",
  "Ref_publication_year": "2021",
  "Ref_title": "Drop-Casting to Make Efficient Perovskite Solar Cells under High Humidity",
  "Cell_architecture": "PIN",
  "Cell_stack_sequence": "ITO/PEDOT:PSS/MAPbI3/PC61BM/BCP/Ag",
  "Cell_area_measured": "4 mm2",
  "ETL_thickness": "Null/PC61BM: Null/BCP: Null",
  "ETL_stack_sequence": "PC61BM/BCP",
  "ETL_additive_compound": "Null",
  "ETL_additive_concentration": "Null",
  "ETL_deposition_method": "Spin-coating/Spin-coating",
  "ETL_deposition_solution_concentration": "PC61BM: 20 mg/mL/BCP: 0.5 mg/mL",
  "ETL_deposition_solvents_compound": "Chlorobenzene/Isopropanol",
  "ETL_deposition_synthesis_atmosphere": "Air",
  "ETL_deposition_synthesis_atmosphere_pressure": "1 atm",
  "ETL_deposition_synthesis_atmosphere_relative_humidity": "62 %",
  "ETL_deposition_spin_coating_speed": "PC61BM: 1000 rpm/BCP: 4000 rpm",
  "ETL_deposition_spin_coating_time": "PC61BM: 30 s/BCP: 30 s",
  "ETL_deposition_thermal_annealing_temperature": "Null/Null",
  "ETL_deposition_thermal_annealing_time": "Null/Null",
  "Perovskite_dimension": "3D",
  "Perovskite_thickness": "419 nm",
  "Perovskite_composition_long_form": "MAPbI3",
  "Perovskite_additive_compound": "CH3NH3Cl; Polyvinyl pyrrolidone (PVP)",
  "Perovskite_additive_concentration": "CH3NH3Cl: 2 mg/mL; PVP: 0.6 mg/mL",
  "Perovskite_bandgap": "Null",
  "Perovskite_deposition_method": "Drop-casting",
  "Perovskite_deposition_sequential_spin_coating": "False",
  "Perovskite_deposition_spin_coating_antisolvent": "Null",
  "Perovskite_deposition_reaction_solutions_compounds": "PbI2; CH3NH3I",
  "Perovskite_deposition_reaction_solutions_concentrations": "PbI2: 0.8 M; CH3NH3I: 0.8 M",
  "Perovskite_deposition_final_solutions_concentration_before_deposition": "Null",
  "Perovskite_deposition_solvents_compound": "Dimethylformamide (DMF); Dimethyl sulfoxide (DMSO)",
  "Perovskite_deposition_solvents_mixing_ratio": "4:1",
  "Perovskite_deposition_synthesis_atmosphere": "Air",
  "Perovskite_deposition_synthesis_atmosphere_pressure": "1 atm",
  "Perovskite_deposition_synthesis_atmosphere_relative_humidity": "62 %",
  "Perovskite_deposition_spin_coating_speed": "Null",
  "Perovskite_deposition_spin_coating_time": "Null",
  "Perovskite_deposition_thermal_annealing_atmosphere": "Air",
  "Perovskite_deposition_thermal_annealing_temperature": "150 °C",
  "Perovskite_deposition_thermal_annealing_time": "Null",
  "Perovskite_surface_treatment_material": "Null",
  "Perovskite_surface_treatment_method": "Null",
  "Perovskite_surface_treatment_solution_concentration": "Null",
  "Perovskite_surface_treatment_solvents_compound": "Null",
  "Perovskite_surface_treatment_synthesis_atmosphere": "Null",
  "Perovskite_surface_treatment_synthesis_atmosphere_pressure": "Null",
  "Perovskite_surface_treatment_synthesis_atmosphere_relative_humidity": "Null",
  "Perovskite_surface_treatment_deposition_spin_coating_speed": "Null",
  "Perovskite_surface_treatment_deposition_spin_coating_time": "Null",
  "Perovskite_surface_treatment_deposition_thermal_annealing_temperature": "Null",
  "Perovskite_surface_treatment_deposition_thermal_annealing_time": "Null",
  "HTL_thickness": "Null",
  "HTL_stack_sequence": "PEDOT:PSS",
  "HTL_additive_compound": "Null",
  "HTL_additive_concentration": "Null",
  "HTL_deposition_method": "Spin-coating",
  "HTL_deposition_solution_concentration": "Null",
  "HTL_deposition_solvents_compound": "Water",
  "HTL_deposition_synthesis_atmosphere": "Air",
  "HTL_deposition_synthesis_atmosphere_pressure": "1 atm",
  "HTL_deposition_synthesis_atmosphere_relative_humidity": "62 %",
  "HTL_deposition_spin_coating_speed": "4000 rpm",
  "HTL_deposition_spin_coating_time": "30 s",
  "HTL_deposition_thermal_annealing_temperature": "150 °C",
  "HTL_deposition_thermal_annealing_time": "10 min",
  "Backcontact_thickness": "100 nm",
  "Beckcontact_deposition_method": "Thermal evaporation",
  "Backcontact_deposition_atmosphere_pressure": "10^-4 Pa",
  "Encapsulation_method": "Null",
  "Encapsulation_atmosphere": "Null",
  "JV_measured_device_matching": "True",
  "JV_measured_reverse_scan_Voc": "1.08 V",
  "JV_measured_reverse_scan_Jsc": "22.76 mA/cm2",
  "JV_measured_reverse_scan_FF": "75.63 %",
  "JV_measured_reverse_scan_PCE": "18.57 %",
  "JV_measured_forward_scan_Voc": "1.06 V",
  "JV_measured_forward_scan_Jsc": "22.77 mA/cm2",
  "JV_measured_forward_scan_FF": "72.51 %",
  "JV_measured_forward_scan_PCE": "17.50 %",
  "JV_measured_light_spectra": "AM 1.5G",
  "JV_measured_light_spectra_intensity": "100 mW/cm2",
  "JV_measured_scan_speed": "Null",
  "JV_measured_scan_delay_time": "Null",
  "JV_certified_PCE": "Null",
  "Stabilized_measured_PCE": "18.09 %",
  "Stabilized_certified_PCE": "Null",
  "Stability_test_device_matching": "False",
  "Stability_test_temperature": "Null",
  "Stability_test_atmosphere": "Null",
  "Stability_test_light_spectra": "Null",
  "Stability_test_light_intensity": "Null",
  "Stability_test_relative_humidity": "Null",
  "Stability_PCE_after_time": "Null",
  "Stability_PCE_after_time_value": "Null"
}

File: dataset/2021-2025/10.1002_anie.202101868/Device_BestPCE_o3_10.1002_anie.202101868.json
{
  "Ref_DOI": "10.1002/anie.202101868",
  "Ref_journal": "Angewandte Chemie International Edition",
  "Ref_publication_year": "2021",
  "Ref_title": "Drop-Casting to Make Efficient Perovskite Solar Cells under High Humidity",
  "Cell_architecture": "PIN",
  "Cell_stack_sequence": "ITO/PEDOT:PSS/MAPbI3/PC61BM/BCP/Ag",
  "Cell_area_measured": "4 mm2",
  "ETL_thickness": "Null",
  "ETL_stack_sequence": "PC61BM/BCP",
  "ETL_additive_compound": "Null",
  "ETL_additive_concentration": "Null",
  "ETL_deposition_method": "Spin-coating/Spin-coating",
  "ETL_deposition_solution_concentration": "20 mg/mL/0.5 mg/mL",
  "ETL_deposition_solvents_compound": "Chlorobenzene/Isopropanol",
  "ETL_deposition_synthesis_atmosphere": "Air",
  "ETL_deposition_synthesis_atmosphere_pressure": "1 atm",
  "ETL_deposition_synthesis_atmosphere_relative_humidity": "Null",
  "ETL_deposition_spin_coating_speed": "1000 rpm/4000 rpm",
  "ETL_deposition_spin_coating_time": "30 s/30 s",
  "ETL_deposition_thermal_annealing_temperature": "Null",
  "ETL_deposition_thermal_annealing_time": "Null",
  "Perovskite_dimension": "3D",
  "Perovskite_thickness": "419 nm",
  "Perovskite_composition_long_form": "CH3NH3PbI3",
  "Perovskite_additive_compound": "CH3NH3Cl;Polyvinylpyrrolidone",
  "Perovskite_additive_concentration": "2 mg/mL;0.6 mg/mL",
  "Perovskite_bandgap": "Null",
  "Perovskite_deposition_method": "Drop-casting",
  "Perovskite_deposition_sequential_spin_coating": "Null",
  "Perovskite_deposition_spin_coating_antisolvent": "Null",
  "Perovskite_deposition_reaction_solutions_compounds": "PbI2;CH3NH3I",
  "Perovskite_deposition_reaction_solutions_concentrations": "0.8 M;0.8 M",
  "Perovskite_deposition_final_solutions_concentration_before_deposition": "0.8 M",
  "Perovskite_deposition_solvents_compound": "DMF;DMSO",
  "Perovskite_deposition_solvents_mixing_ratio": "4:1 v/v",
  "Perovskite_deposition_synthesis_atmosphere": "Air",
  "Perovskite_deposition_synthesis_atmosphere_pressure": "1 atm",
  "Perovskite_deposition_synthesis_atmosphere_relative_humidity": "62 %",
  "Perovskite_deposition_spin_coating_speed": "Null",
  "Perovskite_deposition_spin_coating_time": "Null",
  "Perovskite_deposition_thermal_annealing_atmosphere": "Air",
  "Perovskite_deposition_thermal_annealing_temperature": "150 °C",
  "Perovskite_deposition_thermal_annealing_time": "Null",
  "Perovskite_surface_treatment_material": "Null",
  "Perovskite_surface_treatment_method": "Null",
  "Perovskite_surface_treatment_solution_concentration": "Null",
  "Perovskite_surface_treatment_solvents_compound": "Null",
  "Perovskite_surface_treatment_synthesis_atmosphere": "Null",
  "Perovskite_surface_treatment_synthesis_atmosphere_pressure": "Null",
  "Perovskite_surface_treatment_synthesis_atmosphere_relative_humidity": "Null",
  "Perovskite_surface_treatment_deposition_spin_coating_speed": "Null",
  "Perovskite_surface_treatment_deposition_spin_coating_time": "Null",
  "Perovskite_surface_treatment_deposition_thermal_annealing_temperature": "Null",
  "Perovskite_surface_treatment_deposition_thermal_annealing_time": "Null",
  "HTL_thickness": "Null",
  "HTL_stack_sequence": "PEDOT:PSS",
  "HTL_additive_compound": "Null",
  "HTL_additive_concentration": "Null",
  "HTL_deposition_method": "Spin-coating",
  "HTL_deposition_solution_concentration": "Null",
  "HTL_deposition_solvents_compound": "Water",
  "HTL_deposition_synthesis_atmosphere": "Air",
  "HTL_deposition_synthesis_atmosphere_pressure": "1 atm",
  "HTL_deposition_synthesis_atmosphere_relative_humidity": "Null",
  "HTL_deposition_spin_coating_speed": "4000 rpm",
  "HTL_deposition_spin_coating_time": "30 s",
  "HTL_deposition_thermal_annealing_temperature": "150 °C",
  "HTL_deposition_thermal_annealing_time": "10 min",
  "Backcontact_thickness": "100 nm",
  "Beckcontact_deposition_method": "Thermal evaporation",
  "Backcontact_deposition_atmosphere_pressure": "1e-4 Pa",
  "Encapsulation_method": "Null",
  "Encapsulation_atmosphere": "Null",
  "JV_measured_device_matching": "True",
  "JV_measured_reverse_scan_Voc": "1.08 V",
  "JV_measured_reverse_scan_Jsc": "22.76 mA/cm2",
  "JV_measured_reverse_scan_FF": "75.63 %",
  "JV_measured_reverse_scan_PCE": "18.57 %",
  "JV_measured_forward_scan_Voc": "1.06 V",
  "JV_measured_forward_scan_Jsc": "22.77 mA/cm2",
  "JV_measured_forward_scan_FF": "72.51 %",
  "JV_measured_forward_scan_PCE": "17.50 %",
  "JV_measured_light_spectra": "AM1.5G",
  "JV_measured_light_spectra_intensity": "100 mW/cm2",
  "JV_measured_scan_speed": "Null",
  "JV_measured_scan_delay_time": "Null",
  "JV_certified_PCE": "Null",
  "Stabilized_measured_PCE": "18.09 %",
  "Stabilized_certified_PCE": "Null",
  "Stability_test_device_matching": "False",
  "Stability_test_temperature": "Null",
  "Stability_test_atmosphere": "Null",
  "Stability_test_light_spectra": "Null",
  "Stability_test_light_intensity": "Null",
  "Stability_test_relative_humidity": "Null",
  "Stability_PCE_after_time": "Null",
  "Stability_PCE_after_time_value": "Null"
}

File: dataset/2021-2025/10.1002_anie.202101868/Device_BestPCE_o4_mini_10.1002_anie.202101868.json
{
  "Ref_DOI": "10.1002/anie.202101868",
  "Ref_journal": "Angewandte Chemie International Edition",
  "Ref_publication_year": "2021",
  "Ref_title": "Drop-Casting to Make Efficient Perovskite Solar Cells under High Humidity",
  "Cell_architecture": "PIN",
  "Cell_stack_sequence": "ITO/PEDOT:PSS/MAPbI3/PC61BM/BCP/Ag",
  "Cell_area_measured": "4 mm2",
  "ETL_thickness": "Null",
  "ETL_stack_sequence": "PC61BM/BCP",
  "ETL_additive_compound": "Null",
  "ETL_additive_concentration": "Null",
  "ETL_deposition_method": "Spin-coating/Spin-coating",
  "ETL_deposition_solution_concentration": "20 mg/mL/0.5 mg/mL",
  "ETL_deposition_solvents_compound": "Chlorobenzene/Isopropanol",
  "ETL_deposition_synthesis_atmosphere": "Air",
  "ETL_deposition_synthesis_atmosphere_pressure": "1 atm",
  "ETL_deposition_synthesis_atmosphere_relative_humidity": "62 %",
  "ETL_deposition_spin_coating_speed": "1000 rpm/4000 rpm",
  "ETL_deposition_spin_coating_time": "30 s/30 s",
  "ETL_deposition_thermal_annealing_temperature": "Null",
  "ETL_deposition_thermal_annealing_time": "Null",
  "Perovskite_dimension": "3D",
  "Perovskite_thickness": "419 nm",
  "Perovskite_composition_long_form": "MAPbI3",
  "Perovskite_additive_compound": "CH3NH3Cl;PVP",
  "Perovskite_additive_concentration": "2 mg/mL;0.6 mg/mL",
  "Perovskite_bandgap": "Null",
  "Perovskite_deposition_method": "Drop-casting",
  "Perovskite_deposition_sequential_spin_coating": "False",
  "Perovskite_deposition_spin_coating_antisolvent": "Null",
  "Perovskite_deposition_reaction_solutions_compounds": "PbI2;CH3NH3I",
  "Perovskite_deposition_reaction_solutions_concentrations": "0.8 M;0.8 M",
  "Perovskite_deposition_final_solutions_concentration_before_deposition": "Null",
  "Perovskite_deposition_solvents_compound": "DMF;DMSO",
  "Perovskite_deposition_solvents_mixing_ratio": "4:1",
  "Perovskite_deposition_synthesis_atmosphere": "Air",
  "Perovskite_deposition_synthesis_atmosphere_pressure": "1 atm",
  "Perovskite_deposition_synthesis_atmosphere_relative_humidity": "62 %",
  "Perovskite_deposition_spin_coating_speed": "Null",
  "Perovskite_deposition_spin_coating_time": "Null",
  "Perovskite_deposition_thermal_annealing_atmosphere": "Air",
  "Perovskite_deposition_thermal_annealing_temperature": "150 °C",
  "Perovskite_deposition_thermal_annealing_time": "Null",
  "Perovskite_surface_treatment_material": "Null",
  "Perovskite_surface_treatment_method": "Null",
  "Perovskite_surface_treatment_solution_concentration": "Null",
  "Perovskite_surface_treatment_solvents_compound": "Null",
  "Perovskite_surface_treatment_synthesis_atmosphere": "Null",
  "Perovskite_surface_treatment_synthesis_atmosphere_pressure": "Null",
  "Perovskite_surface_treatment_synthesis_atmosphere_relative_humidity": "Null",
  "Perovskite_surface_treatment_deposition_spin_coating_speed": "Null",
  "Perovskite_surface_treatment_deposition_spin_coating_time": "Null",
  "Perovskite_surface_treatment_deposition_thermal_annealing_temperature": "Null",
  "Perovskite_surface_treatment_deposition_thermal_annealing_time": "Null",
  "HTL_thickness": "Null",
  "HTL_stack_sequence": "PEDOT:PSS",
  "HTL_additive_compound": "Null",
  "HTL_additive_concentration": "Null",
  "HTL_deposition_method": "Spin-coating",
  "HTL_deposition_solution_concentration": "Null",
  "HTL_deposition_solvents_compound": "Water",
  "HTL_deposition_synthesis_atmosphere": "Air",
  "HTL_deposition_synthesis_atmosphere_pressure": "1 atm",
  "HTL_deposition_synthesis_atmosphere_relative_humidity": "Null",
  "HTL_deposition_spin_coating_speed": "4000 rpm",
  "HTL_deposition_spin_coating_time": "30 s",
  "HTL_deposition_thermal_annealing_temperature": "150 °C",
  "HTL_deposition_thermal_annealing_time": "10 min",
  "Backcontact_thickness": "100 nm",
  "Beckcontact_deposition_method": "Thermal evaporation",
  "Backcontact_deposition_atmosphere_pressure": "10^-4 Pa",
  "Encapsulation_method": "Null",
  "Encapsulation_atmosphere": "Null",
  "JV_measured_device_matching": "True",
  "JV_measured_reverse_scan_Voc": "1.08 V",
  "JV_measured_reverse_scan_Jsc": "22.76 mA/cm2",
  "JV_measured_reverse_scan_FF": "75.63 %",
  "JV_measured_reverse_scan_PCE": "18.57 %",
  "JV_measured_forward_scan_Voc": "1.06 V",
  "JV_measured_forward_scan_Jsc": "22.77 mA/cm2",
  "JV_measured_forward_scan_FF": "72.51 %",
  "JV_measured_forward_scan_PCE": "17.50 %",
  "JV_measured_light_spectra": "AM1.5G",
  "JV_measured_light_spectra_intensity": "100 mW/cm2",
  "JV_measured_scan_speed": "Null",
  "JV_measured_scan_delay_time": "Null",
  "JV_certified_PCE": "Null",
  "Stabilized_measured_PCE": "18.09 %",
  "Stabilized_certified_PCE": "Null",
  "Stability_test_device_matching": "False",
  "Stability_test_temperature": "Null",
  "Stability_test_atmosphere": "Null",
  "Stability_test_light_spectra": "Null",
  "Stability_test_light_intensity": "Null",
  "Stability_test_relative_humidity": "Null",
  "Stability_PCE_after_time": "Null",
  "Stability_PCE_after_time_value": "Null"
}

File: dataset/2021-2025/10.1002_anie.202102096/Device_BestPCE_10.1002_anie.202102096.json
{
    "Ref_DOI": "10.1002/anie.202102096",
    "Ref_journal": "Angewandte Chemie International Edition",
    "Ref_publication_year": "2021",
    "Ref_title": "Reducing Defects Density and Enhancing Hole Extraction for Efficient Perovskite Solar Cells Enabled by p-Pb2+Interactions",
    "Cell_architecture": "NIP",
    "Cell_stack_sequence": "FTO/compact TiO2/SnO2/Perovskite/Spiro-OMeTAD/Au",
    "Cell_area_measured": "0.09 cm2",
    "ETL_thickness": "Null",
    "ETL_stack_sequence": "TiO2/SnO2",
    "ETL_additive_compound": "Null",
    "ETL_additive_concentration": "Null",
    "ETL_deposition_method": "Atomic layer deposition/Spin-coating",
    "ETL_deposition_solution_concentration": "Null",
    "ETL_deposition_solvents_compound": "Null",
    "ETL_deposition_synthesis_atmosphere": "Air",
    "ETL_deposition_synthesis_atmosphere_pressure": "1 atm",
    "ETL_deposition_synthesis_atmosphere_relative_humidity": "Null",
    "ETL_deposition_spin_coating_speed": "3000 rpm",
    "ETL_deposition_spin_coating_time": "30 s",
    "ETL_deposition_thermal_annealing_temperature": "500 °C/180 °C",
    "ETL_deposition_thermal_annealing_time": "30 min/30 min",
    "Perovskite_dimension": "3D",
    "Perovskite_thickness": "Null",
    "Perovskite_composition_long_form": "FA0.9Cs0.07MA0.03Pb(I0.92Br0.08)3",
    "Perovskite_additive_compound": "MACl;PbI2",
    "Perovskite_additive_concentration": "35% equiv.",
    "Perovskite_bandgap": "Null",
    "Perovskite_deposition_method": "Spin-coating",
    "Perovskite_deposition_sequential_spin_coating": "True",
    "Perovskite_deposition_spin_coating_antisolvent": "PhCl",
    "Perovskite_deposition_reaction_solutions_compounds": "MAI;FABr;CsI;PbBr2;FAI;PbI2",
    "Perovskite_deposition_reaction_solutions_concentrations": "6.4 mg;13.5 mg;24.6 mg;39.6 mg;190.4 mg;591.2 mg",
    "Perovskite_deposition_final_solutions_concentration_before_deposition": "1.35 M",
    "Perovskite_deposition_solvents_compound": "DMSO;DMF",
    "Perovskite_deposition_solvents_mixing_ratio": "4/1",
    "Perovskite_deposition_synthesis_atmosphere": "Null",
    "Perovskite_deposition_synthesis_atmosphere_pressure": "Null",
    "Perovskite_deposition_synthesis_atmosphere_relative_humidity": "Null",
    "Perovskite_deposition_spin_coating_speed": "1000 rpm;4000 rpm",
    "Perovskite_deposition_spin_coating_time": "10 s;30 s",
    "Perovskite_deposition_thermal_annealing_atmosphere": "Null",
    "Perovskite_deposition_thermal_annealing_temperature": "100 °C",
    "Perovskite_deposition_thermal_annealing_time": "40 min",
    "Perovskite_surface_treatment_material": "PDPII",
    "Perovskite_surface_treatment_method": "Spin-coating",
    "Perovskite_surface_treatment_solution_concentration": "1 mmol/mL",
    "Perovskite_surface_treatment_solvents_compound": "PhCl",
    "Perovskite_surface_treatment_synthesis_atmosphere": "Null",
    "Perovskite_surface_treatment_synthesis_atmosphere_pressure": "Null",
    "Perovskite_surface_treatment_synthesis_atmosphere_relative_humidity": "Null",
    "Perovskite_surface_treatment_deposition_spin_coating_speed": "Null",
    "Perovskite_surface_treatment_deposition_spin_coating_time": "Null",
    "Perovskite_surface_treatment_deposition_thermal_annealing_temperature": "Null",
    "Perovskite_surface_treatment_deposition_thermal_annealing_time": "Null",
    "HTL_thickness": "Null",
    "HTL_stack_sequence": "Spiro-OMeTAD",
    "HTL_additive_compound": "Li-TSFI",
    "HTL_additive_concentration": "520 mg/ml",
    "HTL_deposition_method": "Spin-Coating",
    "HTL_deposition_solution_concentration": "Null",
    "HTL_deposition_solvents_compound": "PhCl",
    "HTL_deposition_synthesis_atmosphere": "Null",
    "HTL_deposition_synthesis_atmosphere_pressure": "Null",
    "HTL_deposition_synthesis_atmosphere_relative_humidity": "Null",
    "HTL_deposition_spin_coating_speed": "4000 rpm",
    "HTL_deposition_spin_coating_time": "20 s",
    "HTL_deposition_thermal_annealing_temperature": "Null",
    "HTL_deposition_thermal_annealing_time": "Null",
    "Backcontact_thickness": "80 nm",
    "Beckcontact_deposition_method": "Thermal evaporation",
    "Backcontact_deposition_atmosphere_pressure": "Null",
    "Encapsulation_method": "Null",
    "Encapsulation_atmosphere": "Null",
    "JV_measured_device_matching": "True",
    "JV_measured_reverse_scan_Voc": "1.12 V",
    "JV_measured_reverse_scan_Jsc": "23.39 mA/cm2",
    "JV_measured_reverse_scan_FF": "80 %",
    "JV_measured_reverse_scan_PCE": "21.41 %",
    "JV_measured_forward_scan_Voc": "1.10 V",
    "JV_measured_forward_scan_Jsc": "24.19 mA/cm2",
    "JV_measured_forward_scan_FF": "80 %",
    "JV_measured_forward_scan_PCE": "21.34 %",
    "JV_measured_light_spectra": "AM1.5G",
    "JV_measured_light_spectra_intensity": "100 mW/cm2",
    "JV_measured_scan_speed": "Null",
    "JV_measured_scan_delay_time": "Null",
    "JV_certified_PCE": "Null",
    "Stabilized_measured_PCE": "Null",
    "Stabilized_certified_PCE": "Null",
    "Stability_test_device_matching": "True",
    "Stability_test_temperature": "Null",
    "Stability_test_atmosphere": "Air",
    "Stability_test_light_spectra": "AM1.5G",
    "Stability_test_light_intensity": "100 mW/cm2",
    "Stability_test_relative_humidity": "Null",
    "Stability_PCE_after_time": "270 hours",
    "Stability_PCE_after_time_value": "almost 100%"
}

File: dataset/2021-2025/10.1002_anie.202102096/Device_BestPCE_Gemini_1.5_pro_10.1002_anie.202102096.json
{
  "Ref_DOI": "10.1002/anie.202102096",
  "Ref_journal": "Angewandte Chemie International Edition",
  "Ref_publication_year": "2021",
  "Ref_title": "Reducing Defects Density and Enhancing Hole Extraction for Efficient Perovskite Solar Cells Enabled by π-Pb2+ Interactions",
  "Cell_architecture": "NIP",
  "Cell_stack_sequence": "FTO/c-TiO2/SnO2/Perovskite/Spiro-OMeTAD/Au",
  "Cell_area_measured": "0.09 cm2",
  "ETL_thickness": null,
  "ETL_stack_sequence": "TiO2/SnO2",
  "ETL_additive_compound": null,
  "ETL_additive_concentration": null,
  "ETL_deposition_method": "ALD/Spin-coating",
  "ETL_deposition_solution_concentration": null,
  "ETL_deposition_solvents_compound": null,
  "ETL_deposition_synthesis_atmosphere": "Air/Air",
  "ETL_deposition_synthesis_atmosphere_pressure": "1 atm/1 atm",
  "ETL_deposition_synthesis_atmosphere_relative_humidity": null,
  "ETL_deposition_spin_coating_speed": "3000 rpm",
  "ETL_deposition_spin_coating_time": "30 s",
  "ETL_deposition_thermal_annealing_temperature": "500 °C/180 °C",
  "ETL_deposition_thermal_annealing_time": "30 min/30 min",
  "Perovskite_dimension": "3D",
  "Perovskite_thickness": null,
  "Perovskite_composition_long_form": "FA0.9Cs0.07MA0.03Pb(I0.92Br0.08)3",
  "Perovskite_additive_compound": "MACl;PDPII",
  "Perovskite_additive_concentration": "35 equiv%;1 mmol/mL",
  "Perovskite_bandgap": null,
  "Perovskite_deposition_method": "Spin-coating",
  "Perovskite_deposition_sequential_spin_coating": false,
  "Perovskite_deposition_spin_coating_antisolvent": "PhCl",
  "Perovskite_deposition_reaction_solutions_compounds": "MAI;FABr;CsI;PbBr2;FAI;PbI2",
  "Perovskite_deposition_reaction_solutions_concentrations": "6.4 mg/1mL;13.5 mg/1mL;24.6 mg/1mL;39.6 mg/1mL;190.4 mg/1mL;591.2 mg/1mL",
  "Perovskite_deposition_final_solutions_concentration_before_deposition": "1.35 M",
  "Perovskite_deposition_solvents_compound": "DMSO;DMF",
  "Perovskite_deposition_solvents_mixing_ratio": "4;1",
  "Perovskite_deposition_synthesis_atmosphere": "Air",
  "Perovskite_deposition_synthesis_atmosphere_pressure": "1 atm",
  "Perovskite_deposition_synthesis_atmosphere_relative_humidity": null,
  "Perovskite_deposition_spin_coating_speed": "1000 rpm;4000 rpm",
  "Perovskite_deposition_spin_coating_time": "10 s;30 s",
  "Perovskite_deposition_thermal_annealing_atmosphere": "Air",
  "Perovskite_deposition_thermal_annealing_temperature": "100 °C",
  "Perovskite_deposition_thermal_annealing_time": "40 min",
  "Perovskite_surface_treatment_material": null,
  "Perovskite_surface_treatment_method": null,
  "Perovskite_surface_treatment_solution_concentration": null,
  "Perovskite_surface_treatment_solvents_compound": null,
  "Perovskite_surface_treatment_synthesis_atmosphere": null,
  "Perovskite_surface_treatment_synthesis_atmosphere_pressure": null,
  "Perovskite_surface_treatment_synthesis_atmosphere_relative_humidity": null,
  "Perovskite_surface_treatment_deposition_spin_coating_speed": null,
  "Perovskite_surface_treatment_deposition_spin_coating_time": null,
  "Perovskite_surface_treatment_deposition_thermal_annealing_temperature": null,
  "Perovskite_surface_treatment_deposition_thermal_annealing_time": null,
  "HTL_thickness": null,
  "HTL_stack_sequence": "Spiro-OMeTAD",
  "HTL_additive_compound": "tBP;Li-TSFI",
  "HTL_additive_concentration": "28.8 μL/mL;17.5 μL/mL",
  "HTL_deposition_method": "Spin-coating",
  "HTL_deposition_solution_concentration": "72.3 mg/mL",
  "HTL_deposition_solvents_compound": "PhCl",
  "HTL_deposition_synthesis_atmosphere": "Air",
  "HTL_deposition_synthesis_atmosphere_pressure": "1 atm",
  "HTL_deposition_synthesis_atmosphere_relative_humidity": null,
  "HTL_deposition_spin_coating_speed": "4000 rpm",
  "HTL_deposition_spin_coating_time": "20 s",
  "HTL_deposition_thermal_annealing_temperature": null,
  "HTL_deposition_thermal_annealing_time": null,
  "Backcontact_thickness": "80 nm",
  "Beckcontact_deposition_method": "Thermal evaporation",
  "Backcontact_deposition_atmosphere_pressure": "Vacuum",
  "Encapsulation_method": null,
  "Encapsulation_atmosphere": null,
  "JV_measured_device_matching": true,
  "JV_measured_reverse_scan_Voc": "1.12 V",
  "JV_measured_reverse_scan_Jsc": "23.39 mA/cm2",
  "JV_measured_reverse_scan_FF": "80%",
  "JV_measured_reverse_scan_PCE": "21.41%",
  "JV_measured_forward_scan_Voc": "1.10 V",
  "JV_measured_forward_scan_Jsc": "24.19 mA/cm2",
  "JV_measured_forward_scan_FF": "80%",
  "JV_measured_forward_scan_PCE": "21.34%",
  "JV_measured_light_spectra": "AM1.5G",
  "JV_measured_light_spectra_intensity": "100 mW/cm2",
  "JV_measured_scan_speed": "10 mV/30 ms",
  "JV_measured_scan_delay_time": null,
  "JV_certified_PCE": null,
  "Stabilized_measured_PCE": null,
  "Stabilized_certified_PCE": null,
  "Stability_test_device_matching": false,
  "Stability_test_temperature": null,
  "Stability_test_atmosphere": null,
  "Stability_test_light_spectra": null,
  "Stability_test_light_intensity": null,
  "Stability_test_relative_humidity": null,
  "Stability_PCE_after_time": null,
  "Stability_PCE_after_time_value": null
}

File: dataset/2021-2025/10.1002_anie.202102096/Device_BestPCE_Gemini_2.0_Flash_10.1002_anie.202102096.json
{
  "Ref_DOI": "10.1002/anie.202102096",
  "Ref_journal": "Angew. Chem. Int. Ed.",
  "Ref_publication_year": "2021",
  "Ref_title": "Reducing Defects Density and Enhancing Hole Extraction for Efficient Perovskite Solar Cells Enabled by p-Pb2+Interactions",
  "Cell_architecture": "NIP",
  "Cell_stack_sequence": "FTO/compact TiO2/SnO2/Perovskite/Spiro-OMeTAD/Au",
  "Cell_area_measured": "0.09 cm2",
  "ETL_thickness": "Null",
  "ETL_stack_sequence": "Null",
  "ETL_additive_compound": "Null",
  "ETL_additive_concentration": "Null",
  "ETL_deposition_method": "ALD/Spin-coating",
  "ETL_deposition_solution_concentration": "Null",
  "ETL_deposition_solvents_compound": "Null",
  "ETL_deposition_synthesis_atmosphere": "Air/Air",
  "ETL_deposition_synthesis_atmosphere_pressure": "1 atm/1 atm",
  "ETL_deposition_synthesis_atmosphere_relative_humidity": "Null",
  "ETL_deposition_spin_coating_speed": "Null/3000 rpm",
  "ETL_deposition_spin_coating_time": "Null/30 s",
  "ETL_deposition_thermal_annealing_temperature": "500 °C/180 °C",
  "ETL_deposition_thermal_annealing_time": "30 min/30 min",
  "Perovskite_dimension": "3D",
  "Perovskite_thickness": "Null",
  "Perovskite_composition_long_form": "FA0.85MA0.15Pb(I0.85Br0.15)3",
  "Perovskite_additive_compound": "PDPII",
  "Perovskite_additive_concentration": "1 mmol/ml",
  "Perovskite_bandgap": "Null",
  "Perovskite_deposition_method": "Spin-coating",
  "Perovskite_deposition_sequential_spin_coating": "False",
  "Perovskite_deposition_spin_coating_antisolvent": "PhCl",
  "Perovskite_deposition_reaction_solutions_compounds": "MAI;FABr;CsI;PbBr2;FAI;PbI2",
  "Perovskite_deposition_reaction_solutions_concentrations": "6.4 mg;13.5 mg;24.6 mg;39.6 mg;190.4 mg;591.2 mg",
  "Perovskite_deposition_final_solutions_concentration_before_deposition": "Null",
  "Perovskite_deposition_solvents_compound": "DMSO;DMF",
  "Perovskite_deposition_solvents_mixing_ratio": "4/1",
  "Perovskite_deposition_synthesis_atmosphere": "Null",
  "Perovskite_deposition_synthesis_atmosphere_pressure": "Null",
  "Perovskite_deposition_synthesis_atmosphere_relative_humidity": "Null",
  "Perovskite_deposition_spin_coating_speed": "1000 rpm;4000 rpm",
  "Perovskite_deposition_spin_coating_time": "10 s;30 s",
  "Perovskite_deposition_thermal_annealing_atmosphere": "Null",
  "Perovskite_deposition_thermal_annealing_temperature": "100 °C",
  "Perovskite_deposition_thermal_annealing_time": "40 min",
  "Perovskite_surface_treatment_material": "Null",
  "Perovskite_surface_treatment_method": "Null",
  "Perovskite_surface_treatment_solution_concentration": "Null",
  "Perovskite_surface_treatment_solvents_compound": "Null",
  "Perovskite_surface_treatment_synthesis_atmosphere": "Null",
  "Perovskite_surface_treatment_synthesis_atmosphere_pressure": "Null",
  "Perovskite_surface_treatment_synthesis_atmosphere_relative_humidity": "Null",
  "Perovskite_surface_treatment_deposition_spin_coating_speed": "Null",
  "Perovskite_surface_treatment_deposition_spin_coating_time": "Null",
  "Perovskite_surface_treatment_deposition_thermal_annealing_temperature": "Null",
  "Perovskite_surface_treatment_deposition_thermal_annealing_time": "Null",
  "HTL_thickness": "Null",
  "HTL_stack_sequence": "Null",
  "HTL_additive_compound": "4 -tertbutylpyridine;Li-TSFI",
  "HTL_additive_concentration": "28.8 mL;520 mg/mL",
  "HTL_deposition_method": "Spin-coating",
  "HTL_deposition_solution_concentration": "72.3 mg/mL",
  "HTL_deposition_solvents_compound": "PhCl",
  "HTL_deposition_synthesis_atmosphere": "Null",
  "HTL_deposition_synthesis_atmosphere_pressure": "Null",
  "HTL_deposition_synthesis_atmosphere_relative_humidity": "Null",
  "HTL_deposition_spin_coating_speed": "4000 rpm",
  "HTL_deposition_spin_coating_time": "20 s",
  "HTL_deposition_thermal_annealing_temperature": "Null",
  "HTL_deposition_thermal_annealing_time": "Null",
  "Backcontact_thickness": "80 nm",
  "Beckcontact_deposition_method": "Thermal evaporation",
  "Backcontact_deposition_atmosphere_pressure": "Null",
  "Encapsulation_method": "Null",
  "Encapsulation_atmosphere": "Null",
  "JV_measured_device_matching": "True",
  "JV_measured_reverse_scan_Voc": "1.12 V",
  "JV_measured_reverse_scan_Jsc": "23.39 mA/cm2",
  "JV_measured_reverse_scan_FF": "0.80 %",
  "JV_measured_reverse_scan_PCE": "21.41 %",
  "JV_measured_forward_scan_Voc": "1.10 V",
  "JV_measured_forward_scan_Jsc": "24.19 mA/cm2",
  "JV_measured_forward_scan_FF": "0.80 %",
  "JV_measured_forward_scan_PCE": "21.34 %",
  "JV_measured_light_spectra": "AM 1.5G",
  "JV_measured_light_spectra_intensity": "100 mW cm-2",
  "JV_measured_scan_speed": "Null",
  "JV_measured_scan_delay_time": "Null",
  "JV_certified_PCE": "Null",
  "Stabilized_measured_PCE": "Null",
  "Stabilized_certified_PCE": "Null",
  "Stability_test_device_matching": "True",
  "Stability_test_temperature": "Null",
  "Stability_test_atmosphere": "Air",
  "Stability_test_light_spectra": "Null",
  "Stability_test_light_intensity": "Null",
  "Stability_test_relative_humidity": "20 %",
  "Stability_PCE_after_time": "1300 h",
  "Stability_PCE_after_time_value": "94 %"
}

File: dataset/2021-2025/10.1002_anie.202102096/Device_BestPCE_Gemini_2.5_Flash_10.1002_anie.202102096.json
{
  "Ref_DOI": "10.1002/anie.202102096",
  "Ref_journal": "Angewandte Chemie International Edition",
  "Ref_publication_year": "2021",
  "Ref_title": "Reducing Defects Density and Enhancing Hole Extraction for Efficient Perovskite Solar Cells Enabled by p-Pb2+Interactions",
  "Cell_architecture": "NIP",
  "Cell_stack_sequence": "FTO/c-TiO2/SnO2/Perovskite/Spiro-OMeTAD/Au",
  "Cell_area_measured": "0.09 cm2",
  "ETL_thickness": "Null",
  "ETL_stack_sequence": "c-TiO2/SnO2",
  "ETL_additive_compound": "Null",
  "ETL_additive_concentration": "Null",
  "ETL_deposition_method": "atomic layer deposition/spin coating",
  "ETL_deposition_solution_concentration": "Null/Null",
  "ETL_deposition_solvents_compound": "Null/Null",
  "ETL_deposition_synthesis_atmosphere": "ambient air/ambient air",
  "ETL_deposition_synthesis_atmosphere_pressure": "1 atm/1 atm",
  "ETL_deposition_synthesis_atmosphere_relative_humidity": "Null",
  "ETL_deposition_spin_coating_speed": "Null/3000 rpm",
  "ETL_deposition_spin_coating_time": "Null/30 s",
  "ETL_deposition_thermal_annealing_temperature": "500 °C/180 °C",
  "ETL_deposition_thermal_annealing_time": "30 min/30 min",
  "Perovskite_dimension": "3D",
  "Perovskite_thickness": "Null",
  "Perovskite_composition_long_form": "FA0.9Cs0.07MA0.03Pb(I0.92Br0.08)3 (3% PbI2 excess) with 35% equiv. of MACl",
  "Perovskite_additive_compound": "1-(4-bromophenyl)-6,7-diphenylimidazo[5,1,2-cd]indolizine",
  "Perovskite_additive_concentration": "1 mmol/ml",
  "Perovskite_bandgap": "Null",
  "Perovskite_deposition_method": "spin coating",
  "Perovskite_deposition_sequential_spin_coating": "False",
  "Perovskite_deposition_spin_coating_antisolvent": "PhCl",
  "Perovskite_deposition_reaction_solutions_compounds": "MAI;FABr;CsI;PbBr2;FAI;PbI2;MACl",
  "Perovskite_deposition_reaction_solutions_concentrations": "6.4 mg;13.5 mg;24.6 mg;39.6 mg;190.4 mg;591.2 mg;35% equiv.",
  "Perovskite_deposition_final_solutions_concentration_before_deposition": "1.35 M",
  "Perovskite_deposition_solvents_compound": "DMSO;DMF",
  "Perovskite_deposition_solvents_mixing_ratio": "4/1",
  "Perovskite_deposition_synthesis_atmosphere": "Null",
  "Perovskite_deposition_synthesis_atmosphere_pressure": "Null",
  "Perovskite_deposition_synthesis_atmosphere_relative_humidity": "Null",
  "Perovskite_deposition_spin_coating_speed": "1000 rpm;4000 rpm",
  "Perovskite_deposition_spin_coating_time": "10 s;30 s",
  "Perovskite_deposition_thermal_annealing_atmosphere": "Null",
  "Perovskite_deposition_thermal_annealing_temperature": "100 °C",
  "Perovskite_deposition_thermal_annealing_time": "40 min",
  "Perovskite_surface_treatment_material": "Null",
  "Perovskite_surface_treatment_method": "Null",
  "Perovskite_surface_treatment_solution_concentration": "Null",
  "Perovskite_surface_treatment_solvents_compound": "Null",
  "Perovskite_surface_treatment_synthesis_atmosphere": "Null",
  "Perovskite_surface_treatment_synthesis_atmosphere_pressure": "Null",
  "Perovskite_surface_treatment_synthesis_atmosphere_relative_humidity": "Null",
  "Perovskite_surface_treatment_deposition_spin_coating_speed": "Null",
  "Perovskite_surface_treatment_deposition_spin_coating_time": "Null",
  "Perovskite_surface_treatment_deposition_thermal_annealing_temperature": "Null",
  "Perovskite_surface_treatment_deposition_thermal_annealing_time": "Null",
  "HTL_thickness": "Null",
  "HTL_stack_sequence": "Spiro-OMeTAD",
  "HTL_additive_compound": "4-tertbutylpyridine;lithium bis(trifluoro-methanesulfonyl) imide",
  "HTL_additive_concentration": "28.8 mL;520 mg/mL",
  "HTL_deposition_method": "spin-coated",
  "HTL_deposition_solution_concentration": "72.3 mg/mL",
  "HTL_deposition_solvents_compound": "PhCl/acetonitrile",
  "HTL_deposition_synthesis_atmosphere": "Null",
  "HTL_deposition_synthesis_atmosphere_pressure": "Null",
  "HTL_deposition_synthesis_atmosphere_relative_humidity": "Null",
  "HTL_deposition_spin_coating_speed": "4000 rpm",
  "HTL_deposition_spin_coating_time": "20s",
  "HTL_deposition_thermal_annealing_temperature": "Null",
  "HTL_deposition_thermal_annealing_time": "Null",
  "Backcontact_thickness": "80 nm",
  "Beckcontact_deposition_method": "thermal evaporation",
  "Backcontact_deposition_atmosphere_pressure": "vacuum condition",
  "Encapsulation_method": "Null",
  "Encapsulation_atmosphere": "Null",
  "JV_measured_device_matching": "True",
  "JV_measured_reverse_scan_Voc": "1.12 V",
  "JV_measured_reverse_scan_Jsc": "23.39 mA/cm2",
  "JV_measured_reverse_scan_FF": "0.80",
  "JV_measured_reverse_scan_PCE": "21.41 %",
  "JV_measured_forward_scan_Voc": "1.10 V",
  "JV_measured_forward_scan_Jsc": "24.19 mA/cm2",
  "JV_measured_forward_scan_FF": "0.80",
  "JV_measured_forward_scan_PCE": "21.34 %",
  "JV_measured_light_spectra": "AM 1.5G",
  "JV_measured_light_spectra_intensity": "100 mW cm-2",
  "JV_measured_scan_speed": "0.333 V/s",
  "JV_measured_scan_delay_time": "Null",
  "JV_certified_PCE": "Null",
  "Stabilized_measured_PCE": "Null",
  "Stabilized_certified_PCE": "Null",
  "Stability_test_device_matching": "True",
  "Stability_test_temperature": "Null",
  "Stability_test_atmosphere": "air",
  "Stability_test_light_spectra": "dark environment",
  "Stability_test_light_intensity": "Null",
  "Stability_test_relative_humidity": "approximately 20 %",
  "Stability_PCE_after_time": "1300 h",
  "Stability_PCE_after_time_value": "94 %"
}

File: dataset/2021-2025/10.1002_anie.202102096/Device_BestPCE_claude_haiku_10.1002_anie.202102096.json
{
  "Ref_DOI": "10.1002/anie.202102096",
  "Ref_journal": "Angewandte Chemie International Edition",
  "Ref_publication_year": "2021",
  "Ref_title": "Reducing Defects Density and Enhancing Hole Extraction for Efficient Perovskite Solar Cells Enabled by p-Pb2+Interactions",
  "Cell_architecture": "NIP",
  "Cell_stack_sequence": "FTO/c-TiO2/SnO2/Perovskite/Spiro-OMeTAD/Au",
  "Cell_area_measured": "0.09 cm2",
  "ETL_thickness": "Null",
  "ETL_stack_sequence": "c-TiO2/SnO2",
  "ETL_additive_compound": "Null",
  "ETL_additive_concentration": "Null",
  "ETL_deposition_method": "Atomic layer deposition/Spin-coating",
  "ETL_deposition_solution_concentration": "Null",
  "ETL_deposition_solvents_compound": "Null",
  "ETL_deposition_synthesis_atmosphere": "Air",
  "ETL_deposition_synthesis_atmosphere_pressure": "1 atm",
  "ETL_deposition_synthesis_atmosphere_relative_humidity": "Null",
  "ETL_deposition_spin_coating_speed": "3000 rpm",
  "ETL_deposition_spin_coating_time": "30 s",
  "ETL_deposition_thermal_annealing_temperature": "500/180 °C",
  "ETL_deposition_thermal_annealing_time": "30/30 min",
  "Perovskite_dimension": "3D",
  "Perovskite_thickness": "Null",
  "Perovskite_composition_long_form": "FA0.9Cs0.07MA0.03Pb(I0.92Br0.08)3",
  "Perovskite_additive_compound": "MACl",
  "Perovskite_additive_concentration": "35 equiv.",
  "Perovskite_bandgap": "Null",
  "Perovskite_deposition_method": "Spin-coating",
  "Perovskite_deposition_sequential_spin_coating": "True",
  "Perovskite_deposition_spin_coating_antisolvent": "PhCl",
  "Perovskite_deposition_reaction_solutions_compounds": "MAI;FABr;CsI;PbBr2;FAI;PbI2",
  "Perovskite_deposition_reaction_solutions_concentrations": "6.4 mg;13.5 mg;24.6 mg;39.6 mg;190.4 mg;591.2 mg",
  "Perovskite_deposition_final_solutions_concentration_before_deposition": "1.35 M",
  "Perovskite_deposition_solvents_compound": "DMSO;DMF",
  "Perovskite_deposition_solvents_mixing_ratio": "4/1",
  "Perovskite_deposition_synthesis_atmosphere": "Null",
  "Perovskite_deposition_synthesis_atmosphere_pressure": "1 atm",
  "Perovskite_deposition_synthesis_atmosphere_relative_humidity": "Null",
  "Perovskite_deposition_spin_coating_speed": "1000;4000 rpm",
  "Perovskite_deposition_spin_coating_time": "10;30 s",
  "Perovskite_deposition_thermal_annealing_atmosphere": "Null",
  "Perovskite_deposition_thermal_annealing_temperature": "100 °C",
  "Perovskite_deposition_thermal_annealing_time": "40 min",
  "Perovskite_surface_treatment_material": "PDPII",
  "Perovskite_surface_treatment_method": "Spin-coating",
  "Perovskite_surface_treatment_solution_concentration": "1 mmol/mL",
  "Perovskite_surface_treatment_solvents_compound": "PhCl",
  "Perovskite_surface_treatment_synthesis_atmosphere": "Null",
  "Perovskite_surface_treatment_synthesis_atmosphere_pressure": "1 atm",
  "Perovskite_surface_treatment_synthesis_atmosphere_relative_humidity": "Null",
  "Perovskite_surface_treatment_deposition_spin_coating_speed": "Null",
  "Perovskite_surface_treatment_deposition_spin_coating_time": "Null",
  "Perovskite_surface_treatment_deposition_thermal_annealing_temperature": "Null",
  "Perovskite_surface_treatment_deposition_thermal_annealing_time": "Null",
  "HTL_thickness": "Null",
  "HTL_stack_sequence": "Spiro-OMeTAD",
  "HTL_additive_compound": "4-tert-butylpyridine;Li-TSFI",
  "HTL_additive_concentration": "Null",
  "HTL_deposition_method": "Spin-coating",
  "HTL_deposition_solution_concentration": "72.3 mg/mL",
  "HTL_deposition_solvents_compound": "PhCl",
  "HTL_deposition_synthesis_atmosphere": "Null",
  "HTL_deposition_synthesis_atmosphere_pressure": "1 atm",
  "HTL_deposition_synthesis_atmosphere_relative_humidity": "Null",
  "HTL_deposition_spin_coating_speed": "4000 rpm",
  "HTL_deposition_spin_coating_time": "20 s",
  "HTL_deposition_thermal_annealing_temperature": "Null",
  "HTL_deposition_thermal_annealing_time": "Null",
  "Backcontact_thickness": "80 nm",
  "Beckcontact_deposition_method": "Thermal evaporation",
  "Backcontact_deposition_atmosphere_pressure": "Null",
  "Encapsulation_method": "Null",
  "Encapsulation_atmosphere": "Null",
  "JV_measured_device_matching": "True",
  "JV_measured_reverse_scan_Voc": "1.12 V",
  "JV_measured_reverse_scan_Jsc": "23.39 mA/cm2",
  "JV_measured_reverse_scan_FF": "80 %",
  "JV_measured_reverse_scan_PCE": "21.41 %",
  "JV_measured_forward_scan_Voc": "1.10 V",
  "JV_measured_forward_scan_Jsc": "24.19 mA/cm2",
  "JV_measured_forward_scan_FF": "80 %",
  "JV_measured_forward_scan_PCE": "21.34 %",
  "JV_measured_light_spectra": "AM 1.5G",
  "JV_measured_light_spectra_intensity": "100 mW/cm2",
  "JV_measured_scan_speed": "0.01 V/s",
  "JV_measured_scan_delay_time": "30 ms",
  "JV_certified_PCE": "Null",
  "Stabilized_measured_PCE": "Null",
  "Stabilized_certified_PCE": "Null",
  "Stability_test_device_matching": "True",
  "Stability_test_temperature": "Null",
  "Stability_test_atmosphere": "Air",
  "Stability_test_light_spectra": "Null",
  "Stability_test_light_intensity": "Null",
  "Stability_test_relative_humidity": "20 %",
  "Stability_PCE_after_time": "1300 hours",
  "Stability_PCE_after_time_value": "94 %"
}
