Repository: jiayijdong/PSCbench

# PSCbench


**PSCbench** is a novel benchmark for materials science research-level scientific
dataset curation sourced from published journals. The benchmark is designed to evaluate the complex classification capabilities,
strong domain knowledge, and advanced calculation skills of LLMs.

## Data


The PSCbench dataset is under dataset folder in json file format. Each file is list of dictionary and can be extracted using following scripts.
Each file stands for one published journal, which is fully elaborated in the paper. 

```
with open("./dataset/retroactive/{}.json".format(subject), encoding='utf-8') as json_file:
    problems=json.load(json_file)
```

File: dataset/2021-2025/10.1002_anie.202102096/Device_BestPCE_gpt4o_10.1002_anie.202102096.json
{
  "Ref_DOI": "10.1002/anie.202102096",
  "Ref_journal": "Angewandte Chemie International Edition",
  "Ref_publication_year": "2021",
  "Ref_title": "Reducing Defects Density and Enhancing Hole Extraction for Efficient Perovskite Solar Cells Enabled by p-Pb2+Interactions",
  "Cell_architecture": "NIP",
  "Cell_stack_sequence": "FTO/compact TiO2/SnO2/Perovskite/Spiro-OMeTAD/Au",
  "Cell_area_measured": "0.09 cm2",
  "ETL_thickness": "Null",
  "ETL_stack_sequence": "compact TiO2/SnO2",
  "ETL_additive_compound": "Null",
  "ETL_additive_concentration": "Null",
  "ETL_deposition_method": "Atomic layer deposition/Spin-coating",
  "ETL_deposition_solution_concentration": "Null",
  "ETL_deposition_solvents_compound": "Null",
  "ETL_deposition_synthesis_atmosphere": "Air",
  "ETL_deposition_synthesis_atmosphere_pressure": "1 atm",
  "ETL_deposition_synthesis_atmosphere_relative_humidity": "Null",
  "ETL_deposition_spin_coating_speed": "3000 rpm",
  "ETL_deposition_spin_coating_time": "30 s",
  "ETL_deposition_thermal_annealing_temperature": "500 °C/180 °C",
  "ETL_deposition_thermal_annealing_time": "30 min/30 min",
  "Perovskite_dimension": "3D",
  "Perovskite_thickness": "Null",
  "Perovskite_composition_long_form": "FA0.9Cs0.07MA0.03Pb(I0.92Br0.08)3",
  "Perovskite_additive_compound": "MACl",
  "Perovskite_additive_concentration": "35% equiv.",
  "Perovskite_bandgap": "Null",
  "Perovskite_deposition_method": "Spin-coating",
  "Perovskite_deposition_sequential_spin_coating": "True",
  "Perovskite_deposition_spin_coating_antisolvent": "Null",
  "Perovskite_deposition_reaction_solutions_compounds": "MAI;FABr;CsI;PbBr2;FAI;PbI2",
  "Perovskite_deposition_reaction_solutions_concentrations": "6.4 mg;13.5 mg;24.6 mg;39.6 mg;190.4 mg;591.2 mg",
  "Perovskite_deposition_final_solutions_concentration_before_deposition": "1.35 M",
  "Perovskite_deposition_solvents_compound": "DMSO;DMF",
  "Perovskite_deposition_solvents_mixing_ratio": "4/1",
  "Perovskite_deposition_synthesis_atmosphere": "Null",
  "Perovskite_deposition_synthesis_atmosphere_pressure": "Null",
  "Perovskite_deposition_synthesis_atmosphere_relative_humidity": "Null",
  "Perovskite_deposition_spin_coating_speed": "1000 rpm;4000 rpm",
  "Perovskite_deposition_spin_coating_time": "10 s;30 s",
  "Perovskite_deposition_thermal_annealing_atmosphere": "Null",
  "Perovskite_deposition_thermal_annealing_temperature": "100 °C",
  "Perovskite_deposition_thermal_annealing_time": "40 min",
  "Perovskite_surface_treatment_material": "PDPII",
  "Perovskite_surface_treatment_method": "Spin-coating",
  "Perovskite_surface_treatment_solution_concentration": "1 mmol/mL",
  "Perovskite_surface_treatment_solvents_compound": "PhCl",
  "Perovskite_surface_treatment_synthesis_atmosphere": "Null",
  "Perovskite_surface_treatment_synthesis_atmosphere_pressure": "Null",
  "Perovskite_surface_treatment_synthesis_atmosphere_relative_humidity": "Null",
  "Perovskite_surface_treatment_deposition_spin_coating_speed": "Null",
  "Perovskite_surface_treatment_deposition_spin_coating_time": "Null",
  "Perovskite_surface_treatment_deposition_thermal_annealing_temperature": "Null",
  "Perovskite_surface_treatment_deposition_thermal_annealing_time": "Null",
  "HTL_thickness": "Null",
  "HTL_stack_sequence": "Spiro-OMeTAD",
  "HTL_additive_compound": "Li-TSFI;tBP",
  "HTL_additive_concentration": "520 mg/mL;28.8 mL",
  "HTL_deposition_method": "Spin-coating",
  "HTL_deposition_solution_concentration": "72.3 mg/mL",
  "HTL_deposition_solvents_compound": "PhCl",
  "HTL_deposition_synthesis_atmosphere": "Null",
  "HTL_deposition_synthesis_atmosphere_pressure": "Null",
  "HTL_deposition_synthesis_atmosphere_relative_humidity": "Null",
  "HTL_deposition_spin_coating_speed": "4000 rpm",
  "HTL_deposition_spin_coating_time": "20 s",
  "HTL_deposition_thermal_annealing_temperature": "Null",
  "HTL_deposition_thermal_annealing_time": "Null",
  "Backcontact_thickness": "80 nm",
  "Beckcontact_deposition_method": "Thermal evaporation",
  "Backcontact_deposition_atmosphere_pressure": "Null",
  "Encapsulation_method": "Null",
  "Encapsulation_atmosphere": "Null",
  "JV_measured_device_matching": "True",
  "JV_measured_reverse_scan_Voc": "1.12 V",
  "JV_measured_reverse_scan_Jsc": "23.39 mA/cm2",
  "JV_measured_reverse_scan_FF": "80 %",
  "JV_measured_reverse_scan_PCE": "21.41 %",
  "JV_measured_forward_scan_Voc": "1.10 V",
  "JV_measured_forward_scan_Jsc": "24.19 mA/cm2",
  "JV_measured_forward_scan_FF": "80 %",
  "JV_measured_forward_scan_PCE": "21.34 %",
  "JV_measured_light_spectra": "AM1.5G",
  "JV_measured_light_spectra_intensity": "100 mW/cm2",
  "JV_measured_scan_speed": "Null",
  "JV_measured_scan_delay_time": "Null",
  "JV_certified_PCE": "Null",
  "Stabilized_measured_PCE": "Null",
  "Stabilized_certified_PCE": "Null",
  "Stability_test_device_matching": "True",
  "Stability_test_temperature": "Null",
  "Stability_test_atmosphere": "Air",
  "Stability_test_light_spectra": "AM1.5G",
  "Stability_test_light_intensity": "100 mW/cm2",
  "Stability_test_relative_humidity": "20 %",
  "Stability_PCE_after_time": "1300 hours",
  "Stability_PCE_after_time_value": "94 %"
}

File: dataset/2021-2025/10.1002_anie.202102096/Device_BestPCE_gpt4o_mini_10.1002_anie.202102096.json
{
  "Ref_DOI": "10.1002/anie.202102096",
  "Ref_journal": "Angewandte Chemie International Edition",
  "Ref_publication_year": "2021",
  "Ref_title": "Reducing Defects Density and Enhancing Hole Extraction for Efficient Perovskite Solar Cells Enabled by p-Pb2+Interactions",
  "Cell_architecture": "NIP",
  "Cell_stack_sequence": "FTO/TiO2/SnO2/Perovskite/Spiro-OMeTAD/Au",
  "Cell_area_measured": "0.09 cm2",
  "ETL_thickness": "30 nm",
  "ETL_stack_sequence": "TiO2/SnO2",
  "ETL_additive_compound": "Null",
  "ETL_additive_concentration": "Null",
  "ETL_deposition_method": "ALD/spin-coating",
  "ETL_deposition_solution_concentration": "Null",
  "ETL_deposition_solvents_compound": "Null",
  "ETL_deposition_synthesis_atmosphere": "Air",
  "ETL_deposition_synthesis_atmosphere_pressure": "1 atm",
  "ETL_deposition_synthesis_atmosphere_relative_humidity": "Null",
  "ETL_deposition_spin_coating_speed": "3000 rpm",
  "ETL_deposition_spin_coating_time": "30 s",
  "ETL_deposition_thermal_annealing_temperature": "180 °C",
  "ETL_deposition_thermal_annealing_time": "30 min",
  "Perovskite_dimension": "3D",
  "Perovskite_thickness": "Null",
  "Perovskite_composition_long_form": "FA0.9Cs0.07MA0.03Pb(I0.92Br0.08)3",
  "Perovskite_additive_compound": "MACl",
  "Perovskite_additive_concentration": "35 wt%",
  "Perovskite_bandgap": "Null",
  "Perovskite_deposition_method": "Spin-coating",
  "Perovskite_deposition_sequential_spin_coating": "True",
  "Perovskite_deposition_spin_coating_antisolvent": "PhCl",
  "Perovskite_deposition_reaction_solutions_compounds": "MAI;FABr;CsI;PbBr2;FAI;PbI2",
  "Perovskite_deposition_reaction_solutions_concentrations": "6.4 mg;13.5 mg;24.6 mg;39.6 mg;190.4 mg;591.2 mg",
  "Perovskite_deposition_final_solutions_concentration_before_deposition": "1.35 M",
  "Perovskite_deposition_solvents_compound": "DMSO;DMF",
  "Perovskite_deposition_solvents_mixing_ratio": "4/1",
  "Perovskite_deposition_synthesis_atmosphere": "Air",
  "Perovskite_deposition_synthesis_atmosphere_pressure": "1 atm",
  "Perovskite_deposition_synthesis_atmosphere_relative_humidity": "Null",
  "Perovskite_deposition_spin_coating_speed": "1000 rpm;4000 rpm",
  "Perovskite_deposition_spin_coating_time": "10 s;30 s",
  "Perovskite_deposition_thermal_annealing_atmosphere": "Air",
  "Perovskite_deposition_thermal_annealing_temperature": "100 °C",
  "Perovskite_deposition_thermal_annealing_time": "40 min",
  "Perovskite_surface_treatment_material": "Null",
  "Perovskite_surface_treatment_method": "Null",
  "Perovskite_surface_treatment_solution_concentration": "Null",
  "Perovskite_surface_treatment_solvents_compound": "Null",
  "Perovskite_surface_treatment_synthesis_atmosphere": "Null",
  "Perovskite_surface_treatment_synthesis_atmosphere_pressure": "Null",
  "Perovskite_surface_treatment_synthesis_atmosphere_relative_humidity": "Null",
  "Perovskite_surface_treatment_deposition_spin_coating_speed": "Null",
  "Perovskite_surface_treatment_deposition_spin_coating_time": "Null",
  "Perovskite_surface_treatment_deposition_thermal_annealing_temperature": "Null",
  "Perovskite_surface_treatment_deposition_thermal_annealing_time": "Null",
  "HTL_thickness": "Null",
  "HTL_stack_sequence": "Null",
  "HTL_additive_compound": "Li-TSFI;4-tertbutylpyridine",
  "HTL_additive_concentration": "28.8 mL;17.5 mL",
  "HTL_deposition_method": "Spin-coating",
  "HTL_deposition_solution_concentration": "72.3 mg/mL",
  "HTL_deposition_solvents_compound": "PhCl",
  "HTL_deposition_synthesis_atmosphere": "Air",
  "HTL_deposition_synthesis_atmosphere_pressure": "1 atm",
  "HTL_deposition_synthesis_atmosphere_relative_humidity": "Null",
  "HTL_deposition_spin_coating_speed": "4000 rpm",
  "HTL_deposition_spin_coating_time": "20 s",
  "HTL_deposition_thermal_annealing_temperature": "Null",
  "HTL_deposition_thermal_annealing_time": "Null",
  "Backcontact_thickness": "80 nm",
  "Beckcontact_deposition_method": "Thermal evaporation",
  "Backcontact_deposition_atmosphere_pressure": "Null",
  "Encapsulation_method": "Null",
  "Encapsulation_atmosphere": "Null",
  "JV_measured_device_matching": "True",
  "JV_measured_reverse_scan_Voc": "1.12 V",
  "JV_measured_reverse_scan_Jsc": "23.39 mA/cm2",
  "JV_measured_reverse_scan_FF": "80 %",
  "JV_measured_reverse_scan_PCE": "21.41 %",
  "JV_measured_forward_scan_Voc": "1.10 V",
  "JV_measured_forward_scan_Jsc": "24.19 mA/cm2",
  "JV_measured_forward_scan_FF": "80 %",
  "JV_measured_forward_scan_PCE": "21.34 %",
  "JV_measured_light_spectra": "AM 1.5G",
  "JV_measured_light_spectra_intensity": "100 mW/cm2",
  "JV_measured_scan_speed": "10 mV/30 ms",
  "JV_measured_scan_delay_time": "Null",
  "JV_certified_PCE": "Null",
  "Stabilized_measured_PCE": "Null",
  "Stabilized_certified_PCE": "Null",
  "Stability_test_device_matching": "True",
  "Stability_test_temperature": "Null",
  "Stability_test_atmosphere": "Air",
  "Stability_test_light_spectra": "AM 1.5",
  "Stability_test_light_intensity": "Null",
  "Stability_test_relative_humidity": "20 %",
  "Stability_PCE_after_time": "1300 hours",
  "Stability_PCE_after_time_value": "94 %"
}

File: dataset/2021-2025/10.1002_anie.202102096/Device_BestPCE_gpt4o_mini_zero_shot_10.1002_anie.202102096.json
{
  "Ref_DOI": "10.1002/anie.202102096",
  "Ref_journal": "Angewandte Chemie International Edition",
  "Ref_publication_year": "2021",
  "Ref_title": "Reducing Defects Density and Enhancing Hole Extraction for Efficient Perovskite Solar Cells Enabled by p-Pb2+Interactions",
  "Cell_architecture": "FTO/c-TiO2/SnO2/Perovskite/Spiro-OMeTAD/Au",
  "Cell_stack_sequence": "FTO/c-TiO2/SnO2/Perovskite/Spiro-OMeTAD/Au",
  "Cell_area_measured": "0.09 cm2",
  "ETL_thickness": "Null",
  "ETL_stack_sequence": "SnO2",
  "ETL_additive_compound": "Null",
  "ETL_additive_concentration": "Null",
  "ETL_deposition_method": "spin coating",
  "ETL_deposition_solution_concentration": "Null",
  "ETL_deposition_solvents_compound": "Null",
  "ETL_deposition_synthesis_atmosphere": "ambient air",
  "ETL_deposition_synthesis_atmosphere_pressure": "Null",
  "ETL_deposition_synthesis_atmosphere_relative_humidity": "Null",
  "ETL_deposition_spin_coating_speed": "3000 rpm",
  "ETL_deposition_spin_coating_time": "30 s",
  "ETL_deposition_thermal_annealing_temperature": "180 °C",
  "ETL_deposition_thermal_annealing_time": "30 min",
  "Perovskite_dimension": "Null",
  "Perovskite_thickness": "Null",
  "Perovskite_composition_long_form": "FA0.9Cs0.07MA0.03Pb(I0.92Br0.08)3",
  "Perovskite_additive_compound": "MACl",
  "Perovskite_additive_concentration": "35% equiv.",
  "Perovskite_bandgap": "Null",
  "Perovskite_deposition_method": "spin coating",
  "Perovskite_deposition_sequential_spin_coating": "Yes",
  "Perovskite_deposition_spin_coating_antisolvent": "PhCl",
  "Perovskite_deposition_reaction_solutions_compounds": "MAI, FABr, CsI, PbBr2, FAI, PbI2",
  "Perovskite_deposition_reaction_solutions_concentrations": "6.4 mg MAI, 13.5 mg FABr, 24.6 mg CsI, 39.6 mg PbBr2, 190.4 mg FAI, 591.2 mg PbI2 in 1 mL DMSO/DMF (v/v, 4/1)",
  "Perovskite_deposition_final_solutions_concentration_before_deposition": "1.35 M",
  "Perovskite_deposition_solvents_compound": "DMSO, DMF",
  "Perovskite_deposition_solvents_mixing_ratio": "4/1",
  "Perovskite_deposition_synthesis_atmosphere": "ambient air",
  "Perovskite_deposition_synthesis_atmosphere_pressure": "Null",
  "Perovskite_deposition_synthesis_atmosphere_relative_humidity": "Null",
  "Perovskite_deposition_spin_coating_speed": "1000 rpm for 10 s, 4000 rpm for 30 s",
  "Perovskite_deposition_spin_coating_time": "10 s, 30 s",
  "Perovskite_deposition_thermal_annealing_atmosphere": "ambient air",
  "Perovskite_deposition_thermal_annealing_temperature": "100 °C",
  "Perovskite_deposition_thermal_annealing_time": "40 min",
  "Perovskite_surface_treatment_material": "Null",
  "Perovskite_surface_treatment_method": "Null",
  "Perovskite_surface_treatment_solution_concentration": "Null",
  "Perovskite_surface_treatment_solvents_compound": "Null",
  "Perovskite_surface_treatment_synthesis_atmosphere": "Null",
  "Perovskite_surface_treatment_synthesis_atmosphere_pressure": "Null",
  "Perovskite_surface_treatment_synthesis_atmosphere_relative_humidity": "Null",
  "Perovskite_surface_treatment_deposition_spin_coating_speed": "Null",
  "Perovskite_surface_treatment_deposition_spin_coating_time": "Null",
  "Perovskite_surface_treatment_deposition_thermal_annealing_temperature": "Null",
  "Perovskite_surface_treatment_deposition_thermal_annealing_time": "Null",
  "HTL_thickness": "Null",
  "HTL_stack_sequence": "Spiro-OMeTAD",
  "HTL_additive_compound": "4-tert-butylpyridine, Li-TSFI",
  "HTL_additive_concentration": "28.8 μL of 4-tert-butylpyridine, 17.5 μL of Li-TSFI solution",
  "HTL_deposition_method": "spin coating",
  "HTL_deposition_solution_concentration": "72.3 mg Spiro-OMeTAD in 1 mL PhCl",
  "HTL_deposition_solvents_compound": "PhCl",
  "HTL_deposition_synthesis_atmosphere": "Null",
  "HTL_deposition_synthesis_atmosphere_pressure": "Null",
  "HTL_deposition_synthesis_atmosphere_relative_humidity": "Null",
  "HTL_deposition_spin_coating_speed": "4000 rpm",
  "HTL_deposition_spin_coating_time": "20 s",
  "HTL_deposition_thermal_annealing_temperature": "Null",
  "HTL_deposition_thermal_annealing_time": "Null",
  "Backcontact_thickness": "80 nm",
  "Beckcontact_deposition_method": "thermal evaporation",
  "Backcontact_deposition_atmosphere_pressure": "Null",
  "Encapsulation_method": "Null",
  "Encapsulation_atmosphere": "Null",
  "JV_measured_device_matching": "0.09 cm2",
  "JV_measured_reverse_scan_Voc": "1.12 V",
  "JV_measured_reverse_scan_Jsc": "23.39 mA/cm2",
  "JV_measured_reverse_scan_FF": "0.80",
  "JV_measured_reverse_scan_PCE": "21.41%",
  "JV_measured_forward_scan_Voc": "1.10 V",
  "JV_measured_forward_scan_Jsc": "24.19 mA/cm2",
  "JV_measured_forward_scan_FF": "0.80",
  "JV_measured_forward_scan_PCE": "21.34%",
  "JV_measured_light_spectra": "Null",
  "JV_measured_light_spectra_intensity": "100 mW/cm2",
  "JV_measured_scan_speed": "10 mV/30 ms",
  "JV_measured_scan_delay_time": "Null",
  "JV_certified_PCE": "Null",
  "Stabilized_measured_PCE": "Null",
  "Stabilized_certified_PCE": "Null",
  "Stability_test_device_matching": "Null",
  "Stability_test_temperature": "Null",
  "Stability_test_atmosphere": "Null",
  "Stability_test_light_spectra": "Null",
  "Stability_test_light_intensity": "Null",
  "Stability_test_relative_humidity": "20%",
  "Stability_PCE_after_time": "1300 h",
  "Stability_PCE_after_time_value": "94%"
}

File: dataset/2021-2025/10.1002_anie.202102096/Device_BestPCE_grok_10.1002_anie.202102096.json
{
  "Ref_DOI": "10.1002/anie.202102096",
  "Ref_journal": "Angewandte Chemie International Edition",
  "Ref_publication_year": "2021",
  "Ref_title": "Reducing Defects Density and Enhancing Hole Extraction for Efficient Perovskite Solar Cells Enabled by p-Pb2+ Interactions",
  "Cell_architecture": "NIP",
  "Cell_stack_sequence": "FTO/compact TiO2/SnO2/Perovskite/Spiro-OMeTAD/Au",
  "Cell_area_measured": "0.09 cm2",
  "ETL_thickness": "Null/Null",
  "ETL_stack_sequence": "compact TiO2/SnO2",
  "ETL_additive_compound": "Null",
  "ETL_additive_concentration": "Null",
  "ETL_deposition_method": "Atomic Layer Deposition/Spin-coating",
  "ETL_deposition_solution_concentration": "Null/Null",
  "ETL_deposition_solvents_compound": "Null/Null",
  "ETL_deposition_synthesis_atmosphere": "Air",
  "ETL_deposition_synthesis_atmosphere_pressure": "1 atm",
  "ETL_deposition_synthesis_atmosphere_relative_humidity": "Null",
  "ETL_deposition_spin_coating_speed": "Null/3000 rpm",
  "ETL_deposition_spin_coating_time": "Null/30 s",
  "ETL_deposition_thermal_annealing_temperature": "500 °C/180 °C",
  "ETL_deposition_thermal_annealing_time": "30 min/30 min",
  "Perovskite_dimension": "3D",
  "Perovskite_thickness": "Null",
  "Perovskite_composition_long_form": "FA0.9Cs0.07MA0.03Pb(I0.92Br0.08)3",
  "Perovskite_additive_compound": "MACl; PDPII",
  "Perovskite_additive_concentration": "35% equiv.; 1 mmol/mL",
  "Perovskite_bandgap": "Null",
  "Perovskite_deposition_method": "Spin-coating",
  "Perovskite_deposition_sequential_spin_coating": "False",
  "Perovskite_deposition_spin_coating_antisolvent": "PhCl",
  "Perovskite_deposition_reaction_solutions_compounds": "MAI; FABr; CsI; PbBr2; FAI; PbI2",
  "Perovskite_deposition_reaction_solutions_concentrations": "6.4 mg/mL; 13.5 mg/mL; 24.6 mg/mL; 39.6 mg/mL; 190.4 mg/mL; 591.2 mg/mL",
  "Perovskite_deposition_final_solutions_concentration_before_deposition": "1.35 M",
  "Perovskite_deposition_solvents_compound": "DMSO; DMF",
  "Perovskite_deposition_solvents_mixing_ratio": "4:1",
  "Perovskite_deposition_synthesis_atmosphere": "Null",
  "Perovskite_deposition_synthesis_atmosphere_pressure": "Null",
  "Perovskite_deposition_synthesis_atmosphere_relative_humidity": "Null",
  "Perovskite_deposition_spin_coating_speed": "1000 rpm; 4000 rpm",
  "Perovskite_deposition_spin_coating_time": "10 s; 30 s",
  "Perovskite_deposition_thermal_annealing_atmosphere": "Null",
  "Perovskite_deposition_thermal_annealing_temperature": "100 °C",
  "Perovskite_deposition_thermal_annealing_time": "40 min",
  "Perovskite_surface_treatment_material": "Null",
  "Perovskite_surface_treatment_method": "Null",
  "Perovskite_surface_treatment_solution_concentration": "Null",
  "Perovskite_surface_treatment_solvents_compound": "Null",
  "Perovskite_surface_treatment_synthesis_atmosphere": "Null",
  "Perovskite_surface_treatment_synthesis_atmosphere_pressure": "Null",
  "Perovskite_surface_treatment_synthesis_atmosphere_relative_humidity": "Null",
  "Perovskite_surface_treatment_deposition_spin_coating_speed": "Null",
  "Perovskite_surface_treatment_deposition_spin_coating_time": "Null",
  "Perovskite_surface_treatment_deposition_thermal_annealing_temperature": "Null",
  "Perovskite_surface_treatment_deposition_thermal_annealing_time": "Null",
  "HTL_thickness": "Null",
  "HTL_stack_sequence": "Spiro-OMeTAD",
  "HTL_additive_compound": "4-tert-butylpyridine; Li-TFSI",
  "HTL_additive_concentration": "28.8 mL/mL; 17.5 mL/mL",
  "HTL_deposition_method": "Spin-coating",
  "HTL_deposition_solution_concentration": "72.3 mg/mL",
  "HTL_deposition_solvents_compound": "PhCl",
  "HTL_deposition_synthesis_atmosphere": "Null",
  "HTL_deposition_synthesis_atmosphere_pressure": "Null",
  "HTL_deposition_synthesis_atmosphere_relative_humidity": "Null",
  "HTL_deposition_spin_coating_speed": "4000 rpm",
  "HTL_deposition_spin_coating_time": "20 s",
  "HTL_deposition_thermal_annealing_temperature": "Null",
  "HTL_deposition_thermal_annealing_time": "Null",
  "Backcontact_thickness": "80 nm",
  "Beckcontact_deposition_method": "Thermal evaporation",
  "Backcontact_deposition_atmosphere_pressure": "Null",
  "Encapsulation_method": "Null",
  "Encapsulation_atmosphere": "Null",
  "JV_measured_device_matching": "True",
  "JV_measured_reverse_scan_Voc": "1.12 V",
  "JV_measured_reverse_scan_Jsc": "23.39 mA/cm2",
  "JV_measured_reverse_scan_FF": "80 %",
  "JV_measured_reverse_scan_PCE": "21.41 %",
  "JV_measured_forward_scan_Voc": "1.10 V",
  "JV_measured_forward_scan_Jsc": "24.19 mA/cm2",
  "JV_measured_forward_scan_FF": "80 %",
  "JV_measured_forward_scan_PCE": "21.34 %",
  "JV_measured_light_spectra": "AM 1.5G",
  "JV_measured_light_spectra_intensity": "100 mW/cm2",
  "JV_measured_scan_speed": "Null",
  "JV_measured_scan_delay_time": "30 ms",
  "JV_certified_PCE": "Null",
  "Stabilized_measured_PCE": "Null",
  "Stabilized_certified_PCE": "Null",
  "Stability_test_device_matching": "True",
  "Stability_test_temperature": "Null",
  "Stability_test_atmosphere": "Air",
  "Stability_test_light_spectra": "Null",
  "Stability_test_light_intensity": "Null",
  "Stability_test_relative_humidity": "20 %",
  "Stability_PCE_after_time": "1300 hours",
  "Stability_PCE_after_time_value": "94 %"
}

File: dataset/2021-2025/10.1002_anie.202102096/Device_BestPCE_o3_10.1002_anie.202102096.json
{
  "Ref_DOI": "10.1002/anie.202102096",
  "Ref_journal": "Angewandte Chemie International Edition",
  "Ref_publication_year": "2021",
  "Ref_title": "Reducing Defects Density and Enhancing Hole Extraction for Efficient Perovskite Solar Cells Enabled by p-Pb2+ Interactions",
  "Cell_architecture": "NIP",
  "Cell_stack_sequence": "FTO/c-TiO2/SnO2/Perovskite/Spiro-OMeTAD/Au",
  "Cell_area_measured": "0.09 cm2",
  "ETL_thickness": "Null",
  "ETL_stack_sequence": "c-TiO2/SnO2",
  "ETL_additive_compound": "Null",
  "ETL_additive_concentration": "Null",
  "ETL_deposition_method": "ALD/Spin-coating",
  "ETL_deposition_solution_concentration": "Null/Null",
  "ETL_deposition_solvents_compound": "Null/Null",
  "ETL_deposition_synthesis_atmosphere": "Air",
  "ETL_deposition_synthesis_atmosphere_pressure": "1 atm",
  "ETL_deposition_synthesis_atmosphere_relative_humidity": "Null",
  "ETL_deposition_spin_coating_speed": "Null/3000 rpm",
  "ETL_deposition_spin_coating_time": "Null/30 s",
  "ETL_deposition_thermal_annealing_temperature": "500 °C/180 °C",
  "ETL_deposition_thermal_annealing_time": "30 min/30 min",
  "Perovskite_dimension": "3D",
  "Perovskite_thickness": "Null",
  "Perovskite_composition_long_form": "FA0.9Cs0.07MA0.03Pb(I0.92Br0.08)3",
  "Perovskite_additive_compound": "MACl; PbI2",
  "Perovskite_additive_concentration": "35% equiv; 3% excess",
  "Perovskite_bandgap": "Null",
  "Perovskite_deposition_method": "Spin-coating",
  "Perovskite_deposition_sequential_spin_coating": "False",
  "Perovskite_deposition_spin_coating_antisolvent": "PhCl",
  "Perovskite_deposition_reaction_solutions_compounds": "MAI; FABr; CsI; PbBr2; FAI; PbI2; MACl",
  "Perovskite_deposition_reaction_solutions_concentrations": "Null",
  "Perovskite_deposition_final_solutions_concentration_before_deposition": "1.35 M",
  "Perovskite_deposition_solvents_compound": "DMSO; DMF",
  "Perovskite_deposition_solvents_mixing_ratio": "4/1 v/v",
  "Perovskite_deposition_synthesis_atmosphere": "Air",
  "Perovskite_deposition_synthesis_atmosphere_pressure": "1 atm",
  "Perovskite_deposition_synthesis_atmosphere_relative_humidity": "Null",
  "Perovskite_deposition_spin_coating_speed": "1000 rpm;4000 rpm",
  "Perovskite_deposition_spin_coating_time": "10 s;30 s",
  "Perovskite_deposition_thermal_annealing_atmosphere": "Air",
  "Perovskite_deposition_thermal_annealing_temperature": "100 °C",
  "Perovskite_deposition_thermal_annealing_time": "40 min",
  "Perovskite_surface_treatment_material": "Null",
  "Perovskite_surface_treatment_method": "Null",
  "Perovskite_surface_treatment_solution_concentration": "Null",
  "Perovskite_surface_treatment_solvents_compound": "Null",
  "Perovskite_surface_treatment_synthesis_atmosphere": "Null",
  "Perovskite_surface_treatment_synthesis_atmosphere_pressure": "Null",
  "Perovskite_surface_treatment_synthesis_atmosphere_relative_humidity": "Null",
  "Perovskite_surface_treatment_deposition_spin_coating_speed": "Null",
  "Perovskite_surface_treatment_deposition_spin_coating_time": "Null",
  "Perovskite_surface_treatment_deposition_thermal_annealing_temperature": "Null",
  "Perovskite_surface_treatment_deposition_thermal_annealing_time": "Null",
  "HTL_thickness": "Null",
  "HTL_stack_sequence": "Spiro-OMeTAD",
  "HTL_additive_compound": "tBP; Li-TFSI",
  "HTL_additive_concentration": "28.8 μL tBP; 17.5 μL Li-TFSI solution (520 mg/mL)",
  "HTL_deposition_method": "Spin-coating",
  "HTL_deposition_solution_concentration": "72.3 mg/mL",
  "HTL_deposition_solvents_compound": "PhCl",
  "HTL_deposition_synthesis_atmosphere": "Air",
  "HTL_deposition_synthesis_atmosphere_pressure": "1 atm",
  "HTL_deposition_synthesis_atmosphere_relative_humidity": "Null",
  "HTL_deposition_spin_coating_speed": "4000 rpm",
  "HTL_deposition_spin_coating_time": "20 s",
  "HTL_deposition_thermal_annealing_temperature": "Null",
  "HTL_deposition_thermal_annealing_time": "Null",
  "Backcontact_thickness": "80 nm",
  "Beckcontact_deposition_method": "Thermal evaporation",
  "Backcontact_deposition_atmosphere_pressure": "Null",
  "Encapsulation_method": "Null",
  "Encapsulation_atmosphere": "Null",
  "JV_measured_device_matching": "True",
  "JV_measured_reverse_scan_Voc": "1.12 V",
  "JV_measured_reverse_scan_Jsc": "23.39 mA/cm2",
  "JV_measured_reverse_scan_FF": "80",
  "JV_measured_reverse_scan_PCE": "21.41",
  "JV_measured_forward_scan_Voc": "1.10 V",
  "JV_measured_forward_scan_Jsc": "24.19 mA/cm2",
  "JV_measured_forward_scan_FF": "80",
  "JV_measured_forward_scan_PCE": "21.34",
  "JV_measured_light_spectra": "AM1.5G",
  "JV_measured_light_spectra_intensity": "100 mW/cm2",
  "JV_measured_scan_speed": "0.333 V/s",
  "JV_measured_scan_delay_time": "30 ms",
  "JV_certified_PCE": "Null",
  "Stabilized_measured_PCE": "Null",
  "Stabilized_certified_PCE": "Null",
  "Stability_test_device_matching": "True",
  "Stability_test_temperature": "Null",
  "Stability_test_atmosphere": "Air",
  "Stability_test_light_spectra": "Null",
  "Stability_test_light_intensity": "Null",
  "Stability_test_relative_humidity": "20",
  "Stability_PCE_after_time": "1300 hours",
  "Stability_PCE_after_time_value": "94%"
}

File: dataset/2021-2025/10.1002_anie.202102096/Device_BestPCE_o4_mini_10.1002_anie.202102096.json
{
  "Ref_DOI": "10.1002/anie.202102096",
  "Ref_journal": "Angewandte Chemie International Edition",
  "Ref_publication_year": "2021",
  "Ref_title": "Reducing Defects Density and Enhancing Hole Extraction for Efficient Perovskite Solar Cells Enabled by p-Pb2+Interactions",
  "Cell_architecture": "NIP",
  "Cell_stack_sequence": "FTO/c-TiO2/SnO2/perovskite/Spiro-OMeTAD/Au",
  "Cell_area_measured": "0.09 cm^2",
  "ETL_thickness": "Null",
  "ETL_stack_sequence": "c-TiO2/SnO2",
  "ETL_additive_compound": "Null",
  "ETL_additive_concentration": "Null",
  "ETL_deposition_method": "ALD/spin-coating",
  "ETL_deposition_solution_concentration": "Null",
  "ETL_deposition_solvents_compound": "Null",
  "ETL_deposition_synthesis_atmosphere": "Air",
  "ETL_deposition_synthesis_atmosphere_pressure": "1 atm",
  "ETL_deposition_synthesis_atmosphere_relative_humidity": "Null",
  "ETL_deposition_spin_coating_speed": "Null/3000 rpm",
  "ETL_deposition_spin_coating_time": "Null/30 s",
  "ETL_deposition_thermal_annealing_temperature": "500°C/180°C",
  "ETL_deposition_thermal_annealing_time": "30 min/30 min",
  "Perovskite_dimension": "3D",
  "Perovskite_thickness": "Null",
  "Perovskite_composition_long_form": "FA0.9Cs0.07MA0.03Pb(I0.92Br0.08)3 (3% PbI2 excess)",
  "Perovskite_additive_compound": "MACl",
  "Perovskite_additive_concentration": "35 mol%",
  "Perovskite_bandgap": "Null",
  "Perovskite_deposition_method": "Spin-coating",
  "Perovskite_deposition_sequential_spin_coating": "True",
  "Perovskite_deposition_spin_coating_antisolvent": "Null",
  "Perovskite_deposition_reaction_solutions_compounds": "MAI;FABr;CsI;PbBr2;FAI;PbI2",
  "Perovskite_deposition_reaction_solutions_concentrations": "6.4 mg/mL;13.5 mg/mL;24.6 mg/mL;39.6 mg/mL;190.4 mg/mL;591.2 mg/mL",
  "Perovskite_deposition_final_solutions_concentration_before_deposition": "1.35 M",
  "Perovskite_deposition_solvents_compound": "DMSO;DMF",
  "Perovskite_deposition_solvents_mixing_ratio": "4:1",
  "Perovskite_deposition_synthesis_atmosphere": "Air",
  "Perovskite_deposition_synthesis_atmosphere_pressure": "1 atm",
  "Perovskite_deposition_synthesis_atmosphere_relative_humidity": "Null",
  "Perovskite_deposition_spin_coating_speed": "1000 rpm;4000 rpm",
  "Perovskite_deposition_spin_coating_time": "10 s;30 s",
  "Perovskite_deposition_thermal_annealing_atmosphere": "Air",
  "Perovskite_deposition_thermal_annealing_temperature": "100°C",
  "Perovskite_deposition_thermal_annealing_time": "40 min",
  "Perovskite_surface_treatment_material": "PDPII",
  "Perovskite_surface_treatment_method": "Antisolvent dripping",
  "Perovskite_surface_treatment_solution_concentration": "1 mmol/mL",
  "Perovskite_surface_treatment_solvents_compound": "PhCl",
  "Perovskite_surface_treatment_synthesis_atmosphere": "Air",
  "Perovskite_surface_treatment_synthesis_atmosphere_pressure": "1 atm",
  "Perovskite_surface_treatment_synthesis_atmosphere_relative_humidity": "Null",
  "Perovskite_surface_treatment_deposition_spin_coating_speed": "Null",
  "Perovskite_surface_treatment_deposition_spin_coating_time": "Null",
  "Perovskite_surface_treatment_deposition_thermal_annealing_temperature": "Null",
  "Perovskite_surface_treatment_deposition_thermal_annealing_time": "Null",
  "HTL_thickness": "Null",
  "HTL_stack_sequence": "Spiro-OMeTAD",
  "HTL_additive_compound": "tBP;Li-TFSI",
  "HTL_additive_concentration": "Null;520 mg/mL",
  "HTL_deposition_method": "Spin-coating",
  "HTL_deposition_solution_concentration": "72.3 mg/mL",
  "HTL_deposition_solvents_compound": "PhCl",
  "HTL_deposition_synthesis_atmosphere": "Air",
  "HTL_deposition_synthesis_atmosphere_pressure": "1 atm",
  "HTL_deposition_synthesis_atmosphere_relative_humidity": "Null",
  "HTL_deposition_spin_coating_speed": "4000 rpm",
  "HTL_deposition_spin_coating_time": "20 s",
  "HTL_deposition_thermal_annealing_temperature": "Null",
  "HTL_deposition_thermal_annealing_time": "Null",
  "Backcontact_thickness": "80 nm",
  "Beckcontact_deposition_method": "Thermal evaporation",
  "Backcontact_deposition_atmosphere_pressure": "Null",
  "Encapsulation_method": "Null",
  "Encapsulation_atmosphere": "Null",
  "JV_measured_device_matching": "True",
  "JV_measured_reverse_scan_Voc": "1.12 V",
  "JV_measured_reverse_scan_Jsc": "23.39 mA/cm2",
  "JV_measured_reverse_scan_FF": "80%",
  "JV_measured_reverse_scan_PCE": "21.41%",
  "JV_measured_forward_scan_Voc": "1.10 V",
  "JV_measured_forward_scan_Jsc": "24.19 mA/cm2",
  "JV_measured_forward_scan_FF": "80%",
  "JV_measured_forward_scan_PCE": "21.34%",
  "JV_measured_light_spectra": "AM1.5G",
  "JV_measured_light_spectra_intensity": "100 mW/cm2",
  "JV_measured_scan_speed": "0.33 V/s",
  "JV_measured_scan_delay_time": "30 ms",
  "JV_certified_PCE": "Null",
  "Stabilized_measured_PCE": "Null",
  "Stabilized_certified_PCE": "Null",
  "Stability_test_device_matching": "True",
  "Stability_test_temperature": "Null",
  "Stability_test_atmosphere": "Air",
  "Stability_test_light_spectra": "Null",
  "Stability_test_light_intensity": "Null",
  "Stability_test_relative_humidity": "20%",
  "Stability_PCE_after_time": "1300 hours",
  "Stability_PCE_after_time_value": "94%"
}

File: dataset/2021-2025/10.1002_anie.202102466/Device_BestPCE_10.1002_anie.202102466.json
{
    "Ref_DOI": "10.1002/anie.202102466",
    "Ref_journal": "Angewandte Chemie International Edition",
    "Ref_publication_year": "2021",
    "Ref_title": "Efficient (>20%) and Stable All-Inorganic Cesium Lead Triiodide Solar Cell Enabled by Thiocyanate Molten Salts",
    "Cell_architecture": "NIP",
    "Cell_stack_sequence": "FTO/TiO2/CsPbI3/Spiro-OMeTAD/Au",
    "Cell_area_measured": "0.09 cm2",
    "ETL_thickness": "Null",
    "ETL_stack_sequence": "TiO2",
    "ETL_additive_compound": "Null",
    "ETL_additive_concentration": "Null",
    "ETL_deposition_method": "Spin-coating",
    "ETL_deposition_solution_concentration": "0.125 M",
    "ETL_deposition_solvents_compound": "Null",
    "ETL_deposition_synthesis_atmosphere": "Null",
    "ETL_deposition_synthesis_atmosphere_pressure": "Null",
    "ETL_deposition_synthesis_atmosphere_relative_humidity": "Null",
    "ETL_deposition_spin_coating_speed": "3000 rpm",
    "ETL_deposition_spin_coating_time": "Null",
    "ETL_deposition_thermal_annealing_temperature": "500 °C",
    "ETL_deposition_thermal_annealing_time": "60 min",
    "Perovskite_dimension": "3D",
    "Perovskite_thickness": "Null",
    "Perovskite_composition_long_form": "CsPbI3",
    "Perovskite_additive_compound": "UAT",
    "Perovskite_additive_concentration": "6 mM",
    "Perovskite_bandgap": "1.68 eV",
    "Perovskite_deposition_method": "Spin-coating",
    "Perovskite_deposition_sequential_spin_coating": "False",
    "Perovskite_deposition_spin_coating_antisolvent": "Null",
    "Perovskite_deposition_reaction_solutions_compounds": "DMAPbI3; CsI",
    "Perovskite_deposition_reaction_solutions_concentrations": "0.73 M; 0.73 M",
    "Perovskite_deposition_final_solutions_concentration_before_deposition": "Null",
    "Perovskite_deposition_solvents_compound": "DMF; DMSO",
    "Perovskite_deposition_solvents_mixing_ratio": "8.5:1.5",
    "Perovskite_deposition_synthesis_atmosphere": "Null",
    "Perovskite_deposition_synthesis_atmosphere_pressure": "Null",
    "Perovskite_deposition_synthesis_atmosphere_relative_humidity": "Null",
    "Perovskite_deposition_spin_coating_speed": "1500 rpm; 4000 rpm",
    "Perovskite_deposition_spin_coating_time": "10 s; 30 s",
    "Perovskite_deposition_thermal_annealing_atmosphere": "Air",
    "Perovskite_deposition_thermal_annealing_temperature": "70 °C; 200 °C",
    "Perovskite_deposition_thermal_annealing_time": "3 min; 10 min",
    "Perovskite_surface_treatment_material": "Null",
    "Perovskite_surface_treatment_method": "Null",
    "Perovskite_surface_treatment_solution_concentration": "Null",
    "Perovskite_surface_treatment_solvents_compound": "Null",
    "Perovskite_surface_treatment_synthesis_atmosphere": "Null",
    "Perovskite_surface_treatment_synthesis_atmosphere_pressure": "Null",
    "Perovskite_surface_treatment_synthesis_atmosphere_relative_humidity": "Null",
    "Perovskite_surface_treatment_deposition_spin_coating_speed": "Null",
    "Perovskite_surface_treatment_deposition_spin_coating_time": "Null",
    "Perovskite_surface_treatment_deposition_thermal_annealing_temperature": "Null",
    "Perovskite_surface_treatment_deposition_thermal_annealing_time": "Null",
    "HTL_thickness": "200 nm",
    "HTL_stack_sequence": "Spiro-OMeTAD",
    "HTL_additive_compound": "Li-TFSI; FK209; TBP",
    "HTL_additive_concentration": "0.5; 0.03; 3.3",
    "HTL_deposition_method": "Spin-coating",
    "HTL_deposition_solution_concentration": "60 mM",
    "HTL_deposition_solvents_compound": "Chlorobenzene",
    "HTL_deposition_synthesis_atmosphere": "Null",
    "HTL_deposition_synthesis_atmosphere_pressure": "Null",
    "HTL_deposition_synthesis_atmosphere_relative_humidity": "Null",
    "HTL_deposition_spin_coating_speed": "3000 rpm",
    "HTL_deposition_spin_coating_time": "Null",
    "HTL_deposition_thermal_annealing_temperature": "60 °C",
    "HTL_deposition_thermal_annealing_time": "8 min",
    "Backcontact_thickness": "80 nm",
    "Beckcontact_deposition_method": "Thermal evaporation",
    "Backcontact_deposition_atmosphere_pressure": "10-7 Torr",
    "Encapsulation_method": "Null",
    "Encapsulation_atmosphere": "Null",
    "JV_measured_device_matching": "True",
    "JV_measured_reverse_scan_Voc": "1.148 V",
    "JV_measured_reverse_scan_Jsc": "20.76 mA/cm2",
    "JV_measured_reverse_scan_FF": "84.3 %",
    "JV_measured_reverse_scan_PCE": "20.07 %",
    "JV_measured_forward_scan_Voc": "1.079 V",
    "JV_measured_forward_scan_Jsc": "20.78 mA/cm2",
    "JV_measured_forward_scan_FF": "0.815",
    "JV_measured_forward_scan_PCE": "18.27 %”",
    "JV_measured_light_spectra": "AM1.5G",
    "JV_measured_light_spectra_intensity": "100 mW/cm2",
    "JV_measured_scan_speed": "50 mV/s",
    "JV_measured_scan_delay_time": "300 ms",
    "JV_certified_PCE": "Null",
    "Stabilized_measured_PCE": "19.2 %",
    "Stabilized_certified_PCE": "Null",
    "Stability_test_device_matching": "True",
    "Stability_test_temperature": "Null",
    "Stability_test_atmosphere": "N2",
    "Stability_test_light_spectra": "White LED",
    "Stability_test_light_intensity": "Null",
    "Stability_test_relative_humidity": "Null",
    "Stability_PCE_after_time": "1000 hours",
    "Stability_PCE_after_time_value": "Null"
}

File: dataset/2021-2025/10.1002_anie.202102466/Device_BestPCE_Gemini_1.5_pro_10.1002_anie.202102466.json
{
  "Ref_DOI": "10.1002/anie.202102466",
  "Ref_journal": "Angew. Chem. Int. Ed.",
  "Ref_publication_year": "2021",
  "Ref_title": "Efficient (>20%) and Stable All-Inorganic Cesium Lead Triiodide Solar Cell Enabled by Thiocyanate Molten Salts",
  "Cell_architecture": "NIP",
  "Cell_stack_sequence": "FTO/TiO2/CsPbI3/Spiro-OMeTAD/Au",
  "Cell_area_measured": "0.09 cm2",
  "ETL_thickness": "Null",
  "ETL_stack_sequence": "TiO2",
  "ETL_additive_compound": "TiCl4",
  "ETL_additive_concentration": "0.025 M",
  "ETL_deposition_method": "Spin-coating",
  "ETL_deposition_solution_concentration": "0.125 M",
  "ETL_deposition_solvents_compound": "Null",
  "ETL_deposition_synthesis_atmosphere": "Null",
  "ETL_deposition_synthesis_atmosphere_pressure": "Null",
  "ETL_deposition_synthesis_atmosphere_relative_humidity": "Null",
  "ETL_deposition_spin_coating_speed": "3000 rpm",
  "ETL_deposition_spin_coating_time": "Null",
  "ETL_deposition_thermal_annealing_temperature": "500 °C; 500 °C",
  "ETL_deposition_thermal_annealing_time": "60 min; 60 min",
  "Perovskite_dimension": "3D",
  "Perovskite_thickness": "Null",
  "Perovskite_composition_long_form": "CsPbI3",
  "Perovskite_additive_compound": "UAT (Urea:NH4SCN=1.4:1)",
  "Perovskite_additive_concentration": "6 mM",
  "Perovskite_bandgap": "1.68 eV",
  "Perovskite_deposition_method": "Spin-coating",
  "Perovskite_deposition_sequential_spin_coating": false,
  "Perovskite_deposition_spin_coating_antisolvent": "Null",
  "Perovskite_deposition_reaction_solutions_compounds": "DMAPbI3;CsI",
  "Perovskite_deposition_reaction_solutions_concentrations": "0.73 M;0.73 M",
  "Perovskite_deposition_final_solutions_concentration_before_deposition": "Null",
  "Perovskite_deposition_solvents_compound": "DMF;DMSO",
  "Perovskite_deposition_solvents_mixing_ratio": "8.5:1.5",
  "Perovskite_deposition_synthesis_atmosphere": "Air",
  "Perovskite_deposition_synthesis_atmosphere_pressure": "1 atm",
  "Perovskite_deposition_synthesis_atmosphere_relative_humidity": "15",
  "Perovskite_deposition_spin_coating_speed": "1500 rpm;4000 rpm",
  "Perovskite_deposition_spin_coating_time": "10 s;30 s",
  "Perovskite_deposition_thermal_annealing_atmosphere": "Air",
  "Perovskite_deposition_thermal_annealing_temperature": "70 °C;200 °C",
  "Perovskite_deposition_thermal_annealing_time": "3 min;10 min",
  "Perovskite_surface_treatment_material": "Null",
  "Perovskite_surface_treatment_method": "Null",
  "Perovskite_surface_treatment_solution_concentration": "Null",
  "Perovskite_surface_treatment_solvents_compound": "Null",
  "Perovskite_surface_treatment_synthesis_atmosphere": "Null",
  "Perovskite_surface_treatment_synthesis_atmosphere_pressure": "Null",
  "Perovskite_surface_treatment_synthesis_atmosphere_relative_humidity": "Null",
  "Perovskite_surface_treatment_deposition_spin_coating_speed": "Null",
  "Perovskite_surface_treatment_deposition_spin_coating_time": "Null",
  "Perovskite_surface_treatment_deposition_thermal_annealing_temperature": "Null",
  "Perovskite_surface_treatment_deposition_thermal_annealing_time": "Null",
  "HTL_thickness": "200 nm",
  "HTL_stack_sequence": "Spiro-OMeTAD",
  "HTL_additive_compound": "Li-TFSI;FK209;TBP",
  "HTL_additive_concentration": "0.5;0.03;3.3",
  "HTL_deposition_method": "Spin-coating",
  "HTL_deposition_solution_concentration": "60 mM",
  "HTL_deposition_solvents_compound": "Chlorobenzene",
  "HTL_deposition_synthesis_atmosphere": "Null",
  "HTL_deposition_synthesis_atmosphere_pressure": "Null",
  "HTL_deposition_synthesis_atmosphere_relative_humidity": "Null",
  "HTL_deposition_spin_coating_speed": "3000 rpm",
  "HTL_deposition_spin_coating_time": "Null",
  "HTL_deposition_thermal_annealing_temperature": "60 °C",
  "HTL_deposition_thermal_annealing_time": "8 min",
  "Backcontact_thickness": "80 nm",
  "Beckcontact_deposition_method": "Thermal evaporation",
  "Backcontact_deposition_atmosphere_pressure": "10e-7 Torr",
  "Encapsulation_method": "Null",
  "Encapsulation_atmosphere": "Null",
  "JV_measured_device_matching": true,
  "JV_measured_reverse_scan_Voc": "1.148 V",
  "JV_measured_reverse_scan_Jsc": "20.76 mA/cm2",
  "JV_measured_reverse_scan_FF": "84.3 %",
  "JV_measured_reverse_scan_PCE": "20.07 %",
  "JV_measured_forward_scan_Voc": "Null",
  "JV_measured_forward_scan_Jsc": "Null",
  "JV_measured_forward_scan_FF": "Null",
  "JV_measured_forward_scan_PCE": "Null",
  "JV_measured_light_spectra": "AM1.5G",
  "JV_measured_light_spectra_intensity": "100 mW/cm2",
  "JV_measured_scan_speed": "50 mV/s",
  "JV_measured_scan_delay_time": "300 ms",
  "JV_certified_PCE": "Null",
  "Stabilized_measured_PCE": "19.2 %",
  "Stabilized_certified_PCE": "Null",
  "Stability_test_device_matching": true,
  "Stability_test_temperature": "Null",
  "Stability_test_atmosphere": "N2",
  "Stability_test_light_spectra": "White LED",
  "Stability_test_light_intensity": "Null",
  "Stability_test_relative_humidity": "Null",
  "Stability_PCE_after_time": "1000 hours",
  "Stability_PCE_after_time_value": "Null"
}
