Repository: jiayijdong/PSCbench

# PSCbench


**PSCbench** is a novel benchmark for materials science research-level scientific
dataset curation sourced from published journals. The benchmark is designed to evaluate the complex classification capabilities,
strong domain knowledge, and advanced calculation skills of LLMs.

## Data


The PSCbench dataset is under dataset folder in json file format. Each file is list of dictionary and can be extracted using following scripts.
Each file stands for one published journal, which is fully elaborated in the paper. 

```
with open("./dataset/retroactive/{}.json".format(subject), encoding='utf-8') as json_file:
    problems=json.load(json_file)
```

File: dataset/2021-2025/10.1002_anie.202102466/Device_BestPCE_Gemini_2.0_Flash_10.1002_anie.202102466.json
{
  "Ref_DOI": "10.1002/anie.202102466",
  "Ref_journal": "Angew. Chem. Int. Ed.",
  "Ref_publication_year": "2021",
  "Ref_title": "Efficient (>20%) and Stable All-Inorganic Cesium Lead Triiodide Solar Cell Enabled by Thiocyanate Molten Salts",
  "Cell_architecture": "NIP",
  "Cell_stack_sequence": "FTO/TiO2/CsPbI3/Spiro-OMeTAD/Au/MgF2",
  "Cell_area_measured": "0.09 cm2",
  "ETL_thickness": "Null",
  "ETL_stack_sequence": "Null",
  "ETL_additive_compound": "TiCl4",
  "ETL_additive_concentration": "0.025 M",
  "ETL_deposition_method": "Spin-coating",
  "ETL_deposition_solution_concentration": "0.125 M",
  "ETL_deposition_solvents_compound": "titanium isopropoxide",
  "ETL_deposition_synthesis_atmosphere": "Air",
  "ETL_deposition_synthesis_atmosphere_pressure": "1 atm",
  "ETL_deposition_synthesis_atmosphere_relative_humidity": "Null",
  "ETL_deposition_spin_coating_speed": "3000 rpm",
  "ETL_deposition_spin_coating_time": "Null",
  "ETL_deposition_thermal_annealing_temperature": "500 °C/500 °C",
  "ETL_deposition_thermal_annealing_time": "1 hour/1 hour",
  "Perovskite_dimension": "3D",
  "Perovskite_thickness": "Null",
  "Perovskite_composition_long_form": "CsPbI3",
  "Perovskite_additive_compound": "UAT(Urea : NH4SCN=1.4 : 1)",
  "Perovskite_additive_concentration": "6 mM",
  "Perovskite_bandgap": "1.67 eV",
  "Perovskite_deposition_method": "Spin-coating",
  "Perovskite_deposition_sequential_spin_coating": "False",
  "Perovskite_deposition_spin_coating_antisolvent": "Null",
  "Perovskite_deposition_reaction_solutions_compounds": "DMAPbI3;CsI",
  "Perovskite_deposition_reaction_solutions_concentrations": "0.73 M;0.73 M",
  "Perovskite_deposition_final_solutions_concentration_before_deposition": "Null",
  "Perovskite_deposition_solvents_compound": "DMF;DMSO",
  "Perovskite_deposition_solvents_mixing_ratio": "8.5:1.5",
  "Perovskite_deposition_synthesis_atmosphere": "Nitrogen",
  "Perovskite_deposition_synthesis_atmosphere_pressure": "Null",
  "Perovskite_deposition_synthesis_atmosphere_relative_humidity": "Null",
  "Perovskite_deposition_spin_coating_speed": "1500 rpm;4000 rpm",
  "Perovskite_deposition_spin_coating_time": "10 s;30 s",
  "Perovskite_deposition_thermal_annealing_atmosphere": "Dry air",
  "Perovskite_deposition_thermal_annealing_temperature": "70 °C;200 °C",
  "Perovskite_deposition_thermal_annealing_time": "3 min;10 min",
  "Perovskite_surface_treatment_material": "Null",
  "Perovskite_surface_treatment_method": "Null",
  "Perovskite_surface_treatment_solution_concentration": "Null",
  "Perovskite_surface_treatment_solvents_compound": "Null",
  "Perovskite_surface_treatment_synthesis_atmosphere": "Null",
  "Perovskite_surface_treatment_synthesis_atmosphere_pressure": "Null",
  "Perovskite_surface_treatment_synthesis_atmosphere_relative_humidity": "Null",
  "Perovskite_surface_treatment_deposition_spin_coating_speed": "Null",
  "Perovskite_surface_treatment_deposition_spin_coating_time": "Null",
  "Perovskite_surface_treatment_deposition_thermal_annealing_temperature": "Null",
  "Perovskite_surface_treatment_deposition_thermal_annealing_time": "Null",
  "HTL_thickness": "200 nm",
  "HTL_stack_sequence": "Null",
  "HTL_additive_compound": "Li-TFSI, FK209, TBP",
  "HTL_additive_concentration": "Null",
  "HTL_deposition_method": "Spin-coating",
  "HTL_deposition_solution_concentration": "60 mM",
  "HTL_deposition_solvents_compound": "CB",
  "HTL_deposition_synthesis_atmosphere": "Nitrogen",
  "HTL_deposition_synthesis_atmosphere_pressure": "Null",
  "HTL_deposition_synthesis_atmosphere_relative_humidity": "Null",
  "HTL_deposition_spin_coating_speed": "3000 rpm",
  "HTL_deposition_spin_coating_time": "Null",
  "HTL_deposition_thermal_annealing_temperature": "60 °C",
  "HTL_deposition_thermal_annealing_time": "8 min",
  "Backcontact_thickness": "80 nm",
  "Beckcontact_deposition_method": "Thermal evaporation",
  "Backcontact_deposition_atmosphere_pressure": "10-7 Torr",
  "Encapsulation_method": "Null",
  "Encapsulation_atmosphere": "Null",
  "JV_measured_device_matching": "True",
  "JV_measured_reverse_scan_Voc": "1.148 V",
  "JV_measured_reverse_scan_Jsc": "20.76 mA/cm2",
  "JV_measured_reverse_scan_FF": "0.843 %",
  "JV_measured_reverse_scan_PCE": "20.07 %",
  "JV_measured_forward_scan_Voc": "Null",
  "JV_measured_forward_scan_Jsc": "Null",
  "JV_measured_forward_scan_FF": "Null",
  "JV_measured_forward_scan_PCE": "Null",
  "JV_measured_light_spectra": "AM 1.5",
  "JV_measured_light_spectra_intensity": "100 mW cm-2",
  "JV_measured_scan_speed": "50 mV S-1",
  "JV_measured_scan_delay_time": "0.3 s",
  "JV_certified_PCE": "Null",
  "Stabilized_measured_PCE": "19.2 %",
  "Stabilized_certified_PCE": "Null",
  "Stability_test_device_matching": "True",
  "Stability_test_temperature": "Null",
  "Stability_test_atmosphere": "N2",
  "Stability_test_light_spectra": "White LED",
  "Stability_test_light_intensity": "Null",
  "Stability_test_relative_humidity": "Null",
  "Stability_PCE_after_time": "1000 h",
  "Stability_PCE_after_time_value": "Null"
}

File: dataset/2021-2025/10.1002_anie.202102466/Device_BestPCE_Gemini_2.5_Flash_10.1002_anie.202102466.json
{
  "Ref_DOI": "10.1002/anie.202102466",
  "Ref_journal": "Angew. Chem. Int. Ed.",
  "Ref_publication_year": "2021",
  "Ref_title": "Efficient (>20%) and Stable All-Inorganic Cesium Lead Triiodide Solar Cell Enabled by Thiocyanate Molten Salts",
  "Cell_architecture": "NIP",
  "Cell_stack_sequence": "FTO/TiO2/CsPbI3/Spiro-OMeTAD/Au/MgF2",
  "Cell_area_measured": "0.09 cm2",
  "ETL_thickness": "Null",
  "ETL_stack_sequence": "TiO2",
  "ETL_additive_compound": "Null",
  "ETL_additive_concentration": "Null",
  "ETL_deposition_method": "Spin-coating/Solution treatment",
  "ETL_deposition_solution_concentration": "0.125 M/0.025 M",
  "ETL_deposition_solvents_compound": "Null/Water",
  "ETL_deposition_synthesis_atmosphere": "Null",
  "ETL_deposition_synthesis_atmosphere_pressure": "Null",
  "ETL_deposition_synthesis_atmosphere_relative_humidity": "Null",
  "ETL_deposition_spin_coating_speed": "3000 rpm/Null",
  "ETL_deposition_spin_coating_time": "Null/Null",
  "ETL_deposition_thermal_annealing_temperature": "500 °C/500 °C",
  "ETL_deposition_thermal_annealing_time": "60 min/60 min",
  "Perovskite_dimension": "3D",
  "Perovskite_thickness": "Null",
  "Perovskite_composition_long_form": "CsPbI3",
  "Perovskite_additive_compound": "UAT",
  "Perovskite_additive_concentration": "6 mM",
  "Perovskite_bandgap": "1.68 eV",
  "Perovskite_deposition_method": "Spin-coating",
  "Perovskite_deposition_sequential_spin_coating": "False",
  "Perovskite_deposition_spin_coating_antisolvent": "Null",
  "Perovskite_deposition_reaction_solutions_compounds": "DMAPbI3; CsI",
  "Perovskite_deposition_reaction_solutions_concentrations": "0.73 M; 0.73 M",
  "Perovskite_deposition_final_solutions_concentration_before_deposition": "Null",
  "Perovskite_deposition_solvents_compound": "DMF; DMSO",
  "Perovskite_deposition_solvents_mixing_ratio": "8.5: 1.5",
  "Perovskite_deposition_synthesis_atmosphere": "inert glove box",
  "Perovskite_deposition_synthesis_atmosphere_pressure": "Null",
  "Perovskite_deposition_synthesis_atmosphere_relative_humidity": "Null",
  "Perovskite_deposition_spin_coating_speed": "1500 rpm; 4000 rpm",
  "Perovskite_deposition_spin_coating_time": "10 s; 30 s",
  "Perovskite_deposition_thermal_annealing_atmosphere": "dry air",
  "Perovskite_deposition_thermal_annealing_temperature": "70 °C; 200 °C",
  "Perovskite_deposition_thermal_annealing_time": "3 min; 10 min",
  "Perovskite_surface_treatment_material": "Null",
  "Perovskite_surface_treatment_method": "Null",
  "Perovskite_surface_treatment_solution_concentration": "Null",
  "Perovskite_surface_treatment_solvents_compound": "Null",
  "Perovskite_surface_treatment_synthesis_atmosphere": "Null",
  "Perovskite_surface_treatment_synthesis_atmosphere_pressure": "Null",
  "Perovskite_surface_treatment_synthesis_atmosphere_relative_humidity": "Null",
  "Perovskite_surface_treatment_deposition_spin_coating_speed": "Null",
  "Perovskite_surface_treatment_deposition_spin_coating_time": "Null",
  "Perovskite_surface_treatment_deposition_thermal_annealing_temperature": "Null",
  "Perovskite_surface_treatment_deposition_thermal_annealing_time": "Null",
  "HTL_thickness": "200 nm",
  "HTL_stack_sequence": "Spiro-OMeTAD",
  "HTL_additive_compound": "Li-TFSI; FK209; TBP",
  "HTL_additive_concentration": "30 mM; 1.8 mM; 198 mM",
  "HTL_deposition_method": "Spin-coating",
  "HTL_deposition_solution_concentration": "60 mM",
  "HTL_deposition_solvents_compound": "Chlorobenzene",
  "HTL_deposition_synthesis_atmosphere": "glove box",
  "HTL_deposition_synthesis_atmosphere_pressure": "Null",
  "HTL_deposition_synthesis_atmosphere_relative_humidity": "Null",
  "HTL_deposition_spin_coating_speed": "3000 rpm",
  "HTL_deposition_spin_coating_time": "Null",
  "HTL_deposition_thermal_annealing_temperature": "60 °C",
  "HTL_deposition_thermal_annealing_time": "8 min",
  "Backcontact_thickness": "80 nm",
  "Beckcontact_deposition_method": "Thermal evaporation",
  "Backcontact_deposition_atmosphere_pressure": "10-7 Torr",
  "Encapsulation_method": "Null",
  "Encapsulation_atmosphere": "Null",
  "JV_measured_device_matching": "True",
  "JV_measured_reverse_scan_Voc": "1.148 V",
  "JV_measured_reverse_scan_Jsc": "20.76 mA/cm2",
  "JV_measured_reverse_scan_FF": "84.3 %",
  "JV_measured_reverse_scan_PCE": "20.07 %",
  "JV_measured_forward_scan_Voc": "Null",
  "JV_measured_forward_scan_Jsc": "Null",
  "JV_measured_forward_scan_FF": "Null",
  "JV_measured_forward_scan_PCE": "Null",
  "JV_measured_light_spectra": "AM1.5G",
  "JV_measured_light_spectra_intensity": "100 mW/cm2",
  "JV_measured_scan_speed": "0.05 V/s",
  "JV_measured_scan_delay_time": "300 ms",
  "JV_certified_PCE": "Null",
  "Stabilized_measured_PCE": "19.2 %",
  "Stabilized_certified_PCE": "Null",
  "Stability_test_device_matching": "True",
  "Stability_test_temperature": "Null",
  "Stability_test_atmosphere": "N2 atmosphere",
  "Stability_test_light_spectra": "white LED light",
  "Stability_test_light_intensity": "Null",
  "Stability_test_relative_humidity": "Null",
  "Stability_PCE_after_time": "1000 h",
  "Stability_PCE_after_time_value": "18.7 %"
}

File: dataset/2021-2025/10.1002_anie.202102466/Device_BestPCE_claude_haiku_10.1002_anie.202102466.json
{
  "Ref_DOI": "10.1002/anie.202102466",
  "Ref_journal": "Angewandte Chemie International Edition",
  "Ref_publication_year": "2021",
  "Ref_title": "Efficient (>20%) and Stable All-Inorganic Cesium Lead Triiodide Solar Cell Enabled by Thiocyanate Molten Salts",
  "Cell_architecture": "NIP",
  "Cell_stack_sequence": "FTO/TiO2/CsPbI3/Spiro-OMeTAD/Au",
  "Cell_area_measured": "0.09 cm2",
  "ETL_thickness": "Null",
  "ETL_stack_sequence": "TiO2",
  "ETL_additive_compound": "TiCl4",
  "ETL_additive_concentration": "Null",
  "ETL_deposition_method": "Spin-coating",
  "ETL_deposition_solution_concentration": "0.125 M",
  "ETL_deposition_solvents_compound": "Titanium isopropoxide sol-gel precursor",
  "ETL_deposition_synthesis_atmosphere": "Air",
  "ETL_deposition_synthesis_atmosphere_pressure": "1 atm",
  "ETL_deposition_synthesis_atmosphere_relative_humidity": "Null",
  "ETL_deposition_spin_coating_speed": "3000 rpm",
  "ETL_deposition_spin_coating_time": "Null",
  "ETL_deposition_thermal_annealing_temperature": "500 °C",
  "ETL_deposition_thermal_annealing_time": "1 h",
  "Perovskite_dimension": "3D",
  "Perovskite_thickness": "Null",
  "Perovskite_composition_long_form": "CsPbI3",
  "Perovskite_additive_compound": "UAT (Urea-Ammonium Thiocyanate)",
  "Perovskite_additive_concentration": "6 mM",
  "Perovskite_bandgap": "1.68 eV",
  "Perovskite_deposition_method": "Spin-coating",
  "Perovskite_deposition_sequential_spin_coating": "False",
  "Perovskite_deposition_spin_coating_antisolvent": "Null",
  "Perovskite_deposition_reaction_solutions_compounds": "DMAPbI3; CsI",
  "Perovskite_deposition_reaction_solutions_concentrations": "0.73 M; 0.73 M",
  "Perovskite_deposition_final_solutions_concentration_before_deposition": "Null",
  "Perovskite_deposition_solvents_compound": "DMF; DMSO",
  "Perovskite_deposition_solvents_mixing_ratio": "8.5; 1.5",
  "Perovskite_deposition_synthesis_atmosphere": "Nitrogen",
  "Perovskite_deposition_synthesis_atmosphere_pressure": "1 atm",
  "Perovskite_deposition_synthesis_atmosphere_relative_humidity": "15%",
  "Perovskite_deposition_spin_coating_speed": "1500 rpm; 4000 rpm",
  "Perovskite_deposition_spin_coating_time": "10 s; 30 s",
  "Perovskite_deposition_thermal_annealing_atmosphere": "Dry air",
  "Perovskite_deposition_thermal_annealing_temperature": "70 °C; 200 °C",
  "Perovskite_deposition_thermal_annealing_time": "3 min; 10 min",
  "Perovskite_surface_treatment_material": "Null",
  "Perovskite_surface_treatment_method": "Null",
  "Perovskite_surface_treatment_solution_concentration": "Null",
  "Perovskite_surface_treatment_solvents_compound": "Null",
  "Perovskite_surface_treatment_synthesis_atmosphere": "Null",
  "Perovskite_surface_treatment_synthesis_atmosphere_pressure": "Null",
  "Perovskite_surface_treatment_synthesis_atmosphere_relative_humidity": "Null",
  "Perovskite_surface_treatment_deposition_spin_coating_speed": "Null",
  "Perovskite_surface_treatment_deposition_spin_coating_time": "Null",
  "Perovskite_surface_treatment_deposition_thermal_annealing_temperature": "Null",
  "Perovskite_surface_treatment_deposition_thermal_annealing_time": "Null",
  "HTL_thickness": "200 nm",
  "HTL_stack_sequence": "Spiro-OMeTAD",
  "HTL_additive_compound": "Li-TFSI; FK209; TBP",
  "HTL_additive_concentration": "0.5; 0.03; 3.3",
  "HTL_deposition_method": "Spin-coating",
  "HTL_deposition_solution_concentration": "60 mM",
  "HTL_deposition_solvents_compound": "Chlorobenzene",
  "HTL_deposition_synthesis_atmosphere": "Nitrogen",
  "HTL_deposition_synthesis_atmosphere_pressure": "1 atm",
  "HTL_deposition_synthesis_atmosphere_relative_humidity": "Null",
  "HTL_deposition_spin_coating_speed": "3000 rpm",
  "HTL_deposition_spin_coating_time": "Null",
  "HTL_deposition_thermal_annealing_temperature": "60 °C",
  "HTL_deposition_thermal_annealing_time": "8 min",
  "Backcontact_thickness": "80 nm",
  "Beckcontact_deposition_method": "Thermal evaporation",
  "Backcontact_deposition_atmosphere_pressure": "10^-7 torr",
  "Encapsulation_method": "MgF2 antireflection layer",
  "Encapsulation_atmosphere": "Null",
  "JV_measured_device_matching": "True",
  "JV_measured_reverse_scan_Voc": "1.148 V",
  "JV_measured_reverse_scan_Jsc": "20.76 mA/cm2",
  "JV_measured_reverse_scan_FF": "0.843",
  "JV_measured_reverse_scan_PCE": "20.07",
  "JV_measured_forward_scan_Voc": "Null",
  "JV_measured_forward_scan_Jsc": "Null",
  "JV_measured_forward_scan_FF": "Null",
  "JV_measured_forward_scan_PCE": "Null",
  "JV_measured_light_spectra": "AM 1.5G",
  "JV_measured_light_spectra_intensity": "100 mW/cm2",
  "JV_measured_scan_speed": "0.05 V/s",
  "JV_measured_scan_delay_time": "0.3 s",
  "JV_certified_PCE": "Null",
  "Stabilized_measured_PCE": "19.2",
  "Stabilized_certified_PCE": "Null",
  "Stability_test_device_matching": "True",
  "Stability_test_temperature": "Null",
  "Stability_test_atmosphere": "N2",
  "Stability_test_light_spectra": "White LED",
  "Stability_test_light_intensity": "Null",
  "Stability_test_relative_humidity": "Null",
  "Stability_PCE_after_time": "1000 hours",
  "Stability_PCE_after_time_value": "100"
}

File: dataset/2021-2025/10.1002_anie.202102466/Device_BestPCE_gpt4o_10.1002_anie.202102466.json
{
  "Ref_DOI": "10.1002/anie.202102466",
  "Ref_journal": "Angewandte Chemie International Edition",
  "Ref_publication_year": "2021",
  "Ref_title": "Efficient (>20%) and Stable All-Inorganic Cesium Lead Triiodide Solar Cell Enabled by Thiocyanate Molten Salts",
  "Cell_architecture": "NIP",
  "Cell_stack_sequence": "FTO/TiO2/CsPbI3/Spiro-OMeTAD/Au",
  "Cell_area_measured": "0.09 cm2",
  "ETL_thickness": "Null",
  "ETL_stack_sequence": "TiO2",
  "ETL_additive_compound": "Null",
  "ETL_additive_concentration": "Null",
  "ETL_deposition_method": "Spin-coating",
  "ETL_deposition_solution_concentration": "0.125 M",
  "ETL_deposition_solvents_compound": "Null",
  "ETL_deposition_synthesis_atmosphere": "Null",
  "ETL_deposition_synthesis_atmosphere_pressure": "Null",
  "ETL_deposition_synthesis_atmosphere_relative_humidity": "Null",
  "ETL_deposition_spin_coating_speed": "3000 rpm",
  "ETL_deposition_spin_coating_time": "Null",
  "ETL_deposition_thermal_annealing_temperature": "500 °C",
  "ETL_deposition_thermal_annealing_time": "60 min",
  "Perovskite_dimension": "3D",
  "Perovskite_thickness": "Null",
  "Perovskite_composition_long_form": "CsPbI3",
  "Perovskite_additive_compound": "UAT",
  "Perovskite_additive_concentration": "6 mM",
  "Perovskite_bandgap": "1.68 eV",
  "Perovskite_deposition_method": "Spin-coating",
  "Perovskite_deposition_sequential_spin_coating": "False",
  "Perovskite_deposition_spin_coating_antisolvent": "Chlorobenzene",
  "Perovskite_deposition_reaction_solutions_compounds": "DMAPbI3;CsI",
  "Perovskite_deposition_reaction_solutions_concentrations": "0.73 M;0.73 M",
  "Perovskite_deposition_final_solutions_concentration_before_deposition": "Null",
  "Perovskite_deposition_solvents_compound": "DMF;DMSO",
  "Perovskite_deposition_solvents_mixing_ratio": "8.5:1.5",
  "Perovskite_deposition_synthesis_atmosphere": "Dry air",
  "Perovskite_deposition_synthesis_atmosphere_pressure": "Null",
  "Perovskite_deposition_synthesis_atmosphere_relative_humidity": "15%",
  "Perovskite_deposition_spin_coating_speed": "1500 rpm;4000 rpm",
  "Perovskite_deposition_spin_coating_time": "10 s;30 s",
  "Perovskite_deposition_thermal_annealing_atmosphere": "Air",
  "Perovskite_deposition_thermal_annealing_temperature": "70 °C;200 °C",
  "Perovskite_deposition_thermal_annealing_time": "3 min;10 min",
  "Perovskite_surface_treatment_material": "Null",
  "Perovskite_surface_treatment_method": "Null",
  "Perovskite_surface_treatment_solution_concentration": "Null",
  "Perovskite_surface_treatment_solvents_compound": "Null",
  "Perovskite_surface_treatment_synthesis_atmosphere": "Null",
  "Perovskite_surface_treatment_synthesis_atmosphere_pressure": "Null",
  "Perovskite_surface_treatment_synthesis_atmosphere_relative_humidity": "Null",
  "Perovskite_surface_treatment_deposition_spin_coating_speed": "Null",
  "Perovskite_surface_treatment_deposition_spin_coating_time": "Null",
  "Perovskite_surface_treatment_deposition_thermal_annealing_temperature": "Null",
  "Perovskite_surface_treatment_deposition_thermal_annealing_time": "Null",
  "HTL_thickness": "200 nm",
  "HTL_stack_sequence": "Spiro-OMeTAD",
  "HTL_additive_compound": "Li-TFSI;FK209;TBP",
  "HTL_additive_concentration": "0.5 mol%;0.03 mol%;3.3 mol%",
  "HTL_deposition_method": "Spin-coating",
  "HTL_deposition_solution_concentration": "60 mM",
  "HTL_deposition_solvents_compound": "Chlorobenzene",
  "HTL_deposition_synthesis_atmosphere": "Nitrogen",
  "HTL_deposition_synthesis_atmosphere_pressure": "Null",
  "HTL_deposition_synthesis_atmosphere_relative_humidity": "Null",
  "HTL_deposition_spin_coating_speed": "3000 rpm",
  "HTL_deposition_spin_coating_time": "Null",
  "HTL_deposition_thermal_annealing_temperature": "60 °C",
  "HTL_deposition_thermal_annealing_time": "8 min",
  "Backcontact_thickness": "80 nm",
  "Beckcontact_deposition_method": "Thermal evaporation",
  "Backcontact_deposition_atmosphere_pressure": "10-7 Torr",
  "Encapsulation_method": "Null",
  "Encapsulation_atmosphere": "Null",
  "JV_measured_device_matching": "True",
  "JV_measured_reverse_scan_Voc": "1.148 V",
  "JV_measured_reverse_scan_Jsc": "20.76 mA/cm2",
  "JV_measured_reverse_scan_FF": "84.3%",
  "JV_measured_reverse_scan_PCE": "20.07%",
  "JV_measured_forward_scan_Voc": "Null",
  "JV_measured_forward_scan_Jsc": "Null",
  "JV_measured_forward_scan_FF": "Null",
  "JV_measured_forward_scan_PCE": "Null",
  "JV_measured_light_spectra": "AM1.5G",
  "JV_measured_light_spectra_intensity": "100 mW/cm2",
  "JV_measured_scan_speed": "50 mV/s",
  "JV_measured_scan_delay_time": "300 ms",
  "JV_certified_PCE": "Null",
  "Stabilized_measured_PCE": "19.2%",
  "Stabilized_certified_PCE": "Null",
  "Stability_test_device_matching": "True",
  "Stability_test_temperature": "Null",
  "Stability_test_atmosphere": "N2",
  "Stability_test_light_spectra": "White LED",
  "Stability_test_light_intensity": "Null",
  "Stability_test_relative_humidity": "Null",
  "Stability_PCE_after_time": "1000 hours",
  "Stability_PCE_after_time_value": "No degradation"
}

File: dataset/2021-2025/10.1002_anie.202102466/Device_BestPCE_gpt4o_mini_10.1002_anie.202102466.json
{
  "Ref_DOI": "10.1002/anie.202102466",
  "Ref_journal": "Angewandte Chemie International Edition",
  "Ref_publication_year": "2021",
  "Ref_title": "Efficient (>20%) and Stable All-Inorganic Cesium Lead Triiodide Solar Cell Enabled by Thiocyanate Molten Salts",
  "Cell_architecture": "NIP",
  "Cell_stack_sequence": "FTO/TiO2/CsPbI3/Spiro-OMeTAD/Au",
  "Cell_area_measured": "0.09 cm2",
  "ETL_thickness": "125 nm",
  "ETL_stack_sequence": "TiO2",
  "ETL_additive_compound": "TiCl4",
  "ETL_additive_concentration": "0.025 M",
  "ETL_deposition_method": "Spin-coating",
  "ETL_deposition_solution_concentration": "0.125 M",
  "ETL_deposition_solvents_compound": "Null",
  "ETL_deposition_synthesis_atmosphere": "Air",
  "ETL_deposition_synthesis_atmosphere_pressure": "1 atm",
  "ETL_deposition_synthesis_atmosphere_relative_humidity": "Null",
  "ETL_deposition_spin_coating_speed": "3000 rpm",
  "ETL_deposition_spin_coating_time": "Null",
  "ETL_deposition_thermal_annealing_temperature": "500 °C",
  "ETL_deposition_thermal_annealing_time": "60 min",
  "Perovskite_dimension": "3D",
  "Perovskite_thickness": "200 nm",
  "Perovskite_composition_long_form": "CsPbI3",
  "Perovskite_additive_compound": "UAT",
  "Perovskite_additive_concentration": "Null",
  "Perovskite_bandgap": "1.68 eV",
  "Perovskite_deposition_method": "Spin-coating",
  "Perovskite_deposition_sequential_spin_coating": "False",
  "Perovskite_deposition_spin_coating_antisolvent": "Null",
  "Perovskite_deposition_reaction_solutions_compounds": "PbI2;CsI",
  "Perovskite_deposition_reaction_solutions_concentrations": "0.73 M;0.73 M",
  "Perovskite_deposition_final_solutions_concentration_before_deposition": "Null",
  "Perovskite_deposition_solvents_compound": "DMF;DMSO",
  "Perovskite_deposition_solvents_mixing_ratio": "8.5:1.5",
  "Perovskite_deposition_synthesis_atmosphere": "Nitrogen",
  "Perovskite_deposition_synthesis_atmosphere_pressure": "1 atm",
  "Perovskite_deposition_synthesis_atmosphere_relative_humidity": "Null",
  "Perovskite_deposition_spin_coating_speed": "1500 rpm;4000 rpm",
  "Perovskite_deposition_spin_coating_time": "10 s;30 s",
  "Perovskite_deposition_thermal_annealing_atmosphere": "Air",
  "Perovskite_deposition_thermal_annealing_temperature": "70 °C;200 °C",
  "Perovskite_deposition_thermal_annealing_time": "3 min;10 min",
  "Perovskite_surface_treatment_material": "Null",
  "Perovskite_surface_treatment_method": "Null",
  "Perovskite_surface_treatment_solution_concentration": "Null",
  "Perovskite_surface_treatment_solvents_compound": "Null",
  "Perovskite_surface_treatment_synthesis_atmosphere": "Null",
  "Perovskite_surface_treatment_synthesis_atmosphere_pressure": "Null",
  "Perovskite_surface_treatment_synthesis_atmosphere_relative_humidity": "Null",
  "Perovskite_surface_treatment_deposition_spin_coating_speed": "Null",
  "Perovskite_surface_treatment_deposition_spin_coating_time": "Null",
  "Perovskite_surface_treatment_deposition_thermal_annealing_temperature": "Null",
  "Perovskite_surface_treatment_deposition_thermal_annealing_time": "Null",
  "HTL_thickness": "200 nm",
  "HTL_stack_sequence": "Spiro-OMeTAD",
  "HTL_additive_compound": "Li-TFSI;FK209;TBP",
  "HTL_additive_concentration": "0.5;0.03;3.3",
  "HTL_deposition_method": "Spin-coating",
  "HTL_deposition_solution_concentration": "60 mM",
  "HTL_deposition_solvents_compound": "CB",
  "HTL_deposition_synthesis_atmosphere": "Null",
  "HTL_deposition_synthesis_atmosphere_pressure": "Null",
  "HTL_deposition_synthesis_atmosphere_relative_humidity": "Null",
  "HTL_deposition_spin_coating_speed": "3000 rpm",
  "HTL_deposition_spin_coating_time": "Null",
  "HTL_deposition_thermal_annealing_temperature": "60 °C",
  "HTL_deposition_thermal_annealing_time": "8 min",
  "Backcontact_thickness": "80 nm",
  "Beckcontact_deposition_method": "Thermal evaporation",
  "Backcontact_deposition_atmosphere_pressure": "10-7 Torr",
  "Encapsulation_method": "Null",
  "Encapsulation_atmosphere": "Null",
  "JV_measured_device_matching": "True",
  "JV_measured_reverse_scan_Voc": "1.148 V",
  "JV_measured_reverse_scan_Jsc": "20.76 mA/cm2",
  "JV_measured_reverse_scan_FF": "84.3 %",
  "JV_measured_reverse_scan_PCE": "20.07 %",
  "JV_measured_forward_scan_Voc": "1.148 V",
  "JV_measured_forward_scan_Jsc": "20.76 mA/cm2",
  "JV_measured_forward_scan_FF": "84.3 %",
  "JV_measured_forward_scan_PCE": "20.07 %",
  "JV_measured_light_spectra": "AM1.5",
  "JV_measured_light_spectra_intensity": "100 mW/cm2",
  "JV_measured_scan_speed": "50 mV/s",
  "JV_measured_scan_delay_time": "0.3 s",
  "JV_certified_PCE": "Null",
  "Stabilized_measured_PCE": "19.2 %",
  "Stabilized_certified_PCE": "Null",
  "Stability_test_device_matching": "True",
  "Stability_test_temperature": "40 °C",
  "Stability_test_atmosphere": "Air",
  "Stability_test_light_spectra": "AM1.5",
  "Stability_test_light_intensity": "1 sun",
  "Stability_test_relative_humidity": "40 %",
  "Stability_PCE_after_time": "1000 hours",
  "Stability_PCE_after_time_value": "89 %"
}

File: dataset/2021-2025/10.1002_anie.202102466/Device_BestPCE_gpt4o_mini_zero_shot_10.1002_anie.202102466.json
{
  "Ref_DOI": "10.1002/anie.202102466",
  "Ref_journal": "Angewandte Chemie International Edition",
  "Ref_publication_year": "2021",
  "Ref_title": "Efficient (>20%) and Stable All-Inorganic Cesium Lead Triiodide Solar Cell Enabled by Thiocyanate Molten Salts",
  "Cell_architecture": "FTO/TiO2/CsPbI3/Spiro-OMeTAD/Au",
  "Cell_stack_sequence": "FTO/TiO2/CsPbI3/Spiro-OMeTAD/Au",
  "Cell_area_measured": "0.09 cm2",
  "ETL_thickness": "Null",
  "ETL_stack_sequence": "Null",
  "ETL_additive_compound": "Null",
  "ETL_additive_concentration": "Null",
  "ETL_deposition_method": "spin coating",
  "ETL_deposition_solution_concentration": "0.125 M",
  "ETL_deposition_solvents_compound": "Null",
  "ETL_deposition_synthesis_atmosphere": "inert glove box",
  "ETL_deposition_synthesis_atmosphere_pressure": "Null",
  "ETL_deposition_synthesis_atmosphere_relative_humidity": "Null",
  "ETL_deposition_spin_coating_speed": "3000 rpm",
  "ETL_deposition_spin_coating_time": "Null",
  "ETL_deposition_thermal_annealing_temperature": "500 °C",
  "ETL_deposition_thermal_annealing_time": "1 hour",
  "Perovskite_dimension": "Null",
  "Perovskite_thickness": "200 nm",
  "Perovskite_composition_long_form": "CsPbI3",
  "Perovskite_additive_compound": "Urea-Ammonium Thiocyanate (UAT)",
  "Perovskite_additive_concentration": "6 mM",
  "Perovskite_bandgap": "1.68 eV",
  "Perovskite_deposition_method": "one-step spin-coating",
  "Perovskite_deposition_sequential_spin_coating": "Null",
  "Perovskite_deposition_spin_coating_antisolvent": "Null",
  "Perovskite_deposition_reaction_solutions_compounds": "DMAPbI3, CsI",
  "Perovskite_deposition_reaction_solutions_concentrations": "0.73 M",
  "Perovskite_deposition_final_solutions_concentration_before_deposition": "Null",
  "Perovskite_deposition_solvents_compound": "DMF/DMSO",
  "Perovskite_deposition_solvents_mixing_ratio": "8.5:1.5",
  "Perovskite_deposition_synthesis_atmosphere": "inert glove box",
  "Perovskite_deposition_synthesis_atmosphere_pressure": "Null",
  "Perovskite_deposition_synthesis_atmosphere_relative_humidity": "Null",
  "Perovskite_deposition_spin_coating_speed": "1500 rpm, 4000 rpm",
  "Perovskite_deposition_spin_coating_time": "10 s, 30 s",
  "Perovskite_deposition_thermal_annealing_atmosphere": "dry air",
  "Perovskite_deposition_thermal_annealing_temperature": "70 °C, 200 °C",
  "Perovskite_deposition_thermal_annealing_time": "3 min, 10 min",
  "Perovskite_surface_treatment_material": "Null",
  "Perovskite_surface_treatment_method": "Null",
  "Perovskite_surface_treatment_solution_concentration": "Null",
  "Perovskite_surface_treatment_solvents_compound": "Null",
  "Perovskite_surface_treatment_synthesis_atmosphere": "Null",
  "Perovskite_surface_treatment_synthesis_atmosphere_pressure": "Null",
  "Perovskite_surface_treatment_synthesis_atmosphere_relative_humidity": "Null",
  "Perovskite_surface_treatment_deposition_spin_coating_speed": "Null",
  "Perovskite_surface_treatment_deposition_spin_coating_time": "Null",
  "Perovskite_surface_treatment_deposition_thermal_annealing_temperature": "Null",
  "Perovskite_surface_treatment_deposition_thermal_annealing_time": "Null",
  "HTL_thickness": "Null",
  "HTL_stack_sequence": "Null",
  "HTL_additive_compound": "Li-TFSI, FK209, TBP",
  "HTL_additive_concentration": "0.5, 0.03, 3.3",
  "HTL_deposition_method": "spin coating",
  "HTL_deposition_solution_concentration": "60 mM",
  "HTL_deposition_solvents_compound": "CB",
  "HTL_deposition_synthesis_atmosphere": "Null",
  "HTL_deposition_synthesis_atmosphere_pressure": "Null",
  "HTL_deposition_synthesis_atmosphere_relative_humidity": "Null",
  "HTL_deposition_spin_coating_speed": "3000 rpm",
  "HTL_deposition_spin_coating_time": "Null",
  "HTL_deposition_thermal_annealing_temperature": "60 °C",
  "HTL_deposition_thermal_annealing_time": "8 min",
  "Backcontact_thickness": "80 nm",
  "Beckcontact_deposition_method": "thermal evaporation",
  "Backcontact_deposition_atmosphere_pressure": "10^-7 Torr",
  "Encapsulation_method": "evaporation",
  "Encapsulation_atmosphere": "Null",
  "JV_measured_device_matching": "Null",
  "JV_measured_reverse_scan_Voc": "1.05 V",
  "JV_measured_reverse_scan_Jsc": "20.70 mA/cm2",
  "JV_measured_reverse_scan_FF": "0.812",
  "JV_measured_reverse_scan_PCE": "17.70%",
  "JV_measured_forward_scan_Voc": "1.06 V",
  "JV_measured_forward_scan_Jsc": "20.31 mA/cm2",
  "JV_measured_forward_scan_FF": "0.794",
  "JV_measured_forward_scan_PCE": "17.06%",
  "JV_measured_light_spectra": "AM 1.5",
  "JV_measured_light_spectra_intensity": "100 mW/cm2",
  "JV_measured_scan_speed": "50 mV/s",
  "JV_measured_scan_delay_time": "0.3 s",
  "JV_certified_PCE": "Null",
  "Stabilized_measured_PCE": "19.2%",
  "Stabilized_certified_PCE": "Null",
  "Stability_test_device_matching": "Null",
  "Stability_test_temperature": "40 °C",
  "Stability_test_atmosphere": "N2",
  "Stability_test_light_spectra": "Null",
  "Stability_test_light_intensity": "Null",
  "Stability_test_relative_humidity": "40%",
  "Stability_PCE_after_time": "1000 h",
  "Stability_PCE_after_time_value": "Null"
}

File: dataset/2021-2025/10.1002_anie.202102466/Device_BestPCE_grok_10.1002_anie.202102466.json
{
  "Ref_DOI": "10.1002/anie.202102466",
  "Ref_journal": "Angewandte Chemie International Edition",
  "Ref_publication_year": "2021",
  "Ref_title": "Efficient (>20%) and Stable All-Inorganic Cesium Lead Triiodide Solar Cell Enabled by Thiocyanate Molten Salts",
  "Cell_architecture": "NIP",
  "Cell_stack_sequence": "FTO/TiO2/CsPbI3/Spiro-OMeTAD/Au",
  "Cell_area_measured": "0.09 cm2",
  "ETL_thickness": "Null",
  "ETL_stack_sequence": "TiO2",
  "ETL_additive_compound": "Null",
  "ETL_additive_concentration": "Null",
  "ETL_deposition_method": "Spin-coating",
  "ETL_deposition_solution_concentration": "0.125 M",
  "ETL_deposition_solvents_compound": "Null",
  "ETL_deposition_synthesis_atmosphere": "Null",
  "ETL_deposition_synthesis_atmosphere_pressure": "Null",
  "ETL_deposition_synthesis_atmosphere_relative_humidity": "Null",
  "ETL_deposition_spin_coating_speed": "3000 rpm",
  "ETL_deposition_spin_coating_time": "Null",
  "ETL_deposition_thermal_annealing_temperature": "500 °C",
  "ETL_deposition_thermal_annealing_time": "60 min",
  "Perovskite_dimension": "3D",
  "Perovskite_thickness": "Null",
  "Perovskite_composition_long_form": "CsPbI3",
  "Perovskite_additive_compound": "Urea-Ammonium Thiocyanate (UAT)",
  "Perovskite_additive_concentration": "6 mM",
  "Perovskite_bandgap": "1.68 eV",
  "Perovskite_deposition_method": "Spin-coating",
  "Perovskite_deposition_sequential_spin_coating": "False",
  "Perovskite_deposition_spin_coating_antisolvent": "Null",
  "Perovskite_deposition_reaction_solutions_compounds": "DMAPbI3;CsI",
  "Perovskite_deposition_reaction_solutions_concentrations": "0.73 M;0.73 M",
  "Perovskite_deposition_final_solutions_concentration_before_deposition": "Null",
  "Perovskite_deposition_solvents_compound": "DMF;DMSO",
  "Perovskite_deposition_solvents_mixing_ratio": "8.5:1.5",
  "Perovskite_deposition_synthesis_atmosphere": "Inert glove box",
  "Perovskite_deposition_synthesis_atmosphere_pressure": "Null",
  "Perovskite_deposition_synthesis_atmosphere_relative_humidity": "Null",
  "Perovskite_deposition_spin_coating_speed": "1500 rpm;4000 rpm",
  "Perovskite_deposition_spin_coating_time": "10 s;30 s",
  "Perovskite_deposition_thermal_annealing_atmosphere": "Dry air",
  "Perovskite_deposition_thermal_annealing_temperature": "70 °C;200 °C",
  "Perovskite_deposition_thermal_annealing_time": "3 min;10 min",
  "Perovskite_surface_treatment_material": "Null",
  "Perovskite_surface_treatment_method": "Null",
  "Perovskite_surface_treatment_solution_concentration": "Null",
  "Perovskite_surface_treatment_solvents_compound": "Null",
  "Perovskite_surface_treatment_synthesis_atmosphere": "Null",
  "Perovskite_surface_treatment_synthesis_atmosphere_pressure": "Null",
  "Perovskite_surface_treatment_synthesis_atmosphere_relative_humidity": "Null",
  "Perovskite_surface_treatment_deposition_spin_coating_speed": "Null",
  "Perovskite_surface_treatment_deposition_spin_coating_time": "Null",
  "Perovskite_surface_treatment_deposition_thermal_annealing_temperature": "Null",
  "Perovskite_surface_treatment_deposition_thermal_annealing_time": "Null",
  "HTL_thickness": "200 nm",
  "HTL_stack_sequence": "Spiro-OMeTAD",
  "HTL_additive_compound": "Li-TFSI;FK209;TBP",
  "HTL_additive_concentration": "0.5 molar ratio;0.03 molar ratio;3.3 molar ratio",
  "HTL_deposition_method": "Spin-coating",
  "HTL_deposition_solution_concentration": "60 mM",
  "HTL_deposition_solvents_compound": "Chlorobenzene",
  "HTL_deposition_synthesis_atmosphere": "Inert glove box",
  "HTL_deposition_synthesis_atmosphere_pressure": "Null",
  "HTL_deposition_synthesis_atmosphere_relative_humidity": "Null",
  "HTL_deposition_spin_coating_speed": "3000 rpm",
  "HTL_deposition_spin_coating_time": "Null",
  "HTL_deposition_thermal_annealing_temperature": "60 °C",
  "HTL_deposition_thermal_annealing_time": "8 min",
  "Backcontact_thickness": "80 nm",
  "Beckcontact_deposition_method": "Thermal evaporation",
  "Backcontact_deposition_atmosphere_pressure": "10-7 Torr",
  "Encapsulation_method": "Null",
  "Encapsulation_atmosphere": "Null",
  "JV_measured_device_matching": "True",
  "JV_measured_reverse_scan_Voc": "1.148 V",
  "JV_measured_reverse_scan_Jsc": "20.76 mA/cm2",
  "JV_measured_reverse_scan_FF": "84.3 %",
  "JV_measured_reverse_scan_PCE": "20.07 %",
  "JV_measured_forward_scan_Voc": "Null",
  "JV_measured_forward_scan_Jsc": "Null",
  "JV_measured_forward_scan_FF": "Null",
  "JV_measured_forward_scan_PCE": "Null",
  "JV_measured_light_spectra": "AM 1.5G",
  "JV_measured_light_spectra_intensity": "100 mW/cm2",
  "JV_measured_scan_speed": "0.05 V/s",
  "JV_measured_scan_delay_time": "300 ms",
  "JV_certified_PCE": "Null",
  "Stabilized_measured_PCE": "19.2 %",
  "Stabilized_certified_PCE": "Null",
  "Stability_test_device_matching": "False",
  "Stability_test_temperature": "Null",
  "Stability_test_atmosphere": "Null",
  "Stability_test_light_spectra": "Null",
  "Stability_test_light_intensity": "Null",
  "Stability_test_relative_humidity": "Null",
  "Stability_PCE_after_time": "Null",
  "Stability_PCE_after_time_value": "Null"
}

File: dataset/2021-2025/10.1002_anie.202102466/Device_BestPCE_o3_10.1002_anie.202102466.json
{
  "Ref_DOI": "10.1002/anie.202102466",
  "Ref_journal": "Angewandte Chemie International Edition",
  "Ref_publication_year": "2021",
  "Ref_title": "Efficient (>20%) and Stable All-Inorganic Cesium Lead Triiodide Solar Cell Enabled by Thiocyanate Molten Salts",
  "Cell_architecture": "NIP",
  "Cell_stack_sequence": "FTO/compact TiO2/CsPbI3/Spiro-OMeTAD/Au/MgF2",
  "Cell_area_measured": "0.09 cm2",
  "ETL_thickness": "Null",
  "ETL_stack_sequence": "compact TiO2",
  "ETL_additive_compound": "Null",
  "ETL_additive_concentration": "Null",
  "ETL_deposition_method": "Spin-coating",
  "ETL_deposition_solution_concentration": "0.125 M",
  "ETL_deposition_solvents_compound": "Null",
  "ETL_deposition_synthesis_atmosphere": "Air",
  "ETL_deposition_synthesis_atmosphere_pressure": "1 atm",
  "ETL_deposition_synthesis_atmosphere_relative_humidity": "Null",
  "ETL_deposition_spin_coating_speed": "3000 rpm",
  "ETL_deposition_spin_coating_time": "Null",
  "ETL_deposition_thermal_annealing_temperature": "500 °C/500 °C",
  "ETL_deposition_thermal_annealing_time": "60 min/60 min",
  "Perovskite_dimension": "3D",
  "Perovskite_thickness": "Null",
  "Perovskite_composition_long_form": "CsPbI3",
  "Perovskite_additive_compound": "Urea-Ammonium thiocyanate (UAT)",
  "Perovskite_additive_concentration": "6 mM",
  "Perovskite_bandgap": "1.68 eV",
  "Perovskite_deposition_method": "Spin-coating",
  "Perovskite_deposition_sequential_spin_coating": "False",
  "Perovskite_deposition_spin_coating_antisolvent": "Null",
  "Perovskite_deposition_reaction_solutions_compounds": "DMAPbI3;CsI",
  "Perovskite_deposition_reaction_solutions_concentrations": "0.73 M;0.73 M",
  "Perovskite_deposition_final_solutions_concentration_before_deposition": "0.73 M DMAPbI3 and 0.73 M CsI",
  "Perovskite_deposition_solvents_compound": "DMF;DMSO",
  "Perovskite_deposition_solvents_mixing_ratio": "8.5:1.5 (v:v)",
  "Perovskite_deposition_synthesis_atmosphere": "Nitrogen",
  "Perovskite_deposition_synthesis_atmosphere_pressure": "1 atm",
  "Perovskite_deposition_synthesis_atmosphere_relative_humidity": "Null",
  "Perovskite_deposition_spin_coating_speed": "1500 rpm;4000 rpm",
  "Perovskite_deposition_spin_coating_time": "10 s;30 s",
  "Perovskite_deposition_thermal_annealing_atmosphere": "Air",
  "Perovskite_deposition_thermal_annealing_temperature": "70 °C;200 °C",
  "Perovskite_deposition_thermal_annealing_time": "3 min;10 min",
  "Perovskite_surface_treatment_material": "Null",
  "Perovskite_surface_treatment_method": "Null",
  "Perovskite_surface_treatment_solution_concentration": "Null",
  "Perovskite_surface_treatment_solvents_compound": "Null",
  "Perovskite_surface_treatment_synthesis_atmosphere": "Null",
  "Perovskite_surface_treatment_synthesis_atmosphere_pressure": "Null",
  "Perovskite_surface_treatment_synthesis_atmosphere_relative_humidity": "Null",
  "Perovskite_surface_treatment_deposition_spin_coating_speed": "Null",
  "Perovskite_surface_treatment_deposition_spin_coating_time": "Null",
  "Perovskite_surface_treatment_deposition_thermal_annealing_temperature": "Null",
  "Perovskite_surface_treatment_deposition_thermal_annealing_time": "Null",
  "HTL_thickness": "200 nm",
  "HTL_stack_sequence": "Spiro-OMeTAD",
  "HTL_additive_compound": "Li-TFSI;FK209;TBP",
  "HTL_additive_concentration": "0.5 mol ratio;0.03 mol ratio;3.3 mol ratio",
  "HTL_deposition_method": "Spin-coating",
  "HTL_deposition_solution_concentration": "60 mM",
  "HTL_deposition_solvents_compound": "Chlorobenzene",
  "HTL_deposition_synthesis_atmosphere": "Nitrogen",
  "HTL_deposition_synthesis_atmosphere_pressure": "1 atm",
  "HTL_deposition_synthesis_atmosphere_relative_humidity": "Null",
  "HTL_deposition_spin_coating_speed": "3000 rpm",
  "HTL_deposition_spin_coating_time": "Null",
  "HTL_deposition_thermal_annealing_temperature": "60 °C",
  "HTL_deposition_thermal_annealing_time": "8 min",
  "Backcontact_thickness": "80 nm",
  "Beckcontact_deposition_method": "Thermal evaporation",
  "Backcontact_deposition_atmosphere_pressure": "1e-7 Torr",
  "Encapsulation_method": "MgF2 antireflection layer evaporation",
  "Encapsulation_atmosphere": "Vacuum",
  "JV_measured_device_matching": "True",
  "JV_measured_reverse_scan_Voc": "1.148 V",
  "JV_measured_reverse_scan_Jsc": "20.76 mA/cm2",
  "JV_measured_reverse_scan_FF": "84.3 %",
  "JV_measured_reverse_scan_PCE": "20.07 %",
  "JV_measured_forward_scan_Voc": "Null",
  "JV_measured_forward_scan_Jsc": "Null",
  "JV_measured_forward_scan_FF": "Null",
  "JV_measured_forward_scan_PCE": "Null",
  "JV_measured_light_spectra": "AM1.5G",
  "JV_measured_light_spectra_intensity": "100 mW/cm2",
  "JV_measured_scan_speed": "0.05 V/s",
  "JV_measured_scan_delay_time": "0.3 s",
  "JV_certified_PCE": "Null",
  "Stabilized_measured_PCE": "19.2 %",
  "Stabilized_certified_PCE": "Null",
  "Stability_test_device_matching": "False",
  "Stability_test_temperature": "Null",
  "Stability_test_atmosphere": "Null",
  "Stability_test_light_spectra": "Null",
  "Stability_test_light_intensity": "Null",
  "Stability_test_relative_humidity": "Null",
  "Stability_PCE_after_time": "Null",
  "Stability_PCE_after_time_value": "Null"
}
