Repository: jiayijdong/PSCbench

# PSCbench


**PSCbench** is a novel benchmark for materials science research-level scientific
dataset curation sourced from published journals. The benchmark is designed to evaluate the complex classification capabilities,
strong domain knowledge, and advanced calculation skills of LLMs.

## Data


The PSCbench dataset is under dataset folder in json file format. Each file is list of dictionary and can be extracted using following scripts.
Each file stands for one published journal, which is fully elaborated in the paper. 

```
with open("./dataset/retroactive/{}.json".format(subject), encoding='utf-8') as json_file:
    problems=json.load(json_file)
```

File: dataset/2021-2025/10.1002_anie.202102466/Device_BestPCE_o4_mini_10.1002_anie.202102466.json
{
  "Ref_DOI": "10.1002/anie.202102466",
  "Ref_journal": "Angewandte Chemie International Edition",
  "Ref_publication_year": "2021",
  "Ref_title": "Efficient (>20%) and Stable All-Inorganic Cesium Lead Triiodide Solar Cell Enabled by Thiocyanate Molten Salts",
  "Cell_architecture": "NIP",
  "Cell_stack_sequence": "FTO glass/compact TiO2/CsPbI3/Spiro-OMeTAD/Au/MgF2",
  "Cell_area_measured": "0.09 cm2",
  "ETL_thickness": "Null",
  "ETL_stack_sequence": "compact TiO2",
  "ETL_additive_compound": "Null",
  "ETL_additive_concentration": "Null",
  "ETL_deposition_method": "Spin-coating",
  "ETL_deposition_solution_concentration": "0.125 M",
  "ETL_deposition_solvents_compound": "Null",
  "ETL_deposition_synthesis_atmosphere": "Null",
  "ETL_deposition_synthesis_atmosphere_pressure": "Null",
  "ETL_deposition_synthesis_atmosphere_relative_humidity": "Null",
  "ETL_deposition_spin_coating_speed": "3000 rpm",
  "ETL_deposition_spin_coating_time": "Null",
  "ETL_deposition_thermal_annealing_temperature": "500 °C",
  "ETL_deposition_thermal_annealing_time": "60 min",
  "Perovskite_dimension": "3D",
  "Perovskite_thickness": "Null",
  "Perovskite_composition_long_form": "CsPbI3",
  "Perovskite_additive_compound": "UAT (urea-ammonium thiocyanate molten salt)",
  "Perovskite_additive_concentration": "6 mM",
  "Perovskite_bandgap": "1.68 eV",
  "Perovskite_deposition_method": "Spin-coating",
  "Perovskite_deposition_sequential_spin_coating": "False",
  "Perovskite_deposition_spin_coating_antisolvent": "Null",
  "Perovskite_deposition_reaction_solutions_compounds": "DMAPbI3;CsI",
  "Perovskite_deposition_reaction_solutions_concentrations": "0.73 M;0.73 M",
  "Perovskite_deposition_final_solutions_concentration_before_deposition": "Null",
  "Perovskite_deposition_solvents_compound": "DMF;DMSO",
  "Perovskite_deposition_solvents_mixing_ratio": "8.5:1.5",
  "Perovskite_deposition_synthesis_atmosphere": "Nitrogen",
  "Perovskite_deposition_synthesis_atmosphere_pressure": "1 atm",
  "Perovskite_deposition_synthesis_atmosphere_relative_humidity": "Null",
  "Perovskite_deposition_spin_coating_speed": "1500 rpm;4000 rpm",
  "Perovskite_deposition_spin_coating_time": "10 s;30 s",
  "Perovskite_deposition_thermal_annealing_atmosphere": "Dry air",
  "Perovskite_deposition_thermal_annealing_temperature": "70 °C;200 °C",
  "Perovskite_deposition_thermal_annealing_time": "3 min;10 min",
  "Perovskite_surface_treatment_material": "Null",
  "Perovskite_surface_treatment_method": "Null",
  "Perovskite_surface_treatment_solution_concentration": "Null",
  "Perovskite_surface_treatment_solvents_compound": "Null",
  "Perovskite_surface_treatment_synthesis_atmosphere": "Null",
  "Perovskite_surface_treatment_synthesis_atmosphere_pressure": "Null",
  "Perovskite_surface_treatment_synthesis_atmosphere_relative_humidity": "Null",
  "Perovskite_surface_treatment_deposition_spin_coating_speed": "Null",
  "Perovskite_surface_treatment_deposition_spin_coating_time": "Null",
  "Perovskite_surface_treatment_deposition_thermal_annealing_temperature": "Null",
  "Perovskite_surface_treatment_deposition_thermal_annealing_time": "Null",
  "HTL_thickness": "200 nm",
  "HTL_stack_sequence": "Spiro-OMeTAD",
  "HTL_additive_compound": "Li-TFSI;FK209;TBP",
  "HTL_additive_concentration": "0.5;0.03;3.3 molar ratio",
  "HTL_deposition_method": "Spin-coating",
  "HTL_deposition_solution_concentration": "60 mM",
  "HTL_deposition_solvents_compound": "Chlorobenzene",
  "HTL_deposition_synthesis_atmosphere": "Nitrogen",
  "HTL_deposition_synthesis_atmosphere_pressure": "1 atm",
  "HTL_deposition_synthesis_atmosphere_relative_humidity": "Null",
  "HTL_deposition_spin_coating_speed": "3000 rpm",
  "HTL_deposition_spin_coating_time": "Null",
  "HTL_deposition_thermal_annealing_temperature": "60 °C",
  "HTL_deposition_thermal_annealing_time": "8 min",
  "Backcontact_thickness": "80 nm",
  "Beckcontact_deposition_method": "Thermal evaporation",
  "Backcontact_deposition_atmosphere_pressure": "1e-7 Torr",
  "Encapsulation_method": "Null",
  "Encapsulation_atmosphere": "Null",
  "JV_measured_device_matching": "True",
  "JV_measured_reverse_scan_Voc": "1.148 V",
  "JV_measured_reverse_scan_Jsc": "20.76 mA/cm2",
  "JV_measured_reverse_scan_FF": "84.3 %",
  "JV_measured_reverse_scan_PCE": "20.07 %",
  "JV_measured_forward_scan_Voc": "Null",
  "JV_measured_forward_scan_Jsc": "Null",
  "JV_measured_forward_scan_FF": "Null",
  "JV_measured_forward_scan_PCE": "Null",
  "JV_measured_light_spectra": "AM1.5G",
  "JV_measured_light_spectra_intensity": "100 mW/cm2",
  "JV_measured_scan_speed": "0.05 V/s",
  "JV_measured_scan_delay_time": "300 ms",
  "JV_certified_PCE": "Null",
  "Stabilized_measured_PCE": "19.2 %",
  "Stabilized_certified_PCE": "Null",
  "Stability_test_device_matching": "True",
  "Stability_test_temperature": "Null",
  "Stability_test_atmosphere": "Nitrogen",
  "Stability_test_light_spectra": "White LED",
  "Stability_test_light_intensity": "Null",
  "Stability_test_relative_humidity": "Null",
  "Stability_PCE_after_time": "1000 hours",
  "Stability_PCE_after_time_value": "Null"
}

File: dataset/2021-2025/10.1002_anie.202102538/Device_BestPCE_10.1002_anie.202102538.json
{
    "Ref_DOI": "10.1002/anie.202102538",
    "Ref_journal": "Angewandte Chemie International Edition",
    "Ref_publication_year": "2021",
    "Ref_title": "Organic Tetrabutylammonium Cation Intercalation to Heal Inorganic CsPbI3 Perovskite",
    "Cell_architecture": "NIP",
    "Cell_stack_sequence": "FTO/TiO2/CsPbI3/spiro-OMeTAD/Ag",
    "Cell_area_measured": "0.1225 cm2",
    "ETL_thickness": "20 nm",
    "ETL_stack_sequence": "TiO2",
    "ETL_additive_compound": "Null",
    "ETL_additive_concentration": "Null",
    "ETL_deposition_method": "Spray pyrolysis",
    "ETL_deposition_solution_concentration": "0.2 M",
    "ETL_deposition_solvents_compound": "1-butanol",
    "ETL_deposition_synthesis_atmosphere": "Air",
    "ETL_deposition_synthesis_atmosphere_pressure": "1 atm",
    "ETL_deposition_synthesis_atmosphere_relative_humidity": "Null",
    "ETL_deposition_spin_coating_speed": "Null",
    "ETL_deposition_spin_coating_time": "Null",
    "ETL_deposition_thermal_annealing_temperature": "450 °C",
    "ETL_deposition_thermal_annealing_time": "60 min",
    "Perovskite_dimension": "3D",
    "Perovskite_thickness": "Null",
    "Perovskite_composition_long_form": "CsPbI3",
    "Perovskite_additive_compound": "Null",
    "Perovskite_additive_concentration": "Null",
    "Perovskite_bandgap": "1.68 eV",
    "Perovskite_deposition_method": "Spin-coating",
    "Perovskite_deposition_sequential_spin_coating": "False",
    "Perovskite_deposition_spin_coating_antisolvent": "Null",
    "Perovskite_deposition_reaction_solutions_compounds": "CsI; HPbI3+x",
    "Perovskite_deposition_reaction_solutions_concentrations": "1:1",
    "Perovskite_deposition_final_solutions_concentration_before_deposition": "0.6 M",
    "Perovskite_deposition_solvents_compound": "DMF",
    "Perovskite_deposition_solvents_mixing_ratio": "Null",
    "Perovskite_deposition_synthesis_atmosphere": "Null",
    "Perovskite_deposition_synthesis_atmosphere_pressure": "Null",
    "Perovskite_deposition_synthesis_atmosphere_relative_humidity": "Null",
    "Perovskite_deposition_spin_coating_speed": "3000 rpm",
    "Perovskite_deposition_spin_coating_time": "30 s",
    "Perovskite_deposition_thermal_annealing_atmosphere": "Null",
    "Perovskite_deposition_thermal_annealing_temperature": "210 °C",
    "Perovskite_deposition_thermal_annealing_time": "5 min",
    "Perovskite_surface_treatment_material": "TBAI",
    "Perovskite_surface_treatment_method": "Spin-coating",
    "Perovskite_surface_treatment_solution_concentration": "1 mg/mL",
    "Perovskite_surface_treatment_solvents_compound": "IPA",
    "Perovskite_surface_treatment_synthesis_atmosphere": "Null",
    "Perovskite_surface_treatment_synthesis_atmosphere_pressure": "Null",
    "Perovskite_surface_treatment_synthesis_atmosphere_relative_humidity": "Null",
    "Perovskite_surface_treatment_deposition_spin_coating_speed": "Null",
    "Perovskite_surface_treatment_deposition_spin_coating_time": "Null",
    "Perovskite_surface_treatment_deposition_thermal_annealing_temperature": "100 °C",
    "Perovskite_surface_treatment_deposition_thermal_annealing_time": "3 min",
    "HTL_thickness": "Null",
    "HTL_stack_sequence": "spiro-OMeTAD",
    "HTL_additive_compound": "bis(trifluoromethane)sulfonamide lithium salt; 4-tert-butylpyridine",
    "HTL_additive_concentration": "0.035 M; 0.12 M",
    "HTL_deposition_method": "Spin-coating",
    "HTL_deposition_solution_concentration": "0.1 M",
    "HTL_deposition_solvents_compound": "chlorobenzene/acetonitrile",
    "HTL_deposition_synthesis_atmosphere": "Null",
    "HTL_deposition_synthesis_atmosphere_pressure": "Null",
    "HTL_deposition_synthesis_atmosphere_relative_humidity": "Null",
    "HTL_deposition_spin_coating_speed": "4000 rpm",
    "HTL_deposition_spin_coating_time": "25 s",
    "HTL_deposition_thermal_annealing_temperature": "Null",
    "HTL_deposition_thermal_annealing_time": "Null",
    "Backcontact_thickness": "100 nm",
    "Beckcontact_deposition_method": "Thermal evaporation",
    "Backcontact_deposition_atmosphere_pressure": "Null",
    "Encapsulation_method": "Null",
    "Encapsulation_atmosphere": "Null",
    "JV_measured_device_matching": "True",
    "JV_measured_reverse_scan_Voc": "Null",
    "JV_measured_reverse_scan_Jsc": "Null",
    "JV_measured_reverse_scan_FF": "Null",
    "JV_measured_reverse_scan_PCE": "18.32 %",
    "JV_measured_forward_scan_Voc": "Null",
    "JV_measured_forward_scan_Jsc": "Null",
    "JV_measured_forward_scan_FF": "Null",
    "JV_measured_forward_scan_PCE": "Null",
    "JV_measured_light_spectra": "AM1.5G",
    "JV_measured_light_spectra_intensity": "100 mW/cm2",
    "JV_measured_scan_speed": "0.05 V/s",
    "JV_measured_scan_delay_time": "Null",
    "JV_certified_PCE": "Null",
    "Stabilized_measured_PCE": "17.6 %",
    "Stabilized_certified_PCE": "Null",
    "Stability_test_device_matching": "True",
    "Stability_test_temperature": "Null",
    "Stability_test_atmosphere": "N2",
    "Stability_test_light_spectra": "White LED",
    "Stability_test_light_intensity": "100 mW/cm2",
    "Stability_test_relative_humidity": "Null",
    "Stability_PCE_after_time": "500 hours",
    "Stability_PCE_after_time_value": "17 %"
}

File: dataset/2021-2025/10.1002_anie.202102538/Device_BestPCE_Gemini_1.5_pro_10.1002_anie.202102538.json
{
  "Ref_DOI": "10.1002/anie.202102538",
  "Ref_journal": "Angewandte Chemie International Edition",
  "Ref_publication_year": "2021",
  "Ref_title": "Organic Tetrabutylammonium Cation Intercalation to Heal Inorganic CsPbI3 Perovskite",
  "Cell_architecture": "NIP",
  "Cell_stack_sequence": "FTO/TiO2/CsPbI3 with TBAI treatment/Spiro-OMeTAD/Ag",
  "Cell_area_measured": "0.1225 cm2",
  "ETL_thickness": "20 nm",
  "ETL_stack_sequence": "TiO2",
  "ETL_additive_compound": "Null",
  "ETL_additive_concentration": "Null",
  "ETL_deposition_method": "Spray pyrolysis",
  "ETL_deposition_solution_concentration": "0.2 M",
  "ETL_deposition_solvents_compound": "1-butanol",
  "ETL_deposition_synthesis_atmosphere": "Null",
  "ETL_deposition_synthesis_atmosphere_pressure": "Null",
  "ETL_deposition_synthesis_atmosphere_relative_humidity": "Null",
  "ETL_deposition_spin_coating_speed": "Null",
  "ETL_deposition_spin_coating_time": "Null",
  "ETL_deposition_thermal_annealing_temperature": "450 °C",
  "ETL_deposition_thermal_annealing_time": "60 min",
  "Perovskite_dimension": "3D",
  "Perovskite_thickness": "400 nm",
  "Perovskite_composition_long_form": "CsPbI3",
  "Perovskite_additive_compound": "TBAI",
  "Perovskite_additive_concentration": "1 mg/mL",
  "Perovskite_bandgap": "1.68 eV",
  "Perovskite_deposition_method": "Spin-coating",
  "Perovskite_deposition_sequential_spin_coating": "False",
  "Perovskite_deposition_spin_coating_antisolvent": "Null",
  "Perovskite_deposition_reaction_solutions_compounds": "CsI;HPbI3+x",
  "Perovskite_deposition_reaction_solutions_concentrations": "0.6 M;0.6 M",
  "Perovskite_deposition_final_solutions_concentration_before_deposition": "0.6 M",
  "Perovskite_deposition_solvents_compound": "DMF",
  "Perovskite_deposition_solvents_mixing_ratio": "Null",
  "Perovskite_deposition_synthesis_atmosphere": "Null",
  "Perovskite_deposition_synthesis_atmosphere_pressure": "1 atm",
  "Perovskite_deposition_synthesis_atmosphere_relative_humidity": "Null",
  "Perovskite_deposition_spin_coating_speed": "3000 rpm",
  "Perovskite_deposition_spin_coating_time": "30 s",
  "Perovskite_deposition_thermal_annealing_atmosphere": "Null",
  "Perovskite_deposition_thermal_annealing_temperature": "210 °C;100 °C",
  "Perovskite_deposition_thermal_annealing_time": "5 min;3 min",
  "Perovskite_surface_treatment_material": "TBAI",
  "Perovskite_surface_treatment_method": "Spin-coating",
  "Perovskite_surface_treatment_solution_concentration": "1 mg/mL",
  "Perovskite_surface_treatment_solvents_compound": "IPA",
  "Perovskite_surface_treatment_synthesis_atmosphere": "Null",
  "Perovskite_surface_treatment_synthesis_atmosphere_pressure": "1 atm",
  "Perovskite_surface_treatment_synthesis_atmosphere_relative_humidity": "Null",
  "Perovskite_surface_treatment_deposition_spin_coating_speed": "Null",
  "Perovskite_surface_treatment_deposition_spin_coating_time": "Null",
  "Perovskite_surface_treatment_deposition_thermal_annealing_temperature": "100 °C",
  "Perovskite_surface_treatment_deposition_thermal_annealing_time": "3 min",
  "HTL_thickness": "Null",
  "HTL_stack_sequence": "Spiro-OMeTAD",
  "HTL_additive_compound": "Li-TFSI;tBP",
  "HTL_additive_concentration": "0.035 M;0.12 M",
  "HTL_deposition_method": "Spin-coating",
  "HTL_deposition_solution_concentration": "0.1 M",
  "HTL_deposition_solvents_compound": "Chlorobenzene/Acetonitrile",
  "HTL_deposition_synthesis_atmosphere": "Null",
  "HTL_deposition_synthesis_atmosphere_pressure": "1 atm",
  "HTL_deposition_synthesis_atmosphere_relative_humidity": "Null",
  "HTL_deposition_spin_coating_speed": "4000 rpm",
  "HTL_deposition_spin_coating_time": "25 s",
  "HTL_deposition_thermal_annealing_temperature": "Null",
  "HTL_deposition_thermal_annealing_time": "Null",
  "Backcontact_thickness": "100 nm",
  "Beckcontact_deposition_method": "Thermal evaporation",
  "Backcontact_deposition_atmosphere_pressure": "Vacuum",
  "Encapsulation_method": "Null",
  "Encapsulation_atmosphere": "Null",
  "JV_measured_device_matching": "True",
  "JV_measured_reverse_scan_Voc": "1.12 V",
  "JV_measured_reverse_scan_Jsc": "20.28 mA/cm2",
  "JV_measured_reverse_scan_FF": "78%",
  "JV_measured_reverse_scan_PCE": "18.32%",
  "JV_measured_forward_scan_Voc": "Null",
  "JV_measured_forward_scan_Jsc": "Null",
  "JV_measured_forward_scan_FF": "Null",
  "JV_measured_forward_scan_PCE": "Null",
  "JV_measured_light_spectra": "AM1.5G",
  "JV_measured_light_spectra_intensity": "100 mW/cm2",
  "JV_measured_scan_speed": "0.05 V/s",
  "JV_measured_scan_delay_time": "Null",
  "JV_certified_PCE": "Null",
  "Stabilized_measured_PCE": "17.6%",
  "Stabilized_certified_PCE": "Null",
  "Stability_test_device_matching": "True",
  "Stability_test_temperature": "Null",
  "Stability_test_atmosphere": "N2",
  "Stability_test_light_spectra": "White LED",
  "Stability_test_light_intensity": "100 mW/cm2",
  "Stability_test_relative_humidity": "Null",
  "Stability_PCE_after_time": "500 hours",
  "Stability_PCE_after_time_value": "17%"
}

File: dataset/2021-2025/10.1002_anie.202102538/Device_BestPCE_Gemini_2.0_Flash_10.1002_anie.202102538.json
{
  "Ref_DOI": "10.1002/anie.202102538",
  "Ref_journal": "Angew. Chem. Int. Ed.",
  "Ref_publication_year": "2021",
  "Ref_title": "Organic Tetrabutylammonium Cation Intercalation to Heal Inorganic CsPbI3Perovskite",
  "Cell_architecture": "PIN",
  "Cell_stack_sequence": "FTO/TiO2/Perovskite/Spiro-OMeTAD/Ag",
  "Cell_area_measured": "12.25 mm2",
  "ETL_thickness": "~20",
  "ETL_stack_sequence": "TiO2",
  "ETL_additive_compound": "Null",
  "ETL_additive_concentration": "Null",
  "ETL_deposition_method": "spray pyrolysis",
  "ETL_deposition_solution_concentration": "0.2 M",
  "ETL_deposition_solvents_compound": "1-butanol",
  "ETL_deposition_synthesis_atmosphere": "Air",
  "ETL_deposition_synthesis_atmosphere_pressure": "1 atm",
  "ETL_deposition_synthesis_atmosphere_relative_humidity": "Null",
  "ETL_deposition_spin_coating_speed": "Null",
  "ETL_deposition_spin_coating_time": "Null",
  "ETL_deposition_thermal_annealing_temperature": "450",
  "ETL_deposition_thermal_annealing_time": "60",
  "Perovskite_dimension": "3D/1D",
  "Perovskite_thickness": "Null",
  "Perovskite_composition_long_form": "CsPbI3",
  "Perovskite_additive_compound": "Null",
  "Perovskite_additive_concentration": "Null",
  "Perovskite_bandgap": "1.68",
  "Perovskite_deposition_method": "Spin-coating",
  "Perovskite_deposition_sequential_spin_coating": "False",
  "Perovskite_deposition_spin_coating_antisolvent": "Null",
  "Perovskite_deposition_reaction_solutions_compounds": "CsI; HPbI3+x",
  "Perovskite_deposition_reaction_solutions_concentrations": "0.6 M; 0.6 M",
  "Perovskite_deposition_final_solutions_concentration_before_deposition": "Null",
  "Perovskite_deposition_solvents_compound": "DMF",
  "Perovskite_deposition_solvents_mixing_ratio": "Null",
  "Perovskite_deposition_synthesis_atmosphere": "Null",
  "Perovskite_deposition_synthesis_atmosphere_pressure": "Null",
  "Perovskite_deposition_synthesis_atmosphere_relative_humidity": "Null",
  "Perovskite_deposition_spin_coating_speed": "3000",
  "Perovskite_deposition_spin_coating_time": "30",
  "Perovskite_deposition_thermal_annealing_atmosphere": "Null",
  "Perovskite_deposition_thermal_annealing_temperature": "210",
  "Perovskite_deposition_thermal_annealing_time": "5",
  "Perovskite_surface_treatment_material": "TBAI",
  "Perovskite_surface_treatment_method": "Spin-coating",
  "Perovskite_surface_treatment_solution_concentration": "1",
  "Perovskite_surface_treatment_solvents_compound": "IPA",
  "Perovskite_surface_treatment_synthesis_atmosphere": "Null",
  "Perovskite_surface_treatment_synthesis_atmosphere_pressure": "Null",
  "Perovskite_surface_treatment_synthesis_atmosphere_relative_humidity": "Null",
  "Perovskite_surface_treatment_deposition_spin_coating_speed": "Null",
  "Perovskite_surface_treatment_deposition_spin_coating_time": "Null",
  "Perovskite_surface_treatment_deposition_thermal_annealing_temperature": "100",
  "Perovskite_surface_treatment_deposition_thermal_annealing_time": "3",
  "HTL_thickness": "Null",
  "HTL_stack_sequence": "Spiro-OMeTAD",
  "HTL_additive_compound": "bis(trifluoromethane)sulfonamide lithium salt; 4 -tert-butylpyridine",
  "HTL_additive_concentration": "0.035 M; 0.12 M",
  "HTL_deposition_method": "Spin-coating",
  "HTL_deposition_solution_concentration": "0.1 M",
  "HTL_deposition_solvents_compound": "chlorobenzene; acetonitrile",
  "HTL_deposition_synthesis_atmosphere": "Null",
  "HTL_deposition_synthesis_atmosphere_pressure": "Null",
  "HTL_deposition_synthesis_atmosphere_relative_humidity": "Null",
  "HTL_deposition_spin_coating_speed": "4000",
  "HTL_deposition_spin_coating_time": "25",
  "HTL_deposition_thermal_annealing_temperature": "Null",
  "HTL_deposition_thermal_annealing_time": "Null",
  "Backcontact_thickness": "~100",
  "Beckcontact_deposition_method": "Thermal evaporation",
  "Backcontact_deposition_atmosphere_pressure": "Null",
  "Encapsulation_method": "Null",
  "Encapsulation_atmosphere": "Null",
  "JV_measured_device_matching": "True",
  "JV_measured_reverse_scan_Voc": "Null",
  "JV_measured_reverse_scan_Jsc": "Null",
  "JV_measured_reverse_scan_FF": "Null",
  "JV_measured_reverse_scan_PCE": "Null",
  "JV_measured_forward_scan_Voc": "Null",
  "JV_measured_forward_scan_Jsc": "Null",
  "JV_measured_forward_scan_FF": "Null",
  "JV_measured_forward_scan_PCE": "Null",
  "JV_measured_light_spectra": "AM 1.5G",
  "JV_measured_light_spectra_intensity": "100 mW·cm-2",
  "JV_measured_scan_speed": "0.05 V ·s-1",
  "JV_measured_scan_delay_time": "Null",
  "JV_certified_PCE": "Null",
  "Stabilized_measured_PCE": "17.6",
  "Stabilized_certified_PCE": "Null",
  "Stability_test_device_matching": "True",
  "Stability_test_temperature": "Null",
  "Stability_test_atmosphere": "N2",
  "Stability_test_light_spectra": "Null",
  "Stability_test_light_intensity": "100 mW·cm-2",
  "Stability_test_relative_humidity": "Null",
  "Stability_PCE_after_time": "500 hours",
  "Stability_PCE_after_time_value": "93"
}

File: dataset/2021-2025/10.1002_anie.202102538/Device_BestPCE_Gemini_2.5_Flash_10.1002_anie.202102538.json
{
  "Ref_DOI": "10.1002/anie.202102538",
  "Ref_journal": "Angew. Chem. Int. Ed.",
  "Ref_publication_year": "2021",
  "Ref_title": "Organic Tetrabutylammonium Cation Intercalation to Heal Inorganic CsPbI3Perovskite",
  "Cell_architecture": "NIP",
  "Cell_stack_sequence": "FTO/TiO2/CsPbI3/Spiro-OMeTAD/Ag",
  "Cell_area_measured": "3.5 × 3.5 mm2",
  "ETL_thickness": "20 nm",
  "ETL_stack_sequence": "TiO2",
  "ETL_additive_compound": "Null",
  "ETL_additive_concentration": "Null",
  "ETL_deposition_method": "spray pyrolysis",
  "ETL_deposition_solution_concentration": "0.2 M",
  "ETL_deposition_solvents_compound": "1-butanol",
  "ETL_deposition_synthesis_atmosphere": "Null",
  "ETL_deposition_synthesis_atmosphere_pressure": "Null",
  "ETL_deposition_synthesis_atmosphere_relative_humidity": "Null",
  "ETL_deposition_spin_coating_speed": "Null",
  "ETL_deposition_spin_coating_time": "Null",
  "ETL_deposition_thermal_annealing_temperature": "450°C",
  "ETL_deposition_thermal_annealing_time": "60 min",
  "Perovskite_dimension": "3D",
  "Perovskite_thickness": "Null",
  "Perovskite_composition_long_form": "CsPbI3",
  "Perovskite_additive_compound": "Null",
  "Perovskite_additive_concentration": "Null",
  "Perovskite_bandgap": "1.68 eV",
  "Perovskite_deposition_method": "Spin-coating",
  "Perovskite_deposition_sequential_spin_coating": "False",
  "Perovskite_deposition_spin_coating_antisolvent": "Null",
  "Perovskite_deposition_reaction_solutions_compounds": "CsI; HPbI3+x",
  "Perovskite_deposition_reaction_solutions_concentrations": "0.6 M; 0.6 M",
  "Perovskite_deposition_final_solutions_concentration_before_deposition": "0.6 M",
  "Perovskite_deposition_solvents_compound": "anhydrous DMF",
  "Perovskite_deposition_solvents_mixing_ratio": "Null",
  "Perovskite_deposition_synthesis_atmosphere": "Null",
  "Perovskite_deposition_synthesis_atmosphere_pressure": "Null",
  "Perovskite_deposition_synthesis_atmosphere_relative_humidity": "Null",
  "Perovskite_deposition_spin_coating_speed": "3000 rpm",
  "Perovskite_deposition_spin_coating_time": "30 s",
  "Perovskite_deposition_thermal_annealing_atmosphere": "Null",
  "Perovskite_deposition_thermal_annealing_temperature": "210°C",
  "Perovskite_deposition_thermal_annealing_time": "5 min",
  "Perovskite_surface_treatment_material": "TBAI",
  "Perovskite_surface_treatment_method": "Spin-coating",
  "Perovskite_surface_treatment_solution_concentration": "1 mg/mL",
  "Perovskite_surface_treatment_solvents_compound": "IPA",
  "Perovskite_surface_treatment_synthesis_atmosphere": "Null",
  "Perovskite_surface_treatment_synthesis_atmosphere_pressure": "Null",
  "Perovskite_surface_treatment_synthesis_atmosphere_relative_humidity": "Null",
  "Perovskite_surface_treatment_deposition_spin_coating_speed": "Null",
  "Perovskite_surface_treatment_deposition_spin_coating_time": "Null",
  "Perovskite_surface_treatment_deposition_thermal_annealing_temperature": "100°C",
  "Perovskite_surface_treatment_deposition_thermal_annealing_time": "3 min",
  "HTL_thickness": "Null",
  "HTL_stack_sequence": "Spiro-OMeTAD",
  "HTL_additive_compound": "bis(trifluoromethane) sulf onamide lithium salt; 4-tert-butylpyridine",
  "HTL_additive_concentration": "0.035 M; 0.12 M",
  "HTL_deposition_method": "Spin-coating",
  "HTL_deposition_solution_concentration": "0.1 M",
  "HTL_deposition_solvents_compound": "chlorobenzene; acetonitrile",
  "HTL_deposition_synthesis_atmosphere": "Null",
  "HTL_deposition_synthesis_atmosphere_pressure": "Null",
  "HTL_deposition_synthesis_atmosphere_relative_humidity": "Null",
  "HTL_deposition_spin_coating_speed": "4000 rpm",
  "HTL_deposition_spin_coating_time": "25 s",
  "HTL_deposition_thermal_annealing_temperature": "Null",
  "HTL_deposition_thermal_annealing_time": "Null",
  "Backcontact_thickness": "100 nm",
  "Beckcontact_deposition_method": "Thermal evaporation",
  "Backcontact_deposition_atmosphere_pressure": "Vacuum",
  "Encapsulation_method": "Null",
  "Encapsulation_atmosphere": "Null",
  "JV_measured_device_matching": "True",
  "JV_measured_reverse_scan_Voc": "1.13 V",
  "JV_measured_reverse_scan_Jsc": "20.28 mA/cm2",
  "JV_measured_reverse_scan_FF": "79.94 %",
  "JV_measured_reverse_scan_PCE": "18.32 %",
  "JV_measured_forward_scan_Voc": "Null",
  "JV_measured_forward_scan_Jsc": "Null",
  "JV_measured_forward_scan_FF": "Null",
  "JV_measured_forward_scan_PCE": "Null",
  "JV_measured_light_spectra": "AM1.5G",
  "JV_measured_light_spectra_intensity": "100 mW/cm2",
  "JV_measured_scan_speed": "0.05 V/s",
  "JV_measured_scan_delay_time": "Null",
  "JV_certified_PCE": "Null",
  "Stabilized_measured_PCE": "17.6 %",
  "Stabilized_certified_PCE": "Null",
  "Stability_test_device_matching": "True",
  "Stability_test_temperature": "Null",
  "Stability_test_atmosphere": "N2 glovebox",
  "Stability_test_light_spectra": "white light LED",
  "Stability_test_light_intensity": "100 mW/cm2",
  "Stability_test_relative_humidity": "Null",
  "Stability_PCE_after_time": "500 hours",
  "Stability_PCE_after_time_value": "17 %"
}

File: dataset/2021-2025/10.1002_anie.202102538/Device_BestPCE_claude_haiku_10.1002_anie.202102538.json
{
  "Ref_DOI": "10.1002/anie.202102538",
  "Ref_journal": "Angewandte Chemie International Edition",
  "Ref_publication_year": "2021",
  "Ref_title": "Organic Tetrabutylammonium Cation Intercalation to Heal Inorganic CsPbI3 Perovskite",
  "Cell_architecture": "NIP",
  "Cell_stack_sequence": "FTO/TiO2/CsPbI3/Spiro-OMeTAD/Ag",
  "Cell_area_measured": "0.1225 cm2",
  "ETL_thickness": "20",
  "ETL_stack_sequence": "TiO2",
  "ETL_additive_compound": "Null",
  "ETL_additive_concentration": "Null",
  "ETL_deposition_method": "Spray pyrolysis",
  "ETL_deposition_solution_concentration": "0.2 M",
  "ETL_deposition_solvents_compound": "1-butanol",
  "ETL_deposition_synthesis_atmosphere": "Air",
  "ETL_deposition_synthesis_atmosphere_pressure": "1 atm",
  "ETL_deposition_synthesis_atmosphere_relative_humidity": "Null",
  "ETL_deposition_spin_coating_speed": "Null",
  "ETL_deposition_spin_coating_time": "Null",
  "ETL_deposition_thermal_annealing_temperature": "450",
  "ETL_deposition_thermal_annealing_time": "1",
  "Perovskite_dimension": "3D",
  "Perovskite_thickness": "Null",
  "Perovskite_composition_long_form": "CsPbI3",
  "Perovskite_additive_compound": "TBAI",
  "Perovskite_additive_concentration": "1 mg/mL",
  "Perovskite_bandgap": "1.68",
  "Perovskite_deposition_method": "Spin-coating",
  "Perovskite_deposition_sequential_spin_coating": "False",
  "Perovskite_deposition_spin_coating_antisolvent": "Null",
  "Perovskite_deposition_reaction_solutions_compounds": "CsI;HPbI3+x",
  "Perovskite_deposition_reaction_solutions_concentrations": "0.6 M",
  "Perovskite_deposition_final_solutions_concentration_before_deposition": "Null",
  "Perovskite_deposition_solvents_compound": "DMF",
  "Perovskite_deposition_solvents_mixing_ratio": "Null",
  "Perovskite_deposition_synthesis_atmosphere": "Null",
  "Perovskite_deposition_synthesis_atmosphere_pressure": "1 atm",
  "Perovskite_deposition_synthesis_atmosphere_relative_humidity": "Null",
  "Perovskite_deposition_spin_coating_speed": "3000",
  "Perovskite_deposition_spin_coating_time": "30",
  "Perovskite_deposition_thermal_annealing_atmosphere": "Null",
  "Perovskite_deposition_thermal_annealing_temperature": "210",
  "Perovskite_deposition_thermal_annealing_time": "5",
  "Perovskite_surface_treatment_material": "TBAI",
  "Perovskite_surface_treatment_method": "Spin-coating",
  "Perovskite_surface_treatment_solution_concentration": "1 mg/mL",
  "Perovskite_surface_treatment_solvents_compound": "IPA",
  "Perovskite_surface_treatment_synthesis_atmosphere": "Null",
  "Perovskite_surface_treatment_synthesis_atmosphere_pressure": "1 atm",
  "Perovskite_surface_treatment_synthesis_atmosphere_relative_humidity": "Null",
  "Perovskite_surface_treatment_deposition_spin_coating_speed": "Null",
  "Perovskite_surface_treatment_deposition_spin_coating_time": "Null",
  "Perovskite_surface_treatment_deposition_thermal_annealing_temperature": "100",
  "Perovskite_surface_treatment_deposition_thermal_annealing_time": "3",
  "HTL_thickness": "Null",
  "HTL_stack_sequence": "Spiro-OMeTAD",
  "HTL_additive_compound": "Lithium bis(trifluoromethane)sulfonamide;4-tert-butylpyridine",
  "HTL_additive_concentration": "0.035 M;0.12 M",
  "HTL_deposition_method": "Spin-coating",
  "HTL_deposition_solution_concentration": "0.1 M",
  "HTL_deposition_solvents_compound": "Chlorobenzene/acetonitrile",
  "HTL_deposition_synthesis_atmosphere": "Null",
  "HTL_deposition_synthesis_atmosphere_pressure": "1 atm",
  "HTL_deposition_synthesis_atmosphere_relative_humidity": "Null",
  "HTL_deposition_spin_coating_speed": "4000",
  "HTL_deposition_spin_coating_time": "25",
  "HTL_deposition_thermal_annealing_temperature": "Null",
  "HTL_deposition_thermal_annealing_time": "Null",
  "Backcontact_thickness": "100",
  "Beckcontact_deposition_method": "Thermal evaporation",
  "Backcontact_deposition_atmosphere_pressure": "Null",
  "Encapsulation_method": "Null",
  "Encapsulation_atmosphere": "Null",
  "JV_measured_device_matching": "True",
  "JV_measured_reverse_scan_Voc": "1.08",
  "JV_measured_reverse_scan_Jsc": "20.4",
  "JV_measured_reverse_scan_FF": "78",
  "JV_measured_reverse_scan_PCE": "18.32",
  "JV_measured_forward_scan_Voc": "Null",
  "JV_measured_forward_scan_Jsc": "Null",
  "JV_measured_forward_scan_FF": "Null",
  "JV_measured_forward_scan_PCE": "Null",
  "JV_measured_light_spectra": "AM1.5G",
  "JV_measured_light_spectra_intensity": "100",
  "JV_measured_scan_speed": "0.05",
  "JV_measured_scan_delay_time": "Null",
  "JV_certified_PCE": "Null",
  "Stabilized_measured_PCE": "17.6",
  "Stabilized_certified_PCE": "Null",
  "Stability_test_device_matching": "True",
  "Stability_test_temperature": "Null",
  "Stability_test_atmosphere": "N2",
  "Stability_test_light_spectra": "White LED",
  "Stability_test_light_intensity": "100",
  "Stability_test_relative_humidity": "Null",
  "Stability_PCE_after_time": "500",
  "Stability_PCE_after_time_value": "93"
}

File: dataset/2021-2025/10.1002_anie.202102538/Device_BestPCE_gpt4o_10.1002_anie.202102538.json
{
  "Ref_DOI": "10.1002/anie.202102538",
  "Ref_journal": "Angewandte Chemie International Edition",
  "Ref_publication_year": "2021",
  "Ref_title": "Organic Tetrabutylammonium Cation Intercalation to Heal Inorganic CsPbI3 Perovskite",
  "Cell_architecture": "NIP",
  "Cell_stack_sequence": "FTO/TiO2/CsPbI3/spiro-OMeTAD/Ag",
  "Cell_area_measured": "3.5 mm x 3.5 mm",
  "ETL_thickness": "20 nm",
  "ETL_stack_sequence": "TiO2",
  "ETL_additive_compound": "Null",
  "ETL_additive_concentration": "Null",
  "ETL_deposition_method": "Spray pyrolysis",
  "ETL_deposition_solution_concentration": "0.2 M",
  "ETL_deposition_solvents_compound": "1-butanol",
  "ETL_deposition_synthesis_atmosphere": "Air",
  "ETL_deposition_synthesis_atmosphere_pressure": "1 atm",
  "ETL_deposition_synthesis_atmosphere_relative_humidity": "Null",
  "ETL_deposition_spin_coating_speed": "Null",
  "ETL_deposition_spin_coating_time": "Null",
  "ETL_deposition_thermal_annealing_temperature": "450 °C",
  "ETL_deposition_thermal_annealing_time": "60 min",
  "Perovskite_dimension": "3D/1D",
  "Perovskite_thickness": "Null",
  "Perovskite_composition_long_form": "CsPbI3",
  "Perovskite_additive_compound": "Null",
  "Perovskite_additive_concentration": "Null",
  "Perovskite_bandgap": "1.68 eV",
  "Perovskite_deposition_method": "Spin-coating",
  "Perovskite_deposition_sequential_spin_coating": "False",
  "Perovskite_deposition_spin_coating_antisolvent": "Null",
  "Perovskite_deposition_reaction_solutions_compounds": "CsI; HPbI3+x",
  "Perovskite_deposition_reaction_solutions_concentrations": "1:1 molar ratio",
  "Perovskite_deposition_final_solutions_concentration_before_deposition": "0.6 M",
  "Perovskite_deposition_solvents_compound": "DMF",
  "Perovskite_deposition_solvents_mixing_ratio": "Null",
  "Perovskite_deposition_synthesis_atmosphere": "Null",
  "Perovskite_deposition_synthesis_atmosphere_pressure": "Null",
  "Perovskite_deposition_synthesis_atmosphere_relative_humidity": "Null",
  "Perovskite_deposition_spin_coating_speed": "3000 rpm",
  "Perovskite_deposition_spin_coating_time": "30 s",
  "Perovskite_deposition_thermal_annealing_atmosphere": "Null",
  "Perovskite_deposition_thermal_annealing_temperature": "210 °C",
  "Perovskite_deposition_thermal_annealing_time": "5 min",
  "Perovskite_surface_treatment_material": "TBAI",
  "Perovskite_surface_treatment_method": "Spin-coating",
  "Perovskite_surface_treatment_solution_concentration": "1 mg/mL",
  "Perovskite_surface_treatment_solvents_compound": "IPA",
  "Perovskite_surface_treatment_synthesis_atmosphere": "Null",
  "Perovskite_surface_treatment_synthesis_atmosphere_pressure": "Null",
  "Perovskite_surface_treatment_synthesis_atmosphere_relative_humidity": "Null",
  "Perovskite_surface_treatment_deposition_spin_coating_speed": "Null",
  "Perovskite_surface_treatment_deposition_spin_coating_time": "Null",
  "Perovskite_surface_treatment_deposition_thermal_annealing_temperature": "100 °C",
  "Perovskite_surface_treatment_deposition_thermal_annealing_time": "3 min",
  "HTL_thickness": "Null",
  "HTL_stack_sequence": "spiro-OMeTAD",
  "HTL_additive_compound": "bis(trifluoromethane)sulfonamide lithium salt; 4-tert-butylpyridine",
  "HTL_additive_concentration": "0.035 M; 0.12 M",
  "HTL_deposition_method": "Spin-coating",
  "HTL_deposition_solution_concentration": "0.1 M",
  "HTL_deposition_solvents_compound": "Chlorobenzene/Acetonitrile",
  "HTL_deposition_synthesis_atmosphere": "Null",
  "HTL_deposition_synthesis_atmosphere_pressure": "Null",
  "HTL_deposition_synthesis_atmosphere_relative_humidity": "Null",
  "HTL_deposition_spin_coating_speed": "4000 rpm",
  "HTL_deposition_spin_coating_time": "25 s",
  "HTL_deposition_thermal_annealing_temperature": "Null",
  "HTL_deposition_thermal_annealing_time": "Null",
  "Backcontact_thickness": "100 nm",
  "Beckcontact_deposition_method": "Thermal evaporation",
  "Backcontact_deposition_atmosphere_pressure": "Null",
  "Encapsulation_method": "Null",
  "Encapsulation_atmosphere": "Null",
  "JV_measured_device_matching": "True",
  "JV_measured_reverse_scan_Voc": "1.08 V",
  "JV_measured_reverse_scan_Jsc": "20.4 mA/cm2",
  "JV_measured_reverse_scan_FF": "78 %",
  "JV_measured_reverse_scan_PCE": "18.32 %",
  "JV_measured_forward_scan_Voc": "Null",
  "JV_measured_forward_scan_Jsc": "Null",
  "JV_measured_forward_scan_FF": "Null",
  "JV_measured_forward_scan_PCE": "Null",
  "JV_measured_light_spectra": "AM1.5G",
  "JV_measured_light_spectra_intensity": "100 mW/cm2",
  "JV_measured_scan_speed": "0.05 V/s",
  "JV_measured_scan_delay_time": "Null",
  "JV_certified_PCE": "Null",
  "Stabilized_measured_PCE": "17.6 %",
  "Stabilized_certified_PCE": "Null",
  "Stability_test_device_matching": "True",
  "Stability_test_temperature": "Null",
  "Stability_test_atmosphere": "N2",
  "Stability_test_light_spectra": "Null",
  "Stability_test_light_intensity": "100 mW/cm2",
  "Stability_test_relative_humidity": "Null",
  "Stability_PCE_after_time": "500 hours",
  "Stability_PCE_after_time_value": "17 %"
}
