Repository: jiayijdong/PSCbench

# PSCbench


**PSCbench** is a novel benchmark for materials science research-level scientific
dataset curation sourced from published journals. The benchmark is designed to evaluate the complex classification capabilities,
strong domain knowledge, and advanced calculation skills of LLMs.

## Data


The PSCbench dataset is under dataset folder in json file format. Each file is list of dictionary and can be extracted using following scripts.
Each file stands for one published journal, which is fully elaborated in the paper. 

```
with open("./dataset/retroactive/{}.json".format(subject), encoding='utf-8') as json_file:
    problems=json.load(json_file)
```

File: dataset/2021-2025/10.1002_anie.202102538/Device_BestPCE_gpt4o_mini_10.1002_anie.202102538.json
{
  "Ref_DOI": "10.1002/anie.202102538",
  "Ref_journal": "Angewandte Chemie International Edition",
  "Ref_publication_year": "2021",
  "Ref_title": "Organic Tetrabutylammonium Cation Intercalation to Heal Inorganic CsPbI3 Perovskite",
  "Cell_architecture": "NIP",
  "Cell_stack_sequence": "FTO/TiO2/CsPbI3/TBAI-CsPbI3/Spiro-OMeTAD/Ag",
  "Cell_area_measured": "0.04 cm²",
  "ETL_thickness": "20 nm",
  "ETL_stack_sequence": "TiO2",
  "ETL_additive_compound": "titanium bis(ethyl acetoacetate)-diisopropoxide",
  "ETL_additive_concentration": "0.2 M",
  "ETL_deposition_method": "Spray pyrolysis",
  "ETL_deposition_solution_concentration": "0.2 M",
  "ETL_deposition_solvents_compound": "1-butanol",
  "ETL_deposition_synthesis_atmosphere": "Air",
  "ETL_deposition_synthesis_atmosphere_pressure": "1 atm",
  "ETL_deposition_synthesis_atmosphere_relative_humidity": "Null",
  "ETL_deposition_spin_coating_speed": "Null",
  "ETL_deposition_spin_coating_time": "Null",
  "ETL_deposition_thermal_annealing_temperature": "450 °C",
  "ETL_deposition_thermal_annealing_time": "1 min",
  "Perovskite_dimension": "1D",
  "Perovskite_thickness": "Null",
  "Perovskite_composition_long_form": "TBAPbI3",
  "Perovskite_additive_compound": "TBAI",
  "Perovskite_additive_concentration": "1 mg/mL",
  "Perovskite_bandgap": "1.68 eV",
  "Perovskite_deposition_method": "Spin-coating",
  "Perovskite_deposition_sequential_spin_coating": "False",
  "Perovskite_deposition_spin_coating_antisolvent": "Null",
  "Perovskite_deposition_reaction_solutions_compounds": "PbI2;HI",
  "Perovskite_deposition_reaction_solutions_concentrations": "Null",
  "Perovskite_deposition_final_solutions_concentration_before_deposition": "0.6 M",
  "Perovskite_deposition_solvents_compound": "DMF",
  "Perovskite_deposition_solvents_mixing_ratio": "Null",
  "Perovskite_deposition_synthesis_atmosphere": "Nitrogen",
  "Perovskite_deposition_synthesis_atmosphere_pressure": "1 atm",
  "Perovskite_deposition_synthesis_atmosphere_relative_humidity": "Null",
  "Perovskite_deposition_spin_coating_speed": "3000 rpm",
  "Perovskite_deposition_spin_coating_time": "30 s",
  "Perovskite_deposition_thermal_annealing_atmosphere": "Air",
  "Perovskite_deposition_thermal_annealing_temperature": "210 °C",
  "Perovskite_deposition_thermal_annealing_time": "5 min",
  "Perovskite_surface_treatment_material": "TBAI",
  "Perovskite_surface_treatment_method": "Spin-coating",
  "Perovskite_surface_treatment_solution_concentration": "0.5 mg/mL;1 mg/mL;2 mg/mL",
  "Perovskite_surface_treatment_solvents_compound": "IPA",
  "Perovskite_surface_treatment_synthesis_atmosphere": "Air",
  "Perovskite_surface_treatment_synthesis_atmosphere_pressure": "1 atm",
  "Perovskite_surface_treatment_synthesis_atmosphere_relative_humidity": "Null",
  "Perovskite_surface_treatment_deposition_spin_coating_speed": "Null",
  "Perovskite_surface_treatment_deposition_spin_coating_time": "Null",
  "Perovskite_surface_treatment_deposition_thermal_annealing_temperature": "100 °C",
  "Perovskite_surface_treatment_deposition_thermal_annealing_time": "3 min",
  "HTL_thickness": "100 nm",
  "HTL_stack_sequence": "Spiro-OMeTAD",
  "HTL_additive_compound": "tBP;bis(trifluoromethane)sulfonamide lithium salt",
  "HTL_additive_concentration": "0.12 M;0.035 M",
  "HTL_deposition_method": "Spin-coating",
  "HTL_deposition_solution_concentration": "0.1 M",
  "HTL_deposition_solvents_compound": "chlorobenzene/acetonitrile",
  "HTL_deposition_synthesis_atmosphere": "Air",
  "HTL_deposition_synthesis_atmosphere_pressure": "1 atm",
  "HTL_deposition_synthesis_atmosphere_relative_humidity": "Null",
  "HTL_deposition_spin_coating_speed": "4000 rpm",
  "HTL_deposition_spin_coating_time": "25 s",
  "HTL_deposition_thermal_annealing_temperature": "Null",
  "HTL_deposition_thermal_annealing_time": "Null",
  "Backcontact_thickness": "Null",
  "Beckcontact_deposition_method": "Thermal evaporation",
  "Backcontact_deposition_atmosphere_pressure": "Null",
  "Encapsulation_method": "Null",
  "Encapsulation_atmosphere": "Null",
  "JV_measured_device_matching": "True",
  "JV_measured_reverse_scan_Voc": "0.96 V",
  "JV_measured_reverse_scan_Jsc": "20.12 mA/cm²",
  "JV_measured_reverse_scan_FF": "80 %",
  "JV_measured_reverse_scan_PCE": "18.32 %",
  "JV_measured_forward_scan_Voc": "Null",
  "JV_measured_forward_scan_Jsc": "Null",
  "JV_measured_forward_scan_FF": "Null",
  "JV_measured_forward_scan_PCE": "Null",
  "JV_measured_light_spectra": "AM1.5G",
  "JV_measured_light_spectra_intensity": "100 mW/cm²",
  "JV_measured_scan_speed": "0.05 V/s",
  "JV_measured_scan_delay_time": "Null",
  "JV_certified_PCE": "Null",
  "Stabilized_measured_PCE": "17.6 %",
  "Stabilized_certified_PCE": "Null",
  "Stability_test_device_matching": "True",
  "Stability_test_temperature": "80 °C",
  "Stability_test_atmosphere": "N2",
  "Stability_test_light_spectra": "Null",
  "Stability_test_light_intensity": "100 mW/cm²",
  "Stability_test_relative_humidity": "80 %",
  "Stability_PCE_after_time": "500 hours",
  "Stability_PCE_after_time_value": "17 %"
}

File: dataset/2021-2025/10.1002_anie.202102538/Device_BestPCE_gpt4o_mini_zero_shot_10.1002_anie.202102538.json
{
  "Ref_DOI": "10.1002/anie.202102538",
  "Ref_journal": "Angewandte Chemie International Edition",
  "Ref_publication_year": "2021",
  "Ref_title": "Organic Tetrabutylammonium Cation Intercalation to Heal Inorganic CsPbI3 Perovskite",
  "Cell_architecture": "Planar",
  "Cell_stack_sequence": "FTO/TiO2/Perovskite/Spiro-OMeTAD/Ag",
  "Cell_area_measured": "Null",
  "ETL_thickness": "~20 nm",
  "ETL_stack_sequence": "Null",
  "ETL_additive_compound": "Null",
  "ETL_additive_concentration": "Null",
  "ETL_deposition_method": "Spray pyrolysis",
  "ETL_deposition_solution_concentration": "0.2 M",
  "ETL_deposition_solvents_compound": "1-butanol",
  "ETL_deposition_synthesis_atmosphere": "N2",
  "ETL_deposition_synthesis_atmosphere_pressure": "Null",
  "ETL_deposition_synthesis_atmosphere_relative_humidity": "Null",
  "ETL_deposition_spin_coating_speed": "Null",
  "ETL_deposition_spin_coating_time": "Null",
  "ETL_deposition_thermal_annealing_temperature": "450℃",
  "ETL_deposition_thermal_annealing_time": "1 hr",
  "Perovskite_dimension": "1D",
  "Perovskite_thickness": "Null",
  "Perovskite_composition_long_form": "TBAPbI3",
  "Perovskite_additive_compound": "TBAI",
  "Perovskite_additive_concentration": "1 mg/mL",
  "Perovskite_bandgap": "1.68 eV",
  "Perovskite_deposition_method": "Spin-coating",
  "Perovskite_deposition_sequential_spin_coating": "Null",
  "Perovskite_deposition_spin_coating_antisolvent": "Null",
  "Perovskite_deposition_reaction_solutions_compounds": "CsI, HPbI3+x",
  "Perovskite_deposition_reaction_solutions_concentrations": "0.6 M",
  "Perovskite_deposition_final_solutions_concentration_before_deposition": "Null",
  "Perovskite_deposition_solvents_compound": "DMF",
  "Perovskite_deposition_solvents_mixing_ratio": "Null",
  "Perovskite_deposition_synthesis_atmosphere": "N2",
  "Perovskite_deposition_synthesis_atmosphere_pressure": "Null",
  "Perovskite_deposition_synthesis_atmosphere_relative_humidity": "Null",
  "Perovskite_deposition_spin_coating_speed": "3000 rpm",
  "Perovskite_deposition_spin_coating_time": "30 s",
  "Perovskite_deposition_thermal_annealing_atmosphere": "Null",
  "Perovskite_deposition_thermal_annealing_temperature": "210℃",
  "Perovskite_deposition_thermal_annealing_time": "5 min",
  "Perovskite_surface_treatment_material": "TBAI-IPA solution",
  "Perovskite_surface_treatment_method": "Spin-coating",
  "Perovskite_surface_treatment_solution_concentration": "0.5, 1, 2 mg/mL",
  "Perovskite_surface_treatment_solvents_compound": "IPA",
  "Perovskite_surface_treatment_synthesis_atmosphere": "Null",
  "Perovskite_surface_treatment_synthesis_atmosphere_pressure": "Null",
  "Perovskite_surface_treatment_synthesis_atmosphere_relative_humidity": "Null",
  "Perovskite_surface_treatment_deposition_spin_coating_speed": "Null",
  "Perovskite_surface_treatment_deposition_spin_coating_time": "Null",
  "Perovskite_surface_treatment_deposition_thermal_annealing_temperature": "100℃",
  "Perovskite_surface_treatment_deposition_thermal_annealing_time": "3 min",
  "HTL_thickness": "Null",
  "HTL_stack_sequence": "Null",
  "HTL_additive_compound": "bis(trifluoromethane)sulfonamide lithium salt, 4-tert-butylpyridine",
  "HTL_additive_concentration": "0.035 M, 0.12 M",
  "HTL_deposition_method": "Spin-coating",
  "HTL_deposition_solution_concentration": "0.1 M",
  "HTL_deposition_solvents_compound": "Chlorobenzene/Acetonitrile",
  "HTL_deposition_synthesis_atmosphere": "Null",
  "HTL_deposition_synthesis_atmosphere_pressure": "Null",
  "HTL_deposition_synthesis_atmosphere_relative_humidity": "Null",
  "HTL_deposition_spin_coating_speed": "4000 rpm",
  "HTL_deposition_spin_coating_time": "25 s",
  "HTL_deposition_thermal_annealing_temperature": "Null",
  "HTL_deposition_thermal_annealing_time": "Null",
  "Backcontact_thickness": "~100 nm",
  "Beckcontact_deposition_method": "Thermal evaporation",
  "Backcontact_deposition_atmosphere_pressure": "Null",
  "Encapsulation_method": "Null",
  "Encapsulation_atmosphere": "Null",
  "JV_measured_device_matching": "Null",
  "JV_measured_reverse_scan_Voc": "Null",
  "JV_measured_reverse_scan_Jsc": "Null",
  "JV_measured_reverse_scan_FF": "Null",
  "JV_measured_reverse_scan_PCE": "15.85%",
  "JV_measured_forward_scan_Voc": "Null",
  "JV_measured_forward_scan_Jsc": "Null",
  "JV_measured_forward_scan_FF": "Null",
  "JV_measured_forward_scan_PCE": "18.32%",
  "JV_measured_light_spectra": "Null",
  "JV_measured_light_spectra_intensity": "Null",
  "JV_measured_scan_speed": "0.05 V/s",
  "JV_measured_scan_delay_time": "Null",
  "JV_certified_PCE": "Null",
  "Stabilized_measured_PCE": "17.6%",
  "Stabilized_certified_PCE": "Null",
  "Stability_test_device_matching": "Null",
  "Stability_test_temperature": "80℃",
  "Stability_test_atmosphere": "N2",
  "Stability_test_light_spectra": "Null",
  "Stability_test_light_intensity": "100 mW/cm²",
  "Stability_test_relative_humidity": "80%",
  "Stability_PCE_after_time": "500 hours",
  "Stability_PCE_after_time_value": "17%"
}

File: dataset/2021-2025/10.1002_anie.202102538/Device_BestPCE_grok_10.1002_anie.202102538.json
{
  "Ref_DOI": "10.1002/anie.202102538",
  "Ref_journal": "Angewandte Chemie International Edition",
  "Ref_publication_year": "2021",
  "Ref_title": "Organic Tetrabutylammonium Cation Intercalation to Heal Inorganic CsPbI3 Perovskite",
  "Cell_architecture": "NIP",
  "Cell_stack_sequence": "FTO/TiO2/TBAI-CsPbI3/Spiro-OMeTAD/Ag",
  "Cell_area_measured": "0.1225 cm2",
  "ETL_thickness": "20 nm",
  "ETL_stack_sequence": "TiO2",
  "ETL_additive_compound": "Null",
  "ETL_additive_concentration": "Null",
  "ETL_deposition_method": "Spray pyrolysis",
  "ETL_deposition_solution_concentration": "0.2 M",
  "ETL_deposition_solvents_compound": "1-butanol",
  "ETL_deposition_synthesis_atmosphere": "Null",
  "ETL_deposition_synthesis_atmosphere_pressure": "Null",
  "ETL_deposition_synthesis_atmosphere_relative_humidity": "Null",
  "ETL_deposition_spin_coating_speed": "Null",
  "ETL_deposition_spin_coating_time": "Null",
  "ETL_deposition_thermal_annealing_temperature": "450 °C",
  "ETL_deposition_thermal_annealing_time": "60 min",
  "Perovskite_dimension": "3D/1D",
  "Perovskite_thickness": "Null",
  "Perovskite_composition_long_form": "CsPbI3 with TBAPbI3 layer",
  "Perovskite_additive_compound": "Null",
  "Perovskite_additive_concentration": "Null",
  "Perovskite_bandgap": "1.68 eV",
  "Perovskite_deposition_method": "Spin-coating",
  "Perovskite_deposition_sequential_spin_coating": "False",
  "Perovskite_deposition_spin_coating_antisolvent": "Null",
  "Perovskite_deposition_reaction_solutions_compounds": "CsI; HPbI3+x",
  "Perovskite_deposition_reaction_solutions_concentrations": "1:1 molar ratio; 1:1 molar ratio",
  "Perovskite_deposition_final_solutions_concentration_before_deposition": "0.6 M",
  "Perovskite_deposition_solvents_compound": "DMF",
  "Perovskite_deposition_solvents_mixing_ratio": "Null",
  "Perovskite_deposition_synthesis_atmosphere": "Null",
  "Perovskite_deposition_synthesis_atmosphere_pressure": "Null",
  "Perovskite_deposition_synthesis_atmosphere_relative_humidity": "Null",
  "Perovskite_deposition_spin_coating_speed": "3000 rpm",
  "Perovskite_deposition_spin_coating_time": "30 s",
  "Perovskite_deposition_thermal_annealing_atmosphere": "Null",
  "Perovskite_deposition_thermal_annealing_temperature": "210 °C",
  "Perovskite_deposition_thermal_annealing_time": "5 min",
  "Perovskite_surface_treatment_material": "TBAI",
  "Perovskite_surface_treatment_method": "Spin-coating",
  "Perovskite_surface_treatment_solution_concentration": "1 mg/mL",
  "Perovskite_surface_treatment_solvents_compound": "IPA",
  "Perovskite_surface_treatment_synthesis_atmosphere": "Null",
  "Perovskite_surface_treatment_synthesis_atmosphere_pressure": "Null",
  "Perovskite_surface_treatment_synthesis_atmosphere_relative_humidity": "Null",
  "Perovskite_surface_treatment_deposition_spin_coating_speed": "Null",
  "Perovskite_surface_treatment_deposition_spin_coating_time": "Null",
  "Perovskite_surface_treatment_deposition_thermal_annealing_temperature": "100 °C",
  "Perovskite_surface_treatment_deposition_thermal_annealing_time": "3 min",
  "HTL_thickness": "Null",
  "HTL_stack_sequence": "Spiro-OMeTAD",
  "HTL_additive_compound": "bis(trifluoromethane)sulfonamide lithium salt; 4-tert-butylpyridine",
  "HTL_additive_concentration": "0.035 M; 0.12 M",
  "HTL_deposition_method": "Spin-coating",
  "HTL_deposition_solution_concentration": "0.1 M",
  "HTL_deposition_solvents_compound": "chlorobenzene/acetonitrile",
  "HTL_deposition_synthesis_atmosphere": "Null",
  "HTL_deposition_synthesis_atmosphere_pressure": "Null",
  "HTL_deposition_synthesis_atmosphere_relative_humidity": "Null",
  "HTL_deposition_spin_coating_speed": "4000 rpm",
  "HTL_deposition_spin_coating_time": "25 s",
  "HTL_deposition_thermal_annealing_temperature": "Null",
  "HTL_deposition_thermal_annealing_time": "Null",
  "Backcontact_thickness": "100 nm",
  "Beckcontact_deposition_method": "Thermal evaporation",
  "Backcontact_deposition_atmosphere_pressure": "Null",
  "Encapsulation_method": "Null",
  "Encapsulation_atmosphere": "Null",
  "JV_measured_device_matching": "True",
  "JV_measured_reverse_scan_Voc": "Null",
  "JV_measured_reverse_scan_Jsc": "20.28 mA/cm2",
  "JV_measured_reverse_scan_FF": "Null",
  "JV_measured_reverse_scan_PCE": "18.32 %",
  "JV_measured_forward_scan_Voc": "Null",
  "JV_measured_forward_scan_Jsc": "Null",
  "JV_measured_forward_scan_FF": "Null",
  "JV_measured_forward_scan_PCE": "Null",
  "JV_measured_light_spectra": "AM 1.5G",
  "JV_measured_light_spectra_intensity": "100 mW/cm2",
  "JV_measured_scan_speed": "0.05 V/s",
  "JV_measured_scan_delay_time": "Null",
  "JV_certified_PCE": "Null",
  "Stabilized_measured_PCE": "17.6 %",
  "Stabilized_certified_PCE": "Null",
  "Stability_test_device_matching": "True",
  "Stability_test_temperature": "Null",
  "Stability_test_atmosphere": "N2 glovebox",
  "Stability_test_light_spectra": "Null",
  "Stability_test_light_intensity": "100 mW/cm2",
  "Stability_test_relative_humidity": "Null",
  "Stability_PCE_after_time": "500 hours",
  "Stability_PCE_after_time_value": "17 %"
}

File: dataset/2021-2025/10.1002_anie.202102538/Device_BestPCE_o3_10.1002_anie.202102538.json
{
  "Ref_DOI": "10.1002/anie.202102538",
  "Ref_journal": "Angewandte Chemie International Edition",
  "Ref_publication_year": "2021",
  "Ref_title": "Organic Tetrabutylammonium Cation Intercalation to Heal Inorganic CsPbI3 Perovskite",
  "Cell_architecture": "NIP",
  "Cell_stack_sequence": "FTO/compact TiO2/CsPbI3/TBAI-CsPbI3/spiro-OMeTAD/Ag",
  "Cell_area_measured": "3.5 × 3.5 mm2",
  "ETL_thickness": "20 nm",
  "ETL_stack_sequence": "compact TiO2",
  "ETL_additive_compound": "Null",
  "ETL_additive_concentration": "Null",
  "ETL_deposition_method": "Spray pyrolysis",
  "ETL_deposition_solution_concentration": "0.2 M",
  "ETL_deposition_solvents_compound": "1-butanol",
  "ETL_deposition_synthesis_atmosphere": "Air",
  "ETL_deposition_synthesis_atmosphere_pressure": "1 atm",
  "ETL_deposition_synthesis_atmosphere_relative_humidity": "Null",
  "ETL_deposition_spin_coating_speed": "Null",
  "ETL_deposition_spin_coating_time": "Null",
  "ETL_deposition_thermal_annealing_temperature": "450 °C",
  "ETL_deposition_thermal_annealing_time": "60 min",
  "Perovskite_dimension": "3D",
  "Perovskite_thickness": "Null",
  "Perovskite_composition_long_form": "CsPbI3",
  "Perovskite_additive_compound": "Null",
  "Perovskite_additive_concentration": "Null",
  "Perovskite_bandgap": "1.68 eV",
  "Perovskite_deposition_method": "Spin-coating",
  "Perovskite_deposition_sequential_spin_coating": "False",
  "Perovskite_deposition_spin_coating_antisolvent": "Null",
  "Perovskite_deposition_reaction_solutions_compounds": "CsI; HPbI3+x",
  "Perovskite_deposition_reaction_solutions_concentrations": "1:1 molar ratio",
  "Perovskite_deposition_final_solutions_concentration_before_deposition": "0.6 M",
  "Perovskite_deposition_solvents_compound": "DMF",
  "Perovskite_deposition_solvents_mixing_ratio": "Null",
  "Perovskite_deposition_synthesis_atmosphere": "Null",
  "Perovskite_deposition_synthesis_atmosphere_pressure": "Null",
  "Perovskite_deposition_synthesis_atmosphere_relative_humidity": "Null",
  "Perovskite_deposition_spin_coating_speed": "3000 rpm",
  "Perovskite_deposition_spin_coating_time": "30 s",
  "Perovskite_deposition_thermal_annealing_atmosphere": "Null",
  "Perovskite_deposition_thermal_annealing_temperature": "210 °C",
  "Perovskite_deposition_thermal_annealing_time": "5 min",
  "Perovskite_surface_treatment_material": "TBAI",
  "Perovskite_surface_treatment_method": "Spin-coating",
  "Perovskite_surface_treatment_solution_concentration": "1 mg/mL",
  "Perovskite_surface_treatment_solvents_compound": "IPA",
  "Perovskite_surface_treatment_synthesis_atmosphere": "Null",
  "Perovskite_surface_treatment_synthesis_atmosphere_pressure": "Null",
  "Perovskite_surface_treatment_synthesis_atmosphere_relative_humidity": "Null",
  "Perovskite_surface_treatment_deposition_spin_coating_speed": "Null",
  "Perovskite_surface_treatment_deposition_spin_coating_time": "Null",
  "Perovskite_surface_treatment_deposition_thermal_annealing_temperature": "100 °C",
  "Perovskite_surface_treatment_deposition_thermal_annealing_time": "3 min",
  "HTL_thickness": "Null",
  "HTL_stack_sequence": "spiro-OMeTAD",
  "HTL_additive_compound": "Li-TFSI; tBP",
  "HTL_additive_concentration": "0.035 M; 0.12 M",
  "HTL_deposition_method": "Spin-coating",
  "HTL_deposition_solution_concentration": "0.1 M",
  "HTL_deposition_solvents_compound": "Chlorobenzene; Acetonitrile",
  "HTL_deposition_synthesis_atmosphere": "Null",
  "HTL_deposition_synthesis_atmosphere_pressure": "Null",
  "HTL_deposition_synthesis_atmosphere_relative_humidity": "Null",
  "HTL_deposition_spin_coating_speed": "4000 rpm",
  "HTL_deposition_spin_coating_time": "25 s",
  "HTL_deposition_thermal_annealing_temperature": "Null",
  "HTL_deposition_thermal_annealing_time": "Null",
  "Backcontact_thickness": "100 nm",
  "Beckcontact_deposition_method": "Thermal evaporation",
  "Backcontact_deposition_atmosphere_pressure": "Null",
  "Encapsulation_method": "Null",
  "Encapsulation_atmosphere": "Null",
  "JV_measured_device_matching": "True",
  "JV_measured_reverse_scan_Voc": "Null",
  "JV_measured_reverse_scan_Jsc": "20.28 mA/cm2",
  "JV_measured_reverse_scan_FF": "Null",
  "JV_measured_reverse_scan_PCE": "18.32 %",
  "JV_measured_forward_scan_Voc": "Null",
  "JV_measured_forward_scan_Jsc": "Null",
  "JV_measured_forward_scan_FF": "Null",
  "JV_measured_forward_scan_PCE": "Null",
  "JV_measured_light_spectra": "AM1.5G",
  "JV_measured_light_spectra_intensity": "100 mW/cm2",
  "JV_measured_scan_speed": "0.05 V/s",
  "JV_measured_scan_delay_time": "Null",
  "JV_certified_PCE": "Null",
  "Stabilized_measured_PCE": "17.6 %",
  "Stabilized_certified_PCE": "Null",
  "Stability_test_device_matching": "True",
  "Stability_test_temperature": "Null",
  "Stability_test_atmosphere": "N2 glove box",
  "Stability_test_light_spectra": "white LED",
  "Stability_test_light_intensity": "100 mW/cm2",
  "Stability_test_relative_humidity": "Null",
  "Stability_PCE_after_time": "500 hours",
  "Stability_PCE_after_time_value": "93 %"
}

File: dataset/2021-2025/10.1002_anie.202102538/Device_BestPCE_o4_mini_10.1002_anie.202102538.json
{
  "Ref_DOI": "10.1002/anie.202102538",
  "Ref_journal": "Angewandte Chemie International Edition",
  "Ref_publication_year": "2021",
  "Ref_title": "Organic Tetrabutylammonium Cation Intercalation to Heal Inorganic CsPbI3 Perovskite",
  "Cell_architecture": "NIP",
  "Cell_stack_sequence": "FTO/compact TiO2/CsPbI3 (TBAI-treated)/Spiro-OMeTAD/Ag",
  "Cell_area_measured": "3.5 x 3.5 mm^2",
  "ETL_thickness": "20 nm",
  "ETL_stack_sequence": "compact TiO2",
  "ETL_additive_compound": "Null",
  "ETL_additive_concentration": "Null",
  "ETL_deposition_method": "Spray pyrolysis",
  "ETL_deposition_solution_concentration": "0.2 M",
  "ETL_deposition_solvents_compound": "1-butanol",
  "ETL_deposition_synthesis_atmosphere": "Air",
  "ETL_deposition_synthesis_atmosphere_pressure": "1 atm",
  "ETL_deposition_synthesis_atmosphere_relative_humidity": "Null",
  "ETL_deposition_spin_coating_speed": "Null",
  "ETL_deposition_spin_coating_time": "Null",
  "ETL_deposition_thermal_annealing_temperature": "450 °C",
  "ETL_deposition_thermal_annealing_time": "60 min",
  "Perovskite_dimension": "3D/1D",
  "Perovskite_thickness": "Null",
  "Perovskite_composition_long_form": "CsPbI3",
  "Perovskite_additive_compound": "Null",
  "Perovskite_additive_concentration": "Null",
  "Perovskite_bandgap": "1.68 eV",
  "Perovskite_deposition_method": "Spin-coating",
  "Perovskite_deposition_sequential_spin_coating": "False",
  "Perovskite_deposition_spin_coating_antisolvent": "Null",
  "Perovskite_deposition_reaction_solutions_compounds": "CsI; HPbI3+x",
  "Perovskite_deposition_reaction_solutions_concentrations": "0.6 M; 0.6 M",
  "Perovskite_deposition_final_solutions_concentration_before_deposition": "0.6 M",
  "Perovskite_deposition_solvents_compound": "DMF",
  "Perovskite_deposition_solvents_mixing_ratio": "Null",
  "Perovskite_deposition_synthesis_atmosphere": "Null",
  "Perovskite_deposition_synthesis_atmosphere_pressure": "Null",
  "Perovskite_deposition_synthesis_atmosphere_relative_humidity": "Null",
  "Perovskite_deposition_spin_coating_speed": "3000 rpm",
  "Perovskite_deposition_spin_coating_time": "30 s",
  "Perovskite_deposition_thermal_annealing_atmosphere": "Null",
  "Perovskite_deposition_thermal_annealing_temperature": "210 °C",
  "Perovskite_deposition_thermal_annealing_time": "5 min",
  "Perovskite_surface_treatment_material": "TBAI",
  "Perovskite_surface_treatment_method": "Spin-coating",
  "Perovskite_surface_treatment_solution_concentration": "1 mg/mL",
  "Perovskite_surface_treatment_solvents_compound": "IPA",
  "Perovskite_surface_treatment_synthesis_atmosphere": "Null",
  "Perovskite_surface_treatment_synthesis_atmosphere_pressure": "Null",
  "Perovskite_surface_treatment_synthesis_atmosphere_relative_humidity": "Null",
  "Perovskite_surface_treatment_deposition_spin_coating_speed": "Null",
  "Perovskite_surface_treatment_deposition_spin_coating_time": "Null",
  "Perovskite_surface_treatment_deposition_thermal_annealing_temperature": "100 °C",
  "Perovskite_surface_treatment_deposition_thermal_annealing_time": "3 min",
  "HTL_thickness": "Null",
  "HTL_stack_sequence": "Spiro-OMeTAD",
  "HTL_additive_compound": "bis(trifluoromethane)sulfonamide lithium salt; 4-tert-butylpyridine",
  "HTL_additive_concentration": "0.035 M; 0.12 M",
  "HTL_deposition_method": "Spin-coating",
  "HTL_deposition_solution_concentration": "0.1 M",
  "HTL_deposition_solvents_compound": "Chlorobenzene; Acetonitrile",
  "HTL_deposition_synthesis_atmosphere": "Null",
  "HTL_deposition_synthesis_atmosphere_pressure": "Null",
  "HTL_deposition_synthesis_atmosphere_relative_humidity": "Null",
  "HTL_deposition_spin_coating_speed": "4000 rpm",
  "HTL_deposition_spin_coating_time": "25 s",
  "HTL_deposition_thermal_annealing_temperature": "Null",
  "HTL_deposition_thermal_annealing_time": "Null",
  "Backcontact_thickness": "100 nm",
  "Beckcontact_deposition_method": "Thermal evaporation",
  "Backcontact_deposition_atmosphere_pressure": "Null",
  "Encapsulation_method": "Null",
  "Encapsulation_atmosphere": "Null",
  "JV_measured_device_matching": "True",
  "JV_measured_reverse_scan_Voc": "Null",
  "JV_measured_reverse_scan_Jsc": "20.28 mA/cm2",
  "JV_measured_reverse_scan_FF": "Null",
  "JV_measured_reverse_scan_PCE": "18.32 %",
  "JV_measured_forward_scan_Voc": "Null",
  "JV_measured_forward_scan_Jsc": "Null",
  "JV_measured_forward_scan_FF": "Null",
  "JV_measured_forward_scan_PCE": "Null",
  "JV_measured_light_spectra": "AM1.5G",
  "JV_measured_light_spectra_intensity": "100 mW/cm2",
  "JV_measured_scan_speed": "0.05 V/s",
  "JV_measured_scan_delay_time": "Null",
  "JV_certified_PCE": "Null",
  "Stabilized_measured_PCE": "17.6 %",
  "Stabilized_certified_PCE": "Null",
  "Stability_test_device_matching": "True",
  "Stability_test_temperature": "Null",
  "Stability_test_atmosphere": "Nitrogen",
  "Stability_test_light_spectra": "AM1.5G",
  "Stability_test_light_intensity": "100 mW/cm2",
  "Stability_test_relative_humidity": "Null",
  "Stability_PCE_after_time": "500 hours",
  "Stability_PCE_after_time_value": "93%"
}

File: dataset/2021-2025/10.1002_anie.202104201/Device_BestPCE_10.1002_anie.202104201.json
{
    "Ref_DOI": "10.1002/anie.202104201",
    "Ref_journal": "Angewandte Chemie International Edition",
    "Ref_publication_year": "2021",
    "Ref_title": "Wearable Tin-Based Perovskite Solar Cells Achieved by a Crystallographic Size Effect",
    "Cell_architecture": "PIN",
    "Cell_stack_sequence": "PDMS/hc-PEDOT:PSS/PEDOT:PSS/FASnI3/C60/BCP/Ag",
    "Cell_area_measured": "0.04 cm2",
    "ETL_thickness": "20 nm/6 nm",
    "ETL_stack_sequence": "C60/BCP",
    "ETL_additive_compound": "Null",
    "ETL_additive_concentration": "Null",
    "ETL_deposition_method": "Thermal evaporation/Thermal evaporation",
    "ETL_deposition_solution_concentration": "Null",
    "ETL_deposition_solvents_compound": "Null",
    "ETL_deposition_synthesis_atmosphere": "Null",
    "ETL_deposition_synthesis_atmosphere_pressure": "Null",
    "ETL_deposition_synthesis_atmosphere_relative_humidity": "Null",
    "ETL_deposition_spin_coating_speed": "Null",
    "ETL_deposition_spin_coating_time": "Null",
    "ETL_deposition_thermal_annealing_temperature": "Null",
    "ETL_deposition_thermal_annealing_time": "Null",
    "Perovskite_dimension": "3D",
    "Perovskite_thickness": "280 nm",
    "Perovskite_composition_long_form": "FASnI3",
    "Perovskite_additive_compound": "g-C3N4",
    "Perovskite_additive_concentration": "0.01 wt%",
    "Perovskite_bandgap": "Null",
    "Perovskite_deposition_method": "Spin-coating",
    "Perovskite_deposition_sequential_spin_coating": "False",
    "Perovskite_deposition_spin_coating_antisolvent": "CB",
    "Perovskite_deposition_reaction_solutions_compounds": "SnI2;FAI;SnF2;PEAI;EDAI2",
    "Perovskite_deposition_reaction_solutions_concentrations": "372.5 mg;154.8 mg;15.7 mg;20 mg;3.16 mg",
    "Perovskite_deposition_final_solutions_concentration_before_deposition": "Null",
    "Perovskite_deposition_solvents_compound": "DMF;DMSO",
    "Perovskite_deposition_solvents_mixing_ratio": "4:1",
    "Perovskite_deposition_synthesis_atmosphere": "N2",
    "Perovskite_deposition_synthesis_atmosphere_pressure": "Null",
    "Perovskite_deposition_synthesis_atmosphere_relative_humidity": "Null",
    "Perovskite_deposition_spin_coating_speed": "5000 rpm",
    "Perovskite_deposition_spin_coating_time": "30 s",
    "Perovskite_deposition_thermal_annealing_atmosphere": "Null",
    "Perovskite_deposition_thermal_annealing_temperature": "65 °C",
    "Perovskite_deposition_thermal_annealing_time": "20 min",
    "Perovskite_surface_treatment_material": "Null",
    "Perovskite_surface_treatment_method": "Null",
    "Perovskite_surface_treatment_solution_concentration": "Null",
    "Perovskite_surface_treatment_solvents_compound": "Null",
    "Perovskite_surface_treatment_synthesis_atmosphere": "Null",
    "Perovskite_surface_treatment_synthesis_atmosphere_pressure": "Null",
    "Perovskite_surface_treatment_synthesis_atmosphere_relative_humidity": "Null",
    "Perovskite_surface_treatment_deposition_spin_coating_speed": "Null",
    "Perovskite_surface_treatment_deposition_spin_coating_time": "Null",
    "Perovskite_surface_treatment_deposition_thermal_annealing_temperature": "Null",
    "Perovskite_surface_treatment_deposition_thermal_annealing_time": "Null",
    "HTL_thickness": "Null",
    "HTL_stack_sequence": "hc-PEDOT:PSS/PEDOT:PSS",
    "HTL_additive_compound": "Zn(TFSI)2",
    "HTL_additive_concentration": "20 mg/mL",
    "HTL_deposition_method": "Slot-die coating/Spin-coating",
    "HTL_deposition_solution_concentration": "Null",
    "HTL_deposition_solvents_compound": "Null",
    "HTL_deposition_synthesis_atmosphere": "Null",
    "HTL_deposition_synthesis_atmosphere_pressure": "Null",
    "HTL_deposition_synthesis_atmosphere_relative_humidity": "Null",
    "HTL_deposition_spin_coating_speed": "Null/4000 rpm",
    "HTL_deposition_spin_coating_time": "Null/60 s",
    "HTL_deposition_thermal_annealing_temperature": "Null/140 °C",
    "HTL_deposition_thermal_annealing_time": "Null/15 min",
    "Backcontact_thickness": "90 nm",
    "Beckcontact_deposition_method": "Thermal evaporation",
    "Backcontact_deposition_atmosphere_pressure": "10-4 Pa",
    "Encapsulation_method": "Null",
    "Encapsulation_atmosphere": "Null",
    "JV_measured_device_matching": "True",
    "JV_measured_reverse_scan_Voc": "0.621 V",
    "JV_measured_reverse_scan_Jsc": "20.68 mA/cm2",
    "JV_measured_reverse_scan_FF": "66.68 %",
    "JV_measured_reverse_scan_PCE": "8.56 %",
    "JV_measured_forward_scan_Voc": "0.619 V",
    "JV_measured_forward_scan_Jsc": "20.27 mA/cm2",
    "JV_measured_forward_scan_FF": "67.53 %",
    "JV_measured_forward_scan_PCE": "8.47 %",
    "JV_measured_light_spectra": "AM1.5G",
    "JV_measured_light_spectra_intensity": "100 mW/cm2",
    "JV_measured_scan_speed": "0.2 V/s",
    "JV_measured_scan_delay_time": "30 ms",
    "JV_certified_PCE": "Null",
    "Stabilized_measured_PCE": "Null",
    "Stabilized_certified_PCE": "Null",
    "Stability_test_device_matching": "True",
    "Stability_test_temperature": "Null",
    "Stability_test_atmosphere": "N2",
    "Stability_test_light_spectra": "1-sun illumination",
    "Stability_test_light_intensity": "Null",
    "Stability_test_relative_humidity": "Null",
    "Stability_PCE_after_time": "1000 hours",
    "Stability_PCE_after_time_value": "91 %"
}

File: dataset/2021-2025/10.1002_anie.202104201/Device_BestPCE_Gemini_1.5_pro_10.1002_anie.202104201.json
{
  "Ref_DOI": "10.1002/anie.202104201",
  "Ref_journal": "Angewandte Chemie International Edition",
  "Ref_publication_year": "2021",
  "Ref_title": "Wearable Tin-Based Perovskite Solar Cells Achieved by a Crystallographic Size Effect",
  "Cell_architecture": "PIN",
  "Cell_stack_sequence": "PDMS/hc-PEDOT:PSS/PEDOT:PSS/FASnI3/C60/BCP/Ag",
  "Cell_area_measured": "0.04 cm2",
  "ETL_thickness": "20/6",
  "ETL_stack_sequence": "C60/BCP",
  "ETL_additive_compound": "Null",
  "ETL_additive_concentration": "Null",
  "ETL_deposition_method": "Thermal evaporation/Thermal evaporation",
  "ETL_deposition_solution_concentration": "Null",
  "ETL_deposition_solvents_compound": "Null",
  "ETL_deposition_synthesis_atmosphere": "Vacuum",
  "ETL_deposition_synthesis_atmosphere_pressure": "10^-4 Pa",
  "ETL_deposition_synthesis_atmosphere_relative_humidity": "Null",
  "ETL_deposition_spin_coating_speed": "Null",
  "ETL_deposition_spin_coating_time": "Null",
  "ETL_deposition_thermal_annealing_temperature": "Null",
  "ETL_deposition_thermal_annealing_time": "Null",
  "Perovskite_dimension": "3D",
  "Perovskite_thickness": "280 nm",
  "Perovskite_composition_long_form": "FASnI3",
  "Perovskite_additive_compound": "g-C3N4; PEAI; EDAI2",
  "Perovskite_additive_concentration": "0.01 wt%; 20 mg; 3.16 mg",
  "Perovskite_bandgap": "Null",
  "Perovskite_deposition_method": "Spin-coating",
  "Perovskite_deposition_sequential_spin_coating": false,
  "Perovskite_deposition_spin_coating_antisolvent": "Chlorobenzene",
  "Perovskite_deposition_reaction_solutions_compounds": "SnI2; FAI; SnF2",
  "Perovskite_deposition_reaction_solutions_concentrations": "372.5 mg; 154.8 mg; 15.7 mg",
  "Perovskite_deposition_final_solutions_concentration_before_deposition": "Null",
  "Perovskite_deposition_solvents_compound": "DMF; DMSO; g-C3N4 dispersion",
  "Perovskite_deposition_solvents_mixing_ratio": "4:1:g-C3N4 dispersion at 0.017 mg/mL",
  "Perovskite_deposition_synthesis_atmosphere": "N2",
  "Perovskite_deposition_synthesis_atmosphere_pressure": "1 atm",
  "Perovskite_deposition_synthesis_atmosphere_relative_humidity": "Null",
  "Perovskite_deposition_spin_coating_speed": "5000 rpm",
  "Perovskite_deposition_spin_coating_time": "30 s",
  "Perovskite_deposition_thermal_annealing_atmosphere": "Null",
  "Perovskite_deposition_thermal_annealing_temperature": "65 °C",
  "Perovskite_deposition_thermal_annealing_time": "20 min",
  "Perovskite_surface_treatment_material": "Null",
  "Perovskite_surface_treatment_method": "Null",
  "Perovskite_surface_treatment_solution_concentration": "Null",
  "Perovskite_surface_treatment_solvents_compound": "Null",
  "Perovskite_surface_treatment_synthesis_atmosphere": "Null",
  "Perovskite_surface_treatment_synthesis_atmosphere_pressure": "Null",
  "Perovskite_surface_treatment_synthesis_atmosphere_relative_humidity": "Null",
  "Perovskite_surface_treatment_deposition_spin_coating_speed": "Null",
  "Perovskite_surface_treatment_deposition_spin_coating_time": "Null",
  "Perovskite_surface_treatment_deposition_thermal_annealing_temperature": "Null",
  "Perovskite_surface_treatment_deposition_thermal_annealing_time": "Null",
  "HTL_thickness": "Null",
  "HTL_stack_sequence": "PEDOT:PSS",
  "HTL_additive_compound": "Null",
  "HTL_additive_concentration": "Null",
  "HTL_deposition_method": "Spin-coating",
  "HTL_deposition_solution_concentration": "Null",
  "HTL_deposition_solvents_compound": "Water",
  "HTL_deposition_synthesis_atmosphere": "Null",
  "HTL_deposition_synthesis_atmosphere_pressure": "1 atm",
  "HTL_deposition_synthesis_atmosphere_relative_humidity": "Null",
  "HTL_deposition_spin_coating_speed": "4000 rpm",
  "HTL_deposition_spin_coating_time": "1 min",
  "HTL_deposition_thermal_annealing_temperature": "140 °C",
  "HTL_deposition_thermal_annealing_time": "15 min",
  "Backcontact_thickness": "90 nm",
  "Beckcontact_deposition_method": "Thermal evaporation",
  "Backcontact_deposition_atmosphere_pressure": "10^-4 Pa",
  "Encapsulation_method": "Null",
  "Encapsulation_atmosphere": "Null",
  "JV_measured_device_matching": true,
  "JV_measured_reverse_scan_Voc": "0.621 V",
  "JV_measured_reverse_scan_Jsc": "20.68 mA/cm2",
  "JV_measured_reverse_scan_FF": "66.68 %",
  "JV_measured_reverse_scan_PCE": "8.56 %",
  "JV_measured_forward_scan_Voc": "0.619 V",
  "JV_measured_forward_scan_Jsc": "20.27 mA/cm2",
  "JV_measured_forward_scan_FF": "67.53 %",
  "JV_measured_forward_scan_PCE": "8.47 %",
  "JV_measured_light_spectra": "AM 1.5G",
  "JV_measured_light_spectra_intensity": "100 mW/cm2",
  "JV_measured_scan_speed": "0.2 V/s",
  "JV_measured_scan_delay_time": "30 ms",
  "JV_certified_PCE": "Null",
  "Stabilized_measured_PCE": "Null",
  "Stabilized_certified_PCE": "Null",
  "Stability_test_device_matching": true,
  "Stability_test_temperature": "Null",
  "Stability_test_atmosphere": "N2",
  "Stability_test_light_spectra": "AM 1.5G",
  "Stability_test_light_intensity": "1 sun",
  "Stability_test_relative_humidity": "Null",
  "Stability_PCE_after_time": "1000 h",
  "Stability_PCE_after_time_value": "91%"
}

File: dataset/2021-2025/10.1002_anie.202104201/Device_BestPCE_Gemini_2.0_Flash_10.1002_anie.202104201.json
{
  "Ref_DOI": "10.1002/anie.202104201",
  "Ref_journal": "Angew. Chem. Int. Ed.",
  "Ref_publication_year": "2021",
  "Ref_title": "Wearable Tin-Based Perovskite Solar Cells Achieved by a Crystallographic Size Effect",
  "Cell_architecture": "NIP",
  "Cell_stack_sequence": "PDMS/hc-PEDOT:PSS/PEDOT:PSS/FASnI3/C60/BCP/Ag",
  "Cell_area_measured": "0.04 cm2",
  "ETL_thickness": "6 nm/90 nm",
  "ETL_stack_sequence": "BCP/C60",
  "ETL_additive_compound": "Null",
  "ETL_additive_concentration": "Null",
  "ETL_deposition_method": "Thermal evaporation/Thermal evaporation",
  "ETL_deposition_solution_concentration": "Null",
  "ETL_deposition_solvents_compound": "Null",
  "ETL_deposition_synthesis_atmosphere": "Null",
  "ETL_deposition_synthesis_atmosphere_pressure": "Null",
  "ETL_deposition_synthesis_atmosphere_relative_humidity": "Null",
  "ETL_deposition_spin_coating_speed": "Null",
  "ETL_deposition_spin_coating_time": "Null",
  "ETL_deposition_thermal_annealing_temperature": "Null",
  "ETL_deposition_thermal_annealing_time": "Null",
  "Perovskite_dimension": "3D",
  "Perovskite_thickness": "280 nm",
  "Perovskite_composition_long_form": "FASnI3",
  "Perovskite_additive_compound": "g-C3N4; PEAI; EDAI2; SnF2",
  "Perovskite_additive_concentration": "0.01 wt%; Null; Null; Null",
  "Perovskite_bandgap": "Null",
  "Perovskite_deposition_method": "Spin-coating",
  "Perovskite_deposition_sequential_spin_coating": "False",
  "Perovskite_deposition_spin_coating_antisolvent": "CB",
  "Perovskite_deposition_reaction_solutions_compounds": "SnI2; FAI; SnF2; PEAI; EDAI2",
  "Perovskite_deposition_reaction_solutions_concentrations": "372.5 mg; 154.8 mg; 15.7 mg; 20 mg; 3.16 mg",
  "Perovskite_deposition_final_solutions_concentration_before_deposition": "Null",
  "Perovskite_deposition_solvents_compound": "DMF; DMSO",
  "Perovskite_deposition_solvents_mixing_ratio": "4:1",
  "Perovskite_deposition_synthesis_atmosphere": "Nitrogen",
  "Perovskite_deposition_synthesis_atmosphere_pressure": "1 atm",
  "Perovskite_deposition_synthesis_atmosphere_relative_humidity": "Null",
  "Perovskite_deposition_spin_coating_speed": "5000 rpm",
  "Perovskite_deposition_spin_coating_time": "30 s",
  "Perovskite_deposition_thermal_annealing_atmosphere": "Null",
  "Perovskite_deposition_thermal_annealing_temperature": "65",
  "Perovskite_deposition_thermal_annealing_time": "20",
  "Perovskite_surface_treatment_material": "Null",
  "Perovskite_surface_treatment_method": "Null",
  "Perovskite_surface_treatment_solution_concentration": "Null",
  "Perovskite_surface_treatment_solvents_compound": "Null",
  "Perovskite_surface_treatment_synthesis_atmosphere": "Null",
  "Perovskite_surface_treatment_synthesis_atmosphere_pressure": "Null",
  "Perovskite_surface_treatment_synthesis_atmosphere_relative_humidity": "Null",
  "Perovskite_surface_treatment_deposition_spin_coating_speed": "Null",
  "Perovskite_surface_treatment_deposition_spin_coating_time": "Null",
  "Perovskite_surface_treatment_deposition_thermal_annealing_temperature": "Null",
  "Perovskite_surface_treatment_deposition_thermal_annealing_time": "Null",
  "HTL_thickness": "Null",
  "HTL_stack_sequence": "Null",
  "HTL_additive_compound": "Zn(TFSI)2",
  "HTL_additive_concentration": "20 mg ∙ ml-1",
  "HTL_deposition_method": "Slot-die coating",
  "HTL_deposition_solution_concentration": "Null",
  "HTL_deposition_solvents_compound": "Null",
  "HTL_deposition_synthesis_atmosphere": "Null",
  "HTL_deposition_synthesis_atmosphere_pressure": "Null",
  "HTL_deposition_synthesis_atmosphere_relative_humidity": "Null",
  "HTL_deposition_spin_coating_speed": "Null",
  "HTL_deposition_spin_coating_time": "Null",
  "HTL_deposition_thermal_annealing_temperature": "140",
  "HTL_deposition_thermal_annealing_time": "15",
  "Backcontact_thickness": "90 nm",
  "Beckcontact_deposition_method": "Thermal evaporation",
  "Backcontact_deposition_atmosphere_pressure": "10-4 Pa",
  "Encapsulation_method": "Null",
  "Encapsulation_atmosphere": "Null",
  "JV_measured_device_matching": "True",
  "JV_measured_reverse_scan_Voc": "0.621 V",
  "JV_measured_reverse_scan_Jsc": "20.68 mA∙cm-2",
  "JV_measured_reverse_scan_FF": "66.68 %",
  "JV_measured_reverse_scan_PCE": "8.56 %",
  "JV_measured_forward_scan_Voc": "0.619 V",
  "JV_measured_forward_scan_Jsc": "20.27 mAcm/-2",
  "JV_measured_forward_scan_FF": "67.53 %",
  "JV_measured_forward_scan_PCE": "8.47 %",
  "JV_measured_light_spectra": "AM 1.5G",
  "JV_measured_light_spectra_intensity": "100 mW· cm-2",
  "JV_measured_scan_speed": "0.2 V· s-1",
  "JV_measured_scan_delay_time": "30 ms",
  "JV_certified_PCE": "Null",
  "Stabilized_measured_PCE": "Null",
  "Stabilized_certified_PCE": "Null",
  "Stability_test_device_matching": "True",
  "Stability_test_temperature": "Null",
  "Stability_test_atmosphere": "Nitrogen",
  "Stability_test_light_spectra": "1 sun",
  "Stability_test_light_intensity": "Null",
  "Stability_test_relative_humidity": "Null",
  "Stability_PCE_after_time": "1000 hours",
  "Stability_PCE_after_time_value": "91 %"
}
