Repository: jiayijdong/PSCbench

# PSCbench


**PSCbench** is a novel benchmark for materials science research-level scientific
dataset curation sourced from published journals. The benchmark is designed to evaluate the complex classification capabilities,
strong domain knowledge, and advanced calculation skills of LLMs.

## Data


The PSCbench dataset is under dataset folder in json file format. Each file is list of dictionary and can be extracted using following scripts.
Each file stands for one published journal, which is fully elaborated in the paper. 

```
with open("./dataset/retroactive/{}.json".format(subject), encoding='utf-8') as json_file:
    problems=json.load(json_file)
```

File: dataset/2021-2025/10.1002_anie.202104201/Device_BestPCE_Gemini_2.5_Flash_10.1002_anie.202104201.json
{
  "Ref_DOI": "10.1002/anie.202104201",
  "Ref_journal": "Angew. Chem. Int. Ed.",
  "Ref_publication_year": "2021",
  "Ref_title": "Wearable Tin-Based Perovskite Solar Cells Achieved by a Crystallographic Size Effect",
  "Cell_architecture": "PIN",
  "Cell_stack_sequence": "PDMS/hc-PEDOT:PSS/PEDOT:PSS/FASnI3/C60/BCP/Ag",
  "Cell_area_measured": "0.04 cm2",
  "ETL_thickness": "20 nm/6 nm",
  "ETL_stack_sequence": "C60/BCP",
  "ETL_additive_compound": "Null",
  "ETL_additive_concentration": "Null",
  "ETL_deposition_method": "Thermal evaporation/Thermal evaporation",
  "ETL_deposition_solution_concentration": "Null",
  "ETL_deposition_solvents_compound": "Null",
  "ETL_deposition_synthesis_atmosphere": "Null",
  "ETL_deposition_synthesis_atmosphere_pressure": "7.5 x 10^-7 torr",
  "ETL_deposition_synthesis_atmosphere_relative_humidity": "Null",
  "ETL_deposition_spin_coating_speed": "Null",
  "ETL_deposition_spin_coating_time": "Null",
  "ETL_deposition_thermal_annealing_temperature": "Null",
  "ETL_deposition_thermal_annealing_time": "Null",
  "Perovskite_dimension": "3D",
  "Perovskite_thickness": "280 nm",
  "Perovskite_composition_long_form": "FASnI3",
  "Perovskite_additive_compound": "g-C3N4; PEAI; EDAI2",
  "Perovskite_additive_concentration": "0.01 wt%; Null; Null",
  "Perovskite_bandgap": "Null",
  "Perovskite_deposition_method": "Spin-coating",
  "Perovskite_deposition_sequential_spin_coating": "False",
  "Perovskite_deposition_spin_coating_antisolvent": "Chlorobenzene",
  "Perovskite_deposition_reaction_solutions_compounds": "SnI2; FAI; SnF2; PEAI; EDAI2",
  "Perovskite_deposition_reaction_solutions_concentrations": "372.5 mg; 154.8 mg; 15.7 mg; 20 mg; 3.16 mg",
  "Perovskite_deposition_final_solutions_concentration_before_deposition": "Null",
  "Perovskite_deposition_solvents_compound": "DMF; DMSO",
  "Perovskite_deposition_solvents_mixing_ratio": "4:1, v/v",
  "Perovskite_deposition_synthesis_atmosphere": "Nitrogen",
  "Perovskite_deposition_synthesis_atmosphere_pressure": "Null",
  "Perovskite_deposition_synthesis_atmosphere_relative_humidity": "Null",
  "Perovskite_deposition_spin_coating_speed": "5000 rpm",
  "Perovskite_deposition_spin_coating_time": "30 s",
  "Perovskite_deposition_thermal_annealing_atmosphere": "Null",
  "Perovskite_deposition_thermal_annealing_temperature": "65 °C",
  "Perovskite_deposition_thermal_annealing_time": "20 min",
  "Perovskite_surface_treatment_material": "Null",
  "Perovskite_surface_treatment_method": "Null",
  "Perovskite_surface_treatment_solution_concentration": "Null",
  "Perovskite_surface_treatment_solvents_compound": "Null",
  "Perovskite_surface_treatment_synthesis_atmosphere": "Null",
  "Perovskite_surface_treatment_synthesis_atmosphere_pressure": "Null",
  "Perovskite_surface_treatment_synthesis_atmosphere_relative_humidity": "Null",
  "Perovskite_surface_treatment_deposition_spin_coating_speed": "Null",
  "Perovskite_surface_treatment_deposition_spin_coating_time": "Null",
  "Perovskite_surface_treatment_deposition_thermal_annealing_temperature": "Null",
  "Perovskite_surface_treatment_deposition_thermal_annealing_time": "Null",
  "HTL_thickness": "Null",
  "HTL_stack_sequence": "hc-PEDOT:PSS/PEDOT:PSS",
  "HTL_additive_compound": "Zn(TFSI)2",
  "HTL_additive_concentration": "20 mg/mL",
  "HTL_deposition_method": "Slot-die coating/Spin-coating",
  "HTL_deposition_solution_concentration": "Null/Null",
  "HTL_deposition_solvents_compound": "Null/Water",
  "HTL_deposition_synthesis_atmosphere": "Null",
  "HTL_deposition_synthesis_atmosphere_pressure": "Null",
  "HTL_deposition_synthesis_atmosphere_relative_humidity": "Null",
  "HTL_deposition_spin_coating_speed": "Null/4000 rpm",
  "HTL_deposition_spin_coating_time": "Null/1 min",
  "HTL_deposition_thermal_annealing_temperature": "Null/140 °C",
  "HTL_deposition_thermal_annealing_time": "Null/15 min",
  "Backcontact_thickness": "90 nm",
  "Beckcontact_deposition_method": "Thermal evaporation",
  "Backcontact_deposition_atmosphere_pressure": "7.5 x 10^-7 torr",
  "Encapsulation_method": "Null",
  "Encapsulation_atmosphere": "Null",
  "JV_measured_device_matching": "True",
  "JV_measured_reverse_scan_Voc": "0.621 V",
  "JV_measured_reverse_scan_Jsc": "20.68 mA/cm2",
  "JV_measured_reverse_scan_FF": "66.68 %",
  "JV_measured_reverse_scan_PCE": "8.56 %",
  "JV_measured_forward_scan_Voc": "0.619 V",
  "JV_measured_forward_scan_Jsc": "20.27 mA/cm2",
  "JV_measured_forward_scan_FF": "67.53 %",
  "JV_measured_forward_scan_PCE": "8.47 %",
  "JV_measured_light_spectra": "AM1.5G",
  "JV_measured_light_spectra_intensity": "100 mW/cm2",
  "JV_measured_scan_speed": "0.2 V/s",
  "JV_measured_scan_delay_time": "30 ms",
  "JV_certified_PCE": "Null",
  "Stabilized_measured_PCE": "8.56 %",
  "Stabilized_certified_PCE": "Null",
  "Stability_test_device_matching": "True",
  "Stability_test_temperature": "Null",
  "Stability_test_atmosphere": "N2",
  "Stability_test_light_spectra": "1-sun illumination",
  "Stability_test_light_intensity": "1 sun",
  "Stability_test_relative_humidity": "Null",
  "Stability_PCE_after_time": "1000 hours",
  "Stability_PCE_after_time_value": "91 %"
}

File: dataset/2021-2025/10.1002_anie.202104201/Device_BestPCE_claude_haiku_10.1002_anie.202104201.json
{
  "Ref_DOI": "10.1002/anie.202104201",
  "Ref_journal": "Angewandte Chemie International Edition",
  "Ref_publication_year": "2021",
  "Ref_title": "Wearable Tin-Based Perovskite Solar Cells Achieved by a Crystallographic Size Effect",
  "Cell_architecture": "PIN",
  "Cell_stack_sequence": "PDMS/hc-PEDOT:PSS/PEDOT:PSS/FASnI3/C60/BCP/Ag",
  "Cell_area_measured": "0.04 cm2",
  "ETL_thickness": "20",
  "ETL_stack_sequence": "C60",
  "ETL_additive_compound": "Null",
  "ETL_additive_concentration": "Null",
  "ETL_deposition_method": "Thermal evaporation",
  "ETL_deposition_solution_concentration": "Null",
  "ETL_deposition_solvents_compound": "Null",
  "ETL_deposition_synthesis_atmosphere": "Vacuum",
  "ETL_deposition_synthesis_atmosphere_pressure": "1e-4 Pa",
  "ETL_deposition_synthesis_atmosphere_relative_humidity": "Null",
  "ETL_deposition_spin_coating_speed": "Null",
  "ETL_deposition_spin_coating_time": "Null",
  "ETL_deposition_thermal_annealing_temperature": "Null",
  "ETL_deposition_thermal_annealing_time": "Null",
  "Perovskite_dimension": "3D",
  "Perovskite_thickness": "280",
  "Perovskite_composition_long_form": "FASnI3",
  "Perovskite_additive_compound": "g-C3N4",
  "Perovskite_additive_concentration": "0.01 wt%",
  "Perovskite_bandgap": "Null",
  "Perovskite_deposition_method": "Spin-coating",
  "Perovskite_deposition_sequential_spin_coating": "False",
  "Perovskite_deposition_spin_coating_antisolvent": "Chlorobenzene",
  "Perovskite_deposition_reaction_solutions_compounds": "SnI2; FAI; SnF2; PEAI; EDAI2",
  "Perovskite_deposition_reaction_solutions_concentrations": "372.5 mg; 154.8 mg; 15.7 mg; 20 mg; 3.16 mg",
  "Perovskite_deposition_final_solutions_concentration_before_deposition": "Null",
  "Perovskite_deposition_solvents_compound": "DMF; DMSO",
  "Perovskite_deposition_solvents_mixing_ratio": "4:1",
  "Perovskite_deposition_synthesis_atmosphere": "Nitrogen",
  "Perovskite_deposition_synthesis_atmosphere_pressure": "1 atm",
  "Perovskite_deposition_synthesis_atmosphere_relative_humidity": "Null",
  "Perovskite_deposition_spin_coating_speed": "5000",
  "Perovskite_deposition_spin_coating_time": "30",
  "Perovskite_deposition_thermal_annealing_atmosphere": "Air",
  "Perovskite_deposition_thermal_annealing_temperature": "65",
  "Perovskite_deposition_thermal_annealing_time": "20",
  "Perovskite_surface_treatment_material": "Null",
  "Perovskite_surface_treatment_method": "Null",
  "Perovskite_surface_treatment_solution_concentration": "Null",
  "Perovskite_surface_treatment_solvents_compound": "Null",
  "Perovskite_surface_treatment_synthesis_atmosphere": "Null",
  "Perovskite_surface_treatment_synthesis_atmosphere_pressure": "Null",
  "Perovskite_surface_treatment_synthesis_atmosphere_relative_humidity": "Null",
  "Perovskite_surface_treatment_deposition_spin_coating_speed": "Null",
  "Perovskite_surface_treatment_deposition_spin_coating_time": "Null",
  "Perovskite_surface_treatment_deposition_thermal_annealing_temperature": "Null",
  "Perovskite_surface_treatment_deposition_thermal_annealing_time": "Null",
  "HTL_thickness": "Null",
  "HTL_stack_sequence": "PEDOT:PSS",
  "HTL_additive_compound": "Zn(TFSI)2",
  "HTL_additive_concentration": "20 mg/mL",
  "HTL_deposition_method": "Spin-coating",
  "HTL_deposition_solution_concentration": "Null",
  "HTL_deposition_solvents_compound": "Null",
  "HTL_deposition_synthesis_atmosphere": "Air",
  "HTL_deposition_synthesis_atmosphere_pressure": "1 atm",
  "HTL_deposition_synthesis_atmosphere_relative_humidity": "Null",
  "HTL_deposition_spin_coating_speed": "4000",
  "HTL_deposition_spin_coating_time": "60",
  "HTL_deposition_thermal_annealing_temperature": "140",
  "HTL_deposition_thermal_annealing_time": "15",
  "Backcontact_thickness": "90",
  "Beckcontact_deposition_method": "Thermal evaporation",
  "Backcontact_deposition_atmosphere_pressure": "1e-4 Pa",
  "Encapsulation_method": "Null",
  "Encapsulation_atmosphere": "Null",
  "JV_measured_device_matching": "True",
  "JV_measured_reverse_scan_Voc": "0.621",
  "JV_measured_reverse_scan_Jsc": "20.68",
  "JV_measured_reverse_scan_FF": "66.68",
  "JV_measured_reverse_scan_PCE": "8.56",
  "JV_measured_forward_scan_Voc": "0.619",
  "JV_measured_forward_scan_Jsc": "20.27",
  "JV_measured_forward_scan_FF": "67.53",
  "JV_measured_forward_scan_PCE": "8.47",
  "JV_measured_light_spectra": "AM1.5G",
  "JV_measured_light_spectra_intensity": "100 mW/cm2",
  "JV_measured_scan_speed": "0.2",
  "JV_measured_scan_delay_time": "30",
  "JV_certified_PCE": "Null",
  "Stabilized_measured_PCE": "Null",
  "Stabilized_certified_PCE": "Null",
  "Stability_test_device_matching": "True",
  "Stability_test_temperature": "Null",
  "Stability_test_atmosphere": "N2",
  "Stability_test_light_spectra": "AM1.5G",
  "Stability_test_light_intensity": "1 sun",
  "Stability_test_relative_humidity": "Null",
  "Stability_PCE_after_time": "1000 hours",
  "Stability_PCE_after_time_value": "91"
}

File: dataset/2021-2025/10.1002_anie.202104201/Device_BestPCE_gpt4o_10.1002_anie.202104201.json
{
  "Ref_DOI": "10.1002/anie.202104201",
  "Ref_journal": "Angewandte Chemie International Edition",
  "Ref_publication_year": "2021",
  "Ref_title": "Wearable Tin-Based Perovskite Solar Cells Achieved by a Crystallographic Size Effect",
  "Cell_architecture": "PIN",
  "Cell_stack_sequence": "PDMS/hc-PEDOT:PSS/PEDOT:PSS/FASnI3/C60/BCP/Ag",
  "Cell_area_measured": "0.04 cm2",
  "ETL_thickness": "20 nm/6 nm",
  "ETL_stack_sequence": "C60/BCP",
  "ETL_additive_compound": "Null",
  "ETL_additive_concentration": "Null",
  "ETL_deposition_method": "Thermal evaporation/Thermal evaporation",
  "ETL_deposition_solution_concentration": "Null",
  "ETL_deposition_solvents_compound": "Null",
  "ETL_deposition_synthesis_atmosphere": "Null",
  "ETL_deposition_synthesis_atmosphere_pressure": "Null",
  "ETL_deposition_synthesis_atmosphere_relative_humidity": "Null",
  "ETL_deposition_spin_coating_speed": "Null",
  "ETL_deposition_spin_coating_time": "Null",
  "ETL_deposition_thermal_annealing_temperature": "Null",
  "ETL_deposition_thermal_annealing_time": "Null",
  "Perovskite_dimension": "3D",
  "Perovskite_thickness": "280 nm",
  "Perovskite_composition_long_form": "FASnI3",
  "Perovskite_additive_compound": "g-C3N4",
  "Perovskite_additive_concentration": "0.01 wt%",
  "Perovskite_bandgap": "Null",
  "Perovskite_deposition_method": "Spin-coating",
  "Perovskite_deposition_sequential_spin_coating": "False",
  "Perovskite_deposition_spin_coating_antisolvent": "Chlorobenzene",
  "Perovskite_deposition_reaction_solutions_compounds": "SnI2;FAI;SnF2;PEAI;EDAI2",
  "Perovskite_deposition_reaction_solutions_concentrations": "372.5 mg;154.8 mg;15.7 mg;20 mg;3.16 mg",
  "Perovskite_deposition_final_solutions_concentration_before_deposition": "Null",
  "Perovskite_deposition_solvents_compound": "DMF;DMSO",
  "Perovskite_deposition_solvents_mixing_ratio": "4:1",
  "Perovskite_deposition_synthesis_atmosphere": "Nitrogen",
  "Perovskite_deposition_synthesis_atmosphere_pressure": "Null",
  "Perovskite_deposition_synthesis_atmosphere_relative_humidity": "Null",
  "Perovskite_deposition_spin_coating_speed": "5000 rpm",
  "Perovskite_deposition_spin_coating_time": "30 s",
  "Perovskite_deposition_thermal_annealing_atmosphere": "Null",
  "Perovskite_deposition_thermal_annealing_temperature": "65 °C",
  "Perovskite_deposition_thermal_annealing_time": "20 min",
  "Perovskite_surface_treatment_material": "Null",
  "Perovskite_surface_treatment_method": "Null",
  "Perovskite_surface_treatment_solution_concentration": "Null",
  "Perovskite_surface_treatment_solvents_compound": "Null",
  "Perovskite_surface_treatment_synthesis_atmosphere": "Null",
  "Perovskite_surface_treatment_synthesis_atmosphere_pressure": "Null",
  "Perovskite_surface_treatment_synthesis_atmosphere_relative_humidity": "Null",
  "Perovskite_surface_treatment_deposition_spin_coating_speed": "Null",
  "Perovskite_surface_treatment_deposition_spin_coating_time": "Null",
  "Perovskite_surface_treatment_deposition_thermal_annealing_temperature": "Null",
  "Perovskite_surface_treatment_deposition_thermal_annealing_time": "Null",
  "HTL_thickness": "Null",
  "HTL_stack_sequence": "hc-PEDOT:PSS/PEDOT:PSS",
  "HTL_additive_compound": "Zn(TFSI)2",
  "HTL_additive_concentration": "20 mg/mL",
  "HTL_deposition_method": "Slot-die coating/Spin-coating",
  "HTL_deposition_solution_concentration": "Null",
  "HTL_deposition_solvents_compound": "Null",
  "HTL_deposition_synthesis_atmosphere": "Null",
  "HTL_deposition_synthesis_atmosphere_pressure": "Null",
  "HTL_deposition_synthesis_atmosphere_relative_humidity": "Null",
  "HTL_deposition_spin_coating_speed": "4000 rpm",
  "HTL_deposition_spin_coating_time": "60 s",
  "HTL_deposition_thermal_annealing_temperature": "140 °C",
  "HTL_deposition_thermal_annealing_time": "15 min",
  "Backcontact_thickness": "90 nm",
  "Beckcontact_deposition_method": "Thermal evaporation",
  "Backcontact_deposition_atmosphere_pressure": "10-4 Pa",
  "Encapsulation_method": "Null",
  "Encapsulation_atmosphere": "Null",
  "JV_measured_device_matching": "True",
  "JV_measured_reverse_scan_Voc": "0.621 V",
  "JV_measured_reverse_scan_Jsc": "20.68 mA/cm2",
  "JV_measured_reverse_scan_FF": "66.68 %",
  "JV_measured_reverse_scan_PCE": "8.56 %",
  "JV_measured_forward_scan_Voc": "0.619 V",
  "JV_measured_forward_scan_Jsc": "20.27 mA/cm2",
  "JV_measured_forward_scan_FF": "67.53 %",
  "JV_measured_forward_scan_PCE": "8.47 %",
  "JV_measured_light_spectra": "AM1.5G",
  "JV_measured_light_spectra_intensity": "100 mW/cm2",
  "JV_measured_scan_speed": "0.2 V/s",
  "JV_measured_scan_delay_time": "30 ms",
  "JV_certified_PCE": "Null",
  "Stabilized_measured_PCE": "Null",
  "Stabilized_certified_PCE": "Null",
  "Stability_test_device_matching": "True",
  "Stability_test_temperature": "Null",
  "Stability_test_atmosphere": "N2",
  "Stability_test_light_spectra": "1-sun",
  "Stability_test_light_intensity": "Null",
  "Stability_test_relative_humidity": "Null",
  "Stability_PCE_after_time": "1000 hours",
  "Stability_PCE_after_time_value": "91 %"
}

File: dataset/2021-2025/10.1002_anie.202104201/Device_BestPCE_gpt4o_mini_10.1002_anie.202104201.json
{
  "Ref_DOI": "10.1002/anie.202104201",
  "Ref_journal": "Angewandte Chemie International Edition",
  "Ref_publication_year": "2021",
  "Ref_title": "Wearable Tin-Based Perovskite Solar Cells Achieved by a Crystallographic Size Effect",
  "Cell_architecture": "PIN",
  "Cell_stack_sequence": "PDMS/hc-PEDOT:PSS/PEDOT:PSS/FASnI3/C60/BCP/Ag",
  "Cell_area_measured": "0.04 cm2",
  "ETL_thickness": "90 nm",
  "ETL_stack_sequence": "C60/BCP",
  "ETL_additive_compound": "Null",
  "ETL_additive_concentration": "Null",
  "ETL_deposition_method": "Thermal evaporation",
  "ETL_deposition_solution_concentration": "Null",
  "ETL_deposition_solvents_compound": "Null",
  "ETL_deposition_synthesis_atmosphere": "Null",
  "ETL_deposition_synthesis_atmosphere_pressure": "Null",
  "ETL_deposition_synthesis_atmosphere_relative_humidity": "Null",
  "ETL_deposition_spin_coating_speed": "Null",
  "ETL_deposition_spin_coating_time": "Null",
  "ETL_deposition_thermal_annealing_temperature": "Null",
  "ETL_deposition_thermal_annealing_time": "Null",
  "Perovskite_dimension": "3D",
  "Perovskite_thickness": "Null",
  "Perovskite_composition_long_form": "FASnI3",
  "Perovskite_additive_compound": "g-C3N4",
  "Perovskite_additive_concentration": "0.01 wt%",
  "Perovskite_bandgap": "Null",
  "Perovskite_deposition_method": "Spin-coating",
  "Perovskite_deposition_sequential_spin_coating": "False",
  "Perovskite_deposition_spin_coating_antisolvent": "Chlorobenzene",
  "Perovskite_deposition_reaction_solutions_compounds": "SnI2;FAI;SnF2;PEAI;EDAI2",
  "Perovskite_deposition_reaction_solutions_concentrations": "372.5 mg;154.8 mg;15.7 mg;20 mg;3.16 mg",
  "Perovskite_deposition_final_solutions_concentration_before_deposition": "Null",
  "Perovskite_deposition_solvents_compound": "DMF;DMSO",
  "Perovskite_deposition_solvents_mixing_ratio": "4:1",
  "Perovskite_deposition_synthesis_atmosphere": "Nitrogen",
  "Perovskite_deposition_synthesis_atmosphere_pressure": "1 atm",
  "Perovskite_deposition_synthesis_atmosphere_relative_humidity": "Null",
  "Perovskite_deposition_spin_coating_speed": "5000 rpm",
  "Perovskite_deposition_spin_coating_time": "30 s",
  "Perovskite_deposition_thermal_annealing_atmosphere": "Air",
  "Perovskite_deposition_thermal_annealing_temperature": "65 °C",
  "Perovskite_deposition_thermal_annealing_time": "20 min",
  "Perovskite_surface_treatment_material": "Null",
  "Perovskite_surface_treatment_method": "Null",
  "Perovskite_surface_treatment_solution_concentration": "Null",
  "Perovskite_surface_treatment_solvents_compound": "Null",
  "Perovskite_surface_treatment_synthesis_atmosphere": "Null",
  "Perovskite_surface_treatment_synthesis_atmosphere_pressure": "Null",
  "Perovskite_surface_treatment_synthesis_atmosphere_relative_humidity": "Null",
  "Perovskite_surface_treatment_deposition_spin_coating_speed": "Null",
  "Perovskite_surface_treatment_deposition_spin_coating_time": "Null",
  "Perovskite_surface_treatment_deposition_thermal_annealing_temperature": "Null",
  "Perovskite_surface_treatment_deposition_thermal_annealing_time": "Null",
  "HTL_thickness": "40 nm",
  "HTL_stack_sequence": "hc-PEDOT:PSS",
  "HTL_additive_compound": "Zn(TFSI)2",
  "HTL_additive_concentration": "20 mg/mL",
  "HTL_deposition_method": "Slot-die coating",
  "HTL_deposition_solution_concentration": "Null",
  "HTL_deposition_solvents_compound": "Null",
  "HTL_deposition_synthesis_atmosphere": "Null",
  "HTL_deposition_synthesis_atmosphere_pressure": "Null",
  "HTL_deposition_synthesis_atmosphere_relative_humidity": "Null",
  "HTL_deposition_spin_coating_speed": "Null",
  "HTL_deposition_spin_coating_time": "Null",
  "HTL_deposition_thermal_annealing_temperature": "140 °C",
  "HTL_deposition_thermal_annealing_time": "15 min",
  "Backcontact_thickness": "Null",
  "Beckcontact_deposition_method": "Thermal evaporation",
  "Backcontact_deposition_atmosphere_pressure": "Null",
  "Encapsulation_method": "Null",
  "Encapsulation_atmosphere": "Null",
  "JV_measured_device_matching": "True",
  "JV_measured_reverse_scan_Voc": "0.62 V",
  "JV_measured_reverse_scan_Jsc": "20.68 mA/cm2",
  "JV_measured_reverse_scan_FF": "66.68 %",
  "JV_measured_reverse_scan_PCE": "8.56 %",
  "JV_measured_forward_scan_Voc": "0.62 V",
  "JV_measured_forward_scan_Jsc": "20.68 mA/cm2",
  "JV_measured_forward_scan_FF": "66.68 %",
  "JV_measured_forward_scan_PCE": "8.56 %",
  "JV_measured_light_spectra": "AM 1.5G",
  "JV_measured_light_spectra_intensity": "100 mW/cm2",
  "JV_measured_scan_speed": "0.2 V/s",
  "JV_measured_scan_delay_time": "30 ms",
  "JV_certified_PCE": "Null",
  "Stabilized_measured_PCE": "Null",
  "Stabilized_certified_PCE": "Null",
  "Stability_test_device_matching": "True",
  "Stability_test_temperature": "Null",
  "Stability_test_atmosphere": "Nitrogen",
  "Stability_test_light_spectra": "Null",
  "Stability_test_light_intensity": "Null",
  "Stability_test_relative_humidity": "Null",
  "Stability_PCE_after_time": "1000 hours",
  "Stability_PCE_after_time_value": "91%"
}

File: dataset/2021-2025/10.1002_anie.202104201/Device_BestPCE_gpt4o_mini_zero_shot_10.1002_anie.202104201.json
{
  "Ref_DOI": "10.1002/anie.202104201",
  "Ref_journal": "Angewandte Chemie International Edition",
  "Ref_publication_year": "2021",
  "Ref_title": "Wearable Tin-Based Perovskite Solar Cells Achieved by a Crystallographic Size Effect",
  "Cell_architecture": "Flexible",
  "Cell_stack_sequence": "PDMS/hc-PEDOT:PSS/PEDOT:PSS/FASnI3/C60/BCP/Ag",
  "Cell_area_measured": "0.04 cm2",
  "ETL_thickness": "90 nm",
  "ETL_stack_sequence": "C60/BCP",
  "ETL_additive_compound": "Null",
  "ETL_additive_concentration": "Null",
  "ETL_deposition_method": "Thermal evaporation",
  "ETL_deposition_solution_concentration": "Null",
  "ETL_deposition_solvents_compound": "Null",
  "ETL_deposition_synthesis_atmosphere": "Vacuum",
  "ETL_deposition_synthesis_atmosphere_pressure": "10^-4 Pa",
  "ETL_deposition_synthesis_atmosphere_relative_humidity": "Null",
  "ETL_deposition_spin_coating_speed": "Null",
  "ETL_deposition_spin_coating_time": "Null",
  "ETL_deposition_thermal_annealing_temperature": "Null",
  "ETL_deposition_thermal_annealing_time": "Null",
  "Perovskite_dimension": "Null",
  "Perovskite_thickness": "280 nm",
  "Perovskite_composition_long_form": "FASnI3",
  "Perovskite_additive_compound": "g-C3N4",
  "Perovskite_additive_concentration": "0.01 wt%",
  "Perovskite_bandgap": "Null",
  "Perovskite_deposition_method": "Spin coating",
  "Perovskite_deposition_sequential_spin_coating": "Null",
  "Perovskite_deposition_spin_coating_antisolvent": "CB",
  "Perovskite_deposition_reaction_solutions_compounds": "372.5 mg SnI2, 154.8 mg FAI, 15.7 mg SnF2, 20 mg PEAI, 3.16 mg EDAI2",
  "Perovskite_deposition_reaction_solutions_concentrations": "Null",
  "Perovskite_deposition_final_solutions_concentration_before_deposition": "Null",
  "Perovskite_deposition_solvents_compound": "DMF/DMSO",
  "Perovskite_deposition_solvents_mixing_ratio": "4:1",
  "Perovskite_deposition_synthesis_atmosphere": "N2",
  "Perovskite_deposition_synthesis_atmosphere_pressure": "Null",
  "Perovskite_deposition_synthesis_atmosphere_relative_humidity": "Null",
  "Perovskite_deposition_spin_coating_speed": "5000 rpm",
  "Perovskite_deposition_spin_coating_time": "30 s",
  "Perovskite_deposition_thermal_annealing_atmosphere": "N2",
  "Perovskite_deposition_thermal_annealing_temperature": "65 °C",
  "Perovskite_deposition_thermal_annealing_time": "20 min",
  "Perovskite_surface_treatment_material": "Null",
  "Perovskite_surface_treatment_method": "Null",
  "Perovskite_surface_treatment_solution_concentration": "Null",
  "Perovskite_surface_treatment_solvents_compound": "Null",
  "Perovskite_surface_treatment_synthesis_atmosphere": "Null",
  "Perovskite_surface_treatment_synthesis_atmosphere_pressure": "Null",
  "Perovskite_surface_treatment_synthesis_atmosphere_relative_humidity": "Null",
  "Perovskite_surface_treatment_deposition_spin_coating_speed": "Null",
  "Perovskite_surface_treatment_deposition_spin_coating_time": "Null",
  "Perovskite_surface_treatment_deposition_thermal_annealing_temperature": "Null",
  "Perovskite_surface_treatment_deposition_thermal_annealing_time": "Null",
  "HTL_thickness": "40 Ω per sq",
  "HTL_stack_sequence": "hc-PEDOT:PSS",
  "HTL_additive_compound": "Zn(TFSI)2",
  "HTL_additive_concentration": "20 mg·ml-1",
  "HTL_deposition_method": "Slot-die coating",
  "HTL_deposition_solution_concentration": "Null",
  "HTL_deposition_solvents_compound": "Null",
  "HTL_deposition_synthesis_atmosphere": "Null",
  "HTL_deposition_synthesis_atmosphere_pressure": "Null",
  "HTL_deposition_synthesis_atmosphere_relative_humidity": "Null",
  "HTL_deposition_spin_coating_speed": "Null",
  "HTL_deposition_spin_coating_time": "Null",
  "HTL_deposition_thermal_annealing_temperature": "140 °C",
  "HTL_deposition_thermal_annealing_time": "15 min",
  "Backcontact_thickness": "Null",
  "Beckcontact_deposition_method": "Thermal evaporation",
  "Backcontact_deposition_atmosphere_pressure": "Null",
  "Encapsulation_method": "Null",
  "Encapsulation_atmosphere": "Null",
  "JV_measured_device_matching": "Null",
  "JV_measured_reverse_scan_Voc": "0.619 V",
  "JV_measured_reverse_scan_Jsc": "20.68 mA·cm-2",
  "JV_measured_reverse_scan_FF": "66.68 %",
  "JV_measured_reverse_scan_PCE": "8.56 %",
  "JV_measured_forward_scan_Voc": "0.621 V",
  "JV_measured_forward_scan_Jsc": "22.28 mA·cm-2",
  "JV_measured_forward_scan_FF": "68.03 %",
  "JV_measured_forward_scan_PCE": "9.38 %",
  "JV_measured_light_spectra": "Null",
  "JV_measured_light_spectra_intensity": "100 mW·cm-2",
  "JV_measured_scan_speed": "0.2 V·s-1",
  "JV_measured_scan_delay_time": "30 ms",
  "JV_certified_PCE": "Null",
  "Stabilized_measured_PCE": "Null",
  "Stabilized_certified_PCE": "Null",
  "Stability_test_device_matching": "Null",
  "Stability_test_temperature": "Null",
  "Stability_test_atmosphere": "N2",
  "Stability_test_light_spectra": "Null",
  "Stability_test_light_intensity": "Null",
  "Stability_test_relative_humidity": "Null",
  "Stability_PCE_after_time": "1000 h",
  "Stability_PCE_after_time_value": "91%"
}

File: dataset/2021-2025/10.1002_anie.202104201/Device_BestPCE_grok_10.1002_anie.202104201.json
{
  "Ref_DOI": "10.1002/anie.202104201",
  "Ref_journal": "Angewandte Chemie International Edition",
  "Ref_publication_year": "2021",
  "Ref_title": "Wearable Tin-Based Perovskite Solar Cells Achieved by a Crystallographic Size Effect",
  "Cell_architecture": "PIN",
  "Cell_stack_sequence": "PDMS/hc-PEDOT:PSS/PEDOT:PSS/FASnI3/C60/BCP/Ag",
  "Cell_area_measured": "0.04 cm2",
  "ETL_thickness": "20 nm/6 nm",
  "ETL_stack_sequence": "C60/BCP",
  "ETL_additive_compound": "Null",
  "ETL_additive_concentration": "Null",
  "ETL_deposition_method": "Thermal evaporation/Thermal evaporation",
  "ETL_deposition_solution_concentration": "Null/Null",
  "ETL_deposition_solvents_compound": "Null/Null",
  "ETL_deposition_synthesis_atmosphere": "Vacuum",
  "ETL_deposition_synthesis_atmosphere_pressure": "10-4 Pa",
  "ETL_deposition_synthesis_atmosphere_relative_humidity": "Null",
  "ETL_deposition_spin_coating_speed": "Null/Null",
  "ETL_deposition_spin_coating_time": "Null/Null",
  "ETL_deposition_thermal_annealing_temperature": "Null/Null",
  "ETL_deposition_thermal_annealing_time": "Null/Null",
  "Perovskite_dimension": "3D",
  "Perovskite_thickness": "280 nm",
  "Perovskite_composition_long_form": "FASnI3",
  "Perovskite_additive_compound": "g-C3N4; SnF2; PEAI; EDAI2",
  "Perovskite_additive_concentration": "0.01 wt%; Null; Null; Null",
  "Perovskite_bandgap": "Null",
  "Perovskite_deposition_method": "Spin-coating",
  "Perovskite_deposition_sequential_spin_coating": "False",
  "Perovskite_deposition_spin_coating_antisolvent": "Chlorobenzene",
  "Perovskite_deposition_reaction_solutions_compounds": "SnI2; FAI; SnF2; PEAI; EDAI2",
  "Perovskite_deposition_reaction_solutions_concentrations": "372.5 mg; 154.8 mg; 15.7 mg; 20 mg; 3.16 mg",
  "Perovskite_deposition_final_solutions_concentration_before_deposition": "Null",
  "Perovskite_deposition_solvents_compound": "DMF; DMSO",
  "Perovskite_deposition_solvents_mixing_ratio": "4:1",
  "Perovskite_deposition_synthesis_atmosphere": "Nitrogen",
  "Perovskite_deposition_synthesis_atmosphere_pressure": "Null",
  "Perovskite_deposition_synthesis_atmosphere_relative_humidity": "Null",
  "Perovskite_deposition_spin_coating_speed": "5000 rpm",
  "Perovskite_deposition_spin_coating_time": "30 s",
  "Perovskite_deposition_thermal_annealing_atmosphere": "Null",
  "Perovskite_deposition_thermal_annealing_temperature": "65 °C",
  "Perovskite_deposition_thermal_annealing_time": "20 min",
  "Perovskite_surface_treatment_material": "Null",
  "Perovskite_surface_treatment_method": "Null",
  "Perovskite_surface_treatment_solution_concentration": "Null",
  "Perovskite_surface_treatment_solvents_compound": "Null",
  "Perovskite_surface_treatment_synthesis_atmosphere": "Null",
  "Perovskite_surface_treatment_synthesis_atmosphere_pressure": "Null",
  "Perovskite_surface_treatment_synthesis_atmosphere_relative_humidity": "Null",
  "Perovskite_surface_treatment_deposition_spin_coating_speed": "Null",
  "Perovskite_surface_treatment_deposition_spin_coating_time": "Null",
  "Perovskite_surface_treatment_deposition_thermal_annealing_temperature": "Null",
  "Perovskite_surface_treatment_deposition_thermal_annealing_time": "Null",
  "HTL_thickness": "Null/Null",
  "HTL_stack_sequence": "hc-PEDOT:PSS/PEDOT:PSS",
  "HTL_additive_compound": "Zn(TFSI)2/Null",
  "HTL_additive_concentration": "20 mg/mL/Null",
  "HTL_deposition_method": "Slot-die coating/Spin-coating",
  "HTL_deposition_solution_concentration": "Null/Null",
  "HTL_deposition_solvents_compound": "Null/Water",
  "HTL_deposition_synthesis_atmosphere": "Null",
  "HTL_deposition_synthesis_atmosphere_pressure": "Null",
  "HTL_deposition_synthesis_atmosphere_relative_humidity": "Null",
  "HTL_deposition_spin_coating_speed": "Null/4000 rpm",
  "HTL_deposition_spin_coating_time": "Null/60 s",
  "HTL_deposition_thermal_annealing_temperature": "Null/140 °C",
  "HTL_deposition_thermal_annealing_time": "Null/15 min",
  "Backcontact_thickness": "90 nm",
  "Beckcontact_deposition_method": "Thermal evaporation",
  "Backcontact_deposition_atmosphere_pressure": "10-4 Pa",
  "Encapsulation_method": "Null",
  "Encapsulation_atmosphere": "Null",
  "JV_measured_device_matching": "True",
  "JV_measured_reverse_scan_Voc": "0.621 V",
  "JV_measured_reverse_scan_Jsc": "20.68 mA/cm2",
  "JV_measured_reverse_scan_FF": "66.68 %",
  "JV_measured_reverse_scan_PCE": "8.56 %",
  "JV_measured_forward_scan_Voc": "0.619 V",
  "JV_measured_forward_scan_Jsc": "20.27 mA/cm2",
  "JV_measured_forward_scan_FF": "67.53 %",
  "JV_measured_forward_scan_PCE": "8.47 %",
  "JV_measured_light_spectra": "AM1.5G",
  "JV_measured_light_spectra_intensity": "100 mW/cm2",
  "JV_measured_scan_speed": "0.2 V/s",
  "JV_measured_scan_delay_time": "30 ms",
  "JV_certified_PCE": "Null",
  "Stabilized_measured_PCE": "8.56 %",
  "Stabilized_certified_PCE": "Null",
  "Stability_test_device_matching": "True",
  "Stability_test_temperature": "Null",
  "Stability_test_atmosphere": "N2",
  "Stability_test_light_spectra": "1 sun",
  "Stability_test_light_intensity": "Null",
  "Stability_test_relative_humidity": "Null",
  "Stability_PCE_after_time": "1000 hours",
  "Stability_PCE_after_time_value": "91 % of initial PCE"
}

File: dataset/2021-2025/10.1002_anie.202104201/Device_BestPCE_o3_10.1002_anie.202104201.json
{
  "Ref_DOI": "10.1002/anie.202104201",
  "Ref_journal": "Angewandte Chemie International Edition",
  "Ref_publication_year": "2021",
  "Ref_title": "Wearable Tin-Based Perovskite Solar Cells Achieved by a Crystallographic Size Effect",
  "Cell_architecture": "PIN",
  "Cell_stack_sequence": "ITO/PEDOT:PSS/FASnI3:g-C3N4/C60/BCP/Ag",
  "Cell_area_measured": "0.04 cm2",
  "ETL_thickness": "20 nm/6 nm",
  "ETL_stack_sequence": "C60/BCP",
  "ETL_additive_compound": "Null",
  "ETL_additive_concentration": "Null",
  "ETL_deposition_method": "Thermal evaporation/Thermal evaporation",
  "ETL_deposition_solution_concentration": "Null",
  "ETL_deposition_solvents_compound": "Null",
  "ETL_deposition_synthesis_atmosphere": "Vacuum",
  "ETL_deposition_synthesis_atmosphere_pressure": "1e-4 Pa",
  "ETL_deposition_synthesis_atmosphere_relative_humidity": "Null",
  "ETL_deposition_spin_coating_speed": "Null",
  "ETL_deposition_spin_coating_time": "Null",
  "ETL_deposition_thermal_annealing_temperature": "Null",
  "ETL_deposition_thermal_annealing_time": "Null",
  "Perovskite_dimension": "3D",
  "Perovskite_thickness": "Null",
  "Perovskite_composition_long_form": "FASnI3",
  "Perovskite_additive_compound": "g-C3N4; SnF2; PEAI; EDAI2",
  "Perovskite_additive_concentration": "0.01 wt% g-C3N4",
  "Perovskite_bandgap": "Null",
  "Perovskite_deposition_method": "Spin-coating",
  "Perovskite_deposition_sequential_spin_coating": "False",
  "Perovskite_deposition_spin_coating_antisolvent": "Chlorobenzene",
  "Perovskite_deposition_reaction_solutions_compounds": "SnI2; FAI; SnF2; PEAI; EDAI2",
  "Perovskite_deposition_reaction_solutions_concentrations": "372.5 mg; 154.8 mg; 15.7 mg; 20 mg; 3.16 mg",
  "Perovskite_deposition_final_solutions_concentration_before_deposition": "Null",
  "Perovskite_deposition_solvents_compound": "DMF; DMSO",
  "Perovskite_deposition_solvents_mixing_ratio": "4:1 v/v",
  "Perovskite_deposition_synthesis_atmosphere": "N2",
  "Perovskite_deposition_synthesis_atmosphere_pressure": "1 atm",
  "Perovskite_deposition_synthesis_atmosphere_relative_humidity": "Null",
  "Perovskite_deposition_spin_coating_speed": "5000 rpm",
  "Perovskite_deposition_spin_coating_time": "30 s",
  "Perovskite_deposition_thermal_annealing_atmosphere": "Air",
  "Perovskite_deposition_thermal_annealing_temperature": "65 °C",
  "Perovskite_deposition_thermal_annealing_time": "20 min",
  "Perovskite_surface_treatment_material": "Null",
  "Perovskite_surface_treatment_method": "Null",
  "Perovskite_surface_treatment_solution_concentration": "Null",
  "Perovskite_surface_treatment_solvents_compound": "Null",
  "Perovskite_surface_treatment_synthesis_atmosphere": "Null",
  "Perovskite_surface_treatment_synthesis_atmosphere_pressure": "Null",
  "Perovskite_surface_treatment_synthesis_atmosphere_relative_humidity": "Null",
  "Perovskite_surface_treatment_deposition_spin_coating_speed": "Null",
  "Perovskite_surface_treatment_deposition_spin_coating_time": "Null",
  "Perovskite_surface_treatment_deposition_thermal_annealing_temperature": "Null",
  "Perovskite_surface_treatment_deposition_thermal_annealing_time": "Null",
  "HTL_thickness": "Null",
  "HTL_stack_sequence": "PEDOT:PSS",
  "HTL_additive_compound": "Null",
  "HTL_additive_concentration": "Null",
  "HTL_deposition_method": "Spin-coating",
  "HTL_deposition_solution_concentration": "Null",
  "HTL_deposition_solvents_compound": "Water",
  "HTL_deposition_synthesis_atmosphere": "Air",
  "HTL_deposition_synthesis_atmosphere_pressure": "1 atm",
  "HTL_deposition_synthesis_atmosphere_relative_humidity": "Null",
  "HTL_deposition_spin_coating_speed": "4000 rpm",
  "HTL_deposition_spin_coating_time": "60 s",
  "HTL_deposition_thermal_annealing_temperature": "140 °C",
  "HTL_deposition_thermal_annealing_time": "15 min",
  "Backcontact_thickness": "90 nm",
  "Beckcontact_deposition_method": "Thermal evaporation",
  "Backcontact_deposition_atmosphere_pressure": "1e-4 Pa",
  "Encapsulation_method": "Null",
  "Encapsulation_atmosphere": "Null",
  "JV_measured_device_matching": "True",
  "JV_measured_reverse_scan_Voc": "0.621 V",
  "JV_measured_reverse_scan_Jsc": "22.26 mA/cm2",
  "JV_measured_reverse_scan_FF": "69.43 %",
  "JV_measured_reverse_scan_PCE": "9.56 %",
  "JV_measured_forward_scan_Voc": "0.619 V",
  "JV_measured_forward_scan_Jsc": "22.28 mA/cm2",
  "JV_measured_forward_scan_FF": "68.03 %",
  "JV_measured_forward_scan_PCE": "9.38 %",
  "JV_measured_light_spectra": "AM1.5G",
  "JV_measured_light_spectra_intensity": "100 mW/cm2",
  "JV_measured_scan_speed": "0.2 V/s",
  "JV_measured_scan_delay_time": "30 ms",
  "JV_certified_PCE": "Null",
  "Stabilized_measured_PCE": "Null",
  "Stabilized_certified_PCE": "Null",
  "Stability_test_device_matching": "True",
  "Stability_test_temperature": "Null",
  "Stability_test_atmosphere": "N2",
  "Stability_test_light_spectra": "AM1.5G",
  "Stability_test_light_intensity": "1 sun",
  "Stability_test_relative_humidity": "Null",
  "Stability_PCE_after_time": "1000 h",
  "Stability_PCE_after_time_value": "91 %"
}

File: dataset/2021-2025/10.1002_anie.202104201/Device_BestPCE_o4_mini_10.1002_anie.202104201.json
{
  "Ref_DOI": "10.1002/anie.202104201",
  "Ref_journal": "Angewandte Chemie International Edition",
  "Ref_publication_year": "2021",
  "Ref_title": "Wearable Tin-Based Perovskite Solar Cells Achieved by a Crystallographic Size Effect",
  "Cell_architecture": "PIN",
  "Cell_stack_sequence": "ITO/PEDOT:PSS/FASnI3/C60/BCP/Ag",
  "Cell_area_measured": "0.16 cm2",
  "ETL_thickness": "20 nm/6 nm",
  "ETL_stack_sequence": "C60/BCP",
  "ETL_additive_compound": "Null",
  "ETL_additive_concentration": "Null",
  "ETL_deposition_method": "Thermal evaporation",
  "ETL_deposition_solution_concentration": "Null",
  "ETL_deposition_solvents_compound": "Null",
  "ETL_deposition_synthesis_atmosphere": "Vacuum",
  "ETL_deposition_synthesis_atmosphere_pressure": "1e-9 atm",
  "ETL_deposition_synthesis_atmosphere_relative_humidity": "Null",
  "ETL_deposition_spin_coating_speed": "Null",
  "ETL_deposition_spin_coating_time": "Null",
  "ETL_deposition_thermal_annealing_temperature": "Null",
  "ETL_deposition_thermal_annealing_time": "Null",
  "Perovskite_dimension": "3D",
  "Perovskite_thickness": "280 nm",
  "Perovskite_composition_long_form": "FASnI3",
  "Perovskite_additive_compound": "g-C3N4",
  "Perovskite_additive_concentration": "0.01 wt%",
  "Perovskite_bandgap": "Null",
  "Perovskite_deposition_method": "Spin-coating",
  "Perovskite_deposition_sequential_spin_coating": "False",
  "Perovskite_deposition_spin_coating_antisolvent": "Chlorobenzene",
  "Perovskite_deposition_reaction_solutions_compounds": "SnI2;FAI;SnF2;PEAI;EDAI2",
  "Perovskite_deposition_reaction_solutions_concentrations": "372.5 mg;154.8 mg;15.7 mg;20 mg;3.16 mg",
  "Perovskite_deposition_final_solutions_concentration_before_deposition": "Null",
  "Perovskite_deposition_solvents_compound": "DMF;DMSO",
  "Perovskite_deposition_solvents_mixing_ratio": "4:1",
  "Perovskite_deposition_synthesis_atmosphere": "Nitrogen",
  "Perovskite_deposition_synthesis_atmosphere_pressure": "1 atm",
  "Perovskite_deposition_synthesis_atmosphere_relative_humidity": "Null",
  "Perovskite_deposition_spin_coating_speed": "5000 rpm",
  "Perovskite_deposition_spin_coating_time": "30 s",
  "Perovskite_deposition_thermal_annealing_atmosphere": "Nitrogen",
  "Perovskite_deposition_thermal_annealing_temperature": "65 °C",
  "Perovskite_deposition_thermal_annealing_time": "20 min",
  "Perovskite_surface_treatment_material": "Null",
  "Perovskite_surface_treatment_method": "Null",
  "Perovskite_surface_treatment_solution_concentration": "Null",
  "Perovskite_surface_treatment_solvents_compound": "Null",
  "Perovskite_surface_treatment_synthesis_atmosphere": "Null",
  "Perovskite_surface_treatment_synthesis_atmosphere_pressure": "Null",
  "Perovskite_surface_treatment_synthesis_atmosphere_relative_humidity": "Null",
  "Perovskite_surface_treatment_deposition_spin_coating_speed": "Null",
  "Perovskite_surface_treatment_deposition_spin_coating_time": "Null",
  "Perovskite_surface_treatment_deposition_thermal_annealing_temperature": "Null",
  "Perovskite_surface_treatment_deposition_thermal_annealing_time": "Null",
  "HTL_thickness": "Null",
  "HTL_stack_sequence": "PEDOT:PSS",
  "HTL_additive_compound": "Null",
  "HTL_additive_concentration": "Null",
  "HTL_deposition_method": "Spin-coating",
  "HTL_deposition_solution_concentration": "Null",
  "HTL_deposition_solvents_compound": "Water",
  "HTL_deposition_synthesis_atmosphere": "Air",
  "HTL_deposition_synthesis_atmosphere_pressure": "1 atm",
  "HTL_deposition_synthesis_atmosphere_relative_humidity": "Null",
  "HTL_deposition_spin_coating_speed": "4000 rpm",
  "HTL_deposition_spin_coating_time": "60 s",
  "HTL_deposition_thermal_annealing_temperature": "140 °C",
  "HTL_deposition_thermal_annealing_time": "15 min",
  "Backcontact_thickness": "90 nm",
  "Beckcontact_deposition_method": "Thermal evaporation",
  "Backcontact_deposition_atmosphere_pressure": "1e-9 atm",
  "Encapsulation_method": "Null",
  "Encapsulation_atmosphere": "Null",
  "JV_measured_device_matching": "True",
  "JV_measured_reverse_scan_Voc": "0.621 V",
  "JV_measured_reverse_scan_Jsc": "22.26 mA/cm2",
  "JV_measured_reverse_scan_FF": "69.43 %",
  "JV_measured_reverse_scan_PCE": "9.56 %",
  "JV_measured_forward_scan_Voc": "0.619 V",
  "JV_measured_forward_scan_Jsc": "22.28 mA/cm2",
  "JV_measured_forward_scan_FF": "68.03 %",
  "JV_measured_forward_scan_PCE": "9.38 %",
  "JV_measured_light_spectra": "AM1.5G",
  "JV_measured_light_spectra_intensity": "100 mW/cm2",
  "JV_measured_scan_speed": "0.2 V/s",
  "JV_measured_scan_delay_time": "30 ms",
  "JV_certified_PCE": "Null",
  "Stabilized_measured_PCE": "Null",
  "Stabilized_certified_PCE": "Null",
  "Stability_test_device_matching": "True",
  "Stability_test_temperature": "25 °C",
  "Stability_test_atmosphere": "Nitrogen",
  "Stability_test_light_spectra": "AM1.5G",
  "Stability_test_light_intensity": "100 mW/cm2",
  "Stability_test_relative_humidity": "Null",
  "Stability_PCE_after_time": "1000 hours",
  "Stability_PCE_after_time_value": "91 %"
}
