Repository: jiayijdong/PSCbench

# PSCbench


**PSCbench** is a novel benchmark for materials science research-level scientific
dataset curation sourced from published journals. The benchmark is designed to evaluate the complex classification capabilities,
strong domain knowledge, and advanced calculation skills of LLMs.

## Data


The PSCbench dataset is under dataset folder in json file format. Each file is list of dictionary and can be extracted using following scripts.
Each file stands for one published journal, which is fully elaborated in the paper. 

```
with open("./dataset/retroactive/{}.json".format(subject), encoding='utf-8') as json_file:
    problems=json.load(json_file)
```

File: dataset/2021-2025/10.1002_anie.202112555/Device_BestPCE_10.1002_anie.202112555.json
{
    "Ref_DOI": "10.1002/anie.202112555",
    "Ref_journal": "Angewandte Chemie International Edition",
    "Ref_publication_year": "2021",
    "Ref_title": "Combined Precursor Engineering and Grain Anchoring Leading to MA-Free, Phase-Pure, and Stable a-Formamidinium Lead Iodide Perovskites for Efficient Solar Cells",
    "Cell_architecture": "NIP",
    "Cell_stack_sequence": "Glass/FTO/compact-TiO2/mesoporous-TiO2/perovskite/spiro-OMeTAD/Au",
    "Cell_area_measured": "0.16 cm2",
    "ETL_thickness": "Null",
    "ETL_stack_sequence": "compact-TiO2/mesoporous-TiO2",
    "ETL_additive_compound": "Null",
    "ETL_additive_concentration": "Null",
    "ETL_deposition_method": "Spray pyrolysis/Spin-coating",
    "ETL_deposition_solution_concentration": "Null",
    "ETL_deposition_solvents_compound": "Ethanol",
    "ETL_deposition_synthesis_atmosphere": "Air",
    "ETL_deposition_synthesis_atmosphere_pressure": "1 atm",
    "ETL_deposition_synthesis_atmosphere_relative_humidity": "Null",
    "ETL_deposition_spin_coating_speed": "4000 rpm",
    "ETL_deposition_spin_coating_time": "20 s",
    "ETL_deposition_thermal_annealing_temperature": "450 °C",
    "ETL_deposition_thermal_annealing_time": "30 min",
    "Perovskite_dimension": "3D",
    "Perovskite_thickness": "450 nm",
    "Perovskite_composition_long_form": "FAPbI3",
    "Perovskite_additive_compound": "FAAc;FACl",
    "Perovskite_additive_concentration": "20 mol%;3 mol%",
    "Perovskite_bandgap": "1.52 eV",
    "Perovskite_deposition_method": "Spin-coating",
    "Perovskite_deposition_sequential_spin_coating": "False",
    "Perovskite_deposition_spin_coating_antisolvent": "Chlorobenzene",
    "Perovskite_deposition_reaction_solutions_compounds": "PbI2;FAI",
    "Perovskite_deposition_reaction_solutions_concentrations": "1.4 mmol;1.4 mmol",
    "Perovskite_deposition_final_solutions_concentration_before_deposition": "Null",
    "Perovskite_deposition_solvents_compound": "DMF;DMSO",
    "Perovskite_deposition_solvents_mixing_ratio": "4:1",
    "Perovskite_deposition_synthesis_atmosphere": "Dry air",
    "Perovskite_deposition_synthesis_atmosphere_pressure": "1 atm",
    "Perovskite_deposition_synthesis_atmosphere_relative_humidity": "<2%",
    "Perovskite_deposition_spin_coating_speed": "1000 rpm;6000 rpm",
    "Perovskite_deposition_spin_coating_time": "10 s;30 s",
    "Perovskite_deposition_thermal_annealing_atmosphere": "Null",
    "Perovskite_deposition_thermal_annealing_temperature": "80 °C;150 °C",
    "Perovskite_deposition_thermal_annealing_time": "10 min;10 min",
    "Perovskite_surface_treatment_material": "tBBAI",
    "Perovskite_surface_treatment_method": "Spin-coating",
    "Perovskite_surface_treatment_solution_concentration": "6 mg/mL",
    "Perovskite_surface_treatment_solvents_compound": "IPA",
    "Perovskite_surface_treatment_synthesis_atmosphere": "Null",
    "Perovskite_surface_treatment_synthesis_atmosphere_pressure": "Null",
    "Perovskite_surface_treatment_synthesis_atmosphere_relative_humidity": "Null",
    "Perovskite_surface_treatment_deposition_spin_coating_speed": "3000 rpm",
    "Perovskite_surface_treatment_deposition_spin_coating_time": "15 s",
    "Perovskite_surface_treatment_deposition_thermal_annealing_temperature": "100 °C",
    "Perovskite_surface_treatment_deposition_thermal_annealing_time": "5 min",
    "HTL_thickness": "200 nm",
    "HTL_stack_sequence": "spiro-OMeTAD",
    "HTL_additive_compound": "tBP;Li-TFSI",
    "HTL_additive_concentration": "35.5 µL;20.6 µL",
    "HTL_deposition_method": "Spin-coating",
    "HTL_deposition_solution_concentration": "Null",
    "HTL_deposition_solvents_compound": "Chlorobenzene",
    "HTL_deposition_synthesis_atmosphere": "Dry air",
    "HTL_deposition_synthesis_atmosphere_pressure": "1 atm",
    "HTL_deposition_synthesis_atmosphere_relative_humidity": "Null",
    "HTL_deposition_spin_coating_speed": "4000 rpm",
    "HTL_deposition_spin_coating_time": "20 s",
    "HTL_deposition_thermal_annealing_temperature": "Null",
    "HTL_deposition_thermal_annealing_time": "Null",
    "Backcontact_thickness": "80 nm",
    "Beckcontact_deposition_method": "Thermal evaporation",
    "Backcontact_deposition_atmosphere_pressure": "<2 × 10-5 mbar",
    "Encapsulation_method": "Null",
    "Encapsulation_atmosphere": "Null",
    "JV_measured_device_matching": "True",
    "JV_measured_reverse_scan_Voc": "1.131 V",
    "JV_measured_reverse_scan_Jsc": "23.94 mA/cm2",
    "JV_measured_reverse_scan_FF": "77.3%",
    "JV_measured_reverse_scan_PCE": "20.92%",
    "JV_measured_forward_scan_Voc": "1.125 V",
    "JV_measured_forward_scan_Jsc": "24.20 mA/cm2",
    "JV_measured_forward_scan_FF": "75.1%",
    "JV_measured_forward_scan_PCE": "20.48%",
    "JV_measured_light_spectra": "AM1.5G",
    "JV_measured_light_spectra_intensity": "100 mW/cm2",
    "JV_measured_scan_speed": "50 mV/s",
    "JV_measured_scan_delay_time": "Null",
    "JV_certified_PCE": "Null",
    "Stabilized_measured_PCE": "20.69%",
    "Stabilized_certified_PCE": "Null",
    "Stability_test_device_matching": "True",
    "Stability_test_temperature": "50 °C",
    "Stability_test_atmosphere": "Nitrogen",
    "Stability_test_light_spectra": "Null",
    "Stability_test_light_intensity": "Null",
    "Stability_test_relative_humidity": "Null",
    "Stability_PCE_after_time": "1628 hours",
    "Stability_PCE_after_time_value": "87%"
}

File: dataset/2021-2025/10.1002_anie.202112555/Device_BestPCE_Gemini_1.5_pro_10.1002_anie.202112555.json
{
  "Ref_DOI": "10.1002/anie.202112555",
  "Ref_journal": "Angew. Chem. Int. Ed.",
  "Ref_publication_year": "2021",
  "Ref_title": "Combined Precursor Engineering and Grain Anchoring Leading to MA-Free, Phase-Pure, and Stable a-Formamidinium Lead Iodide Perovskites for Efficient Solar Cells",
  "Cell_architecture": "NIP",
  "Cell_stack_sequence": "FTO/c-TiO2/mp-TiO2/Perovskite/Spiro-OMeTAD/Au",
  "Cell_area_measured": "0.16 cm2",
  "ETL_thickness": "200 nm",
  "ETL_stack_sequence": "c-TiO2/mp-TiO2",
  "ETL_additive_compound": null,
  "ETL_additive_concentration": null,
  "ETL_deposition_method": "Spray pyrolysis/Spin-coating",
  "ETL_deposition_solution_concentration": null,
  "ETL_deposition_solvents_compound": "Isopropanol; Acetyl acetone; Ethanol/Ethanol",
  "ETL_deposition_synthesis_atmosphere": "O2/Air",
  "ETL_deposition_synthesis_atmosphere_pressure": "1 atm/1 atm",
  "ETL_deposition_synthesis_atmosphere_relative_humidity": null,
  "ETL_deposition_spin_coating_speed": "4000 rpm",
  "ETL_deposition_spin_coating_time": "20 s",
  "ETL_deposition_thermal_annealing_temperature": "450 °C/450 °C",
  "ETL_deposition_thermal_annealing_time": "10 min/30 min",
  "Perovskite_dimension": "3D",
  "Perovskite_thickness": "450 nm",
  "Perovskite_composition_long_form": "FAPbI3",
  "Perovskite_additive_compound": "FAAc; FACl",
  "Perovskite_additive_concentration": "20 mol%; 3 mol%",
  "Perovskite_bandgap": "1.52 eV",
  "Perovskite_deposition_method": "Spin-coating",
  "Perovskite_deposition_sequential_spin_coating": false,
  "Perovskite_deposition_spin_coating_antisolvent": "Chlorobenzene",
  "Perovskite_deposition_reaction_solutions_compounds": "PbI2; FAI; FAAc; FACl",
  "Perovskite_deposition_reaction_solutions_concentrations": "1.4 mmol; 1.4 mmol; 0.28 mmol; 0.042 mmol",
  "Perovskite_deposition_final_solutions_concentration_before_deposition": null,
  "Perovskite_deposition_solvents_compound": "DMF; DMSO",
  "Perovskite_deposition_solvents_mixing_ratio": "4:1",
  "Perovskite_deposition_synthesis_atmosphere": "Air",
  "Perovskite_deposition_synthesis_atmosphere_pressure": "1 atm",
  "Perovskite_deposition_synthesis_atmosphere_relative_humidity": "<2%",
  "Perovskite_deposition_spin_coating_speed": "1000 rpm; 6000 rpm",
  "Perovskite_deposition_spin_coating_time": "10 s; 30 s",
  "Perovskite_deposition_thermal_annealing_atmosphere": null,
  "Perovskite_deposition_thermal_annealing_temperature": "80 °C; 150 °C",
  "Perovskite_deposition_thermal_annealing_time": "10 min; 10 min",
  "Perovskite_surface_treatment_material": "tBBAI",
  "Perovskite_surface_treatment_method": "Spin-coating",
  "Perovskite_surface_treatment_solution_concentration": "6 mg/mL",
  "Perovskite_surface_treatment_solvents_compound": "IPA",
  "Perovskite_surface_treatment_synthesis_atmosphere": null,
  "Perovskite_surface_treatment_synthesis_atmosphere_pressure": "1 atm",
  "Perovskite_surface_treatment_synthesis_atmosphere_relative_humidity": null,
  "Perovskite_surface_treatment_deposition_spin_coating_speed": "3000 rpm",
  "Perovskite_surface_treatment_deposition_spin_coating_time": "15 s",
  "Perovskite_surface_treatment_deposition_thermal_annealing_temperature": "120 °C",
  "Perovskite_surface_treatment_deposition_thermal_annealing_time": "5 min",
  "HTL_thickness": "200 nm",
  "HTL_stack_sequence": "Spiro-OMeTAD",
  "HTL_additive_compound": "tBP; Li-TFSI",
  "HTL_additive_concentration": "35.5 µL; 520 mg/mL",
  "HTL_deposition_method": "Spin-coating",
  "HTL_deposition_solution_concentration": "90 mg/mL",
  "HTL_deposition_solvents_compound": "Chlorobenzene; Acetonitrile",
  "HTL_deposition_synthesis_atmosphere": "Air",
  "HTL_deposition_synthesis_atmosphere_pressure": "1 atm",
  "HTL_deposition_synthesis_atmosphere_relative_humidity": null,
  "HTL_deposition_spin_coating_speed": "4000 rpm",
  "HTL_deposition_spin_coating_time": "20 s",
  "HTL_deposition_thermal_annealing_temperature": null,
  "HTL_deposition_thermal_annealing_time": null,
  "Backcontact_thickness": "80 nm",
  "Beckcontact_deposition_method": "Thermal evaporation",
  "Backcontact_deposition_atmosphere_pressure": "<2 ×  10-5 mbar",
  "Encapsulation_method": null,
  "Encapsulation_atmosphere": null,
  "JV_measured_device_matching": true,
  "JV_measured_reverse_scan_Voc": "1.131 V",
  "JV_measured_reverse_scan_Jsc": "23.94 mA/cm2",
  "JV_measured_reverse_scan_FF": "77.3%",
  "JV_measured_reverse_scan_PCE": "20.92%",
  "JV_measured_forward_scan_Voc": "1.125 V",
  "JV_measured_forward_scan_Jsc": "24.20 mA/cm2",
  "JV_measured_forward_scan_FF": "75.1%",
  "JV_measured_forward_scan_PCE": "20.48%",
  "JV_measured_light_spectra": "AM1.5G",
  "JV_measured_light_spectra_intensity": "100 mW/cm2",
  "JV_measured_scan_speed": "50 mV/s",
  "JV_measured_scan_delay_time": null,
  "JV_certified_PCE": null,
  "Stabilized_measured_PCE": "20.69%",
  "Stabilized_certified_PCE": null,
  "Stability_test_device_matching": true,
  "Stability_test_temperature": "50 °C",
  "Stability_test_atmosphere": "N2",
  "Stability_test_light_spectra": null,
  "Stability_test_light_intensity": null,
  "Stability_test_relative_humidity": null,
  "Stability_PCE_after_time": "1628 hours",
  "Stability_PCE_after_time_value": "87%"
}

File: dataset/2021-2025/10.1002_anie.202112555/Device_BestPCE_Gemini_2.0_Flash_10.1002_anie.202112555.json
{
  "Ref_DOI": "10.1002/anie.202112555",
  "Ref_journal": "Angew. Chem. Int. Ed.",
  "Ref_publication_year": "2021",
  "Ref_title": "Combined Precursor Engineering and Grain Anchoring Leading to MA-Free, Phase-Pure, and Stable a-Formamidinium Lead Iodide Perovskites for Efficient Solar Cells",
  "Cell_architecture": "NIP",
  "Cell_stack_sequence": "FTO/c-TiO2/mp-TiO2/Perovskite/spiro-OMeTAD/Au",
  "Cell_area_measured": "0.16 cm2",
  "ETL_thickness": "Null",
  "ETL_stack_sequence": "c-TiO2/mp-TiO2",
  "ETL_additive_compound": "Null",
  "ETL_additive_concentration": "Null",
  "ETL_deposition_method": "Spray pyrolysis/Spin-coating",
  "ETL_deposition_solution_concentration": "titaniumdiisopropoxide bis(acetylacetonate) (75 wt.% in isopropanol): 0.6 mL; acetyl acetone: 0.4 mL/TiO2 paste:ethanol=1:8",
  "ETL_deposition_solvents_compound": "isopropanol; ethanol/Ethanol",
  "ETL_deposition_synthesis_atmosphere": "O2/dry air",
  "ETL_deposition_synthesis_atmosphere_pressure": "1 atm",
  "ETL_deposition_synthesis_atmosphere_relative_humidity": "Null",
  "ETL_deposition_spin_coating_speed": "4000 rpm",
  "ETL_deposition_spin_coating_time": "20 s",
  "ETL_deposition_thermal_annealing_temperature": "450 ° C/450 ° C",
  "ETL_deposition_thermal_annealing_time": "10 min/30 min",
  "Perovskite_dimension": "3D",
  "Perovskite_thickness": "Null",
  "Perovskite_composition_long_form": "FAPbI3",
  "Perovskite_additive_compound": "FAAc; FACl",
  "Perovskite_additive_concentration": "20 mol%; 3 mol%",
  "Perovskite_bandgap": "1.52 eV",
  "Perovskite_deposition_method": "Spin-coating",
  "Perovskite_deposition_sequential_spin_coating": "False",
  "Perovskite_deposition_spin_coating_antisolvent": "CB",
  "Perovskite_deposition_reaction_solutions_compounds": "PbI2; FAI",
  "Perovskite_deposition_reaction_solutions_concentrations": "1.4 mmol; 1.4 mmol",
  "Perovskite_deposition_final_solutions_concentration_before_deposition": "Null",
  "Perovskite_deposition_solvents_compound": "DMF; DMSO",
  "Perovskite_deposition_solvents_mixing_ratio": "4:1",
  "Perovskite_deposition_synthesis_atmosphere": "dry air",
  "Perovskite_deposition_synthesis_atmosphere_pressure": "1 atm",
  "Perovskite_deposition_synthesis_atmosphere_relative_humidity": "<2%",
  "Perovskite_deposition_spin_coating_speed": "1000 rpm; 6000 rpm",
  "Perovskite_deposition_spin_coating_time": "10 s; 30 s",
  "Perovskite_deposition_thermal_annealing_atmosphere": "Null",
  "Perovskite_deposition_thermal_annealing_temperature": "80 ° C; 150 ° C",
  "Perovskite_deposition_thermal_annealing_time": "10 min; 10 min",
  "Perovskite_surface_treatment_material": "tBBAI",
  "Perovskite_surface_treatment_method": "Spin-coating",
  "Perovskite_surface_treatment_solution_concentration": "6 mg/mL",
  "Perovskite_surface_treatment_solvents_compound": "IPA",
  "Perovskite_surface_treatment_synthesis_atmosphere": "Null",
  "Perovskite_surface_treatment_synthesis_atmosphere_pressure": "Null",
  "Perovskite_surface_treatment_synthesis_atmosphere_relative_humidity": "Null",
  "Perovskite_surface_treatment_deposition_spin_coating_speed": "3000 rpm",
  "Perovskite_surface_treatment_deposition_spin_coating_time": "15 s",
  "Perovskite_surface_treatment_deposition_thermal_annealing_temperature": "120 °C",
  "Perovskite_surface_treatment_deposition_thermal_annealing_time": "5 min",
  "HTL_thickness": "Null",
  "HTL_stack_sequence": "Null",
  "HTL_additive_compound": "tBP; Li-TFSI",
  "HTL_additive_concentration": "35.5 µ L; 20.6 µ L of Li -TFSI (520 mg/mL in acetonitrile)",
  "HTL_deposition_method": "Spin-coating",
  "HTL_deposition_solution_concentration": "90 mg/mL",
  "HTL_deposition_solvents_compound": "CB",
  "HTL_deposition_synthesis_atmosphere": "Null",
  "HTL_deposition_synthesis_atmosphere_pressure": "Null",
  "HTL_deposition_synthesis_atmosphere_relative_humidity": "Null",
  "HTL_deposition_spin_coating_speed": "4000 rpm",
  "HTL_deposition_spin_coating_time": "20 s",
  "HTL_deposition_thermal_annealing_temperature": "Null",
  "HTL_deposition_thermal_annealing_time": "Null",
  "Backcontact_thickness": "80 nm",
  "Beckcontact_deposition_method": "Thermal evaporation",
  "Backcontact_deposition_atmosphere_pressure": "<2 ×  10-5 mbar",
  "Encapsulation_method": "Null",
  "Encapsulation_atmosphere": "Null",
  "JV_measured_device_matching": "True",
  "JV_measured_reverse_scan_Voc": "1.131 V",
  "JV_measured_reverse_scan_Jsc": "23.94 mA/cm2",
  "JV_measured_reverse_scan_FF": "77.3 %",
  "JV_measured_reverse_scan_PCE": "20.92 %",
  "JV_measured_forward_scan_Voc": "1.125 V",
  "JV_measured_forward_scan_Jsc": "24.20 mA/cm2",
  "JV_measured_forward_scan_FF": "75.1 %",
  "JV_measured_forward_scan_PCE": "20.48 %",
  "JV_measured_light_spectra": "AM 1.5G",
  "JV_measured_light_spectra_intensity": "100 mW/cm2",
  "JV_measured_scan_speed": "50 mV/s",
  "JV_measured_scan_delay_time": "Null",
  "JV_certified_PCE": "Null",
  "Stabilized_measured_PCE": "20.69 %",
  "Stabilized_certified_PCE": "Null",
  "Stability_test_device_matching": "True",
  "Stability_test_temperature": "50 °C",
  "Stability_test_atmosphere": "N2",
  "Stability_test_light_spectra": "Null",
  "Stability_test_light_intensity": "Null",
  "Stability_test_relative_humidity": "Null",
  "Stability_PCE_after_time": "1628 hours",
  "Stability_PCE_after_time_value": "87 %"
}

File: dataset/2021-2025/10.1002_anie.202112555/Device_BestPCE_claude_haiku_10.1002_anie.202112555.json
{
  "Ref_DOI": "10.1002/anie.202112555",
  "Ref_journal": "Angewandte Chemie International Edition",
  "Ref_publication_year": "2021",
  "Ref_title": "Combined Precursor Engineering and Grain Anchoring Leading to MA-Free, Phase-Pure, and Stable a-Formamidinium Lead Iodide Perovskites for Efficient Solar Cells",
  "Cell_architecture": "NIP",
  "Cell_stack_sequence": "Glass/FTO/c-TiO2/mp-TiO2/FAPbI3/Spiro-OMeTAD/Au",
  "Cell_area_measured": "0.16 cm2",
  "ETL_thickness": "30/200 nm",
  "ETL_stack_sequence": "c-TiO2/mp-TiO2",
  "ETL_additive_compound": "Null",
  "ETL_additive_concentration": "Null",
  "ETL_deposition_method": "Spray pyrolysis/Spin-coating",
  "ETL_deposition_solution_concentration": "Null",
  "ETL_deposition_solvents_compound": "Ethanol",
  "ETL_deposition_synthesis_atmosphere": "Oxygen",
  "ETL_deposition_synthesis_atmosphere_pressure": "1 atm",
  "ETL_deposition_synthesis_atmosphere_relative_humidity": "Null",
  "ETL_deposition_spin_coating_speed": "4000 rpm",
  "ETL_deposition_spin_coating_time": "20 s",
  "ETL_deposition_thermal_annealing_temperature": "450 °C",
  "ETL_deposition_thermal_annealing_time": "30 min",
  "Perovskite_dimension": "3D",
  "Perovskite_thickness": "450 nm",
  "Perovskite_composition_long_form": "FAPbI3",
  "Perovskite_additive_compound": "FAAc; FACl",
  "Perovskite_additive_concentration": "20 mol%; 3 mol%",
  "Perovskite_bandgap": "1.52 eV",
  "Perovskite_deposition_method": "Spin-coating",
  "Perovskite_deposition_sequential_spin_coating": "False",
  "Perovskite_deposition_spin_coating_antisolvent": "Chlorobenzene",
  "Perovskite_deposition_reaction_solutions_compounds": "PbI2; FAI",
  "Perovskite_deposition_reaction_solutions_concentrations": "1.4 mmol; 1.4 mmol",
  "Perovskite_deposition_final_solutions_concentration_before_deposition": "Null",
  "Perovskite_deposition_solvents_compound": "DMF; DMSO",
  "Perovskite_deposition_solvents_mixing_ratio": "4:1",
  "Perovskite_deposition_synthesis_atmosphere": "Dry air",
  "Perovskite_deposition_synthesis_atmosphere_pressure": "1 atm",
  "Perovskite_deposition_synthesis_atmosphere_relative_humidity": "<2%",
  "Perovskite_deposition_spin_coating_speed": "1000 rpm; 6000 rpm",
  "Perovskite_deposition_spin_coating_time": "10 s; 30 s",
  "Perovskite_deposition_thermal_annealing_atmosphere": "Dry air",
  "Perovskite_deposition_thermal_annealing_temperature": "80 °C; 150 °C",
  "Perovskite_deposition_thermal_annealing_time": "10 min; 10 min",
  "Perovskite_surface_treatment_material": "tBBAI",
  "Perovskite_surface_treatment_method": "Spin-coating",
  "Perovskite_surface_treatment_solution_concentration": "6 mg/mL",
  "Perovskite_surface_treatment_solvents_compound": "IPA",
  "Perovskite_surface_treatment_synthesis_atmosphere": "Dry air",
  "Perovskite_surface_treatment_synthesis_atmosphere_pressure": "1 atm",
  "Perovskite_surface_treatment_synthesis_atmosphere_relative_humidity": "<2%",
  "Perovskite_surface_treatment_deposition_spin_coating_speed": "3000 rpm",
  "Perovskite_surface_treatment_deposition_spin_coating_time": "15 s",
  "Perovskite_surface_treatment_deposition_thermal_annealing_temperature": "120 °C",
  "Perovskite_surface_treatment_deposition_thermal_annealing_time": "5 min",
  "HTL_thickness": "200 nm",
  "HTL_stack_sequence": "Spiro-OMeTAD",
  "HTL_additive_compound": "tBP; Li-TFSI",
  "HTL_additive_concentration": "35.5 µL; 20.6 µL of 520 mg/mL",
  "HTL_deposition_method": "Spin-coating",
  "HTL_deposition_solution_concentration": "90 mg/mL",
  "HTL_deposition_solvents_compound": "Chlorobenzene",
  "HTL_deposition_synthesis_atmosphere": "Dry air",
  "HTL_deposition_synthesis_atmosphere_pressure": "1 atm",
  "HTL_deposition_synthesis_atmosphere_relative_humidity": "Null",
  "HTL_deposition_spin_coating_speed": "4000 rpm",
  "HTL_deposition_spin_coating_time": "20 s",
  "HTL_deposition_thermal_annealing_temperature": "Null",
  "HTL_deposition_thermal_annealing_time": "Null",
  "Backcontact_thickness": "80 nm",
  "Beckcontact_deposition_method": "Thermal evaporation",
  "Backcontact_deposition_atmosphere_pressure": "<2 × 10-5 mbar",
  "Encapsulation_method": "Null",
  "Encapsulation_atmosphere": "Null",
  "JV_measured_device_matching": "True",
  "JV_measured_reverse_scan_Voc": "1.131 V",
  "JV_measured_reverse_scan_Jsc": "23.94 mA/cm2",
  "JV_measured_reverse_scan_FF": "0.773",
  "JV_measured_reverse_scan_PCE": "20.92",
  "JV_measured_forward_scan_Voc": "1.125 V",
  "JV_measured_forward_scan_Jsc": "24.20 mA/cm2",
  "JV_measured_forward_scan_FF": "0.751",
  "JV_measured_forward_scan_PCE": "20.48",
  "JV_measured_light_spectra": "AM 1.5G",
  "JV_measured_light_spectra_intensity": "100 mW/cm2",
  "JV_measured_scan_speed": "0.05 V/s",
  "JV_measured_scan_delay_time": "Null",
  "JV_certified_PCE": "Null",
  "Stabilized_measured_PCE": "20.69",
  "Stabilized_certified_PCE": "Null",
  "Stability_test_device_matching": "True",
  "Stability_test_temperature": "50 °C",
  "Stability_test_atmosphere": "Nitrogen",
  "Stability_test_light_spectra": "Null",
  "Stability_test_light_intensity": "Null",
  "Stability_test_relative_humidity": "Null",
  "Stability_PCE_after_time": "1628 hours",
  "Stability_PCE_after_time_value": "87"
}

File: dataset/2021-2025/10.1002_anie.202112555/Device_BestPCE_gpt4o_10.1002_anie.202112555.json
{
  "Ref_DOI": "10.1002/anie.202112555",
  "Ref_journal": "Angewandte Chemie International Edition",
  "Ref_publication_year": "2021",
  "Ref_title": "Combined Precursor Engineering and Grain Anchoring Leading to MA-Free, Phase-Pure, and Stable a-Formamidinium Lead Iodide Perovskites for Efficient Solar Cells",
  "Cell_architecture": "NIP",
  "Cell_stack_sequence": "FTO/compact-TiO2/mesoporous TiO2/perovskite/spiro-OMeTAD/Au",
  "Cell_area_measured": "0.16 cm2",
  "ETL_thickness": "200 nm",
  "ETL_stack_sequence": "compact-TiO2/mesoporous TiO2",
  "ETL_additive_compound": "Null",
  "ETL_additive_concentration": "Null",
  "ETL_deposition_method": "Spray pyrolysis/Spin-coating",
  "ETL_deposition_solution_concentration": "Null",
  "ETL_deposition_solvents_compound": "Ethanol",
  "ETL_deposition_synthesis_atmosphere": "Air",
  "ETL_deposition_synthesis_atmosphere_pressure": "1 atm",
  "ETL_deposition_synthesis_atmosphere_relative_humidity": "Null",
  "ETL_deposition_spin_coating_speed": "4000 rpm",
  "ETL_deposition_spin_coating_time": "20 s",
  "ETL_deposition_thermal_annealing_temperature": "450 °C",
  "ETL_deposition_thermal_annealing_time": "30 min",
  "Perovskite_dimension": "3D",
  "Perovskite_thickness": "450 nm",
  "Perovskite_composition_long_form": "FAPbI3",
  "Perovskite_additive_compound": "FAAc;FACl",
  "Perovskite_additive_concentration": "20 mol%;3 mol%",
  "Perovskite_bandgap": "1.52 eV",
  "Perovskite_deposition_method": "Spin-coating",
  "Perovskite_deposition_sequential_spin_coating": "False",
  "Perovskite_deposition_spin_coating_antisolvent": "Chlorobenzene",
  "Perovskite_deposition_reaction_solutions_compounds": "PbI2;FAI;FAAc;FACl",
  "Perovskite_deposition_reaction_solutions_concentrations": "1.4 mmol;1.4 mmol;20 mol%;3 mol%",
  "Perovskite_deposition_final_solutions_concentration_before_deposition": "Null",
  "Perovskite_deposition_solvents_compound": "DMF;DMSO",
  "Perovskite_deposition_solvents_mixing_ratio": "4:1",
  "Perovskite_deposition_synthesis_atmosphere": "Nitrogen",
  "Perovskite_deposition_synthesis_atmosphere_pressure": "1 atm",
  "Perovskite_deposition_synthesis_atmosphere_relative_humidity": "<2%",
  "Perovskite_deposition_spin_coating_speed": "1000 rpm;6000 rpm",
  "Perovskite_deposition_spin_coating_time": "10 s;30 s",
  "Perovskite_deposition_thermal_annealing_atmosphere": "Air",
  "Perovskite_deposition_thermal_annealing_temperature": "80 °C;150 °C",
  "Perovskite_deposition_thermal_annealing_time": "10 min;10 min",
  "Perovskite_surface_treatment_material": "tBBAI",
  "Perovskite_surface_treatment_method": "Spin-coating",
  "Perovskite_surface_treatment_solution_concentration": "9 mg/mL",
  "Perovskite_surface_treatment_solvents_compound": "IPA",
  "Perovskite_surface_treatment_synthesis_atmosphere": "Air",
  "Perovskite_surface_treatment_synthesis_atmosphere_pressure": "1 atm",
  "Perovskite_surface_treatment_synthesis_atmosphere_relative_humidity": "Null",
  "Perovskite_surface_treatment_deposition_spin_coating_speed": "3000 rpm",
  "Perovskite_surface_treatment_deposition_spin_coating_time": "15 s",
  "Perovskite_surface_treatment_deposition_thermal_annealing_temperature": "120 °C",
  "Perovskite_surface_treatment_deposition_thermal_annealing_time": "5 min",
  "HTL_thickness": "200 nm",
  "HTL_stack_sequence": "spiro-OMeTAD",
  "HTL_additive_compound": "Li-TFSI;tBP",
  "HTL_additive_concentration": "520 mg/mL;35.5 µL",
  "HTL_deposition_method": "Spin-coating",
  "HTL_deposition_solution_concentration": "90 mg/mL",
  "HTL_deposition_solvents_compound": "Chlorobenzene",
  "HTL_deposition_synthesis_atmosphere": "Air",
  "HTL_deposition_synthesis_atmosphere_pressure": "1 atm",
  "HTL_deposition_synthesis_atmosphere_relative_humidity": "Null",
  "HTL_deposition_spin_coating_speed": "4000 rpm",
  "HTL_deposition_spin_coating_time": "20 s",
  "HTL_deposition_thermal_annealing_temperature": "Null",
  "HTL_deposition_thermal_annealing_time": "Null",
  "Backcontact_thickness": "80 nm",
  "Beckcontact_deposition_method": "Thermal evaporation",
  "Backcontact_deposition_atmosphere_pressure": "<2 × 10-5 mbar",
  "Encapsulation_method": "Null",
  "Encapsulation_atmosphere": "Null",
  "JV_measured_device_matching": "True",
  "JV_measured_reverse_scan_Voc": "1.131 V",
  "JV_measured_reverse_scan_Jsc": "23.94 mA/cm2",
  "JV_measured_reverse_scan_FF": "77.3%",
  "JV_measured_reverse_scan_PCE": "20.92%",
  "JV_measured_forward_scan_Voc": "1.125 V",
  "JV_measured_forward_scan_Jsc": "24.20 mA/cm2",
  "JV_measured_forward_scan_FF": "75.1%",
  "JV_measured_forward_scan_PCE": "20.48%",
  "JV_measured_light_spectra": "AM1.5G",
  "JV_measured_light_spectra_intensity": "100 mW/cm2",
  "JV_measured_scan_speed": "50 mV/s",
  "JV_measured_scan_delay_time": "Null",
  "JV_certified_PCE": "Null",
  "Stabilized_measured_PCE": "20.69%",
  "Stabilized_certified_PCE": "Null",
  "Stability_test_device_matching": "True",
  "Stability_test_temperature": "50 °C",
  "Stability_test_atmosphere": "Nitrogen",
  "Stability_test_light_spectra": "Null",
  "Stability_test_light_intensity": "Null",
  "Stability_test_relative_humidity": "Null",
  "Stability_PCE_after_time": "1628 hours",
  "Stability_PCE_after_time_value": "87%"
}

File: dataset/2021-2025/10.1002_anie.202112555/Device_BestPCE_gpt4o_mini_10.1002_anie.202112555.json
{
  "Ref_DOI": "10.1002/anie.202112555",
  "Ref_journal": "Angewandte Chemie International Edition",
  "Ref_publication_year": "2021",
  "Ref_title": "Combined Precursor Engineering and Grain Anchoring Leading to MA-Free, Phase-Pure, and Stable a-Formamidinium Lead Iodide Perovskites for Efficient Solar Cells",
  "Cell_architecture": "NIP",
  "Cell_stack_sequence": "FTO/c-TiO2/mp-TiO2/a-FAPbI3/spiro-OMeTAD/Au",
  "Cell_area_measured": "0.16 cm2",
  "ETL_thickness": "200 nm",
  "ETL_stack_sequence": "c-TiO2/mp-TiO2",
  "ETL_additive_compound": "Null",
  "ETL_additive_concentration": "Null",
  "ETL_deposition_method": "Spray pyrolysis",
  "ETL_deposition_solution_concentration": "Null",
  "ETL_deposition_solvents_compound": "Ethanol",
  "ETL_deposition_synthesis_atmosphere": "Air",
  "ETL_deposition_synthesis_atmosphere_pressure": "1 atm",
  "ETL_deposition_synthesis_atmosphere_relative_humidity": "Null",
  "ETL_deposition_spin_coating_speed": "Null",
  "ETL_deposition_spin_coating_time": "Null",
  "ETL_deposition_thermal_annealing_temperature": "450 °C",
  "ETL_deposition_thermal_annealing_time": "10 min",
  "Perovskite_dimension": "3D",
  "Perovskite_thickness": "450 nm",
  "Perovskite_composition_long_form": "FAPbI3",
  "Perovskite_additive_compound": "FAAc; FACl",
  "Perovskite_additive_concentration": "20 mol%; 5 mol%",
  "Perovskite_bandgap": "1.52 eV",
  "Perovskite_deposition_method": "Spin-coating",
  "Perovskite_deposition_sequential_spin_coating": "True",
  "Perovskite_deposition_spin_coating_antisolvent": "Chlorobenzene",
  "Perovskite_deposition_reaction_solutions_compounds": "PbI2; FAI; FAAc; FACl",
  "Perovskite_deposition_reaction_solutions_concentrations": "1.4 mmol; 1.4 mmol; 0-40 mol%; 1-5 mol%",
  "Perovskite_deposition_final_solutions_concentration_before_deposition": "Null",
  "Perovskite_deposition_solvents_compound": "DMF; DMSO",
  "Perovskite_deposition_solvents_mixing_ratio": "4:1",
  "Perovskite_deposition_synthesis_atmosphere": "Nitrogen",
  "Perovskite_deposition_synthesis_atmosphere_pressure": "1 atm",
  "Perovskite_deposition_synthesis_atmosphere_relative_humidity": "<2%",
  "Perovskite_deposition_spin_coating_speed": "1000 rpm; 6000 rpm",
  "Perovskite_deposition_spin_coating_time": "10 s; 30 s",
  "Perovskite_deposition_thermal_annealing_atmosphere": "Air",
  "Perovskite_deposition_thermal_annealing_temperature": "80 °C; 150 °C",
  "Perovskite_deposition_thermal_annealing_time": "10 min; 10 min",
  "Perovskite_surface_treatment_material": "tBBAI",
  "Perovskite_surface_treatment_method": "Spin-coating",
  "Perovskite_surface_treatment_solution_concentration": "Null",
  "Perovskite_surface_treatment_solvents_compound": "IPA",
  "Perovskite_surface_treatment_synthesis_atmosphere": "Nitrogen",
  "Perovskite_surface_treatment_synthesis_atmosphere_pressure": "1 atm",
  "Perovskite_surface_treatment_synthesis_atmosphere_relative_humidity": "Null",
  "Perovskite_surface_treatment_deposition_spin_coating_speed": "3000 rpm",
  "Perovskite_surface_treatment_deposition_spin_coating_time": "15 s",
  "Perovskite_surface_treatment_deposition_thermal_annealing_temperature": "Null",
  "Perovskite_surface_treatment_deposition_thermal_annealing_time": "Null",
  "HTL_thickness": "200 nm",
  "HTL_stack_sequence": "spiro-OMeTAD",
  "HTL_additive_compound": "tBP; Li-TFSI",
  "HTL_additive_concentration": "35.5 µL; 20.6 µL",
  "HTL_deposition_method": "Spin-coating",
  "HTL_deposition_solution_concentration": "Null",
  "HTL_deposition_solvents_compound": "CB",
  "HTL_deposition_synthesis_atmosphere": "Air",
  "HTL_deposition_synthesis_atmosphere_pressure": "1 atm",
  "HTL_deposition_synthesis_atmosphere_relative_humidity": "Null",
  "HTL_deposition_spin_coating_speed": "4000 rpm",
  "HTL_deposition_spin_coating_time": "20 s",
  "HTL_deposition_thermal_annealing_temperature": "Null",
  "HTL_deposition_thermal_annealing_time": "Null",
  "Backcontact_thickness": "80 nm",
  "Beckcontact_deposition_method": "Thermal evaporation",
  "Backcontact_deposition_atmosphere_pressure": "<2 × 10-5 mbar",
  "Encapsulation_method": "Null",
  "Encapsulation_atmosphere": "Null",
  "JV_measured_device_matching": "True",
  "JV_measured_reverse_scan_Voc": "1.131 V",
  "JV_measured_reverse_scan_Jsc": "23.94 mA/cm2",
  "JV_measured_reverse_scan_FF": "77.3 %",
  "JV_measured_reverse_scan_PCE": "20.92 %",
  "JV_measured_forward_scan_Voc": "1.125 V",
  "JV_measured_forward_scan_Jsc": "24.20 mA/cm2",
  "JV_measured_forward_scan_FF": "75.1 %",
  "JV_measured_forward_scan_PCE": "20.48 %",
  "JV_measured_light_spectra": "AM 1.5G",
  "JV_measured_light_spectra_intensity": "100 mW/cm2",
  "JV_measured_scan_speed": "50 mV/s",
  "JV_measured_scan_delay_time": "Null",
  "JV_certified_PCE": "Null",
  "Stabilized_measured_PCE": "20.69 %",
  "Stabilized_certified_PCE": "Null",
  "Stability_test_device_matching": "True",
  "Stability_test_temperature": "50 °C",
  "Stability_test_atmosphere": "Nitrogen",
  "Stability_test_light_spectra": "Null",
  "Stability_test_light_intensity": "Null",
  "Stability_test_relative_humidity": "Null",
  "Stability_PCE_after_time": "1628 hours",
  "Stability_PCE_after_time_value": "87%"
}

File: dataset/2021-2025/10.1002_anie.202112555/Device_BestPCE_gpt4o_mini_zero_shot_10.1002_anie.202112555.json
{
  "Ref_DOI": "10.1002/anie.202112555",
  "Ref_journal": "Angewandte Chemie International Edition",
  "Ref_publication_year": "2021",
  "Ref_title": "Combined Precursor Engineering and Grain Anchoring Leading to MA-Free, Phase-Pure, and Stable a-Formamidinium Lead Iodide Perovskites for Efficient Solar Cells",
  "Cell_architecture": "glass/FTO/c-TiO2/mp-TiO2/perovskite/spiro-OMeTAD/Au",
  "Cell_stack_sequence": "FTO/c-TiO2/mp-TiO2/perovskite/spiro-OMeTAD/Au",
  "Cell_area_measured": "0.16 cm2",
  "ETL_thickness": "200 nm",
  "ETL_stack_sequence": "FTO/c-TiO2",
  "ETL_additive_compound": "Null",
  "ETL_additive_concentration": "Null",
  "ETL_deposition_method": "spray pyrolysis",
  "ETL_deposition_solution_concentration": "Null",
  "ETL_deposition_solvents_compound": "ethanol",
  "ETL_deposition_synthesis_atmosphere": "dry air",
  "ETL_deposition_synthesis_atmosphere_pressure": "Null",
  "ETL_deposition_synthesis_atmosphere_relative_humidity": "<2%",
  "ETL_deposition_spin_coating_speed": "Null",
  "ETL_deposition_spin_coating_time": "Null",
  "ETL_deposition_thermal_annealing_temperature": "450 °C",
  "ETL_deposition_thermal_annealing_time": "10 min",
  "Perovskite_dimension": "Null",
  "Perovskite_thickness": "450 nm",
  "Perovskite_composition_long_form": "FAPbI3",
  "Perovskite_additive_compound": "FAAc, FACl",
  "Perovskite_additive_concentration": "20 mol% FAAc, 5 mol% FACl",
  "Perovskite_bandgap": "1.52 eV",
  "Perovskite_deposition_method": "spin-coating",
  "Perovskite_deposition_sequential_spin_coating": "Null",
  "Perovskite_deposition_spin_coating_antisolvent": "chlorobenzene",
  "Perovskite_deposition_reaction_solutions_compounds": "PbI2, FAI",
  "Perovskite_deposition_reaction_solutions_concentrations": "1.4 mmol each",
  "Perovskite_deposition_final_solutions_concentration_before_deposition": "Null",
  "Perovskite_deposition_solvents_compound": "DMF, DMSO",
  "Perovskite_deposition_solvents_mixing_ratio": "4:1",
  "Perovskite_deposition_synthesis_atmosphere": "dry air",
  "Perovskite_deposition_synthesis_atmosphere_pressure": "Null",
  "Perovskite_deposition_synthesis_atmosphere_relative_humidity": "<2%",
  "Perovskite_deposition_spin_coating_speed": "1000 rpm for 10 s, 6000 rpm for 30 s",
  "Perovskite_deposition_spin_coating_time": "10 s, 30 s",
  "Perovskite_deposition_thermal_annealing_atmosphere": "dry air",
  "Perovskite_deposition_thermal_annealing_temperature": "80 °C for 10 min, 150 °C for 10 min",
  "Perovskite_deposition_thermal_annealing_time": "10 min",
  "Perovskite_surface_treatment_material": "tBBAI",
  "Perovskite_surface_treatment_method": "spin-coating",
  "Perovskite_surface_treatment_solution_concentration": "0, 1.5, 3, 6, 9, or 12 mg/mL in IPA",
  "Perovskite_surface_treatment_solvents_compound": "IPA",
  "Perovskite_surface_treatment_synthesis_atmosphere": "dry air",
  "Perovskite_surface_treatment_synthesis_atmosphere_pressure": "Null",
  "Perovskite_surface_treatment_synthesis_atmosphere_relative_humidity": "<2%",
  "Perovskite_surface_treatment_deposition_spin_coating_speed": "3000 rpm",
  "Perovskite_surface_treatment_deposition_spin_coating_time": "15 s",
  "Perovskite_surface_treatment_deposition_thermal_annealing_temperature": "140 °C",
  "Perovskite_surface_treatment_deposition_thermal_annealing_time": "5 min",
  "HTL_thickness": "200 nm",
  "HTL_stack_sequence": "spiro-OMeTAD",
  "HTL_additive_compound": "tBP, Li-TFSI",
  "HTL_additive_concentration": "35.5 µL of tBP, 20.6 µL of Li-TFSI (520 mg/mL in acetonitrile)",
  "HTL_deposition_method": "spin-coating",
  "HTL_deposition_solution_concentration": "90 mg of spiro-OMeTAD in 1 mL of chlorobenzene",
  "HTL_deposition_solvents_compound": "chlorobenzene",
  "HTL_deposition_synthesis_atmosphere": "dry air",
  "HTL_deposition_synthesis_atmosphere_pressure": "Null",
  "HTL_deposition_synthesis_atmosphere_relative_humidity": "<2%",
  "HTL_deposition_spin_coating_speed": "4000 rpm",
  "HTL_deposition_spin_coating_time": "20 s",
  "HTL_deposition_thermal_annealing_temperature": "Null",
  "HTL_deposition_thermal_annealing_time": "Null",
  "Backcontact_thickness": "80 nm",
  "Beckcontact_deposition_method": "thermal evaporation",
  "Backcontact_deposition_atmosphere_pressure": "<2 × 10^-5 mbar",
  "Encapsulation_method": "Null",
  "Encapsulation_atmosphere": "Null",
  "JV_measured_device_matching": "Null",
  "JV_measured_reverse_scan_Voc": "1.131 V",
  "JV_measured_reverse_scan_Jsc": "23.94 mA/cm2",
  "JV_measured_reverse_scan_FF": "0.773",
  "JV_measured_reverse_scan_PCE": "20.92%",
  "JV_measured_forward_scan_Voc": "1.125 V",
  "JV_measured_forward_scan_Jsc": "24.20 mA/cm2",
  "JV_measured_forward_scan_FF": "0.751",
  "JV_measured_forward_scan_PCE": "20.48%",
  "JV_measured_light_spectra": "Null",
  "JV_measured_light_spectra_intensity": "Null",
  "JV_measured_scan_speed": "50 mV/s",
  "JV_measured_scan_delay_time": "Null",
  "JV_certified_PCE": "Null",
  "Stabilized_measured_PCE": "20.69%",
  "Stabilized_certified_PCE": "Null",
  "Stability_test_device_matching": "Null",
  "Stability_test_temperature": "50 °C",
  "Stability_test_atmosphere": "N2",
  "Stability_test_light_spectra": "Null",
  "Stability_test_light_intensity": "Null",
  "Stability_test_relative_humidity": "Null",
  "Stability_PCE_after_time": "1628 h",
  "Stability_PCE_after_time_value": "87%"
}
