Repository: jiayijdong/PSCbench

# PSCbench


**PSCbench** is a novel benchmark for materials science research-level scientific
dataset curation sourced from published journals. The benchmark is designed to evaluate the complex classification capabilities,
strong domain knowledge, and advanced calculation skills of LLMs.

## Data


The PSCbench dataset is under dataset folder in json file format. Each file is list of dictionary and can be extracted using following scripts.
Each file stands for one published journal, which is fully elaborated in the paper. 

```
with open("./dataset/retroactive/{}.json".format(subject), encoding='utf-8') as json_file:
    problems=json.load(json_file)
```

File: dataset/2021-2025/10.1002_anie.202112555/Device_BestPCE_grok_10.1002_anie.202112555.json
{
  "Ref_DOI": "10.1002/anie.202112555",
  "Ref_journal": "Angewandte Chemie International Edition",
  "Ref_publication_year": "2021",
  "Ref_title": "Combined Precursor Engineering and Grain Anchoring Leading to MA-Free, Phase-Pure, and Stable a-Formamidinium Lead Iodide Perovskites for Efficient Solar Cells",
  "Cell_architecture": "NIP",
  "Cell_stack_sequence": "FTO/c-TiO2/mp-TiO2/perovskite/spiro-OMeTAD/Au",
  "Cell_area_measured": "0.16 cm2",
  "ETL_thickness": "Null/200 nm",
  "ETL_stack_sequence": "c-TiO2/mp-TiO2",
  "ETL_additive_compound": "Null",
  "ETL_additive_concentration": "Null",
  "ETL_deposition_method": "Spray pyrolysis/Spin-coating",
  "ETL_deposition_solution_concentration": "Null/1:8 weight ratio",
  "ETL_deposition_solvents_compound": "Isopropanol; Ethanol/Ethanol",
  "ETL_deposition_synthesis_atmosphere": "Air",
  "ETL_deposition_synthesis_atmosphere_pressure": "1 atm",
  "ETL_deposition_synthesis_atmosphere_relative_humidity": "Null",
  "ETL_deposition_spin_coating_speed": "Null/4000 rpm",
  "ETL_deposition_spin_coating_time": "Null/20 s",
  "ETL_deposition_thermal_annealing_temperature": "450 °C/450 °C",
  "ETL_deposition_thermal_annealing_time": "10 min/30 min",
  "Perovskite_dimension": "3D",
  "Perovskite_thickness": "450 nm",
  "Perovskite_composition_long_form": "FAPbI3",
  "Perovskite_additive_compound": "Formamidinium acetate (FAAc); Formamidinium chloride (FACl)",
  "Perovskite_additive_concentration": "20 mol%; 3 mol%",
  "Perovskite_bandgap": "1.52 eV",
  "Perovskite_deposition_method": "Spin-coating",
  "Perovskite_deposition_sequential_spin_coating": "False",
  "Perovskite_deposition_spin_coating_antisolvent": "Chlorobenzene",
  "Perovskite_deposition_reaction_solutions_compounds": "PbI2; FAI",
  "Perovskite_deposition_reaction_solutions_concentrations": "1.4 mmol; 1.4 mmol",
  "Perovskite_deposition_final_solutions_concentration_before_deposition": "Null",
  "Perovskite_deposition_solvents_compound": "DMF; DMSO",
  "Perovskite_deposition_solvents_mixing_ratio": "4:1",
  "Perovskite_deposition_synthesis_atmosphere": "Dry air",
  "Perovskite_deposition_synthesis_atmosphere_pressure": "1 atm",
  "Perovskite_deposition_synthesis_atmosphere_relative_humidity": "<2 %",
  "Perovskite_deposition_spin_coating_speed": "1000 rpm; 6000 rpm",
  "Perovskite_deposition_spin_coating_time": "10 s; 30 s",
  "Perovskite_deposition_thermal_annealing_atmosphere": "Dry air",
  "Perovskite_deposition_thermal_annealing_temperature": "80 °C; 150 °C",
  "Perovskite_deposition_thermal_annealing_time": "10 min; 10 min",
  "Perovskite_surface_treatment_material": "4-tert-butylbenzylammonium iodide (tBBAI)",
  "Perovskite_surface_treatment_method": "Spin-coating",
  "Perovskite_surface_treatment_solution_concentration": "Null",
  "Perovskite_surface_treatment_solvents_compound": "Isopropanol",
  "Perovskite_surface_treatment_synthesis_atmosphere": "Dry air",
  "Perovskite_surface_treatment_synthesis_atmosphere_pressure": "1 atm",
  "Perovskite_surface_treatment_synthesis_atmosphere_relative_humidity": "<2 %",
  "Perovskite_surface_treatment_deposition_spin_coating_speed": "3000 rpm",
  "Perovskite_surface_treatment_deposition_spin_coating_time": "15 s",
  "Perovskite_surface_treatment_deposition_thermal_annealing_temperature": "120 °C",
  "Perovskite_surface_treatment_deposition_thermal_annealing_time": "5 min",
  "HTL_thickness": "200 nm",
  "HTL_stack_sequence": "spiro-OMeTAD",
  "HTL_additive_compound": "Li-TFSI; 4-tert-butyl pyridine (tBP)",
  "HTL_additive_concentration": "520 mg/mL; Null",
  "HTL_deposition_method": "Spin-coating",
  "HTL_deposition_solution_concentration": "90 mg/mL",
  "HTL_deposition_solvents_compound": "Chlorobenzene",
  "HTL_deposition_synthesis_atmosphere": "Dry air",
  "HTL_deposition_synthesis_atmosphere_pressure": "1 atm",
  "HTL_deposition_synthesis_atmosphere_relative_humidity": "<2 %",
  "HTL_deposition_spin_coating_speed": "4000 rpm",
  "HTL_deposition_spin_coating_time": "20 s",
  "HTL_deposition_thermal_annealing_temperature": "Null",
  "HTL_deposition_thermal_annealing_time": "Null",
  "Backcontact_thickness": "80 nm",
  "Beckcontact_deposition_method": "Thermal evaporation",
  "Backcontact_deposition_atmosphere_pressure": "<2e-5 mbar",
  "Encapsulation_method": "Null",
  "Encapsulation_atmosphere": "Null",
  "JV_measured_device_matching": "True",
  "JV_measured_reverse_scan_Voc": "1.131 V",
  "JV_measured_reverse_scan_Jsc": "23.94 mA/cm2",
  "JV_measured_reverse_scan_FF": "77.3 %",
  "JV_measured_reverse_scan_PCE": "20.92 %",
  "JV_measured_forward_scan_Voc": "1.125 V",
  "JV_measured_forward_scan_Jsc": "24.20 mA/cm2",
  "JV_measured_forward_scan_FF": "75.1 %",
  "JV_measured_forward_scan_PCE": "20.48 %",
  "JV_measured_light_spectra": "AM1.5G",
  "JV_measured_light_spectra_intensity": "100 mW/cm2",
  "JV_measured_scan_speed": "0.05 V/s",
  "JV_measured_scan_delay_time": "Null",
  "JV_certified_PCE": "Null",
  "Stabilized_measured_PCE": "20.69 %",
  "Stabilized_certified_PCE": "Null",
  "Stability_test_device_matching": "True",
  "Stability_test_temperature": "50 °C",
  "Stability_test_atmosphere": "Nitrogen",
  "Stability_test_light_spectra": "Null",
  "Stability_test_light_intensity": "Null",
  "Stability_test_relative_humidity": "Null",
  "Stability_PCE_after_time": "1628 hours",
  "Stability_PCE_after_time_value": "87 %"
}

File: dataset/2021-2025/10.1002_anie.202112555/Device_BestPCE_o3_10.1002_anie.202112555.json
{
  "Ref_DOI": "10.1002/anie.202112555",
  "Ref_journal": "Angewandte Chemie International Edition",
  "Ref_publication_year": "2021",
  "Ref_title": "Combined Precursor Engineering and Grain Anchoring Leading to MA-Free, Phase-Pure, and Stable a-Formamidinium Lead Iodide Perovskites for Efficient Solar Cells",
  "Cell_architecture": "NIP",
  "Cell_stack_sequence": "FTO/compact TiO2/mesoporous TiO2/FAPbI3/spiro-OMeTAD/Au",
  "Cell_area_measured": "0.16 cm2",
  "ETL_thickness": "Null/200 nm",
  "ETL_stack_sequence": "compact TiO2/mesoporous TiO2",
  "ETL_additive_compound": "Null",
  "ETL_additive_concentration": "Null",
  "ETL_deposition_method": "Spray pyrolysis/Spin-coating",
  "ETL_deposition_solution_concentration": "Null/1:8 wt ratio TiO2 paste in ethanol",
  "ETL_deposition_solvents_compound": "Ethanol/Ethanol",
  "ETL_deposition_synthesis_atmosphere": "O2",
  "ETL_deposition_synthesis_atmosphere_pressure": "1 atm",
  "ETL_deposition_synthesis_atmosphere_relative_humidity": "Null",
  "ETL_deposition_spin_coating_speed": "Null/4000 rpm",
  "ETL_deposition_spin_coating_time": "Null/20 s",
  "ETL_deposition_thermal_annealing_temperature": "450 °C/450 °C",
  "ETL_deposition_thermal_annealing_time": "10 min/30 min",
  "Perovskite_dimension": "3D",
  "Perovskite_thickness": "450 nm",
  "Perovskite_composition_long_form": "FAPbI3",
  "Perovskite_additive_compound": "FAAc; FACl",
  "Perovskite_additive_concentration": "20 mol%; 3 mol%",
  "Perovskite_bandgap": "1.52 eV",
  "Perovskite_deposition_method": "Spin-coating",
  "Perovskite_deposition_sequential_spin_coating": "False",
  "Perovskite_deposition_spin_coating_antisolvent": "Chlorobenzene",
  "Perovskite_deposition_reaction_solutions_compounds": "PbI2; FAI; FAAc; FACl",
  "Perovskite_deposition_reaction_solutions_concentrations": "1.4 mmol; 1.4 mmol; 20 mol% relative to FAPbI3; 3 mol% relative to FAPbI3",
  "Perovskite_deposition_final_solutions_concentration_before_deposition": "Null",
  "Perovskite_deposition_solvents_compound": "DMF; DMSO",
  "Perovskite_deposition_solvents_mixing_ratio": "4:1 v/v",
  "Perovskite_deposition_synthesis_atmosphere": "Dry air",
  "Perovskite_deposition_synthesis_atmosphere_pressure": "1 atm",
  "Perovskite_deposition_synthesis_atmosphere_relative_humidity": "<2%",
  "Perovskite_deposition_spin_coating_speed": "1000 rpm;6000 rpm",
  "Perovskite_deposition_spin_coating_time": "10 s;30 s",
  "Perovskite_deposition_thermal_annealing_atmosphere": "Dry air",
  "Perovskite_deposition_thermal_annealing_temperature": "80 °C;150 °C",
  "Perovskite_deposition_thermal_annealing_time": "10 min;10 min",
  "Perovskite_surface_treatment_material": "tBBAI",
  "Perovskite_surface_treatment_method": "Spin-coating",
  "Perovskite_surface_treatment_solution_concentration": "6 mg/mL",
  "Perovskite_surface_treatment_solvents_compound": "IPA",
  "Perovskite_surface_treatment_synthesis_atmosphere": "Air",
  "Perovskite_surface_treatment_synthesis_atmosphere_pressure": "1 atm",
  "Perovskite_surface_treatment_synthesis_atmosphere_relative_humidity": "Null",
  "Perovskite_surface_treatment_deposition_spin_coating_speed": "3000 rpm",
  "Perovskite_surface_treatment_deposition_spin_coating_time": "15 s",
  "Perovskite_surface_treatment_deposition_thermal_annealing_temperature": "120 °C",
  "Perovskite_surface_treatment_deposition_thermal_annealing_time": "5 min",
  "HTL_thickness": "200 nm",
  "HTL_stack_sequence": "spiro-OMeTAD",
  "HTL_additive_compound": "tBP; Li-TFSI",
  "HTL_additive_concentration": "35.5 μL tBP in 1 mL solution; 520 mg/mL Li-TFSI (20.6 μL)",
  "HTL_deposition_method": "Spin-coating",
  "HTL_deposition_solution_concentration": "90 mg/mL",
  "HTL_deposition_solvents_compound": "Chlorobenzene",
  "HTL_deposition_synthesis_atmosphere": "Air",
  "HTL_deposition_synthesis_atmosphere_pressure": "1 atm",
  "HTL_deposition_synthesis_atmosphere_relative_humidity": "Null",
  "HTL_deposition_spin_coating_speed": "4000 rpm",
  "HTL_deposition_spin_coating_time": "20 s",
  "HTL_deposition_thermal_annealing_temperature": "Null",
  "HTL_deposition_thermal_annealing_time": "Null",
  "Backcontact_thickness": "80 nm",
  "Beckcontact_deposition_method": "Thermal evaporation",
  "Backcontact_deposition_atmosphere_pressure": "<2×10^-5 mbar",
  "Encapsulation_method": "None",
  "Encapsulation_atmosphere": "Null",
  "JV_measured_device_matching": "True",
  "JV_measured_reverse_scan_Voc": "1.131 V",
  "JV_measured_reverse_scan_Jsc": "23.94 mA/cm2",
  "JV_measured_reverse_scan_FF": "77.3 %",
  "JV_measured_reverse_scan_PCE": "20.92 %",
  "JV_measured_forward_scan_Voc": "1.125 V",
  "JV_measured_forward_scan_Jsc": "24.20 mA/cm2",
  "JV_measured_forward_scan_FF": "75.1 %",
  "JV_measured_forward_scan_PCE": "20.48 %",
  "JV_measured_light_spectra": "AM1.5G",
  "JV_measured_light_spectra_intensity": "100 mW/cm2",
  "JV_measured_scan_speed": "0.05 V/s",
  "JV_measured_scan_delay_time": "Null",
  "JV_certified_PCE": "Null",
  "Stabilized_measured_PCE": "20.69 %",
  "Stabilized_certified_PCE": "Null",
  "Stability_test_device_matching": "True",
  "Stability_test_temperature": "50 °C",
  "Stability_test_atmosphere": "Nitrogen",
  "Stability_test_light_spectra": "White LED",
  "Stability_test_light_intensity": "100 mW/cm2",
  "Stability_test_relative_humidity": "Null",
  "Stability_PCE_after_time": "1628 hours",
  "Stability_PCE_after_time_value": "87 %"
}

File: dataset/2021-2025/10.1002_anie.202112555/Device_BestPCE_o4_mini_10.1002_anie.202112555.json
{
  "Ref_DOI": "10.1002/anie.202112555",
  "Ref_journal": "Angewandte Chemie International Edition",
  "Ref_publication_year": "2021",
  "Ref_title": "Combined Precursor Engineering and Grain Anchoring Leading to MA-Free, Phase-Pure, and Stable a-Formamidinium Lead Iodide Perovskites for Efficient Solar Cells",
  "Cell_architecture": "NIP",
  "Cell_stack_sequence": "FTO/c-TiO2/mp-TiO2/FAPbI3/spiro-OMeTAD/Au",
  "Cell_area_measured": "0.16 cm2",
  "ETL_thickness": "Null/200",
  "ETL_stack_sequence": "compact-TiO2/mesoporous-TiO2",
  "ETL_additive_compound": "Null",
  "ETL_additive_concentration": "Null",
  "ETL_deposition_method": "Spray pyrolysis/Spin-coating",
  "ETL_deposition_solution_concentration": "Null/1:8 wt%",
  "ETL_deposition_solvents_compound": "IPA; acetylacetone; ethanol/ethanol",
  "ETL_deposition_synthesis_atmosphere": "O2/Dry air",
  "ETL_deposition_synthesis_atmosphere_pressure": "Null/Null",
  "ETL_deposition_synthesis_atmosphere_relative_humidity": "Null/Null",
  "ETL_deposition_spin_coating_speed": "Null/4000",
  "ETL_deposition_spin_coating_time": "Null/20",
  "ETL_deposition_thermal_annealing_temperature": "450/450",
  "ETL_deposition_thermal_annealing_time": "10/30",
  "Perovskite_dimension": "3D",
  "Perovskite_thickness": "450 nm",
  "Perovskite_composition_long_form": "FAPbI3",
  "Perovskite_additive_compound": "FAAc; FACl",
  "Perovskite_additive_concentration": "20 mol%; 3 mol%",
  "Perovskite_bandgap": "1.52 eV",
  "Perovskite_deposition_method": "Spin-coating",
  "Perovskite_deposition_sequential_spin_coating": "True",
  "Perovskite_deposition_spin_coating_antisolvent": "Null",
  "Perovskite_deposition_reaction_solutions_compounds": "PbI2; FAI; FAAc; FACl",
  "Perovskite_deposition_reaction_solutions_concentrations": "1.4 mmol; 1.4 mmol; 20 mol%; 3 mol%",
  "Perovskite_deposition_final_solutions_concentration_before_deposition": "Null",
  "Perovskite_deposition_solvents_compound": "DMF; DMSO",
  "Perovskite_deposition_solvents_mixing_ratio": "4:1",
  "Perovskite_deposition_synthesis_atmosphere": "Dry air",
  "Perovskite_deposition_synthesis_atmosphere_pressure": "Null",
  "Perovskite_deposition_synthesis_atmosphere_relative_humidity": "<2%",
  "Perovskite_deposition_spin_coating_speed": "1000; 6000",
  "Perovskite_deposition_spin_coating_time": "10; 30",
  "Perovskite_deposition_thermal_annealing_atmosphere": "Dry air",
  "Perovskite_deposition_thermal_annealing_temperature": "80; 150",
  "Perovskite_deposition_thermal_annealing_time": "10; 10",
  "Perovskite_surface_treatment_material": "4-tert-butylbenzylammonium iodide",
  "Perovskite_surface_treatment_method": "Spin-coating",
  "Perovskite_surface_treatment_solution_concentration": "6 mg/mL",
  "Perovskite_surface_treatment_solvents_compound": "IPA",
  "Perovskite_surface_treatment_synthesis_atmosphere": "Dry air",
  "Perovskite_surface_treatment_synthesis_atmosphere_pressure": "Null",
  "Perovskite_surface_treatment_synthesis_atmosphere_relative_humidity": "<2%",
  "Perovskite_surface_treatment_deposition_spin_coating_speed": "3000",
  "Perovskite_surface_treatment_deposition_spin_coating_time": "15",
  "Perovskite_surface_treatment_deposition_thermal_annealing_temperature": "120",
  "Perovskite_surface_treatment_deposition_thermal_annealing_time": "5",
  "HTL_thickness": "200",
  "HTL_stack_sequence": "spiro-OMeTAD",
  "HTL_additive_compound": "tBP; Li-TFSI",
  "HTL_additive_concentration": "Null; 520 mg/mL",
  "HTL_deposition_method": "Spin-coating",
  "HTL_deposition_solution_concentration": "90 mg/mL",
  "HTL_deposition_solvents_compound": "Chlorobenzene",
  "HTL_deposition_synthesis_atmosphere": "Dry air",
  "HTL_deposition_synthesis_atmosphere_pressure": "Null",
  "HTL_deposition_synthesis_atmosphere_relative_humidity": "Null",
  "HTL_deposition_spin_coating_speed": "4000",
  "HTL_deposition_spin_coating_time": "20",
  "HTL_deposition_thermal_annealing_temperature": "Null",
  "HTL_deposition_thermal_annealing_time": "Null",
  "Backcontact_thickness": "80",
  "Beckcontact_deposition_method": "Thermal evaporation",
  "Backcontact_deposition_atmosphere_pressure": "1.5e-5 torr",
  "Encapsulation_method": "Null",
  "Encapsulation_atmosphere": "Null",
  "JV_measured_device_matching": "True",
  "JV_measured_reverse_scan_Voc": "1.131",
  "JV_measured_reverse_scan_Jsc": "23.94",
  "JV_measured_reverse_scan_FF": "77.3%",
  "JV_measured_reverse_scan_PCE": "20.92",
  "JV_measured_forward_scan_Voc": "1.125",
  "JV_measured_forward_scan_Jsc": "24.20",
  "JV_measured_forward_scan_FF": "75.1%",
  "JV_measured_forward_scan_PCE": "20.48",
  "JV_measured_light_spectra": "AM1.5G",
  "JV_measured_light_spectra_intensity": "100 mW/cm2",
  "JV_measured_scan_speed": "0.05 V/s",
  "JV_measured_scan_delay_time": "Null",
  "JV_certified_PCE": "Null",
  "Stabilized_measured_PCE": "20.69",
  "Stabilized_certified_PCE": "Null",
  "Stability_test_device_matching": "True",
  "Stability_test_temperature": "50",
  "Stability_test_atmosphere": "Nitrogen",
  "Stability_test_light_spectra": "Dark",
  "Stability_test_light_intensity": "Null",
  "Stability_test_relative_humidity": "Null",
  "Stability_PCE_after_time": "1628 hours",
  "Stability_PCE_after_time_value": "87%"
}

File: dataset/2021-2025/10.1002_anie.202113749/Device_BestPCE_10.1002_anie.202113749.json
{
    "Ref_DOI": "10.1002/anie.202113749",
    "Ref_journal": "Angewandte Chemie International Edition",
    "Ref_publication_year": "2022",
    "Ref_title": "Intramolecular Noncovalent Interaction-Enabled Dopant-Free Hole-Transporting Materials for High-Performance Inverted Perovskite Solar Cells",
    "Cell_architecture": "PIN",
    "Cell_stack_sequence": "ITO/HTM/(FA0.17MA0.94PbI3.11)0.95(PbCl2)0.05/C60/BCP/Ag",
    "Cell_area_measured": "3.7 mm2",
    "ETL_thickness": "30 nm",
    "ETL_stack_sequence": "C60/BCP",
    "ETL_additive_compound": "Null",
    "ETL_additive_concentration": "Null",
    "ETL_deposition_method": "Thermal evaporation/Spin-coating",
    "ETL_deposition_solution_concentration": "Null",
    "ETL_deposition_solvents_compound": "Null",
    "ETL_deposition_synthesis_atmosphere": "Null",
    "ETL_deposition_synthesis_atmosphere_pressure": "Null",
    "ETL_deposition_synthesis_atmosphere_relative_humidity": "Null",
    "ETL_deposition_spin_coating_speed": "4000 rpm",
    "ETL_deposition_spin_coating_time": "Null",
    "ETL_deposition_thermal_annealing_temperature": "Null",
    "ETL_deposition_thermal_annealing_time": "Null",
    "Perovskite_dimension": "3D",
    "Perovskite_thickness": "Null",
    "Perovskite_composition_long_form": "(FA0.17MA0.94PbI3.11)0.95(PbCl2)0.05",
    "Perovskite_additive_compound": "Null",
    "Perovskite_additive_concentration": "Null",
    "Perovskite_bandgap": "Null",
    "Perovskite_deposition_method": "Spin-coating",
    "Perovskite_deposition_sequential_spin_coating": "False",
    "Perovskite_deposition_spin_coating_antisolvent": "Chlorobenzene",
    "Perovskite_deposition_reaction_solutions_compounds": "PbI2;PbCl2;FAI;MAI",
    "Perovskite_deposition_reaction_solutions_concentrations": "1.17 M;0.13 M;0.2 M;1.1 M",
    "Perovskite_deposition_final_solutions_concentration_before_deposition": "Null",
    "Perovskite_deposition_solvents_compound": "DMF;DMSO",
    "Perovskite_deposition_solvents_mixing_ratio": "9/1",
    "Perovskite_deposition_synthesis_atmosphere": "Null",
    "Perovskite_deposition_synthesis_atmosphere_pressure": "Null",
    "Perovskite_deposition_synthesis_atmosphere_relative_humidity": "Null",
    "Perovskite_deposition_spin_coating_speed": "500 rpm;5000 rpm",
    "Perovskite_deposition_spin_coating_time": "3 s;28 s",
    "Perovskite_deposition_thermal_annealing_atmosphere": "Null",
    "Perovskite_deposition_thermal_annealing_temperature": "60 °C;100 °C",
    "Perovskite_deposition_thermal_annealing_time": "1 min;10 min",
    "Perovskite_surface_treatment_material": "Null",
    "Perovskite_surface_treatment_method": "Null",
    "Perovskite_surface_treatment_solution_concentration": "Null",
    "Perovskite_surface_treatment_solvents_compound": "Null",
    "Perovskite_surface_treatment_synthesis_atmosphere": "Null",
    "Perovskite_surface_treatment_synthesis_atmosphere_pressure": "Null",
    "Perovskite_surface_treatment_synthesis_atmosphere_relative_humidity": "Null",
    "Perovskite_surface_treatment_deposition_spin_coating_speed": "Null",
    "Perovskite_surface_treatment_deposition_spin_coating_time": "Null",
    "Perovskite_surface_treatment_deposition_thermal_annealing_temperature": "Null",
    "Perovskite_surface_treatment_deposition_thermal_annealing_time": "Null",
    "HTL_thickness": "12 nm",
    "HTL_stack_sequence": "BTORCNA",
    "HTL_additive_compound": "Null",
    "HTL_additive_concentration": "Null",
    "HTL_deposition_method": "Spin-coating",
    "HTL_deposition_solution_concentration": "2 mg/mL",
    "HTL_deposition_solvents_compound": "Chlorobenzene",
    "HTL_deposition_synthesis_atmosphere": "Null",
    "HTL_deposition_synthesis_atmosphere_pressure": "Null",
    "HTL_deposition_synthesis_atmosphere_relative_humidity": "Null",
    "HTL_deposition_spin_coating_speed": "3000 rpm",
    "HTL_deposition_spin_coating_time": "30 s",
    "HTL_deposition_thermal_annealing_temperature": "120 °C",
    "HTL_deposition_thermal_annealing_time": "10 min",
    "Backcontact_thickness": "120 nm",
    "Beckcontact_deposition_method": "Thermal evaporation",
    "Backcontact_deposition_atmosphere_pressure": "3 × 10-5 Pa",
    "Encapsulation_method": "Null",
    "Encapsulation_atmosphere": "Null",
    "JV_measured_device_matching": "True",
    "JV_measured_reverse_scan_Voc": "1.10 V",
    "JV_measured_reverse_scan_Jsc": "22.84 mA/cm2",
    "JV_measured_reverse_scan_FF": "84.0 %",
    "JV_measured_reverse_scan_PCE": "21.10 %",
    "JV_measured_forward_scan_Voc": "1.09 V",
    "JV_measured_forward_scan_Jsc": "23.02 mA/cm2",
    "JV_measured_forward_scan_FF": "81.2 %",
    "JV_measured_forward_scan_PCE": "20.37 %",
    "JV_measured_light_spectra": "AM1.5G",
    "JV_measured_light_spectra_intensity": "100 mW/cm2",
    "JV_measured_scan_speed": "Null",
    "JV_measured_scan_delay_time": "2 ms",
    "JV_certified_PCE": "Null",
    "Stabilized_measured_PCE": "20.59 %",
    "Stabilized_certified_PCE": "Null",
    "Stability_test_device_matching": "True",
    "Stability_test_temperature": "100 °C",
    "Stability_test_atmosphere": "Inert",
    "Stability_test_light_spectra": "Null",
    "Stability_test_light_intensity": "Null",
    "Stability_test_relative_humidity": "Null",
    "Stability_PCE_after_time": "1 month",
    "Stability_PCE_after_time_value": "100 %"
}

File: dataset/2021-2025/10.1002_anie.202113749/Device_BestPCE_Gemini_1.5_pro_10.1002_anie.202113749.json
{
  "Ref_DOI": "10.1002/anie.202113749",
  "Ref_journal": "Angew. Chem. Int. Ed.",
  "Ref_publication_year": "2022",
  "Ref_title": "Intramolecular Noncovalent Interaction-Enabled Dopant-Free Hole-Transporting Materials for High-Performance Inverted Perovskite Solar Cells",
  "Cell_architecture": "PIN",
  "Cell_stack_sequence": "ITO/HTM/Perovskite/C60/BCP/Ag",
  "Cell_area_measured": "3.7 mm2",
  "ETL_thickness": "30 nm",
  "ETL_stack_sequence": "C60",
  "ETL_additive_compound": "Null",
  "ETL_additive_concentration": "Null",
  "ETL_deposition_method": "Thermal evaporation",
  "ETL_deposition_solution_concentration": "Null",
  "ETL_deposition_solvents_compound": "Null",
  "ETL_deposition_synthesis_atmosphere": "Null",
  "ETL_deposition_synthesis_atmosphere_pressure": "3 × 10-5 Pa",
  "ETL_deposition_synthesis_atmosphere_relative_humidity": "Null",
  "ETL_deposition_spin_coating_speed": "Null",
  "ETL_deposition_spin_coating_time": "Null",
  "ETL_deposition_thermal_annealing_temperature": "Null",
  "ETL_deposition_thermal_annealing_time": "Null",
  "Perovskite_dimension": "3D",
  "Perovskite_thickness": "Null",
  "Perovskite_composition_long_form": "(FA0.17MA0.94PbI3.11)0.95(PbCl2)0.05",
  "Perovskite_additive_compound": "Null",
  "Perovskite_additive_concentration": "Null",
  "Perovskite_bandgap": "Null",
  "Perovskite_deposition_method": "Spin-coating",
  "Perovskite_deposition_sequential_spin_coating": false,
  "Perovskite_deposition_spin_coating_antisolvent": "Chlorobenzene",
  "Perovskite_deposition_reaction_solutions_compounds": "PbI2;PbCl2;FAI;MAI",
  "Perovskite_deposition_reaction_solutions_concentrations": "1.17 M;0.13 M;0.2 M;1.1 M",
  "Perovskite_deposition_final_solutions_concentration_before_deposition": "Null",
  "Perovskite_deposition_solvents_compound": "DMF;DMSO",
  "Perovskite_deposition_solvents_mixing_ratio": "9;1",
  "Perovskite_deposition_synthesis_atmosphere": "Null",
  "Perovskite_deposition_synthesis_atmosphere_pressure": "1 atm",
  "Perovskite_deposition_synthesis_atmosphere_relative_humidity": "Null",
  "Perovskite_deposition_spin_coating_speed": "500 rpm;5000 rpm",
  "Perovskite_deposition_spin_coating_time": "3 s;28 s",
  "Perovskite_deposition_thermal_annealing_atmosphere": "Null",
  "Perovskite_deposition_thermal_annealing_temperature": "60 °C;100 °C",
  "Perovskite_deposition_thermal_annealing_time": "1 min;10 min",
  "Perovskite_surface_treatment_material": "Null",
  "Perovskite_surface_treatment_method": "Null",
  "Perovskite_surface_treatment_solution_concentration": "Null",
  "Perovskite_surface_treatment_solvents_compound": "Null",
  "Perovskite_surface_treatment_synthesis_atmosphere": "Null",
  "Perovskite_surface_treatment_synthesis_atmosphere_pressure": "Null",
  "Perovskite_surface_treatment_synthesis_atmosphere_relative_humidity": "Null",
  "Perovskite_surface_treatment_deposition_spin_coating_speed": "Null",
  "Perovskite_surface_treatment_deposition_spin_coating_time": "Null",
  "Perovskite_surface_treatment_deposition_thermal_annealing_temperature": "Null",
  "Perovskite_surface_treatment_deposition_thermal_annealing_time": "Null",
  "HTL_thickness": "12 nm",
  "HTL_stack_sequence": "BTORCNA",
  "HTL_additive_compound": "Null",
  "HTL_additive_concentration": "Null",
  "HTL_deposition_method": "Spin-coating",
  "HTL_deposition_solution_concentration": "2 mg/mL",
  "HTL_deposition_solvents_compound": "Chlorobenzene",
  "HTL_deposition_synthesis_atmosphere": "Null",
  "HTL_deposition_synthesis_atmosphere_pressure": "1 atm",
  "HTL_deposition_synthesis_atmosphere_relative_humidity": "Null",
  "HTL_deposition_spin_coating_speed": "3000 rpm",
  "HTL_deposition_spin_coating_time": "30 s",
  "HTL_deposition_thermal_annealing_temperature": "130 °C",
  "HTL_deposition_thermal_annealing_time": "10 min",
  "Backcontact_thickness": "120 nm",
  "Beckcontact_deposition_method": "Thermal evaporation",
  "Backcontact_deposition_atmosphere_pressure": "Null",
  "Encapsulation_method": "Null",
  "Encapsulation_atmosphere": "Null",
  "JV_measured_device_matching": true,
  "JV_measured_reverse_scan_Voc": "1.10 V",
  "JV_measured_reverse_scan_Jsc": "22.84 mA/cm2",
  "JV_measured_reverse_scan_FF": "84.0 %",
  "JV_measured_reverse_scan_PCE": "21.10 %",
  "JV_measured_forward_scan_Voc": "1.09 V",
  "JV_measured_forward_scan_Jsc": "23.02 mA/cm2",
  "JV_measured_forward_scan_FF": "81.2 %",
  "JV_measured_forward_scan_PCE": "20.37 %",
  "JV_measured_light_spectra": "AM1.5G",
  "JV_measured_light_spectra_intensity": "100 mW/cm2",
  "JV_measured_scan_speed": "Null",
  "JV_measured_scan_delay_time": "2 ms",
  "JV_certified_PCE": "Null",
  "Stabilized_measured_PCE": "20.59 %",
  "Stabilized_certified_PCE": "Null",
  "Stability_test_device_matching": true,
  "Stability_test_temperature": "100 °C",
  "Stability_test_atmosphere": "Inert",
  "Stability_test_light_spectra": "Null",
  "Stability_test_light_intensity": "Null",
  "Stability_test_relative_humidity": "Null",
  "Stability_PCE_after_time": "100 h",
  "Stability_PCE_after_time_value": "85%"
}

File: dataset/2021-2025/10.1002_anie.202113749/Device_BestPCE_Gemini_2.0_Flash_10.1002_anie.202113749.json
{
  "Ref_DOI": "10.1002/anie.202113749",
  "Ref_journal": "Angew. Chem. Int. Ed.",
  "Ref_publication_year": "2022",
  "Ref_title": "Intramolecular Noncovalent Interaction-Enabled Dopant-Free Hole-Transporting Materials for High-Performance Inverted PerovskiteSolar Cells",
  "Cell_architecture": "PIN",
  "Cell_stack_sequence": "ITO/HTM/(FA0.17MA0.94PbI3.11)0.95(PbCl2)0.05/C60/BCP/Ag",
  "Cell_area_measured": "3.7 mm2",
  "ETL_thickness": "30",
  "ETL_stack_sequence": "C60",
  "ETL_additive_compound": "Null",
  "ETL_additive_concentration": "Null",
  "ETL_deposition_method": "Thermal evaporation",
  "ETL_deposition_solution_concentration": "Null",
  "ETL_deposition_solvents_compound": "Null",
  "ETL_deposition_synthesis_atmosphere": "Null",
  "ETL_deposition_synthesis_atmosphere_pressure": "Null",
  "ETL_deposition_synthesis_atmosphere_relative_humidity": "Null",
  "ETL_deposition_spin_coating_speed": "Null",
  "ETL_deposition_spin_coating_time": "Null",
  "ETL_deposition_thermal_annealing_temperature": "Null",
  "ETL_deposition_thermal_annealing_time": "Null",
  "Perovskite_dimension": "3D",
  "Perovskite_thickness": "Null",
  "Perovskite_composition_long_form": "(FA0.17MA0.94PbI3.11)0.95(PbCl2)0.05",
  "Perovskite_additive_compound": "Null",
  "Perovskite_additive_concentration": "Null",
  "Perovskite_bandgap": "Null",
  "Perovskite_deposition_method": "Spin-coating",
  "Perovskite_deposition_sequential_spin_coating": "False",
  "Perovskite_deposition_spin_coating_antisolvent": "Chlorobenzene",
  "Perovskite_deposition_reaction_solutions_compounds": "PbI2;PbCl2;FAI;MAI",
  "Perovskite_deposition_reaction_solutions_concentrations": "1.17 M;0.13 M;0.2 M;1.1 M",
  "Perovskite_deposition_final_solutions_concentration_before_deposition": "Null",
  "Perovskite_deposition_solvents_compound": "DMF;DMSO",
  "Perovskite_deposition_solvents_mixing_ratio": "9;1",
  "Perovskite_deposition_synthesis_atmosphere": "Null",
  "Perovskite_deposition_synthesis_atmosphere_pressure": "Null",
  "Perovskite_deposition_synthesis_atmosphere_relative_humidity": "Null",
  "Perovskite_deposition_spin_coating_speed": "500 rpm;5000 rpm",
  "Perovskite_deposition_spin_coating_time": "3 s;28 s",
  "Perovskite_deposition_thermal_annealing_atmosphere": "Null",
  "Perovskite_deposition_thermal_annealing_temperature": "60;100",
  "Perovskite_deposition_thermal_annealing_time": "1;10",
  "Perovskite_surface_treatment_material": "Null",
  "Perovskite_surface_treatment_method": "Null",
  "Perovskite_surface_treatment_solution_concentration": "Null",
  "Perovskite_surface_treatment_solvents_compound": "Null",
  "Perovskite_surface_treatment_synthesis_atmosphere": "Null",
  "Perovskite_surface_treatment_synthesis_atmosphere_pressure": "Null",
  "Perovskite_surface_treatment_synthesis_atmosphere_relative_humidity": "Null",
  "Perovskite_surface_treatment_deposition_spin_coating_speed": "Null",
  "Perovskite_surface_treatment_deposition_spin_coating_time": "Null",
  "Perovskite_surface_treatment_deposition_thermal_annealing_temperature": "Null",
  "Perovskite_surface_treatment_deposition_thermal_annealing_time": "Null",
  "HTL_thickness": "12",
  "HTL_stack_sequence": "BTORCNA",
  "HTL_additive_compound": "Null",
  "HTL_additive_concentration": "Null",
  "HTL_deposition_method": "Spin-coating",
  "HTL_deposition_solution_concentration": "2",
  "HTL_deposition_solvents_compound": "CB",
  "HTL_deposition_synthesis_atmosphere": "Null",
  "HTL_deposition_synthesis_atmosphere_pressure": "Null",
  "HTL_deposition_synthesis_atmosphere_relative_humidity": "Null",
  "HTL_deposition_spin_coating_speed": "3000",
  "HTL_deposition_spin_coating_time": "30",
  "HTL_deposition_thermal_annealing_temperature": "130",
  "HTL_deposition_thermal_annealing_time": "10",
  "Backcontact_thickness": "120",
  "Beckcontact_deposition_method": "Thermal evaporation",
  "Backcontact_deposition_atmosphere_pressure": "～3 ×  10-5 Pa",
  "Encapsulation_method": "Null",
  "Encapsulation_atmosphere": "Null",
  "JV_measured_device_matching": "True",
  "JV_measured_reverse_scan_Voc": "1.10",
  "JV_measured_reverse_scan_Jsc": "22.84",
  "JV_measured_reverse_scan_FF": "84.0",
  "JV_measured_reverse_scan_PCE": "21.10",
  "JV_measured_forward_scan_Voc": "1.09",
  "JV_measured_forward_scan_Jsc": "23.02",
  "JV_measured_forward_scan_FF": "81.2",
  "JV_measured_forward_scan_PCE": "20.37",
  "JV_measured_light_spectra": "AM1.5G",
  "JV_measured_light_spectra_intensity": "100 mW/cm2",
  "JV_measured_scan_speed": "Null",
  "JV_measured_scan_delay_time": "2 ms",
  "JV_certified_PCE": "Null",
  "Stabilized_measured_PCE": "20.59",
  "Stabilized_certified_PCE": "Null",
  "Stability_test_device_matching": "True",
  "Stability_test_temperature": "100",
  "Stability_test_atmosphere": "inert",
  "Stability_test_light_spectra": "Null",
  "Stability_test_light_intensity": "Null",
  "Stability_test_relative_humidity": "Null",
  "Stability_PCE_after_time": "100 hours",
  "Stability_PCE_after_time_value": "85"
}

File: dataset/2021-2025/10.1002_anie.202113749/Device_BestPCE_Gemini_2.5_Flash_10.1002_anie.202113749.json
{
  "Ref_DOI": "10.1002/anie.202113749",
  "Ref_journal": "Angewandte Chemie International Edition",
  "Ref_publication_year": "2022",
  "Ref_title": "Intramolecular Noncovalent Interaction-Enabled Dopant-Free Hole-Transporting Materials for High-Performance Inverted Perovskite Solar Cells",
  "Cell_architecture": "PIN",
  "Cell_stack_sequence": "ITO/BTORCNA/(FA0.17MA0.94PbI3.11)0.95(PbCl2)0.05/C60/BCP/Ag",
  "Cell_area_measured": "3.7 mm2",
  "ETL_thickness": "30 nm",
  "ETL_stack_sequence": "C60",
  "ETL_additive_compound": "Null",
  "ETL_additive_concentration": "Null",
  "ETL_deposition_method": "Thermal evaporation",
  "ETL_deposition_solution_concentration": "Null",
  "ETL_deposition_solvents_compound": "Null",
  "ETL_deposition_synthesis_atmosphere": "Null",
  "ETL_deposition_synthesis_atmosphere_pressure": "3 × 10-5 Pa",
  "ETL_deposition_synthesis_atmosphere_relative_humidity": "Null",
  "ETL_deposition_spin_coating_speed": "Null",
  "ETL_deposition_spin_coating_time": "Null",
  "ETL_deposition_thermal_annealing_temperature": "Null",
  "ETL_deposition_thermal_annealing_time": "Null",
  "Perovskite_dimension": "3D",
  "Perovskite_thickness": "Null",
  "Perovskite_composition_long_form": "(FA0.17MA0.94PbI3.11)0.95(PbCl2)0.05",
  "Perovskite_additive_compound": "Null",
  "Perovskite_additive_concentration": "Null",
  "Perovskite_bandgap": "1.58 eV",
  "Perovskite_deposition_method": "Spin-coating",
  "Perovskite_deposition_sequential_spin_coating": "False",
  "Perovskite_deposition_spin_coating_antisolvent": "Chlorobenzene",
  "Perovskite_deposition_reaction_solutions_compounds": "PbI2;PbCl2;FAI;MAI",
  "Perovskite_deposition_reaction_solutions_concentrations": "1.17 M;0.13 M;0.2 M;1.1 M",
  "Perovskite_deposition_final_solutions_concentration_before_deposition": "Null",
  "Perovskite_deposition_solvents_compound": "DMF;DMSO",
  "Perovskite_deposition_solvents_mixing_ratio": "9/1",
  "Perovskite_deposition_synthesis_atmosphere": "Null",
  "Perovskite_deposition_synthesis_atmosphere_pressure": "Null",
  "Perovskite_deposition_synthesis_atmosphere_relative_humidity": "Null",
  "Perovskite_deposition_spin_coating_speed": "500 rpm;5000 rpm",
  "Perovskite_deposition_spin_coating_time": "3 s;28 s",
  "Perovskite_deposition_thermal_annealing_atmosphere": "Null",
  "Perovskite_deposition_thermal_annealing_temperature": "60 °C;100 °C",
  "Perovskite_deposition_thermal_annealing_time": "1 min;10 min",
  "Perovskite_surface_treatment_material": "Null",
  "Perovskite_surface_treatment_method": "Null",
  "Perovskite_surface_treatment_solution_concentration": "Null",
  "Perovskite_surface_treatment_solvents_compound": "Null",
  "Perovskite_surface_treatment_synthesis_atmosphere": "Null",
  "Perovskite_surface_treatment_synthesis_atmosphere_pressure": "Null",
  "Perovskite_surface_treatment_synthesis_atmosphere_relative_humidity": "Null",
  "Perovskite_surface_treatment_deposition_spin_coating_speed": "Null",
  "Perovskite_surface_treatment_deposition_spin_coating_time": "Null",
  "Perovskite_surface_treatment_deposition_thermal_annealing_temperature": "Null",
  "Perovskite_surface_treatment_deposition_thermal_annealing_time": "Null",
  "HTL_thickness": "12 nm",
  "HTL_stack_sequence": "BTORCNA",
  "HTL_additive_compound": "Null",
  "HTL_additive_concentration": "Null",
  "HTL_deposition_method": "Spin-coating",
  "HTL_deposition_solution_concentration": "2 mg/mL",
  "HTL_deposition_solvents_compound": "Chlorobenzene",
  "HTL_deposition_synthesis_atmosphere": "Null",
  "HTL_deposition_synthesis_atmosphere_pressure": "Null",
  "HTL_deposition_synthesis_atmosphere_relative_humidity": "Null",
  "HTL_deposition_spin_coating_speed": "3000 rpm",
  "HTL_deposition_spin_coating_time": "30 s",
  "HTL_deposition_thermal_annealing_temperature": "130 °C",
  "HTL_deposition_thermal_annealing_time": "10 min",
  "Backcontact_thickness": "120 nm",
  "Beckcontact_deposition_method": "Thermal evaporation",
  "Backcontact_deposition_atmosphere_pressure": "2.25e-7 torr",
  "Encapsulation_method": "Null",
  "Encapsulation_atmosphere": "Null",
  "JV_measured_device_matching": "True",
  "JV_measured_reverse_scan_Voc": "1.10 V",
  "JV_measured_reverse_scan_Jsc": "22.84 mA/cm2",
  "JV_measured_reverse_scan_FF": "84.0 %",
  "JV_measured_reverse_scan_PCE": "21.10 %",
  "JV_measured_forward_scan_Voc": "1.09 V",
  "JV_measured_forward_scan_Jsc": "23.02 mA/cm2",
  "JV_measured_forward_scan_FF": "81.2 %",
  "JV_measured_forward_scan_PCE": "20.37 %",
  "JV_measured_light_spectra": "AM1.5G",
  "JV_measured_light_spectra_intensity": "100 mW/cm2",
  "JV_measured_scan_speed": "10 V/s",
  "JV_measured_scan_delay_time": "2 ms",
  "JV_certified_PCE": "Null",
  "Stabilized_measured_PCE": "20.59 %",
  "Stabilized_certified_PCE": "Null",
  "Stability_test_device_matching": "True",
  "Stability_test_temperature": "100 °C",
  "Stability_test_atmosphere": "inert atmosphere",
  "Stability_test_light_spectra": "Null",
  "Stability_test_light_intensity": "Null",
  "Stability_test_relative_humidity": "Null",
  "Stability_PCE_after_time": "100h",
  "Stability_PCE_after_time_value": "85%"
}

File: dataset/2021-2025/10.1002_anie.202113749/Device_BestPCE_claude_haiku_10.1002_anie.202113749.json
{
  "Ref_DOI": "10.1002/anie.202113749",
  "Ref_journal": "Angewandte Chemie International Edition",
  "Ref_publication_year": "2022",
  "Ref_title": "Intramolecular Noncovalent Interaction-Enabled Dopant-Free Hole-Transporting Materials for High-Performance Inverted Perovskite Solar Cells",
  "Cell_architecture": "NIP",
  "Cell_stack_sequence": "ITO/BTORCNA/Perovskite/C60/BCP/Ag",
  "Cell_area_measured": "3.7 mm2",
  "ETL_thickness": "30",
  "ETL_stack_sequence": "C60/BCP",
  "ETL_additive_compound": "Null",
  "ETL_additive_concentration": "Null",
  "ETL_deposition_method": "Thermal evaporation/Spin-coating",
  "ETL_deposition_solution_concentration": "Null/0.5 mg/mL",
  "ETL_deposition_solvents_compound": "Null",
  "ETL_deposition_synthesis_atmosphere": "High vacuum",
  "ETL_deposition_synthesis_atmosphere_pressure": "3 × 10-5 Pa",
  "ETL_deposition_synthesis_atmosphere_relative_humidity": "Null",
  "ETL_deposition_spin_coating_speed": "Null/4000",
  "ETL_deposition_spin_coating_time": "Null/Null",
  "ETL_deposition_thermal_annealing_temperature": "Null",
  "ETL_deposition_thermal_annealing_time": "Null",
  "Perovskite_dimension": "3D",
  "Perovskite_thickness": "Null",
  "Perovskite_composition_long_form": "(FA0.17MA0.94PbI3.11)0.95(PbCl2)0.05",
  "Perovskite_additive_compound": "Null",
  "Perovskite_additive_concentration": "Null",
  "Perovskite_bandgap": "Null",
  "Perovskite_deposition_method": "Spin-coating",
  "Perovskite_deposition_sequential_spin_coating": "False",
  "Perovskite_deposition_spin_coating_antisolvent": "Chlorobenzene",
  "Perovskite_deposition_reaction_solutions_compounds": "PbI2;PbCl2;FAI;MAI",
  "Perovskite_deposition_reaction_solutions_concentrations": "1.17 M;0.13 M;0.2 M;1.1 M",
  "Perovskite_deposition_final_solutions_concentration_before_deposition": "Null",
  "Perovskite_deposition_solvents_compound": "DMF;DMSO",
  "Perovskite_deposition_solvents_mixing_ratio": "9;1",
  "Perovskite_deposition_synthesis_atmosphere": "Null",
  "Perovskite_deposition_synthesis_atmosphere_pressure": "1 atm",
  "Perovskite_deposition_synthesis_atmosphere_relative_humidity": "Null",
  "Perovskite_deposition_spin_coating_speed": "500;5000",
  "Perovskite_deposition_spin_coating_time": "3;28",
  "Perovskite_deposition_thermal_annealing_atmosphere": "Null",
  "Perovskite_deposition_thermal_annealing_temperature": "60;100",
  "Perovskite_deposition_thermal_annealing_time": "1;10",
  "Perovskite_surface_treatment_material": "Null",
  "Perovskite_surface_treatment_method": "Null",
  "Perovskite_surface_treatment_solution_concentration": "Null",
  "Perovskite_surface_treatment_solvents_compound": "Null",
  "Perovskite_surface_treatment_synthesis_atmosphere": "Null",
  "Perovskite_surface_treatment_synthesis_atmosphere_pressure": "Null",
  "Perovskite_surface_treatment_synthesis_atmosphere_relative_humidity": "Null",
  "Perovskite_surface_treatment_deposition_spin_coating_speed": "Null",
  "Perovskite_surface_treatment_deposition_spin_coating_time": "Null",
  "Perovskite_surface_treatment_deposition_thermal_annealing_temperature": "Null",
  "Perovskite_surface_treatment_deposition_thermal_annealing_time": "Null",
  "HTL_thickness": "Null",
  "HTL_stack_sequence": "BTORCNA",
  "HTL_additive_compound": "Null",
  "HTL_additive_concentration": "Null",
  "HTL_deposition_method": "Spin-coating",
  "HTL_deposition_solution_concentration": "2",
  "HTL_deposition_solvents_compound": "Chlorobenzene",
  "HTL_deposition_synthesis_atmosphere": "Null",
  "HTL_deposition_synthesis_atmosphere_pressure": "1 atm",
  "HTL_deposition_synthesis_atmosphere_relative_humidity": "Null",
  "HTL_deposition_spin_coating_speed": "3000",
  "HTL_deposition_spin_coating_time": "30",
  "HTL_deposition_thermal_annealing_temperature": "130",
  "HTL_deposition_thermal_annealing_time": "10",
  "Backcontact_thickness": "120",
  "Beckcontact_deposition_method": "Thermal evaporation",
  "Backcontact_deposition_atmosphere_pressure": "Null",
  "Encapsulation_method": "Null",
  "Encapsulation_atmosphere": "Null",
  "JV_measured_device_matching": "True",
  "JV_measured_reverse_scan_Voc": "1.10",
  "JV_measured_reverse_scan_Jsc": "22.84",
  "JV_measured_reverse_scan_FF": "84.0",
  "JV_measured_reverse_scan_PCE": "21.10",
  "JV_measured_forward_scan_Voc": "1.09",
  "JV_measured_forward_scan_Jsc": "23.02",
  "JV_measured_forward_scan_FF": "81.2",
  "JV_measured_forward_scan_PCE": "20.37",
  "JV_measured_light_spectra": "AM1.5G",
  "JV_measured_light_spectra_intensity": "100 mW/cm2",
  "JV_measured_scan_speed": "Null",
  "JV_measured_scan_delay_time": "2",
  "JV_certified_PCE": "Null",
  "Stabilized_measured_PCE": "20.59",
  "Stabilized_certified_PCE": "Null",
  "Stability_test_device_matching": "True",
  "Stability_test_temperature": "100",
  "Stability_test_atmosphere": "Inert",
  "Stability_test_light_spectra": "Null",
  "Stability_test_light_intensity": "Null",
  "Stability_test_relative_humidity": "Null",
  "Stability_PCE_after_time": "100 hours",
  "Stability_PCE_after_time_value": "85"
}
