Repository: jiayijdong/PSCbench

# PSCbench


**PSCbench** is a novel benchmark for materials science research-level scientific
dataset curation sourced from published journals. The benchmark is designed to evaluate the complex classification capabilities,
strong domain knowledge, and advanced calculation skills of LLMs.

## Data


The PSCbench dataset is under dataset folder in json file format. Each file is list of dictionary and can be extracted using following scripts.
Each file stands for one published journal, which is fully elaborated in the paper. 

```
with open("./dataset/retroactive/{}.json".format(subject), encoding='utf-8') as json_file:
    problems=json.load(json_file)
```

File: dataset/2021-2025/10.1002_anie.202113749/Device_BestPCE_gpt4o_10.1002_anie.202113749.json
{
  "Ref_DOI": "10.1002/anie.202113749",
  "Ref_journal": "Angewandte Chemie",
  "Ref_publication_year": "2022",
  "Ref_title": "Intramolecular Noncovalent Interaction-Enabled Dopant-Free Hole-Transporting Materials for High-Performance Inverted Perovskite Solar Cells",
  "Cell_architecture": "PIN",
  "Cell_stack_sequence": "ITO/HTM/(FA0.17MA0.94PbI3.11)0.95(PbCl2)0.05/C60/BCP/Ag",
  "Cell_area_measured": "3.7 mm2",
  "ETL_thickness": "30 nm",
  "ETL_stack_sequence": "C60/BCP",
  "ETL_additive_compound": "Null",
  "ETL_additive_concentration": "Null",
  "ETL_deposition_method": "Thermal evaporation/Spin-coating",
  "ETL_deposition_solution_concentration": "Null",
  "ETL_deposition_solvents_compound": "Null",
  "ETL_deposition_synthesis_atmosphere": "Null",
  "ETL_deposition_synthesis_atmosphere_pressure": "Null",
  "ETL_deposition_synthesis_atmosphere_relative_humidity": "Null",
  "ETL_deposition_spin_coating_speed": "4000 rpm",
  "ETL_deposition_spin_coating_time": "Null",
  "ETL_deposition_thermal_annealing_temperature": "Null",
  "ETL_deposition_thermal_annealing_time": "Null",
  "Perovskite_dimension": "3D",
  "Perovskite_thickness": "Null",
  "Perovskite_composition_long_form": "(FA0.17MA0.94PbI3.11)0.95(PbCl2)0.05",
  "Perovskite_additive_compound": "Null",
  "Perovskite_additive_concentration": "Null",
  "Perovskite_bandgap": "Null",
  "Perovskite_deposition_method": "Spin-coating",
  "Perovskite_deposition_sequential_spin_coating": "False",
  "Perovskite_deposition_spin_coating_antisolvent": "Chlorobenzene",
  "Perovskite_deposition_reaction_solutions_compounds": "PbI2;PbCl2;FAI;MAI",
  "Perovskite_deposition_reaction_solutions_concentrations": "1.17 M;0.13 M;0.2 M;1.1 M",
  "Perovskite_deposition_final_solutions_concentration_before_deposition": "Null",
  "Perovskite_deposition_solvents_compound": "DMF;DMSO",
  "Perovskite_deposition_solvents_mixing_ratio": "9/1",
  "Perovskite_deposition_synthesis_atmosphere": "Null",
  "Perovskite_deposition_synthesis_atmosphere_pressure": "Null",
  "Perovskite_deposition_synthesis_atmosphere_relative_humidity": "Null",
  "Perovskite_deposition_spin_coating_speed": "500 rpm;5000 rpm",
  "Perovskite_deposition_spin_coating_time": "3 s;28 s",
  "Perovskite_deposition_thermal_annealing_atmosphere": "Null",
  "Perovskite_deposition_thermal_annealing_temperature": "60 °C;100 °C",
  "Perovskite_deposition_thermal_annealing_time": "1 min;10 min",
  "Perovskite_surface_treatment_material": "Null",
  "Perovskite_surface_treatment_method": "Null",
  "Perovskite_surface_treatment_solution_concentration": "Null",
  "Perovskite_surface_treatment_solvents_compound": "Null",
  "Perovskite_surface_treatment_synthesis_atmosphere": "Null",
  "Perovskite_surface_treatment_synthesis_atmosphere_pressure": "Null",
  "Perovskite_surface_treatment_synthesis_atmosphere_relative_humidity": "Null",
  "Perovskite_surface_treatment_deposition_spin_coating_speed": "Null",
  "Perovskite_surface_treatment_deposition_spin_coating_time": "Null",
  "Perovskite_surface_treatment_deposition_thermal_annealing_temperature": "Null",
  "Perovskite_surface_treatment_deposition_thermal_annealing_time": "Null",
  "HTL_thickness": "12 nm",
  "HTL_stack_sequence": "BTORCNA",
  "HTL_additive_compound": "Null",
  "HTL_additive_concentration": "Null",
  "HTL_deposition_method": "Spin-coating",
  "HTL_deposition_solution_concentration": "2 mg/mL",
  "HTL_deposition_solvents_compound": "Chlorobenzene",
  "HTL_deposition_synthesis_atmosphere": "Null",
  "HTL_deposition_synthesis_atmosphere_pressure": "Null",
  "HTL_deposition_synthesis_atmosphere_relative_humidity": "Null",
  "HTL_deposition_spin_coating_speed": "3000 rpm",
  "HTL_deposition_spin_coating_time": "30 s",
  "HTL_deposition_thermal_annealing_temperature": "120 °C",
  "HTL_deposition_thermal_annealing_time": "10 min",
  "Backcontact_thickness": "120 nm",
  "Beckcontact_deposition_method": "Thermal evaporation",
  "Backcontact_deposition_atmosphere_pressure": "3 × 10-5 Pa",
  "Encapsulation_method": "Null",
  "Encapsulation_atmosphere": "Null",
  "JV_measured_device_matching": "True",
  "JV_measured_reverse_scan_Voc": "1.10 V",
  "JV_measured_reverse_scan_Jsc": "22.84 mA/cm2",
  "JV_measured_reverse_scan_FF": "84.0 %",
  "JV_measured_reverse_scan_PCE": "21.10 %",
  "JV_measured_forward_scan_Voc": "1.09 V",
  "JV_measured_forward_scan_Jsc": "23.02 mA/cm2",
  "JV_measured_forward_scan_FF": "81.2 %",
  "JV_measured_forward_scan_PCE": "20.37 %",
  "JV_measured_light_spectra": "AM1.5G",
  "JV_measured_light_spectra_intensity": "100 mW/cm2",
  "JV_measured_scan_speed": "Null",
  "JV_measured_scan_delay_time": "2 ms",
  "JV_certified_PCE": "Null",
  "Stabilized_measured_PCE": "20.59 %",
  "Stabilized_certified_PCE": "Null",
  "Stability_test_device_matching": "True",
  "Stability_test_temperature": "100 °C",
  "Stability_test_atmosphere": "Inert",
  "Stability_test_light_spectra": "Null",
  "Stability_test_light_intensity": "Null",
  "Stability_test_relative_humidity": "Null",
  "Stability_PCE_after_time": "100 hours",
  "Stability_PCE_after_time_value": "85 %"
}

File: dataset/2021-2025/10.1002_anie.202113749/Device_BestPCE_gpt4o_mini_10.1002_anie.202113749.json
{
  "Ref_DOI": "10.1002/anie.202113749",
  "Ref_journal": "Angewandte Chemie International Edition",
  "Ref_publication_year": "2022",
  "Ref_title": "Intramolecular Noncovalent Interaction-Enabled Dopant-Free Hole-Transporting Materials for High-Performance Inverted Perovskite Solar Cells",
  "Cell_architecture": "PIN",
  "Cell_stack_sequence": "ITO/HTM/(FA0.17MA0.94PbI3.11)0.95(PbCl2)0.05/C60/BCP/Ag",
  "Cell_area_measured": "3.7 mm2",
  "ETL_thickness": "30 nm",
  "ETL_stack_sequence": "C60/BCP",
  "ETL_additive_compound": "Null",
  "ETL_additive_concentration": "Null",
  "ETL_deposition_method": "Thermal evaporation",
  "ETL_deposition_solution_concentration": "Null",
  "ETL_deposition_solvents_compound": "Null",
  "ETL_deposition_synthesis_atmosphere": "Null",
  "ETL_deposition_synthesis_atmosphere_pressure": "Null",
  "ETL_deposition_synthesis_atmosphere_relative_humidity": "Null",
  "ETL_deposition_spin_coating_speed": "Null",
  "ETL_deposition_spin_coating_time": "Null",
  "ETL_deposition_thermal_annealing_temperature": "Null",
  "ETL_deposition_thermal_annealing_time": "Null",
  "Perovskite_dimension": "3D",
  "Perovskite_thickness": "Null",
  "Perovskite_composition_long_form": "(FA0.17MA0.94PbI3.11)0.95(PbCl2)0.05",
  "Perovskite_additive_compound": "Null",
  "Perovskite_additive_concentration": "Null",
  "Perovskite_bandgap": "Null",
  "Perovskite_deposition_method": "Spin-coating",
  "Perovskite_deposition_sequential_spin_coating": "True",
  "Perovskite_deposition_spin_coating_antisolvent": "Chlorobenzene",
  "Perovskite_deposition_reaction_solutions_compounds": "PbI2;PbCl2;FAI;MAI",
  "Perovskite_deposition_reaction_solutions_concentrations": "1.17 M;0.13 M;0.2 M;1.1 M",
  "Perovskite_deposition_final_solutions_concentration_before_deposition": "Null",
  "Perovskite_deposition_solvents_compound": "DMF;DMSO",
  "Perovskite_deposition_solvents_mixing_ratio": "9/1",
  "Perovskite_deposition_synthesis_atmosphere": "Nitrogen",
  "Perovskite_deposition_synthesis_atmosphere_pressure": "1 atm",
  "Perovskite_deposition_synthesis_atmosphere_relative_humidity": "Null",
  "Perovskite_deposition_spin_coating_speed": "500 rpm;5000 rpm",
  "Perovskite_deposition_spin_coating_time": "3 s;28 s",
  "Perovskite_deposition_thermal_annealing_atmosphere": "Air",
  "Perovskite_deposition_thermal_annealing_temperature": "60 °C;100 °C",
  "Perovskite_deposition_thermal_annealing_time": "1 min;10 min",
  "Perovskite_surface_treatment_material": "Null",
  "Perovskite_surface_treatment_method": "Null",
  "Perovskite_surface_treatment_solution_concentration": "Null",
  "Perovskite_surface_treatment_solvents_compound": "Null",
  "Perovskite_surface_treatment_synthesis_atmosphere": "Null",
  "Perovskite_surface_treatment_synthesis_atmosphere_pressure": "Null",
  "Perovskite_surface_treatment_synthesis_atmosphere_relative_humidity": "Null",
  "Perovskite_surface_treatment_deposition_spin_coating_speed": "Null",
  "Perovskite_surface_treatment_deposition_spin_coating_time": "Null",
  "Perovskite_surface_treatment_deposition_thermal_annealing_temperature": "Null",
  "Perovskite_surface_treatment_deposition_thermal_annealing_time": "Null",
  "HTL_thickness": "Null",
  "HTL_stack_sequence": "Null",
  "HTL_additive_compound": "Null",
  "HTL_additive_concentration": "Null",
  "HTL_deposition_method": "Spin-coating",
  "HTL_deposition_solution_concentration": "Null",
  "HTL_deposition_solvents_compound": "Null",
  "HTL_deposition_synthesis_atmosphere": "Null",
  "HTL_deposition_synthesis_atmosphere_pressure": "Null",
  "HTL_deposition_synthesis_atmosphere_relative_humidity": "Null",
  "HTL_deposition_spin_coating_speed": "Null",
  "HTL_deposition_spin_coating_time": "Null",
  "HTL_deposition_thermal_annealing_temperature": "Null",
  "HTL_deposition_thermal_annealing_time": "Null",
  "Backcontact_thickness": "120 nm",
  "Beckcontact_deposition_method": "Thermal evaporation",
  "Backcontact_deposition_atmosphere_pressure": "Null",
  "Encapsulation_method": "Null",
  "Encapsulation_atmosphere": "Null",
  "JV_measured_device_matching": "True",
  "JV_measured_reverse_scan_Voc": "1.10 V",
  "JV_measured_reverse_scan_Jsc": "22.84 mA/cm2",
  "JV_measured_reverse_scan_FF": "84.0 %",
  "JV_measured_reverse_scan_PCE": "21.10 %",
  "JV_measured_forward_scan_Voc": "1.09 V",
  "JV_measured_forward_scan_Jsc": "23.02 mA/cm2",
  "JV_measured_forward_scan_FF": "81.2 %",
  "JV_measured_forward_scan_PCE": "20.37 %",
  "JV_measured_light_spectra": "AM1.5G",
  "JV_measured_light_spectra_intensity": "100 mW/cm2",
  "JV_measured_scan_speed": "0.02 V",
  "JV_measured_scan_delay_time": "2 ms",
  "JV_certified_PCE": "Null",
  "Stabilized_measured_PCE": "20.59 %",
  "Stabilized_certified_PCE": "Null",
  "Stability_test_device_matching": "True",
  "Stability_test_temperature": "100 °C",
  "Stability_test_atmosphere": "Air",
  "Stability_test_light_spectra": "AM1.5G",
  "Stability_test_light_intensity": "Null",
  "Stability_test_relative_humidity": "Null",
  "Stability_PCE_after_time": "1 month",
  "Stability_PCE_after_time_value": "85 %"
}

File: dataset/2021-2025/10.1002_anie.202113749/Device_BestPCE_gpt4o_mini_zero_shot_10.1002_anie.202113749.json
{
  "Ref_DOI": "10.1002/anie.202113749",
  "Ref_journal": "Angewandte Chemie International Edition",
  "Ref_publication_year": "2022",
  "Ref_title": "Intramolecular Noncovalent Interaction-Enabled Dopant-Free Hole-Transporting Materials for High-Performance Inverted Perovskite Solar Cells",
  "Cell_architecture": "inverted",
  "Cell_stack_sequence": "ITO/HTM/(FA0.17MA0.94PbI3.11)0.95(PbCl2)0.05/C60/BCP/Ag",
  "Cell_area_measured": "3.7 mm2",
  "ETL_thickness": "30 nm",
  "ETL_stack_sequence": "C60",
  "ETL_additive_compound": "Null",
  "ETL_additive_concentration": "Null",
  "ETL_deposition_method": "thermal evaporation",
  "ETL_deposition_solution_concentration": "Null",
  "ETL_deposition_solvents_compound": "Null",
  "ETL_deposition_synthesis_atmosphere": "high vacuum",
  "ETL_deposition_synthesis_atmosphere_pressure": "3 × 10-5 Pa",
  "ETL_deposition_synthesis_atmosphere_relative_humidity": "Null",
  "ETL_deposition_spin_coating_speed": "Null",
  "ETL_deposition_spin_coating_time": "Null",
  "ETL_deposition_thermal_annealing_temperature": "Null",
  "ETL_deposition_thermal_annealing_time": "Null",
  "Perovskite_dimension": "Null",
  "Perovskite_thickness": "Null",
  "Perovskite_composition_long_form": "(FA0.17MA0.94PbI3.11)0.95(PbCl2)0.05",
  "Perovskite_additive_compound": "Null",
  "Perovskite_additive_concentration": "Null",
  "Perovskite_bandgap": "Null",
  "Perovskite_deposition_method": "spin-coating",
  "Perovskite_deposition_sequential_spin_coating": "Yes",
  "Perovskite_deposition_spin_coating_antisolvent": "chlorobenzene",
  "Perovskite_deposition_reaction_solutions_compounds": "PbI2, PbCl2, FAI, MAI",
  "Perovskite_deposition_reaction_solutions_concentrations": "1.17 M PbI2, 0.13 M PbCl2, 0.2 M FAI, 1.1 M MAI",
  "Perovskite_deposition_final_solutions_concentration_before_deposition": "Null",
  "Perovskite_deposition_solvents_compound": "DMF/DMSO",
  "Perovskite_deposition_solvents_mixing_ratio": "9/1",
  "Perovskite_deposition_synthesis_atmosphere": "Null",
  "Perovskite_deposition_synthesis_atmosphere_pressure": "Null",
  "Perovskite_deposition_synthesis_atmosphere_relative_humidity": "Null",
  "Perovskite_deposition_spin_coating_speed": "500 rpm for 3 s, 5000 rpm for 28 s",
  "Perovskite_deposition_spin_coating_time": "Null",
  "Perovskite_deposition_thermal_annealing_atmosphere": "N2",
  "Perovskite_deposition_thermal_annealing_temperature": "60 °C for 1 min, 100 °C for 10 min",
  "Perovskite_deposition_thermal_annealing_time": "Null",
  "Perovskite_surface_treatment_material": "Null",
  "Perovskite_surface_treatment_method": "Null",
  "Perovskite_surface_treatment_solution_concentration": "Null",
  "Perovskite_surface_treatment_solvents_compound": "Null",
  "Perovskite_surface_treatment_synthesis_atmosphere": "Null",
  "Perovskite_surface_treatment_synthesis_atmosphere_pressure": "Null",
  "Perovskite_surface_treatment_synthesis_atmosphere_relative_humidity": "Null",
  "Perovskite_surface_treatment_deposition_spin_coating_speed": "Null",
  "Perovskite_surface_treatment_deposition_spin_coating_time": "Null",
  "Perovskite_surface_treatment_deposition_thermal_annealing_temperature": "Null",
  "Perovskite_surface_treatment_deposition_thermal_annealing_time": "Null",
  "HTL_thickness": "Null",
  "HTL_stack_sequence": "Null",
  "HTL_additive_compound": "Null",
  "HTL_additive_concentration": "Null",
  "HTL_deposition_method": "spin-coating",
  "HTL_deposition_solution_concentration": "2 mg/mL",
  "HTL_deposition_solvents_compound": "chlorobenzene",
  "HTL_deposition_synthesis_atmosphere": "Null",
  "HTL_deposition_synthesis_atmosphere_pressure": "Null",
  "HTL_deposition_synthesis_atmosphere_relative_humidity": "Null",
  "HTL_deposition_spin_coating_speed": "3000 rpm",
  "HTL_deposition_spin_coating_time": "30 s",
  "HTL_deposition_thermal_annealing_temperature": "120 °C",
  "HTL_deposition_thermal_annealing_time": "10 min",
  "Backcontact_thickness": "120 nm",
  "Beckcontact_deposition_method": "thermal evaporation",
  "Backcontact_deposition_atmosphere_pressure": "Null",
  "Encapsulation_method": "Null",
  "Encapsulation_atmosphere": "Null",
  "JV_measured_device_matching": "Null",
  "JV_measured_reverse_scan_Voc": "1.10 V",
  "JV_measured_reverse_scan_Jsc": "22.84 mA/cm2",
  "JV_measured_reverse_scan_FF": "84.0%",
  "JV_measured_reverse_scan_PCE": "21.10%",
  "JV_measured_forward_scan_Voc": "1.09 V",
  "JV_measured_forward_scan_Jsc": "23.02 mA/cm2",
  "JV_measured_forward_scan_FF": "81.2%",
  "JV_measured_forward_scan_PCE": "20.37%",
  "JV_measured_light_spectra": "Null",
  "JV_measured_light_spectra_intensity": "Null",
  "JV_measured_scan_speed": "Null",
  "JV_measured_scan_delay_time": "Null",
  "JV_certified_PCE": "Null",
  "Stabilized_measured_PCE": "20.59%",
  "Stabilized_certified_PCE": "Null",
  "Stability_test_device_matching": "Null",
  "Stability_test_temperature": "100 °C",
  "Stability_test_atmosphere": "inert",
  "Stability_test_light_spectra": "Null",
  "Stability_test_light_intensity": "Null",
  "Stability_test_relative_humidity": "Null",
  "Stability_PCE_after_time": "1 month",
  "Stability_PCE_after_time_value": "85%"
}

File: dataset/2021-2025/10.1002_anie.202113749/Device_BestPCE_grok_10.1002_anie.202113749.json
{
  "Ref_DOI": "10.1002/anie.202113749",
  "Ref_journal": "Angewandte Chemie International Edition",
  "Ref_publication_year": "2022",
  "Ref_title": "Intramolecular Noncovalent Interaction-Enabled Dopant-Free Hole-Transporting Materials for High-Performance Inverted Perovskite Solar Cells",
  "Cell_architecture": "PIN",
  "Cell_stack_sequence": "ITO/BTORCNA/(FA0.17MA0.94PbI3.11)0.95(PbCl2)0.05/C60/BCP/Ag",
  "Cell_area_measured": "3.7 mm2",
  "ETL_thickness": "30 nm/Null",
  "ETL_stack_sequence": "C60/BCP",
  "ETL_additive_compound": "Null",
  "ETL_additive_concentration": "Null",
  "ETL_deposition_method": "Thermal evaporation/Spin-coating",
  "ETL_deposition_solution_concentration": "Null/0.5 mg/mL",
  "ETL_deposition_solvents_compound": "Null/Null",
  "ETL_deposition_synthesis_atmosphere": "High vacuum/Null",
  "ETL_deposition_synthesis_atmosphere_pressure": "3e-5 Pa/Null",
  "ETL_deposition_synthesis_atmosphere_relative_humidity": "Null/Null",
  "ETL_deposition_spin_coating_speed": "Null/4000 rpm",
  "ETL_deposition_spin_coating_time": "Null/Null",
  "ETL_deposition_thermal_annealing_temperature": "Null/Null",
  "ETL_deposition_thermal_annealing_time": "Null/Null",
  "Perovskite_dimension": "3D",
  "Perovskite_thickness": "Null",
  "Perovskite_composition_long_form": "(FA0.17MA0.94PbI3.11)0.95(PbCl2)0.05",
  "Perovskite_additive_compound": "Null",
  "Perovskite_additive_concentration": "Null",
  "Perovskite_bandgap": "Null",
  "Perovskite_deposition_method": "Spin-coating",
  "Perovskite_deposition_sequential_spin_coating": "False",
  "Perovskite_deposition_spin_coating_antisolvent": "Chlorobenzene",
  "Perovskite_deposition_reaction_solutions_compounds": "PbI2;PbCl2;FAI;MAI",
  "Perovskite_deposition_reaction_solutions_concentrations": "1.17 M;0.13 M;0.2 M;1.1 M",
  "Perovskite_deposition_final_solutions_concentration_before_deposition": "Null",
  "Perovskite_deposition_solvents_compound": "DMF;DMSO",
  "Perovskite_deposition_solvents_mixing_ratio": "9:1",
  "Perovskite_deposition_synthesis_atmosphere": "Null",
  "Perovskite_deposition_synthesis_atmosphere_pressure": "Null",
  "Perovskite_deposition_synthesis_atmosphere_relative_humidity": "Null",
  "Perovskite_deposition_spin_coating_speed": "500 rpm;5000 rpm",
  "Perovskite_deposition_spin_coating_time": "3 s;28 s",
  "Perovskite_deposition_thermal_annealing_atmosphere": "Null",
  "Perovskite_deposition_thermal_annealing_temperature": "60 °C;100 °C",
  "Perovskite_deposition_thermal_annealing_time": "1 min;10 min",
  "Perovskite_surface_treatment_material": "Null",
  "Perovskite_surface_treatment_method": "Null",
  "Perovskite_surface_treatment_solution_concentration": "Null",
  "Perovskite_surface_treatment_solvents_compound": "Null",
  "Perovskite_surface_treatment_synthesis_atmosphere": "Null",
  "Perovskite_surface_treatment_synthesis_atmosphere_pressure": "Null",
  "Perovskite_surface_treatment_synthesis_atmosphere_relative_humidity": "Null",
  "Perovskite_surface_treatment_deposition_spin_coating_speed": "Null",
  "Perovskite_surface_treatment_deposition_spin_coating_time": "Null",
  "Perovskite_surface_treatment_deposition_thermal_annealing_temperature": "Null",
  "Perovskite_surface_treatment_deposition_thermal_annealing_time": "Null",
  "HTL_thickness": "12 nm",
  "HTL_stack_sequence": "BTORCNA",
  "HTL_additive_compound": "Null",
  "HTL_additive_concentration": "Null",
  "HTL_deposition_method": "Spin-coating",
  "HTL_deposition_solution_concentration": "2 mg/mL",
  "HTL_deposition_solvents_compound": "Chlorobenzene",
  "HTL_deposition_synthesis_atmosphere": "Null",
  "HTL_deposition_synthesis_atmosphere_pressure": "Null",
  "HTL_deposition_synthesis_atmosphere_relative_humidity": "Null",
  "HTL_deposition_spin_coating_speed": "3000 rpm",
  "HTL_deposition_spin_coating_time": "30 s",
  "HTL_deposition_thermal_annealing_temperature": "130 °C",
  "HTL_deposition_thermal_annealing_time": "10 min",
  "Backcontact_thickness": "120 nm",
  "Beckcontact_deposition_method": "Thermal evaporation",
  "Backcontact_deposition_atmosphere_pressure": "3e-5 Pa",
  "Encapsulation_method": "Null",
  "Encapsulation_atmosphere": "Null",
  "JV_measured_device_matching": "True",
  "JV_measured_reverse_scan_Voc": "1.10 V",
  "JV_measured_reverse_scan_Jsc": "22.84 mA/cm2",
  "JV_measured_reverse_scan_FF": "84.0 %",
  "JV_measured_reverse_scan_PCE": "21.10 %",
  "JV_measured_forward_scan_Voc": "1.09 V",
  "JV_measured_forward_scan_Jsc": "23.02 mA/cm2",
  "JV_measured_forward_scan_FF": "81.2 %",
  "JV_measured_forward_scan_PCE": "20.37 %",
  "JV_measured_light_spectra": "AM1.5G",
  "JV_measured_light_spectra_intensity": "100 mW/cm2",
  "JV_measured_scan_speed": "Null",
  "JV_measured_scan_delay_time": "2 ms",
  "JV_certified_PCE": "Null",
  "Stabilized_measured_PCE": "20.59 %",
  "Stabilized_certified_PCE": "Null",
  "Stability_test_device_matching": "True",
  "Stability_test_temperature": "100 °C",
  "Stability_test_atmosphere": "Inert",
  "Stability_test_light_spectra": "Null",
  "Stability_test_light_intensity": "Null",
  "Stability_test_relative_humidity": "Null",
  "Stability_PCE_after_time": "100 hours",
  "Stability_PCE_after_time_value": "85 % of initial PCE"
}

File: dataset/2021-2025/10.1002_anie.202113749/Device_BestPCE_o3_10.1002_anie.202113749.json
{
  "Ref_DOI": "10.1002/anie.202113749",
  "Ref_journal": "Angewandte Chemie International Edition",
  "Ref_publication_year": "2022",
  "Ref_title": "Intramolecular Noncovalent Interaction-Enabled Dopant-Free Hole-Transporting Materials for High-Performance Inverted Perovskite Solar Cells",
  "Cell_architecture": "PIN",
  "Cell_stack_sequence": "ITO/BTORCNA/(FA0.17MA0.94PbI3.11)0.95(PbCl2)0.05/C60/BCP/Ag",
  "Cell_area_measured": "3.7 mm2",
  "ETL_thickness": "30 nm/Null",
  "ETL_stack_sequence": "C60/BCP",
  "ETL_additive_compound": "Null",
  "ETL_additive_concentration": "Null",
  "ETL_deposition_method": "Thermal evaporation/Spin-coating",
  "ETL_deposition_solution_concentration": "Null/0.5 mg/mL",
  "ETL_deposition_solvents_compound": "Null/Null",
  "ETL_deposition_synthesis_atmosphere": "Vacuum/Null",
  "ETL_deposition_synthesis_atmosphere_pressure": "3e-5 Pa/Null",
  "ETL_deposition_synthesis_atmosphere_relative_humidity": "Null",
  "ETL_deposition_spin_coating_speed": "Null/4000 rpm",
  "ETL_deposition_spin_coating_time": "Null/Null",
  "ETL_deposition_thermal_annealing_temperature": "Null/Null",
  "ETL_deposition_thermal_annealing_time": "Null/Null",
  "Perovskite_dimension": "3D",
  "Perovskite_thickness": "Null",
  "Perovskite_composition_long_form": "(FA0.17MA0.94PbI3.11)0.95(PbCl2)0.05",
  "Perovskite_additive_compound": "PbCl2",
  "Perovskite_additive_concentration": "0.13 M",
  "Perovskite_bandgap": "Null",
  "Perovskite_deposition_method": "Spin-coating",
  "Perovskite_deposition_sequential_spin_coating": "False",
  "Perovskite_deposition_spin_coating_antisolvent": "Chlorobenzene",
  "Perovskite_deposition_reaction_solutions_compounds": "PbI2;PbCl2;FAI;MAI",
  "Perovskite_deposition_reaction_solutions_concentrations": "1.17 M;0.13 M;0.2 M;1.1 M",
  "Perovskite_deposition_final_solutions_concentration_before_deposition": "Null",
  "Perovskite_deposition_solvents_compound": "DMF;DMSO",
  "Perovskite_deposition_solvents_mixing_ratio": "9:1",
  "Perovskite_deposition_synthesis_atmosphere": "Null",
  "Perovskite_deposition_synthesis_atmosphere_pressure": "Null",
  "Perovskite_deposition_synthesis_atmosphere_relative_humidity": "Null",
  "Perovskite_deposition_spin_coating_speed": "500 rpm;5000 rpm",
  "Perovskite_deposition_spin_coating_time": "3 s;28 s",
  "Perovskite_deposition_thermal_annealing_atmosphere": "Null",
  "Perovskite_deposition_thermal_annealing_temperature": "60 °C;100 °C",
  "Perovskite_deposition_thermal_annealing_time": "1 min;10 min",
  "Perovskite_surface_treatment_material": "Null",
  "Perovskite_surface_treatment_method": "Null",
  "Perovskite_surface_treatment_solution_concentration": "Null",
  "Perovskite_surface_treatment_solvents_compound": "Null",
  "Perovskite_surface_treatment_synthesis_atmosphere": "Null",
  "Perovskite_surface_treatment_synthesis_atmosphere_pressure": "Null",
  "Perovskite_surface_treatment_synthesis_atmosphere_relative_humidity": "Null",
  "Perovskite_surface_treatment_deposition_spin_coating_speed": "Null",
  "Perovskite_surface_treatment_deposition_spin_coating_time": "Null",
  "Perovskite_surface_treatment_deposition_thermal_annealing_temperature": "Null",
  "Perovskite_surface_treatment_deposition_thermal_annealing_time": "Null",
  "HTL_thickness": "12 nm",
  "HTL_stack_sequence": "BTORCNA",
  "HTL_additive_compound": "Null",
  "HTL_additive_concentration": "Null",
  "HTL_deposition_method": "Spin-coating",
  "HTL_deposition_solution_concentration": "2 mg/mL",
  "HTL_deposition_solvents_compound": "Chlorobenzene",
  "HTL_deposition_synthesis_atmosphere": "Null",
  "HTL_deposition_synthesis_atmosphere_pressure": "Null",
  "HTL_deposition_synthesis_atmosphere_relative_humidity": "Null",
  "HTL_deposition_spin_coating_speed": "3000 rpm",
  "HTL_deposition_spin_coating_time": "30 s",
  "HTL_deposition_thermal_annealing_temperature": "130 °C",
  "HTL_deposition_thermal_annealing_time": "10 min",
  "Backcontact_thickness": "120 nm",
  "Beckcontact_deposition_method": "Thermal evaporation",
  "Backcontact_deposition_atmosphere_pressure": "3e-5 Pa",
  "Encapsulation_method": "Null",
  "Encapsulation_atmosphere": "Null",
  "JV_measured_device_matching": "True",
  "JV_measured_reverse_scan_Voc": "1.10 V",
  "JV_measured_reverse_scan_Jsc": "22.84 mA/cm2",
  "JV_measured_reverse_scan_FF": "84.0 %",
  "JV_measured_reverse_scan_PCE": "21.10 %",
  "JV_measured_forward_scan_Voc": "1.09 V",
  "JV_measured_forward_scan_Jsc": "23.02 mA/cm2",
  "JV_measured_forward_scan_FF": "81.2 %",
  "JV_measured_forward_scan_PCE": "20.37 %",
  "JV_measured_light_spectra": "AM1.5G",
  "JV_measured_light_spectra_intensity": "100 mW/cm2",
  "JV_measured_scan_speed": "Null",
  "JV_measured_scan_delay_time": "2 ms",
  "JV_certified_PCE": "Null",
  "Stabilized_measured_PCE": "20.59 %",
  "Stabilized_certified_PCE": "Null",
  "Stability_test_device_matching": "True",
  "Stability_test_temperature": "100 °C",
  "Stability_test_atmosphere": "Inert gas",
  "Stability_test_light_spectra": "Null",
  "Stability_test_light_intensity": "Null",
  "Stability_test_relative_humidity": "Null",
  "Stability_PCE_after_time": "100 h",
  "Stability_PCE_after_time_value": "85 %"
}

File: dataset/2021-2025/10.1002_anie.202113749/Device_BestPCE_o4_mini_10.1002_anie.202113749.json
{
  "Ref_DOI": "10.1002/anie.202113749",
  "Ref_journal": "Angewandte Chemie International Edition",
  "Ref_publication_year": "2022",
  "Ref_title": "Intramolecular Noncovalent Interaction-Enabled Dopant-Free Hole-Transporting Materials for High-Performance Inverted Perovskite Solar Cells",
  "Cell_architecture": "PIN",
  "Cell_stack_sequence": "ITO/BTORCNA/(FA0.17MA0.94PbI3.11)0.95(PbCl2)0.05/C60/BCP/Ag",
  "Cell_area_measured": "3.7 mm2",
  "ETL_thickness": "30 nm",
  "ETL_stack_sequence": "C60",
  "ETL_additive_compound": "Null",
  "ETL_additive_concentration": "Null",
  "ETL_deposition_method": "Thermal evaporation",
  "ETL_deposition_solution_concentration": "Null",
  "ETL_deposition_solvents_compound": "Null",
  "ETL_deposition_synthesis_atmosphere": "Vacuum",
  "ETL_deposition_synthesis_atmosphere_pressure": "3e-10 atm",
  "ETL_deposition_synthesis_atmosphere_relative_humidity": "0 %",
  "ETL_deposition_spin_coating_speed": "Null",
  "ETL_deposition_spin_coating_time": "Null",
  "ETL_deposition_thermal_annealing_temperature": "Null",
  "ETL_deposition_thermal_annealing_time": "Null",
  "Perovskite_dimension": "3D",
  "Perovskite_thickness": "Null",
  "Perovskite_composition_long_form": "(FA0.17MA0.94PbI3.11)0.95(PbCl2)0.05",
  "Perovskite_additive_compound": "PbCl2",
  "Perovskite_additive_concentration": "5 mol%",
  "Perovskite_bandgap": "Null",
  "Perovskite_deposition_method": "Spin-coating",
  "Perovskite_deposition_sequential_spin_coating": "False",
  "Perovskite_deposition_spin_coating_antisolvent": "Chlorobenzene",
  "Perovskite_deposition_reaction_solutions_compounds": "PbI2;PbCl2;FAI;MAI",
  "Perovskite_deposition_reaction_solutions_concentrations": "1.17 M;0.13 M;0.2 M;1.1 M",
  "Perovskite_deposition_final_solutions_concentration_before_deposition": "Null",
  "Perovskite_deposition_solvents_compound": "DMF;DMSO",
  "Perovskite_deposition_solvents_mixing_ratio": "9:1",
  "Perovskite_deposition_synthesis_atmosphere": "Null",
  "Perovskite_deposition_synthesis_atmosphere_pressure": "Null",
  "Perovskite_deposition_synthesis_atmosphere_relative_humidity": "Null",
  "Perovskite_deposition_spin_coating_speed": "500;5000 rpm",
  "Perovskite_deposition_spin_coating_time": "3;28 s",
  "Perovskite_deposition_thermal_annealing_atmosphere": "Null",
  "Perovskite_deposition_thermal_annealing_temperature": "60;100 °C",
  "Perovskite_deposition_thermal_annealing_time": "1;10 min",
  "Perovskite_surface_treatment_material": "Null",
  "Perovskite_surface_treatment_method": "Null",
  "Perovskite_surface_treatment_solution_concentration": "Null",
  "Perovskite_surface_treatment_solvents_compound": "Null",
  "Perovskite_surface_treatment_synthesis_atmosphere": "Null",
  "Perovskite_surface_treatment_synthesis_atmosphere_pressure": "Null",
  "Perovskite_surface_treatment_synthesis_atmosphere_relative_humidity": "Null",
  "Perovskite_surface_treatment_deposition_spin_coating_speed": "Null",
  "Perovskite_surface_treatment_deposition_spin_coating_time": "Null",
  "Perovskite_surface_treatment_deposition_thermal_annealing_temperature": "Null",
  "Perovskite_surface_treatment_deposition_thermal_annealing_time": "Null",
  "HTL_thickness": "12 nm",
  "HTL_stack_sequence": "BTORCNA",
  "HTL_additive_compound": "Null",
  "HTL_additive_concentration": "Null",
  "HTL_deposition_method": "Spin-coating",
  "HTL_deposition_solution_concentration": "2 mg/mL",
  "HTL_deposition_solvents_compound": "Chlorobenzene",
  "HTL_deposition_synthesis_atmosphere": "Null",
  "HTL_deposition_synthesis_atmosphere_pressure": "Null",
  "HTL_deposition_synthesis_atmosphere_relative_humidity": "Null",
  "HTL_deposition_spin_coating_speed": "3000 rpm",
  "HTL_deposition_spin_coating_time": "30 s",
  "HTL_deposition_thermal_annealing_temperature": "130 °C",
  "HTL_deposition_thermal_annealing_time": "10 min",
  "Backcontact_thickness": "120 nm",
  "Beckcontact_deposition_method": "Thermal evaporation",
  "Backcontact_deposition_atmosphere_pressure": "3e-10 atm",
  "Encapsulation_method": "Null",
  "Encapsulation_atmosphere": "Null",
  "JV_measured_device_matching": "True",
  "JV_measured_reverse_scan_Voc": "1.10 V",
  "JV_measured_reverse_scan_Jsc": "22.84 mA/cm2",
  "JV_measured_reverse_scan_FF": "84 %",
  "JV_measured_reverse_scan_PCE": "21.10 %",
  "JV_measured_forward_scan_Voc": "1.09 V",
  "JV_measured_forward_scan_Jsc": "23.02 mA/cm2",
  "JV_measured_forward_scan_FF": "81.2 %",
  "JV_measured_forward_scan_PCE": "20.37 %",
  "JV_measured_light_spectra": "AM1.5G",
  "JV_measured_light_spectra_intensity": "100 mW/cm2",
  "JV_measured_scan_speed": "10 V/s",
  "JV_measured_scan_delay_time": "2 ms",
  "JV_certified_PCE": "Null",
  "Stabilized_measured_PCE": "20.59 %",
  "Stabilized_certified_PCE": "Null",
  "Stability_test_device_matching": "True",
  "Stability_test_temperature": "25 °C",
  "Stability_test_atmosphere": "Nitrogen",
  "Stability_test_light_spectra": "Null",
  "Stability_test_light_intensity": "Null",
  "Stability_test_relative_humidity": "Null",
  "Stability_PCE_after_time": "1 month",
  "Stability_PCE_after_time_value": "Null"
}

File: dataset/2021-2025/10.1002_anie.202113932/Device_BestPCE_10.1002_anie.202113932.json
{
    "Ref_DOI": "10.1002/anie.202113932",
    "Ref_journal": "Angewandte Chemie International Edition",
    "Ref_publication_year": "2022",
    "Ref_title": "Polyacrylonitrile-Coordinated Perovskite Solar Cell with Open-Circuit Voltage Exceeding 1.23 V",
    "Cell_architecture": "NIP",
    "Cell_stack_sequence": "FTO/c-TiO2/SnO2/FA0.90MA0.03Cs0.07Pb(I0.92Br0.08)3/Spiro-OMeTAD/Au",
    "Cell_area_measured": "Null",
    "ETL_thickness": "Null",
    "ETL_stack_sequence": "c-TiO2/SnO2",
    "ETL_additive_compound": "Null",
    "ETL_additive_concentration": "Null",
    "ETL_deposition_method": "ALD/spin-coating",
    "ETL_deposition_solution_concentration": "Null",
    "ETL_deposition_solvents_compound": "Null",
    "ETL_deposition_synthesis_atmosphere": "Air",
    "ETL_deposition_synthesis_atmosphere_pressure": "1 atm",
    "ETL_deposition_synthesis_atmosphere_relative_humidity": "Null",
    "ETL_deposition_spin_coating_speed": "3000 rpm",
    "ETL_deposition_spin_coating_time": "30 s",
    "ETL_deposition_thermal_annealing_temperature": "500 °C/180 °C",
    "ETL_deposition_thermal_annealing_time": "30 min/30 min",
    "Perovskite_dimension": "3D",
    "Perovskite_thickness": "Null",
    "Perovskite_composition_long_form": "FA0.90MA0.03Cs0.07Pb(I0.92Br0.08)3",
    "Perovskite_additive_compound": "PAN",
    "Perovskite_additive_concentration": "2.50 mg/mL",
    "Perovskite_bandgap": "Null",
    "Perovskite_deposition_method": "Spin-coating",
    "Perovskite_deposition_sequential_spin_coating": "False",
    "Perovskite_deposition_spin_coating_antisolvent": "Ethyl acetate",
    "Perovskite_deposition_reaction_solutions_compounds": "FAI; MAI; CsI; FABr; MACl; PbBr2; PbI2",
    "Perovskite_deposition_reaction_solutions_concentrations": "1.107 M; 0.040 M; 0.095 M; 0.108 M; 0.473 M; 0.108 M; 1.282 M",
    "Perovskite_deposition_final_solutions_concentration_before_deposition": "Null",
    "Perovskite_deposition_solvents_compound": "DMF; DMSO",
    "Perovskite_deposition_solvents_mixing_ratio": "2:8",
    "Perovskite_deposition_synthesis_atmosphere": "Null",
    "Perovskite_deposition_synthesis_atmosphere_pressure": "Null",
    "Perovskite_deposition_synthesis_atmosphere_relative_humidity": "Null",
    "Perovskite_deposition_spin_coating_speed": "1000 rpm; 4000 rpm",
    "Perovskite_deposition_spin_coating_time": "10 s; 30 s",
    "Perovskite_deposition_thermal_annealing_atmosphere": "Null",
    "Perovskite_deposition_thermal_annealing_temperature": "100 °C",
    "Perovskite_deposition_thermal_annealing_time": "40 min",
    "Perovskite_surface_treatment_material": "Null",
    "Perovskite_surface_treatment_method": "Null",
    "Perovskite_surface_treatment_solution_concentration": "Null",
    "Perovskite_surface_treatment_solvents_compound": "Null",
    "Perovskite_surface_treatment_synthesis_atmosphere": "Null",
    "Perovskite_surface_treatment_synthesis_atmosphere_pressure": "Null",
    "Perovskite_surface_treatment_synthesis_atmosphere_relative_humidity": "Null",
    "Perovskite_surface_treatment_deposition_spin_coating_speed": "Null",
    "Perovskite_surface_treatment_deposition_spin_coating_time": "Null",
    "Perovskite_surface_treatment_deposition_thermal_annealing_temperature": "Null",
    "Perovskite_surface_treatment_deposition_thermal_annealing_time": "Null",
    "HTL_thickness": "Null",
    "HTL_stack_sequence": "Spiro-OMeTAD",
    "HTL_additive_compound": "Li-TFSI;tBP",
    "HTL_additive_concentration": "Null",
    "HTL_deposition_method": "Spin-Coating",
    "HTL_deposition_solution_concentration": "Null",
    "HTL_deposition_solvents_compound": "Chlorobenzene",
    "HTL_deposition_synthesis_atmosphere": "Null",
    "HTL_deposition_synthesis_atmosphere_pressure": "Null",
    "HTL_deposition_synthesis_atmosphere_relative_humidity": "Null",
    "HTL_deposition_spin_coating_speed": "3000 rpm",
    "HTL_deposition_spin_coating_time": "30 s",
    "HTL_deposition_thermal_annealing_temperature": "Null",
    "HTL_deposition_thermal_annealing_time": "Null",
    "Backcontact_thickness": "60 nm",
    "Beckcontact_deposition_method": "Thermal evaporation",
    "Backcontact_deposition_atmosphere_pressure": "Null",
    "Encapsulation_method": "Null",
    "Encapsulation_atmosphere": "Null",
    "JV_measured_device_matching": "True",
    "JV_measured_reverse_scan_Voc": "1.23 V",
    "JV_measured_reverse_scan_Jsc": "23.47 mA/cm2",
    "JV_measured_reverse_scan_FF": "82.13 %",
    "JV_measured_reverse_scan_PCE": "23.71 %",
    "JV_measured_forward_scan_Voc": "1.23 V",
    "JV_measured_forward_scan_Jsc": "23.41 mA/cm2",
    "JV_measured_forward_scan_FF": "80.60 %",
    "JV_measured_forward_scan_PCE": "23.20 %",
    "JV_measured_light_spectra": "AM1.5G",
    "JV_measured_light_spectra_intensity": "100 mW/cm2",
    "JV_measured_scan_speed": "0.1 V/s",
    "JV_measured_scan_delay_time": "Null",
    "JV_certified_PCE": "Null",
    "Stabilized_measured_PCE": "23.01 %",
    "Stabilized_certified_PCE": "Null",
    "Stability_test_device_matching": "True",
    "Stability_test_temperature": "15 °C",
    "Stability_test_atmosphere": "Nitrogen",
    "Stability_test_light_spectra": "White LED",
    "Stability_test_light_intensity": "1 sun",
    "Stability_test_relative_humidity": "Null",
    "Stability_PCE_after_time": "3000 minutes",
    "Stability_PCE_after_time_value": "89 %"
}

File: dataset/2021-2025/10.1002_anie.202113932/Device_BestPCE_Gemini_1.5_pro_10.1002_anie.202113932.json
{
  "Ref_DOI": "10.1002/anie.202113932",
  "Ref_journal": "Angew. Chem. Int. Ed.",
  "Ref_publication_year": "2022",
  "Ref_title": "Polyacrylonitrile-Coordinated Perovskite Solar Cell with Open-Circuit Voltage Exceeding 1.23 V",
  "Cell_architecture": "NIP",
  "Cell_stack_sequence": "FTO/c-TiO2/SnO2/Perovskite/Spiro-OMeTAD/Au",
  "Cell_area_measured": "Null",
  "ETL_thickness": "Null",
  "ETL_stack_sequence": "c-TiO2/SnO2",
  "ETL_additive_compound": "Null",
  "ETL_additive_concentration": "Null",
  "ETL_deposition_method": "ALD/Spin-coating",
  "ETL_deposition_solution_concentration": "Null",
  "ETL_deposition_solvents_compound": "Null",
  "ETL_deposition_synthesis_atmosphere": "Air",
  "ETL_deposition_synthesis_atmosphere_pressure": "1 atm",
  "ETL_deposition_synthesis_atmosphere_relative_humidity": "Null",
  "ETL_deposition_spin_coating_speed": "3000 rpm",
  "ETL_deposition_spin_coating_time": "30 s",
  "ETL_deposition_thermal_annealing_temperature": "500 °C/180 °C",
  "ETL_deposition_thermal_annealing_time": "30 min/30 min",
  "Perovskite_dimension": "3D",
  "Perovskite_thickness": "Null",
  "Perovskite_composition_long_form": "FA0.90MA0.03Cs0.07Pb(I0.92Br0.08)3",
  "Perovskite_additive_compound": "PAN",
  "Perovskite_additive_concentration": "2.50 mg/mL",
  "Perovskite_bandgap": "Null",
  "Perovskite_deposition_method": "Spin-coating",
  "Perovskite_deposition_sequential_spin_coating": "False",
  "Perovskite_deposition_spin_coating_antisolvent": "Ethyl acetate",
  "Perovskite_deposition_reaction_solutions_compounds": "FAI;MAI;CsI;FABr;MACl;PbBr2;PbI2",
  "Perovskite_deposition_reaction_solutions_concentrations": "1.107 M;0.040 M;0.095 M;0.108 M;0.473 M;0.108 M;1.282 M",
  "Perovskite_deposition_final_solutions_concentration_before_deposition": "Null",
  "Perovskite_deposition_solvents_compound": "DMF;DMSO",
  "Perovskite_deposition_solvents_mixing_ratio": "2:8",
  "Perovskite_deposition_synthesis_atmosphere": "Null",
  "Perovskite_deposition_synthesis_atmosphere_pressure": "Null",
  "Perovskite_deposition_synthesis_atmosphere_relative_humidity": "Null",
  "Perovskite_deposition_spin_coating_speed": "1000 rpm;4000 rpm",
  "Perovskite_deposition_spin_coating_time": "10 s;30 s",
  "Perovskite_deposition_thermal_annealing_atmosphere": "Null",
  "Perovskite_deposition_thermal_annealing_temperature": "100 °C",
  "Perovskite_deposition_thermal_annealing_time": "40 min",
  "Perovskite_surface_treatment_material": "Null",
  "Perovskite_surface_treatment_method": "Null",
  "Perovskite_surface_treatment_solution_concentration": "Null",
  "Perovskite_surface_treatment_solvents_compound": "Null",
  "Perovskite_surface_treatment_synthesis_atmosphere": "Null",
  "Perovskite_surface_treatment_synthesis_atmosphere_pressure": "Null",
  "Perovskite_surface_treatment_synthesis_atmosphere_relative_humidity": "Null",
  "Perovskite_surface_treatment_deposition_spin_coating_speed": "Null",
  "Perovskite_surface_treatment_deposition_spin_coating_time": "Null",
  "Perovskite_surface_treatment_deposition_thermal_annealing_temperature": "Null",
  "Perovskite_surface_treatment_deposition_thermal_annealing_time": "Null",
  "HTL_thickness": "Null",
  "HTL_stack_sequence": "Spiro-OMeTAD",
  "HTL_additive_compound": "4-tert-butylpyridine;Li-TSFI",
  "HTL_additive_concentration": "28.8 μL;17.5 μL (520 mg/mL in acetonitrile)",
  "HTL_deposition_method": "Spin-coating",
  "HTL_deposition_solution_concentration": "72.3 mg/mL",
  "HTL_deposition_solvents_compound": "Chlorobenzene",
  "HTL_deposition_synthesis_atmosphere": "Air",
  "HTL_deposition_synthesis_atmosphere_pressure": "1 atm",
  "HTL_deposition_synthesis_atmosphere_relative_humidity": "Null",
  "HTL_deposition_spin_coating_speed": "3000 rpm",
  "HTL_deposition_spin_coating_time": "30 s",
  "HTL_deposition_thermal_annealing_temperature": "Null",
  "HTL_deposition_thermal_annealing_time": "Null",
  "Backcontact_thickness": "60 nm",
  "Beckcontact_deposition_method": "Thermal evaporation",
  "Backcontact_deposition_atmosphere_pressure": "Null",
  "Encapsulation_method": "Null",
  "Encapsulation_atmosphere": "Null",
  "JV_measured_device_matching": "True",
  "JV_measured_reverse_scan_Voc": "1.23 V",
  "JV_measured_reverse_scan_Jsc": "23.47 mA/cm2",
  "JV_measured_reverse_scan_FF": "82.13 %",
  "JV_measured_reverse_scan_PCE": "23.71 %",
  "JV_measured_forward_scan_Voc": "1.23 V",
  "JV_measured_forward_scan_Jsc": "23.41 mA/cm2",
  "JV_measured_forward_scan_FF": "80.60 %",
  "JV_measured_forward_scan_PCE": "23.20 %",
  "JV_measured_light_spectra": "AM 1.5G",
  "JV_measured_light_spectra_intensity": "100 mW/cm2",
  "JV_measured_scan_speed": "0.1 V/s",
  "JV_measured_scan_delay_time": "Null",
  "JV_certified_PCE": "Null",
  "Stabilized_measured_PCE": "23.01 %",
  "Stabilized_certified_PCE": "Null",
  "Stability_test_device_matching": "True",
  "Stability_test_temperature": "Null",
  "Stability_test_atmosphere": "Nitrogen",
  "Stability_test_light_spectra": "White LED",
  "Stability_test_light_intensity": "1 sun",
  "Stability_test_relative_humidity": "Null",
  "Stability_PCE_after_time": "3000 min",
  "Stability_PCE_after_time_value": "89%"
}
