Repository: jiayijdong/PSCbench

# PSCbench


**PSCbench** is a novel benchmark for materials science research-level scientific
dataset curation sourced from published journals. The benchmark is designed to evaluate the complex classification capabilities,
strong domain knowledge, and advanced calculation skills of LLMs.

## Data


The PSCbench dataset is under dataset folder in json file format. Each file is list of dictionary and can be extracted using following scripts.
Each file stands for one published journal, which is fully elaborated in the paper. 

```
with open("./dataset/retroactive/{}.json".format(subject), encoding='utf-8') as json_file:
    problems=json.load(json_file)
```

File: dataset/2021-2025/10.1002_anie.202113932/Device_BestPCE_Gemini_2.0_Flash_10.1002_anie.202113932.json
{
  "Ref_DOI": "10.1002/anie.202113932",
  "Ref_journal": "Angew. Chem. Int. Ed.",
  "Ref_publication_year": "2022",
  "Ref_title": "Polyacrylonitrile-Coordinated Perovskite SolarCellwithOpen-CircuitVoltageExceeding 1.23V",
  "Cell_architecture": "NIP",
  "Cell_stack_sequence": "FTO/c-TiO2/SnO2/Perovskite/Spiro-OMeTAD/Au",
  "Cell_area_measured": "Null",
  "ETL_thickness": "Null",
  "ETL_stack_sequence": "Null",
  "ETL_additive_compound": "PEG",
  "ETL_additive_concentration": "Null",
  "ETL_deposition_method": "Spin-coating",
  "ETL_deposition_solution_concentration": "Null",
  "ETL_deposition_solvents_compound": "Null",
  "ETL_deposition_synthesis_atmosphere": "Air",
  "ETL_deposition_synthesis_atmosphere_pressure": "1 atm",
  "ETL_deposition_synthesis_atmosphere_relative_humidity": "Null",
  "ETL_deposition_spin_coating_speed": "3000 rpm",
  "ETL_deposition_spin_coating_time": "30 s",
  "ETL_deposition_thermal_annealing_temperature": "180",
  "ETL_deposition_thermal_annealing_time": "30",
  "Perovskite_dimension": "3D",
  "Perovskite_thickness": "Null",
  "Perovskite_composition_long_form": "FA0.90MA0.03Cs0.07PbI3",
  "Perovskite_additive_compound": "PAN",
  "Perovskite_additive_concentration": "2.50 mg/mL",
  "Perovskite_bandgap": "Null",
  "Perovskite_deposition_method": "Spin-coating",
  "Perovskite_deposition_sequential_spin_coating": "False",
  "Perovskite_deposition_spin_coating_antisolvent": "ethyl acetate",
  "Perovskite_deposition_reaction_solutions_compounds": "FAI; MAI; CsI; MACl; PbI2; PAN; DMF; DMSO",
  "Perovskite_deposition_reaction_solutions_concentrations": "1.215 M; 0.040 M; 0.095 M; 0.473 M; 1.39 M; 2.50 mg/mL; Null; Null",
  "Perovskite_deposition_final_solutions_concentration_before_deposition": "Null",
  "Perovskite_deposition_solvents_compound": "DMF; DMSO",
  "Perovskite_deposition_solvents_mixing_ratio": "2:8",
  "Perovskite_deposition_synthesis_atmosphere": "Null",
  "Perovskite_deposition_synthesis_atmosphere_pressure": "Null",
  "Perovskite_deposition_synthesis_atmosphere_relative_humidity": "Null",
  "Perovskite_deposition_spin_coating_speed": "1,000 rpm; 4,000 rpm",
  "Perovskite_deposition_spin_coating_time": "10 s; 30 s",
  "Perovskite_deposition_thermal_annealing_atmosphere": "Null",
  "Perovskite_deposition_thermal_annealing_temperature": "100",
  "Perovskite_deposition_thermal_annealing_time": "40",
  "Perovskite_surface_treatment_material": "Null",
  "Perovskite_surface_treatment_method": "Null",
  "Perovskite_surface_treatment_solution_concentration": "Null",
  "Perovskite_surface_treatment_solvents_compound": "Null",
  "Perovskite_surface_treatment_synthesis_atmosphere": "Null",
  "Perovskite_surface_treatment_synthesis_atmosphere_pressure": "Null",
  "Perovskite_surface_treatment_synthesis_atmosphere_relative_humidity": "Null",
  "Perovskite_surface_treatment_deposition_spin_coating_speed": "Null",
  "Perovskite_surface_treatment_deposition_spin_coating_time": "Null",
  "Perovskite_surface_treatment_deposition_thermal_annealing_temperature": "Null",
  "Perovskite_surface_treatment_deposition_thermal_annealing_time": "Null",
  "HTL_thickness": "Null",
  "HTL_stack_sequence": "Null",
  "HTL_additive_compound": "4 -tert-butylpyridine; Li -TSFI",
  "HTL_additive_concentration": "28.8 μL; 520 mg/mL",
  "HTL_deposition_method": "Spin-coating",
  "HTL_deposition_solution_concentration": "72.3 mg",
  "HTL_deposition_solvents_compound": "chlorobenzene",
  "HTL_deposition_synthesis_atmosphere": "Null",
  "HTL_deposition_synthesis_atmosphere_pressure": "Null",
  "HTL_deposition_synthesis_atmosphere_relative_humidity": "Null",
  "HTL_deposition_spin_coating_speed": "3000 rpm",
  "HTL_deposition_spin_coating_time": "30 s",
  "HTL_deposition_thermal_annealing_temperature": "Null",
  "HTL_deposition_thermal_annealing_time": "Null",
  "Backcontact_thickness": "60 nm",
  "Beckcontact_deposition_method": "Thermal evaporation",
  "Backcontact_deposition_atmosphere_pressure": "Null",
  "Encapsulation_method": "Null",
  "Encapsulation_atmosphere": "Null",
  "JV_measured_device_matching": "True",
  "JV_measured_reverse_scan_Voc": "1.23 V",
  "JV_measured_reverse_scan_Jsc": "23.47 mA/cm2",
  "JV_measured_reverse_scan_FF": "82.13 %",
  "JV_measured_reverse_scan_PCE": "23.71 %",
  "JV_measured_forward_scan_Voc": "1.23 V",
  "JV_measured_forward_scan_Jsc": "23.41 mA/cm2",
  "JV_measured_forward_scan_FF": "80.60 %",
  "JV_measured_forward_scan_PCE": "23.20 %",
  "JV_measured_light_spectra": "AM 1.5 G",
  "JV_measured_light_spectra_intensity": "100 mW/cm2",
  "JV_measured_scan_speed": "0.1 V/s",
  "JV_measured_scan_delay_time": "Null",
  "JV_certified_PCE": "Null",
  "Stabilized_measured_PCE": "Null",
  "Stabilized_certified_PCE": "Null",
  "Stability_test_device_matching": "True",
  "Stability_test_temperature": "15 °C",
  "Stability_test_atmosphere": "Nitrogen",
  "Stability_test_light_spectra": "1 sun",
  "Stability_test_light_intensity": "Null",
  "Stability_test_relative_humidity": "Null",
  "Stability_PCE_after_time": "3000 minutes",
  "Stability_PCE_after_time_value": "89 %"
}

File: dataset/2021-2025/10.1002_anie.202113932/Device_BestPCE_Gemini_2.5_Flash_10.1002_anie.202113932.json
{
  "Ref_DOI": "10.1002/anie.202113932",
  "Ref_journal": "Angewandte Chemie International Edition",
  "Ref_publication_year": "2022",
  "Ref_title": "Polyacrylonitrile-Coordinated Perovskite SolarCellwithOpen-CircuitVoltageExceeding 1.23V",
  "Cell_architecture": "NIP",
  "Cell_stack_sequence": "FTO/c-TiO2/SnO2/Perovskite/Spiro-OMeTAD/Au",
  "Cell_area_measured": "Null",
  "ETL_thickness": "Null",
  "ETL_stack_sequence": "c-TiO2/SnO2",
  "ETL_additive_compound": "Null",
  "ETL_additive_concentration": "Null",
  "ETL_deposition_method": "ALD/Spin-coating",
  "ETL_deposition_solution_concentration": "Null",
  "ETL_deposition_solvents_compound": "Null",
  "ETL_deposition_synthesis_atmosphere": "Air",
  "ETL_deposition_synthesis_atmosphere_pressure": "1 atm",
  "ETL_deposition_synthesis_atmosphere_relative_humidity": "Null",
  "ETL_deposition_spin_coating_speed": "Null/3000 rpm",
  "ETL_deposition_spin_coating_time": "Null/30 s",
  "ETL_deposition_thermal_annealing_temperature": "500 °C/180 °C",
  "ETL_deposition_thermal_annealing_time": "30 min/30 min",
  "Perovskite_dimension": "3D",
  "Perovskite_thickness": "Null",
  "Perovskite_composition_long_form": "FA0.90MA0.03Cs0.07PbI(0.92Br0.08)3",
  "Perovskite_additive_compound": "PAN",
  "Perovskite_additive_concentration": "2.50 mg/mL",
  "Perovskite_bandgap": "Null",
  "Perovskite_deposition_method": "Spin-coating",
  "Perovskite_deposition_sequential_spin_coating": "False",
  "Perovskite_deposition_spin_coating_antisolvent": "Ethyl acetate; Anhydrous ether",
  "Perovskite_deposition_reaction_solutions_compounds": "FAI; MAI; CsI; FABr; MACl; PbBr2; PbI2",
  "Perovskite_deposition_reaction_solutions_concentrations": "1.107 M; 0.040 M; 0.095 M; 0.108 M; 0.473 M; 0.108 M; 1.282 M",
  "Perovskite_deposition_final_solutions_concentration_before_deposition": "Null",
  "Perovskite_deposition_solvents_compound": "DMF; DMSO",
  "Perovskite_deposition_solvents_mixing_ratio": "2:8, v/v",
  "Perovskite_deposition_synthesis_atmosphere": "Null",
  "Perovskite_deposition_synthesis_atmosphere_pressure": "Null",
  "Perovskite_deposition_synthesis_atmosphere_relative_humidity": "Null",
  "Perovskite_deposition_spin_coating_speed": "1,000 rpm; 4,000 rpm",
  "Perovskite_deposition_spin_coating_time": "10 s; 30 s",
  "Perovskite_deposition_thermal_annealing_atmosphere": "Null",
  "Perovskite_deposition_thermal_annealing_temperature": "100 °C",
  "Perovskite_deposition_thermal_annealing_time": "40 min",
  "Perovskite_surface_treatment_material": "Null",
  "Perovskite_surface_treatment_method": "Null",
  "Perovskite_surface_treatment_solution_concentration": "Null",
  "Perovskite_surface_treatment_solvents_compound": "Null",
  "Perovskite_surface_treatment_synthesis_atmosphere": "Null",
  "Perovskite_surface_treatment_synthesis_atmosphere_pressure": "Null",
  "Perovskite_surface_treatment_synthesis_atmosphere_relative_humidity": "Null",
  "Perovskite_surface_treatment_deposition_spin_coating_speed": "Null",
  "Perovskite_surface_treatment_deposition_spin_coating_time": "Null",
  "Perovskite_surface_treatment_deposition_thermal_annealing_temperature": "Null",
  "Perovskite_surface_treatment_deposition_thermal_annealing_time": "Null",
  "HTL_thickness": "Null",
  "HTL_stack_sequence": "Spiro-OMeTAD",
  "HTL_additive_compound": "4-tert-butylpyridine; Li-TSFI",
  "HTL_additive_concentration": "Null; 520 mg/mL",
  "HTL_deposition_method": "Spin-coating",
  "HTL_deposition_solution_concentration": "72.3 mg/mL",
  "HTL_deposition_solvents_compound": "Chlorobenzene",
  "HTL_deposition_synthesis_atmosphere": "Null",
  "HTL_deposition_synthesis_atmosphere_pressure": "1 atm",
  "HTL_deposition_synthesis_atmosphere_relative_humidity": "Null",
  "HTL_deposition_spin_coating_speed": "3000 rpm",
  "HTL_deposition_spin_coating_time": "30 s",
  "HTL_deposition_thermal_annealing_temperature": "Null",
  "HTL_deposition_thermal_annealing_time": "Null",
  "Backcontact_thickness": "60 nm",
  "Beckcontact_deposition_method": "Thermal evaporation",
  "Backcontact_deposition_atmosphere_pressure": "Null",
  "Encapsulation_method": "Null",
  "Encapsulation_atmosphere": "Null",
  "JV_measured_device_matching": "True",
  "JV_measured_reverse_scan_Voc": "1.23 V",
  "JV_measured_reverse_scan_Jsc": "23.47 mA/cm2",
  "JV_measured_reverse_scan_FF": "82.13 %",
  "JV_measured_reverse_scan_PCE": "23.71 %",
  "JV_measured_forward_scan_Voc": "1.23 V",
  "JV_measured_forward_scan_Jsc": "23.41 mA/cm2",
  "JV_measured_forward_scan_FF": "80.60 %",
  "JV_measured_forward_scan_PCE": "23.20 %",
  "JV_measured_light_spectra": "AM 1.5 G",
  "JV_measured_light_spectra_intensity": "100 mW/cm2",
  "JV_measured_scan_speed": "0.1 V/s",
  "JV_measured_scan_delay_time": "Null",
  "JV_certified_PCE": "Null",
  "Stabilized_measured_PCE": "23.01 %",
  "Stabilized_certified_PCE": "Null",
  "Stability_test_device_matching": "True",
  "Stability_test_temperature": "15 °C",
  "Stability_test_atmosphere": "N2 flow",
  "Stability_test_light_spectra": "White LED",
  "Stability_test_light_intensity": "1 sun",
  "Stability_test_relative_humidity": "Null",
  "Stability_PCE_after_time": "3000 minutes",
  "Stability_PCE_after_time_value": "89%"
}

File: dataset/2021-2025/10.1002_anie.202113932/Device_BestPCE_claude_haiku_10.1002_anie.202113932.json
{
  "Ref_DOI": "10.1002/anie.202113932",
  "Ref_journal": "Angewandte Chemie International Edition",
  "Ref_publication_year": "2022",
  "Ref_title": "Polyacrylonitrile-Coordinated Perovskite Solar Cell with Open-Circuit Voltage Exceeding 1.23V",
  "Cell_architecture": "NIP",
  "Cell_stack_sequence": "FTO/c-TiO2/SnO2/Perovskite/Spiro-OMeTAD/Au",
  "Cell_area_measured": "Null",
  "ETL_thickness": "Null",
  "ETL_stack_sequence": "c-TiO2/SnO2",
  "ETL_additive_compound": "Null",
  "ETL_additive_concentration": "Null",
  "ETL_deposition_method": "Atomic layer deposition/Spin-coating",
  "ETL_deposition_solution_concentration": "Null",
  "ETL_deposition_solvents_compound": "Null",
  "ETL_deposition_synthesis_atmosphere": "Air",
  "ETL_deposition_synthesis_atmosphere_pressure": "1 atm",
  "ETL_deposition_synthesis_atmosphere_relative_humidity": "Null",
  "ETL_deposition_spin_coating_speed": "3000 rpm",
  "ETL_deposition_spin_coating_time": "30 s",
  "ETL_deposition_thermal_annealing_temperature": "500/180 °C",
  "ETL_deposition_thermal_annealing_time": "30/30 min",
  "Perovskite_dimension": "3D",
  "Perovskite_thickness": "Null",
  "Perovskite_composition_long_form": "FA0.90MA0.03Cs0.07PbI(0.92Br0.08)3",
  "Perovskite_additive_compound": "PAN",
  "Perovskite_additive_concentration": "2.50 mg/mL",
  "Perovskite_bandgap": "Null",
  "Perovskite_deposition_method": "Spin-coating",
  "Perovskite_deposition_sequential_spin_coating": "False",
  "Perovskite_deposition_spin_coating_antisolvent": "Ethyl acetate",
  "Perovskite_deposition_reaction_solutions_compounds": "FAI;MAI;CsI;FABr;MACl;PbBr2;PbI2",
  "Perovskite_deposition_reaction_solutions_concentrations": "1.215 M;0.040 M;0.095 M;Null;0.473 M;Null;1.39 M",
  "Perovskite_deposition_final_solutions_concentration_before_deposition": "Null",
  "Perovskite_deposition_solvents_compound": "DMF;DMSO",
  "Perovskite_deposition_solvents_mixing_ratio": "2:8",
  "Perovskite_deposition_synthesis_atmosphere": "Nitrogen",
  "Perovskite_deposition_synthesis_atmosphere_pressure": "1 atm",
  "Perovskite_deposition_synthesis_atmosphere_relative_humidity": "Null",
  "Perovskite_deposition_spin_coating_speed": "1000;4000 rpm",
  "Perovskite_deposition_spin_coating_time": "10;30 s",
  "Perovskite_deposition_thermal_annealing_atmosphere": "Air",
  "Perovskite_deposition_thermal_annealing_temperature": "100 °C",
  "Perovskite_deposition_thermal_annealing_time": "40 min",
  "Perovskite_surface_treatment_material": "Null",
  "Perovskite_surface_treatment_method": "Null",
  "Perovskite_surface_treatment_solution_concentration": "Null",
  "Perovskite_surface_treatment_solvents_compound": "Null",
  "Perovskite_surface_treatment_synthesis_atmosphere": "Null",
  "Perovskite_surface_treatment_synthesis_atmosphere_pressure": "Null",
  "Perovskite_surface_treatment_synthesis_atmosphere_relative_humidity": "Null",
  "Perovskite_surface_treatment_deposition_spin_coating_speed": "Null",
  "Perovskite_surface_treatment_deposition_spin_coating_time": "Null",
  "Perovskite_surface_treatment_deposition_thermal_annealing_temperature": "Null",
  "Perovskite_surface_treatment_deposition_thermal_annealing_time": "Null",
  "HTL_thickness": "Null",
  "HTL_stack_sequence": "Spiro-OMeTAD",
  "HTL_additive_compound": "4-tert-butylpyridine;Li-TSFI",
  "HTL_additive_concentration": "Null",
  "HTL_deposition_method": "Spin-coating",
  "HTL_deposition_solution_concentration": "72.3 mg",
  "HTL_deposition_solvents_compound": "Chlorobenzene",
  "HTL_deposition_synthesis_atmosphere": "Null",
  "HTL_deposition_synthesis_atmosphere_pressure": "Null",
  "HTL_deposition_synthesis_atmosphere_relative_humidity": "Null",
  "HTL_deposition_spin_coating_speed": "3000 rpm",
  "HTL_deposition_spin_coating_time": "30 s",
  "HTL_deposition_thermal_annealing_temperature": "Null",
  "HTL_deposition_thermal_annealing_time": "Null",
  "Backcontact_thickness": "60 nm",
  "Beckcontact_deposition_method": "Thermal evaporation",
  "Backcontact_deposition_atmosphere_pressure": "Null",
  "Encapsulation_method": "Null",
  "Encapsulation_atmosphere": "Null",
  "JV_measured_device_matching": "True",
  "JV_measured_reverse_scan_Voc": "1.23 V",
  "JV_measured_reverse_scan_Jsc": "23.47 mA/cm2",
  "JV_measured_reverse_scan_FF": "82.13 %",
  "JV_measured_reverse_scan_PCE": "23.71 %",
  "JV_measured_forward_scan_Voc": "1.23 V",
  "JV_measured_forward_scan_Jsc": "23.41 mA/cm2",
  "JV_measured_forward_scan_FF": "80.60 %",
  "JV_measured_forward_scan_PCE": "23.20 %",
  "JV_measured_light_spectra": "AM 1.5G",
  "JV_measured_light_spectra_intensity": "100 mW/cm2",
  "JV_measured_scan_speed": "0.1 V/s",
  "JV_measured_scan_delay_time": "Null",
  "JV_certified_PCE": "Null",
  "Stabilized_measured_PCE": "23.01 %",
  "Stabilized_certified_PCE": "Null",
  "Stability_test_device_matching": "True",
  "Stability_test_temperature": "15 °C",
  "Stability_test_atmosphere": "Nitrogen",
  "Stability_test_light_spectra": "White LED",
  "Stability_test_light_intensity": "1 sun",
  "Stability_test_relative_humidity": "Null",
  "Stability_PCE_after_time": "3000 minutes",
  "Stability_PCE_after_time_value": "89 %"
}

File: dataset/2021-2025/10.1002_anie.202113932/Device_BestPCE_gpt4o_10.1002_anie.202113932.json
{
  "Ref_DOI": "10.1002/anie.202113932",
  "Ref_journal": "Angewandte Chemie International Edition",
  "Ref_publication_year": "2022",
  "Ref_title": "Polyacrylonitrile-Coordinated Perovskite Solar Cell with Open-Circuit Voltage Exceeding 1.23V",
  "Cell_architecture": "NIP",
  "Cell_stack_sequence": "FTO/c-TiO2/SnO2/FA0.90MA0.03Cs0.07Pb(I0.92Br0.08)3/Spiro-OMeTAD/Au",
  "Cell_area_measured": "Null",
  "ETL_thickness": "Null",
  "ETL_stack_sequence": "c-TiO2/SnO2",
  "ETL_additive_compound": "Null",
  "ETL_additive_concentration": "Null",
  "ETL_deposition_method": "ALD/spin-coating",
  "ETL_deposition_solution_concentration": "Null",
  "ETL_deposition_solvents_compound": "Null",
  "ETL_deposition_synthesis_atmosphere": "Air",
  "ETL_deposition_synthesis_atmosphere_pressure": "1 atm",
  "ETL_deposition_synthesis_atmosphere_relative_humidity": "Null",
  "ETL_deposition_spin_coating_speed": "3000 rpm",
  "ETL_deposition_spin_coating_time": "30 s",
  "ETL_deposition_thermal_annealing_temperature": "500 °C/180 °C",
  "ETL_deposition_thermal_annealing_time": "30 min/30 min",
  "Perovskite_dimension": "3D",
  "Perovskite_thickness": "Null",
  "Perovskite_composition_long_form": "FA0.90MA0.03Cs0.07Pb(I0.92Br0.08)3",
  "Perovskite_additive_compound": "PAN",
  "Perovskite_additive_concentration": "2.50 mg/mL",
  "Perovskite_bandgap": "Null",
  "Perovskite_deposition_method": "Spin-coating",
  "Perovskite_deposition_sequential_spin_coating": "False",
  "Perovskite_deposition_spin_coating_antisolvent": "Ethyl acetate",
  "Perovskite_deposition_reaction_solutions_compounds": "FAI; MAI; CsI; FABr; MACl; PbBr2; PbI2",
  "Perovskite_deposition_reaction_solutions_concentrations": "1.107 M; 0.040 M; 0.095 M; 0.108 M; 0.473 M; 0.108 M; 1.282 M",
  "Perovskite_deposition_final_solutions_concentration_before_deposition": "Null",
  "Perovskite_deposition_solvents_compound": "DMF; DMSO",
  "Perovskite_deposition_solvents_mixing_ratio": "2:8",
  "Perovskite_deposition_synthesis_atmosphere": "Nitrogen",
  "Perovskite_deposition_synthesis_atmosphere_pressure": "Null",
  "Perovskite_deposition_synthesis_atmosphere_relative_humidity": "Null",
  "Perovskite_deposition_spin_coating_speed": "1000 rpm; 4000 rpm",
  "Perovskite_deposition_spin_coating_time": "10 s; 30 s",
  "Perovskite_deposition_thermal_annealing_atmosphere": "Null",
  "Perovskite_deposition_thermal_annealing_temperature": "100 °C",
  "Perovskite_deposition_thermal_annealing_time": "40 min",
  "Perovskite_surface_treatment_material": "Null",
  "Perovskite_surface_treatment_method": "Null",
  "Perovskite_surface_treatment_solution_concentration": "Null",
  "Perovskite_surface_treatment_solvents_compound": "Null",
  "Perovskite_surface_treatment_synthesis_atmosphere": "Null",
  "Perovskite_surface_treatment_synthesis_atmosphere_pressure": "Null",
  "Perovskite_surface_treatment_synthesis_atmosphere_relative_humidity": "Null",
  "Perovskite_surface_treatment_deposition_spin_coating_speed": "Null",
  "Perovskite_surface_treatment_deposition_spin_coating_time": "Null",
  "Perovskite_surface_treatment_deposition_thermal_annealing_temperature": "Null",
  "Perovskite_surface_treatment_deposition_thermal_annealing_time": "Null",
  "HTL_thickness": "Null",
  "HTL_stack_sequence": "Spiro-OMeTAD",
  "HTL_additive_compound": "Li-TFSI; tBP",
  "HTL_additive_concentration": "520 mg/mL",
  "HTL_deposition_method": "Spin-coating",
  "HTL_deposition_solution_concentration": "Null",
  "HTL_deposition_solvents_compound": "Chlorobenzene",
  "HTL_deposition_synthesis_atmosphere": "Null",
  "HTL_deposition_synthesis_atmosphere_pressure": "Null",
  "HTL_deposition_synthesis_atmosphere_relative_humidity": "Null",
  "HTL_deposition_spin_coating_speed": "3000 rpm",
  "HTL_deposition_spin_coating_time": "30 s",
  "HTL_deposition_thermal_annealing_temperature": "Null",
  "HTL_deposition_thermal_annealing_time": "Null",
  "Backcontact_thickness": "60 nm",
  "Beckcontact_deposition_method": "Thermal evaporation",
  "Backcontact_deposition_atmosphere_pressure": "Null",
  "Encapsulation_method": "Null",
  "Encapsulation_atmosphere": "Null",
  "JV_measured_device_matching": "True",
  "JV_measured_reverse_scan_Voc": "1.23 V",
  "JV_measured_reverse_scan_Jsc": "23.47 mA/cm2",
  "JV_measured_reverse_scan_FF": "82.13 %",
  "JV_measured_reverse_scan_PCE": "23.71 %",
  "JV_measured_forward_scan_Voc": "1.23 V",
  "JV_measured_forward_scan_Jsc": "23.41 mA/cm2",
  "JV_measured_forward_scan_FF": "80.60 %",
  "JV_measured_forward_scan_PCE": "23.20 %",
  "JV_measured_light_spectra": "AM1.5G",
  "JV_measured_light_spectra_intensity": "100 mW/cm2",
  "JV_measured_scan_speed": "0.1 V/s",
  "JV_measured_scan_delay_time": "Null",
  "JV_certified_PCE": "Null",
  "Stabilized_measured_PCE": "Null",
  "Stabilized_certified_PCE": "Null",
  "Stability_test_device_matching": "True",
  "Stability_test_temperature": "15 °C",
  "Stability_test_atmosphere": "Nitrogen",
  "Stability_test_light_spectra": "Null",
  "Stability_test_light_intensity": "1 sun",
  "Stability_test_relative_humidity": "Null",
  "Stability_PCE_after_time": "3000 minutes",
  "Stability_PCE_after_time_value": "89 %"
}

File: dataset/2021-2025/10.1002_anie.202113932/Device_BestPCE_gpt4o_mini_10.1002_anie.202113932.json
{
  "Ref_DOI": "10.1002/anie.202113932",
  "Ref_journal": "Angewandte Chemie International Edition",
  "Ref_publication_year": "2022",
  "Ref_title": "Polyacrylonitrile-Coordinated Perovskite Solar Cell with Open-Circuit Voltage Exceeding 1.23 V",
  "Cell_architecture": "NIP",
  "Cell_stack_sequence": "FTO/c-TiO2/SnO2/Perovskite/HTL/Au",
  "Cell_area_measured": "0.1 cm²",
  "ETL_thickness": "Null",
  "ETL_stack_sequence": "c-TiO2/SnO2",
  "ETL_additive_compound": "Null",
  "ETL_additive_concentration": "Null",
  "ETL_deposition_method": "Spin-coating",
  "ETL_deposition_solution_concentration": "Null",
  "ETL_deposition_solvents_compound": "Null",
  "ETL_deposition_synthesis_atmosphere": "Air",
  "ETL_deposition_synthesis_atmosphere_pressure": "1 atm",
  "ETL_deposition_synthesis_atmosphere_relative_humidity": "Null",
  "ETL_deposition_spin_coating_speed": "3000 rpm",
  "ETL_deposition_spin_coating_time": "30 s",
  "ETL_deposition_thermal_annealing_temperature": "500 °C",
  "ETL_deposition_thermal_annealing_time": "30 min",
  "Perovskite_dimension": "3D",
  "Perovskite_thickness": "Null",
  "Perovskite_composition_long_form": "FA0.90MA0.03Cs0.07PbI(0.92Br0.08)3",
  "Perovskite_additive_compound": "PAN",
  "Perovskite_additive_concentration": "2.50 mg/mL",
  "Perovskite_bandgap": "Null",
  "Perovskite_deposition_method": "Spin-coating",
  "Perovskite_deposition_sequential_spin_coating": "True",
  "Perovskite_deposition_spin_coating_antisolvent": "ethyl acetate",
  "Perovskite_deposition_reaction_solutions_compounds": "FAI;MAI;CsI;FABr;MACl;PbBr2;PbI2",
  "Perovskite_deposition_reaction_solutions_concentrations": "1.215 M;0.040 M;0.095 M;0.108 M;0.473 M;0.108 M;1.282 M",
  "Perovskite_deposition_final_solutions_concentration_before_deposition": "Null",
  "Perovskite_deposition_solvents_compound": "DMF;DMSO",
  "Perovskite_deposition_solvents_mixing_ratio": "2:8",
  "Perovskite_deposition_synthesis_atmosphere": "Nitrogen",
  "Perovskite_deposition_synthesis_atmosphere_pressure": "1 atm",
  "Perovskite_deposition_synthesis_atmosphere_relative_humidity": "Null",
  "Perovskite_deposition_spin_coating_speed": "1000 rpm;4000 rpm",
  "Perovskite_deposition_spin_coating_time": "10 s;30 s",
  "Perovskite_deposition_thermal_annealing_atmosphere": "Air",
  "Perovskite_deposition_thermal_annealing_temperature": "100 °C",
  "Perovskite_deposition_thermal_annealing_time": "40 min",
  "Perovskite_surface_treatment_material": "Null",
  "Perovskite_surface_treatment_method": "Null",
  "Perovskite_surface_treatment_solution_concentration": "Null",
  "Perovskite_surface_treatment_solvents_compound": "Null",
  "Perovskite_surface_treatment_synthesis_atmosphere": "Null",
  "Perovskite_surface_treatment_synthesis_atmosphere_pressure": "Null",
  "Perovskite_surface_treatment_synthesis_atmosphere_relative_humidity": "Null",
  "Perovskite_surface_treatment_deposition_spin_coating_speed": "Null",
  "Perovskite_surface_treatment_deposition_spin_coating_time": "Null",
  "Perovskite_surface_treatment_deposition_thermal_annealing_temperature": "Null",
  "Perovskite_surface_treatment_deposition_thermal_annealing_time": "Null",
  "HTL_thickness": "Null",
  "HTL_stack_sequence": "Spiro-OMeTAD",
  "HTL_additive_compound": "Li-TSFI;4-tert-butylpyridine",
  "HTL_additive_concentration": "520 mg/mL",
  "HTL_deposition_method": "Spin-coating",
  "HTL_deposition_solution_concentration": "Null",
  "HTL_deposition_solvents_compound": "Chlorobenzene",
  "HTL_deposition_synthesis_atmosphere": "Air",
  "HTL_deposition_synthesis_atmosphere_pressure": "1 atm",
  "HTL_deposition_synthesis_atmosphere_relative_humidity": "Null",
  "HTL_deposition_spin_coating_speed": "3000 rpm",
  "HTL_deposition_spin_coating_time": "30 s",
  "HTL_deposition_thermal_annealing_temperature": "Null",
  "HTL_deposition_thermal_annealing_time": "Null",
  "Backcontact_thickness": "60 nm",
  "Beckcontact_deposition_method": "Thermal evaporation",
  "Backcontact_deposition_atmosphere_pressure": "Null",
  "Encapsulation_method": "Null",
  "Encapsulation_atmosphere": "Null",
  "JV_measured_device_matching": "True",
  "JV_measured_reverse_scan_Voc": "1.23 V",
  "JV_measured_reverse_scan_Jsc": "23.47 mA/cm²",
  "JV_measured_reverse_scan_FF": "82.13 %",
  "JV_measured_reverse_scan_PCE": "23.71 %",
  "JV_measured_forward_scan_Voc": "1.23 V",
  "JV_measured_forward_scan_Jsc": "23.41 mA/cm²",
  "JV_measured_forward_scan_FF": "80.60 %",
  "JV_measured_forward_scan_PCE": "23.20 %",
  "JV_measured_light_spectra": "AM1.5G",
  "JV_measured_light_spectra_intensity": "1 sun",
  "JV_measured_scan_speed": "0.1 V/s",
  "JV_measured_scan_delay_time": "Null",
  "JV_certified_PCE": "Null",
  "Stabilized_measured_PCE": "Null",
  "Stabilized_certified_PCE": "Null",
  "Stability_test_device_matching": "True",
  "Stability_test_temperature": "15 °C",
  "Stability_test_atmosphere": "N2",
  "Stability_test_light_spectra": "Null",
  "Stability_test_light_intensity": "Null",
  "Stability_test_relative_humidity": "Null",
  "Stability_PCE_after_time": "3000 minutes",
  "Stability_PCE_after_time_value": "89%"
}

File: dataset/2021-2025/10.1002_anie.202113932/Device_BestPCE_gpt4o_mini_zero_shot_10.1002_anie.202113932.json
{
  "Ref_DOI": "10.1002/anie.202113932",
  "Ref_journal": "Angewandte Chemie International Edition",
  "Ref_publication_year": "2022",
  "Ref_title": "Polyacrylonitrile-Coordinated Perovskite Solar Cell with Open-Circuit Voltage Exceeding 1.23V",
  "Cell_architecture": "n-i-p",
  "Cell_stack_sequence": "FTO/c-TiO2/SnO2/Perovskite/HTL/Au",
  "Cell_area_measured": "Null",
  "ETL_thickness": "Null",
  "ETL_stack_sequence": "Null",
  "ETL_additive_compound": "Null",
  "ETL_additive_concentration": "Null",
  "ETL_deposition_method": "Spin coating",
  "ETL_deposition_solution_concentration": "Null",
  "ETL_deposition_solvents_compound": "Null",
  "ETL_deposition_synthesis_atmosphere": "Ambient air",
  "ETL_deposition_synthesis_atmosphere_pressure": "Null",
  "ETL_deposition_synthesis_atmosphere_relative_humidity": "Null",
  "ETL_deposition_spin_coating_speed": "3000 rpm",
  "ETL_deposition_spin_coating_time": "30 s",
  "ETL_deposition_thermal_annealing_temperature": "180 °C",
  "ETL_deposition_thermal_annealing_time": "30 min",
  "Perovskite_dimension": "Null",
  "Perovskite_thickness": "Null",
  "Perovskite_composition_long_form": "FA0.90MA0.03Cs0.07PbI(0.92Br0.08)3",
  "Perovskite_additive_compound": "Polyacrylonitrile (PAN)",
  "Perovskite_additive_concentration": "2.50 mg/mL",
  "Perovskite_bandgap": "Null",
  "Perovskite_deposition_method": "Spin coating",
  "Perovskite_deposition_sequential_spin_coating": "Yes",
  "Perovskite_deposition_spin_coating_antisolvent": "Ethyl acetate",
  "Perovskite_deposition_reaction_solutions_compounds": "FAI, MAI, CsI, FABr, MACl, PbBr2, PbI2",
  "Perovskite_deposition_reaction_solutions_concentrations": "1.107 M, 0.040 M, 0.095 M, 0.108 M, 0.473 M, 0.108 M, 1.282 M",
  "Perovskite_deposition_final_solutions_concentration_before_deposition": "Null",
  "Perovskite_deposition_solvents_compound": "DMF/DMSO",
  "Perovskite_deposition_solvents_mixing_ratio": "2:8 (v/v)",
  "Perovskite_deposition_synthesis_atmosphere": "Glove box",
  "Perovskite_deposition_synthesis_atmosphere_pressure": "Null",
  "Perovskite_deposition_synthesis_atmosphere_relative_humidity": "Null",
  "Perovskite_deposition_spin_coating_speed": "1000 rpm for 10 s, 4000 rpm for 30 s",
  "Perovskite_deposition_spin_coating_time": "Null",
  "Perovskite_deposition_thermal_annealing_atmosphere": "Null",
  "Perovskite_deposition_thermal_annealing_temperature": "100 °C",
  "Perovskite_deposition_thermal_annealing_time": "40 min",
  "Perovskite_surface_treatment_material": "Null",
  "Perovskite_surface_treatment_method": "Null",
  "Perovskite_surface_treatment_solution_concentration": "Null",
  "Perovskite_surface_treatment_solvents_compound": "Null",
  "Perovskite_surface_treatment_synthesis_atmosphere": "Null",
  "Perovskite_surface_treatment_synthesis_atmosphere_pressure": "Null",
  "Perovskite_surface_treatment_synthesis_atmosphere_relative_humidity": "Null",
  "Perovskite_surface_treatment_deposition_spin_coating_speed": "Null",
  "Perovskite_surface_treatment_deposition_spin_coating_time": "Null",
  "Perovskite_surface_treatment_deposition_thermal_annealing_temperature": "Null",
  "Perovskite_surface_treatment_deposition_thermal_annealing_time": "Null",
  "HTL_thickness": "Null",
  "HTL_stack_sequence": "Null",
  "HTL_additive_compound": "Spiro-OMeTAD",
  "HTL_additive_concentration": "Null",
  "HTL_deposition_method": "Spin coating",
  "HTL_deposition_solution_concentration": "Null",
  "HTL_deposition_solvents_compound": "Chlorobenzene",
  "HTL_deposition_synthesis_atmosphere": "Null",
  "HTL_deposition_synthesis_atmosphere_pressure": "Null",
  "HTL_deposition_synthesis_atmosphere_relative_humidity": "Null",
  "HTL_deposition_spin_coating_speed": "3000 rpm",
  "HTL_deposition_spin_coating_time": "30 s",
  "HTL_deposition_thermal_annealing_temperature": "Null",
  "HTL_deposition_thermal_annealing_time": "Null",
  "Backcontact_thickness": "60 nm",
  "Beckcontact_deposition_method": "Thermal evaporation",
  "Backcontact_deposition_atmosphere_pressure": "Null",
  "Encapsulation_method": "Null",
  "Encapsulation_atmosphere": "Null",
  "JV_measured_device_matching": "Null",
  "JV_measured_reverse_scan_Voc": "1.23 V",
  "JV_measured_reverse_scan_Jsc": "23.47 mA/cm2",
  "JV_measured_reverse_scan_FF": "82.13 %",
  "JV_measured_reverse_scan_PCE": "23.71 %",
  "JV_measured_forward_scan_Voc": "1.23 V",
  "JV_measured_forward_scan_Jsc": "23.41 mA/cm2",
  "JV_measured_forward_scan_FF": "80.60 %",
  "JV_measured_forward_scan_PCE": "23.20 %",
  "JV_measured_light_spectra": "Null",
  "JV_measured_light_spectra_intensity": "Null",
  "JV_measured_scan_speed": "0.1 V/s",
  "JV_measured_scan_delay_time": "Null",
  "JV_certified_PCE": "Null",
  "Stabilized_measured_PCE": "Null",
  "Stabilized_certified_PCE": "Null",
  "Stability_test_device_matching": "Null",
  "Stability_test_temperature": "Null",
  "Stability_test_atmosphere": "Nitrogen",
  "Stability_test_light_spectra": "Null",
  "Stability_test_light_intensity": "1 sun",
  "Stability_test_relative_humidity": "Null",
  "Stability_PCE_after_time": "3000 min",
  "Stability_PCE_after_time_value": "71% (control), 89% (PVSK-PAN)"
}

File: dataset/2021-2025/10.1002_anie.202113932/Device_BestPCE_grok_10.1002_anie.202113932.json
{
  "Ref_DOI": "10.1002/anie.202113932",
  "Ref_journal": "Angewandte Chemie International Edition",
  "Ref_publication_year": "2022",
  "Ref_title": "Polyacrylonitrile-Coordinated Perovskite Solar Cell with Open-Circuit Voltage Exceeding 1.23 V",
  "Cell_architecture": "NIP",
  "Cell_stack_sequence": "FTO/c-TiO2/SnO2/Perovskite/Spiro-OMeTAD/Au",
  "Cell_area_measured": "Null",
  "ETL_thickness": "Null/Null",
  "ETL_stack_sequence": "c-TiO2/SnO2",
  "ETL_additive_compound": "Null",
  "ETL_additive_concentration": "Null",
  "ETL_deposition_method": "Atomic Layer Deposition/Spin-coating",
  "ETL_deposition_solution_concentration": "Null/Null",
  "ETL_deposition_solvents_compound": "Null/Null",
  "ETL_deposition_synthesis_atmosphere": "Air",
  "ETL_deposition_synthesis_atmosphere_pressure": "1 atm",
  "ETL_deposition_synthesis_atmosphere_relative_humidity": "Null",
  "ETL_deposition_spin_coating_speed": "Null/3000 rpm",
  "ETL_deposition_spin_coating_time": "Null/30 s",
  "ETL_deposition_thermal_annealing_temperature": "500 °C/180 °C",
  "ETL_deposition_thermal_annealing_time": "30 min/30 min",
  "Perovskite_dimension": "3D",
  "Perovskite_thickness": "Null",
  "Perovskite_composition_long_form": "FA0.90MA0.03Cs0.07Pb(I0.92Br0.08)3",
  "Perovskite_additive_compound": "Polyacrylonitrile (PAN)",
  "Perovskite_additive_concentration": "2.50 mg/mL",
  "Perovskite_bandgap": "Null",
  "Perovskite_deposition_method": "Spin-coating",
  "Perovskite_deposition_sequential_spin_coating": "False",
  "Perovskite_deposition_spin_coating_antisolvent": "Ethyl acetate",
  "Perovskite_deposition_reaction_solutions_compounds": "FAI;MAI;CsI;FABr;MACl;PbBr2;PbI2",
  "Perovskite_deposition_reaction_solutions_concentrations": "1.107 M;0.040 M;0.095 M;0.108 M;0.473 M;0.108 M;1.282 M",
  "Perovskite_deposition_final_solutions_concentration_before_deposition": "Null",
  "Perovskite_deposition_solvents_compound": "DMF;DMSO",
  "Perovskite_deposition_solvents_mixing_ratio": "2:8",
  "Perovskite_deposition_synthesis_atmosphere": "Nitrogen",
  "Perovskite_deposition_synthesis_atmosphere_pressure": "Null",
  "Perovskite_deposition_synthesis_atmosphere_relative_humidity": "Null",
  "Perovskite_deposition_spin_coating_speed": "1000 rpm;4000 rpm",
  "Perovskite_deposition_spin_coating_time": "10 s;30 s",
  "Perovskite_deposition_thermal_annealing_atmosphere": "Null",
  "Perovskite_deposition_thermal_annealing_temperature": "100 °C",
  "Perovskite_deposition_thermal_annealing_time": "40 min",
  "Perovskite_surface_treatment_material": "Null",
  "Perovskite_surface_treatment_method": "Null",
  "Perovskite_surface_treatment_solution_concentration": "Null",
  "Perovskite_surface_treatment_solvents_compound": "Null",
  "Perovskite_surface_treatment_synthesis_atmosphere": "Null",
  "Perovskite_surface_treatment_synthesis_atmosphere_pressure": "Null",
  "Perovskite_surface_treatment_synthesis_atmosphere_relative_humidity": "Null",
  "Perovskite_surface_treatment_deposition_spin_coating_speed": "Null",
  "Perovskite_surface_treatment_deposition_spin_coating_time": "Null",
  "Perovskite_surface_treatment_deposition_thermal_annealing_temperature": "Null",
  "Perovskite_surface_treatment_deposition_thermal_annealing_time": "Null",
  "HTL_thickness": "Null",
  "HTL_stack_sequence": "Spiro-OMeTAD",
  "HTL_additive_compound": "4-tert-butylpyridine;Li-TFSI",
  "HTL_additive_concentration": "28.8 μL/mL;520 mg/mL",
  "HTL_deposition_method": "Spin-coating",
  "HTL_deposition_solution_concentration": "72.3 mg/mL",
  "HTL_deposition_solvents_compound": "Chlorobenzene",
  "HTL_deposition_synthesis_atmosphere": "Null",
  "HTL_deposition_synthesis_atmosphere_pressure": "Null",
  "HTL_deposition_synthesis_atmosphere_relative_humidity": "Null",
  "HTL_deposition_spin_coating_speed": "3000 rpm",
  "HTL_deposition_spin_coating_time": "30 s",
  "HTL_deposition_thermal_annealing_temperature": "Null",
  "HTL_deposition_thermal_annealing_time": "Null",
  "Backcontact_thickness": "60 nm",
  "Beckcontact_deposition_method": "Thermal evaporation",
  "Backcontact_deposition_atmosphere_pressure": "Null",
  "Encapsulation_method": "Null",
  "Encapsulation_atmosphere": "Null",
  "JV_measured_device_matching": "True",
  "JV_measured_reverse_scan_Voc": "1.23",
  "JV_measured_reverse_scan_Jsc": "23.47",
  "JV_measured_reverse_scan_FF": "82.13",
  "JV_measured_reverse_scan_PCE": "23.71",
  "JV_measured_forward_scan_Voc": "1.23",
  "JV_measured_forward_scan_Jsc": "23.41",
  "JV_measured_forward_scan_FF": "80.60",
  "JV_measured_forward_scan_PCE": "23.20",
  "JV_measured_light_spectra": "AM1.5G",
  "JV_measured_light_spectra_intensity": "100 mW/cm2",
  "JV_measured_scan_speed": "0.1 V/s",
  "JV_measured_scan_delay_time": "Null",
  "JV_certified_PCE": "Null",
  "Stabilized_measured_PCE": "23.01",
  "Stabilized_certified_PCE": "Null",
  "Stability_test_device_matching": "True",
  "Stability_test_temperature": "15 °C",
  "Stability_test_atmosphere": "Nitrogen",
  "Stability_test_light_spectra": "White LED",
  "Stability_test_light_intensity": "1 sun",
  "Stability_test_relative_humidity": "Null",
  "Stability_PCE_after_time": "3000 minutes",
  "Stability_PCE_after_time_value": "89"
}
