Repository: jiayijdong/PSCbench

# PSCbench


**PSCbench** is a novel benchmark for materials science research-level scientific
dataset curation sourced from published journals. The benchmark is designed to evaluate the complex classification capabilities,
strong domain knowledge, and advanced calculation skills of LLMs.

## Data


The PSCbench dataset is under dataset folder in json file format. Each file is list of dictionary and can be extracted using following scripts.
Each file stands for one published journal, which is fully elaborated in the paper. 

```
with open("./dataset/retroactive/{}.json".format(subject), encoding='utf-8') as json_file:
    problems=json.load(json_file)
```

File: dataset/2021-2025/10.1002_anie.202114341/Device_BestPCE_gpt4o_mini_10.1002_anie.202114341.json
{
  "Ref_DOI": "10.1002/anie.202114341",
  "Ref_journal": "Angewandte Chemie International Edition",
  "Ref_publication_year": "2022",
  "Ref_title": "A Phenanthrocarbazole-Based Dopant-Free Hole-Transport Polymer with Noncovalent Conformational Locking for Efficient Perovskite Solar Cells",
  "Cell_architecture": "NIP",
  "Cell_stack_sequence": "FTO/SnO2/perovskite/HTM/Au",
  "Cell_area_measured": "0.126 cm2",
  "ETL_thickness": "30 nm",
  "ETL_stack_sequence": "SnO2",
  "ETL_additive_compound": "Null",
  "ETL_additive_concentration": "Null",
  "ETL_deposition_method": "Spin-coating",
  "ETL_deposition_solution_concentration": "2.67 wt%",
  "ETL_deposition_solvents_compound": "Deionized water",
  "ETL_deposition_synthesis_atmosphere": "Air",
  "ETL_deposition_synthesis_atmosphere_pressure": "1 atm",
  "ETL_deposition_synthesis_atmosphere_relative_humidity": "Null",
  "ETL_deposition_spin_coating_speed": "3000 rpm",
  "ETL_deposition_spin_coating_time": "30 s",
  "ETL_deposition_thermal_annealing_temperature": "120 °C",
  "ETL_deposition_thermal_annealing_time": "20 min",
  "Perovskite_dimension": "3D",
  "Perovskite_thickness": "Null",
  "Perovskite_composition_long_form": "FA0.85MA0.15PbI3",
  "Perovskite_additive_compound": "EACl",
  "Perovskite_additive_concentration": "15 mg",
  "Perovskite_bandgap": "1.55 eV",
  "Perovskite_deposition_method": "Spin-coating",
  "Perovskite_deposition_sequential_spin_coating": "False",
  "Perovskite_deposition_spin_coating_antisolvent": "Null",
  "Perovskite_deposition_reaction_solutions_compounds": "PbI2;FAI;MAI;MACl",
  "Perovskite_deposition_reaction_solutions_concentrations": "580 mg;200 mg;15 mg;Null",
  "Perovskite_deposition_final_solutions_concentration_before_deposition": "45 wt%",
  "Perovskite_deposition_solvents_compound": "NMP;DMF",
  "Perovskite_deposition_solvents_mixing_ratio": "9:8",
  "Perovskite_deposition_synthesis_atmosphere": "Nitrogen",
  "Perovskite_deposition_synthesis_atmosphere_pressure": "1 atm",
  "Perovskite_deposition_synthesis_atmosphere_relative_humidity": "Null",
  "Perovskite_deposition_spin_coating_speed": "2500 rpm",
  "Perovskite_deposition_spin_coating_time": "40 s",
  "Perovskite_deposition_thermal_annealing_atmosphere": "Air",
  "Perovskite_deposition_thermal_annealing_temperature": "160 °C",
  "Perovskite_deposition_thermal_annealing_time": "12 min",
  "Perovskite_surface_treatment_material": "Null",
  "Perovskite_surface_treatment_method": "Null",
  "Perovskite_surface_treatment_solution_concentration": "Null",
  "Perovskite_surface_treatment_solvents_compound": "Null",
  "Perovskite_surface_treatment_synthesis_atmosphere": "Null",
  "Perovskite_surface_treatment_synthesis_atmosphere_pressure": "Null",
  "Perovskite_surface_treatment_synthesis_atmosphere_relative_humidity": "Null",
  "Perovskite_surface_treatment_deposition_spin_coating_speed": "Null",
  "Perovskite_surface_treatment_deposition_spin_coating_time": "Null",
  "Perovskite_surface_treatment_deposition_thermal_annealing_temperature": "Null",
  "Perovskite_surface_treatment_deposition_thermal_annealing_time": "Null",
  "HTL_thickness": "80 nm",
  "HTL_stack_sequence": "spiro-OMeTAD",
  "HTL_additive_compound": "Li-TFSI;TBP;FK209",
  "HTL_additive_concentration": "520 mg/mL;Null;Null",
  "HTL_deposition_method": "Spin-coating",
  "HTL_deposition_solution_concentration": "85.8 mg",
  "HTL_deposition_solvents_compound": "Chlorobenzene",
  "HTL_deposition_synthesis_atmosphere": "Air",
  "HTL_deposition_synthesis_atmosphere_pressure": "1 atm",
  "HTL_deposition_synthesis_atmosphere_relative_humidity": "Null",
  "HTL_deposition_spin_coating_speed": "4000 rpm",
  "HTL_deposition_spin_coating_time": "30 s",
  "HTL_deposition_thermal_annealing_temperature": "Null",
  "HTL_deposition_thermal_annealing_time": "Null",
  "Backcontact_thickness": "80 nm",
  "Beckcontact_deposition_method": "Thermal evaporation",
  "Backcontact_deposition_atmosphere_pressure": "1 atm",
  "Encapsulation_method": "Null",
  "Encapsulation_atmosphere": "Air",
  "JV_measured_device_matching": "True",
  "JV_measured_reverse_scan_Voc": "1.11 V",
  "JV_measured_reverse_scan_Jsc": "23.5 mA/cm2",
  "JV_measured_reverse_scan_FF": "80.3 %",
  "JV_measured_reverse_scan_PCE": "21.0 %",
  "JV_measured_forward_scan_Voc": "1.11 V",
  "JV_measured_forward_scan_Jsc": "23.5 mA/cm2",
  "JV_measured_forward_scan_FF": "80.3 %",
  "JV_measured_forward_scan_PCE": "21.0 %",
  "JV_measured_light_spectra": "AM1.5G",
  "JV_measured_light_spectra_intensity": "1 sun",
  "JV_measured_scan_speed": "Null",
  "JV_measured_scan_delay_time": "Null",
  "JV_certified_PCE": "22.2 %",
  "Stabilized_measured_PCE": "Null",
  "Stabilized_certified_PCE": "Null",
  "Stability_test_device_matching": "True",
  "Stability_test_temperature": "40 °C",
  "Stability_test_atmosphere": "Air",
  "Stability_test_light_spectra": "AM1.5G",
  "Stability_test_light_intensity": "1 sun",
  "Stability_test_relative_humidity": "30-60 %",
  "Stability_PCE_after_time": "1000 hours",
  "Stability_PCE_after_time_value": "21.96 %"
}

File: dataset/2021-2025/10.1002_anie.202114341/Device_BestPCE_gpt4o_mini_zero_shot_10.1002_anie.202114341.json
{
  "Ref_DOI": "10.1002/anie.202114341",
  "Ref_journal": "Angewandte Chemie International Edition",
  "Ref_publication_year": "2022",
  "Ref_title": "A Phenanthrocarbazole-Based Dopant-Free Hole-Transport Polymer with Noncovalent Conformational Locking for Efficient Perovskite Solar Cells",
  "Cell_architecture": "glass/FTO/SnO2/perovskite (MAPbI3)/HTM/Au",
  "Cell_stack_sequence": "FTO/SnO2/perovskite/HTM/Au",
  "Cell_area_measured": "0.126 cm2",
  "ETL_thickness": "Null",
  "ETL_stack_sequence": "Null",
  "ETL_additive_compound": "Null",
  "ETL_additive_concentration": "Null",
  "ETL_deposition_method": "spin coating",
  "ETL_deposition_solution_concentration": "2.67%",
  "ETL_deposition_solvents_compound": "deionized water",
  "ETL_deposition_synthesis_atmosphere": "ambient atmosphere",
  "ETL_deposition_synthesis_atmosphere_pressure": "Null",
  "ETL_deposition_synthesis_atmosphere_relative_humidity": "Null",
  "ETL_deposition_spin_coating_speed": "3000 r.p.m.",
  "ETL_deposition_spin_coating_time": "30 s",
  "ETL_deposition_thermal_annealing_temperature": "120 °C",
  "ETL_deposition_thermal_annealing_time": "20 min",
  "Perovskite_dimension": "Null",
  "Perovskite_thickness": "Null",
  "Perovskite_composition_long_form": "MAI/PbI2/EACl",
  "Perovskite_additive_compound": "EACl",
  "Perovskite_additive_concentration": "15 mg (15% molar ratio)",
  "Perovskite_bandgap": "Null",
  "Perovskite_deposition_method": "spin coating",
  "Perovskite_deposition_sequential_spin_coating": "Null",
  "Perovskite_deposition_spin_coating_antisolvent": "Null",
  "Perovskite_deposition_reaction_solutions_compounds": "PbI2, MAI, EACl",
  "Perovskite_deposition_reaction_solutions_concentrations": "1.5 M",
  "Perovskite_deposition_final_solutions_concentration_before_deposition": "Null",
  "Perovskite_deposition_solvents_compound": "DMF/DMSO",
  "Perovskite_deposition_solvents_mixing_ratio": "94/6",
  "Perovskite_deposition_synthesis_atmosphere": "air",
  "Perovskite_deposition_synthesis_atmosphere_pressure": "Null",
  "Perovskite_deposition_synthesis_atmosphere_relative_humidity": "∼40%",
  "Perovskite_deposition_spin_coating_speed": "2500 r.p.m.",
  "Perovskite_deposition_spin_coating_time": "40 s",
  "Perovskite_deposition_thermal_annealing_atmosphere": "air",
  "Perovskite_deposition_thermal_annealing_temperature": "160 °C",
  "Perovskite_deposition_thermal_annealing_time": "12 min",
  "Perovskite_surface_treatment_material": "Null",
  "Perovskite_surface_treatment_method": "Null",
  "Perovskite_surface_treatment_solution_concentration": "Null",
  "Perovskite_surface_treatment_solvents_compound": "Null",
  "Perovskite_surface_treatment_synthesis_atmosphere": "Null",
  "Perovskite_surface_treatment_synthesis_atmosphere_pressure": "Null",
  "Perovskite_surface_treatment_synthesis_atmosphere_relative_humidity": "Null",
  "Perovskite_surface_treatment_deposition_spin_coating_speed": "Null",
  "Perovskite_surface_treatment_deposition_spin_coating_time": "Null",
  "Perovskite_surface_treatment_deposition_thermal_annealing_temperature": "Null",
  "Perovskite_surface_treatment_deposition_thermal_annealing_time": "Null",
  "HTL_thickness": "Null",
  "HTL_stack_sequence": "Null",
  "HTL_additive_compound": "Li-TFSI, TBP, FK209",
  "HTL_additive_concentration": "19.3 μL Li-TFSI, 30 μL TBP, 10.52 μL FK209",
  "HTL_deposition_method": "spin coating",
  "HTL_deposition_solution_concentration": "Null",
  "HTL_deposition_solvents_compound": "chlorobenzene",
  "HTL_deposition_synthesis_atmosphere": "glovebox",
  "HTL_deposition_synthesis_atmosphere_pressure": "Null",
  "HTL_deposition_synthesis_atmosphere_relative_humidity": "Null",
  "HTL_deposition_spin_coating_speed": "4000 r.p.m.",
  "HTL_deposition_spin_coating_time": "30 s",
  "HTL_deposition_thermal_annealing_temperature": "Null",
  "HTL_deposition_thermal_annealing_time": "Null",
  "Backcontact_thickness": "Null",
  "Beckcontact_deposition_method": "thermal evaporation",
  "Backcontact_deposition_atmosphere_pressure": "3×10-6 bar",
  "Encapsulation_method": "Null",
  "Encapsulation_atmosphere": "Null",
  "JV_measured_device_matching": "Null",
  "JV_measured_reverse_scan_Voc": "1.09 V",
  "JV_measured_reverse_scan_Jsc": "22.8 mA cm–2",
  "JV_measured_reverse_scan_FF": "76.2%",
  "JV_measured_reverse_scan_PCE": "18.9%",
  "JV_measured_forward_scan_Voc": "1.11 V",
  "JV_measured_forward_scan_Jsc": "23.5 mA cm–2",
  "JV_measured_forward_scan_FF": "80.3%",
  "JV_measured_forward_scan_PCE": "21.0%",
  "JV_measured_light_spectra": "Null",
  "JV_measured_light_spectra_intensity": "Null",
  "JV_measured_scan_speed": "Null",
  "JV_measured_scan_delay_time": "Null",
  "JV_certified_PCE": "22.2%",
  "Stabilized_measured_PCE": "21.96%",
  "Stabilized_certified_PCE": "Null",
  "Stability_test_device_matching": "Null",
  "Stability_test_temperature": "40 °C",
  "Stability_test_atmosphere": "ambient atmosphere",
  "Stability_test_light_spectra": "Null",
  "Stability_test_light_intensity": "Null",
  "Stability_test_relative_humidity": "30-60%",
  "Stability_PCE_after_time": "1000 h",
  "Stability_PCE_after_time_value": "Null"
}

File: dataset/2021-2025/10.1002_anie.202114341/Device_BestPCE_grok_10.1002_anie.202114341.json
{
  "Ref_DOI": "10.1002/anie.202114341",
  "Ref_journal": "Angewandte Chemie International Edition",
  "Ref_publication_year": "2022",
  "Ref_title": "A Phenanthrocarbazole-Based Dopant-Free Hole-Transport Polymer with Noncovalent Conformational Locking for Efficient Perovskite Solar Cells",
  "Cell_architecture": "NIP",
  "Cell_stack_sequence": "Glass/ITO/SnO2/FA0.85MA0.15PbI3/PC6/MoO3/Ag",
  "Cell_area_measured": "0.126 cm2",
  "ETL_thickness": "Null",
  "ETL_stack_sequence": "SnO2",
  "ETL_additive_compound": "Null",
  "ETL_additive_concentration": "Null",
  "ETL_deposition_method": "Spin-coating",
  "ETL_deposition_solution_concentration": "Null",
  "ETL_deposition_solvents_compound": "Null",
  "ETL_deposition_synthesis_atmosphere": "Air",
  "ETL_deposition_synthesis_atmosphere_pressure": "1 atm",
  "ETL_deposition_synthesis_atmosphere_relative_humidity": "Null",
  "ETL_deposition_spin_coating_speed": "Null",
  "ETL_deposition_spin_coating_time": "Null",
  "ETL_deposition_thermal_annealing_temperature": "150 °C",
  "ETL_deposition_thermal_annealing_time": "30 min",
  "Perovskite_dimension": "3D",
  "Perovskite_thickness": "Null",
  "Perovskite_composition_long_form": "FA0.85MA0.15PbI3",
  "Perovskite_additive_compound": "Null",
  "Perovskite_additive_concentration": "Null",
  "Perovskite_bandgap": "Null",
  "Perovskite_deposition_method": "Spin-coating",
  "Perovskite_deposition_sequential_spin_coating": "True",
  "Perovskite_deposition_spin_coating_antisolvent": "Null",
  "Perovskite_deposition_reaction_solutions_compounds": "PbI2; FAI/MAI/MACl",
  "Perovskite_deposition_reaction_solutions_concentrations": "1.5 M; 76.5:13.5:18 mg/mL",
  "Perovskite_deposition_final_solutions_concentration_before_deposition": "Null",
  "Perovskite_deposition_solvents_compound": "DMF/DMSO; Isopropanol",
  "Perovskite_deposition_solvents_mixing_ratio": "94/6; Null",
  "Perovskite_deposition_synthesis_atmosphere": "Air",
  "Perovskite_deposition_synthesis_atmosphere_pressure": "1 atm",
  "Perovskite_deposition_synthesis_atmosphere_relative_humidity": "40 %",
  "Perovskite_deposition_spin_coating_speed": "1900 rpm; 2500 rpm",
  "Perovskite_deposition_spin_coating_time": "30 s; 40 s",
  "Perovskite_deposition_thermal_annealing_atmosphere": "Air",
  "Perovskite_deposition_thermal_annealing_temperature": "70 °C; 160 °C",
  "Perovskite_deposition_thermal_annealing_time": "1 min; 12 min",
  "Perovskite_surface_treatment_material": "Null",
  "Perovskite_surface_treatment_method": "Null",
  "Perovskite_surface_treatment_solution_concentration": "Null",
  "Perovskite_surface_treatment_solvents_compound": "Null",
  "Perovskite_surface_treatment_synthesis_atmosphere": "Null",
  "Perovskite_surface_treatment_synthesis_atmosphere_pressure": "Null",
  "Perovskite_surface_treatment_synthesis_atmosphere_relative_humidity": "Null",
  "Perovskite_surface_treatment_deposition_spin_coating_speed": "Null",
  "Perovskite_surface_treatment_deposition_spin_coating_time": "Null",
  "Perovskite_surface_treatment_deposition_thermal_annealing_temperature": "Null",
  "Perovskite_surface_treatment_deposition_thermal_annealing_time": "Null",
  "HTL_thickness": "Null",
  "HTL_stack_sequence": "PC6",
  "HTL_additive_compound": "Null",
  "HTL_additive_concentration": "Null",
  "HTL_deposition_method": "Spin-coating",
  "HTL_deposition_solution_concentration": "5 mg/mL",
  "HTL_deposition_solvents_compound": "Chlorobenzene",
  "HTL_deposition_synthesis_atmosphere": "Air",
  "HTL_deposition_synthesis_atmosphere_pressure": "1 atm",
  "HTL_deposition_synthesis_atmosphere_relative_humidity": "Null",
  "HTL_deposition_spin_coating_speed": "2500 rpm",
  "HTL_deposition_spin_coating_time": "Null",
  "HTL_deposition_thermal_annealing_temperature": "Null",
  "HTL_deposition_thermal_annealing_time": "Null",
  "Backcontact_thickness": "15 nm/80 nm",
  "Beckcontact_deposition_method": "Thermal evaporation",
  "Backcontact_deposition_atmosphere_pressure": "1.0e-4 Pa",
  "Encapsulation_method": "Null",
  "Encapsulation_atmosphere": "Null",
  "JV_measured_device_matching": "True",
  "JV_measured_reverse_scan_Voc": "1.16 V",
  "JV_measured_reverse_scan_Jsc": "24.2 mA/cm2",
  "JV_measured_reverse_scan_FF": "79.6 %",
  "JV_measured_reverse_scan_PCE": "22.2 %",
  "JV_measured_forward_scan_Voc": "Null",
  "JV_measured_forward_scan_Jsc": "Null",
  "JV_measured_forward_scan_FF": "Null",
  "JV_measured_forward_scan_PCE": "Null",
  "JV_measured_light_spectra": "AM1.5G",
  "JV_measured_light_spectra_intensity": "Null",
  "JV_measured_scan_speed": "Null",
  "JV_measured_scan_delay_time": "Null",
  "JV_certified_PCE": "Null",
  "Stabilized_measured_PCE": "21.96 %",
  "Stabilized_certified_PCE": "Null",
  "Stability_test_device_matching": "True",
  "Stability_test_temperature": "40 °C",
  "Stability_test_atmosphere": "Air",
  "Stability_test_light_spectra": "AM1.5G",
  "Stability_test_light_intensity": "Null",
  "Stability_test_relative_humidity": "30-60 %",
  "Stability_PCE_after_time": "1000 hours",
  "Stability_PCE_after_time_value": "Null"
}

File: dataset/2021-2025/10.1002_anie.202114341/Device_BestPCE_o3_10.1002_anie.202114341.json
{
  "Ref_DOI": "10.1002/anie.202114341",
  "Ref_journal": "Angewandte Chemie International Edition",
  "Ref_publication_year": "2022",
  "Ref_title": "A Phenanthrocarbazole-Based Dopant-Free Hole-Transport Polymer with Noncovalent Conformational Locking for Efficient Perovskite Solar Cells",
  "Cell_architecture": "NIP",
  "Cell_stack_sequence": "Glass/ITO/SnO2/FA0.85MA0.15PbI3/PC6/MoO3/Ag",
  "Cell_area_measured": "0.126 cm2",
  "ETL_thickness": "Null",
  "ETL_stack_sequence": "SnO2",
  "ETL_additive_compound": "Null",
  "ETL_additive_concentration": "Null",
  "ETL_deposition_method": "Spin-coating",
  "ETL_deposition_solution_concentration": "Null",
  "ETL_deposition_solvents_compound": "Null",
  "ETL_deposition_synthesis_atmosphere": "Null",
  "ETL_deposition_synthesis_atmosphere_pressure": "Null",
  "ETL_deposition_synthesis_atmosphere_relative_humidity": "Null",
  "ETL_deposition_spin_coating_speed": "Null",
  "ETL_deposition_spin_coating_time": "Null",
  "ETL_deposition_thermal_annealing_temperature": "150 °C",
  "ETL_deposition_thermal_annealing_time": "30 min",
  "Perovskite_dimension": "3D",
  "Perovskite_thickness": "Null",
  "Perovskite_composition_long_form": "FA0.85MA0.15PbI3",
  "Perovskite_additive_compound": "MACl",
  "Perovskite_additive_concentration": "18 mg/mL",
  "Perovskite_bandgap": "Null",
  "Perovskite_deposition_method": "Spin-coating",
  "Perovskite_deposition_sequential_spin_coating": "True",
  "Perovskite_deposition_spin_coating_antisolvent": "Null",
  "Perovskite_deposition_reaction_solutions_compounds": "PbI2; FAI; MAI; MACl",
  "Perovskite_deposition_reaction_solutions_concentrations": "1.5 M; 76.5 mg/mL; 13.5 mg/mL; 18 mg/mL",
  "Perovskite_deposition_final_solutions_concentration_before_deposition": "Null",
  "Perovskite_deposition_solvents_compound": "DMF; DMSO; IPA",
  "Perovskite_deposition_solvents_mixing_ratio": "94/6; Null",
  "Perovskite_deposition_synthesis_atmosphere": "Air",
  "Perovskite_deposition_synthesis_atmosphere_pressure": "1 atm",
  "Perovskite_deposition_synthesis_atmosphere_relative_humidity": "Null",
  "Perovskite_deposition_spin_coating_speed": "1900 rpm; 2500 rpm",
  "Perovskite_deposition_spin_coating_time": "30 s; 40 s",
  "Perovskite_deposition_thermal_annealing_atmosphere": "Air",
  "Perovskite_deposition_thermal_annealing_temperature": "160 °C",
  "Perovskite_deposition_thermal_annealing_time": "12 min",
  "Perovskite_surface_treatment_material": "Null",
  "Perovskite_surface_treatment_method": "Null",
  "Perovskite_surface_treatment_solution_concentration": "Null",
  "Perovskite_surface_treatment_solvents_compound": "Null",
  "Perovskite_surface_treatment_synthesis_atmosphere": "Null",
  "Perovskite_surface_treatment_synthesis_atmosphere_pressure": "Null",
  "Perovskite_surface_treatment_synthesis_atmosphere_relative_humidity": "Null",
  "Perovskite_surface_treatment_deposition_spin_coating_speed": "Null",
  "Perovskite_surface_treatment_deposition_spin_coating_time": "Null",
  "Perovskite_surface_treatment_deposition_thermal_annealing_temperature": "Null",
  "Perovskite_surface_treatment_deposition_thermal_annealing_time": "Null",
  "HTL_thickness": "Null",
  "HTL_stack_sequence": "PC6",
  "HTL_additive_compound": "Null",
  "HTL_additive_concentration": "Null",
  "HTL_deposition_method": "Spin-coating",
  "HTL_deposition_solution_concentration": "5 mg/mL",
  "HTL_deposition_solvents_compound": "Chlorobenzene",
  "HTL_deposition_synthesis_atmosphere": "Null",
  "HTL_deposition_synthesis_atmosphere_pressure": "Null",
  "HTL_deposition_synthesis_atmosphere_relative_humidity": "Null",
  "HTL_deposition_spin_coating_speed": "2500 rpm",
  "HTL_deposition_spin_coating_time": "Null",
  "HTL_deposition_thermal_annealing_temperature": "Null",
  "HTL_deposition_thermal_annealing_time": "Null",
  "Backcontact_thickness": "80 nm",
  "Beckcontact_deposition_method": "Thermal evaporation",
  "Backcontact_deposition_atmosphere_pressure": "1.0×10−4 Pa",
  "Encapsulation_method": "Null",
  "Encapsulation_atmosphere": "Null",
  "JV_measured_device_matching": "True",
  "JV_measured_reverse_scan_Voc": "1.16 V",
  "JV_measured_reverse_scan_Jsc": "24.2 mA/cm2",
  "JV_measured_reverse_scan_FF": "79.6 %",
  "JV_measured_reverse_scan_PCE": "22.2 %",
  "JV_measured_forward_scan_Voc": "Null",
  "JV_measured_forward_scan_Jsc": "Null",
  "JV_measured_forward_scan_FF": "Null",
  "JV_measured_forward_scan_PCE": "Null",
  "JV_measured_light_spectra": "AM1.5G",
  "JV_measured_light_spectra_intensity": "100 mW/cm2",
  "JV_measured_scan_speed": "Null",
  "JV_measured_scan_delay_time": "Null",
  "JV_certified_PCE": "Null",
  "Stabilized_measured_PCE": "21.96 %",
  "Stabilized_certified_PCE": "Null",
  "Stability_test_device_matching": "False",
  "Stability_test_temperature": "Null",
  "Stability_test_atmosphere": "Null",
  "Stability_test_light_spectra": "Null",
  "Stability_test_light_intensity": "Null",
  "Stability_test_relative_humidity": "Null",
  "Stability_PCE_after_time": "Null",
  "Stability_PCE_after_time_value": "Null"
}

File: dataset/2021-2025/10.1002_anie.202114341/Device_BestPCE_o4_mini_10.1002_anie.202114341.json
{
  "Ref_DOI": "10.1002/anie.202114341",
  "Ref_journal": "Angewandte Chemie International Edition",
  "Ref_publication_year": "2022",
  "Ref_title": "A Phenanthrocarbazole-Based Dopant-Free Hole-Transport Polymer with Noncovalent Conformational Locking for Efficient Perovskite Solar Cells",
  "Cell_architecture": "NIP",
  "Cell_stack_sequence": "ITO/SnO2/FA0.85MA0.15PbI3/PC6/MoO3/Ag",
  "Cell_area_measured": "0.126 cm2",
  "ETL_thickness": "Null",
  "ETL_stack_sequence": "SnO2",
  "ETL_additive_compound": "Null",
  "ETL_additive_concentration": "Null",
  "ETL_deposition_method": "Spin-coating",
  "ETL_deposition_solution_concentration": "2.67 wt%",
  "ETL_deposition_solvents_compound": "H2O",
  "ETL_deposition_synthesis_atmosphere": "Air",
  "ETL_deposition_synthesis_atmosphere_pressure": "1 atm",
  "ETL_deposition_synthesis_atmosphere_relative_humidity": "Null",
  "ETL_deposition_spin_coating_speed": "3000 rpm",
  "ETL_deposition_spin_coating_time": "30 s",
  "ETL_deposition_thermal_annealing_temperature": "150 °C",
  "ETL_deposition_thermal_annealing_time": "30 min",
  "Perovskite_dimension": "3D",
  "Perovskite_thickness": "Null",
  "Perovskite_composition_long_form": "FA0.85MA0.15PbI3",
  "Perovskite_additive_compound": "Null",
  "Perovskite_additive_concentration": "Null",
  "Perovskite_bandgap": "Null",
  "Perovskite_deposition_method": "Spin-coating",
  "Perovskite_deposition_sequential_spin_coating": "True",
  "Perovskite_deposition_spin_coating_antisolvent": "Null",
  "Perovskite_deposition_reaction_solutions_compounds": "PbI2; FAI/MAI/MACl",
  "Perovskite_deposition_reaction_solutions_concentrations": "1.5 M; 76.5:13.5:18 mg/mL",
  "Perovskite_deposition_final_solutions_concentration_before_deposition": "Null",
  "Perovskite_deposition_solvents_compound": "DMF; DMSO; isopropanol",
  "Perovskite_deposition_solvents_mixing_ratio": "94:6; Null",
  "Perovskite_deposition_synthesis_atmosphere": "Air",
  "Perovskite_deposition_synthesis_atmosphere_pressure": "1 atm",
  "Perovskite_deposition_synthesis_atmosphere_relative_humidity": "40%",
  "Perovskite_deposition_spin_coating_speed": "1900 rpm; 2500 rpm",
  "Perovskite_deposition_spin_coating_time": "30 s; 40 s",
  "Perovskite_deposition_thermal_annealing_atmosphere": "Air",
  "Perovskite_deposition_thermal_annealing_temperature": "70 °C; 160 °C",
  "Perovskite_deposition_thermal_annealing_time": "1 min; 12 min",
  "Perovskite_surface_treatment_material": "Null",
  "Perovskite_surface_treatment_method": "Null",
  "Perovskite_surface_treatment_solution_concentration": "Null",
  "Perovskite_surface_treatment_solvents_compound": "Null",
  "Perovskite_surface_treatment_synthesis_atmosphere": "Null",
  "Perovskite_surface_treatment_synthesis_atmosphere_pressure": "Null",
  "Perovskite_surface_treatment_synthesis_atmosphere_relative_humidity": "Null",
  "Perovskite_surface_treatment_deposition_spin_coating_speed": "Null",
  "Perovskite_surface_treatment_deposition_spin_coating_time": "Null",
  "Perovskite_surface_treatment_deposition_thermal_annealing_temperature": "Null",
  "Perovskite_surface_treatment_deposition_thermal_annealing_time": "Null",
  "HTL_thickness": "Null",
  "HTL_stack_sequence": "PC6",
  "HTL_additive_compound": "Null",
  "HTL_additive_concentration": "Null",
  "HTL_deposition_method": "Spin-coating",
  "HTL_deposition_solution_concentration": "5 mg/mL",
  "HTL_deposition_solvents_compound": "Chlorobenzene",
  "HTL_deposition_synthesis_atmosphere": "Air",
  "HTL_deposition_synthesis_atmosphere_pressure": "1 atm",
  "HTL_deposition_synthesis_atmosphere_relative_humidity": "Null",
  "HTL_deposition_spin_coating_speed": "2500 rpm",
  "HTL_deposition_spin_coating_time": "Null",
  "HTL_deposition_thermal_annealing_temperature": "Null",
  "HTL_deposition_thermal_annealing_time": "Null",
  "Backcontact_thickness": "80 nm",
  "Beckcontact_deposition_method": "Thermal evaporation",
  "Backcontact_deposition_atmosphere_pressure": "1.0×10^-4 Pa",
  "Encapsulation_method": "Null",
  "Encapsulation_atmosphere": "Null",
  "JV_measured_device_matching": "True",
  "JV_measured_reverse_scan_Voc": "1.16 V",
  "JV_measured_reverse_scan_Jsc": "24.2 mA/cm2",
  "JV_measured_reverse_scan_FF": "79.6%",
  "JV_measured_reverse_scan_PCE": "22.2%",
  "JV_measured_forward_scan_Voc": "Null",
  "JV_measured_forward_scan_Jsc": "Null",
  "JV_measured_forward_scan_FF": "Null",
  "JV_measured_forward_scan_PCE": "Null",
  "JV_measured_light_spectra": "AM1.5G",
  "JV_measured_light_spectra_intensity": "100 mW/cm2",
  "JV_measured_scan_speed": "Null",
  "JV_measured_scan_delay_time": "Null",
  "JV_certified_PCE": "Null",
  "Stabilized_measured_PCE": "21.96%",
  "Stabilized_certified_PCE": "Null",
  "Stability_test_device_matching": "True",
  "Stability_test_temperature": "40 °C",
  "Stability_test_atmosphere": "Air",
  "Stability_test_light_spectra": "AM1.5G equivalent light",
  "Stability_test_light_intensity": "1 sun",
  "Stability_test_relative_humidity": "30-60%",
  "Stability_PCE_after_time": "1000 hours",
  "Stability_PCE_after_time_value": "Null"
}

File: dataset/2021-2025/10.1002_anie.202114588/Device_BestPCE_10.1002_anie.202114588.json
{
    "Ref_DOI": "10.1002/anie.202114588",
    "Ref_journal": "Angewandte Chemie",
    "Ref_publication_year": "2022",
    "Ref_title": "Diammonium Molecular Configuration-Induced Regulation of Crystal Orientation and Carrier Dynamics for Highly Efficient and Stable 2D/3D Perovskite Solar Cells",
    "Cell_architecture": "NIP",
    "Cell_stack_sequence": "ITO/SnO2/perovskite/spiro-OMeTAD/Ag",
    "Cell_area_measured": "0.04 cm2",
    "ETL_thickness": "Null",
    "ETL_stack_sequence": "SnO2",
    "ETL_additive_compound": "Null",
    "ETL_additive_concentration": "Null",
    "ETL_deposition_method": "Spin-coating",
    "ETL_deposition_solution_concentration": "Null",
    "ETL_deposition_solvents_compound": "DI water",
    "ETL_deposition_synthesis_atmosphere": "Air",
    "ETL_deposition_synthesis_atmosphere_pressure": "1 atm",
    "ETL_deposition_synthesis_atmosphere_relative_humidity": "Null",
    "ETL_deposition_spin_coating_speed": "3000 rpm",
    "ETL_deposition_spin_coating_time": "30 s",
    "ETL_deposition_thermal_annealing_temperature": "150 °C",
    "ETL_deposition_thermal_annealing_time": "30 min",
    "Perovskite_dimension": "2D/3D",
    "Perovskite_thickness": "750 nm",
    "Perovskite_composition_long_form": "Cs0.05FA0.85MA0.10Pb(I0.97Br0.03)3",
    "Perovskite_additive_compound": "EDOEA",
    "Perovskite_additive_concentration": "3%",
    "Perovskite_bandgap": "Null",
    "Perovskite_deposition_method": "Spin-coating",
    "Perovskite_deposition_sequential_spin_coating": "False",
    "Perovskite_deposition_spin_coating_antisolvent": "Chlorobenzene",
    "Perovskite_deposition_reaction_solutions_compounds": "PbI2;FAI;MABr;MACl;CsI",
    "Perovskite_deposition_reaction_solutions_concentrations": "742.2 mg;224.4 mg;16.2 mg;20.3 mg;19.8 mg",
    "Perovskite_deposition_final_solutions_concentration_before_deposition": "Null",
    "Perovskite_deposition_solvents_compound": "DMF;DMSO",
    "Perovskite_deposition_solvents_mixing_ratio": "4:1",
    "Perovskite_deposition_synthesis_atmosphere": "N2",
    "Perovskite_deposition_synthesis_atmosphere_pressure": "Null",
    "Perovskite_deposition_synthesis_atmosphere_relative_humidity": "Null",
    "Perovskite_deposition_spin_coating_speed": "1000 rpm;5000 rpm",
    "Perovskite_deposition_spin_coating_time": "10 s;30 s",
    "Perovskite_deposition_thermal_annealing_atmosphere": "Null",
    "Perovskite_deposition_thermal_annealing_temperature": "150 °C",
    "Perovskite_deposition_thermal_annealing_time": "10 min",
    "Perovskite_surface_treatment_material": "Null",
    "Perovskite_surface_treatment_method": "Null",
    "Perovskite_surface_treatment_solution_concentration": "Null",
    "Perovskite_surface_treatment_solvents_compound": "Null",
    "Perovskite_surface_treatment_synthesis_atmosphere": "Null",
    "Perovskite_surface_treatment_synthesis_atmosphere_pressure": "Null",
    "Perovskite_surface_treatment_synthesis_atmosphere_relative_humidity": "Null",
    "Perovskite_surface_treatment_deposition_spin_coating_speed": "Null",
    "Perovskite_surface_treatment_deposition_spin_coating_time": "Null",
    "Perovskite_surface_treatment_deposition_thermal_annealing_temperature": "Null",
    "Perovskite_surface_treatment_deposition_thermal_annealing_time": "Null",
    "HTL_thickness": "Null",
    "HTL_stack_sequence": "spiro-OMeTAD",
    "HTL_additive_compound": "Li-TFSI;tBP",
    "HTL_additive_concentration": "520 mg/mL",
    "HTL_deposition_method": "Spin-Coating",
    "HTL_deposition_solution_concentration": "72.3 mg/mL",
    "HTL_deposition_solvents_compound": "Chlorobenzene",
    "HTL_deposition_synthesis_atmosphere": "Null",
    "HTL_deposition_synthesis_atmosphere_pressure": "Null",
    "HTL_deposition_synthesis_atmosphere_relative_humidity": "Null",
    "HTL_deposition_spin_coating_speed": "4000 rpm",
    "HTL_deposition_spin_coating_time": "30 s",
    "HTL_deposition_thermal_annealing_temperature": "Null",
    "HTL_deposition_thermal_annealing_time": "Null",
    "Backcontact_thickness": "100 nm",
    "Beckcontact_deposition_method": "Thermal evaporation",
    "Backcontact_deposition_atmosphere_pressure": "7 × 10-4 Pa",
    "Encapsulation_method": "Null",
    "Encapsulation_atmosphere": "Null",
    "JV_measured_device_matching": "True",
    "JV_measured_reverse_scan_Voc": "1.15 V",
    "JV_measured_reverse_scan_Jsc": "25.88 mA/cm2",
    "JV_measured_reverse_scan_FF": "76.66%",
    "JV_measured_reverse_scan_PCE": "22.68%",
    "JV_measured_forward_scan_Voc": "Null",
    "JV_measured_forward_scan_Jsc": "Null",
    "JV_measured_forward_scan_FF": "Null",
    "JV_measured_forward_scan_PCE": "Null",
    "JV_measured_light_spectra": "AM1.5G",
    "JV_measured_light_spectra_intensity": "100 mW/cm2",
    "JV_measured_scan_speed": "0.2 V/s",
    "JV_measured_scan_delay_time": "Null",
    "JV_certified_PCE": "Null",
    "Stabilized_measured_PCE": "22.33%",
    "Stabilized_certified_PCE": "Null",
    "Stability_test_device_matching": "True",
    "Stability_test_temperature": "25 °C",
    "Stability_test_atmosphere": "Air",
    "Stability_test_light_spectra": "Null",
    "Stability_test_light_intensity": "Null",
    "Stability_test_relative_humidity": "50-55%",
    "Stability_PCE_after_time": "1560 hours",
    "Stability_PCE_after_time_value": "82%"
}

File: dataset/2021-2025/10.1002_anie.202114588/Device_BestPCE_Gemini_1.5_pro_10.1002_anie.202114588.json
{
  "Ref_DOI": "10.1002/anie.202114588",
  "Ref_journal": "Angew. Chem. Int. Ed.",
  "Ref_publication_year": "2022",
  "Ref_title": "Diammonium Molecular Configuration-Induced Regulation of Crystal Orientation and Carrier Dynamics for Highly Efficient and Stable 2D/3D Perovskite Solar Cells",
  "Cell_architecture": "NIP",
  "Cell_stack_sequence": "ITO/SnO2/Perovskite/Spiro-OMeTAD/Ag",
  "Cell_area_measured": "0.04 cm2",
  "ETL_thickness": "Null",
  "ETL_stack_sequence": "SnO2",
  "ETL_additive_compound": "Null",
  "ETL_additive_concentration": "Null",
  "ETL_deposition_method": "Spin-coating",
  "ETL_deposition_solution_concentration": "Null",
  "ETL_deposition_solvents_compound": "H2O",
  "ETL_deposition_synthesis_atmosphere": "Air",
  "ETL_deposition_synthesis_atmosphere_pressure": "1 atm",
  "ETL_deposition_synthesis_atmosphere_relative_humidity": "Null",
  "ETL_deposition_spin_coating_speed": "3000 rpm",
  "ETL_deposition_spin_coating_time": "30 s",
  "ETL_deposition_thermal_annealing_temperature": "150 °C",
  "ETL_deposition_thermal_annealing_time": "30 min",
  "Perovskite_dimension": "2D/3D",
  "Perovskite_thickness": "750 nm",
  "Perovskite_composition_long_form": "Cs0.05FA0.85MA0.10Pb(I0.97Br0.03)3",
  "Perovskite_additive_compound": "EDOEA",
  "Perovskite_additive_concentration": "3 wt%",
  "Perovskite_bandgap": "Null",
  "Perovskite_deposition_method": "Spin-coating",
  "Perovskite_deposition_sequential_spin_coating": false,
  "Perovskite_deposition_spin_coating_antisolvent": "Chlorobenzene",
  "Perovskite_deposition_reaction_solutions_compounds": "PbI2;FAI;MABr;MACl;CsI;EDOEA",
  "Perovskite_deposition_reaction_solutions_concentrations": "742.2 mg/mL;224.4 mg/mL;16.2 mg/mL;20.3 mg/mL;19.8 mg/mL;22.2 mg/mL",
  "Perovskite_deposition_final_solutions_concentration_before_deposition": "Null",
  "Perovskite_deposition_solvents_compound": "DMF;DMSO",
  "Perovskite_deposition_solvents_mixing_ratio": "4:1",
  "Perovskite_deposition_synthesis_atmosphere": "Nitrogen",
  "Perovskite_deposition_synthesis_atmosphere_pressure": "1 atm",
  "Perovskite_deposition_synthesis_atmosphere_relative_humidity": "Null",
  "Perovskite_deposition_spin_coating_speed": "1000 rpm;5000 rpm",
  "Perovskite_deposition_spin_coating_time": "10 s;30 s",
  "Perovskite_deposition_thermal_annealing_atmosphere": "Null",
  "Perovskite_deposition_thermal_annealing_temperature": "150 °C",
  "Perovskite_deposition_thermal_annealing_time": "10 min",
  "Perovskite_surface_treatment_material": "Null",
  "Perovskite_surface_treatment_method": "Null",
  "Perovskite_surface_treatment_solution_concentration": "Null",
  "Perovskite_surface_treatment_solvents_compound": "Null",
  "Perovskite_surface_treatment_synthesis_atmosphere": "Null",
  "Perovskite_surface_treatment_synthesis_atmosphere_pressure": "Null",
  "Perovskite_surface_treatment_synthesis_atmosphere_relative_humidity": "Null",
  "Perovskite_surface_treatment_deposition_spin_coating_speed": "Null",
  "Perovskite_surface_treatment_deposition_spin_coating_time": "Null",
  "Perovskite_surface_treatment_deposition_thermal_annealing_temperature": "Null",
  "Perovskite_surface_treatment_deposition_thermal_annealing_time": "Null",
  "HTL_thickness": "Null",
  "HTL_stack_sequence": "spiro-OMeTAD",
  "HTL_additive_compound": "tBP;Li-TFSI",
  "HTL_additive_concentration": "28.8 µL/mL;17.5 µL/mL",
  "HTL_deposition_method": "Spin-coating",
  "HTL_deposition_solution_concentration": "72.3 mg/mL",
  "HTL_deposition_solvents_compound": "Chlorobenzene",
  "HTL_deposition_synthesis_atmosphere": "Air",
  "HTL_deposition_synthesis_atmosphere_pressure": "1 atm",
  "HTL_deposition_synthesis_atmosphere_relative_humidity": "Null",
  "HTL_deposition_spin_coating_speed": "4000 rpm",
  "HTL_deposition_spin_coating_time": "30 s",
  "HTL_deposition_thermal_annealing_temperature": "Null",
  "HTL_deposition_thermal_annealing_time": "Null",
  "Backcontact_thickness": "100 nm",
  "Beckcontact_deposition_method": "Thermal evaporation",
  "Backcontact_deposition_atmosphere_pressure": "7 × 10-4 Pa",
  "Encapsulation_method": "Null",
  "Encapsulation_atmosphere": "Null",
  "JV_measured_device_matching": true,
  "JV_measured_reverse_scan_Voc": "1.15 V",
  "JV_measured_reverse_scan_Jsc": "25.88 mA/cm2",
  "JV_measured_reverse_scan_FF": "76.66 %",
  "JV_measured_reverse_scan_PCE": "22.68 %",
  "JV_measured_forward_scan_Voc": "Null",
  "JV_measured_forward_scan_Jsc": "Null",
  "JV_measured_forward_scan_FF": "Null",
  "JV_measured_forward_scan_PCE": "Null",
  "JV_measured_light_spectra": "AM1.5G",
  "JV_measured_light_spectra_intensity": "100 mW/cm2",
  "JV_measured_scan_speed": "0.2 V/s",
  "JV_measured_scan_delay_time": "Null",
  "JV_certified_PCE": "Null",
  "Stabilized_measured_PCE": "22.33 %",
  "Stabilized_certified_PCE": "Null",
  "Stability_test_device_matching": true,
  "Stability_test_temperature": "25 °C",
  "Stability_test_atmosphere": "Air",
  "Stability_test_light_spectra": "Null",
  "Stability_test_light_intensity": "Null",
  "Stability_test_relative_humidity": "50±5 %",
  "Stability_PCE_after_time": "1560 h",
  "Stability_PCE_after_time_value": "82%"
}

File: dataset/2021-2025/10.1002_anie.202114588/Device_BestPCE_Gemini_2.0_Flash_10.1002_anie.202114588.json
{
  "Ref_DOI": "10.1002/anie.202114588",
  "Ref_journal": "Angew. Chem. Int. Ed.",
  "Ref_publication_year": "2022",
  "Ref_title": "Diammonium Molecular Configuration-Induced Regulation of Crystal Orientation and Carrier Dynamics for Highly Efficient and Stable 2D/3D Perovskite Solar Cells",
  "Cell_architecture": "NIP",
  "Cell_stack_sequence": "ITO/SnO2/CsFAMA-perovskite/spiro-OMeTAD/Ag",
  "Cell_area_measured": "0.04 cm2",
  "ETL_thickness": "Null",
  "ETL_stack_sequence": "Null",
  "ETL_additive_compound": "Null",
  "ETL_additive_concentration": "Null",
  "ETL_deposition_method": "Spin-coating",
  "ETL_deposition_solution_concentration": "SnO 2 colloidal solution/DI water, a ratio of 1:3",
  "ETL_deposition_solvents_compound": "DI water",
  "ETL_deposition_synthesis_atmosphere": "Air",
  "ETL_deposition_synthesis_atmosphere_pressure": "1 atm",
  "ETL_deposition_synthesis_atmosphere_relative_humidity": "Null",
  "ETL_deposition_spin_coating_speed": "3000 rpm",
  "ETL_deposition_spin_coating_time": "30 s",
  "ETL_deposition_thermal_annealing_temperature": "150 °C",
  "ETL_deposition_thermal_annealing_time": "30 min",
  "Perovskite_dimension": "3D/2D",
  "Perovskite_thickness": "750 nm",
  "Perovskite_composition_long_form": "Cs0.05FA0.85MA0.10Pb(I0.97Br0.03)3",
  "Perovskite_additive_compound": "ODA; TETA; EDOEA",
  "Perovskite_additive_concentration": "3 wt%; 3 wt%; 3 wt%",
  "Perovskite_bandgap": "Null",
  "Perovskite_deposition_method": "Spin-coating",
  "Perovskite_deposition_sequential_spin_coating": "False",
  "Perovskite_deposition_spin_coating_antisolvent": "Chlorobenzene",
  "Perovskite_deposition_reaction_solutions_compounds": "PbI2; FAI; MABr; MACl; CsI",
  "Perovskite_deposition_reaction_solutions_concentrations": "742.2 mg; 224.4 mg; 16.2 mg; 20.3 mg; 19.8 mg",
  "Perovskite_deposition_final_solutions_concentration_before_deposition": "Null",
  "Perovskite_deposition_solvents_compound": "DMF; DMSO",
  "Perovskite_deposition_solvents_mixing_ratio": "4:1",
  "Perovskite_deposition_synthesis_atmosphere": "Nitrogen",
  "Perovskite_deposition_synthesis_atmosphere_pressure": "1 atm",
  "Perovskite_deposition_synthesis_atmosphere_relative_humidity": "Null",
  "Perovskite_deposition_spin_coating_speed": "1000 rpm; 5000 rpm",
  "Perovskite_deposition_spin_coating_time": "10 s; 30 s",
  "Perovskite_deposition_thermal_annealing_atmosphere": "Null",
  "Perovskite_deposition_thermal_annealing_temperature": "150 °C",
  "Perovskite_deposition_thermal_annealing_time": "10 min",
  "Perovskite_surface_treatment_material": "Null",
  "Perovskite_surface_treatment_method": "Null",
  "Perovskite_surface_treatment_solution_concentration": "Null",
  "Perovskite_surface_treatment_solvents_compound": "Null",
  "Perovskite_surface_treatment_synthesis_atmosphere": "Null",
  "Perovskite_surface_treatment_synthesis_atmosphere_pressure": "Null",
  "Perovskite_surface_treatment_synthesis_atmosphere_relative_humidity": "Null",
  "Perovskite_surface_treatment_deposition_spin_coating_speed": "Null",
  "Perovskite_surface_treatment_deposition_spin_coating_time": "Null",
  "Perovskite_surface_treatment_deposition_thermal_annealing_temperature": "Null",
  "Perovskite_surface_treatment_deposition_thermal_annealing_time": "Null",
  "HTL_thickness": "Null",
  "HTL_stack_sequence": "Null",
  "HTL_additive_compound": "4 -tert-butyl pyridine; Li-TFSI",
  "HTL_additive_concentration": "28.8 µL; 520 mg/mL",
  "HTL_deposition_method": "Spin-coating",
  "HTL_deposition_solution_concentration": "72.3 mg/mL",
  "HTL_deposition_solvents_compound": "CB",
  "HTL_deposition_synthesis_atmosphere": "Nitrogen",
  "HTL_deposition_synthesis_atmosphere_pressure": "1 atm",
  "HTL_deposition_synthesis_atmosphere_relative_humidity": "Null",
  "HTL_deposition_spin_coating_speed": "4000 rpm",
  "HTL_deposition_spin_coating_time": "30 s",
  "HTL_deposition_thermal_annealing_temperature": "Null",
  "HTL_deposition_thermal_annealing_time": "Null",
  "Backcontact_thickness": "100 nm",
  "Beckcontact_deposition_method": "Thermal evaporation",
  "Backcontact_deposition_atmosphere_pressure": "7 × 10-4 Pa",
  "Encapsulation_method": "Null",
  "Encapsulation_atmosphere": "Null",
  "JV_measured_device_matching": "True",
  "JV_measured_reverse_scan_Voc": "1.15 V",
  "JV_measured_reverse_scan_Jsc": "25.88 mA/cm2",
  "JV_measured_reverse_scan_FF": "76.66 %",
  "JV_measured_reverse_scan_PCE": "22.68 %",
  "JV_measured_forward_scan_Voc": "Null",
  "JV_measured_forward_scan_Jsc": "Null",
  "JV_measured_forward_scan_FF": "Null",
  "JV_measured_forward_scan_PCE": "Null",
  "JV_measured_light_spectra": "AM1.5G",
  "JV_measured_light_spectra_intensity": "100 mW· cm-2",
  "JV_measured_scan_speed": "0.2 V/s",
  "JV_measured_scan_delay_time": "Null",
  "JV_certified_PCE": "Null",
  "Stabilized_measured_PCE": "22.33 %",
  "Stabilized_certified_PCE": "Null",
  "Stability_test_device_matching": "True",
  "Stability_test_temperature": "50 °C",
  "Stability_test_atmosphere": "Air",
  "Stability_test_light_spectra": "Null",
  "Stability_test_light_intensity": "Null",
  "Stability_test_relative_humidity": "65 %",
  "Stability_PCE_after_time": "1560 h",
  "Stability_PCE_after_time_value": "82 %"
}
