Repository: jiayijdong/PSCbench

# PSCbench


**PSCbench** is a novel benchmark for materials science research-level scientific
dataset curation sourced from published journals. The benchmark is designed to evaluate the complex classification capabilities,
strong domain knowledge, and advanced calculation skills of LLMs. 

We developed an innovative **evaluation protocol** for a detailed analysis of classification abilities of leading commercially available Large Language Models. This
involves instructing LLMs to extract key knowledge information within a predefined set of
dataset template. This process offers a fine-grained understanding that LLM works as well as a human in annotating the data
and actually finds out when the humans failed to annotate the data
.

## Data


The PSCbench dataset is under dataset folder in json file format. Each file is list of dictionary and can be extracted using following scripts.
Each file stands for one published journal, which is fully elaborated in the paper. 

```
with open("./dataset/retroactive/{}.json".format(subject), encoding='utf-8') as json_file:
    problems=json.load(json_file)
```

## Evaluation
To evaluate our data using LLM, please refer to folder under eval

## Analysis (Evaluation Protocol)
The evaluation protocol involves analyzing both LLM
and reference (correct) ground truth with the assistance of human annotators to identify the key information in the literature.
These reasons are then summarized into 4 categories: **Tag, Materials, Fabrication and Properties**. Subsequently, a LLM verifier is employed to automatically attribute each
incorrectly extracted answer into a certain field. The resulting error profiles enable the
interpretation of the improved skills by certain prompting strategies and direct comparison of various
strategies.

### run evaluation protocol
After running the evaluation part, use the output to run the evaluation protocol. 
```
cd eval
OPENAI_API_KEY=your_key python ana_error.py --setting your_setting 
```

## Citation
If you find our paper useful, please cite our paper
```
@misc{dong2024pscbench,
  author = {Dong, Jiayi and Huang, Zijian and Yao, Yu and Shen, Zhichao and Liu, Junkai and Tong, Yiushun and Tsai, Chu-Yen and Duan, Haoxiang and Yang, Wenxin and Gong, Ming and Xu, Wei and Kundu, Arnesh and Zhang, Ying and Huang, Joshua and Tong, Xinyang and Yeh, Eric and Zhu, Yingke and Ng, Charlotte and Du, Yilun and Li, Ju and Schwalbe-Koda, Daniel and Yang, Yang},
  title = {{PSCBENCH: A Benchmark for Large-Scale Automated Knowledge Extraction and Data Curation in Perovskite Solar Cell Literature}},
  note = {Preprint},
  year = {2024},
  url = {https://arxiv.org/abs/XXXX.XXXXX}  
}

```

File: dataset/2021-2025/10.1002_cssc.202002707/Device_BestPCE_10.1002_cssc.202002707.json
{
    "Ref_DOI": "10.1002/cssc.202002707",
    "Ref_journal": "ChemSusChem",
    "Ref_publication_year": "2021",
    "Ref_title": "Moisture-Resistant FAPbI3 Perovskite Solar Cell with 22.25% Power Conversion Efficiency through Pentafluorobenzyl Phosphonic Acid Passivation",
    "Cell_architecture": "NIP",
    "Cell_stack_sequence": "FTO/c-TiO2/m-TiO2/FAPbI3/PFBPA/spiro-OMeTAD/Au",
    "Cell_area_measured": "0.16 cm2",
    "ETL_thickness": "20-30 nm",
    "ETL_stack_sequence": "c-TiO2/m-TiO2",
    "ETL_additive_compound": "Null",
    "ETL_additive_concentration": "Null",
    "ETL_deposition_method": "Spray pyrolysis/spin-coating",
    "ETL_deposition_solution_concentration": "Null",
    "ETL_deposition_solvents_compound": "Ethanol",
    "ETL_deposition_synthesis_atmosphere": "Air",
    "ETL_deposition_synthesis_atmosphere_pressure": "1 atm",
    "ETL_deposition_synthesis_atmosphere_relative_humidity": "Null",
    "ETL_deposition_spin_coating_speed": "5000 rpm",
    "ETL_deposition_spin_coating_time": "15 s",
    "ETL_deposition_thermal_annealing_temperature": "450 °C",
    "ETL_deposition_thermal_annealing_time": "45 min",
    "Perovskite_dimension": "3D",
    "Perovskite_thickness": "Null",
    "Perovskite_composition_long_form": "FAPbI3",
    "Perovskite_additive_compound": "MACl",
    "Perovskite_additive_concentration": "Null",
    "Perovskite_bandgap": "1.505 eV",
    "Perovskite_deposition_method": "Spin-coating",
    "Perovskite_deposition_sequential_spin_coating": "True",
    "Perovskite_deposition_spin_coating_antisolvent": "Null",
    "Perovskite_deposition_reaction_solutions_compounds": "PbI2;FAI;MACl",
    "Perovskite_deposition_reaction_solutions_concentrations": "Null",
    "Perovskite_deposition_final_solutions_concentration_before_deposition": "Null",
    "Perovskite_deposition_solvents_compound": "DMF;DMSO",
    "Perovskite_deposition_solvents_mixing_ratio": "4:1",
    "Perovskite_deposition_synthesis_atmosphere": "Nitrogen",
    "Perovskite_deposition_synthesis_atmosphere_pressure": "Null",
    "Perovskite_deposition_synthesis_atmosphere_relative_humidity": "Null",
    "Perovskite_deposition_spin_coating_speed": "1000 rpm;4000 rpm",
    "Perovskite_deposition_spin_coating_time": "10 s;20 s",
    "Perovskite_deposition_thermal_annealing_atmosphere": "Null",
    "Perovskite_deposition_thermal_annealing_temperature": "80 °C;110 °C;150 °C",
    "Perovskite_deposition_thermal_annealing_time": "2 min;3 min;15 min",
    "Perovskite_surface_treatment_material": "PFBPA",
    "Perovskite_surface_treatment_method": "Dipping",
    "Perovskite_surface_treatment_solution_concentration": "20 mM",
    "Perovskite_surface_treatment_solvents_compound": "IPA",
    "Perovskite_surface_treatment_synthesis_atmosphere": "Nitrogen",
    "Perovskite_surface_treatment_synthesis_atmosphere_pressure": "Null",
    "Perovskite_surface_treatment_synthesis_atmosphere_relative_humidity": "Null",
    "Perovskite_surface_treatment_deposition_spin_coating_speed": "Null",
    "Perovskite_surface_treatment_deposition_spin_coating_time": "Null",
    "Perovskite_surface_treatment_deposition_thermal_annealing_temperature": "100 °C",
    "Perovskite_surface_treatment_deposition_thermal_annealing_time": "10 min",
    "HTL_thickness": "Null",
    "HTL_stack_sequence": "spiro-OMeTAD",
    "HTL_additive_compound": "Li-TFSI;tBP",
    "HTL_additive_concentration": "Null",
    "HTL_deposition_method": "Spin-coating",
    "HTL_deposition_solution_concentration": "Null",
    "HTL_deposition_solvents_compound": "CB",
    "HTL_deposition_synthesis_atmosphere": "Null",
    "HTL_deposition_synthesis_atmosphere_pressure": "Null",
    "HTL_deposition_synthesis_atmosphere_relative_humidity": "Null",
    "HTL_deposition_spin_coating_speed": "4000 rpm",
    "HTL_deposition_spin_coating_time": "20 s",
    "HTL_deposition_thermal_annealing_temperature": "Null",
    "HTL_deposition_thermal_annealing_time": "Null",
    "Backcontact_thickness": "80 nm",
    "Beckcontact_deposition_method": "Thermal evaporation",
    "Backcontact_deposition_atmosphere_pressure": "Null",
    "Encapsulation_method": "Null",
    "Encapsulation_atmosphere": "Null",
    "JV_measured_device_matching": "True",
    "JV_measured_reverse_scan_Voc": "1.112 V",
    "JV_measured_reverse_scan_Jsc": "25.77 mA/cm2",
    "JV_measured_reverse_scan_FF": "77.0 %",
    "JV_measured_reverse_scan_PCE": "22.25 %",
    "JV_measured_forward_scan_Voc": "Null",
    "JV_measured_forward_scan_Jsc": "Null",
    "JV_measured_forward_scan_FF": "Null",
    "JV_measured_forward_scan_PCE": "Null",
    "JV_measured_light_spectra": "AM1.5G",
    "JV_measured_light_spectra_intensity": "1 sun",
    "JV_measured_scan_speed": "0.05 V/s",
    "JV_measured_scan_delay_time": "Null",
    "JV_certified_PCE": "Null",
    "Stabilized_measured_PCE": "22.2 %",
    "Stabilized_certified_PCE": "Null",
    "Stability_test_device_matching": "True",
    "Stability_test_temperature": "Null",
    "Stability_test_atmosphere": "Null",
    "Stability_test_light_spectra": "Null",
    "Stability_test_light_intensity": "Null",
    "Stability_test_relative_humidity": "40-75 %",
    "Stability_PCE_after_time": "600 hours",
    "Stability_PCE_after_time_value": "90 %"
}

File: dataset/2021-2025/10.1002_cssc.202002707/Device_BestPCE_Gemini_1.5_pro_10.1002_cssc.202002707.json
{
  "Ref_DOI": "10.1002/cssc.202002707",
  "Ref_journal": "ChemSusChem",
  "Ref_publication_year": "2021",
  "Ref_title": "Moisture-Resistant FAPbI3 Perovskite Solar Cell with 22.25% Power Conversion Efficiency through Pentafluorobenzyl Phosphonic Acid Passivation",
  "Cell_architecture": "PIN",
  "Cell_stack_sequence": "FTO/c-TiO2/m-TiO2/FAPbI3/PFBPA/spiro-OMeTAD/Au",
  "Cell_area_measured": "0.16 cm2",
  "ETL_thickness": "20-30/200 nm",
  "ETL_stack_sequence": "c-TiO2/mp-TiO2",
  "ETL_additive_compound": "Null",
  "ETL_additive_concentration": "Null",
  "ETL_deposition_method": "Spray pyrolysis/Spin-coating",
  "ETL_deposition_solution_concentration": "75 wt% in isopropanol/1:5.5 w/w",
  "ETL_deposition_solvents_compound": "Ethanol/Ethanol",
  "ETL_deposition_synthesis_atmosphere": "Null",
  "ETL_deposition_synthesis_atmosphere_pressure": "1 atm",
  "ETL_deposition_synthesis_atmosphere_relative_humidity": "Null",
  "ETL_deposition_spin_coating_speed": "5000 rpm",
  "ETL_deposition_spin_coating_time": "15 s",
  "ETL_deposition_thermal_annealing_temperature": "450/450 °C",
  "ETL_deposition_thermal_annealing_time": "Null/45 min",
  "Perovskite_dimension": "3D",
  "Perovskite_thickness": "Null",
  "Perovskite_composition_long_form": "FAPbI3",
  "Perovskite_additive_compound": "MACl",
  "Perovskite_additive_concentration": "Null",
  "Perovskite_bandgap": "1.505 eV",
  "Perovskite_deposition_method": "Spin-coating",
  "Perovskite_deposition_sequential_spin_coating": "False",
  "Perovskite_deposition_spin_coating_antisolvent": "Chlorobenzene",
  "Perovskite_deposition_reaction_solutions_compounds": "PbI2;FAI;MACl",
  "Perovskite_deposition_reaction_solutions_concentrations": "Null",
  "Perovskite_deposition_final_solutions_concentration_before_deposition": "Null",
  "Perovskite_deposition_solvents_compound": "DMF;DMSO",
  "Perovskite_deposition_solvents_mixing_ratio": "4:1 v/v",
  "Perovskite_deposition_synthesis_atmosphere": "Nitrogen",
  "Perovskite_deposition_synthesis_atmosphere_pressure": "1 atm",
  "Perovskite_deposition_synthesis_atmosphere_relative_humidity": "Null",
  "Perovskite_deposition_spin_coating_speed": "1000 rpm;4000 rpm",
  "Perovskite_deposition_spin_coating_time": "10 s;20 s",
  "Perovskite_deposition_thermal_annealing_atmosphere": "Null",
  "Perovskite_deposition_thermal_annealing_temperature": "80 °C;110 °C;150 °C",
  "Perovskite_deposition_thermal_annealing_time": "2 min;3 min;15 min",
  "Perovskite_surface_treatment_material": "PFBPA",
  "Perovskite_surface_treatment_method": "Dipping",
  "Perovskite_surface_treatment_solution_concentration": "20 mM",
  "Perovskite_surface_treatment_solvents_compound": "IPA",
  "Perovskite_surface_treatment_synthesis_atmosphere": "Nitrogen",
  "Perovskite_surface_treatment_synthesis_atmosphere_pressure": "1 atm",
  "Perovskite_surface_treatment_synthesis_atmosphere_relative_humidity": "Null",
  "Perovskite_surface_treatment_deposition_spin_coating_speed": "Null",
  "Perovskite_surface_treatment_deposition_spin_coating_time": "Null",
  "Perovskite_surface_treatment_deposition_thermal_annealing_temperature": "100 °C",
  "Perovskite_surface_treatment_deposition_thermal_annealing_time": "10 min",
  "HTL_thickness": "Null",
  "HTL_stack_sequence": "spiro-OMeTAD",
  "HTL_additive_compound": "Li-TFSI;tBP",
  "HTL_additive_concentration": "33%;330%",
  "HTL_deposition_method": "Spin-coating",
  "HTL_deposition_solution_concentration": "70 mM",
  "HTL_deposition_solvents_compound": "Chlorobenzene",
  "HTL_deposition_synthesis_atmosphere": "Nitrogen",
  "HTL_deposition_synthesis_atmosphere_pressure": "1 atm",
  "HTL_deposition_synthesis_atmosphere_relative_humidity": "Null",
  "HTL_deposition_spin_coating_speed": "4000 rpm",
  "HTL_deposition_spin_coating_time": "20 s",
  "HTL_deposition_thermal_annealing_temperature": "Null",
  "HTL_deposition_thermal_annealing_time": "Null",
  "Backcontact_thickness": "80 nm",
  "Beckcontact_deposition_method": "Thermal evaporation",
  "Backcontact_deposition_atmosphere_pressure": "High vacuum",
  "Encapsulation_method": "Null",
  "Encapsulation_atmosphere": "Null",
  "JV_measured_device_matching": "True",
  "JV_measured_reverse_scan_Voc": "1.112 V",
  "JV_measured_reverse_scan_Jsc": "25.77 mA/cm2",
  "JV_measured_reverse_scan_FF": "77.0%",
  "JV_measured_reverse_scan_PCE": "22.25%",
  "JV_measured_forward_scan_Voc": "Null",
  "JV_measured_forward_scan_Jsc": "Null",
  "JV_measured_forward_scan_FF": "Null",
  "JV_measured_forward_scan_PCE": "Null",
  "JV_measured_light_spectra": "AM1.5",
  "JV_measured_light_spectra_intensity": "1 sun",
  "JV_measured_scan_speed": "0.05 V/s",
  "JV_measured_scan_delay_time": "Null",
  "JV_certified_PCE": "Null",
  "Stabilized_measured_PCE": "22.2%",
  "Stabilized_certified_PCE": "Null",
  "Stability_test_device_matching": "True",
  "Stability_test_temperature": "Null",
  "Stability_test_atmosphere": "Air",
  "Stability_test_light_spectra": "Null",
  "Stability_test_light_intensity": "Null",
  "Stability_test_relative_humidity": "40-75%",
  "Stability_PCE_after_time": "600 h",
  "Stability_PCE_after_time_value": "90%"
}

File: dataset/2021-2025/10.1002_cssc.202002707/Device_BestPCE_Gemini_2.0_Flash_10.1002_cssc.202002707.json
{
  "Ref_DOI": "10.1002/cssc.202002707",
  "Ref_journal": "ChemSusChem",
  "Ref_publication_year": "2021",
  "Ref_title": "Moisture‐Resistant FAPbI3 Perovskite Solar Cell with 22.25 % Power Conversion Efficiency through Pentafluorobenzyl Phosphonic Acid Passivation",
  "Cell_architecture": "NIP",
  "Cell_stack_sequence": "FTO/c-TiO2/m-TiO2/FAPbI3/PFBPA/spiro-OMeTAD/Au",
  "Cell_area_measured": "0.16 squared cm",
  "ETL_thickness": "20-30/200",
  "ETL_stack_sequence": "c-TiO2/m-TiO2",
  "ETL_additive_compound": "Null",
  "ETL_additive_concentration": "Null",
  "ETL_deposition_method": "Spray pyrolysis/Spin-coating",
  "ETL_deposition_solution_concentration": "75 wt% (1:9 v/v)/1:5.5 w/w",
  "ETL_deposition_solvents_compound": "Ethanol/Ethanol",
  "ETL_deposition_synthesis_atmosphere": "Air",
  "ETL_deposition_synthesis_atmosphere_pressure": "1 atm",
  "ETL_deposition_synthesis_atmosphere_relative_humidity": "Null",
  "ETL_deposition_spin_coating_speed": "Null/5000",
  "ETL_deposition_spin_coating_time": "Null/15",
  "ETL_deposition_thermal_annealing_temperature": "450/450",
  "ETL_deposition_thermal_annealing_time": "Null/45",
  "Perovskite_dimension": "3D",
  "Perovskite_thickness": "Null",
  "Perovskite_composition_long_form": "FAPbI3",
  "Perovskite_additive_compound": "MACl",
  "Perovskite_additive_concentration": "Null",
  "Perovskite_bandgap": "1.505",
  "Perovskite_deposition_method": "Spin-coating",
  "Perovskite_deposition_sequential_spin_coating": "False",
  "Perovskite_deposition_spin_coating_antisolvent": "CB",
  "Perovskite_deposition_reaction_solutions_compounds": "PbI2;FAI;MACl",
  "Perovskite_deposition_reaction_solutions_concentrations": "equimolar",
  "Perovskite_deposition_final_solutions_concentration_before_deposition": "Null",
  "Perovskite_deposition_solvents_compound": "DMF;DMSO",
  "Perovskite_deposition_solvents_mixing_ratio": "4:1",
  "Perovskite_deposition_synthesis_atmosphere": "Nitrogen",
  "Perovskite_deposition_synthesis_atmosphere_pressure": "1 atm",
  "Perovskite_deposition_synthesis_atmosphere_relative_humidity": "Null",
  "Perovskite_deposition_spin_coating_speed": "1000;4000",
  "Perovskite_deposition_spin_coating_time": "10;20",
  "Perovskite_deposition_thermal_annealing_atmosphere": "Air",
  "Perovskite_deposition_thermal_annealing_temperature": "80;110;150",
  "Perovskite_deposition_thermal_annealing_time": "2;3;15",
  "Perovskite_surface_treatment_material": "PFBPA",
  "Perovskite_surface_treatment_method": "Dipping treatment",
  "Perovskite_surface_treatment_solution_concentration": "20 mM",
  "Perovskite_surface_treatment_solvents_compound": "IPA",
  "Perovskite_surface_treatment_synthesis_atmosphere": "Nitrogen",
  "Perovskite_surface_treatment_synthesis_atmosphere_pressure": "1 atm",
  "Perovskite_surface_treatment_synthesis_atmosphere_relative_humidity": "Null",
  "Perovskite_surface_treatment_deposition_spin_coating_speed": "Null",
  "Perovskite_surface_treatment_deposition_spin_coating_time": "Null",
  "Perovskite_surface_treatment_deposition_thermal_annealing_temperature": "100",
  "Perovskite_surface_treatment_deposition_thermal_annealing_time": "10",
  "HTL_thickness": "Null",
  "HTL_stack_sequence": "Null",
  "HTL_additive_compound": "Li-TFSI;tBP",
  "HTL_additive_concentration": "33 mol%;330 mol%",
  "HTL_deposition_method": "Spin-coating",
  "HTL_deposition_solution_concentration": "70 mM",
  "HTL_deposition_solvents_compound": "CB",
  "HTL_deposition_synthesis_atmosphere": "Nitrogen",
  "HTL_deposition_synthesis_atmosphere_pressure": "1 atm",
  "HTL_deposition_synthesis_atmosphere_relative_humidity": "Null",
  "HTL_deposition_spin_coating_speed": "4000",
  "HTL_deposition_spin_coating_time": "20",
  "HTL_deposition_thermal_annealing_temperature": "Null",
  "HTL_deposition_thermal_annealing_time": "Null",
  "Backcontact_thickness": "80",
  "Beckcontact_deposition_method": "Thermal evaporation",
  "Backcontact_deposition_atmosphere_pressure": "high vacuum",
  "Encapsulation_method": "Null",
  "Encapsulation_atmosphere": "Null",
  "JV_measured_device_matching": "True",
  "JV_measured_reverse_scan_Voc": "Null",
  "JV_measured_reverse_scan_Jsc": "Null",
  "JV_measured_reverse_scan_FF": "Null",
  "JV_measured_reverse_scan_PCE": "Null",
  "JV_measured_forward_scan_Voc": "1.112",
  "JV_measured_forward_scan_Jsc": "25.77",
  "JV_measured_forward_scan_FF": "77.0",
  "JV_measured_forward_scan_PCE": "22.25",
  "JV_measured_light_spectra": "AM1.5",
  "JV_measured_light_spectra_intensity": "1 sun",
  "JV_measured_scan_speed": "0.05 V/s",
  "JV_measured_scan_delay_time": "Null",
  "JV_certified_PCE": "Null",
  "Stabilized_measured_PCE": "22.2",
  "Stabilized_certified_PCE": "Null",
  "Stability_test_device_matching": "True",
  "Stability_test_temperature": "Null",
  "Stability_test_atmosphere": "Air",
  "Stability_test_light_spectra": "Null",
  "Stability_test_light_intensity": "Null",
  "Stability_test_relative_humidity": "40–75",
  "Stability_PCE_after_time": "600 hours",
  "Stability_PCE_after_time_value": ">90"
}

File: dataset/2021-2025/10.1002_cssc.202002707/Device_BestPCE_Gemini_2.5_Flash_10.1002_cssc.202002707.json
{
  "Ref_DOI": "10.1002/cssc.202002707",
  "Ref_journal": "ChemSusChem",
  "Ref_publication_year": "2021",
  "Ref_title": "Moisture-Resistant FAPbI3Perovskite SolarCellwith 22.25%PowerConversion Efficiency through Pentafluorobenzyl Phosphonic AcidPassivation",
  "Cell_architecture": "NIP",
  "Cell_stack_sequence": "FTO/c-TiO2/m-TiO2/FAPbI3/PFBPA/spiro-OMeTAD/Au",
  "Cell_area_measured": "0.16 cm2",
  "ETL_thickness": "20-30 nm/200 nm",
  "ETL_stack_sequence": "c-TiO2/mp-TiO2",
  "ETL_additive_compound": "Null",
  "ETL_additive_concentration": "Null",
  "ETL_deposition_method": "Spray pyrolysis/Spin-coating",
  "ETL_deposition_solution_concentration": "Null/Null",
  "ETL_deposition_solvents_compound": "EtOH/EtOH",
  "ETL_deposition_synthesis_atmosphere": "Air/Air",
  "ETL_deposition_synthesis_atmosphere_pressure": "1 atm/1 atm",
  "ETL_deposition_synthesis_atmosphere_relative_humidity": "Null/Null",
  "ETL_deposition_spin_coating_speed": "Null/5000 rpm",
  "ETL_deposition_spin_coating_time": "Null/15 s",
  "ETL_deposition_thermal_annealing_temperature": "450°C/450°C",
  "ETL_deposition_thermal_annealing_time": "45 min/45 min",
  "Perovskite_dimension": "3D",
  "Perovskite_thickness": "Null",
  "Perovskite_composition_long_form": "FAPbI3",
  "Perovskite_additive_compound": "MACl",
  "Perovskite_additive_concentration": "Null",
  "Perovskite_bandgap": "1.505 eV",
  "Perovskite_deposition_method": "Spin-coating",
  "Perovskite_deposition_sequential_spin_coating": "False",
  "Perovskite_deposition_spin_coating_antisolvent": "CB",
  "Perovskite_deposition_reaction_solutions_compounds": "PbI2; FAI; MACl",
  "Perovskite_deposition_reaction_solutions_concentrations": "Null",
  "Perovskite_deposition_final_solutions_concentration_before_deposition": "Null",
  "Perovskite_deposition_solvents_compound": "DMF; DMSO",
  "Perovskite_deposition_solvents_mixing_ratio": "4:1 v/v",
  "Perovskite_deposition_synthesis_atmosphere": "Nitrogen",
  "Perovskite_deposition_synthesis_atmosphere_pressure": "1 atm",
  "Perovskite_deposition_synthesis_atmosphere_relative_humidity": "Null",
  "Perovskite_deposition_spin_coating_speed": "1000 rpm; 4000 rpm",
  "Perovskite_deposition_spin_coating_time": "10 s; 20 s",
  "Perovskite_deposition_thermal_annealing_atmosphere": "Null",
  "Perovskite_deposition_thermal_annealing_temperature": "80°C; 110°C; 150°C",
  "Perovskite_deposition_thermal_annealing_time": "2 min; 3 min; 15 min",
  "Perovskite_surface_treatment_material": "PFBPA",
  "Perovskite_surface_treatment_method": "Dipping treatment/Spin-coating",
  "Perovskite_surface_treatment_solution_concentration": "20 mM",
  "Perovskite_surface_treatment_solvents_compound": "IPA",
  "Perovskite_surface_treatment_synthesis_atmosphere": "Nitrogen",
  "Perovskite_surface_treatment_synthesis_atmosphere_pressure": "1 atm",
  "Perovskite_surface_treatment_synthesis_atmosphere_relative_humidity": "Null",
  "Perovskite_surface_treatment_deposition_spin_coating_speed": "Null",
  "Perovskite_surface_treatment_deposition_spin_coating_time": "Null",
  "Perovskite_surface_treatment_deposition_thermal_annealing_temperature": "100°C",
  "Perovskite_surface_treatment_deposition_thermal_annealing_time": "10 min",
  "HTL_thickness": "Null",
  "HTL_stack_sequence": "spiro-OMeTAD",
  "HTL_additive_compound": "Li-TFSI; tBP",
  "HTL_additive_concentration": "33 mol%; 330 mol%",
  "HTL_deposition_method": "Spin-coating",
  "HTL_deposition_solution_concentration": "70 mM",
  "HTL_deposition_solvents_compound": "CB",
  "HTL_deposition_synthesis_atmosphere": "Null",
  "HTL_deposition_synthesis_atmosphere_pressure": "Null",
  "HTL_deposition_synthesis_atmosphere_relative_humidity": "Null",
  "HTL_deposition_spin_coating_speed": "4000 rpm",
  "HTL_deposition_spin_coating_time": "20 s",
  "HTL_deposition_thermal_annealing_temperature": "Null",
  "HTL_deposition_thermal_annealing_time": "Null",
  "Backcontact_thickness": "80 nm",
  "Beckcontact_deposition_method": "Thermal evaporation",
  "Backcontact_deposition_atmosphere_pressure": "Null",
  "Encapsulation_method": "Null",
  "Encapsulation_atmosphere": "Null",
  "JV_measured_device_matching": "True",
  "JV_measured_reverse_scan_Voc": "1.112 V",
  "JV_measured_reverse_scan_Jsc": "25.77 mA/cm2",
  "JV_measured_reverse_scan_FF": "77.0%",
  "JV_measured_reverse_scan_PCE": "22.25%",
  "JV_measured_forward_scan_Voc": "Null",
  "JV_measured_forward_scan_Jsc": "Null",
  "JV_measured_forward_scan_FF": "Null",
  "JV_measured_forward_scan_PCE": "Null",
  "JV_measured_light_spectra": "AM1.5G",
  "JV_measured_light_spectra_intensity": "1 sun",
  "JV_measured_scan_speed": "0.05 V/s",
  "JV_measured_scan_delay_time": "Null",
  "JV_certified_PCE": "Null",
  "Stabilized_measured_PCE": "22.2%",
  "Stabilized_certified_PCE": "Null",
  "Stability_test_device_matching": "True",
  "Stability_test_temperature": "room temperature",
  "Stability_test_atmosphere": "Air",
  "Stability_test_light_spectra": "Null",
  "Stability_test_light_intensity": "Null",
  "Stability_test_relative_humidity": "40–75%",
  "Stability_PCE_after_time": "600 h",
  "Stability_PCE_after_time_value": ">90%"
}

File: dataset/2021-2025/10.1002_cssc.202002707/Device_BestPCE_claude_haiku_10.1002_cssc.202002707.json
{
  "Ref_DOI": "10.1002/cssc.202002707",
  "Ref_journal": "ChemSusChem",
  "Ref_publication_year": "2021",
  "Ref_title": "Moisture-Resistant FAPbI3 Perovskite Solar Cell with 22.25% Power Conversion Efficiency through Pentafluorobenzyl Phosphonic Acid Passivation",
  "Cell_architecture": "NIP",
  "Cell_stack_sequence": "FTO/c-TiO2/m-TiO2/FAPbI3/PFBPA/spiro-OMeTAD/Au",
  "Cell_area_measured": "0.16 cm2",
  "ETL_thickness": "20/200 nm",
  "ETL_stack_sequence": "c-TiO2/m-TiO2",
  "ETL_additive_compound": "Null",
  "ETL_additive_concentration": "Null",
  "ETL_deposition_method": "Spray pyrolysis/Spin-coating",
  "ETL_deposition_solution_concentration": "Null/1:5.5 w/w",
  "ETL_deposition_solvents_compound": "EtOH/EtOH",
  "ETL_deposition_synthesis_atmosphere": "Air",
  "ETL_deposition_synthesis_atmosphere_pressure": "1 atm",
  "ETL_deposition_synthesis_atmosphere_relative_humidity": "Null",
  "ETL_deposition_spin_coating_speed": "Null/5000 rpm",
  "ETL_deposition_spin_coating_time": "Null/15 s",
  "ETL_deposition_thermal_annealing_temperature": "450/450 °C",
  "ETL_deposition_thermal_annealing_time": "Null/45 min",
  "Perovskite_dimension": "3D",
  "Perovskite_thickness": "Null",
  "Perovskite_composition_long_form": "FAPbI3",
  "Perovskite_additive_compound": "MACl",
  "Perovskite_additive_concentration": "Null",
  "Perovskite_bandgap": "1.505 eV",
  "Perovskite_deposition_method": "Spin-coating",
  "Perovskite_deposition_sequential_spin_coating": "False",
  "Perovskite_deposition_spin_coating_antisolvent": "Chlorobenzene",
  "Perovskite_deposition_reaction_solutions_compounds": "PbI2;FAI;MACl",
  "Perovskite_deposition_reaction_solutions_concentrations": "Null",
  "Perovskite_deposition_final_solutions_concentration_before_deposition": "Null",
  "Perovskite_deposition_solvents_compound": "DMF;DMSO",
  "Perovskite_deposition_solvents_mixing_ratio": "4:1",
  "Perovskite_deposition_synthesis_atmosphere": "Nitrogen",
  "Perovskite_deposition_synthesis_atmosphere_pressure": "1 atm",
  "Perovskite_deposition_synthesis_atmosphere_relative_humidity": "Null",
  "Perovskite_deposition_spin_coating_speed": "1000;4000 rpm",
  "Perovskite_deposition_spin_coating_time": "10;20 s",
  "Perovskite_deposition_thermal_annealing_atmosphere": "Null",
  "Perovskite_deposition_thermal_annealing_temperature": "80;110;150 °C",
  "Perovskite_deposition_thermal_annealing_time": "2;3;15 min",
  "Perovskite_surface_treatment_material": "PFBPA",
  "Perovskite_surface_treatment_method": "Dip-coating",
  "Perovskite_surface_treatment_solution_concentration": "20 mM",
  "Perovskite_surface_treatment_solvents_compound": "Isopropanol",
  "Perovskite_surface_treatment_synthesis_atmosphere": "Nitrogen",
  "Perovskite_surface_treatment_synthesis_atmosphere_pressure": "1 atm",
  "Perovskite_surface_treatment_synthesis_atmosphere_relative_humidity": "Null",
  "Perovskite_surface_treatment_deposition_spin_coating_speed": "Null",
  "Perovskite_surface_treatment_deposition_spin_coating_time": "Null",
  "Perovskite_surface_treatment_deposition_thermal_annealing_temperature": "100 °C",
  "Perovskite_surface_treatment_deposition_thermal_annealing_time": "10 min",
  "HTL_thickness": "Null",
  "HTL_stack_sequence": "spiro-OMeTAD",
  "HTL_additive_compound": "Li-TFSI;tBP",
  "HTL_additive_concentration": "33;330 mol%",
  "HTL_deposition_method": "Spin-coating",
  "HTL_deposition_solution_concentration": "70 mM",
  "HTL_deposition_solvents_compound": "Chlorobenzene",
  "HTL_deposition_synthesis_atmosphere": "Nitrogen",
  "HTL_deposition_synthesis_atmosphere_pressure": "1 atm",
  "HTL_deposition_synthesis_atmosphere_relative_humidity": "Null",
  "HTL_deposition_spin_coating_speed": "4000 rpm",
  "HTL_deposition_spin_coating_time": "20 s",
  "HTL_deposition_thermal_annealing_temperature": "Null",
  "HTL_deposition_thermal_annealing_time": "Null",
  "Backcontact_thickness": "80 nm",
  "Beckcontact_deposition_method": "Thermal evaporation",
  "Backcontact_deposition_atmosphere_pressure": "Null",
  "Encapsulation_method": "Null",
  "Encapsulation_atmosphere": "Null",
  "JV_measured_device_matching": "True",
  "JV_measured_reverse_scan_Voc": "1.112 V",
  "JV_measured_reverse_scan_Jsc": "25.77 mA/cm2",
  "JV_measured_reverse_scan_FF": "77.0",
  "JV_measured_reverse_scan_PCE": "22.25",
  "JV_measured_forward_scan_Voc": "Null",
  "JV_measured_forward_scan_Jsc": "Null",
  "JV_measured_forward_scan_FF": "Null",
  "JV_measured_forward_scan_PCE": "Null",
  "JV_measured_light_spectra": "AM1.5G",
  "JV_measured_light_spectra_intensity": "1 sun",
  "JV_measured_scan_speed": "0.05 V/s",
  "JV_measured_scan_delay_time": "Null",
  "JV_certified_PCE": "Null",
  "Stabilized_measured_PCE": "22.2",
  "Stabilized_certified_PCE": "Null",
  "Stability_test_device_matching": "True",
  "Stability_test_temperature": "Null",
  "Stability_test_atmosphere": "Nitrogen",
  "Stability_test_light_spectra": "Null",
  "Stability_test_light_intensity": "1 sun",
  "Stability_test_relative_humidity": "40-75",
  "Stability_PCE_after_time": "600 hours",
  "Stability_PCE_after_time_value": "90"
}

File: dataset/2021-2025/10.1002_cssc.202002707/Device_BestPCE_gpt4o_10.1002_cssc.202002707.json
{
  "Ref_DOI": "10.1002/cssc.202002707",
  "Ref_journal": "ChemSusChem",
  "Ref_publication_year": "2021",
  "Ref_title": "Moisture-Resistant FAPbI3 Perovskite Solar Cell with 22.25% Power Conversion Efficiency through Pentafluorobenzyl Phosphonic Acid Passivation",
  "Cell_architecture": "NIP",
  "Cell_stack_sequence": "FTO/c-TiO2/m-TiO2/FAPbI3/PFBPA/spiro-OMeTAD/Au",
  "Cell_area_measured": "0.16 cm2",
  "ETL_thickness": "20-30 nm/200 nm",
  "ETL_stack_sequence": "c-TiO2/m-TiO2",
  "ETL_additive_compound": "Null",
  "ETL_additive_concentration": "Null",
  "ETL_deposition_method": "Spray pyrolysis/Spin-coating",
  "ETL_deposition_solution_concentration": "75 wt%/1:5.5 w/w",
  "ETL_deposition_solvents_compound": "Isopropanol/Ethanol",
  "ETL_deposition_synthesis_atmosphere": "Air",
  "ETL_deposition_synthesis_atmosphere_pressure": "1 atm",
  "ETL_deposition_synthesis_atmosphere_relative_humidity": "Null",
  "ETL_deposition_spin_coating_speed": "Null/5000 rpm",
  "ETL_deposition_spin_coating_time": "Null/15 s",
  "ETL_deposition_thermal_annealing_temperature": "450 °C/450 °C",
  "ETL_deposition_thermal_annealing_time": "Null/45 min",
  "Perovskite_dimension": "3D",
  "Perovskite_thickness": "Null",
  "Perovskite_composition_long_form": "FAPbI3",
  "Perovskite_additive_compound": "MACl",
  "Perovskite_additive_concentration": "Null",
  "Perovskite_bandgap": "1.505 eV",
  "Perovskite_deposition_method": "Spin-coating",
  "Perovskite_deposition_sequential_spin_coating": "False",
  "Perovskite_deposition_spin_coating_antisolvent": "Chlorobenzene",
  "Perovskite_deposition_reaction_solutions_compounds": "PbI2;FAI;MACl",
  "Perovskite_deposition_reaction_solutions_concentrations": "Null",
  "Perovskite_deposition_final_solutions_concentration_before_deposition": "Null",
  "Perovskite_deposition_solvents_compound": "DMF;DMSO",
  "Perovskite_deposition_solvents_mixing_ratio": "4:1 v/v",
  "Perovskite_deposition_synthesis_atmosphere": "Nitrogen",
  "Perovskite_deposition_synthesis_atmosphere_pressure": "1 atm",
  "Perovskite_deposition_synthesis_atmosphere_relative_humidity": "Null",
  "Perovskite_deposition_spin_coating_speed": "1000 rpm;4000 rpm",
  "Perovskite_deposition_spin_coating_time": "10 s;20 s",
  "Perovskite_deposition_thermal_annealing_atmosphere": "Null",
  "Perovskite_deposition_thermal_annealing_temperature": "80 °C;110 °C;150 °C",
  "Perovskite_deposition_thermal_annealing_time": "2 min;3 min;15 min",
  "Perovskite_surface_treatment_material": "PFBPA",
  "Perovskite_surface_treatment_method": "Dipping",
  "Perovskite_surface_treatment_solution_concentration": "20 mM",
  "Perovskite_surface_treatment_solvents_compound": "IPA",
  "Perovskite_surface_treatment_synthesis_atmosphere": "Nitrogen",
  "Perovskite_surface_treatment_synthesis_atmosphere_pressure": "1 atm",
  "Perovskite_surface_treatment_synthesis_atmosphere_relative_humidity": "Null",
  "Perovskite_surface_treatment_deposition_spin_coating_speed": "Null",
  "Perovskite_surface_treatment_deposition_spin_coating_time": "Null",
  "Perovskite_surface_treatment_deposition_thermal_annealing_temperature": "100 °C",
  "Perovskite_surface_treatment_deposition_thermal_annealing_time": "10 min",
  "HTL_thickness": "Null",
  "HTL_stack_sequence": "spiro-OMeTAD",
  "HTL_additive_compound": "Li-TFSI;tBP",
  "HTL_additive_concentration": "33 mol%;330 mol%",
  "HTL_deposition_method": "Spin-coating",
  "HTL_deposition_solution_concentration": "70 mM",
  "HTL_deposition_solvents_compound": "Chlorobenzene",
  "HTL_deposition_synthesis_atmosphere": "Null",
  "HTL_deposition_synthesis_atmosphere_pressure": "Null",
  "HTL_deposition_synthesis_atmosphere_relative_humidity": "Null",
  "HTL_deposition_spin_coating_speed": "4000 rpm",
  "HTL_deposition_spin_coating_time": "20 s",
  "HTL_deposition_thermal_annealing_temperature": "Null",
  "HTL_deposition_thermal_annealing_time": "Null",
  "Backcontact_thickness": "80 nm",
  "Beckcontact_deposition_method": "Thermal evaporation",
  "Backcontact_deposition_atmosphere_pressure": "Null",
  "Encapsulation_method": "Null",
  "Encapsulation_atmosphere": "Null",
  "JV_measured_device_matching": "True",
  "JV_measured_reverse_scan_Voc": "1.112 V",
  "JV_measured_reverse_scan_Jsc": "25.77 mA/cm2",
  "JV_measured_reverse_scan_FF": "77.0 %",
  "JV_measured_reverse_scan_PCE": "22.25 %",
  "JV_measured_forward_scan_Voc": "Null",
  "JV_measured_forward_scan_Jsc": "Null",
  "JV_measured_forward_scan_FF": "Null",
  "JV_measured_forward_scan_PCE": "Null",
  "JV_measured_light_spectra": "AM1.5G",
  "JV_measured_light_spectra_intensity": "1 sun",
  "JV_measured_scan_speed": "0.05 V/s",
  "JV_measured_scan_delay_time": "Null",
  "JV_certified_PCE": "Null",
  "Stabilized_measured_PCE": "22.2 %",
  "Stabilized_certified_PCE": "Null",
  "Stability_test_device_matching": "True",
  "Stability_test_temperature": "Null",
  "Stability_test_atmosphere": "Null",
  "Stability_test_light_spectra": "Null",
  "Stability_test_light_intensity": "Null",
  "Stability_test_relative_humidity": "40-75 %",
  "Stability_PCE_after_time": "600 hours",
  "Stability_PCE_after_time_value": "90 %"
}

File: dataset/2021-2025/10.1002_cssc.202002707/Device_BestPCE_gpt4o_mini_10.1002_cssc.202002707.json
{
  "Ref_DOI": "10.1002/cssc.202002707",
  "Ref_journal": "ChemSusChem",
  "Ref_publication_year": "2021",
  "Ref_title": "Moisture-Resistant FAPbI3 Perovskite Solar Cell with 22.25% Power Conversion Efficiency through Pentafluorobenzyl Phosphonic Acid Passivation",
  "Cell_architecture": "NIP",
  "Cell_stack_sequence": "FTO/c-TiO2/m-TiO2/FAPbI3/PFBPA/spiro-OMeTAD/Au",
  "Cell_area_measured": "0.16 cm²",
  "ETL_thickness": "20-30 nm",
  "ETL_stack_sequence": "c-TiO2/m-TiO2",
  "ETL_additive_compound": "MACl",
  "ETL_additive_concentration": "Null",
  "ETL_deposition_method": "Spray pyrolysis",
  "ETL_deposition_solution_concentration": "75 wt%",
  "ETL_deposition_solvents_compound": "Ethanol",
  "ETL_deposition_synthesis_atmosphere": "Air",
  "ETL_deposition_synthesis_atmosphere_pressure": "1 atm",
  "ETL_deposition_synthesis_atmosphere_relative_humidity": "Null",
  "ETL_deposition_spin_coating_speed": "Null",
  "ETL_deposition_spin_coating_time": "Null",
  "ETL_deposition_thermal_annealing_temperature": "450 °C",
  "ETL_deposition_thermal_annealing_time": "45 min",
  "Perovskite_dimension": "3D",
  "Perovskite_thickness": "Null",
  "Perovskite_composition_long_form": "FAPbI3",
  "Perovskite_additive_compound": "PFBPA",
  "Perovskite_additive_concentration": "20 mM",
  "Perovskite_bandgap": "1.503 eV",
  "Perovskite_deposition_method": "Spin-coating",
  "Perovskite_deposition_sequential_spin_coating": "False",
  "Perovskite_deposition_spin_coating_antisolvent": "Chlorobenzene",
  "Perovskite_deposition_reaction_solutions_compounds": "PbI2;FAI;MACl",
  "Perovskite_deposition_reaction_solutions_concentrations": "Null",
  "Perovskite_deposition_final_solutions_concentration_before_deposition": "Null",
  "Perovskite_deposition_solvents_compound": "DMF;DMSO",
  "Perovskite_deposition_solvents_mixing_ratio": "4:1",
  "Perovskite_deposition_synthesis_atmosphere": "Nitrogen",
  "Perovskite_deposition_synthesis_atmosphere_pressure": "1 atm",
  "Perovskite_deposition_synthesis_atmosphere_relative_humidity": "Null",
  "Perovskite_deposition_spin_coating_speed": "1000 rpm;4000 rpm",
  "Perovskite_deposition_spin_coating_time": "10 s;20 s",
  "Perovskite_deposition_thermal_annealing_atmosphere": "Air",
  "Perovskite_deposition_thermal_annealing_temperature": "80 °C;110 °C;150 °C",
  "Perovskite_deposition_thermal_annealing_time": "2 min;3 min;15 min",
  "Perovskite_surface_treatment_material": "PFBPA",
  "Perovskite_surface_treatment_method": "Dipping treatment",
  "Perovskite_surface_treatment_solution_concentration": "20 mM",
  "Perovskite_surface_treatment_solvents_compound": "IPA",
  "Perovskite_surface_treatment_synthesis_atmosphere": "Nitrogen",
  "Perovskite_surface_treatment_synthesis_atmosphere_pressure": "1 atm",
  "Perovskite_surface_treatment_synthesis_atmosphere_relative_humidity": "Null",
  "Perovskite_surface_treatment_deposition_spin_coating_speed": "Null",
  "Perovskite_surface_treatment_deposition_spin_coating_time": "Null",
  "Perovskite_surface_treatment_deposition_thermal_annealing_temperature": "100 °C",
  "Perovskite_surface_treatment_deposition_thermal_annealing_time": "10 min",
  "HTL_thickness": "Null",
  "HTL_stack_sequence": "Null",
  "HTL_additive_compound": "Li-TFSI;tBP",
  "HTL_additive_concentration": "Null",
  "HTL_deposition_method": "Spin-coating",
  "HTL_deposition_solution_concentration": "70 mM",
  "HTL_deposition_solvents_compound": "Chlorobenzene",
  "HTL_deposition_synthesis_atmosphere": "Air",
  "HTL_deposition_synthesis_atmosphere_pressure": "1 atm",
  "HTL_deposition_synthesis_atmosphere_relative_humidity": "Null",
  "HTL_deposition_spin_coating_speed": "4000 rpm",
  "HTL_deposition_spin_coating_time": "20 s",
  "HTL_deposition_thermal_annealing_temperature": "Null",
  "HTL_deposition_thermal_annealing_time": "Null",
  "Backcontact_thickness": "Null",
  "Beckcontact_deposition_method": "Thermal evaporation",
  "Backcontact_deposition_atmosphere_pressure": "Null",
  "Encapsulation_method": "Null",
  "Encapsulation_atmosphere": "Null",
  "JV_measured_device_matching": "True",
  "JV_measured_reverse_scan_Voc": "1.112 V",
  "JV_measured_reverse_scan_Jsc": "25.77 mA/cm²",
  "JV_measured_reverse_scan_FF": "77.0 %",
  "JV_measured_reverse_scan_PCE": "22.25 %",
  "JV_measured_forward_scan_Voc": "1.112 V",
  "JV_measured_forward_scan_Jsc": "25.77 mA/cm²",
  "JV_measured_forward_scan_FF": "77.0 %",
  "JV_measured_forward_scan_PCE": "22.25 %",
  "JV_measured_light_spectra": "AM1.5G",
  "JV_measured_light_spectra_intensity": "1 sun",
  "JV_measured_scan_speed": "0.05 V/s",
  "JV_measured_scan_delay_time": "Null",
  "JV_certified_PCE": "Null",
  "Stabilized_measured_PCE": "22.2 %",
  "Stabilized_certified_PCE": "Null",
  "Stability_test_device_matching": "True",
  "Stability_test_temperature": "Null",
  "Stability_test_atmosphere": "Air",
  "Stability_test_light_spectra": "AM1.5G",
  "Stability_test_light_intensity": "1 sun",
  "Stability_test_relative_humidity": "40-75 %",
  "Stability_PCE_after_time": "600 hours",
  "Stability_PCE_after_time_value": "90 %"
}

File: dataset/2021-2025/10.1002_cssc.202002707/Device_BestPCE_gpt4o_mini_zero_shot_10.1002_cssc.202002707.json
{
  "Ref_DOI": "10.1002/cssc.202002707",
  "Ref_journal": "ChemSusChem",
  "Ref_publication_year": "2021",
  "Ref_title": "Moisture-Resistant FAPbI3 Perovskite Solar Cell with 22.25% Power Conversion Efficiency through Pentafluorobenzyl Phosphonic Acid Passivation",
  "Cell_architecture": "FTO/c-TiO2/m-TiO2/FAPbI3/PFBPA/spiro-OMeTAD/Au",
  "Cell_stack_sequence": "FTO/c-TiO2/m-TiO2/FAPbI3/PFBPA/spiro-OMeTAD/Au",
  "Cell_area_measured": "0.16 cm²",
  "ETL_thickness": "20-30 nm",
  "ETL_stack_sequence": "c-TiO2",
  "ETL_additive_compound": "methylammonium chloride",
  "ETL_additive_concentration": "Null",
  "ETL_deposition_method": "spray pyrolysis",
  "ETL_deposition_solution_concentration": "75 wt% in isopropanol",
  "ETL_deposition_solvents_compound": "ethanol",
  "ETL_deposition_synthesis_atmosphere": "nitrogen",
  "ETL_deposition_synthesis_atmosphere_pressure": "Null",
  "ETL_deposition_synthesis_atmosphere_relative_humidity": "Null",
  "ETL_deposition_spin_coating_speed": "Null",
  "ETL_deposition_spin_coating_time": "Null",
  "ETL_deposition_thermal_annealing_temperature": "450 °C",
  "ETL_deposition_thermal_annealing_time": "45 min",
  "Perovskite_dimension": "Null",
  "Perovskite_thickness": "Null",
  "Perovskite_composition_long_form": "FAPbI3",
  "Perovskite_additive_compound": "Null",
  "Perovskite_additive_concentration": "Null",
  "Perovskite_bandgap": "1.505 eV",
  "Perovskite_deposition_method": "spin-coating",
  "Perovskite_deposition_sequential_spin_coating": "Yes",
  "Perovskite_deposition_spin_coating_antisolvent": "chlorobenzene",
  "Perovskite_deposition_reaction_solutions_compounds": "PbI2, FAI, MACl",
  "Perovskite_deposition_reaction_solutions_concentrations": "equimolar",
  "Perovskite_deposition_final_solutions_concentration_before_deposition": "Null",
  "Perovskite_deposition_solvents_compound": "DMF/DMSO",
  "Perovskite_deposition_solvents_mixing_ratio": "4:1",
  "Perovskite_deposition_synthesis_atmosphere": "nitrogen",
  "Perovskite_deposition_synthesis_atmosphere_pressure": "Null",
  "Perovskite_deposition_synthesis_atmosphere_relative_humidity": "Null",
  "Perovskite_deposition_spin_coating_speed": "1000 rpm for 10 s, 4000 rpm for 20 s",
  "Perovskite_deposition_spin_coating_time": "Null",
  "Perovskite_deposition_thermal_annealing_atmosphere": "nitrogen",
  "Perovskite_deposition_thermal_annealing_temperature": "80 °C, 110 °C, 150 °C",
  "Perovskite_deposition_thermal_annealing_time": "2 min, 3 min, 15 min",
  "Perovskite_surface_treatment_material": "PFBPA",
  "Perovskite_surface_treatment_method": "dipping treatment",
  "Perovskite_surface_treatment_solution_concentration": "10, 20, and 30 mM",
  "Perovskite_surface_treatment_solvents_compound": "isopropanol",
  "Perovskite_surface_treatment_synthesis_atmosphere": "nitrogen",
  "Perovskite_surface_treatment_synthesis_atmosphere_pressure": "Null",
  "Perovskite_surface_treatment_synthesis_atmosphere_relative_humidity": "Null",
  "Perovskite_surface_treatment_deposition_spin_coating_speed": "Null",
  "Perovskite_surface_treatment_deposition_spin_coating_time": "Null",
  "Perovskite_surface_treatment_deposition_thermal_annealing_temperature": "100 °C",
  "Perovskite_surface_treatment_deposition_thermal_annealing_time": "10 min",
  "HTL_thickness": "Null",
  "HTL_stack_sequence": "spiro-OMeTAD",
  "HTL_additive_compound": "Li-TFSI, tBP",
  "HTL_additive_concentration": "33% and 330%",
  "HTL_deposition_method": "spin-coating",
  "HTL_deposition_solution_concentration": "70 mM",
  "HTL_deposition_solvents_compound": "chlorobenzene",
  "HTL_deposition_synthesis_atmosphere": "nitrogen",
  "HTL_deposition_synthesis_atmosphere_pressure": "Null",
  "HTL_deposition_synthesis_atmosphere_relative_humidity": "Null",
  "HTL_deposition_spin_coating_speed": "4000 rpm",
  "HTL_deposition_spin_coating_time": "20 s",
  "HTL_deposition_thermal_annealing_temperature": "Null",
  "HTL_deposition_thermal_annealing_time": "Null",
  "Backcontact_thickness": "Null",
  "Beckcontact_deposition_method": "thermal evaporation",
  "Backcontact_deposition_atmosphere_pressure": "Null",
  "Encapsulation_method": "Null",
  "Encapsulation_atmosphere": "Null",
  "JV_measured_device_matching": "Null",
  "JV_measured_reverse_scan_Voc": "1.112 V",
  "JV_measured_reverse_scan_Jsc": "25.77 mA/cm²",
  "JV_measured_reverse_scan_FF": "77.0%",
  "JV_measured_reverse_scan_PCE": "22.25%",
  "JV_measured_forward_scan_Voc": "1.112 V",
  "JV_measured_forward_scan_Jsc": "25.77 mA/cm²",
  "JV_measured_forward_scan_FF": "77.0%",
  "JV_measured_forward_scan_PCE": "22.25%",
  "JV_measured_light_spectra": "Null",
  "JV_measured_light_spectra_intensity": "Null",
  "JV_measured_scan_speed": "0.05 V/s",
  "JV_measured_scan_delay_time": "Null",
  "JV_certified_PCE": "Null",
  "Stabilized_measured_PCE": "22.2%",
  "Stabilized_certified_PCE": "Null",
  "Stability_test_device_matching": "Null",
  "Stability_test_temperature": "Null",
  "Stability_test_atmosphere": "Null",
  "Stability_test_light_spectra": "Null",
  "Stability_test_light_intensity": "Null",
  "Stability_test_relative_humidity": "40-75%",
  "Stability_PCE_after_time": "600 h",
  "Stability_PCE_after_time_value": "90%"
}
