Repository: jiayijdong/PSCbench

# PSCbench


**PSCbench** is a novel benchmark for materials science research-level scientific
dataset curation sourced from published journals. The benchmark is designed to evaluate the complex classification capabilities,
strong domain knowledge, and advanced calculation skills of LLMs. 

We developed an innovative **evaluation protocol** for a detailed analysis of classification abilities of leading commercially available Large Language Models. This
involves instructing LLMs to extract key knowledge information within a predefined set of
dataset template. This process offers a fine-grained understanding that LLM works as well as a human in annotating the data
and actually finds out when the humans failed to annotate the data
.

## Data


The PSCbench dataset is under dataset folder in json file format. Each file is list of dictionary and can be extracted using following scripts.
Each file stands for one published journal, which is fully elaborated in the paper. 

```
with open("./dataset/retroactive/{}.json".format(subject), encoding='utf-8') as json_file:
    problems=json.load(json_file)
```

## Evaluation
To evaluate our data using LLM, please refer to folder under eval

## Analysis (Evaluation Protocol)
The evaluation protocol involves analyzing both LLM
and reference (correct) ground truth with the assistance of human annotators to identify the key information in the literature.
These reasons are then summarized into 4 categories: **Tag, Materials, Fabrication and Properties**. Subsequently, a LLM verifier is employed to automatically attribute each
incorrectly extracted answer into a certain field. The resulting error profiles enable the
interpretation of the improved skills by certain prompting strategies and direct comparison of various
strategies.

### run evaluation protocol
After running the evaluation part, use the output to run the evaluation protocol. 
```
cd eval
OPENAI_API_KEY=your_key python ana_error.py --setting your_setting 
```

## Citation
If you find our paper useful, please cite our paper
```
@misc{dong2024pscbench,
  author = {Dong, Jiayi and Huang, Zijian and Yao, Yu and Shen, Zhichao and Liu, Junkai and Tong, Yiushun and Tsai, Chu-Yen and Duan, Haoxiang and Yang, Wenxin and Gong, Ming and Xu, Wei and Kundu, Arnesh and Zhang, Ying and Huang, Joshua and Tong, Xinyang and Yeh, Eric and Zhu, Yingke and Ng, Charlotte and Du, Yilun and Li, Ju and Schwalbe-Koda, Daniel and Yang, Yang},
  title = {{PSCBENCH: A Benchmark for Large-Scale Automated Knowledge Extraction and Data Curation in Perovskite Solar Cell Literature}},
  note = {Preprint},
  year = {2024},
  url = {https://arxiv.org/abs/XXXX.XXXXX}  
}

```

File: dataset/2021-2025/10.1039_d3ee00413a/Device_BestPCE_10.1039_d3ee00413a.json
{
    "Ref_DOI": "10.1039/d3ee00413a",
    "Ref_journal": "Energy & Environmental Science",
    "Ref_publication_year": "2023",
    "Ref_title": "Crystallization manipulation and holistic defect passivation toward stable and efficient inverted perovskite solar cells",
    "Cell_architecture": "PIN",
    "Cell_stack_sequence": "ITO/NiOx/PTAA/Al2O3/Cs0.05FA0.95PbI3/PCBM/BCP/Ag",
    "Cell_area_measured": "0.09 cm2",
    "ETL_thickness": "Null",
    "ETL_stack_sequence": "PCBM/BCP",
    "ETL_additive_compound": "Null",
    "ETL_additive_concentration": "Null",
    "ETL_deposition_method": "Spin-coating/Spin-coating",
    "ETL_deposition_solution_concentration": "23 mg/mL/5 mg/mL",
    "ETL_deposition_solvents_compound": "Chlorobenzene/IPA",
    "ETL_deposition_synthesis_atmosphere": "Null",
    "ETL_deposition_synthesis_atmosphere_pressure": "Null",
    "ETL_deposition_synthesis_atmosphere_relative_humidity": "Null",
    "ETL_deposition_spin_coating_speed": "2500 rpm/5000 rpm",
    "ETL_deposition_spin_coating_time": "40 s/30 s",
    "ETL_deposition_thermal_annealing_temperature": "Null",
    "ETL_deposition_thermal_annealing_time": "Null",
    "Perovskite_dimension": "3D",
    "Perovskite_thickness": "Null",
    "Perovskite_composition_long_form": "Cs0.05FA0.95PbI3",
    "Perovskite_additive_compound": "PFCl;SMI",
    "Perovskite_additive_concentration": "Null",
    "Perovskite_bandgap": "Null",
    "Perovskite_deposition_method": "Spin-coating",
    "Perovskite_deposition_sequential_spin_coating": "False",
    "Perovskite_deposition_spin_coating_antisolvent": "Chlorobenzene",
    "Perovskite_deposition_reaction_solutions_compounds": "FAI;CsI;PbI2",
    "Perovskite_deposition_reaction_solutions_concentrations": "Null",
    "Perovskite_deposition_final_solutions_concentration_before_deposition": "1.4 M",
    "Perovskite_deposition_solvents_compound": "DMF;DMSO",
    "Perovskite_deposition_solvents_mixing_ratio": "4/1",
    "Perovskite_deposition_synthesis_atmosphere": "Nitrogen",
    "Perovskite_deposition_synthesis_atmosphere_pressure": "Null",
    "Perovskite_deposition_synthesis_atmosphere_relative_humidity": "Null",
    "Perovskite_deposition_spin_coating_speed": "2000 rpm;4000 rpm",
    "Perovskite_deposition_spin_coating_time": "10 s;40 s",
    "Perovskite_deposition_thermal_annealing_atmosphere": "Null",
    "Perovskite_deposition_thermal_annealing_temperature": "100 °C",
    "Perovskite_deposition_thermal_annealing_time": "30 min",
    "Perovskite_surface_treatment_material": "SMI",
    "Perovskite_surface_treatment_method": "Spin-coating",
    "Perovskite_surface_treatment_solution_concentration": "1 mg/mL",
    "Perovskite_surface_treatment_solvents_compound": "IPA",
    "Perovskite_surface_treatment_synthesis_atmosphere": "Null",
    "Perovskite_surface_treatment_synthesis_atmosphere_pressure": "Null",
    "Perovskite_surface_treatment_synthesis_atmosphere_relative_humidity": "Null",
    "Perovskite_surface_treatment_deposition_spin_coating_speed": "5000 rpm",
    "Perovskite_surface_treatment_deposition_spin_coating_time": "30 s",
    "Perovskite_surface_treatment_deposition_thermal_annealing_temperature": "100 °C",
    "Perovskite_surface_treatment_deposition_thermal_annealing_time": "1 min",
    "HTL_thickness": "Null",
    "HTL_stack_sequence": "NiOx/PTAA/Al2O3",
    "HTL_additive_compound": "Null",
    "HTL_additive_concentration": "Null",
    "HTL_deposition_method": "Spin-coating/Spin-coating/Spin-coating",
    "HTL_deposition_solution_concentration": "20 mg/mL/1 mg/mL/0.4 wt%",
    "HTL_deposition_solvents_compound": "Water/Chlorobenzene/IPA",
    "HTL_deposition_synthesis_atmosphere": "Air",
    "HTL_deposition_synthesis_atmosphere_pressure": "1 atm",
    "HTL_deposition_synthesis_atmosphere_relative_humidity": "Null",
    "HTL_deposition_spin_coating_speed": "5000 rpm/6000 rpm/5000 rpm",
    "HTL_deposition_spin_coating_time": "30 s/30 s/30 s",
    "HTL_deposition_thermal_annealing_temperature": "150 °C/Null/Null",
    "HTL_deposition_thermal_annealing_time": "10 min/Null/Null",
    "Backcontact_thickness": "100 nm",
    "Beckcontact_deposition_method": "Thermal evaporation",
    "Backcontact_deposition_atmosphere_pressure": "Null",
    "Encapsulation_method": "Null",
    "Encapsulation_atmosphere": "Null",
    "JV_measured_device_matching": "True",
    "JV_measured_reverse_scan_Voc": "1.156 V",
    "JV_measured_reverse_scan_Jsc": "25.99 mA/cm2",
    "JV_measured_reverse_scan_FF": "82.11 %",
    "JV_measured_reverse_scan_PCE": "24.67 %",
    "JV_measured_forward_scan_Voc": "Null",
    "JV_measured_forward_scan_Jsc": "Null",
    "JV_measured_forward_scan_FF": "Null",
    "JV_measured_forward_scan_PCE": "Null",
    "JV_measured_light_spectra": "AM1.5G",
    "JV_measured_light_spectra_intensity": "100 mW/cm2",
    "JV_measured_scan_speed": "0.1 V/s",
    "JV_measured_scan_delay_time": "Null",
    "JV_certified_PCE": "Null",
    "Stabilized_measured_PCE": "24.60 %",
    "Stabilized_certified_PCE": "Null",
    "Stability_test_device_matching": "True",
    "Stability_test_temperature": "85 °C",
    "Stability_test_atmosphere": "Nitrogen",
    "Stability_test_light_spectra": "Null",
    "Stability_test_light_intensity": "1 sun",
    "Stability_test_relative_humidity": "Null",
    "Stability_PCE_after_time": "864 hours",
    "Stability_PCE_after_time_value": "90 %"
}

File: dataset/2021-2025/10.1039_d3ee00413a/Device_BestPCE_Gemini_1.5_pro_10.1039_d3ee00413a.json
{
  "Ref_DOI": "10.1039/d3ee00413a",
  "Ref_journal": "Energy Environ. Sci.",
  "Ref_publication_year": "2023",
  "Ref_title": "Crystallization manipulation and holistic defect passivation toward stable and efficient inverted perovskite solar cells",
  "Cell_architecture": "PIN",
  "Cell_stack_sequence": "ITO/NiOx/PTAA/Al2O3/Perovskite/PCBM/BCP/Ag",
  "Cell_area_measured": "0.09 cm2",
  "ETL_thickness": "Null",
  "ETL_stack_sequence": "NiOx/PTAA/Al2O3",
  "ETL_additive_compound": "Null",
  "ETL_additive_concentration": "Null",
  "ETL_deposition_method": "Spin-coating/Spin-coating/Spin-coating",
  "ETL_deposition_solution_concentration": "20 mg/mL;1 mg/mL;0.4 wt%",
  "ETL_deposition_solvents_compound": "Water;Chlorobenzene;IPA",
  "ETL_deposition_synthesis_atmosphere": "Air/Null/Null",
  "ETL_deposition_synthesis_atmosphere_pressure": "1 atm/Null/Null",
  "ETL_deposition_synthesis_atmosphere_relative_humidity": "Null/Null/Null",
  "ETL_deposition_spin_coating_speed": "5000 rpm;6000 rpm;5000 rpm",
  "ETL_deposition_spin_coating_time": "30 s;30 s;30 s",
  "ETL_deposition_thermal_annealing_temperature": "150 °C/Null/Null",
  "ETL_deposition_thermal_annealing_time": "10 min/Null/Null",
  "Perovskite_dimension": "3D",
  "Perovskite_thickness": "Null",
  "Perovskite_composition_long_form": "FA0.95Cs0.05PbI3",
  "Perovskite_additive_compound": "PFCl",
  "Perovskite_additive_concentration": "Null",
  "Perovskite_bandgap": "Null",
  "Perovskite_deposition_method": "Spin-coating",
  "Perovskite_deposition_sequential_spin_coating": "False",
  "Perovskite_deposition_spin_coating_antisolvent": "Chlorobenzene",
  "Perovskite_deposition_reaction_solutions_compounds": "FAI;CsI;PbI2",
  "Perovskite_deposition_reaction_solutions_concentrations": "Null",
  "Perovskite_deposition_final_solutions_concentration_before_deposition": "1.4 M",
  "Perovskite_deposition_solvents_compound": "DMF;DMSO",
  "Perovskite_deposition_solvents_mixing_ratio": "4:1",
  "Perovskite_deposition_synthesis_atmosphere": "Nitrogen",
  "Perovskite_deposition_synthesis_atmosphere_pressure": "1 atm",
  "Perovskite_deposition_synthesis_atmosphere_relative_humidity": "Null",
  "Perovskite_deposition_spin_coating_speed": "2000 rpm;4000 rpm",
  "Perovskite_deposition_spin_coating_time": "10 s;40 s",
  "Perovskite_deposition_thermal_annealing_atmosphere": "Null",
  "Perovskite_deposition_thermal_annealing_temperature": "100 °C",
  "Perovskite_deposition_thermal_annealing_time": "30 min",
  "Perovskite_surface_treatment_material": "SMI",
  "Perovskite_surface_treatment_method": "Spin-coating",
  "Perovskite_surface_treatment_solution_concentration": "1 mg/mL",
  "Perovskite_surface_treatment_solvents_compound": "IPA",
  "Perovskite_surface_treatment_synthesis_atmosphere": "Null",
  "Perovskite_surface_treatment_synthesis_atmosphere_pressure": "1 atm",
  "Perovskite_surface_treatment_synthesis_atmosphere_relative_humidity": "Null",
  "Perovskite_surface_treatment_deposition_spin_coating_speed": "5000 rpm",
  "Perovskite_surface_treatment_deposition_spin_coating_time": "30 s",
  "Perovskite_surface_treatment_deposition_thermal_annealing_temperature": "100 °C",
  "Perovskite_surface_treatment_deposition_thermal_annealing_time": "1 min",
  "HTL_thickness": "Null",
  "HTL_stack_sequence": "Null",
  "HTL_additive_compound": "Null",
  "HTL_additive_concentration": "Null",
  "HTL_deposition_method": "Null",
  "HTL_deposition_solution_concentration": "Null",
  "HTL_deposition_solvents_compound": "Null",
  "HTL_deposition_synthesis_atmosphere": "Null",
  "HTL_deposition_synthesis_atmosphere_pressure": "Null",
  "HTL_deposition_synthesis_atmosphere_relative_humidity": "Null",
  "HTL_deposition_spin_coating_speed": "Null",
  "HTL_deposition_spin_coating_time": "Null",
  "HTL_deposition_thermal_annealing_temperature": "Null",
  "HTL_deposition_thermal_annealing_time": "Null",
  "Backcontact_thickness": "100 nm",
  "Beckcontact_deposition_method": "Thermal evaporation",
  "Backcontact_deposition_atmosphere_pressure": "Null",
  "Encapsulation_method": "Null",
  "Encapsulation_atmosphere": "Null",
  "JV_measured_device_matching": "True",
  "JV_measured_reverse_scan_Voc": "1.156 V",
  "JV_measured_reverse_scan_Jsc": "25.99 mA/cm2",
  "JV_measured_reverse_scan_FF": "82.11%",
  "JV_measured_reverse_scan_PCE": "24.67%",
  "JV_measured_forward_scan_Voc": "Null",
  "JV_measured_forward_scan_Jsc": "Null",
  "JV_measured_forward_scan_FF": "Null",
  "JV_measured_forward_scan_PCE": "Null",
  "JV_measured_light_spectra": "AM1.5G",
  "JV_measured_light_spectra_intensity": "100 mW/cm2",
  "JV_measured_scan_speed": "100 mV/s",
  "JV_measured_scan_delay_time": "Null",
  "JV_certified_PCE": "Null",
  "Stabilized_measured_PCE": "24.60%",
  "Stabilized_certified_PCE": "Null",
  "Stability_test_device_matching": "True",
  "Stability_test_temperature": "85 °C",
  "Stability_test_atmosphere": "N2",
  "Stability_test_light_spectra": "Null",
  "Stability_test_light_intensity": "Null",
  "Stability_test_relative_humidity": "Null",
  "Stability_PCE_after_time": "864 h",
  "Stability_PCE_after_time_value": "90%"
}

File: dataset/2021-2025/10.1039_d3ee00413a/Device_BestPCE_Gemini_2.0_Flash_10.1039_d3ee00413a.json
{
  "Ref_DOI": "10.1039/d3ee00413a",
  "Ref_journal": "Energy Environ. Sci.",
  "Ref_publication_year": "2023",
  "Ref_title": "Crystallization manipulation and holistic defect passivation toward stable and efficient inverted perovskite solar cells",
  "Cell_architecture": "NIP",
  "Cell_stack_sequence": "ITO/NiOx/PTAA/Al2O3/Perovskite/PC61BM/BCP/Ag",
  "Cell_area_measured": "0.09 cm2",
  "ETL_thickness": "Null",
  "ETL_stack_sequence": "PC61BM/BCP",
  "ETL_additive_compound": "Null",
  "ETL_additive_concentration": "Null",
  "ETL_deposition_method": "Spin-coating",
  "ETL_deposition_solution_concentration": "23 mg/ml; 5 mg/ml",
  "ETL_deposition_solvents_compound": "CB; IPA",
  "ETL_deposition_synthesis_atmosphere": "Null",
  "ETL_deposition_synthesis_atmosphere_pressure": "Null",
  "ETL_deposition_synthesis_atmosphere_relative_humidity": "Null",
  "ETL_deposition_spin_coating_speed": "2500 rpm; 5000 rpm",
  "ETL_deposition_spin_coating_time": "40 s; 30 s",
  "ETL_deposition_thermal_annealing_temperature": "Null",
  "ETL_deposition_thermal_annealing_time": "Null",
  "Perovskite_dimension": "3D",
  "Perovskite_thickness": "Null",
  "Perovskite_composition_long_form": "Cs0.05FA0.95PbI3",
  "Perovskite_additive_compound": "PFCl",
  "Perovskite_additive_concentration": "4 mg/mL",
  "Perovskite_bandgap": "Null",
  "Perovskite_deposition_method": "Spin-coating",
  "Perovskite_deposition_sequential_spin_coating": "False",
  "Perovskite_deposition_spin_coating_antisolvent": "CB",
  "Perovskite_deposition_reaction_solutions_compounds": "FAI; CsI; PbI2",
  "Perovskite_deposition_reaction_solutions_concentrations": "Null",
  "Perovskite_deposition_final_solutions_concentration_before_deposition": "Null",
  "Perovskite_deposition_solvents_compound": "DMF; DMSO",
  "Perovskite_deposition_solvents_mixing_ratio": "4/1",
  "Perovskite_deposition_synthesis_atmosphere": "Nitrogen",
  "Perovskite_deposition_synthesis_atmosphere_pressure": "Null",
  "Perovskite_deposition_synthesis_atmosphere_relative_humidity": "Null",
  "Perovskite_deposition_spin_coating_speed": "2000 rpm; 4000 rpm",
  "Perovskite_deposition_spin_coating_time": "10 s; 40 s",
  "Perovskite_deposition_thermal_annealing_atmosphere": "Null",
  "Perovskite_deposition_thermal_annealing_temperature": "100",
  "Perovskite_deposition_thermal_annealing_time": "30",
  "Perovskite_surface_treatment_material": "SMI",
  "Perovskite_surface_treatment_method": "Spin-coating",
  "Perovskite_surface_treatment_solution_concentration": "1 mg/ml",
  "Perovskite_surface_treatment_solvents_compound": "IPA",
  "Perovskite_surface_treatment_synthesis_atmosphere": "Null",
  "Perovskite_surface_treatment_synthesis_atmosphere_pressure": "Null",
  "Perovskite_surface_treatment_synthesis_atmosphere_relative_humidity": "Null",
  "Perovskite_surface_treatment_deposition_spin_coating_speed": "5000 rpm",
  "Perovskite_surface_treatment_deposition_spin_coating_time": "30 s",
  "Perovskite_surface_treatment_deposition_thermal_annealing_temperature": "100",
  "Perovskite_surface_treatment_deposition_thermal_annealing_time": "1",
  "HTL_thickness": "Null",
  "HTL_stack_sequence": "NiOx/PTAA/Al2O3",
  "HTL_additive_compound": "Null",
  "HTL_additive_concentration": "Null",
  "HTL_deposition_method": "Spin-coating",
  "HTL_deposition_solution_concentration": "20 mg/ml; 1 mg/ml; 0.4 wt%",
  "HTL_deposition_solvents_compound": "aqueous solution; CB; IPA",
  "HTL_deposition_synthesis_atmosphere": "Air; Nitrogen",
  "HTL_deposition_synthesis_atmosphere_pressure": "1 atm",
  "HTL_deposition_synthesis_atmosphere_relative_humidity": "Null",
  "HTL_deposition_spin_coating_speed": "5000 rpm; 6000 rpm; 5000 rpm",
  "HTL_deposition_spin_coating_time": "30 s; 30 s; 30 s",
  "HTL_deposition_thermal_annealing_temperature": "150",
  "HTL_deposition_thermal_annealing_time": "10",
  "Backcontact_thickness": "100",
  "Beckcontact_deposition_method": "Thermal evaporation",
  "Backcontact_deposition_atmosphere_pressure": "Null",
  "Encapsulation_method": "Null",
  "Encapsulation_atmosphere": "Null",
  "JV_measured_device_matching": "True",
  "JV_measured_reverse_scan_Voc": "1.156",
  "JV_measured_reverse_scan_Jsc": "25.99",
  "JV_measured_reverse_scan_FF": "82.11",
  "JV_measured_reverse_scan_PCE": "24.67",
  "JV_measured_forward_scan_Voc": "Null",
  "JV_measured_forward_scan_Jsc": "Null",
  "JV_measured_forward_scan_FF": "Null",
  "JV_measured_forward_scan_PCE": "Null",
  "JV_measured_light_spectra": "AM 1.5G",
  "JV_measured_light_spectra_intensity": "100 mW/cm2",
  "JV_measured_scan_speed": "0.1 V/s",
  "JV_measured_scan_delay_time": "Null",
  "JV_certified_PCE": "Null",
  "Stabilized_measured_PCE": "24.60",
  "Stabilized_certified_PCE": "Null",
  "Stability_test_device_matching": "True",
  "Stability_test_temperature": "85",
  "Stability_test_atmosphere": "N2",
  "Stability_test_light_spectra": "Null",
  "Stability_test_light_intensity": "Null",
  "Stability_test_relative_humidity": "Null",
  "Stability_PCE_after_time": "864 h",
  "Stability_PCE_after_time_value": "90"
}

File: dataset/2021-2025/10.1039_d3ee00413a/Device_BestPCE_Gemini_2.5_Flash_Null.json
{
  "Ref_DOI": "Null",
  "Ref_journal": "Energy & Environmental Science",
  "Ref_publication_year": "2023",
  "Ref_title": "Crystallization manipulation and holistic defect passivation toward stable and efficient inverted perovskite solar cells",
  "Cell_architecture": "PIN",
  "Cell_stack_sequence": "ITO/NiOx/PTAA/Al2O3/perovskite/PCBM/BCP/Ag",
  "Cell_area_measured": "0.09 cm2",
  "ETL_thickness": "Null",
  "ETL_stack_sequence": "PCBM/BCP",
  "ETL_additive_compound": "Null",
  "ETL_additive_concentration": "Null",
  "ETL_deposition_method": "Spin-coating/Spin-coating",
  "ETL_deposition_solution_concentration": "23 mg/ml/5 mg/ml",
  "ETL_deposition_solvents_compound": "CB/IPA",
  "ETL_deposition_synthesis_atmosphere": "Null",
  "ETL_deposition_synthesis_atmosphere_pressure": "Null",
  "ETL_deposition_synthesis_atmosphere_relative_humidity": "Null",
  "ETL_deposition_spin_coating_speed": "2500 rpm/5000 rpm",
  "ETL_deposition_spin_coating_time": "40 s/30 s",
  "ETL_deposition_thermal_annealing_temperature": "Null",
  "ETL_deposition_thermal_annealing_time": "Null",
  "Perovskite_dimension": "3D",
  "Perovskite_thickness": "Null",
  "Perovskite_composition_long_form": "FA0.95Cs0.05PbI3",
  "Perovskite_additive_compound": "PFCl",
  "Perovskite_additive_concentration": "4 mg/mL",
  "Perovskite_bandgap": "Null",
  "Perovskite_deposition_method": "Spin-coating",
  "Perovskite_deposition_sequential_spin_coating": "False",
  "Perovskite_deposition_spin_coating_antisolvent": "Chlorobenzene",
  "Perovskite_deposition_reaction_solutions_compounds": "FAI; CsI; PbI2",
  "Perovskite_deposition_reaction_solutions_concentrations": "228.4 mg/mL; 18.2 mg/mL; 645.4 mg/mL",
  "Perovskite_deposition_final_solutions_concentration_before_deposition": "1.4 M",
  "Perovskite_deposition_solvents_compound": "DMF; DMSO",
  "Perovskite_deposition_solvents_mixing_ratio": "4/1",
  "Perovskite_deposition_synthesis_atmosphere": "Nitrogen",
  "Perovskite_deposition_synthesis_atmosphere_pressure": "Null",
  "Perovskite_deposition_synthesis_atmosphere_relative_humidity": "Null",
  "Perovskite_deposition_spin_coating_speed": "2000 rpm; 4000 rpm",
  "Perovskite_deposition_spin_coating_time": "10 s; 40 s",
  "Perovskite_deposition_thermal_annealing_atmosphere": "N2",
  "Perovskite_deposition_thermal_annealing_temperature": "100 °C",
  "Perovskite_deposition_thermal_annealing_time": "30 min",
  "Perovskite_surface_treatment_material": "SMI",
  "Perovskite_surface_treatment_method": "Spin-coating",
  "Perovskite_surface_treatment_solution_concentration": "1 mg/mL",
  "Perovskite_surface_treatment_solvents_compound": "IPA",
  "Perovskite_surface_treatment_synthesis_atmosphere": "Null",
  "Perovskite_surface_treatment_synthesis_atmosphere_pressure": "Null",
  "Perovskite_surface_treatment_synthesis_atmosphere_relative_humidity": "Null",
  "Perovskite_surface_treatment_deposition_spin_coating_speed": "5000 rpm",
  "Perovskite_surface_treatment_deposition_spin_coating_time": "30 s",
  "Perovskite_surface_treatment_deposition_thermal_annealing_temperature": "100 °C",
  "Perovskite_surface_treatment_deposition_thermal_annealing_time": "1 min",
  "HTL_thickness": "Null",
  "HTL_stack_sequence": "NiOx/PTAA/Al2O3",
  "HTL_additive_compound": "Null",
  "HTL_additive_concentration": "Null",
  "HTL_deposition_method": "Spin-coating/Spin-coating/Spin-coating",
  "HTL_deposition_solution_concentration": "20 mg/ml/1 mg/ml/0.4 wt%",
  "HTL_deposition_solvents_compound": "Aqueous solution/CB/IPA",
  "HTL_deposition_synthesis_atmosphere": "Air/Null/Null",
  "HTL_deposition_synthesis_atmosphere_pressure": "Null",
  "HTL_deposition_synthesis_atmosphere_relative_humidity": "Null",
  "HTL_deposition_spin_coating_speed": "5000 rpm/6000 rpm/5000 rpm",
  "HTL_deposition_spin_coating_time": "30 s/30 s/30 s",
  "HTL_deposition_thermal_annealing_temperature": "150 °C/Null/Null",
  "HTL_deposition_thermal_annealing_time": "10 min/Null/Null",
  "Backcontact_thickness": "100 nm",
  "Beckcontact_deposition_method": "Thermal evaporation",
  "Backcontact_deposition_atmosphere_pressure": "Null",
  "Encapsulation_method": "Null",
  "Encapsulation_atmosphere": "Null",
  "JV_measured_device_matching": "True",
  "JV_measured_reverse_scan_Voc": "1.156 V",
  "JV_measured_reverse_scan_Jsc": "25.99 mA/cm2",
  "JV_measured_reverse_scan_FF": "82.11 %",
  "JV_measured_reverse_scan_PCE": "24.67 %",
  "JV_measured_forward_scan_Voc": "Null",
  "JV_measured_forward_scan_Jsc": "Null",
  "JV_measured_forward_scan_FF": "Null",
  "JV_measured_forward_scan_PCE": "Null",
  "JV_measured_light_spectra": "AM1.5G",
  "JV_measured_light_spectra_intensity": "100 mW/cm2",
  "JV_measured_scan_speed": "0.1 V/s",
  "JV_measured_scan_delay_time": "Null",
  "JV_certified_PCE": "Null",
  "Stabilized_measured_PCE": "24.60 %",
  "Stabilized_certified_PCE": "Null",
  "Stability_test_device_matching": "True",
  "Stability_test_temperature": "85 °C",
  "Stability_test_atmosphere": "N2",
  "Stability_test_light_spectra": "Null",
  "Stability_test_light_intensity": "Null",
  "Stability_test_relative_humidity": "Null",
  "Stability_PCE_after_time": "864 h",
  "Stability_PCE_after_time_value": "90 %"
}

File: dataset/2021-2025/10.1039_d3ee00413a/Device_BestPCE_claude_haiku_10.1039_d3ee00413a.json
{
  "Ref_DOI": "10.1039/d3ee00413a",
  "Ref_journal": "Energy & Environmental Science",
  "Ref_publication_year": "2023",
  "Ref_title": "Crystallization manipulation and holistic defect passivation toward stable and efficient inverted perovskite solar cells",
  "Cell_architecture": "PIN",
  "Cell_stack_sequence": "ITO/NiOx/PTAA/Al2O3/Perovskite/PCBM/BCP/Ag",
  "Cell_area_measured": "0.09 cm2",
  "ETL_thickness": "Null",
  "ETL_stack_sequence": "NiOx/PTAA/Al2O3",
  "ETL_additive_compound": "Null",
  "ETL_additive_concentration": "Null",
  "ETL_deposition_method": "Spin-coating",
  "ETL_deposition_solution_concentration": "20 mg/ml/1 mg/ml/0.4 wt%",
  "ETL_deposition_solvents_compound": "Water/Chlorobenzene/IPA",
  "ETL_deposition_synthesis_atmosphere": "Air/Nitrogen",
  "ETL_deposition_synthesis_atmosphere_pressure": "1 atm",
  "ETL_deposition_synthesis_atmosphere_relative_humidity": "Null",
  "ETL_deposition_spin_coating_speed": "5000 rpm/6000 rpm/5000 rpm",
  "ETL_deposition_spin_coating_time": "30 s/30 s/30 s",
  "ETL_deposition_thermal_annealing_temperature": "150 °C",
  "ETL_deposition_thermal_annealing_time": "10 min",
  "Perovskite_dimension": "3D",
  "Perovskite_thickness": "Null",
  "Perovskite_composition_long_form": "FA0.95Cs0.05PbI3",
  "Perovskite_additive_compound": "PFCl",
  "Perovskite_additive_concentration": "Null",
  "Perovskite_bandgap": "Null",
  "Perovskite_deposition_method": "Spin-coating",
  "Perovskite_deposition_sequential_spin_coating": "False",
  "Perovskite_deposition_spin_coating_antisolvent": "Chlorobenzene",
  "Perovskite_deposition_reaction_solutions_compounds": "FAI;CsI;PbI2",
  "Perovskite_deposition_reaction_solutions_concentrations": "Null",
  "Perovskite_deposition_final_solutions_concentration_before_deposition": "1.4 M",
  "Perovskite_deposition_solvents_compound": "DMF;DMSO",
  "Perovskite_deposition_solvents_mixing_ratio": "4/1",
  "Perovskite_deposition_synthesis_atmosphere": "Nitrogen",
  "Perovskite_deposition_synthesis_atmosphere_pressure": "1 atm",
  "Perovskite_deposition_synthesis_atmosphere_relative_humidity": "Null",
  "Perovskite_deposition_spin_coating_speed": "2000 rpm;4000 rpm",
  "Perovskite_deposition_spin_coating_time": "10 s;40 s",
  "Perovskite_deposition_thermal_annealing_atmosphere": "Air",
  "Perovskite_deposition_thermal_annealing_temperature": "100 °C",
  "Perovskite_deposition_thermal_annealing_time": "30 min",
  "Perovskite_surface_treatment_material": "SMI",
  "Perovskite_surface_treatment_method": "Spin-coating",
  "Perovskite_surface_treatment_solution_concentration": "1 mg/ml",
  "Perovskite_surface_treatment_solvents_compound": "IPA",
  "Perovskite_surface_treatment_synthesis_atmosphere": "Null",
  "Perovskite_surface_treatment_synthesis_atmosphere_pressure": "1 atm",
  "Perovskite_surface_treatment_synthesis_atmosphere_relative_humidity": "Null",
  "Perovskite_surface_treatment_deposition_spin_coating_speed": "5000 rpm",
  "Perovskite_surface_treatment_deposition_spin_coating_time": "30 s",
  "Perovskite_surface_treatment_deposition_thermal_annealing_temperature": "100 °C",
  "Perovskite_surface_treatment_deposition_thermal_annealing_time": "1 min",
  "HTL_thickness": "Null",
  "HTL_stack_sequence": "PTAA",
  "HTL_additive_compound": "Null",
  "HTL_additive_concentration": "Null",
  "HTL_deposition_method": "Spin-coating",
  "HTL_deposition_solution_concentration": "1 mg/ml",
  "HTL_deposition_solvents_compound": "Chlorobenzene",
  "HTL_deposition_synthesis_atmosphere": "Null",
  "HTL_deposition_synthesis_atmosphere_pressure": "1 atm",
  "HTL_deposition_synthesis_atmosphere_relative_humidity": "Null",
  "HTL_deposition_spin_coating_speed": "6000 rpm",
  "HTL_deposition_spin_coating_time": "30 s",
  "HTL_deposition_thermal_annealing_temperature": "Null",
  "HTL_deposition_thermal_annealing_time": "Null",
  "Backcontact_thickness": "100 nm",
  "Beckcontact_deposition_method": "Thermal evaporation",
  "Backcontact_deposition_atmosphere_pressure": "Null",
  "Encapsulation_method": "Null",
  "Encapsulation_atmosphere": "Null",
  "JV_measured_device_matching": "True",
  "JV_measured_reverse_scan_Voc": "1.156",
  "JV_measured_reverse_scan_Jsc": "25.99",
  "JV_measured_reverse_scan_FF": "82.11",
  "JV_measured_reverse_scan_PCE": "24.67",
  "JV_measured_forward_scan_Voc": "Null",
  "JV_measured_forward_scan_Jsc": "Null",
  "JV_measured_forward_scan_FF": "Null",
  "JV_measured_forward_scan_PCE": "Null",
  "JV_measured_light_spectra": "AM 1.5G",
  "JV_measured_light_spectra_intensity": "100 mW/cm2",
  "JV_measured_scan_speed": "0.1 V/s",
  "JV_measured_scan_delay_time": "Null",
  "JV_certified_PCE": "Null",
  "Stabilized_measured_PCE": "24.60",
  "Stabilized_certified_PCE": "Null",
  "Stability_test_device_matching": "True",
  "Stability_test_temperature": "85 °C",
  "Stability_test_atmosphere": "N2",
  "Stability_test_light_spectra": "Null",
  "Stability_test_light_intensity": "Null",
  "Stability_test_relative_humidity": "Null",
  "Stability_PCE_after_time": "864 h",
  "Stability_PCE_after_time_value": "90"
}

File: dataset/2021-2025/10.1039_d3ee00413a/Device_BestPCE_gpt4o_10.1039_d3ee00413a.json
{
  "Ref_DOI": "10.1039/d3ee00413a",
  "Ref_journal": "Energy & Environmental Science",
  "Ref_publication_year": "2023",
  "Ref_title": "Crystallization manipulation and holistic defect passivation toward stable and efficient inverted perovskite solar cells",
  "Cell_architecture": "PIN",
  "Cell_stack_sequence": "ITO/NiOx/PTAA/Al2O3/Cs0.05FA0.95PbI3/PCBM/BCP/Ag",
  "Cell_area_measured": "0.09 cm2",
  "ETL_thickness": "Null",
  "ETL_stack_sequence": "PCBM/BCP",
  "ETL_additive_compound": "Null",
  "ETL_additive_concentration": "Null",
  "ETL_deposition_method": "Spin-coating/Spin-coating",
  "ETL_deposition_solution_concentration": "23 mg/mL/5 mg/mL",
  "ETL_deposition_solvents_compound": "Chlorobenzene/IPA",
  "ETL_deposition_synthesis_atmosphere": "Null",
  "ETL_deposition_synthesis_atmosphere_pressure": "Null",
  "ETL_deposition_synthesis_atmosphere_relative_humidity": "Null",
  "ETL_deposition_spin_coating_speed": "2500 rpm/5000 rpm",
  "ETL_deposition_spin_coating_time": "40 s/30 s",
  "ETL_deposition_thermal_annealing_temperature": "Null",
  "ETL_deposition_thermal_annealing_time": "Null",
  "Perovskite_dimension": "3D",
  "Perovskite_thickness": "Null",
  "Perovskite_composition_long_form": "Cs0.05FA0.95PbI3",
  "Perovskite_additive_compound": "PFCl; SMI",
  "Perovskite_additive_concentration": "Null",
  "Perovskite_bandgap": "Null",
  "Perovskite_deposition_method": "Spin-coating",
  "Perovskite_deposition_sequential_spin_coating": "False",
  "Perovskite_deposition_spin_coating_antisolvent": "Chlorobenzene",
  "Perovskite_deposition_reaction_solutions_compounds": "FAI; CsI; PbI2",
  "Perovskite_deposition_reaction_solutions_concentrations": "228.4 mg; 18.2 mg; 645.4 mg",
  "Perovskite_deposition_final_solutions_concentration_before_deposition": "1.4 M",
  "Perovskite_deposition_solvents_compound": "DMF; DMSO",
  "Perovskite_deposition_solvents_mixing_ratio": "4/1",
  "Perovskite_deposition_synthesis_atmosphere": "Nitrogen",
  "Perovskite_deposition_synthesis_atmosphere_pressure": "Null",
  "Perovskite_deposition_synthesis_atmosphere_relative_humidity": "Null",
  "Perovskite_deposition_spin_coating_speed": "2000 rpm; 4000 rpm",
  "Perovskite_deposition_spin_coating_time": "10 s; 40 s",
  "Perovskite_deposition_thermal_annealing_atmosphere": "Null",
  "Perovskite_deposition_thermal_annealing_temperature": "100 °C",
  "Perovskite_deposition_thermal_annealing_time": "30 min",
  "Perovskite_surface_treatment_material": "SMI",
  "Perovskite_surface_treatment_method": "Spin-coating",
  "Perovskite_surface_treatment_solution_concentration": "1 mg/mL",
  "Perovskite_surface_treatment_solvents_compound": "IPA",
  "Perovskite_surface_treatment_synthesis_atmosphere": "Null",
  "Perovskite_surface_treatment_synthesis_atmosphere_pressure": "Null",
  "Perovskite_surface_treatment_synthesis_atmosphere_relative_humidity": "Null",
  "Perovskite_surface_treatment_deposition_spin_coating_speed": "5000 rpm",
  "Perovskite_surface_treatment_deposition_spin_coating_time": "30 s",
  "Perovskite_surface_treatment_deposition_thermal_annealing_temperature": "100 °C",
  "Perovskite_surface_treatment_deposition_thermal_annealing_time": "1 min",
  "HTL_thickness": "Null",
  "HTL_stack_sequence": "NiOx/PTAA/Al2O3",
  "HTL_additive_compound": "Null",
  "HTL_additive_concentration": "Null",
  "HTL_deposition_method": "Spin-coating/Spin-coating/Spin-coating",
  "HTL_deposition_solution_concentration": "20 mg/mL/1 mg/mL/0.4 wt%",
  "HTL_deposition_solvents_compound": "Water/Chlorobenzene/IPA",
  "HTL_deposition_synthesis_atmosphere": "Air",
  "HTL_deposition_synthesis_atmosphere_pressure": "1 atm",
  "HTL_deposition_synthesis_atmosphere_relative_humidity": "Null",
  "HTL_deposition_spin_coating_speed": "5000 rpm/6000 rpm/5000 rpm",
  "HTL_deposition_spin_coating_time": "30 s/30 s/30 s",
  "HTL_deposition_thermal_annealing_temperature": "150 °C/Null/Null",
  "HTL_deposition_thermal_annealing_time": "10 min/Null/Null",
  "Backcontact_thickness": "100 nm",
  "Beckcontact_deposition_method": "Thermal evaporation",
  "Backcontact_deposition_atmosphere_pressure": "Null",
  "Encapsulation_method": "Null",
  "Encapsulation_atmosphere": "Null",
  "JV_measured_device_matching": "True",
  "JV_measured_reverse_scan_Voc": "1.156 V",
  "JV_measured_reverse_scan_Jsc": "25.99 mA/cm2",
  "JV_measured_reverse_scan_FF": "82.11 %",
  "JV_measured_reverse_scan_PCE": "24.67 %",
  "JV_measured_forward_scan_Voc": "Null",
  "JV_measured_forward_scan_Jsc": "Null",
  "JV_measured_forward_scan_FF": "Null",
  "JV_measured_forward_scan_PCE": "Null",
  "JV_measured_light_spectra": "AM1.5G",
  "JV_measured_light_spectra_intensity": "100 mW/cm2",
  "JV_measured_scan_speed": "0.1 V/s",
  "JV_measured_scan_delay_time": "Null",
  "JV_certified_PCE": "Null",
  "Stabilized_measured_PCE": "24.60 %",
  "Stabilized_certified_PCE": "Null",
  "Stability_test_device_matching": "True",
  "Stability_test_temperature": "85 °C",
  "Stability_test_atmosphere": "Nitrogen",
  "Stability_test_light_spectra": "Null",
  "Stability_test_light_intensity": "1 sun",
  "Stability_test_relative_humidity": "Null",
  "Stability_PCE_after_time": "864 hours",
  "Stability_PCE_after_time_value": "90 %"
}

File: dataset/2021-2025/10.1039_d3ee00413a/Device_BestPCE_gpt4o_mini_10.1039_d3ee00413a.json
{
  "Ref_DOI": "10.1039/d3ee00413a",
  "Ref_journal": "Energy & Environmental Science",
  "Ref_publication_year": "2023",
  "Ref_title": "Crystallization manipulation and holistic defect passivation toward stable and efficient inverted perovskite solar cells",
  "Cell_architecture": "PIN",
  "Cell_stack_sequence": "ITO/NiO x/PTAA/Al 2O3/perovskite/PCBM/BCP/Ag",
  "Cell_area_measured": "0.09 cm2",
  "ETL_thickness": "Null",
  "ETL_stack_sequence": "NiO x/PTAA/Al 2O3",
  "ETL_additive_compound": "Null",
  "ETL_additive_concentration": "Null",
  "ETL_deposition_method": "Spin-coating",
  "ETL_deposition_solution_concentration": "20 mg/mL",
  "ETL_deposition_solvents_compound": "IPA",
  "ETL_deposition_synthesis_atmosphere": "Air",
  "ETL_deposition_synthesis_atmosphere_pressure": "1 atm",
  "ETL_deposition_synthesis_atmosphere_relative_humidity": "Null",
  "ETL_deposition_spin_coating_speed": "5000 rpm",
  "ETL_deposition_spin_coating_time": "30 s",
  "ETL_deposition_thermal_annealing_temperature": "150 °C",
  "ETL_deposition_thermal_annealing_time": "10 min",
  "Perovskite_dimension": "3D",
  "Perovskite_thickness": "Null",
  "Perovskite_composition_long_form": "FA0.95Cs0.05PbI3",
  "Perovskite_additive_compound": "PFCl; SMI",
  "Perovskite_additive_concentration": "Null; 0.5 mg/mL; 1 mg/mL; 2 mg/mL",
  "Perovskite_bandgap": "Null",
  "Perovskite_deposition_method": "Spin-coating",
  "Perovskite_deposition_sequential_spin_coating": "False",
  "Perovskite_deposition_spin_coating_antisolvent": "Chlorobenzene",
  "Perovskite_deposition_reaction_solutions_compounds": "FAI; CsI; PbI2",
  "Perovskite_deposition_reaction_solutions_concentrations": "Null; Null; Null",
  "Perovskite_deposition_final_solutions_concentration_before_deposition": "1.4 M; 1.5 M",
  "Perovskite_deposition_solvents_compound": "DMF; DMSO",
  "Perovskite_deposition_solvents_mixing_ratio": "4/1",
  "Perovskite_deposition_synthesis_atmosphere": "Nitrogen",
  "Perovskite_deposition_synthesis_atmosphere_pressure": "1 atm",
  "Perovskite_deposition_synthesis_atmosphere_relative_humidity": "Null",
  "Perovskite_deposition_spin_coating_speed": "2000 rpm; 4000 rpm",
  "Perovskite_deposition_spin_coating_time": "10 s; 40 s",
  "Perovskite_deposition_thermal_annealing_atmosphere": "Air",
  "Perovskite_deposition_thermal_annealing_temperature": "100 °C",
  "Perovskite_deposition_thermal_annealing_time": "30 min",
  "Perovskite_surface_treatment_material": "SMI",
  "Perovskite_surface_treatment_method": "Spin-coating",
  "Perovskite_surface_treatment_solution_concentration": "0.5 mg/mL; 1 mg/mL; 2 mg/mL",
  "Perovskite_surface_treatment_solvents_compound": "IPA",
  "Perovskite_surface_treatment_synthesis_atmosphere": "Air",
  "Perovskite_surface_treatment_synthesis_atmosphere_pressure": "1 atm",
  "Perovskite_surface_treatment_synthesis_atmosphere_relative_humidity": "Null",
  "Perovskite_surface_treatment_deposition_spin_coating_speed": "5000 rpm",
  "Perovskite_surface_treatment_deposition_spin_coating_time": "30 s",
  "Perovskite_surface_treatment_deposition_thermal_annealing_temperature": "100 °C",
  "Perovskite_surface_treatment_deposition_thermal_annealing_time": "1 min",
  "HTL_thickness": "Null",
  "HTL_stack_sequence": "Null",
  "HTL_additive_compound": "Null",
  "HTL_additive_concentration": "Null",
  "HTL_deposition_method": "Null",
  "HTL_deposition_solution_concentration": "Null",
  "HTL_deposition_solvents_compound": "Null",
  "HTL_deposition_synthesis_atmosphere": "Null",
  "HTL_deposition_synthesis_atmosphere_pressure": "Null",
  "HTL_deposition_synthesis_atmosphere_relative_humidity": "Null",
  "HTL_deposition_spin_coating_speed": "Null",
  "HTL_deposition_spin_coating_time": "Null",
  "HTL_deposition_thermal_annealing_temperature": "Null",
  "HTL_deposition_thermal_annealing_time": "Null",
  "Backcontact_thickness": "Null",
  "Beckcontact_deposition_method": "Thermal evaporation",
  "Backcontact_deposition_atmosphere_pressure": "Null",
  "Encapsulation_method": "Null",
  "Encapsulation_atmosphere": "Null",
  "JV_measured_device_matching": "True",
  "JV_measured_reverse_scan_Voc": "1.156 V",
  "JV_measured_reverse_scan_Jsc": "25.99 mA/cm2",
  "JV_measured_reverse_scan_FF": "82.11 %",
  "JV_measured_reverse_scan_PCE": "24.67 %",
  "JV_measured_forward_scan_Voc": "1.156 V",
  "JV_measured_forward_scan_Jsc": "25.99 mA/cm2",
  "JV_measured_forward_scan_FF": "82.11 %",
  "JV_measured_forward_scan_PCE": "24.67 %",
  "JV_measured_light_spectra": "AM1.5G",
  "JV_measured_light_spectra_intensity": "1 sun",
  "JV_measured_scan_speed": "0.1 V/s",
  "JV_measured_scan_delay_time": "Null",
  "JV_certified_PCE": "Null",
  "Stabilized_measured_PCE": "Null",
  "Stabilized_certified_PCE": "Null",
  "Stability_test_device_matching": "True",
  "Stability_test_temperature": "85 °C",
  "Stability_test_atmosphere": "Nitrogen",
  "Stability_test_light_spectra": "Null",
  "Stability_test_light_intensity": "Null",
  "Stability_test_relative_humidity": "Null",
  "Stability_PCE_after_time": "1008 hours",
  "Stability_PCE_after_time_value": "84%"
}

File: dataset/2021-2025/10.1039_d3ee00413a/Device_BestPCE_gpt4o_mini_zero_shot_10.1039_d3ee00413a.json
{
  "Ref_DOI": "10.1039/d3ee00413a",
  "Ref_journal": "Energy & Environmental Science",
  "Ref_publication_year": "2023",
  "Ref_title": "Crystallization manipulation and holistic defect passivation toward stable and efficient inverted perovskite solar cells",
  "Cell_architecture": "Inverted",
  "Cell_stack_sequence": "ITO/NiO x/PTAA/Al 2O3/perovskite/PCBM/BCP/Ag",
  "Cell_area_measured": "0.09 cm2",
  "ETL_thickness": "Null",
  "ETL_stack_sequence": "Null",
  "ETL_additive_compound": "Null",
  "ETL_additive_concentration": "Null",
  "ETL_deposition_method": "Spin-coating",
  "ETL_deposition_solution_concentration": "20 mg/ml",
  "ETL_deposition_solvents_compound": "IPA",
  "ETL_deposition_synthesis_atmosphere": "Air",
  "ETL_deposition_synthesis_atmosphere_pressure": "Null",
  "ETL_deposition_synthesis_atmosphere_relative_humidity": "Null",
  "ETL_deposition_spin_coating_speed": "5000 rpm",
  "ETL_deposition_spin_coating_time": "30 s",
  "ETL_deposition_thermal_annealing_temperature": "150 °C",
  "ETL_deposition_thermal_annealing_time": "10 min",
  "Perovskite_dimension": "Null",
  "Perovskite_thickness": "Null",
  "Perovskite_composition_long_form": "FA0.95Cs0.05PbI3",
  "Perovskite_additive_compound": "PFCl, SMI",
  "Perovskite_additive_concentration": "PFCl: 1-8 mg/mL, SMI: 0.5-2 mg/mL",
  "Perovskite_bandgap": "Null",
  "Perovskite_deposition_method": "Spin-coating",
  "Perovskite_deposition_sequential_spin_coating": "Yes",
  "Perovskite_deposition_spin_coating_antisolvent": "CB",
  "Perovskite_deposition_reaction_solutions_compounds": "FAI, CsI, PbI2",
  "Perovskite_deposition_reaction_solutions_concentrations": "1.4 M",
  "Perovskite_deposition_final_solutions_concentration_before_deposition": "Null",
  "Perovskite_deposition_solvents_compound": "DMF, DMSO",
  "Perovskite_deposition_solvents_mixing_ratio": "4/1",
  "Perovskite_deposition_synthesis_atmosphere": "Nitrogen",
  "Perovskite_deposition_synthesis_atmosphere_pressure": "Null",
  "Perovskite_deposition_synthesis_atmosphere_relative_humidity": "Null",
  "Perovskite_deposition_spin_coating_speed": "2000 rpm, 4000 rpm",
  "Perovskite_deposition_spin_coating_time": "10 s, 40 s",
  "Perovskite_deposition_thermal_annealing_atmosphere": "Null",
  "Perovskite_deposition_thermal_annealing_temperature": "100 °C",
  "Perovskite_deposition_thermal_annealing_time": "30 min",
  "Perovskite_surface_treatment_material": "SMI",
  "Perovskite_surface_treatment_method": "Spin-coating",
  "Perovskite_surface_treatment_solution_concentration": "0.5-2 mg/mL",
  "Perovskite_surface_treatment_solvents_compound": "IPA",
  "Perovskite_surface_treatment_synthesis_atmosphere": "Nitrogen",
  "Perovskite_surface_treatment_synthesis_atmosphere_pressure": "Null",
  "Perovskite_surface_treatment_synthesis_atmosphere_relative_humidity": "Null",
  "Perovskite_surface_treatment_deposition_spin_coating_speed": "5000 rpm",
  "Perovskite_surface_treatment_deposition_spin_coating_time": "30 s",
  "Perovskite_surface_treatment_deposition_thermal_annealing_temperature": "100 °C",
  "Perovskite_surface_treatment_deposition_thermal_annealing_time": "1 min",
  "HTL_thickness": "Null",
  "HTL_stack_sequence": "Null",
  "HTL_additive_compound": "Null",
  "HTL_additive_concentration": "Null",
  "HTL_deposition_method": "Spin-coating",
  "HTL_deposition_solution_concentration": "Null",
  "HTL_deposition_solvents_compound": "Null",
  "HTL_deposition_synthesis_atmosphere": "Null",
  "HTL_deposition_synthesis_atmosphere_pressure": "Null",
  "HTL_deposition_synthesis_atmosphere_relative_humidity": "Null",
  "HTL_deposition_spin_coating_speed": "Null",
  "HTL_deposition_spin_coating_time": "Null",
  "HTL_deposition_thermal_annealing_temperature": "Null",
  "HTL_deposition_thermal_annealing_time": "Null",
  "Backcontact_thickness": "Null",
  "Beckcontact_deposition_method": "Thermal evaporation",
  "Backcontact_deposition_atmosphere_pressure": "Null",
  "Encapsulation_method": "Null",
  "Encapsulation_atmosphere": "Null",
  "JV_measured_device_matching": "Null",
  "JV_measured_reverse_scan_Voc": "1.156 V",
  "JV_measured_reverse_scan_Jsc": "25.99 mA/cm2",
  "JV_measured_reverse_scan_FF": "82.11%",
  "JV_measured_reverse_scan_PCE": "24.67%",
  "JV_measured_forward_scan_Voc": "1.133 V",
  "JV_measured_forward_scan_Jsc": "25.62 mA/cm2",
  "JV_measured_forward_scan_FF": "81.27%",
  "JV_measured_forward_scan_PCE": "23.58%",
  "JV_measured_light_spectra": "Null",
  "JV_measured_light_spectra_intensity": "Null",
  "JV_measured_scan_speed": "0.1 V/s",
  "JV_measured_scan_delay_time": "Null",
  "JV_certified_PCE": "Null",
  "Stabilized_measured_PCE": "24.60%",
  "Stabilized_certified_PCE": "Null",
  "Stability_test_device_matching": "Null",
  "Stability_test_temperature": "85 °C",
  "Stability_test_atmosphere": "Nitrogen",
  "Stability_test_light_spectra": "Null",
  "Stability_test_light_intensity": "1 sun",
  "Stability_test_relative_humidity": "20-30%",
  "Stability_PCE_after_time": "1008 h",
  "Stability_PCE_after_time_value": "84%"
}
