Repository: jiayijdong/PSCbench

# PSCbench


**PSCbench** is a novel benchmark for materials science research-level scientific
dataset curation sourced from published journals. The benchmark is designed to evaluate the complex classification capabilities,
strong domain knowledge, and advanced calculation skills of LLMs.

## Data


The PSCbench dataset is under dataset folder in json file format. Each file is list of dictionary and can be extracted using following scripts.
Each file stands for one published journal, which is fully elaborated in the paper. 

```
with open("./dataset/retroactive/{}.json".format(subject), encoding='utf-8') as json_file:
    problems=json.load(json_file)
```

File: dataset/2021-2025/10.1039_d3ee00413a/Device_BestPCE_grok_10.1039_d3ee00413a.json
{
  "Ref_DOI": "10.1039/d3ee00413a",
  "Ref_journal": "Energy & Environmental Science",
  "Ref_publication_year": "2023",
  "Ref_title": "Crystallization manipulation and holistic defect passivation toward stable and efficient inverted perovskite solar cells",
  "Cell_architecture": "PIN",
  "Cell_stack_sequence": "ITO/NiOx/PTAA/Al2O3/Perovskite/PCBM/BCP/Ag",
  "Cell_area_measured": "0.09 cm2",
  "ETL_thickness": "Null/PCBM: Null/BCP: Null",
  "ETL_stack_sequence": "PCBM/BCP",
  "ETL_additive_compound": "Null",
  "ETL_additive_concentration": "Null",
  "ETL_deposition_method": "Spin-coating/Spin-coating",
  "ETL_deposition_solution_concentration": "PCBM: 23 mg/mL/BCP: 5 mg/mL",
  "ETL_deposition_solvents_compound": "PCBM: Chlorobenzene/BCP: Isopropanol",
  "ETL_deposition_synthesis_atmosphere": "Nitrogen",
  "ETL_deposition_synthesis_atmosphere_pressure": "Null",
  "ETL_deposition_synthesis_atmosphere_relative_humidity": "Null",
  "ETL_deposition_spin_coating_speed": "PCBM: 2500 rpm/BCP: 5000 rpm",
  "ETL_deposition_spin_coating_time": "PCBM: 40 s/BCP: 30 s",
  "ETL_deposition_thermal_annealing_temperature": "Null/Null",
  "ETL_deposition_thermal_annealing_time": "Null/Null",
  "Perovskite_dimension": "3D",
  "Perovskite_thickness": "Null",
  "Perovskite_composition_long_form": "Cs0.05FA0.95PbI3",
  "Perovskite_additive_compound": "Phenformin hydrochloride (PFCl)",
  "Perovskite_additive_concentration": "4 mg/mL",
  "Perovskite_bandgap": "Null",
  "Perovskite_deposition_method": "Spin-coating",
  "Perovskite_deposition_sequential_spin_coating": "False",
  "Perovskite_deposition_spin_coating_antisolvent": "Chlorobenzene",
  "Perovskite_deposition_reaction_solutions_compounds": "FAI; CsI; PbI2",
  "Perovskite_deposition_reaction_solutions_concentrations": "228.4 mg; 18.2 mg; 645.4 mg",
  "Perovskite_deposition_final_solutions_concentration_before_deposition": "1.4 M",
  "Perovskite_deposition_solvents_compound": "DMF; DMSO",
  "Perovskite_deposition_solvents_mixing_ratio": "4:1",
  "Perovskite_deposition_synthesis_atmosphere": "Nitrogen",
  "Perovskite_deposition_synthesis_atmosphere_pressure": "Null",
  "Perovskite_deposition_synthesis_atmosphere_relative_humidity": "Null",
  "Perovskite_deposition_spin_coating_speed": "2000 rpm; 4000 rpm",
  "Perovskite_deposition_spin_coating_time": "10 s; 40 s",
  "Perovskite_deposition_thermal_annealing_atmosphere": "Nitrogen",
  "Perovskite_deposition_thermal_annealing_temperature": "100 °C",
  "Perovskite_deposition_thermal_annealing_time": "30 min",
  "Perovskite_surface_treatment_material": "S-methylisothiosemicarbazide hydroiodide (SMI)",
  "Perovskite_surface_treatment_method": "Spin-coating",
  "Perovskite_surface_treatment_solution_concentration": "1 mg/mL",
  "Perovskite_surface_treatment_solvents_compound": "Isopropanol",
  "Perovskite_surface_treatment_synthesis_atmosphere": "Nitrogen",
  "Perovskite_surface_treatment_synthesis_atmosphere_pressure": "Null",
  "Perovskite_surface_treatment_synthesis_atmosphere_relative_humidity": "Null",
  "Perovskite_surface_treatment_deposition_spin_coating_speed": "5000 rpm",
  "Perovskite_surface_treatment_deposition_spin_coating_time": "30 s",
  "Perovskite_surface_treatment_deposition_thermal_annealing_temperature": "100 °C",
  "Perovskite_surface_treatment_deposition_thermal_annealing_time": "1 min",
  "HTL_thickness": "Null/Null/Null",
  "HTL_stack_sequence": "NiOx/PTAA/Al2O3",
  "HTL_additive_compound": "Null",
  "HTL_additive_concentration": "Null",
  "HTL_deposition_method": "Spin-coating/Spin-coating/Spin-coating",
  "HTL_deposition_solution_concentration": "NiOx: 20 mg/mL/PTAA: 1 mg/mL/Al2O3: 0.4 wt%",
  "HTL_deposition_solvents_compound": "NiOx: Water/PTAA: Chlorobenzene/Al2O3: Isopropanol",
  "HTL_deposition_synthesis_atmosphere": "Air/Nitrogen/Nitrogen",
  "HTL_deposition_synthesis_atmosphere_pressure": "1 atm/Null/Null",
  "HTL_deposition_synthesis_atmosphere_relative_humidity": "Null/Null/Null",
  "HTL_deposition_spin_coating_speed": "NiOx: 5000 rpm/PTAA: 6000 rpm/Al2O3: 5000 rpm",
  "HTL_deposition_spin_coating_time": "NiOx: 30 s/PTAA: 30 s/Al2O3: 30 s",
  "HTL_deposition_thermal_annealing_temperature": "NiOx: 150 °C/PTAA: Null/Al2O3: Null",
  "HTL_deposition_thermal_annealing_time": "NiOx: 10 min/PTAA: Null/Al2O3: Null",
  "Backcontact_thickness": "100 nm",
  "Beckcontact_deposition_method": "Thermal evaporation",
  "Backcontact_deposition_atmosphere_pressure": "Null",
  "Encapsulation_method": "Null",
  "Encapsulation_atmosphere": "Null",
  "JV_measured_device_matching": "True",
  "JV_measured_reverse_scan_Voc": "1.156 V",
  "JV_measured_reverse_scan_Jsc": "25.99 mA/cm2",
  "JV_measured_reverse_scan_FF": "82.11 %",
  "JV_measured_reverse_scan_PCE": "24.67 %",
  "JV_measured_forward_scan_Voc": "Null",
  "JV_measured_forward_scan_Jsc": "Null",
  "JV_measured_forward_scan_FF": "Null",
  "JV_measured_forward_scan_PCE": "Null",
  "JV_measured_light_spectra": "AM1.5G",
  "JV_measured_light_spectra_intensity": "100 mW/cm2",
  "JV_measured_scan_speed": "0.1 V/s",
  "JV_measured_scan_delay_time": "Null",
  "JV_certified_PCE": "Null",
  "Stabilized_measured_PCE": "24.60 %",
  "Stabilized_certified_PCE": "Null",
  "Stability_test_device_matching": "True",
  "Stability_test_temperature": "85 °C",
  "Stability_test_atmosphere": "Nitrogen",
  "Stability_test_light_spectra": "Null",
  "Stability_test_light_intensity": "Null",
  "Stability_test_relative_humidity": "Null",
  "Stability_PCE_after_time": "864 hours",
  "Stability_PCE_after_time_value": "90 %"
}

File: dataset/2021-2025/10.1039_d3ee00413a/Device_BestPCE_o3_10.1039_d3ee00413a.json
{
  "Ref_DOI": "10.1039/d3ee00413a",
  "Ref_journal": "Energy & Environmental Science",
  "Ref_publication_year": "2023",
  "Ref_title": "Crystallization manipulation and holistic defect passivation toward stable and efficient inverted perovskite solar cells",
  "Cell_architecture": "PIN",
  "Cell_stack_sequence": "ITO/NiOx/PTAA/Al2O3/Cs0.05FA0.95PbI3:PFCl/SMI/PC61BM/BCP/Ag",
  "Cell_area_measured": "0.09 cm2",
  "ETL_thickness": "Null",
  "ETL_stack_sequence": "PC61BM/BCP",
  "ETL_additive_compound": "Null",
  "ETL_additive_concentration": "Null",
  "ETL_deposition_method": "Spin-coating/Spin-coating",
  "ETL_deposition_solution_concentration": "23 mg/mL/5 mg/mL",
  "ETL_deposition_solvents_compound": "Chlorobenzene/IPA",
  "ETL_deposition_synthesis_atmosphere": "Nitrogen",
  "ETL_deposition_synthesis_atmosphere_pressure": "1 atm",
  "ETL_deposition_synthesis_atmosphere_relative_humidity": "Null",
  "ETL_deposition_spin_coating_speed": "2500 rpm/5000 rpm",
  "ETL_deposition_spin_coating_time": "40 s/30 s",
  "ETL_deposition_thermal_annealing_temperature": "Null",
  "ETL_deposition_thermal_annealing_time": "Null",
  "Perovskite_dimension": "3D",
  "Perovskite_thickness": "Null",
  "Perovskite_composition_long_form": "Cs0.05FA0.95PbI3",
  "Perovskite_additive_compound": "Phenformin hydrochloride (PFCl)",
  "Perovskite_additive_concentration": "4 mg/mL",
  "Perovskite_bandgap": "Null",
  "Perovskite_deposition_method": "Spin-coating",
  "Perovskite_deposition_sequential_spin_coating": "False",
  "Perovskite_deposition_spin_coating_antisolvent": "Chlorobenzene",
  "Perovskite_deposition_reaction_solutions_compounds": "FAI; CsI; PbI2; PFCl",
  "Perovskite_deposition_reaction_solutions_concentrations": "1.4 M total precursor",
  "Perovskite_deposition_final_solutions_concentration_before_deposition": "1.4 M",
  "Perovskite_deposition_solvents_compound": "DMF; DMSO",
  "Perovskite_deposition_solvents_mixing_ratio": "4/1 v/v",
  "Perovskite_deposition_synthesis_atmosphere": "Nitrogen",
  "Perovskite_deposition_synthesis_atmosphere_pressure": "1 atm",
  "Perovskite_deposition_synthesis_atmosphere_relative_humidity": "Null",
  "Perovskite_deposition_spin_coating_speed": "2000 rpm;4000 rpm",
  "Perovskite_deposition_spin_coating_time": "10 s;40 s",
  "Perovskite_deposition_thermal_annealing_atmosphere": "Nitrogen",
  "Perovskite_deposition_thermal_annealing_temperature": "100 °C",
  "Perovskite_deposition_thermal_annealing_time": "30 min",
  "Perovskite_surface_treatment_material": "S-methylisothiosemicarbazide hydroiodide (SMI)",
  "Perovskite_surface_treatment_method": "Spin-coating",
  "Perovskite_surface_treatment_solution_concentration": "1 mg/mL",
  "Perovskite_surface_treatment_solvents_compound": "IPA",
  "Perovskite_surface_treatment_synthesis_atmosphere": "Nitrogen",
  "Perovskite_surface_treatment_synthesis_atmosphere_pressure": "1 atm",
  "Perovskite_surface_treatment_synthesis_atmosphere_relative_humidity": "Null",
  "Perovskite_surface_treatment_deposition_spin_coating_speed": "5000 rpm",
  "Perovskite_surface_treatment_deposition_spin_coating_time": "30 s",
  "Perovskite_surface_treatment_deposition_thermal_annealing_temperature": "100 °C",
  "Perovskite_surface_treatment_deposition_thermal_annealing_time": "1 min",
  "HTL_thickness": "Null",
  "HTL_stack_sequence": "NiOx/PTAA/Al2O3",
  "HTL_additive_compound": "Null",
  "HTL_additive_concentration": "Null",
  "HTL_deposition_method": "Spin-coating/Spin-coating/Spin-coating",
  "HTL_deposition_solution_concentration": "20 mg/mL/1 mg/mL/0.4 wt%",
  "HTL_deposition_solvents_compound": "Water/Chlorobenzene/IPA",
  "HTL_deposition_synthesis_atmosphere": "Air/Nitrogen/Nitrogen",
  "HTL_deposition_synthesis_atmosphere_pressure": "1 atm",
  "HTL_deposition_synthesis_atmosphere_relative_humidity": "Null",
  "HTL_deposition_spin_coating_speed": "5000 rpm/6000 rpm/5000 rpm",
  "HTL_deposition_spin_coating_time": "30 s/30 s/30 s",
  "HTL_deposition_thermal_annealing_temperature": "150 °C/Null/Null",
  "HTL_deposition_thermal_annealing_time": "10 min/Null/Null",
  "Backcontact_thickness": "100 nm",
  "Beckcontact_deposition_method": "Thermal evaporation",
  "Backcontact_deposition_atmosphere_pressure": "Null",
  "Encapsulation_method": "Null",
  "Encapsulation_atmosphere": "Null",
  "JV_measured_device_matching": "True",
  "JV_measured_reverse_scan_Voc": "1.156",
  "JV_measured_reverse_scan_Jsc": "25.99",
  "JV_measured_reverse_scan_FF": "82.11",
  "JV_measured_reverse_scan_PCE": "24.67",
  "JV_measured_forward_scan_Voc": "Null",
  "JV_measured_forward_scan_Jsc": "Null",
  "JV_measured_forward_scan_FF": "Null",
  "JV_measured_forward_scan_PCE": "Null",
  "JV_measured_light_spectra": "AM1.5G",
  "JV_measured_light_spectra_intensity": "100 mW/cm2",
  "JV_measured_scan_speed": "0.1 V/s",
  "JV_measured_scan_delay_time": "Null",
  "JV_certified_PCE": "Null",
  "Stabilized_measured_PCE": "24.60",
  "Stabilized_certified_PCE": "Null",
  "Stability_test_device_matching": "True",
  "Stability_test_temperature": "25 °C",
  "Stability_test_atmosphere": "Nitrogen",
  "Stability_test_light_spectra": "LED (1 sun)",
  "Stability_test_light_intensity": "1 sun",
  "Stability_test_relative_humidity": "Null",
  "Stability_PCE_after_time": "1008 hours",
  "Stability_PCE_after_time_value": "84%"
}

File: dataset/2021-2025/10.1039_d3ee00413a/Device_BestPCE_o4_mini_10.1039_d3ee00413a.json
{
  "Ref_DOI": "10.1039/d3ee00413a",
  "Ref_journal": "Energy & Environmental Science",
  "Ref_publication_year": "2023",
  "Ref_title": "Crystallization manipulation and holistic defect passivation toward stable and efficient inverted perovskite solar cells",
  "Cell_architecture": "PIN",
  "Cell_stack_sequence": "ITO/NiOx/PTAA/Al2O3/FA0.95Cs0.05PbI3/PCBM/BCP/Ag",
  "Cell_area_measured": "0.09 cm2",
  "ETL_thickness": "Null",
  "ETL_stack_sequence": "PCBM/BCP",
  "ETL_additive_compound": "Null",
  "ETL_additive_concentration": "Null",
  "ETL_deposition_method": "Spin-coating/Spin-coating",
  "ETL_deposition_solution_concentration": "23 mg/mL;5 mg/mL",
  "ETL_deposition_solvents_compound": "Chlorobenzene;IPA",
  "ETL_deposition_synthesis_atmosphere": "Nitrogen",
  "ETL_deposition_synthesis_atmosphere_pressure": "1 atm",
  "ETL_deposition_synthesis_atmosphere_relative_humidity": "Null",
  "ETL_deposition_spin_coating_speed": "2500 rpm;5000 rpm",
  "ETL_deposition_spin_coating_time": "40 s;30 s",
  "ETL_deposition_thermal_annealing_temperature": "Null;Null",
  "ETL_deposition_thermal_annealing_time": "Null;Null",
  "Perovskite_dimension": "3D",
  "Perovskite_thickness": "Null",
  "Perovskite_composition_long_form": "FA0.95Cs0.05PbI3",
  "Perovskite_additive_compound": "Phenformin hydrochloride (PFCl);S-methylisothiosemicarbazide hydroiodide (SMI)",
  "Perovskite_additive_concentration": "4 mg/mL;1 mg/mL",
  "Perovskite_bandgap": "Null",
  "Perovskite_deposition_method": "Spin-coating",
  "Perovskite_deposition_sequential_spin_coating": "True",
  "Perovskite_deposition_spin_coating_antisolvent": "Null",
  "Perovskite_deposition_reaction_solutions_compounds": "FAI;CsI;PbI2;PFCl",
  "Perovskite_deposition_reaction_solutions_concentrations": "Null",
  "Perovskite_deposition_final_solutions_concentration_before_deposition": "1.4 M",
  "Perovskite_deposition_solvents_compound": "DMF;DMSO",
  "Perovskite_deposition_solvents_mixing_ratio": "4:1",
  "Perovskite_deposition_synthesis_atmosphere": "Nitrogen",
  "Perovskite_deposition_synthesis_atmosphere_pressure": "1 atm",
  "Perovskite_deposition_synthesis_atmosphere_relative_humidity": "Null",
  "Perovskite_deposition_spin_coating_speed": "2000 rpm;4000 rpm",
  "Perovskite_deposition_spin_coating_time": "10 s;40 s",
  "Perovskite_deposition_thermal_annealing_atmosphere": "Nitrogen",
  "Perovskite_deposition_thermal_annealing_temperature": "100 °C",
  "Perovskite_deposition_thermal_annealing_time": "30 min",
  "Perovskite_surface_treatment_material": "S-methylisothiosemicarbazide hydroiodide (SMI)",
  "Perovskite_surface_treatment_method": "Spin-coating",
  "Perovskite_surface_treatment_solution_concentration": "1 mg/mL",
  "Perovskite_surface_treatment_solvents_compound": "IPA",
  "Perovskite_surface_treatment_synthesis_atmosphere": "Nitrogen",
  "Perovskite_surface_treatment_synthesis_atmosphere_pressure": "1 atm",
  "Perovskite_surface_treatment_synthesis_atmosphere_relative_humidity": "Null",
  "Perovskite_surface_treatment_deposition_spin_coating_speed": "5000 rpm",
  "Perovskite_surface_treatment_deposition_spin_coating_time": "30 s",
  "Perovskite_surface_treatment_deposition_thermal_annealing_temperature": "100 °C",
  "Perovskite_surface_treatment_deposition_thermal_annealing_time": "1 min",
  "HTL_thickness": "Null",
  "HTL_stack_sequence": "NiOx/PTAA/Al2O3",
  "HTL_additive_compound": "Null",
  "HTL_additive_concentration": "Null",
  "HTL_deposition_method": "Spin-coating/Spin-coating/Spin-coating",
  "HTL_deposition_solution_concentration": "20 mg/mL;1 mg/mL;0.4 wt%",
  "HTL_deposition_solvents_compound": "Water;Chlorobenzene;IPA",
  "HTL_deposition_synthesis_atmosphere": "Air/Nitrogen/Nitrogen",
  "HTL_deposition_synthesis_atmosphere_pressure": "1 atm",
  "HTL_deposition_synthesis_atmosphere_relative_humidity": "Null",
  "HTL_deposition_spin_coating_speed": "5000 rpm;6000 rpm;5000 rpm",
  "HTL_deposition_spin_coating_time": "30 s;30 s;30 s",
  "HTL_deposition_thermal_annealing_temperature": "150 °C;Null;Null",
  "HTL_deposition_thermal_annealing_time": "10 min;Null;Null",
  "Backcontact_thickness": "100 nm",
  "Beckcontact_deposition_method": "Thermal evaporation",
  "Backcontact_deposition_atmosphere_pressure": "Null",
  "Encapsulation_method": "Null",
  "Encapsulation_atmosphere": "Null",
  "JV_measured_device_matching": "True",
  "JV_measured_reverse_scan_Voc": "1.156 V",
  "JV_measured_reverse_scan_Jsc": "25.99 mA/cm2",
  "JV_measured_reverse_scan_FF": "82.11%",
  "JV_measured_reverse_scan_PCE": "24.67%",
  "JV_measured_forward_scan_Voc": "Null",
  "JV_measured_forward_scan_Jsc": "Null",
  "JV_measured_forward_scan_FF": "Null",
  "JV_measured_forward_scan_PCE": "Null",
  "JV_measured_light_spectra": "AM1.5G",
  "JV_measured_light_spectra_intensity": "100 mW/cm2",
  "JV_measured_scan_speed": "0.1 V/s",
  "JV_measured_scan_delay_time": "Null",
  "JV_certified_PCE": "Null",
  "Stabilized_measured_PCE": "24.60%",
  "Stabilized_certified_PCE": "Null",
  "Stability_test_device_matching": "True",
  "Stability_test_temperature": "Null",
  "Stability_test_atmosphere": "Nitrogen",
  "Stability_test_light_spectra": "One-sun LED",
  "Stability_test_light_intensity": "100 mW/cm2",
  "Stability_test_relative_humidity": "Null",
  "Stability_PCE_after_time": "1008 h",
  "Stability_PCE_after_time_value": "84%"
}

File: dataset/2021-2025/10.1039_d3ee02569a/Device_BestPCE_10.1039_d3ee02569a.json
{
    "Ref_DOI": "10.1039/d3ee02569a",
    "Ref_journal": "Energy & Environmental Science",
    "Ref_publication_year": "2023",
    "Ref_title": "Molecular dipole engineering-assisted strain release for mechanically robust flexible perovskite solar cells",
    "Cell_architecture": "PIN",
    "Cell_stack_sequence": "ITO/MeO-2PACz/Cs0.05(FA0.98MA0.02)0.95Pb(I0.98Br0.02)3/C60/BCP/Ag",
    "Cell_area_measured": "Null",
    "ETL_thickness": "25 nm/6 nm",
    "ETL_stack_sequence": "C60/BCP",
    "ETL_additive_compound": "Null",
    "ETL_additive_concentration": "Null",
    "ETL_deposition_method": "Thermal evaporation",
    "ETL_deposition_solution_concentration": "Null",
    "ETL_deposition_solvents_compound": "Null",
    "ETL_deposition_synthesis_atmosphere": "Null",
    "ETL_deposition_synthesis_atmosphere_pressure": "Null",
    "ETL_deposition_synthesis_atmosphere_relative_humidity": "Null",
    "ETL_deposition_spin_coating_speed": "Null",
    "ETL_deposition_spin_coating_time": "Null",
    "ETL_deposition_thermal_annealing_temperature": "Null",
    "ETL_deposition_thermal_annealing_time": "Null",
    "Perovskite_dimension": "3D",
    "Perovskite_thickness": "Null",
    "Perovskite_composition_long_form": "Cs0.05(FA0.98MA0.02)0.95Pb(I0.98Br0.02)3",
    "Perovskite_additive_compound": "2F-2CN",
    "Perovskite_additive_concentration": "Null",
    "Perovskite_bandgap": "Null",
    "Perovskite_deposition_method": "Spin-coating",
    "Perovskite_deposition_sequential_spin_coating": "False",
    "Perovskite_deposition_spin_coating_antisolvent": "Diethyl ether",
    "Perovskite_deposition_reaction_solutions_compounds": "MABr;FAI;MACl;PbBr2;CsI;PbI2",
    "Perovskite_deposition_reaction_solutions_concentrations": "3.68 mg;276.98 mg;18.11 mg;12.70 mg;22.47 mg;821.47 mg",
    "Perovskite_deposition_final_solutions_concentration_before_deposition": "Null",
    "Perovskite_deposition_solvents_compound": "DMF;DMSO",
    "Perovskite_deposition_solvents_mixing_ratio": "833 μL;167 μL",
    "Perovskite_deposition_synthesis_atmosphere": "Null",
    "Perovskite_deposition_synthesis_atmosphere_pressure": "Null",
    "Perovskite_deposition_synthesis_atmosphere_relative_humidity": "Null",
    "Perovskite_deposition_spin_coating_speed": "1000 rpm;5000 rpm",
    "Perovskite_deposition_spin_coating_time": "10 s;40 s",
    "Perovskite_deposition_thermal_annealing_atmosphere": "Null",
    "Perovskite_deposition_thermal_annealing_temperature": "100 °C",
    "Perovskite_deposition_thermal_annealing_time": "30 min",
    "Perovskite_surface_treatment_material": "Null",
    "Perovskite_surface_treatment_method": "Null",
    "Perovskite_surface_treatment_solution_concentration": "Null",
    "Perovskite_surface_treatment_solvents_compound": "Null",
    "Perovskite_surface_treatment_synthesis_atmosphere": "Null",
    "Perovskite_surface_treatment_synthesis_atmosphere_pressure": "Null",
    "Perovskite_surface_treatment_synthesis_atmosphere_relative_humidity": "Null",
    "Perovskite_surface_treatment_deposition_spin_coating_speed": "Null",
    "Perovskite_surface_treatment_deposition_spin_coating_time": "Null",
    "Perovskite_surface_treatment_deposition_thermal_annealing_temperature": "Null",
    "Perovskite_surface_treatment_deposition_thermal_annealing_time": "Null",
    "HTL_thickness": "Null",
    "HTL_stack_sequence": "MeO-2PACz",
    "HTL_additive_compound": "Null",
    "HTL_additive_concentration": "Null",
    "HTL_deposition_method": "Spin-Coating",
    "HTL_deposition_solution_concentration": "0.3 mg/mL",
    "HTL_deposition_solvents_compound": "IPA",
    "HTL_deposition_synthesis_atmosphere": "Null",
    "HTL_deposition_synthesis_atmosphere_pressure": "Null",
    "HTL_deposition_synthesis_atmosphere_relative_humidity": "Null",
    "HTL_deposition_spin_coating_speed": "4000 rpm",
    "HTL_deposition_spin_coating_time": "30 s",
    "HTL_deposition_thermal_annealing_temperature": "100 °C",
    "HTL_deposition_thermal_annealing_time": "10 min",
    "Backcontact_thickness": "100 nm",
    "Beckcontact_deposition_method": "Thermal evaporation",
    "Backcontact_deposition_atmosphere_pressure": "Null",
    "Encapsulation_method": "Null",
    "Encapsulation_atmosphere": "Null",
    "JV_measured_device_matching": "True",
    "JV_measured_reverse_scan_Voc": "1.136 V",
    "JV_measured_reverse_scan_Jsc": "25.36 mA/cm2",
    "JV_measured_reverse_scan_FF": "83.57 %",
    "JV_measured_reverse_scan_PCE": "24.08 %",
    "JV_measured_forward_scan_Voc": "1.133 V",
    "JV_measured_forward_scan_Jsc": "25.31 mA/cm2",
    "JV_measured_forward_scan_FF": "83.59 %",
    "JV_measured_forward_scan_PCE": "23.98 %",
    "JV_measured_light_spectra": "AM1.5G",
    "JV_measured_light_spectra_intensity": "100 mW/cm2",
    "JV_measured_scan_speed": "Null",
    "JV_measured_scan_delay_time": "Null",
    "JV_certified_PCE": "Null",
    "Stabilized_measured_PCE": "Null",
    "Stabilized_certified_PCE": "Null",
    "Stability_test_device_matching": "True",
    "Stability_test_temperature": "85 °C",
    "Stability_test_atmosphere": "N2",
    "Stability_test_light_spectra": "AM1.5G",
    "Stability_test_light_intensity": "100 mW/cm2",
    "Stability_test_relative_humidity": "Null",
    "Stability_PCE_after_time": "2600 hours",
    "Stability_PCE_after_time_value": "83 %"
}

File: dataset/2021-2025/10.1039_d3ee02569a/Device_BestPCE_Gemini_1.5_pro_10.1039_d3ee02569a.json
{
  "Ref_DOI": "10.1039/d3ee02569a",
  "Ref_journal": "Energy Environ. Sci.",
  "Ref_publication_year": "2023",
  "Ref_title": "Molecular dipole engineering-assisted strain release for mechanically robust flexible perovskite solar cells",
  "Cell_architecture": "PIN",
  "Cell_stack_sequence": "PEN(ITO)/MeO-2PACz/Perovskite/C60/BCP/Ag",
  "Cell_area_measured": "Null",
  "ETL_thickness": "25/6 nm",
  "ETL_stack_sequence": "C60/BCP",
  "ETL_additive_compound": "Null",
  "ETL_additive_concentration": "Null",
  "ETL_deposition_method": "Thermal evaporation",
  "ETL_deposition_solution_concentration": "Null",
  "ETL_deposition_solvents_compound": "Null",
  "ETL_deposition_synthesis_atmosphere": "Null",
  "ETL_deposition_synthesis_atmosphere_pressure": "Null",
  "ETL_deposition_synthesis_atmosphere_relative_humidity": "Null",
  "ETL_deposition_spin_coating_speed": "Null",
  "ETL_deposition_spin_coating_time": "Null",
  "ETL_deposition_thermal_annealing_temperature": "Null",
  "ETL_deposition_thermal_annealing_time": "Null",
  "Perovskite_dimension": "3D",
  "Perovskite_thickness": "Null",
  "Perovskite_composition_long_form": "MAxFA1-xPbI3",
  "Perovskite_additive_compound": "2F-2CN",
  "Perovskite_additive_concentration": "Null",
  "Perovskite_bandgap": "Null",
  "Perovskite_deposition_method": "Spin-coating",
  "Perovskite_deposition_sequential_spin_coating": false,
  "Perovskite_deposition_spin_coating_antisolvent": "Diethyl ether",
  "Perovskite_deposition_reaction_solutions_compounds": "MABr; FAI; MACl; PbBr2; CsI; PbI2; 2F-2CN",
  "Perovskite_deposition_reaction_solutions_concentrations": "3.68 mg; 276.98 mg; 18.11 mg; 12.70 mg; 22.47 mg; 821.47 mg; 1 mg",
  "Perovskite_deposition_final_solutions_concentration_before_deposition": "Null",
  "Perovskite_deposition_solvents_compound": "DMF; DMSO",
  "Perovskite_deposition_solvents_mixing_ratio": "833 μL; 167 μL",
  "Perovskite_deposition_synthesis_atmosphere": "Null",
  "Perovskite_deposition_synthesis_atmosphere_pressure": "1 atm",
  "Perovskite_deposition_synthesis_atmosphere_relative_humidity": "Null",
  "Perovskite_deposition_spin_coating_speed": "1000; 5000 rpm",
  "Perovskite_deposition_spin_coating_time": "10; 40 s",
  "Perovskite_deposition_thermal_annealing_atmosphere": "Null",
  "Perovskite_deposition_thermal_annealing_temperature": "100 °C",
  "Perovskite_deposition_thermal_annealing_time": "30 min",
  "Perovskite_surface_treatment_material": "Null",
  "Perovskite_surface_treatment_method": "Null",
  "Perovskite_surface_treatment_solution_concentration": "Null",
  "Perovskite_surface_treatment_solvents_compound": "Null",
  "Perovskite_surface_treatment_synthesis_atmosphere": "Null",
  "Perovskite_surface_treatment_synthesis_atmosphere_pressure": "Null",
  "Perovskite_surface_treatment_synthesis_atmosphere_relative_humidity": "Null",
  "Perovskite_surface_treatment_deposition_spin_coating_speed": "Null",
  "Perovskite_surface_treatment_deposition_spin_coating_time": "Null",
  "Perovskite_surface_treatment_deposition_thermal_annealing_temperature": "Null",
  "Perovskite_surface_treatment_deposition_thermal_annealing_time": "Null",
  "HTL_thickness": "Null",
  "HTL_stack_sequence": "MeO-2PACz",
  "HTL_additive_compound": "Null",
  "HTL_additive_concentration": "Null",
  "HTL_deposition_method": "Spin-coating",
  "HTL_deposition_solution_concentration": "0.3 mg/mL",
  "HTL_deposition_solvents_compound": "IPA",
  "HTL_deposition_synthesis_atmosphere": "Null",
  "HTL_deposition_synthesis_atmosphere_pressure": "1 atm",
  "HTL_deposition_synthesis_atmosphere_relative_humidity": "Null",
  "HTL_deposition_spin_coating_speed": "4000 rpm",
  "HTL_deposition_spin_coating_time": "30 s",
  "HTL_deposition_thermal_annealing_temperature": "100 ℃",
  "HTL_deposition_thermal_annealing_time": "10 min",
  "Backcontact_thickness": "100 nm",
  "Beckcontact_deposition_method": "Thermal evaporation",
  "Backcontact_deposition_atmosphere_pressure": "Null",
  "Encapsulation_method": "Null",
  "Encapsulation_atmosphere": "Null",
  "JV_measured_device_matching": true,
  "JV_measured_reverse_scan_Voc": "1.136 V",
  "JV_measured_reverse_scan_Jsc": "25.36 mA cm-2",
  "JV_measured_reverse_scan_FF": "83.57%",
  "JV_measured_reverse_scan_PCE": "24.08%",
  "JV_measured_forward_scan_Voc": "1.133 V",
  "JV_measured_forward_scan_Jsc": "25.31 mA cm-2",
  "JV_measured_forward_scan_FF": "83.59%",
  "JV_measured_forward_scan_PCE": "23.98%",
  "JV_measured_light_spectra": "AM 1.5G",
  "JV_measured_light_spectra_intensity": "100 mW  cm-2",
  "JV_measured_scan_speed": "Null",
  "JV_measured_scan_delay_time": "Null",
  "JV_certified_PCE": "Null",
  "Stabilized_measured_PCE": "Null",
  "Stabilized_certified_PCE": "Null",
  "Stability_test_device_matching": true,
  "Stability_test_temperature": "25 °C",
  "Stability_test_atmosphere": "Air",
  "Stability_test_light_spectra": "Null",
  "Stability_test_light_intensity": "Null",
  "Stability_test_relative_humidity": "40%",
  "Stability_PCE_after_time": "3000 cycles",
  "Stability_PCE_after_time_value": "92%"
}

File: dataset/2021-2025/10.1039_d3ee02569a/Device_BestPCE_Gemini_2.0_Flash_10.1039_d3ee02569a.json
{
  "Ref_DOI": "10.1039/d3ee02569a",
  "Ref_journal": "Energy Environ. Sci.",
  "Ref_publication_year": "2023",
  "Ref_title": "Molecular dipole engineering-assisted strain release for mechanically robust flexible perovskite solar cells",
  "Cell_architecture": "NIP",
  "Cell_stack_sequence": "PEN(ITO)/MeO-2PACz/PSK/C60/BCP/Ag",
  "Cell_area_measured": "Null",
  "ETL_thickness": "25/6",
  "ETL_stack_sequence": "C60/BCP",
  "ETL_additive_compound": "Null",
  "ETL_additive_concentration": "Null",
  "ETL_deposition_method": "Thermal evaporation/Thermal evaporation",
  "ETL_deposition_solution_concentration": "Null",
  "ETL_deposition_solvents_compound": "Null",
  "ETL_deposition_synthesis_atmosphere": "Null",
  "ETL_deposition_synthesis_atmosphere_pressure": "Null",
  "ETL_deposition_synthesis_atmosphere_relative_humidity": "Null",
  "ETL_deposition_spin_coating_speed": "Null",
  "ETL_deposition_spin_coating_time": "Null",
  "ETL_deposition_thermal_annealing_temperature": "Null",
  "ETL_deposition_thermal_annealing_time": "Null",
  "Perovskite_dimension": "3D",
  "Perovskite_thickness": "Null",
  "Perovskite_composition_long_form": "Cs0.05(FA0.98MA0.02)0.95Pb(I0.98Br0.02)3",
  "Perovskite_additive_compound": "2F-2CN",
  "Perovskite_additive_concentration": "Null",
  "Perovskite_bandgap": "Null",
  "Perovskite_deposition_method": "Spin-coating",
  "Perovskite_deposition_sequential_spin_coating": "False",
  "Perovskite_deposition_spin_coating_antisolvent": "diethyl ether",
  "Perovskite_deposition_reaction_solutions_compounds": "MABr;FAI;MACl;PbBr2;CsI;PbI2",
  "Perovskite_deposition_reaction_solutions_concentrations": "3.68 mg;276.98 mg;18.11 mg;12.70 mg;22.47 mg;821.47 mg",
  "Perovskite_deposition_final_solutions_concentration_before_deposition": "Null",
  "Perovskite_deposition_solvents_compound": "DMF;DMSO",
  "Perovskite_deposition_solvents_mixing_ratio": "833;167",
  "Perovskite_deposition_synthesis_atmosphere": "Null",
  "Perovskite_deposition_synthesis_atmosphere_pressure": "Null",
  "Perovskite_deposition_synthesis_atmosphere_relative_humidity": "Null",
  "Perovskite_deposition_spin_coating_speed": "1000;5000",
  "Perovskite_deposition_spin_coating_time": "10;40",
  "Perovskite_deposition_thermal_annealing_atmosphere": "Null",
  "Perovskite_deposition_thermal_annealing_temperature": "100",
  "Perovskite_deposition_thermal_annealing_time": "30",
  "Perovskite_surface_treatment_material": "Null",
  "Perovskite_surface_treatment_method": "Null",
  "Perovskite_surface_treatment_solution_concentration": "Null",
  "Perovskite_surface_treatment_solvents_compound": "Null",
  "Perovskite_surface_treatment_synthesis_atmosphere": "Null",
  "Perovskite_surface_treatment_synthesis_atmosphere_pressure": "Null",
  "Perovskite_surface_treatment_synthesis_atmosphere_relative_humidity": "Null",
  "Perovskite_surface_treatment_deposition_spin_coating_speed": "Null",
  "Perovskite_surface_treatment_deposition_spin_coating_time": "Null",
  "Perovskite_surface_treatment_deposition_thermal_annealing_temperature": "Null",
  "Perovskite_surface_treatment_deposition_thermal_annealing_time": "Null",
  "HTL_thickness": "Null",
  "HTL_stack_sequence": "MeO-2PACz",
  "HTL_additive_compound": "Null",
  "HTL_additive_concentration": "Null",
  "HTL_deposition_method": "Spin-coating",
  "HTL_deposition_solution_concentration": "0.3",
  "HTL_deposition_solvents_compound": "IPA",
  "HTL_deposition_synthesis_atmosphere": "Null",
  "HTL_deposition_synthesis_atmosphere_pressure": "Null",
  "HTL_deposition_synthesis_atmosphere_relative_humidity": "Null",
  "HTL_deposition_spin_coating_speed": "4000",
  "HTL_deposition_spin_coating_time": "30",
  "HTL_deposition_thermal_annealing_temperature": "100",
  "HTL_deposition_thermal_annealing_time": "10",
  "Backcontact_thickness": "100",
  "Beckcontact_deposition_method": "Thermal evaporation",
  "Backcontact_deposition_atmosphere_pressure": "Null",
  "Encapsulation_method": "Null",
  "Encapsulation_atmosphere": "Null",
  "JV_measured_device_matching": "True",
  "JV_measured_reverse_scan_Voc": "1.136",
  "JV_measured_reverse_scan_Jsc": "25.36",
  "JV_measured_reverse_scan_FF": "83.57",
  "JV_measured_reverse_scan_PCE": "24.08",
  "JV_measured_forward_scan_Voc": "1.133",
  "JV_measured_forward_scan_Jsc": "25.31",
  "JV_measured_forward_scan_FF": "83.59",
  "JV_measured_forward_scan_PCE": "23.98",
  "JV_measured_light_spectra": "AM 1.5G",
  "JV_measured_light_spectra_intensity": "100 mW cm-2",
  "JV_measured_scan_speed": "Null",
  "JV_measured_scan_delay_time": "Null",
  "JV_certified_PCE": "Null",
  "Stabilized_measured_PCE": "Null",
  "Stabilized_certified_PCE": "Null",
  "Stability_test_device_matching": "True",
  "Stability_test_temperature": "Null",
  "Stability_test_atmosphere": "Null",
  "Stability_test_light_spectra": "Null",
  "Stability_test_light_intensity": "Null",
  "Stability_test_relative_humidity": "Null",
  "Stability_PCE_after_time": "3000 hours",
  "Stability_PCE_after_time_value": "94"
}

File: dataset/2021-2025/10.1039_d3ee02569a/Device_BestPCE_Gemini_2.5_Flash_10.1039_d3ee02569a.json
{
  "Ref_DOI": "10.1039/d3ee02569a",
  "Ref_journal": "Energy & Environmental Science",
  "Ref_publication_year": "2023",
  "Ref_title": "Molecular dipole engineering-assisted strain release for mechanically robust flexible perovskite solar cells",
  "Cell_architecture": "PIN",
  "Cell_stack_sequence": "PEN(ITO)/MeO-2PACz/PSK/C60/BCP/Ag",
  "Cell_area_measured": "Null",
  "ETL_thickness": "25 nm/6 nm",
  "ETL_stack_sequence": "C60/BCP",
  "ETL_additive_compound": "Null",
  "ETL_additive_concentration": "Null",
  "ETL_deposition_method": "thermal evaporation/thermal evaporation",
  "ETL_deposition_solution_concentration": "Null",
  "ETL_deposition_solvents_compound": "Null",
  "ETL_deposition_synthesis_atmosphere": "Null",
  "ETL_deposition_synthesis_atmosphere_pressure": "Null",
  "ETL_deposition_synthesis_atmosphere_relative_humidity": "Null",
  "ETL_deposition_spin_coating_speed": "Null",
  "ETL_deposition_spin_coating_time": "Null",
  "ETL_deposition_thermal_annealing_temperature": "Null",
  "ETL_deposition_thermal_annealing_time": "Null",
  "Perovskite_dimension": "3D",
  "Perovskite_thickness": "Null",
  "Perovskite_composition_long_form": "Cs0.05(FA0.98MA0.02)0.95Pb(I0.98Br0.02)3",
  "Perovskite_additive_compound": "2F-2CN",
  "Perovskite_additive_concentration": "1 mg/mL",
  "Perovskite_bandgap": "Null",
  "Perovskite_deposition_method": "Spin-coating",
  "Perovskite_deposition_sequential_spin_coating": "False",
  "Perovskite_deposition_spin_coating_antisolvent": "diethyl ether",
  "Perovskite_deposition_reaction_solutions_compounds": "MABr;FAI;MACl;PbBr2;CsI;PbI2",
  "Perovskite_deposition_reaction_solutions_concentrations": "3.68 mg/mL;276.98 mg/mL;18.11 mg/mL;12.70 mg/mL;22.47 mg/mL;821.47 mg/mL",
  "Perovskite_deposition_final_solutions_concentration_before_deposition": "1155.41 mg/mL",
  "Perovskite_deposition_solvents_compound": "DMF;DMSO",
  "Perovskite_deposition_solvents_mixing_ratio": "833 μL;167 μL",
  "Perovskite_deposition_synthesis_atmosphere": "Null",
  "Perovskite_deposition_synthesis_atmosphere_pressure": "Null",
  "Perovskite_deposition_synthesis_atmosphere_relative_humidity": "Null",
  "Perovskite_deposition_spin_coating_speed": "1000 rpm;5000 rpm",
  "Perovskite_deposition_spin_coating_time": "10 s;40 s",
  "Perovskite_deposition_thermal_annealing_atmosphere": "Null",
  "Perovskite_deposition_thermal_annealing_temperature": "100 °C",
  "Perovskite_deposition_thermal_annealing_time": "30 min",
  "Perovskite_surface_treatment_material": "Null",
  "Perovskite_surface_treatment_method": "Null",
  "Perovskite_surface_treatment_solution_concentration": "Null",
  "Perovskite_surface_treatment_solvents_compound": "Null",
  "Perovskite_surface_treatment_synthesis_atmosphere": "Null",
  "Perovskite_surface_treatment_synthesis_atmosphere_pressure": "Null",
  "Perovskite_surface_treatment_synthesis_atmosphere_relative_humidity": "Null",
  "Perovskite_surface_treatment_deposition_spin_coating_speed": "Null",
  "Perovskite_surface_treatment_deposition_spin_coating_time": "Null",
  "Perovskite_surface_treatment_deposition_thermal_annealing_temperature": "Null",
  "Perovskite_surface_treatment_deposition_thermal_annealing_time": "Null",
  "HTL_thickness": "Null",
  "HTL_stack_sequence": "MeO-2PACz",
  "HTL_additive_compound": "Null",
  "HTL_additive_concentration": "Null",
  "HTL_deposition_method": "Spin-coating",
  "HTL_deposition_solution_concentration": "0.3 mg/mL",
  "HTL_deposition_solvents_compound": "IPA",
  "HTL_deposition_synthesis_atmosphere": "Null",
  "HTL_deposition_synthesis_atmosphere_pressure": "Null",
  "HTL_deposition_synthesis_atmosphere_relative_humidity": "Null",
  "HTL_deposition_spin_coating_speed": "4000 rpm",
  "HTL_deposition_spin_coating_time": "30 s",
  "HTL_deposition_thermal_annealing_temperature": "100 °C",
  "HTL_deposition_thermal_annealing_time": "10 min",
  "Backcontact_thickness": "100 nm",
  "Beckcontact_deposition_method": "thermal evaporation",
  "Backcontact_deposition_atmosphere_pressure": "Null",
  "Encapsulation_method": "Null",
  "Encapsulation_atmosphere": "Null",
  "JV_measured_device_matching": "True",
  "JV_measured_reverse_scan_Voc": "1.136 V",
  "JV_measured_reverse_scan_Jsc": "25.36 mA cm-2",
  "JV_measured_reverse_scan_FF": "83.57 %",
  "JV_measured_reverse_scan_PCE": "24.08 %",
  "JV_measured_forward_scan_Voc": "1.133 V",
  "JV_measured_forward_scan_Jsc": "25.31 mA cm-2",
  "JV_measured_forward_scan_FF": "83.59 %",
  "JV_measured_forward_scan_PCE": "23.98 %",
  "JV_measured_light_spectra": "AM 1.5G",
  "JV_measured_light_spectra_intensity": "100 mW cm-2",
  "JV_measured_scan_speed": "Null",
  "JV_measured_scan_delay_time": "Null",
  "JV_certified_PCE": "Null",
  "Stabilized_measured_PCE": "Null",
  "Stabilized_certified_PCE": "Null",
  "Stability_test_device_matching": "True",
  "Stability_test_temperature": "25 °C",
  "Stability_test_atmosphere": "ambient air",
  "Stability_test_light_spectra": "Null",
  "Stability_test_light_intensity": "Null",
  "Stability_test_relative_humidity": "40 %",
  "Stability_PCE_after_time": "3000 cycles",
  "Stability_PCE_after_time_value": "92 %"
}

File: dataset/2021-2025/10.1039_d3ee02569a/Device_BestPCE_claude_haiku_10.1039_d3ee02569a.json
{
  "Ref_DOI": "10.1039/d3ee02569a",
  "Ref_journal": "Energy & Environmental Science",
  "Ref_publication_year": "2023",
  "Ref_title": "Molecular dipole engineering assisted strain release for mechanically robust flexible perovskite solar cells",
  "Cell_architecture": "NIP",
  "Cell_stack_sequence": "PEN(ITO)/MeO-2PACz/PSK/C60/BCP/Ag",
  "Cell_area_measured": "Null",
  "ETL_thickness": "25/6",
  "ETL_stack_sequence": "C60/BCP",
  "ETL_additive_compound": "Null",
  "ETL_additive_concentration": "Null",
  "ETL_deposition_method": "Thermal evaporation/Thermal evaporation",
  "ETL_deposition_solution_concentration": "Null",
  "ETL_deposition_solvents_compound": "Null",
  "ETL_deposition_synthesis_atmosphere": "Null",
  "ETL_deposition_synthesis_atmosphere_pressure": "Null",
  "ETL_deposition_synthesis_atmosphere_relative_humidity": "Null",
  "ETL_deposition_spin_coating_speed": "Null",
  "ETL_deposition_spin_coating_time": "Null",
  "ETL_deposition_thermal_annealing_temperature": "Null",
  "ETL_deposition_thermal_annealing_time": "Null",
  "Perovskite_dimension": "3D",
  "Perovskite_thickness": "Null",
  "Perovskite_composition_long_form": "Cs0.05(FA0.98MA0.02)0.95Pb(I0.98Br0.02)3",
  "Perovskite_additive_compound": "2F-2CN",
  "Perovskite_additive_concentration": "1 mg/mL",
  "Perovskite_bandgap": "Null",
  "Perovskite_deposition_method": "Spin-coating",
  "Perovskite_deposition_sequential_spin_coating": "False",
  "Perovskite_deposition_spin_coating_antisolvent": "Diethyl ether",
  "Perovskite_deposition_reaction_solutions_compounds": "MABr;FAI;MACl;PbBr2;CsI;PbI2",
  "Perovskite_deposition_reaction_solutions_concentrations": "3.68 mg;276.98 mg;18.11 mg;12.70 mg;22.47 mg;821.47 mg",
  "Perovskite_deposition_final_solutions_concentration_before_deposition": "Null",
  "Perovskite_deposition_solvents_compound": "DMF;DMSO",
  "Perovskite_deposition_solvents_mixing_ratio": "833 μL;167 μL",
  "Perovskite_deposition_synthesis_atmosphere": "Null",
  "Perovskite_deposition_synthesis_atmosphere_pressure": "Null",
  "Perovskite_deposition_synthesis_atmosphere_relative_humidity": "Null",
  "Perovskite_deposition_spin_coating_speed": "1000;5000",
  "Perovskite_deposition_spin_coating_time": "10;40",
  "Perovskite_deposition_thermal_annealing_atmosphere": "Null",
  "Perovskite_deposition_thermal_annealing_temperature": "100",
  "Perovskite_deposition_thermal_annealing_time": "30",
  "Perovskite_surface_treatment_material": "Null",
  "Perovskite_surface_treatment_method": "Null",
  "Perovskite_surface_treatment_solution_concentration": "Null",
  "Perovskite_surface_treatment_solvents_compound": "Null",
  "Perovskite_surface_treatment_synthesis_atmosphere": "Null",
  "Perovskite_surface_treatment_synthesis_atmosphere_pressure": "Null",
  "Perovskite_surface_treatment_synthesis_atmosphere_relative_humidity": "Null",
  "Perovskite_surface_treatment_deposition_spin_coating_speed": "Null",
  "Perovskite_surface_treatment_deposition_spin_coating_time": "Null",
  "Perovskite_surface_treatment_deposition_thermal_annealing_temperature": "Null",
  "Perovskite_surface_treatment_deposition_thermal_annealing_time": "Null",
  "HTL_thickness": "Null",
  "HTL_stack_sequence": "MeO-2PACz",
  "HTL_additive_compound": "Null",
  "HTL_additive_concentration": "Null",
  "HTL_deposition_method": "Spin-coating",
  "HTL_deposition_solution_concentration": "0.3 mg/mL",
  "HTL_deposition_solvents_compound": "IPA",
  "HTL_deposition_synthesis_atmosphere": "Null",
  "HTL_deposition_synthesis_atmosphere_pressure": "Null",
  "HTL_deposition_synthesis_atmosphere_relative_humidity": "Null",
  "HTL_deposition_spin_coating_speed": "4000",
  "HTL_deposition_spin_coating_time": "30",
  "HTL_deposition_thermal_annealing_temperature": "100",
  "HTL_deposition_thermal_annealing_time": "10",
  "Backcontact_thickness": "100",
  "Beckcontact_deposition_method": "Thermal evaporation",
  "Backcontact_deposition_atmosphere_pressure": "Null",
  "Encapsulation_method": "Null",
  "Encapsulation_atmosphere": "Null",
  "JV_measured_device_matching": "True",
  "JV_measured_reverse_scan_Voc": "1.136",
  "JV_measured_reverse_scan_Jsc": "25.36",
  "JV_measured_reverse_scan_FF": "83.57",
  "JV_measured_reverse_scan_PCE": "24.08",
  "JV_measured_forward_scan_Voc": "1.133",
  "JV_measured_forward_scan_Jsc": "25.31",
  "JV_measured_forward_scan_FF": "83.59",
  "JV_measured_forward_scan_PCE": "23.98",
  "JV_measured_light_spectra": "AM 1.5G",
  "JV_measured_light_spectra_intensity": "100 mW cm-2",
  "JV_measured_scan_speed": "Null",
  "JV_measured_scan_delay_time": "Null",
  "JV_certified_PCE": "Null",
  "Stabilized_measured_PCE": "Null",
  "Stabilized_certified_PCE": "Null",
  "Stability_test_device_matching": "True",
  "Stability_test_temperature": "85",
  "Stability_test_atmosphere": "N2",
  "Stability_test_light_spectra": "Null",
  "Stability_test_light_intensity": "Null",
  "Stability_test_relative_humidity": "Null",
  "Stability_PCE_after_time": "2600 hours",
  "Stability_PCE_after_time_value": "83"
}
