Repository: jiayijdong/PSCbench

# PSCbench


**PSCbench** is a novel benchmark for materials science research-level scientific
dataset curation sourced from published journals. The benchmark is designed to evaluate the complex classification capabilities,
strong domain knowledge, and advanced calculation skills of LLMs.

## Data


The PSCbench dataset is under dataset folder in json file format. Each file is list of dictionary and can be extracted using following scripts.
Each file stands for one published journal, which is fully elaborated in the paper. 

```
with open("./dataset/retroactive/{}.json".format(subject), encoding='utf-8') as json_file:
    problems=json.load(json_file)
```

File: dataset/2021-2025/10.1039_d3ee02569a/Device_BestPCE_gpt4o_10.1039_d3ee02569a.json
{
  "Ref_DOI": "10.1039/d3ee02569a",
  "Ref_journal": "Energy & Environmental Science",
  "Ref_publication_year": "2023",
  "Ref_title": "Molecular dipole engineering-assisted strain release for mechanically robust flexible perovskite solar cells",
  "Cell_architecture": "PIN",
  "Cell_stack_sequence": "ITO/MeO-2PACz/Cs0.05(FA0.98MA0.02)0.95Pb(I0.98Br0.02)3/C60/BCP/Ag",
  "Cell_area_measured": "Null",
  "ETL_thickness": "25 nm/6 nm",
  "ETL_stack_sequence": "C60/BCP",
  "ETL_additive_compound": "Null",
  "ETL_additive_concentration": "Null",
  "ETL_deposition_method": "Thermal evaporation/Thermal evaporation",
  "ETL_deposition_solution_concentration": "Null",
  "ETL_deposition_solvents_compound": "Null",
  "ETL_deposition_synthesis_atmosphere": "Null",
  "ETL_deposition_synthesis_atmosphere_pressure": "Null",
  "ETL_deposition_synthesis_atmosphere_relative_humidity": "Null",
  "ETL_deposition_spin_coating_speed": "Null",
  "ETL_deposition_spin_coating_time": "Null",
  "ETL_deposition_thermal_annealing_temperature": "Null",
  "ETL_deposition_thermal_annealing_time": "Null",
  "Perovskite_dimension": "3D",
  "Perovskite_thickness": "Null",
  "Perovskite_composition_long_form": "Cs0.05(FA0.98MA0.02)0.95Pb(I0.98Br0.02)3",
  "Perovskite_additive_compound": "2F-2CN",
  "Perovskite_additive_concentration": "Null",
  "Perovskite_bandgap": "Null",
  "Perovskite_deposition_method": "Spin-coating",
  "Perovskite_deposition_sequential_spin_coating": "False",
  "Perovskite_deposition_spin_coating_antisolvent": "diethyl ether",
  "Perovskite_deposition_reaction_solutions_compounds": "MABr; FAI; MACl; PbBr2; CsI; PbI2",
  "Perovskite_deposition_reaction_solutions_concentrations": "3.68 mg; 276.98 mg; 18.11 mg; 12.70 mg; 22.47 mg; 821.47 mg",
  "Perovskite_deposition_final_solutions_concentration_before_deposition": "Null",
  "Perovskite_deposition_solvents_compound": "DMF; DMSO",
  "Perovskite_deposition_solvents_mixing_ratio": "833 μL; 167 μL",
  "Perovskite_deposition_synthesis_atmosphere": "Null",
  "Perovskite_deposition_synthesis_atmosphere_pressure": "Null",
  "Perovskite_deposition_synthesis_atmosphere_relative_humidity": "Null",
  "Perovskite_deposition_spin_coating_speed": "1000 rpm; 5000 rpm",
  "Perovskite_deposition_spin_coating_time": "10 s; 40 s",
  "Perovskite_deposition_thermal_annealing_atmosphere": "Null",
  "Perovskite_deposition_thermal_annealing_temperature": "100 °C",
  "Perovskite_deposition_thermal_annealing_time": "30 min",
  "Perovskite_surface_treatment_material": "Null",
  "Perovskite_surface_treatment_method": "Null",
  "Perovskite_surface_treatment_solution_concentration": "Null",
  "Perovskite_surface_treatment_solvents_compound": "Null",
  "Perovskite_surface_treatment_synthesis_atmosphere": "Null",
  "Perovskite_surface_treatment_synthesis_atmosphere_pressure": "Null",
  "Perovskite_surface_treatment_synthesis_atmosphere_relative_humidity": "Null",
  "Perovskite_surface_treatment_deposition_spin_coating_speed": "Null",
  "Perovskite_surface_treatment_deposition_spin_coating_time": "Null",
  "Perovskite_surface_treatment_deposition_thermal_annealing_temperature": "Null",
  "Perovskite_surface_treatment_deposition_thermal_annealing_time": "Null",
  "HTL_thickness": "Null",
  "HTL_stack_sequence": "MeO-2PACz",
  "HTL_additive_compound": "Null",
  "HTL_additive_concentration": "Null",
  "HTL_deposition_method": "Spin-coating",
  "HTL_deposition_solution_concentration": "0.3 mg/mL",
  "HTL_deposition_solvents_compound": "IPA",
  "HTL_deposition_synthesis_atmosphere": "Null",
  "HTL_deposition_synthesis_atmosphere_pressure": "Null",
  "HTL_deposition_synthesis_atmosphere_relative_humidity": "Null",
  "HTL_deposition_spin_coating_speed": "4000 rpm",
  "HTL_deposition_spin_coating_time": "30 s",
  "HTL_deposition_thermal_annealing_temperature": "100 °C",
  "HTL_deposition_thermal_annealing_time": "10 min",
  "Backcontact_thickness": "100 nm",
  "Beckcontact_deposition_method": "Thermal evaporation",
  "Backcontact_deposition_atmosphere_pressure": "Null",
  "Encapsulation_method": "Null",
  "Encapsulation_atmosphere": "Null",
  "JV_measured_device_matching": "True",
  "JV_measured_reverse_scan_Voc": "1.136 V",
  "JV_measured_reverse_scan_Jsc": "25.36 mA/cm2",
  "JV_measured_reverse_scan_FF": "83.57 %",
  "JV_measured_reverse_scan_PCE": "24.08 %",
  "JV_measured_forward_scan_Voc": "1.133 V",
  "JV_measured_forward_scan_Jsc": "25.31 mA/cm2",
  "JV_measured_forward_scan_FF": "83.59 %",
  "JV_measured_forward_scan_PCE": "23.98 %",
  "JV_measured_light_spectra": "AM1.5G",
  "JV_measured_light_spectra_intensity": "100 mW/cm2",
  "JV_measured_scan_speed": "Null",
  "JV_measured_scan_delay_time": "Null",
  "JV_certified_PCE": "Null",
  "Stabilized_measured_PCE": "Null",
  "Stabilized_certified_PCE": "Null",
  "Stability_test_device_matching": "True",
  "Stability_test_temperature": "Null",
  "Stability_test_atmosphere": "Ambient air",
  "Stability_test_light_spectra": "Null",
  "Stability_test_light_intensity": "Null",
  "Stability_test_relative_humidity": "40 %",
  "Stability_PCE_after_time": "3000 cycles",
  "Stability_PCE_after_time_value": "92 %"
}

File: dataset/2021-2025/10.1039_d3ee02569a/Device_BestPCE_gpt4o_mini_10.1039_d3ee02569a.json
{
  "Ref_DOI": "10.1039/d3ee02569a",
  "Ref_journal": "Energy & Environmental Science",
  "Ref_publication_year": "2023",
  "Ref_title": "Molecular dipole engineering-assisted strain release for mechanically robust flexible perovskite solar cells",
  "Cell_architecture": "PIN",
  "Cell_stack_sequence": "PEN(ITO)/MeO-2PACz/PSK/C60/BCP/Ag",
  "Cell_area_measured": "Null",
  "ETL_thickness": "25/6",
  "ETL_stack_sequence": "C60/BCP",
  "ETL_additive_compound": "Null",
  "ETL_additive_concentration": "Null",
  "ETL_deposition_method": "Thermal evaporation",
  "ETL_deposition_solution_concentration": "Null",
  "ETL_deposition_solvents_compound": "Null",
  "ETL_deposition_synthesis_atmosphere": "Air",
  "ETL_deposition_synthesis_atmosphere_pressure": "1 atm",
  "ETL_deposition_synthesis_atmosphere_relative_humidity": "Null",
  "ETL_deposition_spin_coating_speed": "Null",
  "ETL_deposition_spin_coating_time": "Null",
  "ETL_deposition_thermal_annealing_temperature": "Null",
  "ETL_deposition_thermal_annealing_time": "Null",
  "Perovskite_dimension": "3D",
  "Perovskite_thickness": "Null",
  "Perovskite_composition_long_form": "Cs0.05(FA0.98MA0.02)0.95Pb(I0.98Br0.02)3",
  "Perovskite_additive_compound": "1F-2CN;2F-2CN;3F-2CN",
  "Perovskite_additive_concentration": "1 mg;1 mg;1 mg",
  "Perovskite_bandgap": "Null",
  "Perovskite_deposition_method": "Spin-coating",
  "Perovskite_deposition_sequential_spin_coating": "False",
  "Perovskite_deposition_spin_coating_antisolvent": "diethyl ether",
  "Perovskite_deposition_reaction_solutions_compounds": "MABr;FAI;MACl;PbBr2;CsI;PbI2",
  "Perovskite_deposition_reaction_solutions_concentrations": "3.68 mg;276.98 mg;18.11 mg;12.70 mg;22.47 mg;821.47 mg",
  "Perovskite_deposition_final_solutions_concentration_before_deposition": "Null",
  "Perovskite_deposition_solvents_compound": "DMF;DMSO",
  "Perovskite_deposition_solvents_mixing_ratio": "833 μL;167 μL",
  "Perovskite_deposition_synthesis_atmosphere": "Nitrogen",
  "Perovskite_deposition_synthesis_atmosphere_pressure": "1 atm",
  "Perovskite_deposition_synthesis_atmosphere_relative_humidity": "Null",
  "Perovskite_deposition_spin_coating_speed": "1000;5000",
  "Perovskite_deposition_spin_coating_time": "10;40",
  "Perovskite_deposition_thermal_annealing_atmosphere": "Air",
  "Perovskite_deposition_thermal_annealing_temperature": "100",
  "Perovskite_deposition_thermal_annealing_time": "30",
  "Perovskite_surface_treatment_material": "Null",
  "Perovskite_surface_treatment_method": "Null",
  "Perovskite_surface_treatment_solution_concentration": "Null",
  "Perovskite_surface_treatment_solvents_compound": "Null",
  "Perovskite_surface_treatment_synthesis_atmosphere": "Null",
  "Perovskite_surface_treatment_synthesis_atmosphere_pressure": "Null",
  "Perovskite_surface_treatment_synthesis_atmosphere_relative_humidity": "Null",
  "Perovskite_surface_treatment_deposition_spin_coating_speed": "Null",
  "Perovskite_surface_treatment_deposition_spin_coating_time": "Null",
  "Perovskite_surface_treatment_deposition_thermal_annealing_temperature": "Null",
  "Perovskite_surface_treatment_deposition_thermal_annealing_time": "Null",
  "HTL_thickness": "Null",
  "HTL_stack_sequence": "Null",
  "HTL_additive_compound": "Null",
  "HTL_additive_concentration": "Null",
  "HTL_deposition_method": "Null",
  "HTL_deposition_solution_concentration": "Null",
  "HTL_deposition_solvents_compound": "Null",
  "HTL_deposition_synthesis_atmosphere": "Null",
  "HTL_deposition_synthesis_atmosphere_pressure": "Null",
  "HTL_deposition_synthesis_atmosphere_relative_humidity": "Null",
  "HTL_deposition_spin_coating_speed": "Null",
  "HTL_deposition_spin_coating_time": "Null",
  "HTL_deposition_thermal_annealing_temperature": "Null",
  "HTL_deposition_thermal_annealing_time": "Null",
  "Backcontact_thickness": "100",
  "Beckcontact_deposition_method": "Thermal evaporation",
  "Backcontact_deposition_atmosphere_pressure": "Null",
  "Encapsulation_method": "Null",
  "Encapsulation_atmosphere": "Null",
  "JV_measured_device_matching": "True",
  "JV_measured_reverse_scan_Voc": "1.14",
  "JV_measured_reverse_scan_Jsc": "25.3",
  "JV_measured_reverse_scan_FF": "84",
  "JV_measured_reverse_scan_PCE": "24.08",
  "JV_measured_forward_scan_Voc": "1.14",
  "JV_measured_forward_scan_Jsc": "25.3",
  "JV_measured_forward_scan_FF": "84",
  "JV_measured_forward_scan_PCE": "24.08",
  "JV_measured_light_spectra": "AM1.5G",
  "JV_measured_light_spectra_intensity": "100",
  "JV_measured_scan_speed": "Null",
  "JV_measured_scan_delay_time": "Null",
  "JV_certified_PCE": "Null",
  "Stabilized_measured_PCE": "Null",
  "Stabilized_certified_PCE": "Null",
  "Stability_test_device_matching": "True",
  "Stability_test_temperature": "85",
  "Stability_test_atmosphere": "Air",
  "Stability_test_light_spectra": "AM1.5G",
  "Stability_test_light_intensity": "100",
  "Stability_test_relative_humidity": "70",
  "Stability_PCE_after_time": "3000 hours",
  "Stability_PCE_after_time_value": "92"
}

File: dataset/2021-2025/10.1039_d3ee02569a/Device_BestPCE_gpt4o_mini_zero_shot_10.1039_d3ee02569a.json
{
  "Ref_DOI": "10.1039/d3ee02569a",
  "Ref_journal": "Energy & Environmental Science",
  "Ref_publication_year": "2023",
  "Ref_title": "Molecular dipole engineering-assisted strain release for mechanically robust flexible perovskite solar cells",
  "Cell_architecture": "inverted",
  "Cell_stack_sequence": "PEN(ITO)/MeO-2PACz/PSK/C60/BCP/Ag",
  "Cell_area_measured": "Null",
  "ETL_thickness": "6 nm",
  "ETL_stack_sequence": "C60/BCP",
  "ETL_additive_compound": "Null",
  "ETL_additive_concentration": "Null",
  "ETL_deposition_method": "thermal evaporation",
  "ETL_deposition_solution_concentration": "Null",
  "ETL_deposition_solvents_compound": "Null",
  "ETL_deposition_synthesis_atmosphere": "Null",
  "ETL_deposition_synthesis_atmosphere_pressure": "Null",
  "ETL_deposition_synthesis_atmosphere_relative_humidity": "Null",
  "ETL_deposition_spin_coating_speed": "Null",
  "ETL_deposition_spin_coating_time": "Null",
  "ETL_deposition_thermal_annealing_temperature": "Null",
  "ETL_deposition_thermal_annealing_time": "Null",
  "Perovskite_dimension": "Null",
  "Perovskite_thickness": "Null",
  "Perovskite_composition_long_form": "Cs0.05(FA0.98MA0.02)0.95Pb(I0.98Br0.02)3",
  "Perovskite_additive_compound": "1F-2CN, 2F-2CN, 3F-2CN",
  "Perovskite_additive_concentration": "1 mg each",
  "Perovskite_bandgap": "Null",
  "Perovskite_deposition_method": "spin-coating",
  "Perovskite_deposition_sequential_spin_coating": "Null",
  "Perovskite_deposition_spin_coating_antisolvent": "diethyl ether",
  "Perovskite_deposition_reaction_solutions_compounds": "MABr, FAI, MACl, PbBr2, CsI, PbI2",
  "Perovskite_deposition_reaction_solutions_concentrations": "3.68 mg MABr, 276.98 mg FAI, 18.11 mg MACl, 12.70 mg PbBr2, 22.47 mg CsI, 821.47 mg PbI2",
  "Perovskite_deposition_final_solutions_concentration_before_deposition": "Null",
  "Perovskite_deposition_solvents_compound": "DMF, DMSO",
  "Perovskite_deposition_solvents_mixing_ratio": "Null",
  "Perovskite_deposition_synthesis_atmosphere": "Null",
  "Perovskite_deposition_synthesis_atmosphere_pressure": "Null",
  "Perovskite_deposition_synthesis_atmosphere_relative_humidity": "Null",
  "Perovskite_deposition_spin_coating_speed": "1000 and 5000 rpm",
  "Perovskite_deposition_spin_coating_time": "10 and 40 s",
  "Perovskite_deposition_thermal_annealing_atmosphere": "Null",
  "Perovskite_deposition_thermal_annealing_temperature": "100 °C",
  "Perovskite_deposition_thermal_annealing_time": "30 min",
  "Perovskite_surface_treatment_material": "Null",
  "Perovskite_surface_treatment_method": "Null",
  "Perovskite_surface_treatment_solution_concentration": "Null",
  "Perovskite_surface_treatment_solvents_compound": "Null",
  "Perovskite_surface_treatment_synthesis_atmosphere": "Null",
  "Perovskite_surface_treatment_synthesis_atmosphere_pressure": "Null",
  "Perovskite_surface_treatment_synthesis_atmosphere_relative_humidity": "Null",
  "Perovskite_surface_treatment_deposition_spin_coating_speed": "Null",
  "Perovskite_surface_treatment_deposition_spin_coating_time": "Null",
  "Perovskite_surface_treatment_deposition_thermal_annealing_temperature": "Null",
  "Perovskite_surface_treatment_deposition_thermal_annealing_time": "Null",
  "HTL_thickness": "Null",
  "HTL_stack_sequence": "Null",
  "HTL_additive_compound": "Null",
  "HTL_additive_concentration": "Null",
  "HTL_deposition_method": "spin-coating",
  "HTL_deposition_solution_concentration": "0.3 mg/mL",
  "HTL_deposition_solvents_compound": "IPA",
  "HTL_deposition_synthesis_atmosphere": "Null",
  "HTL_deposition_synthesis_atmosphere_pressure": "Null",
  "HTL_deposition_synthesis_atmosphere_relative_humidity": "Null",
  "HTL_deposition_spin_coating_speed": "4000 rpm",
  "HTL_deposition_spin_coating_time": "30 s",
  "HTL_deposition_thermal_annealing_temperature": "100 °C",
  "HTL_deposition_thermal_annealing_time": "10 min",
  "Backcontact_thickness": "100 nm",
  "Beckcontact_deposition_method": "thermal evaporation",
  "Backcontact_deposition_atmosphere_pressure": "Null",
  "Encapsulation_method": "Null",
  "Encapsulation_atmosphere": "Null",
  "JV_measured_device_matching": "Null",
  "JV_measured_reverse_scan_Voc": "1.105 V",
  "JV_measured_reverse_scan_Jsc": "24.88 mA cm-2",
  "JV_measured_reverse_scan_FF": "79.56%",
  "JV_measured_reverse_scan_PCE": "21.87%",
  "JV_measured_forward_scan_Voc": "1.097 V",
  "JV_measured_forward_scan_Jsc": "24.52 mA cm-2",
  "JV_measured_forward_scan_FF": "78.10%",
  "JV_measured_forward_scan_PCE": "21.01%",
  "JV_measured_light_spectra": "Null",
  "JV_measured_light_spectra_intensity": "Null",
  "JV_measured_scan_speed": "Null",
  "JV_measured_scan_delay_time": "Null",
  "JV_certified_PCE": "Null",
  "Stabilized_measured_PCE": "Null",
  "Stabilized_certified_PCE": "Null",
  "Stability_test_device_matching": "Null",
  "Stability_test_temperature": "Null",
  "Stability_test_atmosphere": "Null",
  "Stability_test_light_spectra": "Null",
  "Stability_test_light_intensity": "Null",
  "Stability_test_relative_humidity": "Null",
  "Stability_PCE_after_time": "3000 cycles",
  "Stability_PCE_after_time_value": "92%"
}

File: dataset/2021-2025/10.1039_d3ee02569a/Device_BestPCE_grok_10.1039_d3ee02569a.json
{
  "Ref_DOI": "10.1039/d3ee02569a",
  "Ref_journal": "Energy & Environmental Science",
  "Ref_publication_year": "2023",
  "Ref_title": "Molecular dipole engineering-assisted strain release for mechanically robust flexible perovskite solar cells",
  "Cell_architecture": "PIN",
  "Cell_stack_sequence": "PEN(ITO)/MeO-2PACz/PSK/C60/BCP/Ag",
  "Cell_area_measured": "Null",
  "ETL_thickness": "25 nm/6 nm",
  "ETL_stack_sequence": "C60/BCP",
  "ETL_additive_compound": "Null",
  "ETL_additive_concentration": "Null",
  "ETL_deposition_method": "Thermal evaporation/Thermal evaporation",
  "ETL_deposition_solution_concentration": "Null/Null",
  "ETL_deposition_solvents_compound": "Null/Null",
  "ETL_deposition_synthesis_atmosphere": "Null",
  "ETL_deposition_synthesis_atmosphere_pressure": "Null",
  "ETL_deposition_synthesis_atmosphere_relative_humidity": "Null",
  "ETL_deposition_spin_coating_speed": "Null/Null",
  "ETL_deposition_spin_coating_time": "Null/Null",
  "ETL_deposition_thermal_annealing_temperature": "Null/Null",
  "ETL_deposition_thermal_annealing_time": "Null/Null",
  "Perovskite_dimension": "3D",
  "Perovskite_thickness": "Null",
  "Perovskite_composition_long_form": "Cs0.05(FA0.98MA0.02)0.95Pb(I0.98Br0.02)3",
  "Perovskite_additive_compound": "2F-2CN",
  "Perovskite_additive_concentration": "1 mg/mL",
  "Perovskite_bandgap": "Null",
  "Perovskite_deposition_method": "Spin-coating",
  "Perovskite_deposition_sequential_spin_coating": "False",
  "Perovskite_deposition_spin_coating_antisolvent": "Diethyl ether",
  "Perovskite_deposition_reaction_solutions_compounds": "MABr;FAI;MACl;PbBr2;CsI;PbI2",
  "Perovskite_deposition_reaction_solutions_concentrations": "3.68 mg;276.98 mg;18.11 mg;12.70 mg;22.47 mg;821.47 mg",
  "Perovskite_deposition_final_solutions_concentration_before_deposition": "Null",
  "Perovskite_deposition_solvents_compound": "DMF;DMSO",
  "Perovskite_deposition_solvents_mixing_ratio": "833 μL;167 μL",
  "Perovskite_deposition_synthesis_atmosphere": "Null",
  "Perovskite_deposition_synthesis_atmosphere_pressure": "Null",
  "Perovskite_deposition_synthesis_atmosphere_relative_humidity": "Null",
  "Perovskite_deposition_spin_coating_speed": "1000 rpm;5000 rpm",
  "Perovskite_deposition_spin_coating_time": "10 s;40 s",
  "Perovskite_deposition_thermal_annealing_atmosphere": "Null",
  "Perovskite_deposition_thermal_annealing_temperature": "100 °C",
  "Perovskite_deposition_thermal_annealing_time": "30 min",
  "Perovskite_surface_treatment_material": "Null",
  "Perovskite_surface_treatment_method": "Null",
  "Perovskite_surface_treatment_solution_concentration": "Null",
  "Perovskite_surface_treatment_solvents_compound": "Null",
  "Perovskite_surface_treatment_synthesis_atmosphere": "Null",
  "Perovskite_surface_treatment_synthesis_atmosphere_pressure": "Null",
  "Perovskite_surface_treatment_synthesis_atmosphere_relative_humidity": "Null",
  "Perovskite_surface_treatment_deposition_spin_coating_speed": "Null",
  "Perovskite_surface_treatment_deposition_spin_coating_time": "Null",
  "Perovskite_surface_treatment_deposition_thermal_annealing_temperature": "Null",
  "Perovskite_surface_treatment_deposition_thermal_annealing_time": "Null",
  "HTL_thickness": "Null",
  "HTL_stack_sequence": "MeO-2PACz",
  "HTL_additive_compound": "Null",
  "HTL_additive_concentration": "Null",
  "HTL_deposition_method": "Spin-coating",
  "HTL_deposition_solution_concentration": "0.3 mg/mL",
  "HTL_deposition_solvents_compound": "IPA",
  "HTL_deposition_synthesis_atmosphere": "Null",
  "HTL_deposition_synthesis_atmosphere_pressure": "Null",
  "HTL_deposition_synthesis_atmosphere_relative_humidity": "Null",
  "HTL_deposition_spin_coating_speed": "4000 rpm",
  "HTL_deposition_spin_coating_time": "30 s",
  "HTL_deposition_thermal_annealing_temperature": "100 °C",
  "HTL_deposition_thermal_annealing_time": "10 min",
  "Backcontact_thickness": "100 nm",
  "Beckcontact_deposition_method": "Thermal evaporation",
  "Backcontact_deposition_atmosphere_pressure": "Null",
  "Encapsulation_method": "Null",
  "Encapsulation_atmosphere": "Null",
  "JV_measured_device_matching": "True",
  "JV_measured_reverse_scan_Voc": "1.136 V",
  "JV_measured_reverse_scan_Jsc": "25.36 mA/cm2",
  "JV_measured_reverse_scan_FF": "83.57 %",
  "JV_measured_reverse_scan_PCE": "24.08 %",
  "JV_measured_forward_scan_Voc": "1.133 V",
  "JV_measured_forward_scan_Jsc": "25.31 mA/cm2",
  "JV_measured_forward_scan_FF": "83.59 %",
  "JV_measured_forward_scan_PCE": "23.98 %",
  "JV_measured_light_spectra": "AM1.5G",
  "JV_measured_light_spectra_intensity": "100 mW/cm2",
  "JV_measured_scan_speed": "Null",
  "JV_measured_scan_delay_time": "Null",
  "JV_certified_PCE": "Null",
  "Stabilized_measured_PCE": "Null",
  "Stabilized_certified_PCE": "Null",
  "Stability_test_device_matching": "True",
  "Stability_test_temperature": "Null",
  "Stability_test_atmosphere": "Ambient air",
  "Stability_test_light_spectra": "Null",
  "Stability_test_light_intensity": "100 mW/cm2",
  "Stability_test_relative_humidity": "40 %",
  "Stability_PCE_after_time": "3000 cycles",
  "Stability_PCE_after_time_value": "92 %"
}

File: dataset/2021-2025/10.1039_d3ee02569a/Device_BestPCE_o3_10.1039_d3ee02569a.json
{
  "Ref_DOI": "10.1039/d3ee02569a",
  "Ref_journal": "Energy & Environmental Science",
  "Ref_publication_year": "2023",
  "Ref_title": "Molecular dipole engineering-assisted strain release for mechanically robust flexible perovskite solar cells",
  "Cell_architecture": "PIN",
  "Cell_stack_sequence": "PEN(ITO)/MeO-2PACz/Perovskite/C60/BCP/Ag",
  "Cell_area_measured": "Null",
  "ETL_thickness": "25 nm/6 nm",
  "ETL_stack_sequence": "C60/BCP",
  "ETL_additive_compound": "Null",
  "ETL_additive_concentration": "Null",
  "ETL_deposition_method": "Thermal evaporation/Thermal evaporation",
  "ETL_deposition_solution_concentration": "Null",
  "ETL_deposition_solvents_compound": "Null",
  "ETL_deposition_synthesis_atmosphere": "Vacuum",
  "ETL_deposition_synthesis_atmosphere_pressure": "Null",
  "ETL_deposition_synthesis_atmosphere_relative_humidity": "Null",
  "ETL_deposition_spin_coating_speed": "Null",
  "ETL_deposition_spin_coating_time": "Null",
  "ETL_deposition_thermal_annealing_temperature": "Null",
  "ETL_deposition_thermal_annealing_time": "Null",
  "Perovskite_dimension": "3D",
  "Perovskite_thickness": "Null",
  "Perovskite_composition_long_form": "Cs0.05(FA0.98MA0.02)0.95Pb(I0.98Br0.02)3",
  "Perovskite_additive_compound": "2F-2CN",
  "Perovskite_additive_concentration": "1 mg/mL",
  "Perovskite_bandgap": "Null",
  "Perovskite_deposition_method": "Spin-coating",
  "Perovskite_deposition_sequential_spin_coating": "False",
  "Perovskite_deposition_spin_coating_antisolvent": "Diethyl ether",
  "Perovskite_deposition_reaction_solutions_compounds": "MABr;FAI;MACl;PbBr2;CsI;PbI2",
  "Perovskite_deposition_reaction_solutions_concentrations": "3.68 mg;276.98 mg;18.11 mg;12.70 mg;22.47 mg;821.47 mg",
  "Perovskite_deposition_final_solutions_concentration_before_deposition": "Null",
  "Perovskite_deposition_solvents_compound": "DMF;DMSO",
  "Perovskite_deposition_solvents_mixing_ratio": "5:1",
  "Perovskite_deposition_synthesis_atmosphere": "Air",
  "Perovskite_deposition_synthesis_atmosphere_pressure": "1 atm",
  "Perovskite_deposition_synthesis_atmosphere_relative_humidity": "Null",
  "Perovskite_deposition_spin_coating_speed": "1000 rpm;5000 rpm",
  "Perovskite_deposition_spin_coating_time": "10 s;40 s",
  "Perovskite_deposition_thermal_annealing_atmosphere": "Air",
  "Perovskite_deposition_thermal_annealing_temperature": "100 °C",
  "Perovskite_deposition_thermal_annealing_time": "30 min",
  "Perovskite_surface_treatment_material": "Null",
  "Perovskite_surface_treatment_method": "Null",
  "Perovskite_surface_treatment_solution_concentration": "Null",
  "Perovskite_surface_treatment_solvents_compound": "Null",
  "Perovskite_surface_treatment_synthesis_atmosphere": "Null",
  "Perovskite_surface_treatment_synthesis_atmosphere_pressure": "Null",
  "Perovskite_surface_treatment_synthesis_atmosphere_relative_humidity": "Null",
  "Perovskite_surface_treatment_deposition_spin_coating_speed": "Null",
  "Perovskite_surface_treatment_deposition_spin_coating_time": "Null",
  "Perovskite_surface_treatment_deposition_thermal_annealing_temperature": "Null",
  "Perovskite_surface_treatment_deposition_thermal_annealing_time": "Null",
  "HTL_thickness": "Null",
  "HTL_stack_sequence": "MeO-2PACz",
  "HTL_additive_compound": "Null",
  "HTL_additive_concentration": "Null",
  "HTL_deposition_method": "Spin-coating",
  "HTL_deposition_solution_concentration": "0.3 mg/mL",
  "HTL_deposition_solvents_compound": "IPA",
  "HTL_deposition_synthesis_atmosphere": "Air",
  "HTL_deposition_synthesis_atmosphere_pressure": "1 atm",
  "HTL_deposition_synthesis_atmosphere_relative_humidity": "Null",
  "HTL_deposition_spin_coating_speed": "4000 rpm",
  "HTL_deposition_spin_coating_time": "30 s",
  "HTL_deposition_thermal_annealing_temperature": "100 °C",
  "HTL_deposition_thermal_annealing_time": "10 min",
  "Backcontact_thickness": "100 nm",
  "Beckcontact_deposition_method": "Thermal evaporation",
  "Backcontact_deposition_atmosphere_pressure": "Null",
  "Encapsulation_method": "Null",
  "Encapsulation_atmosphere": "Null",
  "JV_measured_device_matching": "True",
  "JV_measured_reverse_scan_Voc": "1.136",
  "JV_measured_reverse_scan_Jsc": "25.36",
  "JV_measured_reverse_scan_FF": "83.57",
  "JV_measured_reverse_scan_PCE": "24.08",
  "JV_measured_forward_scan_Voc": "1.133",
  "JV_measured_forward_scan_Jsc": "25.31",
  "JV_measured_forward_scan_FF": "83.59",
  "JV_measured_forward_scan_PCE": "23.98",
  "JV_measured_light_spectra": "AM1.5G",
  "JV_measured_light_spectra_intensity": "100 mW/cm2",
  "JV_measured_scan_speed": "Null",
  "JV_measured_scan_delay_time": "Null",
  "JV_certified_PCE": "Null",
  "Stabilized_measured_PCE": "Null",
  "Stabilized_certified_PCE": "Null",
  "Stability_test_device_matching": "True",
  "Stability_test_temperature": "Null",
  "Stability_test_atmosphere": "Air",
  "Stability_test_light_spectra": "Null",
  "Stability_test_light_intensity": "Null",
  "Stability_test_relative_humidity": "40%",
  "Stability_PCE_after_time": "3000 cycles",
  "Stability_PCE_after_time_value": "92%"
}

File: dataset/2021-2025/10.1039_d3ee02569a/Device_BestPCE_o4_mini_10.1039_d3ee02569a.json
{
  "Ref_DOI": "10.1039/d3ee02569a",
  "Ref_journal": "Energy & Environmental Science",
  "Ref_publication_year": "2023",
  "Ref_title": "Molecular dipole engineering-assisted strain release for mechanically robust flexible perovskite solar cells",
  "Cell_architecture": "PIN",
  "Cell_stack_sequence": "PEN(ITO)/MeO-2PACz/Perovskite/C60/BCP/Ag",
  "Cell_area_measured": "Null",
  "ETL_thickness": "25/6",
  "ETL_stack_sequence": "C60/BCP",
  "ETL_additive_compound": "Null",
  "ETL_additive_concentration": "Null",
  "ETL_deposition_method": "Thermal evaporation",
  "ETL_deposition_solution_concentration": "Null",
  "ETL_deposition_solvents_compound": "Null",
  "ETL_deposition_synthesis_atmosphere": "Null",
  "ETL_deposition_synthesis_atmosphere_pressure": "Null",
  "ETL_deposition_synthesis_atmosphere_relative_humidity": "Null",
  "ETL_deposition_spin_coating_speed": "Null",
  "ETL_deposition_spin_coating_time": "Null",
  "ETL_deposition_thermal_annealing_temperature": "Null",
  "ETL_deposition_thermal_annealing_time": "Null",
  "Perovskite_dimension": "3D",
  "Perovskite_thickness": "Null",
  "Perovskite_composition_long_form": "Cs0.05(FA0.98MA0.02)0.95Pb(I0.98Br0.02)3",
  "Perovskite_additive_compound": "2F-2CN",
  "Perovskite_additive_concentration": "1 mg/mL",
  "Perovskite_bandgap": "Null",
  "Perovskite_deposition_method": "Spin-coating",
  "Perovskite_deposition_sequential_spin_coating": "False",
  "Perovskite_deposition_spin_coating_antisolvent": "Diethyl ether",
  "Perovskite_deposition_reaction_solutions_compounds": "MABr;FAI;MACl;PbBr2;CsI;PbI2",
  "Perovskite_deposition_reaction_solutions_concentrations": "3.68 mg/mL;276.98 mg/mL;18.11 mg/mL;12.70 mg/mL;22.47 mg/mL;821.47 mg/mL",
  "Perovskite_deposition_final_solutions_concentration_before_deposition": "Null",
  "Perovskite_deposition_solvents_compound": "DMF;DMSO",
  "Perovskite_deposition_solvents_mixing_ratio": "833:167",
  "Perovskite_deposition_synthesis_atmosphere": "Null",
  "Perovskite_deposition_synthesis_atmosphere_pressure": "Null",
  "Perovskite_deposition_synthesis_atmosphere_relative_humidity": "Null",
  "Perovskite_deposition_spin_coating_speed": "1000;5000",
  "Perovskite_deposition_spin_coating_time": "10;40",
  "Perovskite_deposition_thermal_annealing_atmosphere": "Air",
  "Perovskite_deposition_thermal_annealing_temperature": "100",
  "Perovskite_deposition_thermal_annealing_time": "30",
  "Perovskite_surface_treatment_material": "Null",
  "Perovskite_surface_treatment_method": "Null",
  "Perovskite_surface_treatment_solution_concentration": "Null",
  "Perovskite_surface_treatment_solvents_compound": "Null",
  "Perovskite_surface_treatment_synthesis_atmosphere": "Null",
  "Perovskite_surface_treatment_synthesis_atmosphere_pressure": "Null",
  "Perovskite_surface_treatment_synthesis_atmosphere_relative_humidity": "Null",
  "Perovskite_surface_treatment_deposition_spin_coating_speed": "Null",
  "Perovskite_surface_treatment_deposition_spin_coating_time": "Null",
  "Perovskite_surface_treatment_deposition_thermal_annealing_temperature": "Null",
  "Perovskite_surface_treatment_deposition_thermal_annealing_time": "Null",
  "HTL_thickness": "Null",
  "HTL_stack_sequence": "MeO-2PACz",
  "HTL_additive_compound": "Null",
  "HTL_additive_concentration": "Null",
  "HTL_deposition_method": "Spin-coating",
  "HTL_deposition_solution_concentration": "0.3 mg/mL",
  "HTL_deposition_solvents_compound": "IPA",
  "HTL_deposition_synthesis_atmosphere": "Null",
  "HTL_deposition_synthesis_atmosphere_pressure": "Null",
  "HTL_deposition_synthesis_atmosphere_relative_humidity": "Null",
  "HTL_deposition_spin_coating_speed": "4000",
  "HTL_deposition_spin_coating_time": "30",
  "HTL_deposition_thermal_annealing_temperature": "100",
  "HTL_deposition_thermal_annealing_time": "10",
  "Backcontact_thickness": "100",
  "Beckcontact_deposition_method": "Thermal evaporation",
  "Backcontact_deposition_atmosphere_pressure": "Null",
  "Encapsulation_method": "Null",
  "Encapsulation_atmosphere": "Null",
  "JV_measured_device_matching": "True",
  "JV_measured_reverse_scan_Voc": "1.136",
  "JV_measured_reverse_scan_Jsc": "25.36",
  "JV_measured_reverse_scan_FF": "83.57",
  "JV_measured_reverse_scan_PCE": "24.08",
  "JV_measured_forward_scan_Voc": "1.133",
  "JV_measured_forward_scan_Jsc": "25.31",
  "JV_measured_forward_scan_FF": "83.59",
  "JV_measured_forward_scan_PCE": "23.98",
  "JV_measured_light_spectra": "AM1.5G",
  "JV_measured_light_spectra_intensity": "100 mW/cm2",
  "JV_measured_scan_speed": "Null",
  "JV_measured_scan_delay_time": "Null",
  "JV_certified_PCE": "Null",
  "Stabilized_measured_PCE": "Null",
  "Stabilized_certified_PCE": "Null",
  "Stability_test_device_matching": "True",
  "Stability_test_temperature": "85",
  "Stability_test_atmosphere": "Nitrogen",
  "Stability_test_light_spectra": "Null",
  "Stability_test_light_intensity": "Null",
  "Stability_test_relative_humidity": "Null",
  "Stability_PCE_after_time": "2600 hours",
  "Stability_PCE_after_time_value": "83%"
}

File: dataset/2021-2025/10.1039_d3ee02839a/Device_BestPCE_10.1039_d3ee02839a.json
{
    "Ref_DOI": "10.1039/d3ee02839a",
    "Ref_journal": "Energy & Environmental Science",
    "Ref_publication_year": "2024",
    "Ref_title": "Achieving a high open-circuit voltage of 1.339 V in 1.77-eV wide-bandgap perovskite solar cells via self-assembled monolayers",
    "Cell_architecture": "PIN",
    "Cell_stack_sequence": "ITO/DCB-BPA/FA0.8Cs0.2PbI1.8Br1.2/C60/BCP/Cu",
    "Cell_area_measured": "0.0975 cm2",
    "ETL_thickness": "20 nm/5 nm",
    "ETL_stack_sequence": "C60/BCP",
    "ETL_additive_compound": "Null",
    "ETL_additive_concentration": "Null",
    "ETL_deposition_method": "Thermal evaporation",
    "ETL_deposition_solution_concentration": "Null",
    "ETL_deposition_solvents_compound": "Null",
    "ETL_deposition_synthesis_atmosphere": "Null",
    "ETL_deposition_synthesis_atmosphere_pressure": "Null",
    "ETL_deposition_synthesis_atmosphere_relative_humidity": "Null",
    "ETL_deposition_spin_coating_speed": "Null",
    "ETL_deposition_spin_coating_time": "Null",
    "ETL_deposition_thermal_annealing_temperature": "Null",
    "ETL_deposition_thermal_annealing_time": "Null",
    "Perovskite_dimension": "3D",
    "Perovskite_thickness": "Null",
    "Perovskite_composition_long_form": "FA0.8Cs0.2PbI1.8Br1.2",
    "Perovskite_additive_compound": "Null",
    "Perovskite_additive_concentration": "Null",
    "Perovskite_bandgap": "1.77 eV",
    "Perovskite_deposition_method": "Spin-coating",
    "Perovskite_deposition_sequential_spin_coating": "False",
    "Perovskite_deposition_spin_coating_antisolvent": "Diethyl ether",
    "Perovskite_deposition_reaction_solutions_compounds": "Pb(SCN)2;CsI;FAI;PbBr2;PbI2",
    "Perovskite_deposition_reaction_solutions_concentrations": "3.876 mg;62.4 mg;165.12 mg;264.24 mg;221.28 mg",
    "Perovskite_deposition_final_solutions_concentration_before_deposition": "Null",
    "Perovskite_deposition_solvents_compound": "DMF;DMSO",
    "Perovskite_deposition_solvents_mixing_ratio": "3:1",
    "Perovskite_deposition_synthesis_atmosphere": "Null",
    "Perovskite_deposition_synthesis_atmosphere_pressure": "Null",
    "Perovskite_deposition_synthesis_atmosphere_relative_humidity": "Null",
    "Perovskite_deposition_spin_coating_speed": "500 rpm;4000 rpm",
    "Perovskite_deposition_spin_coating_time": "2 s;60 s",
    "Perovskite_deposition_thermal_annealing_atmosphere": "Null",
    "Perovskite_deposition_thermal_annealing_temperature": "60 °C;100 °C",
    "Perovskite_deposition_thermal_annealing_time": "3 min;10 min",
    "Perovskite_surface_treatment_material": "TEACl",
    "Perovskite_surface_treatment_method": "Spin-coating",
    "Perovskite_surface_treatment_solution_concentration": "2 mg/mL",
    "Perovskite_surface_treatment_solvents_compound": "IPA",
    "Perovskite_surface_treatment_synthesis_atmosphere": "Null",
    "Perovskite_surface_treatment_synthesis_atmosphere_pressure": "Null",
    "Perovskite_surface_treatment_synthesis_atmosphere_relative_humidity": "Null",
    "Perovskite_surface_treatment_deposition_spin_coating_speed": "3000 rpm",
    "Perovskite_surface_treatment_deposition_spin_coating_time": "30 s",
    "Perovskite_surface_treatment_deposition_thermal_annealing_temperature": "100 °C",
    "Perovskite_surface_treatment_deposition_thermal_annealing_time": "5 min",
    "HTL_thickness": "Null",
    "HTL_stack_sequence": "DCB-BPA",
    "HTL_additive_compound": "Null",
    "HTL_additive_concentration": "Null",
    "HTL_deposition_method": "Spin-coating",
    "HTL_deposition_solution_concentration": "0.4 mg/mL",
    "HTL_deposition_solvents_compound": "Ethanol",
    "HTL_deposition_synthesis_atmosphere": "Null",
    "HTL_deposition_synthesis_atmosphere_pressure": "Null",
    "HTL_deposition_synthesis_atmosphere_relative_humidity": "Null",
    "HTL_deposition_spin_coating_speed": "3000 rpm",
    "HTL_deposition_spin_coating_time": "20 s",
    "HTL_deposition_thermal_annealing_temperature": "120 °C",
    "HTL_deposition_thermal_annealing_time": "10 min",
    "Backcontact_thickness": "100 nm",
    "Beckcontact_deposition_method": "Thermal evaporation",
    "Backcontact_deposition_atmosphere_pressure": "5×10-4 Pa",
    "Encapsulation_method": "Null",
    "Encapsulation_atmosphere": "Null",
    "JV_measured_device_matching": "True",
    "JV_measured_reverse_scan_Voc": "1.33 V",
    "JV_measured_reverse_scan_Jsc": "17.75 mA/cm2",
    "JV_measured_reverse_scan_FF": "82.70 %",
    "JV_measured_reverse_scan_PCE": "19.53 %",
    "JV_measured_forward_scan_Voc": "1.33 V",
    "JV_measured_forward_scan_Jsc": "17.80 mA/cm2",
    "JV_measured_forward_scan_FF": "82.42 %",
    "JV_measured_forward_scan_PCE": "19.52 %",
    "JV_measured_light_spectra": "AM1.5G",
    "JV_measured_light_spectra_intensity": "1 sun",
    "JV_measured_scan_speed": "0.1 V/s",
    "JV_measured_scan_delay_time": "100 ms",
    "JV_certified_PCE": "18.88",
    "Stabilized_measured_PCE": "Null",
    "Stabilized_certified_PCE": "Null",
    "Stability_test_device_matching": "True",
    "Stability_test_temperature": "Room temperature",
    "Stability_test_atmosphere": "Null",
    "Stability_test_light_spectra": "LED",
    "Stability_test_light_intensity": "Null",
    "Stability_test_relative_humidity": "50 %",
    "Stability_PCE_after_time": "427 hours",
    "Stability_PCE_after_time_value": "80 %"
}
