Repository: jiayijdong/PSCbench

# PSCbench


**PSCbench** is a novel benchmark for materials science research-level scientific
dataset curation sourced from published journals. The benchmark is designed to evaluate the complex classification capabilities,
strong domain knowledge, and advanced calculation skills of LLMs.

## Data


The PSCbench dataset is under dataset folder in json file format. Each file is list of dictionary and can be extracted using following scripts.
Each file stands for one published journal, which is fully elaborated in the paper. 

```
with open("./dataset/retroactive/{}.json".format(subject), encoding='utf-8') as json_file:
    problems=json.load(json_file)
```

File: dataset/2021-2025/10.1039_d3ee02839a/Device_BestPCE_Gemini_1.5_pro_10.1039_d3ee02839a.json
{
  "Ref_DOI": "10.1039/d3ee02839a",
  "Ref_journal": "Energy Environ. Sci.",
  "Ref_publication_year": "2024",
  "Ref_title": "Achieving a high open-circuit voltage of 1.339 V in 1.77 eV wide-bandgap perovskite solar cells via self-assembled monolayers",
  "Cell_architecture": "PIN",
  "Cell_stack_sequence": "ITO/DCB-BPA/FA0.8Cs0.2PbI1.8Br1.2/C60/BCP/Cu",
  "Cell_area_measured": "0.0576 cm2",
  "ETL_thickness": "20 nm",
  "ETL_stack_sequence": "C60",
  "ETL_additive_compound": "Null",
  "ETL_additive_concentration": "Null",
  "ETL_deposition_method": "Thermal evaporation",
  "ETL_deposition_solution_concentration": "Null",
  "ETL_deposition_solvents_compound": "Null",
  "ETL_deposition_synthesis_atmosphere": "Null",
  "ETL_deposition_synthesis_atmosphere_pressure": "5×10-4 Pa",
  "ETL_deposition_synthesis_atmosphere_relative_humidity": "Null",
  "ETL_deposition_spin_coating_speed": "Null",
  "ETL_deposition_spin_coating_time": "Null",
  "ETL_deposition_thermal_annealing_temperature": "Null",
  "ETL_deposition_thermal_annealing_time": "Null",
  "Perovskite_dimension": "3D",
  "Perovskite_thickness": "Null",
  "Perovskite_composition_long_form": "FA0.8Cs0.2PbI1.8Br1.2",
  "Perovskite_additive_compound": "Pb(SCN)2",
  "Perovskite_additive_concentration": "3.876 mg/mL",
  "Perovskite_bandgap": "1.77 eV",
  "Perovskite_deposition_method": "Spin-coating",
  "Perovskite_deposition_sequential_spin_coating": "False",
  "Perovskite_deposition_spin_coating_antisolvent": "Diethyl ether",
  "Perovskite_deposition_reaction_solutions_compounds": "Pb(SCN)2;CsI;FAI;PbBr2;PbI2",
  "Perovskite_deposition_reaction_solutions_concentrations": "3.876 mg/mL;62.4 mg/mL;165.12 mg/mL;264.24 mg/mL;221.28 mg/mL",
  "Perovskite_deposition_final_solutions_concentration_before_deposition": "Null",
  "Perovskite_deposition_solvents_compound": "DMF;DMSO",
  "Perovskite_deposition_solvents_mixing_ratio": "3:1",
  "Perovskite_deposition_synthesis_atmosphere": "Null",
  "Perovskite_deposition_synthesis_atmosphere_pressure": "1 atm",
  "Perovskite_deposition_synthesis_atmosphere_relative_humidity": "Null",
  "Perovskite_deposition_spin_coating_speed": "500 rpm; 4000 rpm",
  "Perovskite_deposition_spin_coating_time": "2 s; 60 s",
  "Perovskite_deposition_thermal_annealing_atmosphere": "Null",
  "Perovskite_deposition_thermal_annealing_temperature": "60 °C; 100 °C",
  "Perovskite_deposition_thermal_annealing_time": "3 min; 10 min",
  "Perovskite_surface_treatment_material": "TEACl",
  "Perovskite_surface_treatment_method": "Spin-coating",
  "Perovskite_surface_treatment_solution_concentration": "2 mg/mL",
  "Perovskite_surface_treatment_solvents_compound": "IPA",
  "Perovskite_surface_treatment_synthesis_atmosphere": "Null",
  "Perovskite_surface_treatment_synthesis_atmosphere_pressure": "1 atm",
  "Perovskite_surface_treatment_synthesis_atmosphere_relative_humidity": "Null",
  "Perovskite_surface_treatment_deposition_spin_coating_speed": "3000 rpm",
  "Perovskite_surface_treatment_deposition_spin_coating_time": "30 s",
  "Perovskite_surface_treatment_deposition_thermal_annealing_temperature": "100 °C",
  "Perovskite_surface_treatment_deposition_thermal_annealing_time": "5 min",
  "HTL_thickness": "Null",
  "HTL_stack_sequence": "DCB-BPA",
  "HTL_additive_compound": "Null",
  "HTL_additive_concentration": "Null",
  "HTL_deposition_method": "Spin-coating",
  "HTL_deposition_solution_concentration": "0.4 mg/mL",
  "HTL_deposition_solvents_compound": "Anhydrous ethanol",
  "HTL_deposition_synthesis_atmosphere": "Null",
  "HTL_deposition_synthesis_atmosphere_pressure": "1 atm",
  "HTL_deposition_synthesis_atmosphere_relative_humidity": "Null",
  "HTL_deposition_spin_coating_speed": "3000 rpm",
  "HTL_deposition_spin_coating_time": "20 s",
  "HTL_deposition_thermal_annealing_temperature": "120 °C",
  "HTL_deposition_thermal_annealing_time": "10 min",
  "Backcontact_thickness": "100 nm",
  "Beckcontact_deposition_method": "Thermal evaporation",
  "Backcontact_deposition_atmosphere_pressure": "5×10-4 Pa",
  "Encapsulation_method": "Null",
  "Encapsulation_atmosphere": "Null",
  "JV_measured_device_matching": "True",
  "JV_measured_reverse_scan_Voc": "1.339 V",
  "JV_measured_reverse_scan_Jsc": "17.75 mA·cm-2",
  "JV_measured_reverse_scan_FF": "82.70%",
  "JV_measured_reverse_scan_PCE": "18.88%",
  "JV_measured_forward_scan_Voc": "1.33 V",
  "JV_measured_forward_scan_Jsc": "17.80 mA·cm-2",
  "JV_measured_forward_scan_FF": "82.42%",
  "JV_measured_forward_scan_PCE": "19.52%",
  "JV_measured_light_spectra": "AM1.5G",
  "JV_measured_light_spectra_intensity": "1 sun",
  "JV_measured_scan_speed": "100 mV·s-1",
  "JV_measured_scan_delay_time": "100 ms",
  "JV_certified_PCE": "18.88%",
  "Stabilized_measured_PCE": "Null",
  "Stabilized_certified_PCE": "Null",
  "Stability_test_device_matching": "True",
  "Stability_test_temperature": "Null",
  "Stability_test_atmosphere": "Air",
  "Stability_test_light_spectra": "Null",
  "Stability_test_light_intensity": "Null",
  "Stability_test_relative_humidity": "~50%",
  "Stability_PCE_after_time": "427 hours",
  "Stability_PCE_after_time_value": "80%"
}

File: dataset/2021-2025/10.1039_d3ee02839a/Device_BestPCE_Gemini_2.0_Flash_10.1039_d3ee02839a.json
{
  "Ref_DOI": "10.1039/d3ee02839a",
  "Ref_journal": "Energy Environ. Sci.",
  "Ref_publication_year": "2024",
  "Ref_title": "Achieving a high open-circuit voltage of 1.339 V in 1.77 eV wide-bandgap perovskite solar cells via self-assembled monolayers",
  "Cell_architecture": "PIN",
  "Cell_stack_sequence": "ITO/DCB-BPA/FA0.8Cs0.2PbI1.8Br1.2/C60/BCP/Cu",
  "Cell_area_measured": "0.0576 cm2",
  "ETL_thickness": "20",
  "ETL_stack_sequence": "C60",
  "ETL_additive_compound": "Null",
  "ETL_additive_concentration": "Null",
  "ETL_deposition_method": "Thermal evaporation",
  "ETL_deposition_solution_concentration": "Null",
  "ETL_deposition_solvents_compound": "Null",
  "ETL_deposition_synthesis_atmosphere": "Null",
  "ETL_deposition_synthesis_atmosphere_pressure": "Null",
  "ETL_deposition_synthesis_atmosphere_relative_humidity": "Null",
  "ETL_deposition_spin_coating_speed": "Null",
  "ETL_deposition_spin_coating_time": "Null",
  "ETL_deposition_thermal_annealing_temperature": "Null",
  "ETL_deposition_thermal_annealing_time": "Null",
  "Perovskite_dimension": "3D",
  "Perovskite_thickness": "Null",
  "Perovskite_composition_long_form": "FA0.8Cs0.2PbI1.8Br1.2",
  "Perovskite_additive_compound": "Pb(SCN)2",
  "Perovskite_additive_concentration": "3.876 mg/mL",
  "Perovskite_bandgap": "1.77 eV",
  "Perovskite_deposition_method": "Spin-coating",
  "Perovskite_deposition_sequential_spin_coating": "False",
  "Perovskite_deposition_spin_coating_antisolvent": "Diethyl ether",
  "Perovskite_deposition_reaction_solutions_compounds": "Pb(SCN)2; CsI; FAI; PbBr2; PbI2",
  "Perovskite_deposition_reaction_solutions_concentrations": "3.876 mg; 62.4 mg; 165.12 mg; 264.24 mg; 221.28 mg",
  "Perovskite_deposition_final_solutions_concentration_before_deposition": "Null",
  "Perovskite_deposition_solvents_compound": "DMF; DMSO",
  "Perovskite_deposition_solvents_mixing_ratio": "3:1",
  "Perovskite_deposition_synthesis_atmosphere": "Null",
  "Perovskite_deposition_synthesis_atmosphere_pressure": "Null",
  "Perovskite_deposition_synthesis_atmosphere_relative_humidity": "Null",
  "Perovskite_deposition_spin_coating_speed": "500; 4000",
  "Perovskite_deposition_spin_coating_time": "2; 60",
  "Perovskite_deposition_thermal_annealing_atmosphere": "Null",
  "Perovskite_deposition_thermal_annealing_temperature": "60; 100",
  "Perovskite_deposition_thermal_annealing_time": "3; 10",
  "Perovskite_surface_treatment_material": "TEACl",
  "Perovskite_surface_treatment_method": "Spin-coating",
  "Perovskite_surface_treatment_solution_concentration": "2 mg/mL",
  "Perovskite_surface_treatment_solvents_compound": "IPA",
  "Perovskite_surface_treatment_synthesis_atmosphere": "Null",
  "Perovskite_surface_treatment_synthesis_atmosphere_pressure": "Null",
  "Perovskite_surface_treatment_synthesis_atmosphere_relative_humidity": "Null",
  "Perovskite_surface_treatment_deposition_spin_coating_speed": "3000",
  "Perovskite_surface_treatment_deposition_spin_coating_time": "30",
  "Perovskite_surface_treatment_deposition_thermal_annealing_temperature": "100",
  "Perovskite_surface_treatment_deposition_thermal_annealing_time": "5",
  "HTL_thickness": "Null",
  "HTL_stack_sequence": "DCB-BPA",
  "HTL_additive_compound": "Null",
  "HTL_additive_concentration": "Null",
  "HTL_deposition_method": "Spin-coating",
  "HTL_deposition_solution_concentration": "0.4 mg/mL",
  "HTL_deposition_solvents_compound": "Anhydrous ethanol",
  "HTL_deposition_synthesis_atmosphere": "Null",
  "HTL_deposition_synthesis_atmosphere_pressure": "Null",
  "HTL_deposition_synthesis_atmosphere_relative_humidity": "Null",
  "HTL_deposition_spin_coating_speed": "3000",
  "HTL_deposition_spin_coating_time": "20",
  "HTL_deposition_thermal_annealing_temperature": "120",
  "HTL_deposition_thermal_annealing_time": "10",
  "Backcontact_thickness": "100",
  "Beckcontact_deposition_method": "Thermal evaporation",
  "Backcontact_deposition_atmosphere_pressure": "5×10-4 Pa",
  "Encapsulation_method": "Null",
  "Encapsulation_atmosphere": "Null",
  "JV_measured_device_matching": "True",
  "JV_measured_reverse_scan_Voc": "1.33 V",
  "JV_measured_reverse_scan_Jsc": "17.75 mA/cm2",
  "JV_measured_reverse_scan_FF": "82.70 %",
  "JV_measured_reverse_scan_PCE": "19.53 %",
  "JV_measured_forward_scan_Voc": "1.33 V",
  "JV_measured_forward_scan_Jsc": "17.80 mA/cm2",
  "JV_measured_forward_scan_FF": "82.42 %",
  "JV_measured_forward_scan_PCE": "19.52 %",
  "JV_measured_light_spectra": "Simulated solar illumination",
  "JV_measured_light_spectra_intensity": "1 sun",
  "JV_measured_scan_speed": "0.1 V/s",
  "JV_measured_scan_delay_time": "100 ms",
  "JV_certified_PCE": "18.88",
  "Stabilized_measured_PCE": "Null",
  "Stabilized_certified_PCE": "Null",
  "Stability_test_device_matching": "True",
  "Stability_test_temperature": "Room temperature",
  "Stability_test_atmosphere": "Null",
  "Stability_test_light_spectra": "Null",
  "Stability_test_light_intensity": "Null",
  "Stability_test_relative_humidity": "50 %",
  "Stability_PCE_after_time": "427 h",
  "Stability_PCE_after_time_value": "80 %"
}

File: dataset/2021-2025/10.1039_d3ee02839a/Device_BestPCE_Gemini_2.5_Flash_10.1039_d3ee02839a.json
{
  "Ref_DOI": "10.1039/d3ee02839a",
  "Ref_journal": "Energy & Environmental Science",
  "Ref_publication_year": "2024",
  "Ref_title": "Achieving a high open-circuit voltage of 1.339 V in 1.77-eV wide-bandgap perovskite solar cells via self-assembled monolayers",
  "Cell_architecture": "PIN",
  "Cell_stack_sequence": "ITO/DCB-BPA/FA0.8Cs0.2PbI1.8Br1.2/C60/BCP/Cu",
  "Cell_area_measured": "0.0576 cm2",
  "ETL_thickness": "20 nm",
  "ETL_stack_sequence": "C60",
  "ETL_additive_compound": "Null",
  "ETL_additive_concentration": "Null",
  "ETL_deposition_method": "Thermal evaporation",
  "ETL_deposition_solution_concentration": "Null",
  "ETL_deposition_solvents_compound": "Null",
  "ETL_deposition_synthesis_atmosphere": "Null",
  "ETL_deposition_synthesis_atmosphere_pressure": "5×10-4 Pa",
  "ETL_deposition_synthesis_atmosphere_relative_humidity": "Null",
  "ETL_deposition_spin_coating_speed": "Null",
  "ETL_deposition_spin_coating_time": "Null",
  "ETL_deposition_thermal_annealing_temperature": "Null",
  "ETL_deposition_thermal_annealing_time": "Null",
  "Perovskite_dimension": "3D",
  "Perovskite_thickness": "Null",
  "Perovskite_composition_long_form": "FA0.8Cs0.2PbI1.8Br1.2",
  "Perovskite_additive_compound": "Pb(SCN)2",
  "Perovskite_additive_concentration": "3.876 mg/mL",
  "Perovskite_bandgap": "1.77 eV",
  "Perovskite_deposition_method": "Spin-coating",
  "Perovskite_deposition_sequential_spin_coating": "False",
  "Perovskite_deposition_spin_coating_antisolvent": "Diethyl ether",
  "Perovskite_deposition_reaction_solutions_compounds": "Pb(SCN)2;CsI;FAI;PbBr2;PbI2",
  "Perovskite_deposition_reaction_solutions_concentrations": "3.876 mg/mL;62.4 mg/mL;165.12 mg/mL;264.24 mg/mL;221.28 mg/mL",
  "Perovskite_deposition_final_solutions_concentration_before_deposition": "716.916 mg/mL",
  "Perovskite_deposition_solvents_compound": "DMF;DMSO",
  "Perovskite_deposition_solvents_mixing_ratio": "3:1",
  "Perovskite_deposition_synthesis_atmosphere": "Null",
  "Perovskite_deposition_synthesis_atmosphere_pressure": "Null",
  "Perovskite_deposition_synthesis_atmosphere_relative_humidity": "Null",
  "Perovskite_deposition_spin_coating_speed": "500 rpm;4000 rpm",
  "Perovskite_deposition_spin_coating_time": "2 s;60 s",
  "Perovskite_deposition_thermal_annealing_atmosphere": "Null",
  "Perovskite_deposition_thermal_annealing_temperature": "60 °C;100 °C",
  "Perovskite_deposition_thermal_annealing_time": "3 min;10 min",
  "Perovskite_surface_treatment_material": "TEACl",
  "Perovskite_surface_treatment_method": "Spin-coating",
  "Perovskite_surface_treatment_solution_concentration": "2 mg/mL",
  "Perovskite_surface_treatment_solvents_compound": "IPA",
  "Perovskite_surface_treatment_synthesis_atmosphere": "Null",
  "Perovskite_surface_treatment_synthesis_atmosphere_pressure": "Null",
  "Perovskite_surface_treatment_synthesis_atmosphere_relative_humidity": "Null",
  "Perovskite_surface_treatment_deposition_spin_coating_speed": "3000 rpm",
  "Perovskite_surface_treatment_deposition_spin_coating_time": "30 s",
  "Perovskite_surface_treatment_deposition_thermal_annealing_temperature": "100 °C",
  "Perovskite_surface_treatment_deposition_thermal_annealing_time": "5 min",
  "HTL_thickness": "Null",
  "HTL_stack_sequence": "DCB-BPA",
  "HTL_additive_compound": "Null",
  "HTL_additive_concentration": "Null",
  "HTL_deposition_method": "Spin-coating",
  "HTL_deposition_solution_concentration": "0.4 mg/mL",
  "HTL_deposition_solvents_compound": "Ethanol",
  "HTL_deposition_synthesis_atmosphere": "Null",
  "HTL_deposition_synthesis_atmosphere_pressure": "Null",
  "HTL_deposition_synthesis_atmosphere_relative_humidity": "Null",
  "HTL_deposition_spin_coating_speed": "3000 rpm",
  "HTL_deposition_spin_coating_time": "20 s",
  "HTL_deposition_thermal_annealing_temperature": "120 °C",
  "HTL_deposition_thermal_annealing_time": "10 min",
  "Backcontact_thickness": "5 nm/100 nm",
  "Beckcontact_deposition_method": "Thermal evaporation",
  "Backcontact_deposition_atmosphere_pressure": "5×10-4 Pa",
  "Encapsulation_method": "Null",
  "Encapsulation_atmosphere": "Null",
  "JV_measured_device_matching": "True",
  "JV_measured_reverse_scan_Voc": "1.33 V",
  "JV_measured_reverse_scan_Jsc": "17.75 mA/cm2",
  "JV_measured_reverse_scan_FF": "82.70 %",
  "JV_measured_reverse_scan_PCE": "19.53 %",
  "JV_measured_forward_scan_Voc": "1.33 V",
  "JV_measured_forward_scan_Jsc": "17.80 mA/cm2",
  "JV_measured_forward_scan_FF": "82.42 %",
  "JV_measured_forward_scan_PCE": "19.52 %",
  "JV_measured_light_spectra": "Simulated solar illumination",
  "JV_measured_light_spectra_intensity": "Null",
  "JV_measured_scan_speed": "100 mV/s",
  "JV_measured_scan_delay_time": "100 ms",
  "JV_certified_PCE": "18.88 %",
  "Stabilized_measured_PCE": "15.624 %",
  "Stabilized_certified_PCE": "Null",
  "Stability_test_device_matching": "True",
  "Stability_test_temperature": "Null",
  "Stability_test_atmosphere": "Null",
  "Stability_test_light_spectra": "Null",
  "Stability_test_light_intensity": "Null",
  "Stability_test_relative_humidity": "50 %",
  "Stability_PCE_after_time": "427 h",
  "Stability_PCE_after_time_value": "80 %"
}

File: dataset/2021-2025/10.1039_d3ee02839a/Device_BestPCE_claude_haiku_10.1039_d3ee02839a.json
{
  "Ref_DOI": "10.1039/d3ee02839a",
  "Ref_journal": "Energy & Environmental Science",
  "Ref_publication_year": "2024",
  "Ref_title": "Achieving a high open-circuit voltage of 1.339 V in 1.77-eV wide-bandgap perovskite solar cells via self-assembled monolayers",
  "Cell_architecture": "PIN",
  "Cell_stack_sequence": "ITO/PTAA or DCB-BPA/Perovskite/C60/BCP/Cu",
  "Cell_area_measured": "0.0975 cm2",
  "ETL_thickness": "20",
  "ETL_stack_sequence": "C60",
  "ETL_additive_compound": "Null",
  "ETL_additive_concentration": "Null",
  "ETL_deposition_method": "Thermal evaporation",
  "ETL_deposition_solution_concentration": "Null",
  "ETL_deposition_solvents_compound": "Null",
  "ETL_deposition_synthesis_atmosphere": "Vacuum",
  "ETL_deposition_synthesis_atmosphere_pressure": "5e-4 Pa",
  "ETL_deposition_synthesis_atmosphere_relative_humidity": "Null",
  "ETL_deposition_spin_coating_speed": "Null",
  "ETL_deposition_spin_coating_time": "Null",
  "ETL_deposition_thermal_annealing_temperature": "Null",
  "ETL_deposition_thermal_annealing_time": "Null",
  "Perovskite_dimension": "3D",
  "Perovskite_thickness": "Null",
  "Perovskite_composition_long_form": "FA0.8Cs0.2PbI1.8Br1.2",
  "Perovskite_additive_compound": "TEACl",
  "Perovskite_additive_concentration": "2 mg/mL",
  "Perovskite_bandgap": "1.77",
  "Perovskite_deposition_method": "Spin-coating",
  "Perovskite_deposition_sequential_spin_coating": "True",
  "Perovskite_deposition_spin_coating_antisolvent": "Diethyl ether",
  "Perovskite_deposition_reaction_solutions_compounds": "Pb(SCN)2;CsI;FAI;PbBr2;PbI2",
  "Perovskite_deposition_reaction_solutions_concentrations": "3.876 mg;62.4 mg;165.12 mg;264.24 mg;221.28 mg",
  "Perovskite_deposition_solvents_compound": "DMF;DMSO",
  "Perovskite_deposition_solvents_mixing_ratio": "3;1",
  "Perovskite_deposition_synthesis_atmosphere": "Null",
  "Perovskite_deposition_synthesis_atmosphere_pressure": "1 atm",
  "Perovskite_deposition_synthesis_atmosphere_relative_humidity": "Null",
  "Perovskite_deposition_spin_coating_speed": "500;4000",
  "Perovskite_deposition_spin_coating_time": "2;60",
  "Perovskite_deposition_thermal_annealing_atmosphere": "Air",
  "Perovskite_deposition_thermal_annealing_temperature": "60;100",
  "Perovskite_deposition_thermal_annealing_time": "3;10",
  "Perovskite_surface_treatment_material": "TEACl",
  "Perovskite_surface_treatment_method": "Spin-coating",
  "Perovskite_surface_treatment_solution_concentration": "2 mg/mL",
  "Perovskite_surface_treatment_solvents_compound": "IPA",
  "Perovskite_surface_treatment_synthesis_atmosphere": "Air",
  "Perovskite_surface_treatment_synthesis_atmosphere_pressure": "1 atm",
  "Perovskite_surface_treatment_synthesis_atmosphere_relative_humidity": "Null",
  "Perovskite_surface_treatment_deposition_spin_coating_speed": "3000",
  "Perovskite_surface_treatment_deposition_spin_coating_time": "30",
  "Perovskite_surface_treatment_deposition_thermal_annealing_temperature": "100",
  "Perovskite_surface_treatment_deposition_thermal_annealing_time": "5",
  "HTL_thickness": "Null",
  "HTL_stack_sequence": "DCB-BPA",
  "HTL_additive_compound": "Null",
  "HTL_additive_concentration": "Null",
  "HTL_deposition_method": "Spin-coating",
  "HTL_deposition_solution_concentration": "0.4",
  "HTL_deposition_solvents_compound": "Anhydrous ethanol",
  "HTL_deposition_synthesis_atmosphere": "Air",
  "HTL_deposition_synthesis_atmosphere_pressure": "1 atm",
  "HTL_deposition_synthesis_atmosphere_relative_humidity": "Null",
  "HTL_deposition_spin_coating_speed": "3000",
  "HTL_deposition_spin_coating_time": "20",
  "HTL_deposition_thermal_annealing_temperature": "120",
  "HTL_deposition_thermal_annealing_time": "10",
  "Backcontact_thickness": "100",
  "Beckcontact_deposition_method": "Thermal evaporation",
  "Backcontact_deposition_atmosphere_pressure": "5e-4 Pa",
  "Encapsulation_method": "Null",
  "Encapsulation_atmosphere": "Null",
  "JV_measured_device_matching": "True",
  "JV_measured_reverse_scan_Voc": "1.33",
  "JV_measured_reverse_scan_Jsc": "17.75",
  "JV_measured_reverse_scan_FF": "82.70",
  "JV_measured_reverse_scan_PCE": "19.53",
  "JV_measured_forward_scan_Voc": "1.33",
  "JV_measured_forward_scan_Jsc": "17.80",
  "JV_measured_forward_scan_FF": "82.42",
  "JV_measured_forward_scan_PCE": "19.52",
  "JV_measured_light_spectra": "AM1.5G",
  "JV_measured_light_spectra_intensity": "1 sun",
  "JV_measured_scan_speed": "0.1",
  "JV_measured_scan_delay_time": "100",
  "JV_certified_PCE": "18.88",
  "Stabilized_measured_PCE": "Null",
  "Stabilized_certified_PCE": "Null",
  "Stability_test_device_matching": "True",
  "Stability_test_temperature": "Null",
  "Stability_test_atmosphere": "Air",
  "Stability_test_light_spectra": "Null",
  "Stability_test_light_intensity": "Null",
  "Stability_test_relative_humidity": "50",
  "Stability_PCE_after_time": "427 hours",
  "Stability_PCE_after_time_value": "80"
}

File: dataset/2021-2025/10.1039_d3ee02839a/Device_BestPCE_gpt4o_10.1039_d3ee02839a.json
{
  "Ref_DOI": "10.1039/d3ee02839a",
  "Ref_journal": "Energy & Environmental Science",
  "Ref_publication_year": "2024",
  "Ref_title": "Achieving a high open-circuit voltage of 1.339 V in 1.77-eV wide-bandgap perovskite solar cells via self-assembled monolayers",
  "Cell_architecture": "PIN",
  "Cell_stack_sequence": "ITO/DCB-BPA/FA0.8Cs0.2PbI1.8Br1.2/C60/BCP/Cu",
  "Cell_area_measured": "0.0576 cm2",
  "ETL_thickness": "20 nm/5 nm/100 nm",
  "ETL_stack_sequence": "C60/BCP/Cu",
  "ETL_additive_compound": "Null",
  "ETL_additive_concentration": "Null",
  "ETL_deposition_method": "Thermal evaporation/Thermal evaporation/Thermal evaporation",
  "ETL_deposition_solution_concentration": "Null",
  "ETL_deposition_solvents_compound": "Null",
  "ETL_deposition_synthesis_atmosphere": "Null",
  "ETL_deposition_synthesis_atmosphere_pressure": "5×10-4 Pa",
  "ETL_deposition_synthesis_atmosphere_relative_humidity": "Null",
  "ETL_deposition_spin_coating_speed": "Null",
  "ETL_deposition_spin_coating_time": "Null",
  "ETL_deposition_thermal_annealing_temperature": "Null",
  "ETL_deposition_thermal_annealing_time": "Null",
  "Perovskite_dimension": "3D",
  "Perovskite_thickness": "Null",
  "Perovskite_composition_long_form": "FA0.8Cs0.2PbI1.8Br1.2",
  "Perovskite_additive_compound": "Null",
  "Perovskite_additive_concentration": "Null",
  "Perovskite_bandgap": "1.77 eV",
  "Perovskite_deposition_method": "Spin-coating",
  "Perovskite_deposition_sequential_spin_coating": "False",
  "Perovskite_deposition_spin_coating_antisolvent": "Diethyl ether",
  "Perovskite_deposition_reaction_solutions_compounds": "Pb(SCN)2; CsI; FAI; PbBr2; PbI2",
  "Perovskite_deposition_reaction_solutions_concentrations": "3.876 mg; 62.4 mg; 165.12 mg; 264.24 mg; 221.28 mg",
  "Perovskite_deposition_final_solutions_concentration_before_deposition": "Null",
  "Perovskite_deposition_solvents_compound": "DMF; DMSO",
  "Perovskite_deposition_solvents_mixing_ratio": "3:1",
  "Perovskite_deposition_synthesis_atmosphere": "Null",
  "Perovskite_deposition_synthesis_atmosphere_pressure": "Null",
  "Perovskite_deposition_synthesis_atmosphere_relative_humidity": "Null",
  "Perovskite_deposition_spin_coating_speed": "500 rpm; 4000 rpm",
  "Perovskite_deposition_spin_coating_time": "2 s; 60 s",
  "Perovskite_deposition_thermal_annealing_atmosphere": "Null",
  "Perovskite_deposition_thermal_annealing_temperature": "60 °C; 100 °C",
  "Perovskite_deposition_thermal_annealing_time": "3 min; 10 min",
  "Perovskite_surface_treatment_material": "TEACl",
  "Perovskite_surface_treatment_method": "Spin-coating",
  "Perovskite_surface_treatment_solution_concentration": "2 mg/mL",
  "Perovskite_surface_treatment_solvents_compound": "IPA",
  "Perovskite_surface_treatment_synthesis_atmosphere": "Null",
  "Perovskite_surface_treatment_synthesis_atmosphere_pressure": "Null",
  "Perovskite_surface_treatment_synthesis_atmosphere_relative_humidity": "Null",
  "Perovskite_surface_treatment_deposition_spin_coating_speed": "3000 rpm",
  "Perovskite_surface_treatment_deposition_spin_coating_time": "30 s",
  "Perovskite_surface_treatment_deposition_thermal_annealing_temperature": "100 °C",
  "Perovskite_surface_treatment_deposition_thermal_annealing_time": "5 min",
  "HTL_thickness": "Null",
  "HTL_stack_sequence": "DCB-BPA",
  "HTL_additive_compound": "Null",
  "HTL_additive_concentration": "Null",
  "HTL_deposition_method": "Spin-coating",
  "HTL_deposition_solution_concentration": "0.4 mg/mL",
  "HTL_deposition_solvents_compound": "Ethanol",
  "HTL_deposition_synthesis_atmosphere": "Null",
  "HTL_deposition_synthesis_atmosphere_pressure": "Null",
  "HTL_deposition_synthesis_atmosphere_relative_humidity": "Null",
  "HTL_deposition_spin_coating_speed": "3000 rpm",
  "HTL_deposition_spin_coating_time": "20 s",
  "HTL_deposition_thermal_annealing_temperature": "120 °C",
  "HTL_deposition_thermal_annealing_time": "10 min",
  "Backcontact_thickness": "100 nm",
  "Beckcontact_deposition_method": "Thermal evaporation",
  "Backcontact_deposition_atmosphere_pressure": "5×10-4 Pa",
  "Encapsulation_method": "Null",
  "Encapsulation_atmosphere": "Null",
  "JV_measured_device_matching": "True",
  "JV_measured_reverse_scan_Voc": "1.33 V",
  "JV_measured_reverse_scan_Jsc": "17.75 mA/cm2",
  "JV_measured_reverse_scan_FF": "82.70 %",
  "JV_measured_reverse_scan_PCE": "19.53 %",
  "JV_measured_forward_scan_Voc": "1.33 V",
  "JV_measured_forward_scan_Jsc": "17.80 mA/cm2",
  "JV_measured_forward_scan_FF": "82.42 %",
  "JV_measured_forward_scan_PCE": "19.52 %",
  "JV_measured_light_spectra": "AM1.5G",
  "JV_measured_light_spectra_intensity": "1 sun",
  "JV_measured_scan_speed": "0.1 V/s",
  "JV_measured_scan_delay_time": "100 ms",
  "JV_certified_PCE": "18.88",
  "Stabilized_measured_PCE": "Null",
  "Stabilized_certified_PCE": "Null",
  "Stability_test_device_matching": "True",
  "Stability_test_temperature": "Room temperature",
  "Stability_test_atmosphere": "Null",
  "Stability_test_light_spectra": "Null",
  "Stability_test_light_intensity": "Null",
  "Stability_test_relative_humidity": "50 %",
  "Stability_PCE_after_time": "427 hours",
  "Stability_PCE_after_time_value": "80 %"
}

File: dataset/2021-2025/10.1039_d3ee02839a/Device_BestPCE_gpt4o_mini_10.1039_d3ee02839a.json
{
  "Ref_DOI": "10.1039/d3ee02839a",
  "Ref_journal": "Energy & Environmental Science",
  "Ref_publication_year": "2024",
  "Ref_title": "Achieving a high open-circuit voltage of 1.339 V in 1.77 eV wide-bandgap perovskite solar cells via self-assembled monolayers",
  "Cell_architecture": "p-i-n",
  "Cell_stack_sequence": "ITO/DCB-BPA/Perovskite/C60/BCP/Cu",
  "Cell_area_measured": "0.0975 cm2",
  "ETL_thickness": "Null",
  "ETL_stack_sequence": "Null",
  "ETL_additive_compound": "Null",
  "ETL_additive_concentration": "Null",
  "ETL_deposition_method": "Null",
  "ETL_deposition_solution_concentration": "Null",
  "ETL_deposition_solvents_compound": "Null",
  "ETL_deposition_synthesis_atmosphere": "Null",
  "ETL_deposition_synthesis_atmosphere_pressure": "Null",
  "ETL_deposition_synthesis_atmosphere_relative_humidity": "Null",
  "ETL_deposition_spin_coating_speed": "Null",
  "ETL_deposition_spin_coating_time": "Null",
  "ETL_deposition_thermal_annealing_temperature": "Null",
  "ETL_deposition_thermal_annealing_time": "Null",
  "Perovskite_dimension": "3D",
  "Perovskite_thickness": "Null",
  "Perovskite_composition_long_form": "FA0.8Cs0.2PbI1.8Br1.2",
  "Perovskite_additive_compound": "TEACl",
  "Perovskite_additive_concentration": "2 mg/mL",
  "Perovskite_bandgap": "1.77 eV",
  "Perovskite_deposition_method": "Spin-coating",
  "Perovskite_deposition_sequential_spin_coating": "True",
  "Perovskite_deposition_spin_coating_antisolvent": "diethyl ether",
  "Perovskite_deposition_reaction_solutions_compounds": "Pb(SCN)2;CsI;FAI;PbBr2;PbI2",
  "Perovskite_deposition_reaction_solutions_concentrations": "3.876 mg;62.4 mg;165.12 mg;264.24 mg;221.28 mg",
  "Perovskite_deposition_final_solutions_concentration_before_deposition": "Null",
  "Perovskite_deposition_solvents_compound": "DMF;DMSO",
  "Perovskite_deposition_solvents_mixing_ratio": "3:1",
  "Perovskite_deposition_synthesis_atmosphere": "Nitrogen",
  "Perovskite_deposition_synthesis_atmosphere_pressure": "1 atm",
  "Perovskite_deposition_synthesis_atmosphere_relative_humidity": "Null",
  "Perovskite_deposition_spin_coating_speed": "500 rpm;4000 rpm",
  "Perovskite_deposition_spin_coating_time": "2 s;60 s",
  "Perovskite_deposition_thermal_annealing_atmosphere": "Air",
  "Perovskite_deposition_thermal_annealing_temperature": "60 °C;100 °C",
  "Perovskite_deposition_thermal_annealing_time": "3 min;10 min",
  "Perovskite_surface_treatment_material": "Null",
  "Perovskite_surface_treatment_method": "Null",
  "Perovskite_surface_treatment_solution_concentration": "Null",
  "Perovskite_surface_treatment_solvents_compound": "Null",
  "Perovskite_surface_treatment_synthesis_atmosphere": "Null",
  "Perovskite_surface_treatment_synthesis_atmosphere_pressure": "Null",
  "Perovskite_surface_treatment_synthesis_atmosphere_relative_humidity": "Null",
  "Perovskite_surface_treatment_deposition_spin_coating_speed": "Null",
  "Perovskite_surface_treatment_deposition_spin_coating_time": "Null",
  "Perovskite_surface_treatment_deposition_thermal_annealing_temperature": "Null",
  "Perovskite_surface_treatment_deposition_thermal_annealing_time": "Null",
  "HTL_thickness": "Null",
  "HTL_stack_sequence": "Null",
  "HTL_additive_compound": "Null",
  "HTL_additive_concentration": "Null",
  "HTL_deposition_method": "Null",
  "HTL_deposition_solution_concentration": "Null",
  "HTL_deposition_solvents_compound": "Null",
  "HTL_deposition_synthesis_atmosphere": "Null",
  "HTL_deposition_synthesis_atmosphere_pressure": "Null",
  "HTL_deposition_synthesis_atmosphere_relative_humidity": "Null",
  "HTL_deposition_spin_coating_speed": "Null",
  "HTL_deposition_spin_coating_time": "Null",
  "HTL_deposition_thermal_annealing_temperature": "Null",
  "HTL_deposition_thermal_annealing_time": "Null",
  "Backcontact_thickness": "Null",
  "Beckcontact_deposition_method": "Thermal evaporation",
  "Backcontact_deposition_atmosphere_pressure": "5×10-4 Pa",
  "Encapsulation_method": "Null",
  "Encapsulation_atmosphere": "Null",
  "JV_measured_device_matching": "True",
  "JV_measured_reverse_scan_Voc": "1.339 V",
  "JV_measured_reverse_scan_Jsc": "17.75 mA/cm2",
  "JV_measured_reverse_scan_FF": "82.70 %",
  "JV_measured_reverse_scan_PCE": "19.53 %",
  "JV_measured_forward_scan_Voc": "1.339 V",
  "JV_measured_forward_scan_Jsc": "17.80 mA/cm2",
  "JV_measured_forward_scan_FF": "82.42 %",
  "JV_measured_forward_scan_PCE": "19.52 %",
  "JV_measured_light_spectra": "AM1.5G",
  "JV_measured_light_spectra_intensity": "1 sun",
  "JV_measured_scan_speed": "100 mV/s",
  "JV_measured_scan_delay_time": "100 ms",
  "JV_certified_PCE": "18.88 %",
  "Stabilized_measured_PCE": "Null",
  "Stabilized_certified_PCE": "Null",
  "Stability_test_device_matching": "True",
  "Stability_test_temperature": "Null",
  "Stability_test_atmosphere": "Air",
  "Stability_test_light_spectra": "AM1.5G",
  "Stability_test_light_intensity": "1 sun",
  "Stability_test_relative_humidity": "50 %",
  "Stability_PCE_after_time": "427 hours",
  "Stability_PCE_after_time_value": "80 %"
}

File: dataset/2021-2025/10.1039_d3ee02839a/Device_BestPCE_gpt4o_mini_zero_shot_10.1039_d3ee02839a.json
{
  "Ref_DOI": "10.1039/d3ee02839a",
  "Ref_journal": "Energy & Environmental Science",
  "Ref_publication_year": "2024",
  "Ref_title": "Achieving a high open-circuit voltage of 1.339 V in 1.77 eV wide-bandgap perovskite solar cells via self-assembled monolayers",
  "Cell_architecture": "p-i-n",
  "Cell_stack_sequence": "WBG perovskite / HTL / ETL / Backcontact",
  "Cell_area_measured": "0.0975 cm2",
  "ETL_thickness": "20 nm",
  "ETL_stack_sequence": "C60",
  "ETL_additive_compound": "Null",
  "ETL_additive_concentration": "Null",
  "ETL_deposition_method": "Thermal evaporation",
  "ETL_deposition_solution_concentration": "Null",
  "ETL_deposition_solvents_compound": "Null",
  "ETL_deposition_synthesis_atmosphere": "Vacuum",
  "ETL_deposition_synthesis_atmosphere_pressure": "5×10-4 Pa",
  "ETL_deposition_synthesis_atmosphere_relative_humidity": "Null",
  "ETL_deposition_spin_coating_speed": "Null",
  "ETL_deposition_spin_coating_time": "Null",
  "ETL_deposition_thermal_annealing_temperature": "Null",
  "ETL_deposition_thermal_annealing_time": "Null",
  "Perovskite_dimension": "Null",
  "Perovskite_thickness": "Null",
  "Perovskite_composition_long_form": "FA0.8Cs0.2PbI1.8Br1.2",
  "Perovskite_additive_compound": "TEACl",
  "Perovskite_additive_concentration": "2 mg/mL",
  "Perovskite_bandgap": "1.77 eV",
  "Perovskite_deposition_method": "Spin coating",
  "Perovskite_deposition_sequential_spin_coating": "Yes",
  "Perovskite_deposition_spin_coating_antisolvent": "Diethyl ether",
  "Perovskite_deposition_reaction_solutions_compounds": "Pb(SCN)2, CsI, FAI, PbBr2, PbI2",
  "Perovskite_deposition_reaction_solutions_concentrations": "3.876 mg, 62.4 mg, 165.12 mg, 264.24 mg, 221.28 mg",
  "Perovskite_deposition_final_solutions_concentration_before_deposition": "Null",
  "Perovskite_deposition_solvents_compound": "DMF, DMSO",
  "Perovskite_deposition_solvents_mixing_ratio": "3:1",
  "Perovskite_deposition_synthesis_atmosphere": "Null",
  "Perovskite_deposition_synthesis_atmosphere_pressure": "Null",
  "Perovskite_deposition_synthesis_atmosphere_relative_humidity": "Null",
  "Perovskite_deposition_spin_coating_speed": "500 rpm for 2 s, then 4000 rpm for 60 s",
  "Perovskite_deposition_spin_coating_time": "Null",
  "Perovskite_deposition_thermal_annealing_atmosphere": "Null",
  "Perovskite_deposition_thermal_annealing_temperature": "60 °C for 3 min, 100 °C for 10 min",
  "Perovskite_deposition_thermal_annealing_time": "Null",
  "Perovskite_surface_treatment_material": "TEACl",
  "Perovskite_surface_treatment_method": "Spin coating",
  "Perovskite_surface_treatment_solution_concentration": "2 mg/mL",
  "Perovskite_surface_treatment_solvents_compound": "IPA",
  "Perovskite_surface_treatment_synthesis_atmosphere": "Null",
  "Perovskite_surface_treatment_synthesis_atmosphere_pressure": "Null",
  "Perovskite_surface_treatment_synthesis_atmosphere_relative_humidity": "Null",
  "Perovskite_surface_treatment_deposition_spin_coating_speed": "3000 rpm",
  "Perovskite_surface_treatment_deposition_spin_coating_time": "30 s",
  "Perovskite_surface_treatment_deposition_thermal_annealing_temperature": "100 °C",
  "Perovskite_surface_treatment_deposition_thermal_annealing_time": "5 min",
  "HTL_thickness": "Null",
  "HTL_stack_sequence": "PTAA or DCB-BPA",
  "HTL_additive_compound": "Null",
  "HTL_additive_concentration": "Null",
  "HTL_deposition_method": "Spin coating",
  "HTL_deposition_solution_concentration": "2 mg/mL for PTAA, 0.1-0.4 mg/mL for DCB-BPA",
  "HTL_deposition_solvents_compound": "Toluene for PTAA, Anhydrous ethanol for DCB-BPA",
  "HTL_deposition_synthesis_atmosphere": "Null",
  "HTL_deposition_synthesis_atmosphere_pressure": "Null",
  "HTL_deposition_synthesis_atmosphere_relative_humidity": "Null",
  "HTL_deposition_spin_coating_speed": "4000 rpm for PTAA, 3000 rpm for DCB-BPA",
  "HTL_deposition_spin_coating_time": "30 s",
  "HTL_deposition_thermal_annealing_temperature": "100 °C",
  "HTL_deposition_thermal_annealing_time": "10 min",
  "Backcontact_thickness": "100 nm",
  "Beckcontact_deposition_method": "Thermal evaporation",
  "Backcontact_deposition_atmosphere_pressure": "5×10-4 Pa",
  "Encapsulation_method": "Null",
  "Encapsulation_atmosphere": "Null",
  "JV_measured_device_matching": "Null",
  "JV_measured_reverse_scan_Voc": "1.33 V",
  "JV_measured_reverse_scan_Jsc": "17.75 mA/cm2",
  "JV_measured_reverse_scan_FF": "82.70%",
  "JV_measured_reverse_scan_PCE": "19.53%",
  "JV_measured_forward_scan_Voc": "1.33 V",
  "JV_measured_forward_scan_Jsc": "17.80 mA/cm2",
  "JV_measured_forward_scan_FF": "82.42%",
  "JV_measured_forward_scan_PCE": "19.52%",
  "JV_measured_light_spectra": "Null",
  "JV_measured_light_spectra_intensity": "Null",
  "JV_measured_scan_speed": "100 mV/s",
  "JV_measured_scan_delay_time": "100 ms",
  "JV_certified_PCE": "18.88%",
  "Stabilized_measured_PCE": "Null",
  "Stabilized_certified_PCE": "Null",
  "Stability_test_device_matching": "Null",
  "Stability_test_temperature": "Room temperature",
  "Stability_test_atmosphere": "Null",
  "Stability_test_light_spectra": "Null",
  "Stability_test_light_intensity": "Null",
  "Stability_test_relative_humidity": "~50%",
  "Stability_PCE_after_time": "427 h",
  "Stability_PCE_after_time_value": "80%"
}

File: dataset/2021-2025/10.1039_d3ee02839a/Device_BestPCE_grok_10.1039_d3ee02839a.json
{
  "Ref_DOI": "10.1039/d3ee02839a",
  "Ref_journal": "Energy & Environmental Science",
  "Ref_publication_year": "2024",
  "Ref_title": "Achieving a high open-circuit voltage of 1.339 V in 1.77 eV wide-bandgap perovskite solar cells via self-assembled monolayers",
  "Cell_architecture": "PIN",
  "Cell_stack_sequence": "ITO/DCB-BPA/FA0.8Cs0.2PbI1.8Br1.2/C60/BCP/Cu",
  "Cell_area_measured": "0.0576 cm2",
  "ETL_thickness": "20 nm/5 nm",
  "ETL_stack_sequence": "C60/BCP",
  "ETL_additive_compound": "Null",
  "ETL_additive_concentration": "Null",
  "ETL_deposition_method": "Thermal evaporation/Thermal evaporation",
  "ETL_deposition_solution_concentration": "Null/Null",
  "ETL_deposition_solvents_compound": "Null/Null",
  "ETL_deposition_synthesis_atmosphere": "Vacuum",
  "ETL_deposition_synthesis_atmosphere_pressure": "5e-4 Pa",
  "ETL_deposition_synthesis_atmosphere_relative_humidity": "Null",
  "ETL_deposition_spin_coating_speed": "Null/Null",
  "ETL_deposition_spin_coating_time": "Null/Null",
  "ETL_deposition_thermal_annealing_temperature": "Null/Null",
  "ETL_deposition_thermal_annealing_time": "Null/Null",
  "Perovskite_dimension": "3D",
  "Perovskite_thickness": "Null",
  "Perovskite_composition_long_form": "FA0.8Cs0.2PbI1.8Br1.2",
  "Perovskite_additive_compound": "Pb(SCN)2",
  "Perovskite_additive_concentration": "3.876 mg/mL",
  "Perovskite_bandgap": "1.77 eV",
  "Perovskite_deposition_method": "Spin-coating",
  "Perovskite_deposition_sequential_spin_coating": "False",
  "Perovskite_deposition_spin_coating_antisolvent": "Diethyl ether",
  "Perovskite_deposition_reaction_solutions_compounds": "Pb(SCN)2;CsI;FAI;PbBr2;PbI2",
  "Perovskite_deposition_reaction_solutions_concentrations": "3.876 mg/mL;62.4 mg/mL;165.12 mg/mL;264.24 mg/mL;221.28 mg/mL",
  "Perovskite_deposition_final_solutions_concentration_before_deposition": "Null",
  "Perovskite_deposition_solvents_compound": "DMF;DMSO",
  "Perovskite_deposition_solvents_mixing_ratio": "3:1",
  "Perovskite_deposition_synthesis_atmosphere": "Null",
  "Perovskite_deposition_synthesis_atmosphere_pressure": "Null",
  "Perovskite_deposition_synthesis_atmosphere_relative_humidity": "Null",
  "Perovskite_deposition_spin_coating_speed": "500 rpm;4000 rpm",
  "Perovskite_deposition_spin_coating_time": "2 s;60 s",
  "Perovskite_deposition_thermal_annealing_atmosphere": "Null",
  "Perovskite_deposition_thermal_annealing_temperature": "60 °C;100 °C",
  "Perovskite_deposition_thermal_annealing_time": "3 min;10 min",
  "Perovskite_surface_treatment_material": "TEACl",
  "Perovskite_surface_treatment_method": "Spin-coating",
  "Perovskite_surface_treatment_solution_concentration": "2 mg/mL",
  "Perovskite_surface_treatment_solvents_compound": "IPA",
  "Perovskite_surface_treatment_synthesis_atmosphere": "Null",
  "Perovskite_surface_treatment_synthesis_atmosphere_pressure": "Null",
  "Perovskite_surface_treatment_synthesis_atmosphere_relative_humidity": "Null",
  "Perovskite_surface_treatment_deposition_spin_coating_speed": "3000 rpm",
  "Perovskite_surface_treatment_deposition_spin_coating_time": "30 s",
  "Perovskite_surface_treatment_deposition_thermal_annealing_temperature": "100 °C",
  "Perovskite_surface_treatment_deposition_thermal_annealing_time": "5 min",
  "HTL_thickness": "Null",
  "HTL_stack_sequence": "DCB-BPA",
  "HTL_additive_compound": "Null",
  "HTL_additive_concentration": "Null",
  "HTL_deposition_method": "Spin-coating",
  "HTL_deposition_solution_concentration": "0.4 mg/mL",
  "HTL_deposition_solvents_compound": "Anhydrous ethanol",
  "HTL_deposition_synthesis_atmosphere": "Null",
  "HTL_deposition_synthesis_atmosphere_pressure": "Null",
  "HTL_deposition_synthesis_atmosphere_relative_humidity": "Null",
  "HTL_deposition_spin_coating_speed": "3000 rpm",
  "HTL_deposition_spin_coating_time": "20 s",
  "HTL_deposition_thermal_annealing_temperature": "120 °C",
  "HTL_deposition_thermal_annealing_time": "10 min",
  "Backcontact_thickness": "100 nm",
  "Beckcontact_deposition_method": "Thermal evaporation",
  "Backcontact_deposition_atmosphere_pressure": "5e-4 Pa",
  "Encapsulation_method": "Null",
  "Encapsulation_atmosphere": "Null",
  "JV_measured_device_matching": "True",
  "JV_measured_reverse_scan_Voc": "1.33 V",
  "JV_measured_reverse_scan_Jsc": "17.75 mA/cm2",
  "JV_measured_reverse_scan_FF": "82.70 %",
  "JV_measured_reverse_scan_PCE": "19.53 %",
  "JV_measured_forward_scan_Voc": "1.33 V",
  "JV_measured_forward_scan_Jsc": "17.80 mA/cm2",
  "JV_measured_forward_scan_FF": "82.42 %",
  "JV_measured_forward_scan_PCE": "19.52 %",
  "JV_measured_light_spectra": "AM1.5G",
  "JV_measured_light_spectra_intensity": "Null",
  "JV_measured_scan_speed": "0.1 V/s",
  "JV_measured_scan_delay_time": "100 ms",
  "JV_certified_PCE": "18.88 %",
  "Stabilized_measured_PCE": "Null",
  "Stabilized_certified_PCE": "Null",
  "Stability_test_device_matching": "True",
  "Stability_test_temperature": "25 °C",
  "Stability_test_atmosphere": "Air",
  "Stability_test_light_spectra": "LED",
  "Stability_test_light_intensity": "Null",
  "Stability_test_relative_humidity": "50 %",
  "Stability_PCE_after_time": "427 hours",
  "Stability_PCE_after_time_value": "80 % of initial PCE"
}
