Repository: jiayijdong/PSCbench

# PSCbench


**PSCbench** is a novel benchmark for materials science research-level scientific
dataset curation sourced from published journals. The benchmark is designed to evaluate the complex classification capabilities,
strong domain knowledge, and advanced calculation skills of LLMs. 

We developed an innovative **evaluation protocol** for a detailed analysis of classification abilities of leading commercially available Large Language Models. This
involves instructing LLMs to extract key knowledge information within a predefined set of
dataset template. This process offers a fine-grained understanding that LLM works as well as a human in annotating the data
and actually finds out when the humans failed to annotate the data
.

## Data


The PSCbench dataset is under dataset folder in json file format. Each file is list of dictionary and can be extracted using following scripts.
Each file stands for one published journal, which is fully elaborated in the paper. 

```
with open("./dataset/retroactive/{}.json".format(subject), encoding='utf-8') as json_file:
    problems=json.load(json_file)
```

## Evaluation
To evaluate our data using LLM, please refer to folder under eval

## Analysis (Evaluation Protocol)
The evaluation protocol involves analyzing both LLM
and reference (correct) ground truth with the assistance of human annotators to identify the key information in the literature.
These reasons are then summarized into 4 categories: **Tag, Materials, Fabrication and Properties**. Subsequently, a LLM verifier is employed to automatically attribute each
incorrectly extracted answer into a certain field. The resulting error profiles enable the
interpretation of the improved skills by certain prompting strategies and direct comparison of various
strategies.

### run evaluation protocol
After running the evaluation part, use the output to run the evaluation protocol. 
```
cd eval
OPENAI_API_KEY=your_key python ana_error.py --setting your_setting 
```

## Citation
If you find our paper useful, please cite our paper
```
@misc{dong2024pscbench,
  author = {Dong, Jiayi and Huang, Zijian and Yao, Yu and Shen, Zhichao and Liu, Junkai and Tong, Yiushun and Tsai, Chu-Yen and Duan, Haoxiang and Yang, Wenxin and Gong, Ming and Xu, Wei and Kundu, Arnesh and Zhang, Ying and Huang, Joshua and Tong, Xinyang and Yeh, Eric and Zhu, Yingke and Ng, Charlotte and Du, Yilun and Li, Ju and Schwalbe-Koda, Daniel and Yang, Yang},
  title = {{PSCBENCH: A Benchmark for Large-Scale Automated Knowledge Extraction and Data Curation in Perovskite Solar Cell Literature}},
  note = {Preprint},
  year = {2024},
  url = {https://arxiv.org/abs/XXXX.XXXXX}  
}

```

File: dataset/2021-2025/10.1039_d2ee03418b/Device_BestPCE_10.1039_d2ee03418b.json
{
    "Ref_DOI": "10.1039/d2ee03418b",
    "Ref_journal": "Energy & Environmental Science",
    "Ref_publication_year": "2023",
    "Ref_title": "Omnidirectional Diffusion of Organic Amine Salts Assisted by Ordered Arrays in Porous Lead Iodide for Two-Step Deposited Large-Area Perovskite Solar Cells",
    "Cell_architecture": "NIP",
    "Cell_stack_sequence": "ITO/SnO2/FAxMA1-xPbI3/Spiro-OMeTAD/Ag",
    "Cell_area_measured": "0.04 cm2",
    "ETL_thickness": "Null",
    "ETL_stack_sequence": "SnO2",
    "ETL_additive_compound": "Null",
    "ETL_additive_concentration": "Null",
    "ETL_deposition_method": "Spin-coating",
    "ETL_deposition_solution_concentration": "Null",
    "ETL_deposition_solvents_compound": "DI water",
    "ETL_deposition_synthesis_atmosphere": "Air",
    "ETL_deposition_synthesis_atmosphere_pressure": "1 atm",
    "ETL_deposition_synthesis_atmosphere_relative_humidity": "Null",
    "ETL_deposition_spin_coating_speed": "3000 rpm",
    "ETL_deposition_spin_coating_time": "30 s",
    "ETL_deposition_thermal_annealing_temperature": "150 °C",
    "ETL_deposition_thermal_annealing_time": "30 min",
    "Perovskite_dimension": "3D",
    "Perovskite_thickness": "Null",
    "Perovskite_composition_long_form": "FAxMA1-xPbI3",
    "Perovskite_additive_compound": "Succinamide",
    "Perovskite_additive_concentration": "5 mg/mL",
    "Perovskite_bandgap": "Null",
    "Perovskite_deposition_method": "Spin-coating",
    "Perovskite_deposition_sequential_spin_coating": "True",
    "Perovskite_deposition_spin_coating_antisolvent": "Null",
    "Perovskite_deposition_reaction_solutions_compounds": "PbI2; FAI; MAI; MACl",
    "Perovskite_deposition_reaction_solutions_concentrations": "1.5 mmol/mL; 90 mg/mL; 6.4 mg/mL; 9 mg/mL",
    "Perovskite_deposition_final_solutions_concentration_before_deposition": "Null",
    "Perovskite_deposition_solvents_compound": "DMF; DMSO; 2-propanol",
    "Perovskite_deposition_solvents_mixing_ratio": "95:5; Null",
    "Perovskite_deposition_synthesis_atmosphere": "Air",
    "Perovskite_deposition_synthesis_atmosphere_pressure": "1 atm",
    "Perovskite_deposition_synthesis_atmosphere_relative_humidity": "Null",
    "Perovskite_deposition_spin_coating_speed": "1500 rpm; 2000 rpm",
    "Perovskite_deposition_spin_coating_time": "30 s; 30 s",
    "Perovskite_deposition_thermal_annealing_atmosphere": "Air",
    "Perovskite_deposition_thermal_annealing_temperature": "70 °C; 150 °C",
    "Perovskite_deposition_thermal_annealing_time": "1 min; 15 min",
    "Perovskite_surface_treatment_material": "Null",
    "Perovskite_surface_treatment_method": "Null",
    "Perovskite_surface_treatment_solution_concentration": "Null",
    "Perovskite_surface_treatment_solvents_compound": "Null",
    "Perovskite_surface_treatment_synthesis_atmosphere": "Null",
    "Perovskite_surface_treatment_synthesis_atmosphere_pressure": "Null",
    "Perovskite_surface_treatment_synthesis_atmosphere_relative_humidity": "Null",
    "Perovskite_surface_treatment_deposition_spin_coating_speed": "Null",
    "Perovskite_surface_treatment_deposition_spin_coating_time": "Null",
    "Perovskite_surface_treatment_deposition_thermal_annealing_temperature": "Null",
    "Perovskite_surface_treatment_deposition_thermal_annealing_time": "Null",
    "HTL_thickness": "Null",
    "HTL_stack_sequence": "Spiro-OMeTAD",
    "HTL_additive_compound": "4-tert-butylpyridine; Li-TFSI",
    "HTL_additive_concentration": "28.8 μL; 17.5 μL",
    "HTL_deposition_method": "Spin-coating",
    "HTL_deposition_solution_concentration": "72.3 mg/mL",
    "HTL_deposition_solvents_compound": "Chlorobenzene",
    "HTL_deposition_synthesis_atmosphere": "Null",
    "HTL_deposition_synthesis_atmosphere_pressure": "Null",
    "HTL_deposition_synthesis_atmosphere_relative_humidity": "Null",
    "HTL_deposition_spin_coating_speed": "4000 rpm",
    "HTL_deposition_spin_coating_time": "30 s",
    "HTL_deposition_thermal_annealing_temperature": "Null",
    "HTL_deposition_thermal_annealing_time": "Null",
    "Backcontact_thickness": "100 nm",
    "Beckcontact_deposition_method": "Thermal evaporation",
    "Backcontact_deposition_atmosphere_pressure": "Null",
    "Encapsulation_method": "Null",
    "Encapsulation_atmosphere": "Null",
    "JV_measured_device_matching": "True",
    "JV_measured_reverse_scan_Voc": "1.141 V",
    "JV_measured_reverse_scan_Jsc": "25.41 mA/cm2",
    "JV_measured_reverse_scan_FF": "80.00 %",
    "JV_measured_reverse_scan_PCE": "23.20 %",
    "JV_measured_forward_scan_Voc": "1.150 V",
    "JV_measured_forward_scan_Jsc": "25.68 mA/cm2",
    "JV_measured_forward_scan_FF": "79.78 %",
    "JV_measured_forward_scan_PCE": "23.56 %",
    "JV_measured_light_spectra": "AM1.5G",
    "JV_measured_light_spectra_intensity": "100 mW/cm2",
    "JV_measured_scan_speed": "0.2 V/s",
    "JV_measured_scan_delay_time": "Null",
    "JV_certified_PCE": "Null",
    "Stabilized_measured_PCE": "Null",
    "Stabilized_certified_PCE": "Null",
    "Stability_test_device_matching": "True",
    "Stability_test_temperature": "25 °C",
    "Stability_test_atmosphere": "Air",
    "Stability_test_light_spectra": "Null",
    "Stability_test_light_intensity": "Null",
    "Stability_test_relative_humidity": "50 %",
    "Stability_PCE_after_time": "1800 hours",
    "Stability_PCE_after_time_value": "90 %"
}

File: dataset/2021-2025/10.1039_d2ee03418b/Device_BestPCE_Gemini_1.5_pro_10.1039_d2ee03418b.json
{
  "Ref_DOI": "10.1039/d2ee03418b",
  "Ref_journal": "Energy Environ. Sci.",
  "Ref_publication_year": "2023",
  "Ref_title": "Omnidirectional Diffusion of Organic Amine Salts Assisted by Ordered  Arrays in Porous Lead Iodide for Two-Step Deposited Large-Area Perovskite  Solar Cells",
  "Cell_architecture": "NIP",
  "Cell_stack_sequence": "ITO/SnO2/FAMAPbI3/Spiro-OMeTAD/Ag",
  "Cell_area_measured": "0.04 cm2",
  "ETL_thickness": "Null",
  "ETL_stack_sequence": "SnO2",
  "ETL_additive_compound": "Null",
  "ETL_additive_concentration": "Null",
  "ETL_deposition_method": "Spin-coating",
  "ETL_deposition_solution_concentration": "15% in H2O; 1:3 SnO2: DI water",
  "ETL_deposition_solvents_compound": "H2O",
  "ETL_deposition_synthesis_atmosphere": "Air",
  "ETL_deposition_synthesis_atmosphere_pressure": "1 atm",
  "ETL_deposition_synthesis_atmosphere_relative_humidity": "Null",
  "ETL_deposition_spin_coating_speed": "3000 rpm",
  "ETL_deposition_spin_coating_time": "30 s",
  "ETL_deposition_thermal_annealing_temperature": "150 °C",
  "ETL_deposition_thermal_annealing_time": "30 min",
  "Perovskite_dimension": "3D",
  "Perovskite_thickness": "806 nm",
  "Perovskite_composition_long_form": "FA1-xMAxPbI3",
  "Perovskite_additive_compound": "SA",
  "Perovskite_additive_concentration": "5 mg/mL",
  "Perovskite_bandgap": "Null",
  "Perovskite_deposition_method": "Two-step sequential deposition",
  "Perovskite_deposition_sequential_spin_coating": "True",
  "Perovskite_deposition_spin_coating_antisolvent": "Null",
  "Perovskite_deposition_reaction_solutions_compounds": "PbI2; FAI; MAI; MACl",
  "Perovskite_deposition_reaction_solutions_concentrations": "1.5 mmol/mL; 90 mg/mL; 6.4 mg/mL; 9 mg/mL",
  "Perovskite_deposition_final_solutions_concentration_before_deposition": "Null",
  "Perovskite_deposition_solvents_compound": "DMF; DMSO; IPA",
  "Perovskite_deposition_solvents_mixing_ratio": "95:5; Null",
  "Perovskite_deposition_synthesis_atmosphere": "Null",
  "Perovskite_deposition_synthesis_atmosphere_pressure": "1 atm",
  "Perovskite_deposition_synthesis_atmosphere_relative_humidity": "Null",
  "Perovskite_deposition_spin_coating_speed": "1500 rpm; 2000 rpm",
  "Perovskite_deposition_spin_coating_time": "30 s; 30 s",
  "Perovskite_deposition_thermal_annealing_atmosphere": "Null",
  "Perovskite_deposition_thermal_annealing_temperature": "70 °C; 150 °C",
  "Perovskite_deposition_thermal_annealing_time": "1 min; 15 min",
  "Perovskite_surface_treatment_material": "Null",
  "Perovskite_surface_treatment_method": "Null",
  "Perovskite_surface_treatment_solution_concentration": "Null",
  "Perovskite_surface_treatment_solvents_compound": "Null",
  "Perovskite_surface_treatment_synthesis_atmosphere": "Null",
  "Perovskite_surface_treatment_synthesis_atmosphere_pressure": "Null",
  "Perovskite_surface_treatment_synthesis_atmosphere_relative_humidity": "Null",
  "Perovskite_surface_treatment_deposition_spin_coating_speed": "Null",
  "Perovskite_surface_treatment_deposition_spin_coating_time": "Null",
  "Perovskite_surface_treatment_deposition_thermal_annealing_temperature": "Null",
  "Perovskite_surface_treatment_deposition_thermal_annealing_time": "Null",
  "HTL_thickness": "Null",
  "HTL_stack_sequence": "Spiro-OMeTAD",
  "HTL_additive_compound": "tBP; Li-TFSI",
  "HTL_additive_concentration": "28.8 μL/mL; 17.5 μL/mL",
  "HTL_deposition_method": "Spin-coating",
  "HTL_deposition_solution_concentration": "72.3 mg/mL",
  "HTL_deposition_solvents_compound": "Chlorobenzene",
  "HTL_deposition_synthesis_atmosphere": "Null",
  "HTL_deposition_synthesis_atmosphere_pressure": "1 atm",
  "HTL_deposition_synthesis_atmosphere_relative_humidity": "Null",
  "HTL_deposition_spin_coating_speed": "4000 rpm",
  "HTL_deposition_spin_coating_time": "30 s",
  "HTL_deposition_thermal_annealing_temperature": "Null",
  "HTL_deposition_thermal_annealing_time": "Null",
  "Backcontact_thickness": "100 nm",
  "Beckcontact_deposition_method": "Thermal evaporation",
  "Backcontact_deposition_atmosphere_pressure": "Null",
  "Encapsulation_method": "Null",
  "Encapsulation_atmosphere": "Null",
  "JV_measured_device_matching": "True",
  "JV_measured_reverse_scan_Voc": "1.141 V",
  "JV_measured_reverse_scan_Jsc": "25.41 mA/cm2",
  "JV_measured_reverse_scan_FF": "80.00%",
  "JV_measured_reverse_scan_PCE": "23.20%",
  "JV_measured_forward_scan_Voc": "1.150 V",
  "JV_measured_forward_scan_Jsc": "25.68 mA/cm2",
  "JV_measured_forward_scan_FF": "79.78%",
  "JV_measured_forward_scan_PCE": "23.56%",
  "JV_measured_light_spectra": "AM 1.5G",
  "JV_measured_light_spectra_intensity": "100 mW/cm2",
  "JV_measured_scan_speed": "0.2 V/s",
  "JV_measured_scan_delay_time": "Null",
  "JV_certified_PCE": "Null",
  "Stabilized_measured_PCE": "Null",
  "Stabilized_certified_PCE": "Null",
  "Stability_test_device_matching": "True",
  "Stability_test_temperature": "25 °C",
  "Stability_test_atmosphere": "Air",
  "Stability_test_light_spectra": "Null",
  "Stability_test_light_intensity": "Null",
  "Stability_test_relative_humidity": "50/C65%",
  "Stability_PCE_after_time": "1800 hours",
  "Stability_PCE_after_time_value": "90%"
}

File: dataset/2021-2025/10.1039_d2ee03418b/Device_BestPCE_Gemini_2.0_Flash_10.1039_d2ee03418b.json
{
  "Ref_DOI": "10.1039/d2ee03418b",
  "Ref_journal": "Energy Environ. Sci.",
  "Ref_publication_year": "2023",
  "Ref_title": "Omnidirectional diffusion of organic amine salts assisted by ordered arrays in porous lead iodide for two-step deposited large-area perovskite solar cells",
  "Cell_architecture": "NIP",
  "Cell_stack_sequence": "ITO/SnO2/FAxMA1-xPbI3/Spiro-OMeTAD/Ag",
  "Cell_area_measured": "0.04 cm2",
  "ETL_thickness": "~20",
  "ETL_stack_sequence": "SnO2",
  "ETL_additive_compound": "Null",
  "ETL_additive_concentration": "Null",
  "ETL_deposition_method": "Spin-coating",
  "ETL_deposition_solution_concentration": "tin(IV) oxide, 15% in H2O colloidal dispersion, SnO2 colloidal solution/DI water, a ratio of 1:3",
  "ETL_deposition_solvents_compound": "DI water",
  "ETL_deposition_synthesis_atmosphere": "Air",
  "ETL_deposition_synthesis_atmosphere_pressure": "1 atm",
  "ETL_deposition_synthesis_atmosphere_relative_humidity": "Null",
  "ETL_deposition_spin_coating_speed": "3000 rpm",
  "ETL_deposition_spin_coating_time": "30 s",
  "ETL_deposition_thermal_annealing_temperature": "150",
  "ETL_deposition_thermal_annealing_time": "30",
  "Perovskite_dimension": "3D",
  "Perovskite_thickness": "Null",
  "Perovskite_composition_long_form": "FAxMA1-xPbI3",
  "Perovskite_additive_compound": "Succinamide (SA)",
  "Perovskite_additive_concentration": "Null",
  "Perovskite_bandgap": "Null",
  "Perovskite_deposition_method": "Spin-coating",
  "Perovskite_deposition_sequential_spin_coating": "True",
  "Perovskite_deposition_spin_coating_antisolvent": "Null",
  "Perovskite_deposition_reaction_solutions_compounds": "PbI2;FAI/MAI/MACl",
  "Perovskite_deposition_reaction_solutions_concentrations": "1.5 mmol/mL;90 mg: 6.4 mg: 9 mg in 1 mL",
  "Perovskite_deposition_final_solutions_concentration_before_deposition": "Null",
  "Perovskite_deposition_solvents_compound": "DMF;DMSO;2-propanol",
  "Perovskite_deposition_solvents_mixing_ratio": "95:5;Null;Null",
  "Perovskite_deposition_synthesis_atmosphere": "low humidity air",
  "Perovskite_deposition_synthesis_atmosphere_pressure": "1 atm",
  "Perovskite_deposition_synthesis_atmosphere_relative_humidity": "<10",
  "Perovskite_deposition_spin_coating_speed": "1500 r.p.m.;2000 rpm",
  "Perovskite_deposition_spin_coating_time": "30 s;30 s",
  "Perovskite_deposition_thermal_annealing_atmosphere": "Null",
  "Perovskite_deposition_thermal_annealing_temperature": "70;150",
  "Perovskite_deposition_thermal_annealing_time": "1;15",
  "Perovskite_surface_treatment_material": "Null",
  "Perovskite_surface_treatment_method": "Null",
  "Perovskite_surface_treatment_solution_concentration": "Null",
  "Perovskite_surface_treatment_solvents_compound": "Null",
  "Perovskite_surface_treatment_synthesis_atmosphere": "Null",
  "Perovskite_surface_treatment_synthesis_atmosphere_pressure": "Null",
  "Perovskite_surface_treatment_synthesis_atmosphere_relative_humidity": "Null",
  "Perovskite_surface_treatment_deposition_spin_coating_speed": "Null",
  "Perovskite_surface_treatment_deposition_spin_coating_time": "Null",
  "Perovskite_surface_treatment_deposition_thermal_annealing_temperature": "Null",
  "Perovskite_surface_treatment_deposition_thermal_annealing_time": "Null",
  "HTL_thickness": "Null",
  "HTL_stack_sequence": "Spiro-OMeTAD",
  "HTL_additive_compound": "4-tert-butylpyridine;lithium (trifluoromethylsulfonyl)-imide",
  "HTL_additive_concentration": "28.8 μL;17.5 μL of lithium (trifluoromethylsulfonyl)-imide  (520 mg mL-1 in acetonitrile)",
  "HTL_deposition_method": "Spin-coating",
  "HTL_deposition_solution_concentration": "72.3 mg mL-1",
  "HTL_deposition_solvents_compound": "chlorobenzene",
  "HTL_deposition_synthesis_atmosphere": "Null",
  "HTL_deposition_synthesis_atmosphere_pressure": "Null",
  "HTL_deposition_synthesis_atmosphere_relative_humidity": "Null",
  "HTL_deposition_spin_coating_speed": "4000 rpm",
  "HTL_deposition_spin_coating_time": "30 s",
  "HTL_deposition_thermal_annealing_temperature": "Null",
  "HTL_deposition_thermal_annealing_time": "Null",
  "Backcontact_thickness": "100 nm",
  "Beckcontact_deposition_method": "Thermal evaporation",
  "Backcontact_deposition_atmosphere_pressure": "Null",
  "Encapsulation_method": "Null",
  "Encapsulation_atmosphere": "Null",
  "JV_measured_device_matching": "True",
  "JV_measured_reverse_scan_Voc": "1.141 V",
  "JV_measured_reverse_scan_Jsc": "25.41 mA cm-2",
  "JV_measured_reverse_scan_FF": "80.00 %",
  "JV_measured_reverse_scan_PCE": "23.20 %",
  "JV_measured_forward_scan_Voc": "1.150 V",
  "JV_measured_forward_scan_Jsc": "25.68 mA cm/C02",
  "JV_measured_forward_scan_FF": "79.78 %",
  "JV_measured_forward_scan_PCE": "23.56 %",
  "JV_measured_light_spectra": "AM 1.5 G",
  "JV_measured_light_spectra_intensity": "100 mW/cm2",
  "JV_measured_scan_speed": "0.2 V/s",
  "JV_measured_scan_delay_time": "Null",
  "JV_certified_PCE": "Null",
  "Stabilized_measured_PCE": "Null",
  "Stabilized_certified_PCE": "Null",
  "Stability_test_device_matching": "True",
  "Stability_test_temperature": "25",
  "Stability_test_atmosphere": "Air",
  "Stability_test_light_spectra": "Null",
  "Stability_test_light_intensity": "Null",
  "Stability_test_relative_humidity": "65",
  "Stability_PCE_after_time": "1800 h",
  "Stability_PCE_after_time_value": "90.0 %"
}

File: dataset/2021-2025/10.1039_d2ee03418b/Device_BestPCE_Gemini_2.5_Flash_10.1039_d2ee03418b.json
{
  "Ref_DOI": "10.1039/d2ee03418b",
  "Ref_journal": "Energy & Environmental Science",
  "Ref_publication_year": "2023",
  "Ref_title": "Omnidirectional diffusion of organic amine salts assisted by ordered arrays in porous lead iodide for two-step deposited large-area perovskite solar cells",
  "Cell_architecture": "NIP",
  "Cell_stack_sequence": "ITO/SnO2/FAxMA1-xPbI3/Spiro-OMeTAD/Ag",
  "Cell_area_measured": "0.04 cm2",
  "ETL_thickness": "Null",
  "ETL_stack_sequence": "SnO2",
  "ETL_additive_compound": "Null",
  "ETL_additive_concentration": "Null",
  "ETL_deposition_method": "Spin-coating",
  "ETL_deposition_solution_concentration": "3.75 wt%",
  "ETL_deposition_solvents_compound": "H2O",
  "ETL_deposition_synthesis_atmosphere": "Ambient air",
  "ETL_deposition_synthesis_atmosphere_pressure": "1 atm",
  "ETL_deposition_synthesis_atmosphere_relative_humidity": "Null",
  "ETL_deposition_spin_coating_speed": "3000 rpm",
  "ETL_deposition_spin_coating_time": "30 s",
  "ETL_deposition_thermal_annealing_temperature": "150 °C",
  "ETL_deposition_thermal_annealing_time": "30 min",
  "Perovskite_dimension": "3D",
  "Perovskite_thickness": "806 nm",
  "Perovskite_composition_long_form": "FAxMA1-xPbI3",
  "Perovskite_additive_compound": "Succinamide; MACl",
  "Perovskite_additive_concentration": "5 mg/mL; 9 mg/mL",
  "Perovskite_bandgap": "Null",
  "Perovskite_deposition_method": "Spin-coating",
  "Perovskite_deposition_sequential_spin_coating": "True",
  "Perovskite_deposition_spin_coating_antisolvent": "Null",
  "Perovskite_deposition_reaction_solutions_compounds": "PbI2; FAI; MAI; MACl",
  "Perovskite_deposition_reaction_solutions_concentrations": "1.5 mmol/mL; 90 mg mL-1; 6.4 mg mL-1; 9 mg mL-1",
  "Perovskite_deposition_final_solutions_concentration_before_deposition": "Null",
  "Perovskite_deposition_solvents_compound": "DMF; DMSO; 2-propanol",
  "Perovskite_deposition_solvents_mixing_ratio": "95:5",
  "Perovskite_deposition_synthesis_atmosphere": "Null",
  "Perovskite_deposition_synthesis_atmosphere_pressure": "Null",
  "Perovskite_deposition_synthesis_atmosphere_relative_humidity": "Null",
  "Perovskite_deposition_spin_coating_speed": "1500 rpm; 2000 rpm",
  "Perovskite_deposition_spin_coating_time": "30 s; 30 s",
  "Perovskite_deposition_thermal_annealing_atmosphere": "Null",
  "Perovskite_deposition_thermal_annealing_temperature": "70 °C; 150 °C",
  "Perovskite_deposition_thermal_annealing_time": "1 min; 15 min",
  "Perovskite_surface_treatment_material": "Null",
  "Perovskite_surface_treatment_method": "Null",
  "Perovskite_surface_treatment_solution_concentration": "Null",
  "Perovskite_surface_treatment_solvents_compound": "Null",
  "Perovskite_surface_treatment_synthesis_atmosphere": "Null",
  "Perovskite_surface_treatment_synthesis_atmosphere_pressure": "Null",
  "Perovskite_surface_treatment_synthesis_atmosphere_relative_humidity": "Null",
  "Perovskite_surface_treatment_deposition_spin_coating_speed": "Null",
  "Perovskite_surface_treatment_deposition_spin_coating_time": "Null",
  "Perovskite_surface_treatment_deposition_thermal_annealing_temperature": "Null",
  "Perovskite_surface_treatment_deposition_thermal_annealing_time": "Null",
  "HTL_thickness": "Null",
  "HTL_stack_sequence": "Spiro-OMeTAD",
  "HTL_additive_compound": "4-tert-butylpyridine; Li-TFSI",
  "HTL_additive_concentration": "Null; 520 mg/mL",
  "HTL_deposition_method": "Spin-coating",
  "HTL_deposition_solution_concentration": "72.3 mg/mL",
  "HTL_deposition_solvents_compound": "Chlorobenzene",
  "HTL_deposition_synthesis_atmosphere": "Null",
  "HTL_deposition_synthesis_atmosphere_pressure": "Null",
  "HTL_deposition_synthesis_atmosphere_relative_humidity": "Null",
  "HTL_deposition_spin_coating_speed": "4000 rpm",
  "HTL_deposition_spin_coating_time": "30 s",
  "HTL_deposition_thermal_annealing_temperature": "Null",
  "HTL_deposition_thermal_annealing_time": "Null",
  "Backcontact_thickness": "100 nm",
  "Beckcontact_deposition_method": "Thermal evaporation",
  "Backcontact_deposition_atmosphere_pressure": "Null",
  "Encapsulation_method": "Null",
  "Encapsulation_atmosphere": "Null",
  "JV_measured_device_matching": "True",
  "JV_measured_reverse_scan_Voc": "1.141 V",
  "JV_measured_reverse_scan_Jsc": "25.41 mA/cm2",
  "JV_measured_reverse_scan_FF": "80.00 %",
  "JV_measured_reverse_scan_PCE": "23.20 %",
  "JV_measured_forward_scan_Voc": "1.150 V",
  "JV_measured_forward_scan_Jsc": "25.68 mA/cm2",
  "JV_measured_forward_scan_FF": "79.78 %",
  "JV_measured_forward_scan_PCE": "23.56 %",
  "JV_measured_light_spectra": "AM 1.5 G",
  "JV_measured_light_spectra_intensity": "100 mW/cm2",
  "JV_measured_scan_speed": "0.2 V/s",
  "JV_measured_scan_delay_time": "Null",
  "JV_certified_PCE": "Null",
  "Stabilized_measured_PCE": "Null",
  "Stabilized_certified_PCE": "Null",
  "Stability_test_device_matching": "True",
  "Stability_test_temperature": "25 °C",
  "Stability_test_atmosphere": "Air",
  "Stability_test_light_spectra": "Null",
  "Stability_test_light_intensity": "Null",
  "Stability_test_relative_humidity": "50-65 %",
  "Stability_PCE_after_time": "1800 h",
  "Stability_PCE_after_time_value": "90.0 %"
}

File: dataset/2021-2025/10.1039_d2ee03418b/Device_BestPCE_claude_haiku_10.1039_d2ee03418b.json
{
  "Ref_DOI": "10.1039/d2ee03418b",
  "Ref_journal": "Energy & Environmental Science",
  "Ref_publication_year": "2023",
  "Ref_title": "Omnidirectional diffusion of organic amine salts assisted by ordered arrays in porous lead iodide for two-step deposited large-area perovskite solar cells",
  "Cell_architecture": "PIN",
  "Cell_stack_sequence": "ITO/SnO2/FAMAPbI3/Spiro-OMeTAD/Ag",
  "Cell_area_measured": "0.04 cm2",
  "ETL_thickness": "Null",
  "ETL_stack_sequence": "SnO2",
  "ETL_additive_compound": "Null",
  "ETL_additive_concentration": "Null",
  "ETL_deposition_method": "Spin-coating",
  "ETL_deposition_solution_concentration": "15% in H2O",
  "ETL_deposition_solvents_compound": "DI water",
  "ETL_deposition_synthesis_atmosphere": "Air",
  "ETL_deposition_synthesis_atmosphere_pressure": "1 atm",
  "ETL_deposition_synthesis_atmosphere_relative_humidity": "Null",
  "ETL_deposition_spin_coating_speed": "3000 rpm",
  "ETL_deposition_spin_coating_time": "30 s",
  "ETL_deposition_thermal_annealing_temperature": "150 °C",
  "ETL_deposition_thermal_annealing_time": "30 min",
  "Perovskite_dimension": "3D",
  "Perovskite_thickness": "806 nm",
  "Perovskite_composition_long_form": "FAMAPbI3",
  "Perovskite_additive_compound": "Succinamide",
  "Perovskite_additive_concentration": "5 mg/mL",
  "Perovskite_bandgap": "Null",
  "Perovskite_deposition_method": "Two-step sequential spin-coating",
  "Perovskite_deposition_sequential_spin_coating": "True",
  "Perovskite_deposition_spin_coating_antisolvent": "Null",
  "Perovskite_deposition_reaction_solutions_compounds": "PbI2; FAI; MAI; MACl",
  "Perovskite_deposition_reaction_solutions_concentrations": "1.5 mmol/mL; 90 mg/mL; 6.4 mg/mL; 9 mg/mL",
  "Perovskite_deposition_solvents_compound": "DMF; DMSO; 2-propanol",
  "Perovskite_deposition_solvents_mixing_ratio": "95:5",
  "Perovskite_deposition_synthesis_atmosphere": "Null",
  "Perovskite_deposition_synthesis_atmosphere_pressure": "1 atm",
  "Perovskite_deposition_synthesis_atmosphere_relative_humidity": "Null",
  "Perovskite_deposition_spin_coating_speed": "1500 rpm; 2000 rpm",
  "Perovskite_deposition_spin_coating_time": "30 s; 30 s",
  "Perovskite_deposition_thermal_annealing_atmosphere": "Air",
  "Perovskite_deposition_thermal_annealing_temperature": "70 °C; 150 °C",
  "Perovskite_deposition_thermal_annealing_time": "1 min; 15 min",
  "Perovskite_surface_treatment_material": "Null",
  "Perovskite_surface_treatment_method": "Null",
  "Perovskite_surface_treatment_solution_concentration": "Null",
  "Perovskite_surface_treatment_solvents_compound": "Null",
  "Perovskite_surface_treatment_synthesis_atmosphere": "Null",
  "Perovskite_surface_treatment_synthesis_atmosphere_pressure": "Null",
  "Perovskite_surface_treatment_synthesis_atmosphere_relative_humidity": "Null",
  "Perovskite_surface_treatment_deposition_spin_coating_speed": "Null",
  "Perovskite_surface_treatment_deposition_spin_coating_time": "Null",
  "Perovskite_surface_treatment_deposition_thermal_annealing_temperature": "Null",
  "Perovskite_surface_treatment_deposition_thermal_annealing_time": "Null",
  "HTL_thickness": "Null",
  "HTL_stack_sequence": "Spiro-OMeTAD",
  "HTL_additive_compound": "4-tert-butylpyridine; Li-TSFI",
  "HTL_additive_concentration": "28.8 μL; 17.5 μL of 520 mg/mL",
  "HTL_deposition_method": "Spin-coating",
  "HTL_deposition_solution_concentration": "72.3 mg/mL",
  "HTL_deposition_solvents_compound": "Chlorobenzene",
  "HTL_deposition_synthesis_atmosphere": "Null",
  "HTL_deposition_synthesis_atmosphere_pressure": "1 atm",
  "HTL_deposition_synthesis_atmosphere_relative_humidity": "Null",
  "HTL_deposition_spin_coating_speed": "4000 rpm",
  "HTL_deposition_spin_coating_time": "30 s",
  "HTL_deposition_thermal_annealing_temperature": "Null",
  "HTL_deposition_thermal_annealing_time": "Null",
  "Backcontact_thickness": "100 nm",
  "Beckcontact_deposition_method": "Thermal evaporation",
  "Backcontact_deposition_atmosphere_pressure": "Null",
  "Encapsulation_method": "Null",
  "Encapsulation_atmosphere": "Null",
  "JV_measured_device_matching": "True",
  "JV_measured_reverse_scan_Voc": "1.141 V",
  "JV_measured_reverse_scan_Jsc": "25.41 mA/cm2",
  "JV_measured_reverse_scan_FF": "80.00 %",
  "JV_measured_reverse_scan_PCE": "23.20 %",
  "JV_measured_forward_scan_Voc": "1.150 V",
  "JV_measured_forward_scan_Jsc": "25.68 mA/cm2",
  "JV_measured_forward_scan_FF": "79.78 %",
  "JV_measured_forward_scan_PCE": "23.56 %",
  "JV_measured_light_spectra": "AM 1.5G",
  "JV_measured_light_spectra_intensity": "100 mW/cm2",
  "JV_measured_scan_speed": "0.2 V/s",
  "JV_measured_scan_delay_time": "Null",
  "JV_certified_PCE": "Null",
  "Stabilized_measured_PCE": "Null",
  "Stabilized_certified_PCE": "Null",
  "Stability_test_device_matching": "True",
  "Stability_test_temperature": "25 °C",
  "Stability_test_atmosphere": "Air",
  "Stability_test_light_spectra": "Null",
  "Stability_test_light_intensity": "Null",
  "Stability_test_relative_humidity": "50-65 %",
  "Stability_PCE_after_time": "1800 hours",
  "Stability_PCE_after_time_value": "90 %"
}

File: dataset/2021-2025/10.1039_d2ee03418b/Device_BestPCE_gpt4o_10.1039_d2ee03418b.json
{
  "Ref_DOI": "10.1039/d2ee03418b",
  "Ref_journal": "Energy & Environmental Science",
  "Ref_publication_year": "2023",
  "Ref_title": "Omnidirectional Diffusion of Organic Amine Salts Assisted by Ordered Arrays in Porous Lead Iodide for Two-Step Deposited Large-Area Perovskite Solar Cells",
  "Cell_architecture": "NIP",
  "Cell_stack_sequence": "ITO/SnO2/FAxMA1-xPbI3/Spiro-OMeTAD/Ag",
  "Cell_area_measured": "0.04 cm2",
  "ETL_thickness": "Null",
  "ETL_stack_sequence": "SnO2",
  "ETL_additive_compound": "Null",
  "ETL_additive_concentration": "Null",
  "ETL_deposition_method": "Spin-coating",
  "ETL_deposition_solution_concentration": "Null",
  "ETL_deposition_solvents_compound": "H2O",
  "ETL_deposition_synthesis_atmosphere": "Air",
  "ETL_deposition_synthesis_atmosphere_pressure": "1 atm",
  "ETL_deposition_synthesis_atmosphere_relative_humidity": "Null",
  "ETL_deposition_spin_coating_speed": "3000 rpm",
  "ETL_deposition_spin_coating_time": "30 s",
  "ETL_deposition_thermal_annealing_temperature": "150 °C",
  "ETL_deposition_thermal_annealing_time": "30 min",
  "Perovskite_dimension": "3D",
  "Perovskite_thickness": "806 nm",
  "Perovskite_composition_long_form": "FAxMA1-xPbI3",
  "Perovskite_additive_compound": "Succinamide",
  "Perovskite_additive_concentration": "5 mg/mL",
  "Perovskite_bandgap": "Null",
  "Perovskite_deposition_method": "Spin-coating",
  "Perovskite_deposition_sequential_spin_coating": "True",
  "Perovskite_deposition_spin_coating_antisolvent": "Null",
  "Perovskite_deposition_reaction_solutions_compounds": "PbI2; FAI; MAI; MACl",
  "Perovskite_deposition_reaction_solutions_concentrations": "1.5 mmol/mL; 90 mg/mL; 6.4 mg/mL; 9 mg/mL",
  "Perovskite_deposition_final_solutions_concentration_before_deposition": "Null",
  "Perovskite_deposition_solvents_compound": "DMF; DMSO; 2-propanol",
  "Perovskite_deposition_solvents_mixing_ratio": "95:5; Null",
  "Perovskite_deposition_synthesis_atmosphere": "Air",
  "Perovskite_deposition_synthesis_atmosphere_pressure": "1 atm",
  "Perovskite_deposition_synthesis_atmosphere_relative_humidity": "Null",
  "Perovskite_deposition_spin_coating_speed": "1500 rpm; 2000 rpm",
  "Perovskite_deposition_spin_coating_time": "30 s; 30 s",
  "Perovskite_deposition_thermal_annealing_atmosphere": "Air",
  "Perovskite_deposition_thermal_annealing_temperature": "70 °C; 150 °C",
  "Perovskite_deposition_thermal_annealing_time": "1 min; 15 min",
  "Perovskite_surface_treatment_material": "Null",
  "Perovskite_surface_treatment_method": "Null",
  "Perovskite_surface_treatment_solution_concentration": "Null",
  "Perovskite_surface_treatment_solvents_compound": "Null",
  "Perovskite_surface_treatment_synthesis_atmosphere": "Null",
  "Perovskite_surface_treatment_synthesis_atmosphere_pressure": "Null",
  "Perovskite_surface_treatment_synthesis_atmosphere_relative_humidity": "Null",
  "Perovskite_surface_treatment_deposition_spin_coating_speed": "Null",
  "Perovskite_surface_treatment_deposition_spin_coating_time": "Null",
  "Perovskite_surface_treatment_deposition_thermal_annealing_temperature": "Null",
  "Perovskite_surface_treatment_deposition_thermal_annealing_time": "Null",
  "HTL_thickness": "Null",
  "HTL_stack_sequence": "Spiro-OMeTAD",
  "HTL_additive_compound": "4-tert-butylpyridine; Li-TFSI",
  "HTL_additive_concentration": "28.8 μL; 17.5 μL",
  "HTL_deposition_method": "Spin-coating",
  "HTL_deposition_solution_concentration": "72.3 mg/mL",
  "HTL_deposition_solvents_compound": "Chlorobenzene",
  "HTL_deposition_synthesis_atmosphere": "Air",
  "HTL_deposition_synthesis_atmosphere_pressure": "1 atm",
  "HTL_deposition_synthesis_atmosphere_relative_humidity": "Null",
  "HTL_deposition_spin_coating_speed": "4000 rpm",
  "HTL_deposition_spin_coating_time": "30 s",
  "HTL_deposition_thermal_annealing_temperature": "Null",
  "HTL_deposition_thermal_annealing_time": "Null",
  "Backcontact_thickness": "100 nm",
  "Beckcontact_deposition_method": "Thermal evaporation",
  "Backcontact_deposition_atmosphere_pressure": "Null",
  "Encapsulation_method": "Null",
  "Encapsulation_atmosphere": "Null",
  "JV_measured_device_matching": "True",
  "JV_measured_reverse_scan_Voc": "1.150 V",
  "JV_measured_reverse_scan_Jsc": "25.41 mA/cm2",
  "JV_measured_reverse_scan_FF": "80.00 %",
  "JV_measured_reverse_scan_PCE": "23.20 %",
  "JV_measured_forward_scan_Voc": "1.150 V",
  "JV_measured_forward_scan_Jsc": "25.68 mA/cm2",
  "JV_measured_forward_scan_FF": "79.78 %",
  "JV_measured_forward_scan_PCE": "23.56 %",
  "JV_measured_light_spectra": "AM1.5G",
  "JV_measured_light_spectra_intensity": "100 mW/cm2",
  "JV_measured_scan_speed": "0.2 V/s",
  "JV_measured_scan_delay_time": "Null",
  "JV_certified_PCE": "Null",
  "Stabilized_measured_PCE": "Null",
  "Stabilized_certified_PCE": "Null",
  "Stability_test_device_matching": "True",
  "Stability_test_temperature": "25 °C",
  "Stability_test_atmosphere": "Air",
  "Stability_test_light_spectra": "Null",
  "Stability_test_light_intensity": "Null",
  "Stability_test_relative_humidity": "50 %",
  "Stability_PCE_after_time": "1800 hours",
  "Stability_PCE_after_time_value": "90 %"
}

File: dataset/2021-2025/10.1039_d2ee03418b/Device_BestPCE_gpt4o_mini_10.1039_d2ee03418b.json
{
  "Ref_DOI": "10.1039/d2ee03418b",
  "Ref_journal": "Energy & Environmental Science",
  "Ref_publication_year": "2023",
  "Ref_title": "Omnidirectional diffusion of organic amine salts assisted by ordered arrays in porous lead iodide for two-step deposited large-area perovskite solar cells",
  "Cell_architecture": "NIP",
  "Cell_stack_sequence": "ITO/SnO2/PbI2/FAI/MAI/MACl/Spiro-OMeTAD/Ag",
  "Cell_area_measured": "0.04 cm2",
  "ETL_thickness": "20 nm",
  "ETL_stack_sequence": "SnO2",
  "ETL_additive_compound": "Null",
  "ETL_additive_concentration": "Null",
  "ETL_deposition_method": "Spin-coating",
  "ETL_deposition_solution_concentration": "15% in H2O",
  "ETL_deposition_solvents_compound": "DI water",
  "ETL_deposition_synthesis_atmosphere": "Air",
  "ETL_deposition_synthesis_atmosphere_pressure": "1 atm",
  "ETL_deposition_synthesis_atmosphere_relative_humidity": "Null",
  "ETL_deposition_spin_coating_speed": "3000 rpm",
  "ETL_deposition_spin_coating_time": "30 s",
  "ETL_deposition_thermal_annealing_temperature": "150 °C",
  "ETL_deposition_thermal_annealing_time": "30 min",
  "Perovskite_dimension": "3D",
  "Perovskite_thickness": "Null",
  "Perovskite_composition_long_form": "FA1-xMAxPbI3",
  "Perovskite_additive_compound": "Succinamide",
  "Perovskite_additive_concentration": "5 mg/mL",
  "Perovskite_bandgap": "Null",
  "Perovskite_deposition_method": "Spin-coating",
  "Perovskite_deposition_sequential_spin_coating": "True",
  "Perovskite_deposition_spin_coating_antisolvent": "Null",
  "Perovskite_deposition_reaction_solutions_compounds": "PbI2;FAI;MAI;MACl",
  "Perovskite_deposition_reaction_solutions_concentrations": "691.5 mg/mL;90 mg/mL;6.4 mg/mL;9 mg/mL",
  "Perovskite_deposition_final_solutions_concentration_before_deposition": "Null",
  "Perovskite_deposition_solvents_compound": "DMF;DMSO;2-propanol",
  "Perovskite_deposition_solvents_mixing_ratio": "95:5",
  "Perovskite_deposition_synthesis_atmosphere": "Air",
  "Perovskite_deposition_synthesis_atmosphere_pressure": "1 atm",
  "Perovskite_deposition_synthesis_atmosphere_relative_humidity": "Null",
  "Perovskite_deposition_spin_coating_speed": "1500 rpm;2000 rpm",
  "Perovskite_deposition_spin_coating_time": "30 s;30 s",
  "Perovskite_deposition_thermal_annealing_atmosphere": "Air",
  "Perovskite_deposition_thermal_annealing_temperature": "150 °C",
  "Perovskite_deposition_thermal_annealing_time": "15 min",
  "Perovskite_surface_treatment_material": "Null",
  "Perovskite_surface_treatment_method": "Null",
  "Perovskite_surface_treatment_solution_concentration": "Null",
  "Perovskite_surface_treatment_solvents_compound": "Null",
  "Perovskite_surface_treatment_synthesis_atmosphere": "Null",
  "Perovskite_surface_treatment_synthesis_atmosphere_pressure": "Null",
  "Perovskite_surface_treatment_synthesis_atmosphere_relative_humidity": "Null",
  "Perovskite_surface_treatment_deposition_spin_coating_speed": "Null",
  "Perovskite_surface_treatment_deposition_spin_coating_time": "Null",
  "Perovskite_surface_treatment_deposition_thermal_annealing_temperature": "Null",
  "Perovskite_surface_treatment_deposition_thermal_annealing_time": "Null",
  "HTL_thickness": "Null",
  "HTL_stack_sequence": "Null",
  "HTL_additive_compound": "4-tert-butyl pyridine;Li-TSFI",
  "HTL_additive_concentration": "28.8 μL;520 mg/mL",
  "HTL_deposition_method": "Spin-coating",
  "HTL_deposition_solution_concentration": "72.3 mg/mL",
  "HTL_deposition_solvents_compound": "Chlorobenzene",
  "HTL_deposition_synthesis_atmosphere": "Air",
  "HTL_deposition_synthesis_atmosphere_pressure": "1 atm",
  "HTL_deposition_synthesis_atmosphere_relative_humidity": "Null",
  "HTL_deposition_spin_coating_speed": "4000 rpm",
  "HTL_deposition_spin_coating_time": "30 s",
  "HTL_deposition_thermal_annealing_temperature": "Null",
  "HTL_deposition_thermal_annealing_time": "Null",
  "Backcontact_thickness": "100 nm",
  "Beckcontact_deposition_method": "Thermal evaporation",
  "Backcontact_deposition_atmosphere_pressure": "Null",
  "Encapsulation_method": "Null",
  "Encapsulation_atmosphere": "Null",
  "JV_measured_device_matching": "True",
  "JV_measured_reverse_scan_Voc": "1.150 V",
  "JV_measured_reverse_scan_Jsc": "25.68 mA/cm2",
  "JV_measured_reverse_scan_FF": "79.78 %",
  "JV_measured_reverse_scan_PCE": "23.56 %",
  "JV_measured_forward_scan_Voc": "1.141 V",
  "JV_measured_forward_scan_Jsc": "25.41 mA/cm2",
  "JV_measured_forward_scan_FF": "80.00 %",
  "JV_measured_forward_scan_PCE": "23.20 %",
  "JV_measured_light_spectra": "AM1.5G",
  "JV_measured_light_spectra_intensity": "100 mW/cm2",
  "JV_measured_scan_speed": "0.2 V/s",
  "JV_measured_scan_delay_time": "Null",
  "JV_certified_PCE": "Null",
  "Stabilized_measured_PCE": "Null",
  "Stabilized_certified_PCE": "Null",
  "Stability_test_device_matching": "True",
  "Stability_test_temperature": "25 °C",
  "Stability_test_atmosphere": "Air",
  "Stability_test_light_spectra": "Null",
  "Stability_test_light_intensity": "Null",
  "Stability_test_relative_humidity": "50-65 %",
  "Stability_PCE_after_time": "1800 hours",
  "Stability_PCE_after_time_value": "90 %"
}

File: dataset/2021-2025/10.1039_d2ee03418b/Device_BestPCE_gpt4o_mini_zero_shot_10.1039_d2ee03418b.json
{
  "Ref_DOI": "10.1039/d2ee03418b",
  "Ref_journal": "Energy & Environmental Science",
  "Ref_publication_year": "2023",
  "Ref_title": "Omnidirectional diffusion of organic amine salts assisted by ordered arrays in porous lead iodide for two-step deposited large-area perovskite solar cells",
  "Cell_architecture": "n-i-p planar",
  "Cell_stack_sequence": "ITO/SnO2/FAxMA1-xPbI3/Spiro-OMeTAD/Ag",
  "Cell_area_measured": "0.04 cm2",
  "ETL_thickness": "20 nm",
  "ETL_stack_sequence": "SnO2",
  "ETL_additive_compound": "Null",
  "ETL_additive_concentration": "Null",
  "ETL_deposition_method": "spin-coating",
  "ETL_deposition_solution_concentration": "15% in H2O colloidal dispersion",
  "ETL_deposition_solvents_compound": "DI water",
  "ETL_deposition_synthesis_atmosphere": "ambient air",
  "ETL_deposition_synthesis_atmosphere_pressure": "Null",
  "ETL_deposition_synthesis_atmosphere_relative_humidity": "<10% RH",
  "ETL_deposition_spin_coating_speed": "3000 rpm",
  "ETL_deposition_spin_coating_time": "30 s",
  "ETL_deposition_thermal_annealing_temperature": "150 °C",
  "ETL_deposition_thermal_annealing_time": "30 min",
  "Perovskite_dimension": "Null",
  "Perovskite_thickness": "758 nm",
  "Perovskite_composition_long_form": "FA1-xMAxPbI3",
  "Perovskite_additive_compound": "succinamide (SA)",
  "Perovskite_additive_concentration": "5 mg in 1 mL DMSO",
  "Perovskite_bandgap": "Null",
  "Perovskite_deposition_method": "two-step sequential deposition",
  "Perovskite_deposition_sequential_spin_coating": "Yes",
  "Perovskite_deposition_spin_coating_antisolvent": "2-propanol",
  "Perovskite_deposition_reaction_solutions_compounds": "PbI2, FAI, MAI, MACl",
  "Perovskite_deposition_reaction_solutions_concentrations": "691.5 mg/mL PbI2, 90 mg/mL FAI, 6.4 mg/mL MAI, 9 mg/mL MACl",
  "Perovskite_deposition_final_solutions_concentration_before_deposition": "Null",
  "Perovskite_deposition_solvents_compound": "DMF/DMSO",
  "Perovskite_deposition_solvents_mixing_ratio": "95:5",
  "Perovskite_deposition_synthesis_atmosphere": "ambient air",
  "Perovskite_deposition_synthesis_atmosphere_pressure": "Null",
  "Perovskite_deposition_synthesis_atmosphere_relative_humidity": "<10% RH",
  "Perovskite_deposition_spin_coating_speed": "2000 rpm",
  "Perovskite_deposition_spin_coating_time": "30 s",
  "Perovskite_deposition_thermal_annealing_atmosphere": "ambient air",
  "Perovskite_deposition_thermal_annealing_temperature": "150 °C",
  "Perovskite_deposition_thermal_annealing_time": "15 min",
  "Perovskite_surface_treatment_material": "Null",
  "Perovskite_surface_treatment_method": "Null",
  "Perovskite_surface_treatment_solution_concentration": "Null",
  "Perovskite_surface_treatment_solvents_compound": "Null",
  "Perovskite_surface_treatment_synthesis_atmosphere": "Null",
  "Perovskite_surface_treatment_synthesis_atmosphere_pressure": "Null",
  "Perovskite_surface_treatment_synthesis_atmosphere_relative_humidity": "Null",
  "Perovskite_surface_treatment_deposition_spin_coating_speed": "Null",
  "Perovskite_surface_treatment_deposition_spin_coating_time": "Null",
  "Perovskite_surface_treatment_deposition_thermal_annealing_temperature": "Null",
  "Perovskite_surface_treatment_deposition_thermal_annealing_time": "Null",
  "HTL_thickness": "Null",
  "HTL_stack_sequence": "Null",
  "HTL_additive_compound": "4-tert-butyl pyridine",
  "HTL_additive_concentration": "28.8 μL",
  "HTL_deposition_method": "spin-coating",
  "HTL_deposition_solution_concentration": "72.3 mg/mL",
  "HTL_deposition_solvents_compound": "chlorobenzene",
  "HTL_deposition_synthesis_atmosphere": "Null",
  "HTL_deposition_synthesis_atmosphere_pressure": "Null",
  "HTL_deposition_synthesis_atmosphere_relative_humidity": "Null",
  "HTL_deposition_spin_coating_speed": "4000 rpm",
  "HTL_deposition_spin_coating_time": "30 s",
  "HTL_deposition_thermal_annealing_temperature": "Null",
  "HTL_deposition_thermal_annealing_time": "Null",
  "Backcontact_thickness": "100 nm",
  "Beckcontact_deposition_method": "thermal evaporation",
  "Backcontact_deposition_atmosphere_pressure": "Null",
  "Encapsulation_method": "Null",
  "Encapsulation_atmosphere": "Null",
  "JV_measured_device_matching": "Null",
  "JV_measured_reverse_scan_Voc": "1.150 V",
  "JV_measured_reverse_scan_Jsc": "25.68 mA/cm2",
  "JV_measured_reverse_scan_FF": "79.78%",
  "JV_measured_reverse_scan_PCE": "23.56%",
  "JV_measured_forward_scan_Voc": "1.141 V",
  "JV_measured_forward_scan_Jsc": "25.41 mA/cm2",
  "JV_measured_forward_scan_FF": "80.00%",
  "JV_measured_forward_scan_PCE": "23.20%",
  "JV_measured_light_spectra": "AM 1.5 G",
  "JV_measured_light_spectra_intensity": "100 mW/cm2",
  "JV_measured_scan_speed": "0.2 V/s",
  "JV_measured_scan_delay_time": "Null",
  "JV_certified_PCE": "Null",
  "Stabilized_measured_PCE": "Null",
  "Stabilized_certified_PCE": "Null",
  "Stability_test_device_matching": "Null",
  "Stability_test_temperature": "25 °C",
  "Stability_test_atmosphere": "ambient air",
  "Stability_test_light_spectra": "Null",
  "Stability_test_light_intensity": "Null",
  "Stability_test_relative_humidity": "50-65%",
  "Stability_PCE_after_time": "1800 h",
  "Stability_PCE_after_time_value": "90%"
}
