Repository: jiayijdong/PSCbench

# PSCbench


**PSCbench** is a novel benchmark for materials science research-level scientific
dataset curation sourced from published journals. The benchmark is designed to evaluate the complex classification capabilities,
strong domain knowledge, and advanced calculation skills of LLMs.

## Data


The PSCbench dataset is under dataset folder in json file format. Each file is list of dictionary and can be extracted using following scripts.
Each file stands for one published journal, which is fully elaborated in the paper. 

```
with open("./dataset/retroactive/{}.json".format(subject), encoding='utf-8') as json_file:
    problems=json.load(json_file)
```

File: dataset/2021-2025/10.1039_d2ee03418b/Device_BestPCE_grok_10.1039_d2ee03418b.json
{
  "Ref_DOI": "10.1039/d2ee03418b",
  "Ref_journal": "Energy & Environmental Science",
  "Ref_publication_year": "2023",
  "Ref_title": "Omnidirectional diffusion of organic amine salts assisted by ordered arrays in porous lead iodide for two-step deposited large-area perovskite solar cells",
  "Cell_architecture": "NIP",
  "Cell_stack_sequence": "ITO/SnO2/FAxMA1-xPbI3/Spiro-OMeTAD/Ag",
  "Cell_area_measured": "0.04 cm2",
  "ETL_thickness": "20 nm",
  "ETL_stack_sequence": "SnO2",
  "ETL_additive_compound": "Null",
  "ETL_additive_concentration": "Null",
  "ETL_deposition_method": "Spin-coating",
  "ETL_deposition_solution_concentration": "15% in H2O",
  "ETL_deposition_solvents_compound": "H2O",
  "ETL_deposition_synthesis_atmosphere": "Air",
  "ETL_deposition_synthesis_atmosphere_pressure": "1 atm",
  "ETL_deposition_synthesis_atmosphere_relative_humidity": "Null",
  "ETL_deposition_spin_coating_speed": "3000 rpm",
  "ETL_deposition_spin_coating_time": "30 s",
  "ETL_deposition_thermal_annealing_temperature": "150 °C",
  "ETL_deposition_thermal_annealing_time": "30 min",
  "Perovskite_dimension": "3D",
  "Perovskite_thickness": "806 nm",
  "Perovskite_composition_long_form": "FAxMA1-xPbI3",
  "Perovskite_additive_compound": "Succinamide (SA)",
  "Perovskite_additive_concentration": "5 mg/mL",
  "Perovskite_bandgap": "Null",
  "Perovskite_deposition_method": "Spin-coating",
  "Perovskite_deposition_sequential_spin_coating": "True",
  "Perovskite_deposition_spin_coating_antisolvent": "Null",
  "Perovskite_deposition_reaction_solutions_compounds": "PbI2; FAI; MAI; MACl",
  "Perovskite_deposition_reaction_solutions_concentrations": "1.5 mmol/mL; 90 mg/mL; 6.4 mg/mL; 9 mg/mL",
  "Perovskite_deposition_final_solutions_concentration_before_deposition": "Null",
  "Perovskite_deposition_solvents_compound": "DMF; DMSO; Isopropanol",
  "Perovskite_deposition_solvents_mixing_ratio": "95:5 for DMF:DMSO; Null for Isopropanol",
  "Perovskite_deposition_synthesis_atmosphere": "Air",
  "Perovskite_deposition_synthesis_atmosphere_pressure": "1 atm",
  "Perovskite_deposition_synthesis_atmosphere_relative_humidity": "Null",
  "Perovskite_deposition_spin_coating_speed": "1500 rpm; 2000 rpm",
  "Perovskite_deposition_spin_coating_time": "30 s; 30 s",
  "Perovskite_deposition_thermal_annealing_atmosphere": "Air",
  "Perovskite_deposition_thermal_annealing_temperature": "70 °C; 150 °C",
  "Perovskite_deposition_thermal_annealing_time": "1 min; 15 min",
  "Perovskite_surface_treatment_material": "Null",
  "Perovskite_surface_treatment_method": "Null",
  "Perovskite_surface_treatment_solution_concentration": "Null",
  "Perovskite_surface_treatment_solvents_compound": "Null",
  "Perovskite_surface_treatment_synthesis_atmosphere": "Null",
  "Perovskite_surface_treatment_synthesis_atmosphere_pressure": "Null",
  "Perovskite_surface_treatment_synthesis_atmosphere_relative_humidity": "Null",
  "Perovskite_surface_treatment_deposition_spin_coating_speed": "Null",
  "Perovskite_surface_treatment_deposition_spin_coating_time": "Null",
  "Perovskite_surface_treatment_deposition_thermal_annealing_temperature": "Null",
  "Perovskite_surface_treatment_deposition_thermal_annealing_time": "Null",
  "HTL_thickness": "Null",
  "HTL_stack_sequence": "Spiro-OMeTAD",
  "HTL_additive_compound": "4-tert-butylpyridine (tBP); Li-TFSI",
  "HTL_additive_concentration": "28.8 μL/mL for tBP; 520 mg/mL for Li-TFSI",
  "HTL_deposition_method": "Spin-coating",
  "HTL_deposition_solution_concentration": "72.3 mg/mL",
  "HTL_deposition_solvents_compound": "Chlorobenzene",
  "HTL_deposition_synthesis_atmosphere": "Air",
  "HTL_deposition_synthesis_atmosphere_pressure": "1 atm",
  "HTL_deposition_synthesis_atmosphere_relative_humidity": "Null",
  "HTL_deposition_spin_coating_speed": "4000 rpm",
  "HTL_deposition_spin_coating_time": "30 s",
  "HTL_deposition_thermal_annealing_temperature": "Null",
  "HTL_deposition_thermal_annealing_time": "Null",
  "Backcontact_thickness": "100 nm",
  "Beckcontact_deposition_method": "Thermal evaporation",
  "Backcontact_deposition_atmosphere_pressure": "Null",
  "Encapsulation_method": "None",
  "Encapsulation_atmosphere": "Null",
  "JV_measured_device_matching": "True",
  "JV_measured_reverse_scan_Voc": "1.141",
  "JV_measured_reverse_scan_Jsc": "25.41",
  "JV_measured_reverse_scan_FF": "80.00",
  "JV_measured_reverse_scan_PCE": "23.20",
  "JV_measured_forward_scan_Voc": "1.150",
  "JV_measured_forward_scan_Jsc": "25.68",
  "JV_measured_forward_scan_FF": "79.78",
  "JV_measured_forward_scan_PCE": "23.56",
  "JV_measured_light_spectra": "AM1.5G",
  "JV_measured_light_spectra_intensity": "100 mW/cm2",
  "JV_measured_scan_speed": "0.2 V/s",
  "JV_measured_scan_delay_time": "Null",
  "JV_certified_PCE": "Null",
  "Stabilized_measured_PCE": "23.56",
  "Stabilized_certified_PCE": "Null",
  "Stability_test_device_matching": "True",
  "Stability_test_temperature": "25 °C",
  "Stability_test_atmosphere": "Air",
  "Stability_test_light_spectra": "Null",
  "Stability_test_light_intensity": "Null",
  "Stability_test_relative_humidity": "50-65 %",
  "Stability_PCE_after_time": "1800 hours",
  "Stability_PCE_after_time_value": "90 % of initial PCE"
}

File: dataset/2021-2025/10.1039_d2ee03418b/Device_BestPCE_o3_10.1039_d2ee03418b.json
{
  "Ref_DOI": "10.1039/d2ee03418b",
  "Ref_journal": "Energy & Environmental Science",
  "Ref_publication_year": "2023",
  "Ref_title": "Omnidirectional diffusion of organic amine salts assisted by ordered arrays in porous lead iodide for two-step deposited large-area perovskite solar cells",
  "Cell_architecture": "NIP",
  "Cell_stack_sequence": "ITO/SnO2/FAMAPbI3/Spiro-OMeTAD/Ag",
  "Cell_area_measured": "0.04 cm2",
  "ETL_thickness": "Null",
  "ETL_stack_sequence": "SnO2",
  "ETL_additive_compound": "Null",
  "ETL_additive_concentration": "Null",
  "ETL_deposition_method": "Spin-coating",
  "ETL_deposition_solution_concentration": "SnO2 colloid:DI water 1:3 (v/v)",
  "ETL_deposition_solvents_compound": "Water",
  "ETL_deposition_synthesis_atmosphere": "Air",
  "ETL_deposition_synthesis_atmosphere_pressure": "1 atm",
  "ETL_deposition_synthesis_atmosphere_relative_humidity": "Null",
  "ETL_deposition_spin_coating_speed": "3000 rpm",
  "ETL_deposition_spin_coating_time": "30 s",
  "ETL_deposition_thermal_annealing_temperature": "150 °C",
  "ETL_deposition_thermal_annealing_time": "30 min",
  "Perovskite_dimension": "3D",
  "Perovskite_thickness": "806 nm",
  "Perovskite_composition_long_form": "FA1-xMAxPbI3",
  "Perovskite_additive_compound": "Succinamide; MACl",
  "Perovskite_additive_concentration": "5 mg/mL (succinamide); 9 mg/mL (MACl)",
  "Perovskite_bandgap": "Null",
  "Perovskite_deposition_method": "Spin-coating",
  "Perovskite_deposition_sequential_spin_coating": "True",
  "Perovskite_deposition_spin_coating_antisolvent": "Null",
  "Perovskite_deposition_reaction_solutions_compounds": "PbI2; FAI; MAI; MACl; Succinamide",
  "Perovskite_deposition_reaction_solutions_concentrations": "PbI2 1.5 mmol/mL (691.5 mg/mL); FAI 90 mg/mL; MAI 6.4 mg/mL; MACl 9 mg/mL; Succinamide 5 mg/mL",
  "Perovskite_deposition_final_solutions_concentration_before_deposition": "Null",
  "Perovskite_deposition_solvents_compound": "DMF; DMSO; 2-propanol",
  "Perovskite_deposition_solvents_mixing_ratio": "DMF:DMSO 95:5; IPA only",
  "Perovskite_deposition_synthesis_atmosphere": "Air",
  "Perovskite_deposition_synthesis_atmosphere_pressure": "1 atm",
  "Perovskite_deposition_synthesis_atmosphere_relative_humidity": "Null",
  "Perovskite_deposition_spin_coating_speed": "1500 rpm;2000 rpm",
  "Perovskite_deposition_spin_coating_time": "30 s;30 s",
  "Perovskite_deposition_thermal_annealing_atmosphere": "Air",
  "Perovskite_deposition_thermal_annealing_temperature": "70 °C;150 °C",
  "Perovskite_deposition_thermal_annealing_time": "1 min;15 min",
  "Perovskite_surface_treatment_material": "Null",
  "Perovskite_surface_treatment_method": "Null",
  "Perovskite_surface_treatment_solution_concentration": "Null",
  "Perovskite_surface_treatment_solvents_compound": "Null",
  "Perovskite_surface_treatment_synthesis_atmosphere": "Null",
  "Perovskite_surface_treatment_synthesis_atmosphere_pressure": "Null",
  "Perovskite_surface_treatment_synthesis_atmosphere_relative_humidity": "Null",
  "Perovskite_surface_treatment_deposition_spin_coating_speed": "Null",
  "Perovskite_surface_treatment_deposition_spin_coating_time": "Null",
  "Perovskite_surface_treatment_deposition_thermal_annealing_temperature": "Null",
  "Perovskite_surface_treatment_deposition_thermal_annealing_time": "Null",
  "HTL_thickness": "Null",
  "HTL_stack_sequence": "Spiro-OMeTAD",
  "HTL_additive_compound": "tBP; Li-TFSI",
  "HTL_additive_concentration": "Li-TFSI 520 mg/mL in acetonitrile; tBP 28.8 μL (in 1 mL CB)",
  "HTL_deposition_method": "Spin-coating",
  "HTL_deposition_solution_concentration": "72.3 mg/mL",
  "HTL_deposition_solvents_compound": "Chlorobenzene",
  "HTL_deposition_synthesis_atmosphere": "Air",
  "HTL_deposition_synthesis_atmosphere_pressure": "1 atm",
  "HTL_deposition_synthesis_atmosphere_relative_humidity": "Null",
  "HTL_deposition_spin_coating_speed": "4000 rpm",
  "HTL_deposition_spin_coating_time": "30 s",
  "HTL_deposition_thermal_annealing_temperature": "Null",
  "HTL_deposition_thermal_annealing_time": "Null",
  "Backcontact_thickness": "100 nm",
  "Beckcontact_deposition_method": "Thermal evaporation",
  "Backcontact_deposition_atmosphere_pressure": "Null",
  "Encapsulation_method": "None (unencapsulated)",
  "Encapsulation_atmosphere": "Null",
  "JV_measured_device_matching": "True",
  "JV_measured_reverse_scan_Voc": "1.141 V",
  "JV_measured_reverse_scan_Jsc": "25.41 mA/cm2",
  "JV_measured_reverse_scan_FF": "80.00 %",
  "JV_measured_reverse_scan_PCE": "23.20 %",
  "JV_measured_forward_scan_Voc": "1.150 V",
  "JV_measured_forward_scan_Jsc": "25.68 mA/cm2",
  "JV_measured_forward_scan_FF": "79.78 %",
  "JV_measured_forward_scan_PCE": "23.56 %",
  "JV_measured_light_spectra": "AM1.5G",
  "JV_measured_light_spectra_intensity": "100 mW/cm2",
  "JV_measured_scan_speed": "0.2 V/s",
  "JV_measured_scan_delay_time": "Null",
  "JV_certified_PCE": "Null",
  "Stabilized_measured_PCE": "Null",
  "Stabilized_certified_PCE": "Null",
  "Stability_test_device_matching": "True",
  "Stability_test_temperature": "25 °C",
  "Stability_test_atmosphere": "Air",
  "Stability_test_light_spectra": "Null",
  "Stability_test_light_intensity": "Null",
  "Stability_test_relative_humidity": "50–65 %",
  "Stability_PCE_after_time": "1800 h",
  "Stability_PCE_after_time_value": "90 %"
}

File: dataset/2021-2025/10.1039_d2ee03418b/Device_BestPCE_o4_mini_10.1039_d2ee03418b.json
{
  "Ref_DOI": "10.1039/d2ee03418b",
  "Ref_journal": "Energy & Environmental Science",
  "Ref_publication_year": "2023",
  "Ref_title": "Omnidirectional diffusion of organic amine salts assisted by ordered arrays in porous lead iodide for two-step deposited large-area perovskite solar cells",
  "Cell_architecture": "NIP",
  "Cell_stack_sequence": "ITO/SnO2/MAxFA1-xPbI3/Spiro-OMeTAD/Ag",
  "Cell_area_measured": "0.04 cm2",
  "ETL_thickness": "Null",
  "ETL_stack_sequence": "SnO2",
  "ETL_additive_compound": "Null",
  "ETL_additive_concentration": "Null",
  "ETL_deposition_method": "Spin-coating",
  "ETL_deposition_solution_concentration": "15 wt%",
  "ETL_deposition_solvents_compound": "H2O",
  "ETL_deposition_synthesis_atmosphere": "Air",
  "ETL_deposition_synthesis_atmosphere_pressure": "1 atm",
  "ETL_deposition_synthesis_atmosphere_relative_humidity": "Null",
  "ETL_deposition_spin_coating_speed": "3000 rpm",
  "ETL_deposition_spin_coating_time": "30 s",
  "ETL_deposition_thermal_annealing_temperature": "150 °C",
  "ETL_deposition_thermal_annealing_time": "30 min",
  "Perovskite_dimension": "3D",
  "Perovskite_thickness": "806 nm",
  "Perovskite_composition_long_form": "MAxFA1-xPbI3",
  "Perovskite_additive_compound": "Succinamide",
  "Perovskite_additive_concentration": "5 mg/mL",
  "Perovskite_bandgap": "Null",
  "Perovskite_deposition_method": "Spin-coating",
  "Perovskite_deposition_sequential_spin_coating": "True",
  "Perovskite_deposition_spin_coating_antisolvent": "Null",
  "Perovskite_deposition_reaction_solutions_compounds": "PbI2+succinamide precursor solution; FAI/MAI/MACl solution",
  "Perovskite_deposition_reaction_solutions_concentrations": "1.5 M; 90 mg/mL; 6.4 mg/mL; 9 mg/mL",
  "Perovskite_deposition_final_solutions_concentration_before_deposition": "Null",
  "Perovskite_deposition_solvents_compound": "DMF; DMSO; 2-propanol",
  "Perovskite_deposition_solvents_mixing_ratio": "95:5; Null",
  "Perovskite_deposition_synthesis_atmosphere": "Air",
  "Perovskite_deposition_synthesis_atmosphere_pressure": "1 atm",
  "Perovskite_deposition_synthesis_atmosphere_relative_humidity": "Null",
  "Perovskite_deposition_spin_coating_speed": "1500 rpm; 2000 rpm",
  "Perovskite_deposition_spin_coating_time": "30 s; 30 s",
  "Perovskite_deposition_thermal_annealing_atmosphere": "Air; Air",
  "Perovskite_deposition_thermal_annealing_temperature": "70 °C; 150 °C",
  "Perovskite_deposition_thermal_annealing_time": "1 min; 15 min",
  "Perovskite_surface_treatment_material": "Null",
  "Perovskite_surface_treatment_method": "Null",
  "Perovskite_surface_treatment_solution_concentration": "Null",
  "Perovskite_surface_treatment_solvents_compound": "Null",
  "Perovskite_surface_treatment_synthesis_atmosphere": "Null",
  "Perovskite_surface_treatment_synthesis_atmosphere_pressure": "Null",
  "Perovskite_surface_treatment_synthesis_atmosphere_relative_humidity": "Null",
  "Perovskite_surface_treatment_deposition_spin_coating_speed": "Null",
  "Perovskite_surface_treatment_deposition_spin_coating_time": "Null",
  "Perovskite_surface_treatment_deposition_thermal_annealing_temperature": "Null",
  "Perovskite_surface_treatment_deposition_thermal_annealing_time": "Null",
  "HTL_thickness": "Null",
  "HTL_stack_sequence": "Spiro-OMeTAD",
  "HTL_additive_compound": "4-tert-butylpyridine; Lithium (trifluoromethylsulfonyl)-imide",
  "HTL_additive_concentration": "Null; 520 mg/mL",
  "HTL_deposition_method": "Spin-coating",
  "HTL_deposition_solution_concentration": "72.3 mg/mL",
  "HTL_deposition_solvents_compound": "Chlorobenzene",
  "HTL_deposition_synthesis_atmosphere": "Air",
  "HTL_deposition_synthesis_atmosphere_pressure": "1 atm",
  "HTL_deposition_synthesis_atmosphere_relative_humidity": "Null",
  "HTL_deposition_spin_coating_speed": "4000 rpm",
  "HTL_deposition_spin_coating_time": "30 s",
  "HTL_deposition_thermal_annealing_temperature": "Null",
  "HTL_deposition_thermal_annealing_time": "Null",
  "Backcontact_thickness": "100 nm",
  "Beckcontact_deposition_method": "Thermal evaporation",
  "Backcontact_deposition_atmosphere_pressure": "Null",
  "Encapsulation_method": "Null",
  "Encapsulation_atmosphere": "Null",
  "JV_measured_device_matching": "True",
  "JV_measured_reverse_scan_Voc": "1.141 V",
  "JV_measured_reverse_scan_Jsc": "25.41 mA/cm2",
  "JV_measured_reverse_scan_FF": "80.00 %",
  "JV_measured_reverse_scan_PCE": "23.20 %",
  "JV_measured_forward_scan_Voc": "1.150 V",
  "JV_measured_forward_scan_Jsc": "25.68 mA/cm2",
  "JV_measured_forward_scan_FF": "79.78 %",
  "JV_measured_forward_scan_PCE": "23.56 %",
  "JV_measured_light_spectra": "AM1.5G",
  "JV_measured_light_spectra_intensity": "100 mW/cm2",
  "JV_measured_scan_speed": "0.2 V/s",
  "JV_measured_scan_delay_time": "Null",
  "JV_certified_PCE": "Null",
  "Stabilized_measured_PCE": "Null",
  "Stabilized_certified_PCE": "Null",
  "Stability_test_device_matching": "True",
  "Stability_test_temperature": "25 °C",
  "Stability_test_atmosphere": "Air",
  "Stability_test_light_spectra": "Dark",
  "Stability_test_light_intensity": "Null",
  "Stability_test_relative_humidity": "50%-65%",
  "Stability_PCE_after_time": "1800 hours",
  "Stability_PCE_after_time_value": "90%"
}
