Repository: jiayijdong/PSCbench

# PSCbench


**PSCbench** is a novel benchmark for materials science research-level scientific
dataset curation sourced from published journals. The benchmark is designed to evaluate the complex classification capabilities,
strong domain knowledge, and advanced calculation skills of LLMs.

## Data


The PSCbench dataset is under dataset folder in json file format. Each file is list of dictionary and can be extracted using following scripts.
Each file stands for one published journal, which is fully elaborated in the paper. 

```
with open("./dataset/retroactive/{}.json".format(subject), encoding='utf-8') as json_file:
    problems=json.load(json_file)
```

File: dataset/2021-2025/10.1039_d0ee03839c/Device_BestPCE_o3_10.1039_d0ee03839c.json
{
  "Ref_DOI": "10.1039/d0ee03839c",
  "Ref_journal": "Energy & Environmental Science",
  "Ref_publication_year": "2021",
  "Ref_title": "22.8%-Efficient single-crystal mixed-cation inverted perovskite solar cells with a near-optimal bandgap",
  "Cell_architecture": "PIN",
  "Cell_stack_sequence": "ITO/PTAA/FA0.6MA0.4PbI3/C60/BCP/Cu",
  "Cell_area_measured": "Null",
  "ETL_thickness": "20 nm/6 nm",
  "ETL_stack_sequence": "C60/BCP",
  "ETL_additive_compound": "Null",
  "ETL_additive_concentration": "Null",
  "ETL_deposition_method": "Thermal evaporation/Thermal evaporation",
  "ETL_deposition_solution_concentration": "Null",
  "ETL_deposition_solvents_compound": "Null",
  "ETL_deposition_synthesis_atmosphere": "Vacuum",
  "ETL_deposition_synthesis_atmosphere_pressure": "Null",
  "ETL_deposition_synthesis_atmosphere_relative_humidity": "Null",
  "ETL_deposition_spin_coating_speed": "Null",
  "ETL_deposition_spin_coating_time": "Null",
  "ETL_deposition_thermal_annealing_temperature": "Null",
  "ETL_deposition_thermal_annealing_time": "Null",
  "Perovskite_dimension": "3D",
  "Perovskite_thickness": "15000 nm",
  "Perovskite_composition_long_form": "FA0.6MA0.4PbI3",
  "Perovskite_additive_compound": "Null",
  "Perovskite_additive_concentration": "Null",
  "Perovskite_bandgap": "1.48 eV",
  "Perovskite_deposition_method": "Space-limited inverse temperature crystallization",
  "Perovskite_deposition_sequential_spin_coating": "Null",
  "Perovskite_deposition_spin_coating_antisolvent": "Null",
  "Perovskite_deposition_reaction_solutions_compounds": "FAI;MAI;PbI2",
  "Perovskite_deposition_reaction_solutions_concentrations": "Null",
  "Perovskite_deposition_final_solutions_concentration_before_deposition": "1.9 M",
  "Perovskite_deposition_solvents_compound": "γ-Butyrolactone",
  "Perovskite_deposition_solvents_mixing_ratio": "Null",
  "Perovskite_deposition_synthesis_atmosphere": "Nitrogen",
  "Perovskite_deposition_synthesis_atmosphere_pressure": "1 atm",
  "Perovskite_deposition_synthesis_atmosphere_relative_humidity": "Null",
  "Perovskite_deposition_spin_coating_speed": "Null",
  "Perovskite_deposition_spin_coating_time": "Null",
  "Perovskite_deposition_thermal_annealing_atmosphere": "Null",
  "Perovskite_deposition_thermal_annealing_temperature": "Null",
  "Perovskite_deposition_thermal_annealing_time": "Null",
  "Perovskite_surface_treatment_material": "Null",
  "Perovskite_surface_treatment_method": "Null",
  "Perovskite_surface_treatment_solution_concentration": "Null",
  "Perovskite_surface_treatment_solvents_compound": "Null",
  "Perovskite_surface_treatment_synthesis_atmosphere": "Null",
  "Perovskite_surface_treatment_synthesis_atmosphere_pressure": "Null",
  "Perovskite_surface_treatment_synthesis_atmosphere_relative_humidity": "Null",
  "Perovskite_surface_treatment_deposition_spin_coating_speed": "Null",
  "Perovskite_surface_treatment_deposition_spin_coating_time": "Null",
  "Perovskite_surface_treatment_deposition_thermal_annealing_temperature": "Null",
  "Perovskite_surface_treatment_deposition_thermal_annealing_time": "Null",
  "HTL_thickness": "Null",
  "HTL_stack_sequence": "PTAA",
  "HTL_additive_compound": "Null",
  "HTL_additive_concentration": "Null",
  "HTL_deposition_method": "Spin-coating",
  "HTL_deposition_solution_concentration": "2 mg/mL",
  "HTL_deposition_solvents_compound": "Toluene",
  "HTL_deposition_synthesis_atmosphere": "Nitrogen",
  "HTL_deposition_synthesis_atmosphere_pressure": "1 atm",
  "HTL_deposition_synthesis_atmosphere_relative_humidity": "Null",
  "HTL_deposition_spin_coating_speed": "4000 rpm",
  "HTL_deposition_spin_coating_time": "30 s",
  "HTL_deposition_thermal_annealing_temperature": "100 °C",
  "HTL_deposition_thermal_annealing_time": "10 min",
  "Backcontact_thickness": "80 nm",
  "Beckcontact_deposition_method": "Thermal evaporation",
  "Backcontact_deposition_atmosphere_pressure": "Null",
  "Encapsulation_method": "Null",
  "Encapsulation_atmosphere": "Null",
  "JV_measured_device_matching": "True",
  "JV_measured_reverse_scan_Voc": "1.1 V",
  "JV_measured_reverse_scan_Jsc": "26.2 mA/cm2",
  "JV_measured_reverse_scan_FF": "79 %",
  "JV_measured_reverse_scan_PCE": "22.8 %",
  "JV_measured_forward_scan_Voc": "Null",
  "JV_measured_forward_scan_Jsc": "Null",
  "JV_measured_forward_scan_FF": "Null",
  "JV_measured_forward_scan_PCE": "Null",
  "JV_measured_light_spectra": "AM1.5G",
  "JV_measured_light_spectra_intensity": "1 sun",
  "JV_measured_scan_speed": "0.5 V/s",
  "JV_measured_scan_delay_time": "Null",
  "JV_certified_PCE": "Null",
  "Stabilized_measured_PCE": "22.5 %",
  "Stabilized_certified_PCE": "Null",
  "Stability_test_device_matching": "True",
  "Stability_test_temperature": "85 °C",
  "Stability_test_atmosphere": "Nitrogen",
  "Stability_test_light_spectra": "Null",
  "Stability_test_light_intensity": "Null",
  "Stability_test_relative_humidity": "Null",
  "Stability_PCE_after_time": "1 day",
  "Stability_PCE_after_time_value": "Null"
}

File: dataset/2021-2025/10.1039_d0ee03839c/Device_BestPCE_o4_mini_10.1039_d0ee03839c.json
{
  "Ref_DOI": "10.1039/d0ee03839c",
  "Ref_journal": "Energy Environ. Sci.",
  "Ref_publication_year": "2021",
  "Ref_title": "22.8%-Efficient single-crystal mixed-cation inverted perovskite solar cells with a near-optimal bandgap",
  "Cell_architecture": "PIN",
  "Cell_stack_sequence": "ITO/PTAA/FA0.6MA0.4PbI3/C60/BCP/Cu",
  "Cell_area_measured": "Null",
  "ETL_thickness": "20 nm/6 nm",
  "ETL_stack_sequence": "C60/BCP",
  "ETL_additive_compound": "Null",
  "ETL_additive_concentration": "Null",
  "ETL_deposition_method": "Thermal evaporation",
  "ETL_deposition_solution_concentration": "Null",
  "ETL_deposition_solvents_compound": "Null",
  "ETL_deposition_synthesis_atmosphere": "Null",
  "ETL_deposition_synthesis_atmosphere_pressure": "Null",
  "ETL_deposition_synthesis_atmosphere_relative_humidity": "Null",
  "ETL_deposition_spin_coating_speed": "Null",
  "ETL_deposition_spin_coating_time": "Null",
  "ETL_deposition_thermal_annealing_temperature": "Null",
  "ETL_deposition_thermal_annealing_time": "Null",
  "Perovskite_dimension": "3D",
  "Perovskite_thickness": "15000 nm",
  "Perovskite_composition_long_form": "FA0.6MA0.4PbI3",
  "Perovskite_additive_compound": "Null",
  "Perovskite_additive_concentration": "Null",
  "Perovskite_bandgap": "1.48 eV",
  "Perovskite_deposition_method": "Inverse temperature crystallization",
  "Perovskite_deposition_sequential_spin_coating": "Null",
  "Perovskite_deposition_spin_coating_antisolvent": "Null",
  "Perovskite_deposition_reaction_solutions_compounds": "FAI;MAI;PbI2",
  "Perovskite_deposition_reaction_solutions_concentrations": "1.14 M;0.76 M;1.9 M",
  "Perovskite_deposition_final_solutions_concentration_before_deposition": "1.9 M",
  "Perovskite_deposition_solvents_compound": "GBL",
  "Perovskite_deposition_solvents_mixing_ratio": "Null",
  "Perovskite_deposition_synthesis_atmosphere": "Null",
  "Perovskite_deposition_synthesis_atmosphere_pressure": "Null",
  "Perovskite_deposition_synthesis_atmosphere_relative_humidity": "Null",
  "Perovskite_deposition_spin_coating_speed": "Null",
  "Perovskite_deposition_spin_coating_time": "Null",
  "Perovskite_deposition_thermal_annealing_atmosphere": "Null",
  "Perovskite_deposition_thermal_annealing_temperature": "75 °C;120 °C",
  "Perovskite_deposition_thermal_annealing_time": "Null",
  "Perovskite_surface_treatment_material": "Null",
  "Perovskite_surface_treatment_method": "Null",
  "Perovskite_surface_treatment_solution_concentration": "Null",
  "Perovskite_surface_treatment_solvents_compound": "Null",
  "Perovskite_surface_treatment_synthesis_atmosphere": "Null",
  "Perovskite_surface_treatment_synthesis_atmosphere_pressure": "Null",
  "Perovskite_surface_treatment_synthesis_atmosphere_relative_humidity": "Null",
  "Perovskite_surface_treatment_deposition_spin_coating_speed": "Null",
  "Perovskite_surface_treatment_deposition_spin_coating_time": "Null",
  "Perovskite_surface_treatment_deposition_thermal_annealing_temperature": "Null",
  "Perovskite_surface_treatment_deposition_thermal_annealing_time": "Null",
  "HTL_thickness": "Null",
  "HTL_stack_sequence": "PTAA",
  "HTL_additive_compound": "Null",
  "HTL_additive_concentration": "Null",
  "HTL_deposition_method": "Spin-coating",
  "HTL_deposition_solution_concentration": "2 mg/mL",
  "HTL_deposition_solvents_compound": "Toluene",
  "HTL_deposition_synthesis_atmosphere": "Null",
  "HTL_deposition_synthesis_atmosphere_pressure": "Null",
  "HTL_deposition_synthesis_atmosphere_relative_humidity": "Null",
  "HTL_deposition_spin_coating_speed": "4000 rpm",
  "HTL_deposition_spin_coating_time": "30 s",
  "HTL_deposition_thermal_annealing_temperature": "100 °C",
  "HTL_deposition_thermal_annealing_time": "10 min",
  "Backcontact_thickness": "80 nm",
  "Beckcontact_deposition_method": "Thermal evaporation",
  "Backcontact_deposition_atmosphere_pressure": "Null",
  "Encapsulation_method": "Null",
  "Encapsulation_atmosphere": "Null",
  "JV_measured_device_matching": "True",
  "JV_measured_reverse_scan_Voc": "1.10 V",
  "JV_measured_reverse_scan_Jsc": "26.2 mA/cm2",
  "JV_measured_reverse_scan_FF": "79%",
  "JV_measured_reverse_scan_PCE": "22.8%",
  "JV_measured_forward_scan_Voc": "Null",
  "JV_measured_forward_scan_Jsc": "Null",
  "JV_measured_forward_scan_FF": "Null",
  "JV_measured_forward_scan_PCE": "Null",
  "JV_measured_light_spectra": "AM1.5G",
  "JV_measured_light_spectra_intensity": "100 mW/cm2",
  "JV_measured_scan_speed": "0.5 V/s",
  "JV_measured_scan_delay_time": "Null",
  "JV_certified_PCE": "Null",
  "Stabilized_measured_PCE": "22.5%",
  "Stabilized_certified_PCE": "Null",
  "Stability_test_device_matching": "False",
  "Stability_test_temperature": "Null",
  "Stability_test_atmosphere": "Null",
  "Stability_test_light_spectra": "Null",
  "Stability_test_light_intensity": "Null",
  "Stability_test_relative_humidity": "Null",
  "Stability_PCE_after_time": "Null",
  "Stability_PCE_after_time_value": "Null"
}
