Repository: jiayijdong/PSCbench

# PSCbench


**PSCbench** is a novel benchmark for materials science research-level scientific
dataset curation sourced from published journals. The benchmark is designed to evaluate the complex classification capabilities,
strong domain knowledge, and advanced calculation skills of LLMs. 

We developed an innovative **evaluation protocol** for a detailed analysis of classification abilities of leading commercially available Large Language Models. This
involves instructing LLMs to extract key knowledge information within a predefined set of
dataset template. This process offers a fine-grained understanding that LLM works as well as a human in annotating the data
and actually finds out when the humans failed to annotate the data
.

## Data


The PSCbench dataset is under dataset folder in json file format. Each file is list of dictionary and can be extracted using following scripts.
Each file stands for one published journal, which is fully elaborated in the paper. 

```
with open("./dataset/retroactive/{}.json".format(subject), encoding='utf-8') as json_file:
    problems=json.load(json_file)
```

## Evaluation
To evaluate our data using LLM, please refer to folder under eval

## Analysis (Evaluation Protocol)
The evaluation protocol involves analyzing both LLM
and reference (correct) ground truth with the assistance of human annotators to identify the key information in the literature.
These reasons are then summarized into 4 categories: **Tag, Materials, Fabrication and Properties**. Subsequently, a LLM verifier is employed to automatically attribute each
incorrectly extracted answer into a certain field. The resulting error profiles enable the
interpretation of the improved skills by certain prompting strategies and direct comparison of various
strategies.

### run evaluation protocol
After running the evaluation part, use the output to run the evaluation protocol. 
```
cd eval
OPENAI_API_KEY=your_key python ana_error.py --setting your_setting 
```

## Citation
If you find our paper useful, please cite our paper
```
@misc{dong2024pscbench,
  author = {Dong, Jiayi and Huang, Zijian and Yao, Yu and Shen, Zhichao and Liu, Junkai and Tong, Yiushun and Tsai, Chu-Yen and Duan, Haoxiang and Yang, Wenxin and Gong, Ming and Xu, Wei and Kundu, Arnesh and Zhang, Ying and Huang, Joshua and Tong, Xinyang and Yeh, Eric and Zhu, Yingke and Ng, Charlotte and Du, Yilun and Li, Ju and Schwalbe-Koda, Daniel and Yang, Yang},
  title = {{PSCBENCH: A Benchmark for Large-Scale Automated Knowledge Extraction and Data Curation in Perovskite Solar Cell Literature}},
  note = {Preprint},
  year = {2024},
  url = {https://arxiv.org/abs/XXXX.XXXXX}  
}

```

File: dataset/2021-2025/10.1039_d3ee00293d/Device_BestPCE_10.1039_d3ee00293d.json
{
    "Ref_DOI": "10.1039/d3ee00293d",
    "Ref_journal": "Energy & Environmental Science",
    "Ref_publication_year": "2023",
    "Ref_title": "Elimination of unstable residual lead iodide near the buried interface for the stability improvement of perovskite solar cells",
    "Cell_architecture": "NIP",
    "Cell_stack_sequence": "ITO/SnO2(FAI-CsBr)/Perovskite/Spiro-OMeTAD/Au",
    "Cell_area_measured": "0.0928 cm2",
    "ETL_thickness": "Null",
    "ETL_stack_sequence": "SnO2(FAI-CsBr)",
    "ETL_additive_compound": "FAI-CsBr",
    "ETL_additive_concentration": "60 mM",
    "ETL_deposition_method": "Spin-coating",
    "ETL_deposition_solution_concentration": "Null",
    "ETL_deposition_solvents_compound": "Null",
    "ETL_deposition_synthesis_atmosphere": "Air",
    "ETL_deposition_synthesis_atmosphere_pressure": "1 atm",
    "ETL_deposition_synthesis_atmosphere_relative_humidity": "Null",
    "ETL_deposition_spin_coating_speed": "3000 rpm",
    "ETL_deposition_spin_coating_time": "30 s",
    "ETL_deposition_thermal_annealing_temperature": "150 °C",
    "ETL_deposition_thermal_annealing_time": "30 min",
    "Perovskite_dimension": "3D",
    "Perovskite_thickness": "Null",
    "Perovskite_composition_long_form": "FAxMA1-xPb(BryI1-y)3",
    "Perovskite_additive_compound": "MACl",
    "Perovskite_additive_concentration": "5 mg/mL",
    "Perovskite_bandgap": "Null",
    "Perovskite_deposition_method": "Spin-coating",
    "Perovskite_deposition_sequential_spin_coating": "True",
    "Perovskite_deposition_spin_coating_antisolvent": "Null",
    "Perovskite_deposition_reaction_solutions_compounds": "PbI2;FAI;MACl;MABr",
    "Perovskite_deposition_reaction_solutions_concentrations": "691.5 mg/mL;65 mg/mL;5 mg/mL;5 mg/mL",
    "Perovskite_deposition_final_solutions_concentration_before_deposition": "Null",
    "Perovskite_deposition_solvents_compound": "DMF/DMSO;Isopropanol",
    "Perovskite_deposition_solvents_mixing_ratio": "9:1;1",
    "Perovskite_deposition_synthesis_atmosphere": "N2",
    "Perovskite_deposition_synthesis_atmosphere_pressure": "Null",
    "Perovskite_deposition_synthesis_atmosphere_relative_humidity": "Null",
    "Perovskite_deposition_spin_coating_speed": "2000 rpm;2000 rpm",
    "Perovskite_deposition_spin_coating_time": "30 s;30 s",
    "Perovskite_deposition_thermal_annealing_atmosphere": "Air",
    "Perovskite_deposition_thermal_annealing_temperature": "150 °C",
    "Perovskite_deposition_thermal_annealing_time": "15 min",
    "Perovskite_surface_treatment_material": "Null",
    "Perovskite_surface_treatment_method": "Null",
    "Perovskite_surface_treatment_solution_concentration": "Null",
    "Perovskite_surface_treatment_solvents_compound": "Null",
    "Perovskite_surface_treatment_synthesis_atmosphere": "Null",
    "Perovskite_surface_treatment_synthesis_atmosphere_pressure": "Null",
    "Perovskite_surface_treatment_synthesis_atmosphere_relative_humidity": "Null",
    "Perovskite_surface_treatment_deposition_spin_coating_speed": "Null",
    "Perovskite_surface_treatment_deposition_spin_coating_time": "Null",
    "Perovskite_surface_treatment_deposition_thermal_annealing_temperature": "Null",
    "Perovskite_surface_treatment_deposition_thermal_annealing_time": "Null",
    "HTL_thickness": "Null",
    "HTL_stack_sequence": "Spiro-OMeTAD",
    "HTL_additive_compound": "Li-TFSI",
    "HTL_additive_concentration": "Null",
    "HTL_deposition_method": "Spin-Coating",
    "HTL_deposition_solution_concentration": "72.3 mg/mL",
    "HTL_deposition_solvents_compound": "Chlorobenzene",
    "HTL_deposition_synthesis_atmosphere": "Null",
    "HTL_deposition_synthesis_atmosphere_pressure": "Null",
    "HTL_deposition_synthesis_atmosphere_relative_humidity": "Null",
    "HTL_deposition_spin_coating_speed": "3000 rpm",
    "HTL_deposition_spin_coating_time": "30 s",
    "HTL_deposition_thermal_annealing_temperature": "Null",
    "HTL_deposition_thermal_annealing_time": "Null",
    "Backcontact_thickness": "100 nm",
    "Beckcontact_deposition_method": "Thermal evaporation",
    "Backcontact_deposition_atmosphere_pressure": "≤ 3×10−4 Pa",
    "Encapsulation_method": "Bynel sealant",
    "Encapsulation_atmosphere": "Null",
    "JV_measured_device_matching": "True",
    "JV_measured_reverse_scan_Voc": "1.163 V",
    "JV_measured_reverse_scan_Jsc": "25.44 mA/cm2",
    "JV_measured_reverse_scan_FF": "81.88 %",
    "JV_measured_reverse_scan_PCE": "24.23 %",
    "JV_measured_forward_scan_Voc": "Null",
    "JV_measured_forward_scan_Jsc": "Null",
    "JV_measured_forward_scan_FF": "Null",
    "JV_measured_forward_scan_PCE": "Null",
    "JV_measured_light_spectra": "AM1.5G",
    "JV_measured_light_spectra_intensity": "1 sun",
    "JV_measured_scan_speed": "0.01 V/s",
    "JV_measured_scan_delay_time": "Null",
    "JV_certified_PCE": "Null",
    "Stabilized_measured_PCE": "Null",
    "Stabilized_certified_PCE": "Null",
    "Stability_test_device_matching": "True",
    "Stability_test_temperature": "25 °C",
    "Stability_test_atmosphere": "Ambient",
    "Stability_test_light_spectra": "1 sun equivalent white light LED",
    "Stability_test_light_intensity": "1 sun",
    "Stability_test_relative_humidity": "Null",
    "Stability_PCE_after_time": "1000 hours",
    "Stability_PCE_after_time_value": "94.7 %"
}

File: dataset/2021-2025/10.1039_d3ee00293d/Device_BestPCE_Gemini_1.5_pro_10.1039_d3ee00293d.json
{
  "Ref_DOI": "10.1039/d3ee00293d",
  "Ref_journal": "Energy Environ. Sci.",
  "Ref_publication_year": "2023",
  "Ref_title": "Elimination of unstable residual lead iodide near the buried interface for the stability improvement of perovskite solar cells",
  "Cell_architecture": "NIP",
  "Cell_stack_sequence": "ITO/SnO2/Perovskite/Spiro-OMeTAD/Au",
  "Cell_area_measured": "0.0928 cm2",
  "ETL_thickness": null,
  "ETL_stack_sequence": "SnO2",
  "ETL_additive_compound": "FAI; CsBr",
  "ETL_additive_concentration": "52.5 mM; 7.5 mM",
  "ETL_deposition_method": "Spin-coating",
  "ETL_deposition_solution_concentration": null,
  "ETL_deposition_solvents_compound": "Water",
  "ETL_deposition_synthesis_atmosphere": "Air",
  "ETL_deposition_synthesis_atmosphere_pressure": "1 atm",
  "ETL_deposition_synthesis_atmosphere_relative_humidity": null,
  "ETL_deposition_spin_coating_speed": "3000 rpm",
  "ETL_deposition_spin_coating_time": "30 s",
  "ETL_deposition_thermal_annealing_temperature": "150 °C",
  "ETL_deposition_thermal_annealing_time": "30 min",
  "Perovskite_dimension": "3D",
  "Perovskite_thickness": null,
  "Perovskite_composition_long_form": null,
  "Perovskite_additive_compound": null,
  "Perovskite_additive_concentration": null,
  "Perovskite_bandgap": null,
  "Perovskite_deposition_method": "Spin-coating",
  "Perovskite_deposition_sequential_spin_coating": true,
  "Perovskite_deposition_spin_coating_antisolvent": null,
  "Perovskite_deposition_reaction_solutions_compounds": "PbI2; FAI; MACl; MABr",
  "Perovskite_deposition_reaction_solutions_concentrations": "691.5 mg/mL; 65 mg/mL; 5 mg/mL; 5 mg/mL",
  "Perovskite_deposition_final_solutions_concentration_before_deposition": null,
  "Perovskite_deposition_solvents_compound": "DMF; DMSO; Isopropanol",
  "Perovskite_deposition_solvents_mixing_ratio": "9:1; 1",
  "Perovskite_deposition_synthesis_atmosphere": "N2",
  "Perovskite_deposition_synthesis_atmosphere_pressure": "1 atm",
  "Perovskite_deposition_synthesis_atmosphere_relative_humidity": "30%-40%",
  "Perovskite_deposition_spin_coating_speed": "2000 rpm; 2000 rpm",
  "Perovskite_deposition_spin_coating_time": "30 s; 30 s",
  "Perovskite_deposition_thermal_annealing_atmosphere": null,
  "Perovskite_deposition_thermal_annealing_temperature": "150 °C",
  "Perovskite_deposition_thermal_annealing_time": "15 min",
  "Perovskite_surface_treatment_material": null,
  "Perovskite_surface_treatment_method": null,
  "Perovskite_surface_treatment_solution_concentration": null,
  "Perovskite_surface_treatment_solvents_compound": null,
  "Perovskite_surface_treatment_synthesis_atmosphere": null,
  "Perovskite_surface_treatment_synthesis_atmosphere_pressure": null,
  "Perovskite_surface_treatment_synthesis_atmosphere_relative_humidity": null,
  "Perovskite_surface_treatment_deposition_spin_coating_speed": null,
  "Perovskite_surface_treatment_deposition_spin_coating_time": null,
  "Perovskite_surface_treatment_deposition_thermal_annealing_temperature": null,
  "Perovskite_surface_treatment_deposition_thermal_annealing_time": null,
  "HTL_thickness": null,
  "HTL_stack_sequence": "Spiro-OMeTAD",
  "HTL_additive_compound": "tBP; Li-TFSI",
  "HTL_additive_concentration": "30 μL/mL; 35 μL/mL",
  "HTL_deposition_method": "Spin-coating",
  "HTL_deposition_solution_concentration": "72.3 mg/mL",
  "HTL_deposition_solvents_compound": "Chlorobenzene",
  "HTL_deposition_synthesis_atmosphere": null,
  "HTL_deposition_synthesis_atmosphere_pressure": "1 atm",
  "HTL_deposition_synthesis_atmosphere_relative_humidity": null,
  "HTL_deposition_spin_coating_speed": "3000 rpm",
  "HTL_deposition_spin_coating_time": "30 s",
  "HTL_deposition_thermal_annealing_temperature": null,
  "HTL_deposition_thermal_annealing_time": null,
  "Backcontact_thickness": "100 nm",
  "Beckcontact_deposition_method": "Thermal evaporation",
  "Backcontact_deposition_atmosphere_pressure": null,
  "Encapsulation_method": "Bynel sealant; Butyl rubber/aluminum tape",
  "Encapsulation_atmosphere": null,
  "JV_measured_device_matching": true,
  "JV_measured_reverse_scan_Voc": null,
  "JV_measured_reverse_scan_Jsc": null,
  "JV_measured_reverse_scan_FF": null,
  "JV_measured_reverse_scan_PCE": "24.26",
  "JV_measured_forward_scan_Voc": null,
  "JV_measured_forward_scan_Jsc": null,
  "JV_measured_forward_scan_FF": null,
  "JV_measured_forward_scan_PCE": null,
  "JV_measured_light_spectra": "AM1.5G",
  "JV_measured_light_spectra_intensity": "1 sun",
  "JV_measured_scan_speed": "0.01 V/s",
  "JV_measured_scan_delay_time": null,
  "JV_certified_PCE": null,
  "Stabilized_measured_PCE": null,
  "Stabilized_certified_PCE": null,
  "Stability_test_device_matching": true,
  "Stability_test_temperature": "25 °C",
  "Stability_test_atmosphere": "Air",
  "Stability_test_light_spectra": "White LED",
  "Stability_test_light_intensity": "1 sun",
  "Stability_test_relative_humidity": null,
  "Stability_PCE_after_time": "1000 hours",
  "Stability_PCE_after_time_value": "94.7%"
}

File: dataset/2021-2025/10.1039_d3ee00293d/Device_BestPCE_Gemini_2.0_Flash_10.1039_d3ee00293d.json
{
  "Ref_DOI": "10.1039/d3ee00293d",
  "Ref_journal": "Energy Environ. Sci.",
  "Ref_publication_year": "2023",
  "Ref_title": "Elimination of unstable residual lead iodide near the buried interface for the stability improvement of perovskite solar cells",
  "Cell_architecture": "NIP",
  "Cell_stack_sequence": "ITO/SnO2(FAI-CsBr)/Perovskite/spiro-OMeTAD/Au",
  "Cell_area_measured": "0.0928 cm2",
  "ETL_thickness": "Null",
  "ETL_stack_sequence": "Null",
  "ETL_additive_compound": "FAI; CsBr",
  "ETL_additive_concentration": "60 mM; 7.5 mM",
  "ETL_deposition_method": "Spin-coating",
  "ETL_deposition_solution_concentration": "SnO2 colloidal dispersion and ultrapure water (1:5)",
  "ETL_deposition_solvents_compound": "ultrapure water",
  "ETL_deposition_synthesis_atmosphere": "Air",
  "ETL_deposition_synthesis_atmosphere_pressure": "1 atm",
  "ETL_deposition_synthesis_atmosphere_relative_humidity": "Null",
  "ETL_deposition_spin_coating_speed": "3000 rpm",
  "ETL_deposition_spin_coating_time": "30 s",
  "ETL_deposition_thermal_annealing_temperature": "150 °C",
  "ETL_deposition_thermal_annealing_time": "30 min",
  "Perovskite_dimension": "3D",
  "Perovskite_thickness": "~570nm",
  "Perovskite_composition_long_form": "FAMA",
  "Perovskite_additive_compound": "Null",
  "Perovskite_additive_concentration": "Null",
  "Perovskite_bandgap": "Null",
  "Perovskite_deposition_method": "Spin-coating",
  "Perovskite_deposition_sequential_spin_coating": "True",
  "Perovskite_deposition_spin_coating_antisolvent": "Null",
  "Perovskite_deposition_reaction_solutions_compounds": "PbI2;FAI; MACl; MABr",
  "Perovskite_deposition_reaction_solutions_concentrations": "691.5 mg/mL; 65 mg/mL; 5 mg/mL; 5 mg/mL",
  "Perovskite_deposition_final_solutions_concentration_before_deposition": "Null",
  "Perovskite_deposition_solvents_compound": "N,N-dimethylformamide; dimethyl sulfoxide; isopropanol",
  "Perovskite_deposition_solvents_mixing_ratio": "9:1; Null; Null",
  "Perovskite_deposition_synthesis_atmosphere": "Nitrogen",
  "Perovskite_deposition_synthesis_atmosphere_pressure": "1 atm",
  "Perovskite_deposition_synthesis_atmosphere_relative_humidity": "Null",
  "Perovskite_deposition_spin_coating_speed": "2000 rpm; 2000 rpm",
  "Perovskite_deposition_spin_coating_time": "30 s; 30 s",
  "Perovskite_deposition_thermal_annealing_atmosphere": "Air",
  "Perovskite_deposition_thermal_annealing_temperature": "150 °C",
  "Perovskite_deposition_thermal_annealing_time": "15 min",
  "Perovskite_surface_treatment_material": "Null",
  "Perovskite_surface_treatment_method": "Null",
  "Perovskite_surface_treatment_solution_concentration": "Null",
  "Perovskite_surface_treatment_solvents_compound": "Null",
  "Perovskite_surface_treatment_synthesis_atmosphere": "Null",
  "Perovskite_surface_treatment_synthesis_atmosphere_pressure": "Null",
  "Perovskite_surface_treatment_synthesis_atmosphere_relative_humidity": "Null",
  "Perovskite_surface_treatment_deposition_spin_coating_speed": "Null",
  "Perovskite_surface_treatment_deposition_spin_coating_time": "Null",
  "Perovskite_surface_treatment_deposition_thermal_annealing_temperature": "Null",
  "Perovskite_surface_treatment_deposition_thermal_annealing_time": "Null",
  "HTL_thickness": "Null",
  "HTL_stack_sequence": "Null",
  "HTL_additive_compound": "4-tert-butylpyridine solution; bis(trifluoromethane)sulfonimide lithium salt (Li-TFSI)",
  "HTL_additive_concentration": "30 μL; 35 μL",
  "HTL_deposition_method": "Spin-coating",
  "HTL_deposition_solution_concentration": "72.3 mg/mL",
  "HTL_deposition_solvents_compound": "chlorobenzene",
  "HTL_deposition_synthesis_atmosphere": "Null",
  "HTL_deposition_synthesis_atmosphere_pressure": "Null",
  "HTL_deposition_synthesis_atmosphere_relative_humidity": "Null",
  "HTL_deposition_spin_coating_speed": "3000 rpm",
  "HTL_deposition_spin_coating_time": "30 s",
  "HTL_deposition_thermal_annealing_temperature": "Null",
  "HTL_deposition_thermal_annealing_time": "Null",
  "Backcontact_thickness": "100 nm",
  "Beckcontact_deposition_method": "Thermal evaporation",
  "Backcontact_deposition_atmosphere_pressure": "Null",
  "Encapsulation_method": "bynel sealant",
  "Encapsulation_atmosphere": "Null",
  "JV_measured_device_matching": "True",
  "JV_measured_reverse_scan_Voc": "1.163 V",
  "JV_measured_reverse_scan_Jsc": "25.44 mA/cm2",
  "JV_measured_reverse_scan_FF": "81.88 %",
  "JV_measured_reverse_scan_PCE": "24.23 %",
  "JV_measured_forward_scan_Voc": "Null",
  "JV_measured_forward_scan_Jsc": "Null",
  "JV_measured_forward_scan_FF": "Null",
  "JV_measured_forward_scan_PCE": "Null",
  "JV_measured_light_spectra": "AM1.5G",
  "JV_measured_light_spectra_intensity": "1 sun",
  "JV_measured_scan_speed": "0.01 V/s",
  "JV_measured_scan_delay_time": "Null",
  "JV_certified_PCE": "Null",
  "Stabilized_measured_PCE": "Null",
  "Stabilized_certified_PCE": "Null",
  "Stability_test_device_matching": "True",
  "Stability_test_temperature": "25 °C",
  "Stability_test_atmosphere": "ambient air",
  "Stability_test_light_spectra": "white-light light-emitting diode (LED)",
  "Stability_test_light_intensity": "1 sun",
  "Stability_test_relative_humidity": "Null",
  "Stability_PCE_after_time": "1000 h",
  "Stability_PCE_after_time_value": "94.7 %"
}

File: dataset/2021-2025/10.1039_d3ee00293d/Device_BestPCE_Gemini_2.5_Flash_10.1039_d3ee00293d.json
{
  "Ref_DOI": "10.1039/d3ee00293d",
  "Ref_journal": "Energy & Environmental Science",
  "Ref_publication_year": "2023",
  "Ref_title": "Elimination of unstable residual lead iodide near the buried interface for the stability improvement of perovskite solar cells",
  "Cell_architecture": "NIP",
  "Cell_stack_sequence": "ITO/SnO2(FAI-CsBr)/Perovskite/Spiro-OMeTAD/Au",
  "Cell_area_measured": "0.0928 cm2",
  "ETL_thickness": "5 nm",
  "ETL_stack_sequence": "SnO2",
  "ETL_additive_compound": "FAI; CsBr",
  "ETL_additive_concentration": "52.5 mM; 7.5 mM",
  "ETL_deposition_method": "Spin-coating",
  "ETL_deposition_solution_concentration": "Null",
  "ETL_deposition_solvents_compound": "Ultrapure water",
  "ETL_deposition_synthesis_atmosphere": "Ambient air",
  "ETL_deposition_synthesis_atmosphere_pressure": "1 atm",
  "ETL_deposition_synthesis_atmosphere_relative_humidity": "Null",
  "ETL_deposition_spin_coating_speed": "3000 rpm",
  "ETL_deposition_spin_coating_time": "30 s",
  "ETL_deposition_thermal_annealing_temperature": "150 °C",
  "ETL_deposition_thermal_annealing_time": "30 min",
  "Perovskite_dimension": "3D",
  "Perovskite_thickness": "570 nm",
  "Perovskite_composition_long_form": "FAxMAyCszPb(I,Cl,Br)3",
  "Perovskite_additive_compound": "Null",
  "Perovskite_additive_concentration": "Null",
  "Perovskite_bandgap": "1.55 eV",
  "Perovskite_deposition_method": "Spin-coating",
  "Perovskite_deposition_sequential_spin_coating": "True",
  "Perovskite_deposition_spin_coating_antisolvent": "Null",
  "Perovskite_deposition_reaction_solutions_compounds": "PbI2; FAI; MACl; MABr",
  "Perovskite_deposition_reaction_solutions_concentrations": "691.5 mg/mL; 65 mg/mL; 5 mg/mL; 5 mg/mL",
  "Perovskite_deposition_final_solutions_concentration_before_deposition": "Null",
  "Perovskite_deposition_solvents_compound": "DMF; DMSO; Isopropanol",
  "Perovskite_deposition_solvents_mixing_ratio": "9:1",
  "Perovskite_deposition_synthesis_atmosphere": "N2 glove box",
  "Perovskite_deposition_synthesis_atmosphere_pressure": "Null",
  "Perovskite_deposition_synthesis_atmosphere_relative_humidity": "30%-40%",
  "Perovskite_deposition_spin_coating_speed": "2000 rpm; 2000 rpm",
  "Perovskite_deposition_spin_coating_time": "30 s; 30 s",
  "Perovskite_deposition_thermal_annealing_atmosphere": "Null",
  "Perovskite_deposition_thermal_annealing_temperature": "150 °C",
  "Perovskite_deposition_thermal_annealing_time": "15 min",
  "Perovskite_surface_treatment_material": "Null",
  "Perovskite_surface_treatment_method": "Null",
  "Perovskite_surface_treatment_solution_concentration": "Null",
  "Perovskite_surface_treatment_solvents_compound": "Null",
  "Perovskite_surface_treatment_synthesis_atmosphere": "Null",
  "Perovskite_surface_treatment_synthesis_atmosphere_pressure": "Null",
  "Perovskite_surface_treatment_synthesis_atmosphere_relative_humidity": "Null",
  "Perovskite_surface_treatment_deposition_spin_coating_speed": "Null",
  "Perovskite_surface_treatment_deposition_spin_coating_time": "Null",
  "Perovskite_surface_treatment_deposition_thermal_annealing_temperature": "Null",
  "Perovskite_surface_treatment_deposition_thermal_annealing_time": "Null",
  "HTL_thickness": "Null",
  "HTL_stack_sequence": "Spiro-OMeTAD",
  "HTL_additive_compound": "4-tert-butylpyridine; Li-TFSI",
  "HTL_additive_concentration": "30 μL/mL; 35 μL/mL",
  "HTL_deposition_method": "Spin-coating",
  "HTL_deposition_solution_concentration": "72.3 mg/mL",
  "HTL_deposition_solvents_compound": "Chlorobenzene",
  "HTL_deposition_synthesis_atmosphere": "Null",
  "HTL_deposition_synthesis_atmosphere_pressure": "Null",
  "HTL_deposition_synthesis_atmosphere_relative_humidity": "Null",
  "HTL_deposition_spin_coating_speed": "3000 rpm",
  "HTL_deposition_spin_coating_time": "30 s",
  "HTL_deposition_thermal_annealing_temperature": "Null",
  "HTL_deposition_thermal_annealing_time": "Null",
  "Backcontact_thickness": "100 nm",
  "Beckcontact_deposition_method": "Thermal evaporation",
  "Backcontact_deposition_atmosphere_pressure": "vacuum",
  "Encapsulation_method": "Bynel sealant; Butyl rubber/aluminum tape",
  "Encapsulation_atmosphere": "Null",
  "JV_measured_device_matching": "True",
  "JV_measured_reverse_scan_Voc": "1.163 V",
  "JV_measured_reverse_scan_Jsc": "25.44 mA/cm2",
  "JV_measured_reverse_scan_FF": "81.88 %",
  "JV_measured_reverse_scan_PCE": "24.26 %",
  "JV_measured_forward_scan_Voc": "Null",
  "JV_measured_forward_scan_Jsc": "Null",
  "JV_measured_forward_scan_FF": "Null",
  "JV_measured_forward_scan_PCE": "Null",
  "JV_measured_light_spectra": "AM1.5G",
  "JV_measured_light_spectra_intensity": "1 sun",
  "JV_measured_scan_speed": "0.01 V/s",
  "JV_measured_scan_delay_time": "Null",
  "JV_certified_PCE": "Null",
  "Stabilized_measured_PCE": "Null",
  "Stabilized_certified_PCE": "Null",
  "Stability_test_device_matching": "True",
  "Stability_test_temperature": "25 °C",
  "Stability_test_atmosphere": "Ambient atmosphere",
  "Stability_test_light_spectra": "White-light LED",
  "Stability_test_light_intensity": "1 sun equivalent",
  "Stability_test_relative_humidity": "Null",
  "Stability_PCE_after_time": "1000 h",
  "Stability_PCE_after_time_value": "94.7 %"
}

File: dataset/2021-2025/10.1039_d3ee00293d/Device_BestPCE_claude_haiku_10.1039_d3ee00293d.json
{
  "Ref_DOI": "10.1039/d3ee00293d",
  "Ref_journal": "Energy & Environmental Science",
  "Ref_publication_year": "2023",
  "Ref_title": "Elimination of unstable residual lead iodide near the buried interface for the stability improvement of perovskite solar cells",
  "Cell_architecture": "NIP",
  "Cell_stack_sequence": "Glass/ITO/SnO2/Perovskite/Spiro-OMeTAD/Gold",
  "Cell_area_measured": "0.0928 cm2",
  "ETL_thickness": "Null",
  "ETL_stack_sequence": "SnO2",
  "ETL_additive_compound": "FAI/CsBr",
  "ETL_additive_concentration": "60 mM",
  "ETL_deposition_method": "Spin-coating",
  "ETL_deposition_solution_concentration": "Null",
  "ETL_deposition_solvents_compound": "Ultrapure water",
  "ETL_deposition_synthesis_atmosphere": "Air",
  "ETL_deposition_synthesis_atmosphere_pressure": "1 atm",
  "ETL_deposition_synthesis_atmosphere_relative_humidity": "30-40%",
  "ETL_deposition_spin_coating_speed": "3000 rpm",
  "ETL_deposition_spin_coating_time": "30 s",
  "ETL_deposition_thermal_annealing_temperature": "150 °C",
  "ETL_deposition_thermal_annealing_time": "30 min",
  "Perovskite_dimension": "3D",
  "Perovskite_thickness": "Null",
  "Perovskite_composition_long_form": "FACs(MA)PbI3",
  "Perovskite_additive_compound": "Null",
  "Perovskite_additive_concentration": "Null",
  "Perovskite_bandgap": "Null",
  "Perovskite_deposition_method": "Two-step spin-coating",
  "Perovskite_deposition_sequential_spin_coating": "True",
  "Perovskite_deposition_spin_coating_antisolvent": "Null",
  "Perovskite_deposition_reaction_solutions_compounds": "PbI2; FAI; MACl; MABr",
  "Perovskite_deposition_reaction_solutions_concentrations": "691.5 mg/mL; 65 mg/mL; 5 mg/mL; 5 mg/mL",
  "Perovskite_deposition_solvents_compound": "DMF; DMSO; Isopropanol",
  "Perovskite_deposition_solvents_mixing_ratio": "9:1; Null",
  "Perovskite_deposition_synthesis_atmosphere": "Nitrogen",
  "Perovskite_deposition_synthesis_atmosphere_pressure": "1 atm",
  "Perovskite_deposition_synthesis_atmosphere_relative_humidity": "30-40%",
  "Perovskite_deposition_spin_coating_speed": "2000 rpm",
  "Perovskite_deposition_spin_coating_time": "30 s",
  "Perovskite_deposition_thermal_annealing_atmosphere": "Air",
  "Perovskite_deposition_thermal_annealing_temperature": "150 °C",
  "Perovskite_deposition_thermal_annealing_time": "15 min",
  "HTL_thickness": "Null",
  "HTL_stack_sequence": "Spiro-OMeTAD",
  "HTL_additive_compound": "Li-TFSI; 4-tert-butylpyridine",
  "HTL_additive_concentration": "35 μL; 30 μL",
  "HTL_deposition_method": "Spin-coating",
  "HTL_deposition_solution_concentration": "72.3 mg",
  "HTL_deposition_solvents_compound": "Chlorobenzene",
  "HTL_deposition_synthesis_atmosphere": "Null",
  "HTL_deposition_synthesis_atmosphere_pressure": "1 atm",
  "HTL_deposition_synthesis_atmosphere_relative_humidity": "Null",
  "HTL_deposition_spin_coating_speed": "3000 rpm",
  "HTL_deposition_spin_coating_time": "30 s",
  "HTL_deposition_thermal_annealing_temperature": "Null",
  "HTL_deposition_thermal_annealing_time": "Null",
  "Backcontact_thickness": "100 nm",
  "Beckcontact_deposition_method": "Thermal evaporation",
  "Backcontact_deposition_atmosphere_pressure": "Null",
  "Encapsulation_method": "Cover glass with bynel sealant; butyl rubber/aluminum tape",
  "Encapsulation_atmosphere": "Air",
  "JV_measured_device_matching": "True",
  "JV_measured_reverse_scan_Voc": "1.163 V",
  "JV_measured_reverse_scan_Jsc": "25.41 mA/cm2",
  "JV_measured_reverse_scan_FF": "81.95 %",
  "JV_measured_reverse_scan_PCE": "24.22 %",
  "JV_measured_forward_scan_Voc": "Null",
  "JV_measured_forward_scan_Jsc": "Null",
  "JV_measured_forward_scan_FF": "Null",
  "JV_measured_forward_scan_PCE": "Null",
  "JV_measured_light_spectra": "AM1.5G",
  "JV_measured_light_spectra_intensity": "1 sun",
  "JV_measured_scan_speed": "0.01 V/s",
  "JV_measured_scan_delay_time": "Null",
  "JV_certified_PCE": "Null",
  "Stabilized_measured_PCE": "Null",
  "Stabilized_certified_PCE": "Null",
  "Stability_test_device_matching": "True",
  "Stability_test_temperature": "25 °C",
  "Stability_test_atmosphere": "Air",
  "Stability_test_light_spectra": "LED",
  "Stability_test_light_intensity": "1 sun",
  "Stability_test_relative_humidity": "Null",
  "Stability_PCE_after_time": "1000 hours",
  "Stability_PCE_after_time_value": "94.7 %"
}

File: dataset/2021-2025/10.1039_d3ee00293d/Device_BestPCE_gpt4o_10.1039_d3ee00293d.json
{
  "Ref_DOI": "10.1039/d3ee00293d",
  "Ref_journal": "Energy & Environmental Science",
  "Ref_publication_year": "2023",
  "Ref_title": "Elimination of unstable residual lead iodide near the buried interface for the stability improvement of perovskite solar cells",
  "Cell_architecture": "NIP",
  "Cell_stack_sequence": "ITO/SnO2(FAI-CsBr)/Perovskite/Spiro-OMeTAD/Au",
  "Cell_area_measured": "0.0928 cm2",
  "ETL_thickness": "Null",
  "ETL_stack_sequence": "SnO2(FAI-CsBr)",
  "ETL_additive_compound": "FAI;CsBr",
  "ETL_additive_concentration": "60 mM",
  "ETL_deposition_method": "Spin-coating",
  "ETL_deposition_solution_concentration": "Null",
  "ETL_deposition_solvents_compound": "Ultrapure water",
  "ETL_deposition_synthesis_atmosphere": "Air",
  "ETL_deposition_synthesis_atmosphere_pressure": "1 atm",
  "ETL_deposition_synthesis_atmosphere_relative_humidity": "Null",
  "ETL_deposition_spin_coating_speed": "3000 rpm",
  "ETL_deposition_spin_coating_time": "30 s",
  "ETL_deposition_thermal_annealing_temperature": "150 °C",
  "ETL_deposition_thermal_annealing_time": "30 min",
  "Perovskite_dimension": "3D",
  "Perovskite_thickness": "Null",
  "Perovskite_composition_long_form": "FAMAPbI3",
  "Perovskite_additive_compound": "MACl;MABr",
  "Perovskite_additive_concentration": "Null",
  "Perovskite_bandgap": "Null",
  "Perovskite_deposition_method": "Spin-coating",
  "Perovskite_deposition_sequential_spin_coating": "True",
  "Perovskite_deposition_spin_coating_antisolvent": "Null",
  "Perovskite_deposition_reaction_solutions_compounds": "PbI2;FAI;MACl;MABr",
  "Perovskite_deposition_reaction_solutions_concentrations": "691.5 mg/mL;65 mg/mL;5 mg/mL;5 mg/mL",
  "Perovskite_deposition_final_solutions_concentration_before_deposition": "Null",
  "Perovskite_deposition_solvents_compound": "DMF;DMSO;Isopropanol",
  "Perovskite_deposition_solvents_mixing_ratio": "9:1;Null",
  "Perovskite_deposition_synthesis_atmosphere": "Nitrogen",
  "Perovskite_deposition_synthesis_atmosphere_pressure": "1 atm",
  "Perovskite_deposition_synthesis_atmosphere_relative_humidity": "Null",
  "Perovskite_deposition_spin_coating_speed": "2000 rpm;2000 rpm",
  "Perovskite_deposition_spin_coating_time": "30 s;30 s",
  "Perovskite_deposition_thermal_annealing_atmosphere": "Air",
  "Perovskite_deposition_thermal_annealing_temperature": "150 °C",
  "Perovskite_deposition_thermal_annealing_time": "15 min",
  "Perovskite_surface_treatment_material": "Null",
  "Perovskite_surface_treatment_method": "Null",
  "Perovskite_surface_treatment_solution_concentration": "Null",
  "Perovskite_surface_treatment_solvents_compound": "Null",
  "Perovskite_surface_treatment_synthesis_atmosphere": "Null",
  "Perovskite_surface_treatment_synthesis_atmosphere_pressure": "Null",
  "Perovskite_surface_treatment_synthesis_atmosphere_relative_humidity": "Null",
  "Perovskite_surface_treatment_deposition_spin_coating_speed": "Null",
  "Perovskite_surface_treatment_deposition_spin_coating_time": "Null",
  "Perovskite_surface_treatment_deposition_thermal_annealing_temperature": "Null",
  "Perovskite_surface_treatment_deposition_thermal_annealing_time": "Null",
  "HTL_thickness": "Null",
  "HTL_stack_sequence": "Spiro-OMeTAD",
  "HTL_additive_compound": "4-tert-butylpyridine;Li-TFSI",
  "HTL_additive_concentration": "Null",
  "HTL_deposition_method": "Spin-coating",
  "HTL_deposition_solution_concentration": "Null",
  "HTL_deposition_solvents_compound": "Chlorobenzene",
  "HTL_deposition_synthesis_atmosphere": "Null",
  "HTL_deposition_synthesis_atmosphere_pressure": "Null",
  "HTL_deposition_synthesis_atmosphere_relative_humidity": "Null",
  "HTL_deposition_spin_coating_speed": "3000 rpm",
  "HTL_deposition_spin_coating_time": "30 s",
  "HTL_deposition_thermal_annealing_temperature": "Null",
  "HTL_deposition_thermal_annealing_time": "Null",
  "Backcontact_thickness": "100 nm",
  "Beckcontact_deposition_method": "Thermal evaporation",
  "Backcontact_deposition_atmosphere_pressure": "Null",
  "Encapsulation_method": "Bynel sealant",
  "Encapsulation_atmosphere": "Null",
  "JV_measured_device_matching": "True",
  "JV_measured_reverse_scan_Voc": "1.163 V",
  "JV_measured_reverse_scan_Jsc": "25.44 mA/cm2",
  "JV_measured_reverse_scan_FF": "81.88 %",
  "JV_measured_reverse_scan_PCE": "24.26 %",
  "JV_measured_forward_scan_Voc": "Null",
  "JV_measured_forward_scan_Jsc": "Null",
  "JV_measured_forward_scan_FF": "Null",
  "JV_measured_forward_scan_PCE": "Null",
  "JV_measured_light_spectra": "AM1.5G",
  "JV_measured_light_spectra_intensity": "1 sun",
  "JV_measured_scan_speed": "0.01 V/s",
  "JV_measured_scan_delay_time": "Null",
  "JV_certified_PCE": "Null",
  "Stabilized_measured_PCE": "Null",
  "Stabilized_certified_PCE": "Null",
  "Stability_test_device_matching": "True",
  "Stability_test_temperature": "25 °C",
  "Stability_test_atmosphere": "Air",
  "Stability_test_light_spectra": "1 sun equivalent white light LED",
  "Stability_test_light_intensity": "1 sun",
  "Stability_test_relative_humidity": "Null",
  "Stability_PCE_after_time": "1000 hours",
  "Stability_PCE_after_time_value": "94.7 %"
}

File: dataset/2021-2025/10.1039_d3ee00293d/Device_BestPCE_gpt4o_mini_10.1039_d3ee00293d.json
{
  "Ref_DOI": "10.1039/d3ee00293d",
  "Ref_journal": "Energy & Environmental Science",
  "Ref_publication_year": "2023",
  "Ref_title": "Elimination of unstable residual lead iodide near the buried interface for the stability improvement of perovskite solar cells",
  "Cell_architecture": "NIP",
  "Cell_stack_sequence": "ITO/SnO2(FAI-CsBr)/Perovskite/PCBM/BCP/Ag",
  "Cell_area_measured": "0.0928 cm2",
  "ETL_thickness": "Null",
  "ETL_stack_sequence": "SnO2",
  "ETL_additive_compound": "FAI;CsBr",
  "ETL_additive_concentration": "60 mM",
  "ETL_deposition_method": "Spin-coating",
  "ETL_deposition_solution_concentration": "Null",
  "ETL_deposition_solvents_compound": "Null",
  "ETL_deposition_synthesis_atmosphere": "Air",
  "ETL_deposition_synthesis_atmosphere_pressure": "1 atm",
  "ETL_deposition_synthesis_atmosphere_relative_humidity": "Null",
  "ETL_deposition_spin_coating_speed": "Null",
  "ETL_deposition_spin_coating_time": "Null",
  "ETL_deposition_thermal_annealing_temperature": "Null",
  "ETL_deposition_thermal_annealing_time": "Null",
  "Perovskite_dimension": "3D",
  "Perovskite_thickness": "Null",
  "Perovskite_composition_long_form": "FACsPbI3",
  "Perovskite_additive_compound": "Null",
  "Perovskite_additive_concentration": "Null",
  "Perovskite_bandgap": "Null",
  "Perovskite_deposition_method": "Spin-coating",
  "Perovskite_deposition_sequential_spin_coating": "True",
  "Perovskite_deposition_spin_coating_antisolvent": "Null",
  "Perovskite_deposition_reaction_solutions_compounds": "PbI2;FAI;MACl;MABr;CsBr",
  "Perovskite_deposition_reaction_solutions_concentrations": "691.5 mg/mL;65 mg/mL;5 mg/mL;5 mg/mL;7.5 mg/mL",
  "Perovskite_deposition_final_solutions_concentration_before_deposition": "Null",
  "Perovskite_deposition_solvents_compound": "DMF;DMSO;isopropanol",
  "Perovskite_deposition_solvents_mixing_ratio": "9:1",
  "Perovskite_deposition_synthesis_atmosphere": "Nitrogen",
  "Perovskite_deposition_synthesis_atmosphere_pressure": "1 atm",
  "Perovskite_deposition_synthesis_atmosphere_relative_humidity": "30%-40%",
  "Perovskite_deposition_spin_coating_speed": "2000 rpm;3000 rpm",
  "Perovskite_deposition_spin_coating_time": "30 s;30 s",
  "Perovskite_deposition_thermal_annealing_atmosphere": "Air",
  "Perovskite_deposition_thermal_annealing_temperature": "150 °C",
  "Perovskite_deposition_thermal_annealing_time": "15 min",
  "Perovskite_surface_treatment_material": "PTAA",
  "Perovskite_surface_treatment_method": "Spin-coating",
  "Perovskite_surface_treatment_solution_concentration": "40 mg/mL",
  "Perovskite_surface_treatment_solvents_compound": "chlorobenzene",
  "Perovskite_surface_treatment_synthesis_atmosphere": "Air",
  "Perovskite_surface_treatment_synthesis_atmosphere_pressure": "1 atm",
  "Perovskite_surface_treatment_synthesis_atmosphere_relative_humidity": "Null",
  "Perovskite_surface_treatment_deposition_spin_coating_speed": "1500 rpm",
  "Perovskite_surface_treatment_deposition_spin_coating_time": "25 s",
  "Perovskite_surface_treatment_deposition_thermal_annealing_temperature": "150 °C",
  "Perovskite_surface_treatment_deposition_thermal_annealing_time": "15 min",
  "HTL_thickness": "Null",
  "HTL_stack_sequence": "Null",
  "HTL_additive_compound": "4-tert-butylpyridine;Li-TFSI",
  "HTL_additive_concentration": "Null",
  "HTL_deposition_method": "Spin-coating",
  "HTL_deposition_solution_concentration": "Null",
  "HTL_deposition_solvents_compound": "chlorobenzene",
  "HTL_deposition_synthesis_atmosphere": "Air",
  "HTL_deposition_synthesis_atmosphere_pressure": "1 atm",
  "HTL_deposition_synthesis_atmosphere_relative_humidity": "Null",
  "HTL_deposition_spin_coating_speed": "3000 rpm",
  "HTL_deposition_spin_coating_time": "30 s",
  "HTL_deposition_thermal_annealing_temperature": "Null",
  "HTL_deposition_thermal_annealing_time": "Null",
  "Backcontact_thickness": "100 nm",
  "Beckcontact_deposition_method": "Thermal evaporation",
  "Backcontact_deposition_atmosphere_pressure": "Null",
  "Encapsulation_method": "Bynel sealant",
  "Encapsulation_atmosphere": "Air",
  "JV_measured_device_matching": "True",
  "JV_measured_reverse_scan_Voc": "1.163 V",
  "JV_measured_reverse_scan_Jsc": "25.41 mA/cm2",
  "JV_measured_reverse_scan_FF": "81.95 %",
  "JV_measured_reverse_scan_PCE": "24.26 %",
  "JV_measured_forward_scan_Voc": "1.163 V",
  "JV_measured_forward_scan_Jsc": "25.41 mA/cm2",
  "JV_measured_forward_scan_FF": "81.95 %",
  "JV_measured_forward_scan_PCE": "24.26 %",
  "JV_measured_light_spectra": "AM1.5G",
  "JV_measured_light_spectra_intensity": "1 sun",
  "JV_measured_scan_speed": "0.01 V/s",
  "JV_measured_scan_delay_time": "Null",
  "JV_certified_PCE": "Null",
  "Stabilized_measured_PCE": "Null",
  "Stabilized_certified_PCE": "Null",
  "Stability_test_device_matching": "True",
  "Stability_test_temperature": "25 °C",
  "Stability_test_atmosphere": "Air",
  "Stability_test_light_spectra": "AM1.5G",
  "Stability_test_light_intensity": "1 sun",
  "Stability_test_relative_humidity": "40 ± 5%",
  "Stability_PCE_after_time": "1000 hours",
  "Stability_PCE_after_time_value": "94.7%"
}

File: dataset/2021-2025/10.1039_d3ee00293d/Device_BestPCE_gpt4o_mini_zero_shot_10.1039_d3ee00293d.json
{
  "Ref_DOI": "10.1039/d3ee00293d",
  "Ref_journal": "Energy & Environmental Science",
  "Ref_publication_year": "2023",
  "Ref_title": "Elimination of unstable residual lead iodide near the buried interface for the stability improvement of perovskite solar cells",
  "Cell_architecture": "n-i-p",
  "Cell_stack_sequence": "ITO/SnO2(FAI-CsBr)/Perovskite/HTL/Backcontact",
  "Cell_area_measured": "0.0928 cm2 for small size PSCs, 9.66 cm2 for mini-modules",
  "ETL_thickness": "Null",
  "ETL_stack_sequence": "SnO2(FAI-CsBr)",
  "ETL_additive_compound": "FAI, CsBr",
  "ETL_additive_concentration": "60 mM",
  "ETL_deposition_method": "spin-coating",
  "ETL_deposition_solution_concentration": "Null",
  "ETL_deposition_solvents_compound": "water",
  "ETL_deposition_synthesis_atmosphere": "ambient air",
  "ETL_deposition_synthesis_atmosphere_pressure": "Null",
  "ETL_deposition_synthesis_atmosphere_relative_humidity": "Null",
  "ETL_deposition_spin_coating_speed": "3000 rpm",
  "ETL_deposition_spin_coating_time": "30 s",
  "ETL_deposition_thermal_annealing_temperature": "150 °C",
  "ETL_deposition_thermal_annealing_time": "30 min",
  "Perovskite_dimension": "Null",
  "Perovskite_thickness": "Null",
  "Perovskite_composition_long_form": "formamidinium-cesium (FACs) perovskite",
  "Perovskite_additive_compound": "Null",
  "Perovskite_additive_concentration": "Null",
  "Perovskite_bandgap": "Null",
  "Perovskite_deposition_method": "spin-coating",
  "Perovskite_deposition_sequential_spin_coating": "Yes",
  "Perovskite_deposition_spin_coating_antisolvent": "isopropanol",
  "Perovskite_deposition_reaction_solutions_compounds": "PbI2, FAI, MACl, MABr",
  "Perovskite_deposition_reaction_solutions_concentrations": "691.5 mg PbI2 in 1 mL DMF/DMSO (9:1), 65 mg FAI, 5 mg MACl, 5 mg MABr in 1 mL isopropanol",
  "Perovskite_deposition_final_solutions_concentration_before_deposition": "Null",
  "Perovskite_deposition_solvents_compound": "DMF, DMSO, isopropanol",
  "Perovskite_deposition_solvents_mixing_ratio": "9:1",
  "Perovskite_deposition_synthesis_atmosphere": "N2 glove box",
  "Perovskite_deposition_synthesis_atmosphere_pressure": "Null",
  "Perovskite_deposition_synthesis_atmosphere_relative_humidity": "30%-40%",
  "Perovskite_deposition_spin_coating_speed": "2000 rpm",
  "Perovskite_deposition_spin_coating_time": "30 s",
  "Perovskite_deposition_thermal_annealing_atmosphere": "ambient air",
  "Perovskite_deposition_thermal_annealing_temperature": "150 °C",
  "Perovskite_deposition_thermal_annealing_time": "15 min",
  "Perovskite_surface_treatment_material": "Null",
  "Perovskite_surface_treatment_method": "Null",
  "Perovskite_surface_treatment_solution_concentration": "Null",
  "Perovskite_surface_treatment_solvents_compound": "Null",
  "Perovskite_surface_treatment_synthesis_atmosphere": "Null",
  "Perovskite_surface_treatment_synthesis_atmosphere_pressure": "Null",
  "Perovskite_surface_treatment_synthesis_atmosphere_relative_humidity": "Null",
  "Perovskite_surface_treatment_deposition_spin_coating_speed": "Null",
  "Perovskite_surface_treatment_deposition_spin_coating_time": "Null",
  "Perovskite_surface_treatment_deposition_thermal_annealing_temperature": "Null",
  "Perovskite_surface_treatment_deposition_thermal_annealing_time": "Null",
  "HTL_thickness": "Null",
  "HTL_stack_sequence": "Null",
  "HTL_additive_compound": "Null",
  "HTL_additive_concentration": "Null",
  "HTL_deposition_method": "spin-coating",
  "HTL_deposition_solution_concentration": "Null",
  "HTL_deposition_solvents_compound": "chlorobenzene",
  "HTL_deposition_synthesis_atmosphere": "Null",
  "HTL_deposition_synthesis_atmosphere_pressure": "Null",
  "HTL_deposition_synthesis_atmosphere_relative_humidity": "Null",
  "HTL_deposition_spin_coating_speed": "3000 rpm",
  "HTL_deposition_spin_coating_time": "30 s",
  "HTL_deposition_thermal_annealing_temperature": "Null",
  "HTL_deposition_thermal_annealing_time": "Null",
  "Backcontact_thickness": "100 nm",
  "Beckcontact_deposition_method": "thermal evaporation",
  "Backcontact_deposition_atmosphere_pressure": "Null",
  "Encapsulation_method": "by sealing devices with bynel sealant",
  "Encapsulation_atmosphere": "ambient air",
  "JV_measured_device_matching": "Null",
  "JV_measured_reverse_scan_Voc": "1.163 V",
  "JV_measured_reverse_scan_Jsc": "25.41 mA cm-2",
  "JV_measured_reverse_scan_FF": "81.95%",
  "JV_measured_reverse_scan_PCE": "24.22%",
  "JV_measured_forward_scan_Voc": "1.162 V",
  "JV_measured_forward_scan_Jsc": "25.23 mA cm-2",
  "JV_measured_forward_scan_FF": "80.78%",
  "JV_measured_forward_scan_PCE": "23.68%",
  "JV_measured_light_spectra": "AM1.5G",
  "JV_measured_light_spectra_intensity": "Null",
  "JV_measured_scan_speed": "0.01 V s−1",
  "JV_measured_scan_delay_time": "Null",
  "JV_certified_PCE": "Null",
  "Stabilized_measured_PCE": "Null",
  "Stabilized_certified_PCE": "Null",
  "Stability_test_device_matching": "Null",
  "Stability_test_temperature": "25 ± 2 °C",
  "Stability_test_atmosphere": "ambient air",
  "Stability_test_light_spectra": "Null",
  "Stability_test_light_intensity": "one sun",
  "Stability_test_relative_humidity": "40 ± 5%",
  "Stability_PCE_after_time": "1000 h",
  "Stability_PCE_after_time_value": "94.7%"
}
