Repository: jiayijdong/PSCbench

# PSCbench


**PSCbench** is a novel benchmark for materials science research-level scientific
dataset curation sourced from published journals. The benchmark is designed to evaluate the complex classification capabilities,
strong domain knowledge, and advanced calculation skills of LLMs.

## Data


The PSCbench dataset is under dataset folder in json file format. Each file is list of dictionary and can be extracted using following scripts.
Each file stands for one published journal, which is fully elaborated in the paper. 

```
with open("./dataset/retroactive/{}.json".format(subject), encoding='utf-8') as json_file:
    problems=json.load(json_file)
```

File: dataset/2021-2025/10.1039_d3ee00293d/Device_BestPCE_grok_10.1039_d3ee00293d.json
{
  "Ref_DOI": "10.1039/d3ee00293d",
  "Ref_journal": "Energy & Environmental Science",
  "Ref_publication_year": "2023",
  "Ref_title": "Elimination of unstable residual lead iodide near the buried interface for the stability improvement of perovskite solar cells",
  "Cell_architecture": "NIP",
  "Cell_stack_sequence": "ITO/SnO2/Perovskite/Spiro-OMeTAD/Au",
  "Cell_area_measured": "0.0928 cm2",
  "ETL_thickness": "Null",
  "ETL_stack_sequence": "SnO2",
  "ETL_additive_compound": "FAI;CsBr",
  "ETL_additive_concentration": "52.5 mM;7.5 mM",
  "ETL_deposition_method": "Spin-coating",
  "ETL_deposition_solution_concentration": "Null",
  "ETL_deposition_solvents_compound": "Water",
  "ETL_deposition_synthesis_atmosphere": "Air",
  "ETL_deposition_synthesis_atmosphere_pressure": "1 atm",
  "ETL_deposition_synthesis_atmosphere_relative_humidity": "Null",
  "ETL_deposition_spin_coating_speed": "3000 rpm",
  "ETL_deposition_spin_coating_time": "30 s",
  "ETL_deposition_thermal_annealing_temperature": "150 °C",
  "ETL_deposition_thermal_annealing_time": "30 min",
  "Perovskite_dimension": "3D",
  "Perovskite_thickness": "570 nm",
  "Perovskite_composition_long_form": "FAxMA1-xPbI3",
  "Perovskite_additive_compound": "Null",
  "Perovskite_additive_concentration": "Null",
  "Perovskite_bandgap": "Null",
  "Perovskite_deposition_method": "Spin-coating",
  "Perovskite_deposition_sequential_spin_coating": "True",
  "Perovskite_deposition_spin_coating_antisolvent": "Null",
  "Perovskite_deposition_reaction_solutions_compounds": "PbI2;FAI;MACl;MABr",
  "Perovskite_deposition_reaction_solutions_concentrations": "691.5 mg/mL;65 mg/mL;5 mg/mL;5 mg/mL",
  "Perovskite_deposition_final_solutions_concentration_before_deposition": "Null",
  "Perovskite_deposition_solvents_compound": "DMF;DMSO;Isopropanol",
  "Perovskite_deposition_solvents_mixing_ratio": "9:1;Null",
  "Perovskite_deposition_synthesis_atmosphere": "Nitrogen",
  "Perovskite_deposition_synthesis_atmosphere_pressure": "Null",
  "Perovskite_deposition_synthesis_atmosphere_relative_humidity": "30-40 %",
  "Perovskite_deposition_spin_coating_speed": "2000 rpm;2000 rpm",
  "Perovskite_deposition_spin_coating_time": "30 s;30 s",
  "Perovskite_deposition_thermal_annealing_atmosphere": "Air",
  "Perovskite_deposition_thermal_annealing_temperature": "150 °C",
  "Perovskite_deposition_thermal_annealing_time": "15 min",
  "Perovskite_surface_treatment_material": "Null",
  "Perovskite_surface_treatment_method": "Null",
  "Perovskite_surface_treatment_solution_concentration": "Null",
  "Perovskite_surface_treatment_solvents_compound": "Null",
  "Perovskite_surface_treatment_synthesis_atmosphere": "Null",
  "Perovskite_surface_treatment_synthesis_atmosphere_pressure": "Null",
  "Perovskite_surface_treatment_synthesis_atmosphere_relative_humidity": "Null",
  "Perovskite_surface_treatment_deposition_spin_coating_speed": "Null",
  "Perovskite_surface_treatment_deposition_spin_coating_time": "Null",
  "Perovskite_surface_treatment_deposition_thermal_annealing_temperature": "Null",
  "Perovskite_surface_treatment_deposition_thermal_annealing_time": "Null",
  "HTL_thickness": "Null",
  "HTL_stack_sequence": "Spiro-OMeTAD",
  "HTL_additive_compound": "4-tert-butylpyridine;Li-TFSI",
  "HTL_additive_concentration": "30 μL/mL;35 μL/mL",
  "HTL_deposition_method": "Spin-coating",
  "HTL_deposition_solution_concentration": "72.3 mg/mL",
  "HTL_deposition_solvents_compound": "Chlorobenzene",
  "HTL_deposition_synthesis_atmosphere": "Null",
  "HTL_deposition_synthesis_atmosphere_pressure": "Null",
  "HTL_deposition_synthesis_atmosphere_relative_humidity": "Null",
  "HTL_deposition_spin_coating_speed": "3000 rpm",
  "HTL_deposition_spin_coating_time": "30 s",
  "HTL_deposition_thermal_annealing_temperature": "Null",
  "HTL_deposition_thermal_annealing_time": "Null",
  "Backcontact_thickness": "100 nm",
  "Beckcontact_deposition_method": "Thermal evaporation",
  "Backcontact_deposition_atmosphere_pressure": "Null",
  "Encapsulation_method": "Bynel sealant;Butyl rubber/Aluminum tape",
  "Encapsulation_atmosphere": "Null",
  "JV_measured_device_matching": "True",
  "JV_measured_reverse_scan_Voc": "1.163",
  "JV_measured_reverse_scan_Jsc": "25.44",
  "JV_measured_reverse_scan_FF": "81.88",
  "JV_measured_reverse_scan_PCE": "24.26",
  "JV_measured_forward_scan_Voc": "Null",
  "JV_measured_forward_scan_Jsc": "Null",
  "JV_measured_forward_scan_FF": "Null",
  "JV_measured_forward_scan_PCE": "Null",
  "JV_measured_light_spectra": "AM1.5G",
  "JV_measured_light_spectra_intensity": "Null",
  "JV_measured_scan_speed": "0.01 V/s",
  "JV_measured_scan_delay_time": "Null",
  "JV_certified_PCE": "Null",
  "Stabilized_measured_PCE": "Null",
  "Stabilized_certified_PCE": "Null",
  "Stability_test_device_matching": "True",
  "Stability_test_temperature": "25 ± 5 °C",
  "Stability_test_atmosphere": "Ambient",
  "Stability_test_light_spectra": "White LED",
  "Stability_test_light_intensity": "1 sun",
  "Stability_test_relative_humidity": "Null",
  "Stability_PCE_after_time": "1000 hours",
  "Stability_PCE_after_time_value": "94.7 %"
}

File: dataset/2021-2025/10.1039_d3ee00293d/Device_BestPCE_o3_10.1039_d3ee00293d.json
{
  "Ref_DOI": "10.1039/d3ee00293d",
  "Ref_journal": "Energy & Environmental Science",
  "Ref_publication_year": "2023",
  "Ref_title": "Elimination of unstable residual lead iodide near the buried interface for the stability improvement of perovskite solar cells",
  "Cell_architecture": "NIP",
  "Cell_stack_sequence": "ITO/SnO2(FAI-CsBr)/FAMA perovskite/Spiro-OMeTAD/Au",
  "Cell_area_measured": "0.0928 cm2",
  "ETL_thickness": "Null",
  "ETL_stack_sequence": "SnO2(FAI-CsBr)",
  "ETL_additive_compound": "FAI; CsBr",
  "ETL_additive_concentration": "52.5 mM; 7.5 mM",
  "ETL_deposition_method": "Spin-coating",
  "ETL_deposition_solution_concentration": "SnO2 colloid:water 1:5 (v/v)",
  "ETL_deposition_solvents_compound": "Water",
  "ETL_deposition_synthesis_atmosphere": "Air",
  "ETL_deposition_synthesis_atmosphere_pressure": "1 atm",
  "ETL_deposition_synthesis_atmosphere_relative_humidity": "Null",
  "ETL_deposition_spin_coating_speed": "3000 rpm",
  "ETL_deposition_spin_coating_time": "30 s",
  "ETL_deposition_thermal_annealing_temperature": "150 °C",
  "ETL_deposition_thermal_annealing_time": "30 min",
  "Perovskite_dimension": "3D",
  "Perovskite_thickness": "Null",
  "Perovskite_composition_long_form": "(FA,MA)Pb(I,Br,Cl)3",
  "Perovskite_additive_compound": "Null",
  "Perovskite_additive_concentration": "Null",
  "Perovskite_bandgap": "Null",
  "Perovskite_deposition_method": "Spin-coating",
  "Perovskite_deposition_sequential_spin_coating": "True",
  "Perovskite_deposition_spin_coating_antisolvent": "Null",
  "Perovskite_deposition_reaction_solutions_compounds": "PbI2; FAI+MACl+MABr",
  "Perovskite_deposition_reaction_solutions_concentrations": "691.5 mg/mL; 65 mg/mL FAI, 5 mg/mL MACl, 5 mg/mL MABr",
  "Perovskite_deposition_final_solutions_concentration_before_deposition": "Null",
  "Perovskite_deposition_solvents_compound": "DMF; DMSO; Isopropanol",
  "Perovskite_deposition_solvents_mixing_ratio": "9:1; pure",
  "Perovskite_deposition_synthesis_atmosphere": "Nitrogen",
  "Perovskite_deposition_synthesis_atmosphere_pressure": "1 atm",
  "Perovskite_deposition_synthesis_atmosphere_relative_humidity": "Null",
  "Perovskite_deposition_spin_coating_speed": "2000 rpm; 2000 rpm",
  "Perovskite_deposition_spin_coating_time": "30 s; 30 s",
  "Perovskite_deposition_thermal_annealing_atmosphere": "Air",
  "Perovskite_deposition_thermal_annealing_temperature": "150 °C",
  "Perovskite_deposition_thermal_annealing_time": "15 min",
  "Perovskite_surface_treatment_material": "Null",
  "Perovskite_surface_treatment_method": "Null",
  "Perovskite_surface_treatment_solution_concentration": "Null",
  "Perovskite_surface_treatment_solvents_compound": "Null",
  "Perovskite_surface_treatment_synthesis_atmosphere": "Null",
  "Perovskite_surface_treatment_synthesis_atmosphere_pressure": "Null",
  "Perovskite_surface_treatment_synthesis_atmosphere_relative_humidity": "Null",
  "Perovskite_surface_treatment_deposition_spin_coating_speed": "Null",
  "Perovskite_surface_treatment_deposition_spin_coating_time": "Null",
  "Perovskite_surface_treatment_deposition_thermal_annealing_temperature": "Null",
  "Perovskite_surface_treatment_deposition_thermal_annealing_time": "Null",
  "HTL_thickness": "Null",
  "HTL_stack_sequence": "Spiro-OMeTAD",
  "HTL_additive_compound": "4-tert-butylpyridine; Li-TFSI",
  "HTL_additive_concentration": "Null",
  "HTL_deposition_method": "Spin-coating",
  "HTL_deposition_solution_concentration": "72.3 mg/mL spiro-OMeTAD in chlorobenzene",
  "HTL_deposition_solvents_compound": "Chlorobenzene",
  "HTL_deposition_synthesis_atmosphere": "Nitrogen",
  "HTL_deposition_synthesis_atmosphere_pressure": "1 atm",
  "HTL_deposition_synthesis_atmosphere_relative_humidity": "Null",
  "HTL_deposition_spin_coating_speed": "3000 rpm",
  "HTL_deposition_spin_coating_time": "30 s",
  "HTL_deposition_thermal_annealing_temperature": "Null",
  "HTL_deposition_thermal_annealing_time": "Null",
  "Backcontact_thickness": "100 nm",
  "Beckcontact_deposition_method": "Thermal evaporation",
  "Backcontact_deposition_atmosphere_pressure": "≤3×10−4 Pa",
  "Encapsulation_method": "Cover glass sealed with bynel sealant and butyl rubber/aluminum tape",
  "Encapsulation_atmosphere": "Air",
  "JV_measured_device_matching": "True",
  "JV_measured_reverse_scan_Voc": "1.163 V",
  "JV_measured_reverse_scan_Jsc": "25.44 mA/cm2",
  "JV_measured_reverse_scan_FF": "81.95 %",
  "JV_measured_reverse_scan_PCE": "24.26 %",
  "JV_measured_forward_scan_Voc": "Null",
  "JV_measured_forward_scan_Jsc": "Null",
  "JV_measured_forward_scan_FF": "Null",
  "JV_measured_forward_scan_PCE": "Null",
  "JV_measured_light_spectra": "AM1.5G",
  "JV_measured_light_spectra_intensity": "1 sun",
  "JV_measured_scan_speed": "0.01 V/s",
  "JV_measured_scan_delay_time": "Null",
  "JV_certified_PCE": "Null",
  "Stabilized_measured_PCE": "Null",
  "Stabilized_certified_PCE": "Null",
  "Stability_test_device_matching": "True",
  "Stability_test_temperature": "25 °C",
  "Stability_test_atmosphere": "Air",
  "Stability_test_light_spectra": "White LED",
  "Stability_test_light_intensity": "1 sun",
  "Stability_test_relative_humidity": "Null",
  "Stability_PCE_after_time": "1000 hours",
  "Stability_PCE_after_time_value": "94.7 %"
}

File: dataset/2021-2025/10.1039_d3ee00293d/Device_BestPCE_o4_mini_10.1039_d3ee00293d.json
{
  "Ref_DOI": "10.1039/d3ee00293d",
  "Ref_journal": "Energy & Environmental Science",
  "Ref_publication_year": "2023",
  "Ref_title": "Elimination of unstable residual lead iodide near the buried interface for the stability improvement of perovskite solar cells",
  "Cell_architecture": "NIP",
  "Cell_stack_sequence": "ITO/SnO2-FAI-CsBr/Perovskite/Spiro-OMeTAD/Au",
  "Cell_area_measured": "0.0928 cm2",
  "ETL_thickness": "Null",
  "ETL_stack_sequence": "SnO2-FAI-CsBr",
  "ETL_additive_compound": "FAI;CsBr",
  "ETL_additive_concentration": "52.5 mM FAI;7.5 mM CsBr",
  "ETL_deposition_method": "Spin-coating",
  "ETL_deposition_solution_concentration": "Null",
  "ETL_deposition_solvents_compound": "Ultrapure water",
  "ETL_deposition_synthesis_atmosphere": "Air",
  "ETL_deposition_synthesis_atmosphere_pressure": "1 atm",
  "ETL_deposition_synthesis_atmosphere_relative_humidity": "Null",
  "ETL_deposition_spin_coating_speed": "3000 rpm",
  "ETL_deposition_spin_coating_time": "30 s",
  "ETL_deposition_thermal_annealing_temperature": "150 °C",
  "ETL_deposition_thermal_annealing_time": "30 min",
  "Perovskite_dimension": "3D",
  "Perovskite_thickness": "570 nm",
  "Perovskite_composition_long_form": "FAxMA1-xPbI3",
  "Perovskite_additive_compound": "MACl;MABr",
  "Perovskite_additive_concentration": "5 mg/mL;5 mg/mL",
  "Perovskite_bandgap": "Null",
  "Perovskite_deposition_method": "Spin-coating",
  "Perovskite_deposition_sequential_spin_coating": "True",
  "Perovskite_deposition_spin_coating_antisolvent": "Null",
  "Perovskite_deposition_reaction_solutions_compounds": "PbI2 in DMF:DMSO;FAI/MACl/MABr in isopropanol",
  "Perovskite_deposition_reaction_solutions_concentrations": "691.5 mg/mL;65 mg/mL+5 mg/mL+5 mg/mL",
  "Perovskite_deposition_final_solutions_concentration_before_deposition": "Null",
  "Perovskite_deposition_solvents_compound": "DMF;DMSO;isopropanol",
  "Perovskite_deposition_solvents_mixing_ratio": "9:1",
  "Perovskite_deposition_synthesis_atmosphere": "Air;Nitrogen",
  "Perovskite_deposition_synthesis_atmosphere_pressure": "1 atm;1 atm",
  "Perovskite_deposition_synthesis_atmosphere_relative_humidity": "Null;Null",
  "Perovskite_deposition_spin_coating_speed": "2000 rpm;2000 rpm",
  "Perovskite_deposition_spin_coating_time": "30 s;30 s",
  "Perovskite_deposition_thermal_annealing_atmosphere": "Air",
  "Perovskite_deposition_thermal_annealing_temperature": "150 °C",
  "Perovskite_deposition_thermal_annealing_time": "15 min",
  "Perovskite_surface_treatment_material": "Null",
  "Perovskite_surface_treatment_method": "Null",
  "Perovskite_surface_treatment_solution_concentration": "Null",
  "Perovskite_surface_treatment_solvents_compound": "Null",
  "Perovskite_surface_treatment_synthesis_atmosphere": "Null",
  "Perovskite_surface_treatment_synthesis_atmosphere_pressure": "Null",
  "Perovskite_surface_treatment_synthesis_atmosphere_relative_humidity": "Null",
  "Perovskite_surface_treatment_deposition_spin_coating_speed": "Null",
  "Perovskite_surface_treatment_deposition_spin_coating_time": "Null",
  "Perovskite_surface_treatment_deposition_thermal_annealing_temperature": "Null",
  "Perovskite_surface_treatment_deposition_thermal_annealing_time": "Null",
  "HTL_thickness": "Null",
  "HTL_stack_sequence": "Spiro-OMeTAD",
  "HTL_additive_compound": "4-tert-butylpyridine;Li-TFSI",
  "HTL_additive_concentration": "30 µL/mL;35 µL/mL",
  "HTL_deposition_method": "Spin-coating",
  "HTL_deposition_solution_concentration": "72.3 mg/mL",
  "HTL_deposition_solvents_compound": "Chlorobenzene",
  "HTL_deposition_synthesis_atmosphere": "Air",
  "HTL_deposition_synthesis_atmosphere_pressure": "1 atm",
  "HTL_deposition_synthesis_atmosphere_relative_humidity": "Null",
  "HTL_deposition_spin_coating_speed": "3000 rpm",
  "HTL_deposition_spin_coating_time": "30 s",
  "HTL_deposition_thermal_annealing_temperature": "Null",
  "HTL_deposition_thermal_annealing_time": "Null",
  "Backcontact_thickness": "100 nm",
  "Beckcontact_deposition_method": "Thermal evaporation",
  "Backcontact_deposition_atmosphere_pressure": "Null",
  "Encapsulation_method": "Bynel sealant and butyl rubber/aluminum tape",
  "Encapsulation_atmosphere": "Air",
  "JV_measured_device_matching": "True",
  "JV_measured_reverse_scan_Voc": "1.163 V",
  "JV_measured_reverse_scan_Jsc": "25.44 mA/cm2",
  "JV_measured_reverse_scan_FF": "81.88%",
  "JV_measured_reverse_scan_PCE": "24.26%",
  "JV_measured_forward_scan_Voc": "Null",
  "JV_measured_forward_scan_Jsc": "Null",
  "JV_measured_forward_scan_FF": "Null",
  "JV_measured_forward_scan_PCE": "Null",
  "JV_measured_light_spectra": "AM1.5G",
  "JV_measured_light_spectra_intensity": "100 mW/cm2",
  "JV_measured_scan_speed": "0.01 V/s",
  "JV_measured_scan_delay_time": "Null",
  "JV_certified_PCE": "Null",
  "Stabilized_measured_PCE": "Null",
  "Stabilized_certified_PCE": "Null",
  "Stability_test_device_matching": "True",
  "Stability_test_temperature": "Null",
  "Stability_test_atmosphere": "Air",
  "Stability_test_light_spectra": "White LED",
  "Stability_test_light_intensity": "1 sun",
  "Stability_test_relative_humidity": "Null",
  "Stability_PCE_after_time": "1000 hours",
  "Stability_PCE_after_time_value": "94.7%"
}
