Repository: jiayijdong/PSCbench

# PSCbench


**PSCbench** is a novel benchmark for materials science research-level scientific
dataset curation sourced from published journals. The benchmark is designed to evaluate the complex classification capabilities,
strong domain knowledge, and advanced calculation skills of LLMs. 

We developed an innovative **evaluation protocol** for a detailed analysis of classification abilities of leading commercially available Large Language Models. This
involves instructing LLMs to extract key knowledge information within a predefined set of
dataset template. This process offers a fine-grained understanding that LLM works as well as a human in annotating the data
and actually finds out when the humans failed to annotate the data
.

## Data


The PSCbench dataset is under dataset folder in json file format. Each file is list of dictionary and can be extracted using following scripts.
Each file stands for one published journal, which is fully elaborated in the paper. 

```
with open("./dataset/retroactive/{}.json".format(subject), encoding='utf-8') as json_file:
    problems=json.load(json_file)
```

## Evaluation
To evaluate our data using LLM, please refer to folder under eval

## Analysis (Evaluation Protocol)
The evaluation protocol involves analyzing both LLM
and reference (correct) ground truth with the assistance of human annotators to identify the key information in the literature.
These reasons are then summarized into 4 categories: **Tag, Materials, Fabrication and Properties**. Subsequently, a LLM verifier is employed to automatically attribute each
incorrectly extracted answer into a certain field. The resulting error profiles enable the
interpretation of the improved skills by certain prompting strategies and direct comparison of various
strategies.

### run evaluation protocol
After running the evaluation part, use the output to run the evaluation protocol. 
```
cd eval
OPENAI_API_KEY=your_key python ana_error.py --setting your_setting 
```

## Citation
If you find our paper useful, please cite our paper
```
@misc{dong2024pscbench,
  author = {Dong, Jiayi and Huang, Zijian and Yao, Yu and Shen, Zhichao and Liu, Junkai and Tong, Yiushun and Tsai, Chu-Yen and Duan, Haoxiang and Yang, Wenxin and Gong, Ming and Xu, Wei and Kundu, Arnesh and Zhang, Ying and Huang, Joshua and Tong, Xinyang and Yeh, Eric and Zhu, Yingke and Ng, Charlotte and Du, Yilun and Li, Ju and Schwalbe-Koda, Daniel and Yang, Yang},
  title = {{PSCBENCH: A Benchmark for Large-Scale Automated Knowledge Extraction and Data Curation in Perovskite Solar Cell Literature}},
  note = {Preprint},
  year = {2024},
  url = {https://arxiv.org/abs/XXXX.XXXXX}  
}

```

File: dataset/2021-2025/10.1039_d0ee03807e/Device_BestPCE_10.1039_d0ee03807e.json
{
    "Ref_DOI": "10.1039/d0ee03807e",
    "Ref_journal": "Energy & Environmental Science",
    "Ref_publication_year": "2021",
    "Ref_title": "Understanding the perovskite/self-assembled selective contact interface for ultra-stable and highly efficient p–i–n perovskite solar cells",
    "Cell_architecture": "PIN",
    "Cell_stack_sequence": "ITO/EADR03/CsFAMA/LiF/C60/BCP/Cu",
    "Cell_area_measured": "Null",
    "ETL_thickness": "23 nm/1 nm",
    "ETL_stack_sequence": "C60/BCP",
    "ETL_additive_compound": "Null",
    "ETL_additive_concentration": "Null",
    "ETL_deposition_method": "Thermal evaporation",
    "ETL_deposition_solution_concentration": "Null",
    "ETL_deposition_solvents_compound": "Null",
    "ETL_deposition_synthesis_atmosphere": "Null",
    "ETL_deposition_synthesis_atmosphere_pressure": "Null",
    "ETL_deposition_synthesis_atmosphere_relative_humidity": "Null",
    "ETL_deposition_spin_coating_speed": "Null",
    "ETL_deposition_spin_coating_time": "Null",
    "ETL_deposition_thermal_annealing_temperature": "Null",
    "ETL_deposition_thermal_annealing_time": "Null",
    "Perovskite_dimension": "3D",
    "Perovskite_thickness": "Null",
    "Perovskite_composition_long_form": "Cs0.05FA0.79MA0.16Pb(I0.84Br0.16)3",
    "Perovskite_additive_compound": "Null",
    "Perovskite_additive_concentration": "Null",
    "Perovskite_bandgap": "1.63 eV",
    "Perovskite_deposition_method": "Spin-coating",
    "Perovskite_deposition_sequential_spin_coating": "False",
    "Perovskite_deposition_spin_coating_antisolvent": "Anisole",
    "Perovskite_deposition_reaction_solutions_compounds": "PbBr2;PbI2;FAI;MABr;CsI",
    "Perovskite_deposition_reaction_solutions_concentrations": "1.5M;1.5M;1.09:1 molar ratio;1.09:1 molar ratio;1.5M",
    "Perovskite_deposition_final_solutions_concentration_before_deposition": "1.24 M",
    "Perovskite_deposition_solvents_compound": "DMF;DMSO",
    "Perovskite_deposition_solvents_mixing_ratio": "4:1",
    "Perovskite_deposition_synthesis_atmosphere": "N2",
    "Perovskite_deposition_synthesis_atmosphere_pressure": "Null",
    "Perovskite_deposition_synthesis_atmosphere_relative_humidity": "Null",
    "Perovskite_deposition_spin_coating_speed": "4000 rpm",
    "Perovskite_deposition_spin_coating_time": "35 s",
    "Perovskite_deposition_thermal_annealing_atmosphere": "Null",
    "Perovskite_deposition_thermal_annealing_temperature": "100 °C",
    "Perovskite_deposition_thermal_annealing_time": "60 min",
    "Perovskite_surface_treatment_material": "LiF",
    "Perovskite_surface_treatment_method": "Evaporation",
    "Perovskite_surface_treatment_solution_concentration": "Null",
    "Perovskite_surface_treatment_solvents_compound": "Null",
    "Perovskite_surface_treatment_synthesis_atmosphere": "Null",
    "Perovskite_surface_treatment_synthesis_atmosphere_pressure": "Null",
    "Perovskite_surface_treatment_synthesis_atmosphere_relative_humidity": "Null",
    "Perovskite_surface_treatment_deposition_spin_coating_speed": "Null",
    "Perovskite_surface_treatment_deposition_spin_coating_time": "Null",
    "Perovskite_surface_treatment_deposition_thermal_annealing_temperature": "Null",
    "Perovskite_surface_treatment_deposition_thermal_annealing_time": "Null",
    "HTL_thickness": "Null",
    "HTL_stack_sequence": "EADR03",
    "HTL_additive_compound": "Null",
    "HTL_additive_concentration": "Null",
    "HTL_deposition_method": "Spin-Coating/Dipping",
    "HTL_deposition_solution_concentration": "0.1 mM/1 mM",
    "HTL_deposition_solvents_compound": "IPA",
    "HTL_deposition_synthesis_atmosphere": "N2",
    "HTL_deposition_synthesis_atmosphere_pressure": "Null",
    "HTL_deposition_synthesis_atmosphere_relative_humidity": "Null",
    "HTL_deposition_spin_coating_speed": "3000 rpm",
    "HTL_deposition_spin_coating_time": "30 s",
    "HTL_deposition_thermal_annealing_temperature": "Null",
    "HTL_deposition_thermal_annealing_time": "Null",
    "Backcontact_thickness": "100 nm",
    "Beckcontact_deposition_method": "Thermal evaporation",
    "Backcontact_deposition_atmosphere_pressure": "Null",
    "Encapsulation_method": "Null",
    "Encapsulation_atmosphere": "Null",
    "JV_measured_device_matching": "True",
    "JV_measured_reverse_scan_Voc": "1.132 V",
    "JV_measured_reverse_scan_Jsc": "22.6 mA/cm2",
    "JV_measured_reverse_scan_FF": "80 %",
    "JV_measured_reverse_scan_PCE": "20.5 %",
    "JV_measured_forward_scan_Voc": "1.127 V",
    "JV_measured_forward_scan_Jsc": "22.6 mA/cm2",
    "JV_measured_forward_scan_FF": "80 %",
    "JV_measured_forward_scan_PCE": "20.4 %",
    "JV_measured_light_spectra": "AM1.5G",
    "JV_measured_light_spectra_intensity": "100 mW/cm2",
    "JV_measured_scan_speed": "0.1 V/s",
    "JV_measured_scan_delay_time": "Null",
    "JV_certified_PCE": "Null",
    "Stabilized_measured_PCE": "21.2 %",
    "Stabilized_certified_PCE": "Null",
    "Stability_test_device_matching": "True",
    "Stability_test_temperature": "85 °C",
    "Stability_test_atmosphere": "N2",
    "Stability_test_light_spectra": "AM1.5G",
    "Stability_test_light_intensity": "100 mW/cm2",
    "Stability_test_relative_humidity": "Null",
    "Stability_PCE_after_time": "250 hours",
    "Stability_PCE_after_time_value": "80 %"
}

File: dataset/2021-2025/10.1039_d0ee03807e/Device_BestPCE_Gemini_1.5_pro_10.1039_d0ee03807e.json
{
  "Ref_DOI": "10.1039/d0ee03807e",
  "Ref_journal": "Energy Environ. Sci.",
  "Ref_publication_year": "2021",
  "Ref_title": "Understanding the perovskite/self-assembled selective contact interface for ultra-stable and highly efficient p–i–n perovskite solar cells",
  "Cell_architecture": "PIN",
  "Cell_stack_sequence": "ITO/SAM/CsFAMA/C60/BCP/Cu",
  "Cell_area_measured": "Null",
  "ETL_thickness": "23 nm",
  "ETL_stack_sequence": "C60",
  "ETL_additive_compound": "Null",
  "ETL_additive_concentration": "Null",
  "ETL_deposition_method": "Thermal evaporation",
  "ETL_deposition_solution_concentration": "Null",
  "ETL_deposition_solvents_compound": "Null",
  "ETL_deposition_synthesis_atmosphere": "Null",
  "ETL_deposition_synthesis_atmosphere_pressure": "Null",
  "ETL_deposition_synthesis_atmosphere_relative_humidity": "Null",
  "ETL_deposition_spin_coating_speed": "Null",
  "ETL_deposition_spin_coating_time": "Null",
  "ETL_deposition_thermal_annealing_temperature": "Null",
  "ETL_deposition_thermal_annealing_time": "Null",
  "Perovskite_dimension": "3D",
  "Perovskite_thickness": "Null",
  "Perovskite_composition_long_form": "Cs0.05FA0.79MA0.16Pb(I0.84Br0.16)3",
  "Perovskite_additive_compound": "Null",
  "Perovskite_additive_concentration": "Null",
  "Perovskite_bandgap": "1.63 eV",
  "Perovskite_deposition_method": "Spin-coating",
  "Perovskite_deposition_sequential_spin_coating": false,
  "Perovskite_deposition_spin_coating_antisolvent": "Anisole",
  "Perovskite_deposition_reaction_solutions_compounds": "PbBr2;PbI2;FAI;MABr;CsI",
  "Perovskite_deposition_reaction_solutions_concentrations": "1.5 M;1.5 M;1.24 M;1.24 M;1.5 M",
  "Perovskite_deposition_final_solutions_concentration_before_deposition": "Null",
  "Perovskite_deposition_solvents_compound": "DMF;DMSO",
  "Perovskite_deposition_solvents_mixing_ratio": "4:1",
  "Perovskite_deposition_synthesis_atmosphere": "Nitrogen",
  "Perovskite_deposition_synthesis_atmosphere_pressure": "1 atm",
  "Perovskite_deposition_synthesis_atmosphere_relative_humidity": "Null",
  "Perovskite_deposition_spin_coating_speed": "4000 rpm",
  "Perovskite_deposition_spin_coating_time": "35 s",
  "Perovskite_deposition_thermal_annealing_atmosphere": "Nitrogen",
  "Perovskite_deposition_thermal_annealing_temperature": "100 °C",
  "Perovskite_deposition_thermal_annealing_time": "60 min",
  "Perovskite_surface_treatment_material": "LiF",
  "Perovskite_surface_treatment_method": "Thermal evaporation",
  "Perovskite_surface_treatment_solution_concentration": "Null",
  "Perovskite_surface_treatment_solvents_compound": "Null",
  "Perovskite_surface_treatment_synthesis_atmosphere": "Null",
  "Perovskite_surface_treatment_synthesis_atmosphere_pressure": "Null",
  "Perovskite_surface_treatment_synthesis_atmosphere_relative_humidity": "Null",
  "Perovskite_surface_treatment_deposition_spin_coating_speed": "Null",
  "Perovskite_surface_treatment_deposition_spin_coating_time": "Null",
  "Perovskite_surface_treatment_deposition_thermal_annealing_temperature": "Null",
  "Perovskite_surface_treatment_deposition_thermal_annealing_time": "Null",
  "HTL_thickness": "Null",
  "HTL_stack_sequence": "EADR03",
  "HTL_additive_compound": "Null",
  "HTL_additive_concentration": "Null",
  "HTL_deposition_method": "Dipping",
  "HTL_deposition_solution_concentration": "1 mM",
  "HTL_deposition_solvents_compound": "IPA",
  "HTL_deposition_synthesis_atmosphere": "Nitrogen",
  "HTL_deposition_synthesis_atmosphere_pressure": "1 atm",
  "HTL_deposition_synthesis_atmosphere_relative_humidity": "Null",
  "HTL_deposition_spin_coating_speed": "Null",
  "HTL_deposition_spin_coating_time": "Null",
  "HTL_deposition_thermal_annealing_temperature": "Null",
  "HTL_deposition_thermal_annealing_time": "Null",
  "Backcontact_thickness": "100 nm",
  "Beckcontact_deposition_method": "Thermal evaporation",
  "Backcontact_deposition_atmosphere_pressure": "Null",
  "Encapsulation_method": "Null",
  "Encapsulation_atmosphere": "Null",
  "JV_measured_device_matching": true,
  "JV_measured_reverse_scan_Voc": "1.156 V",
  "JV_measured_reverse_scan_Jsc": "22.9 mA/cm2",
  "JV_measured_reverse_scan_FF": "80%",
  "JV_measured_reverse_scan_PCE": "21.1%",
  "JV_measured_forward_scan_Voc": "1.156 V",
  "JV_measured_forward_scan_Jsc": "22.9 mA/cm2",
  "JV_measured_forward_scan_FF": "80%",
  "JV_measured_forward_scan_PCE": "21.2%",
  "JV_measured_light_spectra": "AM1.5G",
  "JV_measured_light_spectra_intensity": "1 sun",
  "JV_measured_scan_speed": "100 mV/s",
  "JV_measured_scan_delay_time": "Null",
  "JV_certified_PCE": "Null",
  "Stabilized_measured_PCE": "21%",
  "Stabilized_certified_PCE": "Null",
  "Stability_test_device_matching": true,
  "Stability_test_temperature": "85 °C",
  "Stability_test_atmosphere": "Nitrogen",
  "Stability_test_light_spectra": "AM1.5G",
  "Stability_test_light_intensity": "1 sun",
  "Stability_test_relative_humidity": "Null",
  "Stability_PCE_after_time": "250 h",
  "Stability_PCE_after_time_value": "80%"
}

File: dataset/2021-2025/10.1039_d0ee03807e/Device_BestPCE_Gemini_2.0_Flash_10.1039_d0ee03807e.json
{
  "Ref_DOI": "10.1039/d0ee03807e",
  "Ref_journal": "Energy Environ. Sci.",
  "Ref_publication_year": "2021",
  "Ref_title": "Understanding the perovskite/self-assembled selective contact interface for ultra-stable and highly efficient p–i–n perovskite solar cells",
  "Cell_architecture": "PIN",
  "Cell_stack_sequence": "ITO/SAM or PTAA/CsFAMA/C60/BCP/Cu",
  "Cell_area_measured": "Null",
  "ETL_thickness": "Null",
  "ETL_stack_sequence": "Null",
  "ETL_additive_compound": "Null",
  "ETL_additive_concentration": "Null",
  "ETL_deposition_method": "Null",
  "ETL_deposition_solution_concentration": "Null",
  "ETL_deposition_solvents_compound": "Null",
  "ETL_deposition_synthesis_atmosphere": "Null",
  "ETL_deposition_synthesis_atmosphere_pressure": "Null",
  "ETL_deposition_synthesis_atmosphere_relative_humidity": "Null",
  "ETL_deposition_spin_coating_speed": "Null",
  "ETL_deposition_spin_coating_time": "Null",
  "ETL_deposition_thermal_annealing_temperature": "Null",
  "ETL_deposition_thermal_annealing_time": "Null",
  "Perovskite_dimension": "3D",
  "Perovskite_thickness": "550-600",
  "Perovskite_composition_long_form": "Cs0.05FA0.79MA0.16Pb(I0.84Br0.16)3",
  "Perovskite_additive_compound": "Null",
  "Perovskite_additive_concentration": "Null",
  "Perovskite_bandgap": "1.63",
  "Perovskite_deposition_method": "Spin-coating",
  "Perovskite_deposition_sequential_spin_coating": "False",
  "Perovskite_deposition_spin_coating_antisolvent": "Anisole",
  "Perovskite_deposition_reaction_solutions_compounds": "PbBr2;PbI2;formamidinium iodide;methylammonium bromide;CsI",
  "Perovskite_deposition_reaction_solutions_concentrations": "1.5 M;1.5 M;1.24 M;1.24 M;1.5 M",
  "Perovskite_deposition_final_solutions_concentration_before_deposition": "Null",
  "Perovskite_deposition_solvents_compound": "Dimethylformamide;Dimethyl sulfoxide",
  "Perovskite_deposition_solvents_mixing_ratio": "4:1",
  "Perovskite_deposition_synthesis_atmosphere": "Nitrogen",
  "Perovskite_deposition_synthesis_atmosphere_pressure": "1 atm",
  "Perovskite_deposition_synthesis_atmosphere_relative_humidity": "Null",
  "Perovskite_deposition_spin_coating_speed": "4000 rpm",
  "Perovskite_deposition_spin_coating_time": "35 s",
  "Perovskite_deposition_thermal_annealing_atmosphere": "Air",
  "Perovskite_deposition_thermal_annealing_temperature": "100",
  "Perovskite_deposition_thermal_annealing_time": "60",
  "Perovskite_surface_treatment_material": "LiF",
  "Perovskite_surface_treatment_method": "Thermal evaporation",
  "Perovskite_surface_treatment_solution_concentration": "Null",
  "Perovskite_surface_treatment_solvents_compound": "Null",
  "Perovskite_surface_treatment_synthesis_atmosphere": "Null",
  "Perovskite_surface_treatment_synthesis_atmosphere_pressure": "Null",
  "Perovskite_surface_treatment_synthesis_atmosphere_relative_humidity": "Null",
  "Perovskite_surface_treatment_deposition_spin_coating_speed": "Null",
  "Perovskite_surface_treatment_deposition_spin_coating_time": "Null",
  "Perovskite_surface_treatment_deposition_thermal_annealing_temperature": "Null",
  "Perovskite_surface_treatment_deposition_thermal_annealing_time": "Null",
  "HTL_thickness": "1-3",
  "HTL_stack_sequence": "Null",
  "HTL_additive_compound": "Null",
  "HTL_additive_concentration": "Null",
  "HTL_deposition_method": "Dipping",
  "HTL_deposition_solution_concentration": "0.1",
  "HTL_deposition_solvents_compound": "IPA",
  "HTL_deposition_synthesis_atmosphere": "Nitrogen",
  "HTL_deposition_synthesis_atmosphere_pressure": "1 atm",
  "HTL_deposition_synthesis_atmosphere_relative_humidity": "Null",
  "HTL_deposition_spin_coating_speed": "3000",
  "HTL_deposition_spin_coating_time": "30",
  "HTL_deposition_thermal_annealing_temperature": "Null",
  "HTL_deposition_thermal_annealing_time": "Null",
  "Backcontact_thickness": "100",
  "Beckcontact_deposition_method": "Thermal evaporation",
  "Backcontact_deposition_atmosphere_pressure": "Null",
  "Encapsulation_method": "Null",
  "Encapsulation_atmosphere": "Nitrogen",
  "JV_measured_device_matching": "True",
  "JV_measured_reverse_scan_Voc": "1.156",
  "JV_measured_reverse_scan_Jsc": "22.9",
  "JV_measured_reverse_scan_FF": "80",
  "JV_measured_reverse_scan_PCE": "21.2",
  "JV_measured_forward_scan_Voc": "1.156",
  "JV_measured_forward_scan_Jsc": "22.9",
  "JV_measured_forward_scan_FF": "80",
  "JV_measured_forward_scan_PCE": "21.1",
  "JV_measured_light_spectra": "AM1.5G",
  "JV_measured_light_spectra_intensity": "100 mW/cm2",
  "JV_measured_scan_speed": "0.1",
  "JV_measured_scan_delay_time": "Null",
  "JV_certified_PCE": "Null",
  "Stabilized_measured_PCE": "21",
  "Stabilized_certified_PCE": "Null",
  "Stability_test_device_matching": "True",
  "Stability_test_temperature": "85",
  "Stability_test_atmosphere": "Nitrogen",
  "Stability_test_light_spectra": "metal-halide lamp",
  "Stability_test_light_intensity": "1 sun",
  "Stability_test_relative_humidity": "Null",
  "Stability_PCE_after_time": "250 h",
  "Stability_PCE_after_time_value": "80"
}

File: dataset/2021-2025/10.1039_d0ee03807e/Device_BestPCE_claude_haiku_10.1039_d0ee03807e.json
{
  "Ref_DOI": "10.1039/d0ee03807e",
  "Ref_journal": "Energy & Environmental Science",
  "Ref_publication_year": "2021",
  "Ref_title": "Understanding the perovskite/self-assembled selective contact interface for ultra-stable and highly efficient p–i–n perovskite solar cells",
  "Cell_architecture": "PIN",
  "Cell_stack_sequence": "ITO/SAM/Perovskite/C60/BCP/Cu",
  "Cell_area_measured": "Null",
  "ETL_thickness": "23",
  "ETL_stack_sequence": "C60",
  "ETL_additive_compound": "Null",
  "ETL_additive_concentration": "Null",
  "ETL_deposition_method": "Thermal evaporation",
  "ETL_deposition_solution_concentration": "Null",
  "ETL_deposition_solvents_compound": "Null",
  "ETL_deposition_synthesis_atmosphere": "Nitrogen",
  "ETL_deposition_synthesis_atmosphere_pressure": "1",
  "ETL_deposition_synthesis_atmosphere_relative_humidity": "Null",
  "ETL_deposition_spin_coating_speed": "Null",
  "ETL_deposition_spin_coating_time": "Null",
  "ETL_deposition_thermal_annealing_temperature": "Null",
  "ETL_deposition_thermal_annealing_time": "Null",
  "Perovskite_dimension": "3D",
  "Perovskite_thickness": "Null",
  "Perovskite_composition_long_form": "Cs0.05FA0.79MA0.16Pb(I0.84Br0.16)3",
  "Perovskite_additive_compound": "Null",
  "Perovskite_additive_concentration": "Null",
  "Perovskite_bandgap": "1.63",
  "Perovskite_deposition_method": "Spin-coating",
  "Perovskite_deposition_sequential_spin_coating": "False",
  "Perovskite_deposition_spin_coating_antisolvent": "Anisole",
  "Perovskite_deposition_reaction_solutions_compounds": "PbBr2;PbI2;FAI;MABr;CsI",
  "Perovskite_deposition_reaction_solutions_concentrations": "1.5M;1.5M;1.09:1;1.09:1;1.5M",
  "Perovskite_deposition_final_solutions_concentration_before_deposition": "Null",
  "Perovskite_deposition_solvents_compound": "DMF;DMSO",
  "Perovskite_deposition_solvents_mixing_ratio": "4:1",
  "Perovskite_deposition_synthesis_atmosphere": "Nitrogen",
  "Perovskite_deposition_synthesis_atmosphere_pressure": "1",
  "Perovskite_deposition_synthesis_atmosphere_relative_humidity": "Null",
  "Perovskite_deposition_spin_coating_speed": "4000",
  "Perovskite_deposition_spin_coating_time": "35",
  "Perovskite_deposition_thermal_annealing_atmosphere": "Air",
  "Perovskite_deposition_thermal_annealing_temperature": "100",
  "Perovskite_deposition_thermal_annealing_time": "60",
  "Perovskite_surface_treatment_material": "Null",
  "Perovskite_surface_treatment_method": "Null",
  "Perovskite_surface_treatment_solution_concentration": "Null",
  "Perovskite_surface_treatment_solvents_compound": "Null",
  "Perovskite_surface_treatment_synthesis_atmosphere": "Null",
  "Perovskite_surface_treatment_synthesis_atmosphere_pressure": "Null",
  "Perovskite_surface_treatment_synthesis_atmosphere_relative_humidity": "Null",
  "Perovskite_surface_treatment_deposition_spin_coating_speed": "Null",
  "Perovskite_surface_treatment_deposition_spin_coating_time": "Null",
  "Perovskite_surface_treatment_deposition_thermal_annealing_temperature": "Null",
  "Perovskite_surface_treatment_deposition_thermal_annealing_time": "Null",
  "HTL_thickness": "Null",
  "HTL_stack_sequence": "EADR03",
  "HTL_additive_compound": "Null",
  "HTL_additive_concentration": "Null",
  "HTL_deposition_method": "Dipping",
  "HTL_deposition_solution_concentration": "1",
  "HTL_deposition_solvents_compound": "Isopropanol",
  "HTL_deposition_synthesis_atmosphere": "Nitrogen",
  "HTL_deposition_synthesis_atmosphere_pressure": "1",
  "HTL_deposition_synthesis_atmosphere_relative_humidity": "Null",
  "HTL_deposition_spin_coating_speed": "Null",
  "HTL_deposition_spin_coating_time": "Null",
  "HTL_deposition_thermal_annealing_temperature": "Null",
  "HTL_deposition_thermal_annealing_time": "Null",
  "Backcontact_thickness": "100",
  "Beckcontact_deposition_method": "Thermal evaporation",
  "Backcontact_deposition_atmosphere_pressure": "Null",
  "Encapsulation_method": "Null",
  "Encapsulation_atmosphere": "Null",
  "JV_measured_device_matching": "True",
  "JV_measured_reverse_scan_Voc": "1.132",
  "JV_measured_reverse_scan_Jsc": "22.6",
  "JV_measured_reverse_scan_FF": "80",
  "JV_measured_reverse_scan_PCE": "20.5",
  "JV_measured_forward_scan_Voc": "1.127",
  "JV_measured_forward_scan_Jsc": "22.6",
  "JV_measured_forward_scan_FF": "80",
  "JV_measured_forward_scan_PCE": "20.4",
  "JV_measured_light_spectra": "AM1.5G",
  "JV_measured_light_spectra_intensity": "1 sun",
  "JV_measured_scan_speed": "0.1",
  "JV_measured_scan_delay_time": "Null",
  "JV_certified_PCE": "Null",
  "Stabilized_measured_PCE": "21.2",
  "Stabilized_certified_PCE": "Null",
  "Stability_test_device_matching": "True",
  "Stability_test_temperature": "85",
  "Stability_test_atmosphere": "Nitrogen",
  "Stability_test_light_spectra": "AM1.5G",
  "Stability_test_light_intensity": "1 sun",
  "Stability_test_relative_humidity": "Null",
  "Stability_PCE_after_time": "250",
  "Stability_PCE_after_time_value": "80"
}

File: dataset/2021-2025/10.1039_d0ee03807e/Device_BestPCE_gpt4o_10.1039_d0ee03807e.json
{
  "Ref_DOI": "10.1039/d0ee03807e",
  "Ref_journal": "Energy Environ. Sci.",
  "Ref_publication_year": "2021",
  "Ref_title": "Understanding the perovskite/self-assembled selective contact interface for ultra-stable and highly efficient p–i–n perovskite solar cells",
  "Cell_architecture": "PIN",
  "Cell_stack_sequence": "ITO/EADR03/CsFAMA/C60/BCP/Cu",
  "Cell_area_measured": "Null",
  "ETL_thickness": "23 nm/9 nm",
  "ETL_stack_sequence": "C60/BCP",
  "ETL_additive_compound": "Null",
  "ETL_additive_concentration": "Null",
  "ETL_deposition_method": "Thermal evaporation/Thermal evaporation",
  "ETL_deposition_solution_concentration": "Null",
  "ETL_deposition_solvents_compound": "Null",
  "ETL_deposition_synthesis_atmosphere": "Null",
  "ETL_deposition_synthesis_atmosphere_pressure": "Null",
  "ETL_deposition_synthesis_atmosphere_relative_humidity": "Null",
  "ETL_deposition_spin_coating_speed": "Null",
  "ETL_deposition_spin_coating_time": "Null",
  "ETL_deposition_thermal_annealing_temperature": "Null",
  "ETL_deposition_thermal_annealing_time": "Null",
  "Perovskite_dimension": "3D",
  "Perovskite_thickness": "Null",
  "Perovskite_composition_long_form": "Cs0.05FA0.79MA0.16Pb(I0.84Br0.16)3",
  "Perovskite_additive_compound": "Null",
  "Perovskite_additive_concentration": "Null",
  "Perovskite_bandgap": "1.63 eV",
  "Perovskite_deposition_method": "Spin-coating",
  "Perovskite_deposition_sequential_spin_coating": "False",
  "Perovskite_deposition_spin_coating_antisolvent": "Anisole",
  "Perovskite_deposition_reaction_solutions_compounds": "PbBr2;PbI2;FAI;MABr;CsI",
  "Perovskite_deposition_reaction_solutions_concentrations": "1.5M;1.5M;1.09:1 molar ratio;1.09:1 molar ratio;1.5M",
  "Perovskite_deposition_final_solutions_concentration_before_deposition": "Null",
  "Perovskite_deposition_solvents_compound": "DMF;DMSO",
  "Perovskite_deposition_solvents_mixing_ratio": "4:1",
  "Perovskite_deposition_synthesis_atmosphere": "Nitrogen",
  "Perovskite_deposition_synthesis_atmosphere_pressure": "Null",
  "Perovskite_deposition_synthesis_atmosphere_relative_humidity": "Null",
  "Perovskite_deposition_spin_coating_speed": "4000 rpm",
  "Perovskite_deposition_spin_coating_time": "35 s",
  "Perovskite_deposition_thermal_annealing_atmosphere": "Null",
  "Perovskite_deposition_thermal_annealing_temperature": "100 °C",
  "Perovskite_deposition_thermal_annealing_time": "60 min",
  "Perovskite_surface_treatment_material": "Null",
  "Perovskite_surface_treatment_method": "Null",
  "Perovskite_surface_treatment_solution_concentration": "Null",
  "Perovskite_surface_treatment_solvents_compound": "Null",
  "Perovskite_surface_treatment_synthesis_atmosphere": "Null",
  "Perovskite_surface_treatment_synthesis_atmosphere_pressure": "Null",
  "Perovskite_surface_treatment_synthesis_atmosphere_relative_humidity": "Null",
  "Perovskite_surface_treatment_deposition_spin_coating_speed": "Null",
  "Perovskite_surface_treatment_deposition_spin_coating_time": "Null",
  "Perovskite_surface_treatment_deposition_thermal_annealing_temperature": "Null",
  "Perovskite_surface_treatment_deposition_thermal_annealing_time": "Null",
  "HTL_thickness": "Null",
  "HTL_stack_sequence": "EADR03",
  "HTL_additive_compound": "Null",
  "HTL_additive_concentration": "Null",
  "HTL_deposition_method": "Dipping",
  "HTL_deposition_solution_concentration": "1 mM",
  "HTL_deposition_solvents_compound": "IPA",
  "HTL_deposition_synthesis_atmosphere": "Null",
  "HTL_deposition_synthesis_atmosphere_pressure": "Null",
  "HTL_deposition_synthesis_atmosphere_relative_humidity": "Null",
  "HTL_deposition_spin_coating_speed": "Null",
  "HTL_deposition_spin_coating_time": "Null",
  "HTL_deposition_thermal_annealing_temperature": "Null",
  "HTL_deposition_thermal_annealing_time": "Null",
  "Backcontact_thickness": "100 nm",
  "Beckcontact_deposition_method": "Thermal evaporation",
  "Backcontact_deposition_atmosphere_pressure": "Null",
  "Encapsulation_method": "Null",
  "Encapsulation_atmosphere": "Null",
  "JV_measured_device_matching": "True",
  "JV_measured_reverse_scan_Voc": "1.186 V",
  "JV_measured_reverse_scan_Jsc": "21.9 mA/cm2",
  "JV_measured_reverse_scan_FF": "79 %",
  "JV_measured_reverse_scan_PCE": "20.5 %",
  "JV_measured_forward_scan_Voc": "1.183 V",
  "JV_measured_forward_scan_Jsc": "21.9 mA/cm2",
  "JV_measured_forward_scan_FF": "77 %",
  "JV_measured_forward_scan_PCE": "19.9 %",
  "JV_measured_light_spectra": "AM1.5G",
  "JV_measured_light_spectra_intensity": "100 mW/cm2",
  "JV_measured_scan_speed": "100 mV/s",
  "JV_measured_scan_delay_time": "Null",
  "JV_certified_PCE": "Null",
  "Stabilized_measured_PCE": "21.2 %",
  "Stabilized_certified_PCE": "Null",
  "Stability_test_device_matching": "True",
  "Stability_test_temperature": "85 °C",
  "Stability_test_atmosphere": "Nitrogen",
  "Stability_test_light_spectra": "AM1.5G",
  "Stability_test_light_intensity": "100 mW/cm2",
  "Stability_test_relative_humidity": "Null",
  "Stability_PCE_after_time": "250 hours",
  "Stability_PCE_after_time_value": "80 %"
}

File: dataset/2021-2025/10.1039_d0ee03807e/Device_BestPCE_gpt4o_mini_10.1039_d0ee03807e.json
{
  "Ref_DOI": "10.1039/d0ee03807e",
  "Ref_journal": "Energy Environ. Sci.",
  "Ref_publication_year": "2021",
  "Ref_title": "Understanding the perovskite/self-assembled selective contact interface for ultra-stable and highly efficient p–i–n perovskite solar cells",
  "Cell_architecture": "p–i–n",
  "Cell_stack_sequence": "ITO/SAM/CsFAMA/C60/BCP/Cu",
  "Cell_area_measured": "1 cm²",
  "ETL_thickness": "Null",
  "ETL_stack_sequence": "C60",
  "ETL_additive_compound": "Null",
  "ETL_additive_concentration": "Null",
  "ETL_deposition_method": "Thermal evaporation",
  "ETL_deposition_solution_concentration": "Null",
  "ETL_deposition_solvents_compound": "Null",
  "ETL_deposition_synthesis_atmosphere": "Nitrogen",
  "ETL_deposition_synthesis_atmosphere_pressure": "1 atm",
  "ETL_deposition_synthesis_atmosphere_relative_humidity": "Null",
  "ETL_deposition_spin_coating_speed": "Null",
  "ETL_deposition_spin_coating_time": "Null",
  "ETL_deposition_thermal_annealing_temperature": "Null",
  "ETL_deposition_thermal_annealing_time": "Null",
  "Perovskite_dimension": "3D",
  "Perovskite_thickness": "Null",
  "Perovskite_composition_long_form": "Cs0.05FA0.79MA0.16Pb(I0.84Br0.16)3",
  "Perovskite_additive_compound": "Null",
  "Perovskite_additive_concentration": "Null",
  "Perovskite_bandgap": "1.63 eV",
  "Perovskite_deposition_method": "Spin-coating",
  "Perovskite_deposition_sequential_spin_coating": "False",
  "Perovskite_deposition_spin_coating_antisolvent": "Null",
  "Perovskite_deposition_reaction_solutions_compounds": "PbBr2;PbI2;FAI;MABr;CsI",
  "Perovskite_deposition_reaction_solutions_concentrations": "1.5 M;1.5 M;1.09:1 molar ratio;1.09:1 molar ratio;1.5 M",
  "Perovskite_deposition_final_solutions_concentration_before_deposition": "Null",
  "Perovskite_deposition_solvents_compound": "DMF;DMSO",
  "Perovskite_deposition_solvents_mixing_ratio": "4:1",
  "Perovskite_deposition_synthesis_atmosphere": "Nitrogen",
  "Perovskite_deposition_synthesis_atmosphere_pressure": "1 atm",
  "Perovskite_deposition_synthesis_atmosphere_relative_humidity": "Null",
  "Perovskite_deposition_spin_coating_speed": "4000 rpm",
  "Perovskite_deposition_spin_coating_time": "40 s",
  "Perovskite_deposition_thermal_annealing_atmosphere": "Nitrogen",
  "Perovskite_deposition_thermal_annealing_temperature": "100 °C",
  "Perovskite_deposition_thermal_annealing_time": "60 min",
  "Perovskite_surface_treatment_material": "Null",
  "Perovskite_surface_treatment_method": "Null",
  "Perovskite_surface_treatment_solution_concentration": "Null",
  "Perovskite_surface_treatment_solvents_compound": "Null",
  "Perovskite_surface_treatment_synthesis_atmosphere": "Null",
  "Perovskite_surface_treatment_synthesis_atmosphere_pressure": "Null",
  "Perovskite_surface_treatment_synthesis_atmosphere_relative_humidity": "Null",
  "Perovskite_surface_treatment_deposition_spin_coating_speed": "Null",
  "Perovskite_surface_treatment_deposition_spin_coating_time": "Null",
  "Perovskite_surface_treatment_deposition_thermal_annealing_temperature": "Null",
  "Perovskite_surface_treatment_deposition_thermal_annealing_time": "Null",
  "HTL_thickness": "Null",
  "HTL_stack_sequence": "Null",
  "HTL_additive_compound": "Null",
  "HTL_additive_concentration": "Null",
  "HTL_deposition_method": "Spin-coating",
  "HTL_deposition_solution_concentration": "2 mg/mL",
  "HTL_deposition_solvents_compound": "Toluene",
  "HTL_deposition_synthesis_atmosphere": "Nitrogen",
  "HTL_deposition_synthesis_atmosphere_pressure": "1 atm",
  "HTL_deposition_synthesis_atmosphere_relative_humidity": "Null",
  "HTL_deposition_spin_coating_speed": "5000 rpm",
  "HTL_deposition_spin_coating_time": "30 s",
  "HTL_deposition_thermal_annealing_temperature": "100 °C",
  "HTL_deposition_thermal_annealing_time": "10 min",
  "Backcontact_thickness": "100 nm",
  "Beckcontact_deposition_method": "Thermal evaporation",
  "Backcontact_deposition_atmosphere_pressure": "1 atm",
  "Encapsulation_method": "Null",
  "Encapsulation_atmosphere": "Null",
  "JV_measured_device_matching": "True",
  "JV_measured_reverse_scan_Voc": "1.19 V",
  "JV_measured_reverse_scan_Jsc": "22.6 mA/cm²",
  "JV_measured_reverse_scan_FF": "80 %",
  "JV_measured_reverse_scan_PCE": "21.2 %",
  "JV_measured_forward_scan_Voc": "1.19 V",
  "JV_measured_forward_scan_Jsc": "22.9 mA/cm²",
  "JV_measured_forward_scan_FF": "80 %",
  "JV_measured_forward_scan_PCE": "21.1 %",
  "JV_measured_light_spectra": "AM1.5G",
  "JV_measured_light_spectra_intensity": "1 sun",
  "JV_measured_scan_speed": "100 mV/s",
  "JV_measured_scan_delay_time": "Null",
  "JV_certified_PCE": "Null",
  "Stabilized_measured_PCE": "21 %",
  "Stabilized_certified_PCE": "Null",
  "Stability_test_device_matching": "True",
  "Stability_test_temperature": "85 °C",
  "Stability_test_atmosphere": "Nitrogen",
  "Stability_test_light_spectra": "AM1.5G",
  "Stability_test_light_intensity": "1 sun",
  "Stability_test_relative_humidity": "Null",
  "Stability_PCE_after_time": "250 hours",
  "Stability_PCE_after_time_value": "80 %"
}

File: dataset/2021-2025/10.1039_d0ee03807e/Device_BestPCE_gpt4o_mini_zero_shot_10.1039_d0ee03807e.json
{
  "Ref_DOI": "10.1039/d0ee03807e",
  "Ref_journal": "Energy & Environmental Science",
  "Ref_publication_year": "2021",
  "Ref_title": "Understanding the perovskite/self-assembled selective contact interface for ultra-stable and highly efficient p–i–n perovskite solar cells",
  "Cell_architecture": "p–i–n",
  "Cell_stack_sequence": "ITO/SAM/CsFAMA/C60/BCP/Cu",
  "Cell_area_measured": "Null",
  "ETL_thickness": "Null",
  "ETL_stack_sequence": "C60",
  "ETL_additive_compound": "Null",
  "ETL_additive_concentration": "Null",
  "ETL_deposition_method": "Thermal evaporation",
  "ETL_deposition_solution_concentration": "Null",
  "ETL_deposition_solvents_compound": "Null",
  "ETL_deposition_synthesis_atmosphere": "Null",
  "ETL_deposition_synthesis_atmosphere_pressure": "Null",
  "ETL_deposition_synthesis_atmosphere_relative_humidity": "Null",
  "ETL_deposition_spin_coating_speed": "Null",
  "ETL_deposition_spin_coating_time": "Null",
  "ETL_deposition_thermal_annealing_temperature": "Null",
  "ETL_deposition_thermal_annealing_time": "Null",
  "Perovskite_dimension": "Null",
  "Perovskite_thickness": "Null",
  "Perovskite_composition_long_form": "Cs0.05FA0.79MA0.16Pb(I0.84Br0.16)3",
  "Perovskite_additive_compound": "Null",
  "Perovskite_additive_concentration": "Null",
  "Perovskite_bandgap": "1.63 eV",
  "Perovskite_deposition_method": "One-step spin-coating",
  "Perovskite_deposition_sequential_spin_coating": "Null",
  "Perovskite_deposition_spin_coating_antisolvent": "Anisole",
  "Perovskite_deposition_reaction_solutions_compounds": "PbBr2, PbI2, formamidinium iodide, methylammonium bromide, CsI",
  "Perovskite_deposition_reaction_solutions_concentrations": "1.5M for PbBr2 and PbI2, 1.09:1 molar ratio for FAI and MABr",
  "Perovskite_deposition_final_solutions_concentration_before_deposition": "1.24 M",
  "Perovskite_deposition_solvents_compound": "DMF, DMSO",
  "Perovskite_deposition_solvents_mixing_ratio": "4:1",
  "Perovskite_deposition_synthesis_atmosphere": "N2",
  "Perovskite_deposition_synthesis_atmosphere_pressure": "Null",
  "Perovskite_deposition_synthesis_atmosphere_relative_humidity": "Null",
  "Perovskite_deposition_spin_coating_speed": "4000 rpm",
  "Perovskite_deposition_spin_coating_time": "35 s",
  "Perovskite_deposition_thermal_annealing_atmosphere": "N2",
  "Perovskite_deposition_thermal_annealing_temperature": "100 °C",
  "Perovskite_deposition_thermal_annealing_time": "60 min",
  "Perovskite_surface_treatment_material": "PMMA",
  "Perovskite_surface_treatment_method": "Spin-coating",
  "Perovskite_surface_treatment_solution_concentration": "Null",
  "Perovskite_surface_treatment_solvents_compound": "Null",
  "Perovskite_surface_treatment_synthesis_atmosphere": "Null",
  "Perovskite_surface_treatment_synthesis_atmosphere_pressure": "Null",
  "Perovskite_surface_treatment_synthesis_atmosphere_relative_humidity": "Null",
  "Perovskite_surface_treatment_deposition_spin_coating_speed": "Null",
  "Perovskite_surface_treatment_deposition_spin_coating_time": "Null",
  "Perovskite_surface_treatment_deposition_thermal_annealing_temperature": "Null",
  "Perovskite_surface_treatment_deposition_thermal_annealing_time": "Null",
  "HTL_thickness": "Null",
  "HTL_stack_sequence": "PTAA",
  "HTL_additive_compound": "Null",
  "HTL_additive_concentration": "Null",
  "HTL_deposition_method": "Spin-coating",
  "HTL_deposition_solution_concentration": "2 mg/mL",
  "HTL_deposition_solvents_compound": "Toluene",
  "HTL_deposition_synthesis_atmosphere": "N2",
  "HTL_deposition_synthesis_atmosphere_pressure": "Null",
  "HTL_deposition_synthesis_atmosphere_relative_humidity": "Null",
  "HTL_deposition_spin_coating_speed": "5000 rpm",
  "HTL_deposition_spin_coating_time": "30 s",
  "HTL_deposition_thermal_annealing_temperature": "100 °C",
  "HTL_deposition_thermal_annealing_time": "10 min",
  "Backcontact_thickness": "100 nm",
  "Beckcontact_deposition_method": "Evaporation",
  "Backcontact_deposition_atmosphere_pressure": "Null",
  "Encapsulation_method": "Null",
  "Encapsulation_atmosphere": "Null",
  "JV_measured_device_matching": "Null",
  "JV_measured_reverse_scan_Voc": "1.19 V",
  "JV_measured_reverse_scan_Jsc": "Null",
  "JV_measured_reverse_scan_FF": "Null",
  "JV_measured_reverse_scan_PCE": "20.5%",
  "JV_measured_forward_scan_Voc": "Null",
  "JV_measured_forward_scan_Jsc": "Null",
  "JV_measured_forward_scan_FF": "Null",
  "JV_measured_forward_scan_PCE": "20.5%",
  "JV_measured_light_spectra": "Null",
  "JV_measured_light_spectra_intensity": "Null",
  "JV_measured_scan_speed": "100 mV/s",
  "JV_measured_scan_delay_time": "Null",
  "JV_certified_PCE": "Null",
  "Stabilized_measured_PCE": "21.2%",
  "Stabilized_certified_PCE": "Null",
  "Stability_test_device_matching": "Null",
  "Stability_test_temperature": "85 °C",
  "Stability_test_atmosphere": "N2",
  "Stability_test_light_spectra": "Null",
  "Stability_test_light_intensity": "1 sun",
  "Stability_test_relative_humidity": "Null",
  "Stability_PCE_after_time": "250 h",
  "Stability_PCE_after_time_value": "80%"
}

File: dataset/2021-2025/10.1039_d0ee03807e/Device_BestPCE_grok_10.1039_d0ee03807e.json
{
  "Ref_DOI": "10.1039/d0ee03807e",
  "Ref_journal": "Energy & Environmental Science",
  "Ref_publication_year": "2021",
  "Ref_title": "Understanding the perovskite/self-assembled selective contact interface for ultra-stable and highly efficient p–i–n perovskite solar cells",
  "Cell_architecture": "PIN",
  "Cell_stack_sequence": "ITO/EADR03/CsFAMA/C60/BCP/Cu",
  "Cell_area_measured": "Null",
  "ETL_thickness": "23 nm/9 nm",
  "ETL_stack_sequence": "C60/BCP",
  "ETL_additive_compound": "Null",
  "ETL_additive_concentration": "Null",
  "ETL_deposition_method": "Thermal evaporation/Thermal evaporation",
  "ETL_deposition_solution_concentration": "Null/Null",
  "ETL_deposition_solvents_compound": "Null/Null",
  "ETL_deposition_synthesis_atmosphere": "Null",
  "ETL_deposition_synthesis_atmosphere_pressure": "Null",
  "ETL_deposition_synthesis_atmosphere_relative_humidity": "Null",
  "ETL_deposition_spin_coating_speed": "Null/Null",
  "ETL_deposition_spin_coating_time": "Null/Null",
  "ETL_deposition_thermal_annealing_temperature": "Null/Null",
  "ETL_deposition_thermal_annealing_time": "Null/Null",
  "Perovskite_dimension": "3D",
  "Perovskite_thickness": "550-600 nm",
  "Perovskite_composition_long_form": "Cs0.05FA0.79MA0.16Pb(I0.84Br0.16)3",
  "Perovskite_additive_compound": "Null",
  "Perovskite_additive_concentration": "Null",
  "Perovskite_bandgap": "1.63 eV",
  "Perovskite_deposition_method": "Spin-coating",
  "Perovskite_deposition_sequential_spin_coating": "False",
  "Perovskite_deposition_spin_coating_antisolvent": "Anisole",
  "Perovskite_deposition_reaction_solutions_compounds": "PbBr2;PbI2;FAI;MABr;CsI",
  "Perovskite_deposition_reaction_solutions_concentrations": "1.5 M;1.5 M;1.09:1 molar ratio;1.09:1 molar ratio;1.5 M",
  "Perovskite_deposition_final_solutions_concentration_before_deposition": "1.24 M",
  "Perovskite_deposition_solvents_compound": "DMF;DMSO",
  "Perovskite_deposition_solvents_mixing_ratio": "4:1",
  "Perovskite_deposition_synthesis_atmosphere": "Nitrogen",
  "Perovskite_deposition_synthesis_atmosphere_pressure": "Null",
  "Perovskite_deposition_synthesis_atmosphere_relative_humidity": "Null",
  "Perovskite_deposition_spin_coating_speed": "4000 rpm",
  "Perovskite_deposition_spin_coating_time": "35 s",
  "Perovskite_deposition_thermal_annealing_atmosphere": "Null",
  "Perovskite_deposition_thermal_annealing_temperature": "100 °C",
  "Perovskite_deposition_thermal_annealing_time": "60 min",
  "Perovskite_surface_treatment_material": "LiF",
  "Perovskite_surface_treatment_method": "Thermal evaporation",
  "Perovskite_surface_treatment_solution_concentration": "Null",
  "Perovskite_surface_treatment_solvents_compound": "Null",
  "Perovskite_surface_treatment_synthesis_atmosphere": "Null",
  "Perovskite_surface_treatment_synthesis_atmosphere_pressure": "Null",
  "Perovskite_surface_treatment_synthesis_atmosphere_relative_humidity": "Null",
  "Perovskite_surface_treatment_deposition_spin_coating_speed": "Null",
  "Perovskite_surface_treatment_deposition_spin_coating_time": "Null",
  "Perovskite_surface_treatment_deposition_thermal_annealing_temperature": "Null",
  "Perovskite_surface_treatment_deposition_thermal_annealing_time": "Null",
  "HTL_thickness": "1-3 nm",
  "HTL_stack_sequence": "EADR03",
  "HTL_additive_compound": "Null",
  "HTL_additive_concentration": "Null",
  "HTL_deposition_method": "Dipping",
  "HTL_deposition_solution_concentration": "1 mM",
  "HTL_deposition_solvents_compound": "IPA",
  "HTL_deposition_synthesis_atmosphere": "Nitrogen",
  "HTL_deposition_synthesis_atmosphere_pressure": "Null",
  "HTL_deposition_synthesis_atmosphere_relative_humidity": "Null",
  "HTL_deposition_spin_coating_speed": "Null",
  "HTL_deposition_spin_coating_time": "Null",
  "HTL_deposition_thermal_annealing_temperature": "Null",
  "HTL_deposition_thermal_annealing_time": "Null",
  "Backcontact_thickness": "100 nm",
  "Beckcontact_deposition_method": "Thermal evaporation",
  "Backcontact_deposition_atmosphere_pressure": "Null",
  "Encapsulation_method": "None",
  "Encapsulation_atmosphere": "Null",
  "JV_measured_device_matching": "True",
  "JV_measured_reverse_scan_Voc": "1.155 V",
  "JV_measured_reverse_scan_Jsc": "22.9 mA/cm2",
  "JV_measured_reverse_scan_FF": "80 %",
  "JV_measured_reverse_scan_PCE": "21.1 %",
  "JV_measured_forward_scan_Voc": "1.156 V",
  "JV_measured_forward_scan_Jsc": "22.9 mA/cm2",
  "JV_measured_forward_scan_FF": "80 %",
  "JV_measured_forward_scan_PCE": "21.2 %",
  "JV_measured_light_spectra": "AM1.5G",
  "JV_measured_light_spectra_intensity": "100 mW/cm2",
  "JV_measured_scan_speed": "0.1 V/s",
  "JV_measured_scan_delay_time": "Null",
  "JV_certified_PCE": "Null",
  "Stabilized_measured_PCE": "21.2 %",
  "Stabilized_certified_PCE": "Null",
  "Stability_test_device_matching": "False",
  "Stability_test_temperature": "Null",
  "Stability_test_atmosphere": "Null",
  "Stability_test_light_spectra": "Null",
  "Stability_test_light_intensity": "Null",
  "Stability_test_relative_humidity": "Null",
  "Stability_PCE_after_time": "Null",
  "Stability_PCE_after_time_value": "Null"
}
