Repository: jiayijdong/PSCbench

# PSCbench


**PSCbench** is a novel benchmark for materials science research-level scientific
dataset curation sourced from published journals. The benchmark is designed to evaluate the complex classification capabilities,
strong domain knowledge, and advanced calculation skills of LLMs.

## Data


The PSCbench dataset is under dataset folder in json file format. Each file is list of dictionary and can be extracted using following scripts.
Each file stands for one published journal, which is fully elaborated in the paper. 

```
with open("./dataset/retroactive/{}.json".format(subject), encoding='utf-8') as json_file:
    problems=json.load(json_file)
```

File: dataset/2021-2025/10.1039_d0ee03807e/Device_BestPCE_o3_10.1039_d0ee03807e.json
{
  "Ref_DOI": "10.1039/d0ee03807e",
  "Ref_journal": "Energy & Environmental Science",
  "Ref_publication_year": "2021",
  "Ref_title": "Understanding the perovskite/self-assembled selective contact interface for ultra-stable and highly efficient p–i–n perovskite solar cells",
  "Cell_architecture": "PIN",
  "Cell_stack_sequence": "ITO/EADR03/Cs0.05FA0.79MA0.16Pb(I0.84Br0.16)3/LiF/C60/BCP/Cu",
  "Cell_area_measured": "Null",
  "ETL_thickness": "1 nm/23 nm/9 nm",
  "ETL_stack_sequence": "LiF/C60/BCP",
  "ETL_additive_compound": "Null",
  "ETL_additive_concentration": "Null",
  "ETL_deposition_method": "Thermal evaporation/Thermal evaporation/Thermal evaporation",
  "ETL_deposition_solution_concentration": "Null",
  "ETL_deposition_solvents_compound": "Null",
  "ETL_deposition_synthesis_atmosphere": "Null",
  "ETL_deposition_synthesis_atmosphere_pressure": "Null",
  "ETL_deposition_synthesis_atmosphere_relative_humidity": "Null",
  "ETL_deposition_spin_coating_speed": "Null",
  "ETL_deposition_spin_coating_time": "Null",
  "ETL_deposition_thermal_annealing_temperature": "Null",
  "ETL_deposition_thermal_annealing_time": "Null",
  "Perovskite_dimension": "3D",
  "Perovskite_thickness": "Null",
  "Perovskite_composition_long_form": "Cs0.05FA0.79MA0.16Pb(I0.84Br0.16)3",
  "Perovskite_additive_compound": "Null",
  "Perovskite_additive_concentration": "Null",
  "Perovskite_bandgap": "1.63 eV",
  "Perovskite_deposition_method": "Spin-coating",
  "Perovskite_deposition_sequential_spin_coating": "False",
  "Perovskite_deposition_spin_coating_antisolvent": "Anisole",
  "Perovskite_deposition_reaction_solutions_compounds": "MAPbBr3;FAPbI3;CsI",
  "Perovskite_deposition_reaction_solutions_concentrations": "1.5 M;1.5 M;1.5 M",
  "Perovskite_deposition_final_solutions_concentration_before_deposition": "1.24 M",
  "Perovskite_deposition_solvents_compound": "DMF;DMSO",
  "Perovskite_deposition_solvents_mixing_ratio": "4:1",
  "Perovskite_deposition_synthesis_atmosphere": "Nitrogen",
  "Perovskite_deposition_synthesis_atmosphere_pressure": "1 atm",
  "Perovskite_deposition_synthesis_atmosphere_relative_humidity": "Null",
  "Perovskite_deposition_spin_coating_speed": "4000 rpm",
  "Perovskite_deposition_spin_coating_time": "40 s",
  "Perovskite_deposition_thermal_annealing_atmosphere": "Nitrogen",
  "Perovskite_deposition_thermal_annealing_temperature": "100 °C",
  "Perovskite_deposition_thermal_annealing_time": "60 min",
  "Perovskite_surface_treatment_material": "Null",
  "Perovskite_surface_treatment_method": "Null",
  "Perovskite_surface_treatment_solution_concentration": "Null",
  "Perovskite_surface_treatment_solvents_compound": "Null",
  "Perovskite_surface_treatment_synthesis_atmosphere": "Null",
  "Perovskite_surface_treatment_synthesis_atmosphere_pressure": "Null",
  "Perovskite_surface_treatment_synthesis_atmosphere_relative_humidity": "Null",
  "Perovskite_surface_treatment_deposition_spin_coating_speed": "Null",
  "Perovskite_surface_treatment_deposition_spin_coating_time": "Null",
  "Perovskite_surface_treatment_deposition_thermal_annealing_temperature": "Null",
  "Perovskite_surface_treatment_deposition_thermal_annealing_time": "Null",
  "HTL_thickness": "Null",
  "HTL_stack_sequence": "EADR03",
  "HTL_additive_compound": "Null",
  "HTL_additive_concentration": "Null",
  "HTL_deposition_method": "Dipping",
  "HTL_deposition_solution_concentration": "1 mM",
  "HTL_deposition_solvents_compound": "Isopropanol",
  "HTL_deposition_synthesis_atmosphere": "Nitrogen",
  "HTL_deposition_synthesis_atmosphere_pressure": "1 atm",
  "HTL_deposition_synthesis_atmosphere_relative_humidity": "Null",
  "HTL_deposition_spin_coating_speed": "Null",
  "HTL_deposition_spin_coating_time": "Null",
  "HTL_deposition_thermal_annealing_temperature": "Null",
  "HTL_deposition_thermal_annealing_time": "Null",
  "Backcontact_thickness": "100 nm",
  "Beckcontact_deposition_method": "Thermal evaporation",
  "Backcontact_deposition_atmosphere_pressure": "Null",
  "Encapsulation_method": "Null",
  "Encapsulation_atmosphere": "Null",
  "JV_measured_device_matching": "True",
  "JV_measured_reverse_scan_Voc": "1.156 V",
  "JV_measured_reverse_scan_Jsc": "22.9 mA/cm2",
  "JV_measured_reverse_scan_FF": "80 %",
  "JV_measured_reverse_scan_PCE": "21.2 %",
  "JV_measured_forward_scan_Voc": "1.156 V",
  "JV_measured_forward_scan_Jsc": "22.9 mA/cm2",
  "JV_measured_forward_scan_FF": "80 %",
  "JV_measured_forward_scan_PCE": "21.2 %",
  "JV_measured_light_spectra": "AM1.5G",
  "JV_measured_light_spectra_intensity": "1 sun",
  "JV_measured_scan_speed": "0.1 V/s",
  "JV_measured_scan_delay_time": "Null",
  "JV_certified_PCE": "Null",
  "Stabilized_measured_PCE": "21.2 %",
  "Stabilized_certified_PCE": "Null",
  "Stability_test_device_matching": "True",
  "Stability_test_temperature": "25 °C",
  "Stability_test_atmosphere": "Nitrogen",
  "Stability_test_light_spectra": "metal-halide lamp",
  "Stability_test_light_intensity": "100 mW/cm2",
  "Stability_test_relative_humidity": "Null",
  "Stability_PCE_after_time": "183 h",
  "Stability_PCE_after_time_value": "80 %"
}

File: dataset/2021-2025/10.1039_d0ee03807e/Device_BestPCE_o4_mini_10.1039_d0ee03807e.json
{
  "Ref_DOI": "10.1039/d0ee03807e",
  "Ref_journal": "Energy Environ. Sci.",
  "Ref_publication_year": "2021",
  "Ref_title": "Understanding the perovskite/self-assembled selective contact interface for ultra-stable and highly efficient p–i–n perovskite solar cells",
  "Cell_architecture": "PIN",
  "Cell_stack_sequence": "ITO/EADR03/LiF/Cs0.05FA0.79MA0.16Pb(I0.84Br0.16)3/C60/BCP/Cu",
  "Cell_area_measured": "Null",
  "ETL_thickness": "23/9 nm",
  "ETL_stack_sequence": "C60/BCP",
  "ETL_additive_compound": "Null",
  "ETL_additive_concentration": "Null",
  "ETL_deposition_method": "Thermal evaporation",
  "ETL_deposition_solution_concentration": "Null",
  "ETL_deposition_solvents_compound": "Null",
  "ETL_deposition_synthesis_atmosphere": "Null",
  "ETL_deposition_synthesis_atmosphere_pressure": "Null",
  "ETL_deposition_synthesis_atmosphere_relative_humidity": "Null",
  "ETL_deposition_spin_coating_speed": "Null",
  "ETL_deposition_spin_coating_time": "Null",
  "ETL_deposition_thermal_annealing_temperature": "Null",
  "ETL_deposition_thermal_annealing_time": "Null",
  "Perovskite_dimension": "3D",
  "Perovskite_thickness": "Null",
  "Perovskite_composition_long_form": "Cs0.05FA0.79MA0.16Pb(I0.84Br0.16)3",
  "Perovskite_additive_compound": "Null",
  "Perovskite_additive_concentration": "Null",
  "Perovskite_bandgap": "1.63 eV",
  "Perovskite_deposition_method": "Spin-coating",
  "Perovskite_deposition_sequential_spin_coating": "False",
  "Perovskite_deposition_spin_coating_antisolvent": "Anisole",
  "Perovskite_deposition_reaction_solutions_compounds": "PbBr2;PbI2;FAI;MABr;CsI",
  "Perovskite_deposition_reaction_solutions_concentrations": "1.5 M;1.5 M;1.24 M;1.24 M;1.5 M",
  "Perovskite_deposition_final_solutions_concentration_before_deposition": "1.24 M",
  "Perovskite_deposition_solvents_compound": "DMF;DMSO",
  "Perovskite_deposition_solvents_mixing_ratio": "4:1",
  "Perovskite_deposition_synthesis_atmosphere": "Nitrogen",
  "Perovskite_deposition_synthesis_atmosphere_pressure": "Null",
  "Perovskite_deposition_synthesis_atmosphere_relative_humidity": "Null",
  "Perovskite_deposition_spin_coating_speed": "4000 rpm",
  "Perovskite_deposition_spin_coating_time": "35 s",
  "Perovskite_deposition_thermal_annealing_atmosphere": "Nitrogen",
  "Perovskite_deposition_thermal_annealing_temperature": "100 °C",
  "Perovskite_deposition_thermal_annealing_time": "60 min",
  "Perovskite_surface_treatment_material": "LiF",
  "Perovskite_surface_treatment_method": "Thermal evaporation",
  "Perovskite_surface_treatment_solution_concentration": "Null",
  "Perovskite_surface_treatment_solvents_compound": "Null",
  "Perovskite_surface_treatment_synthesis_atmosphere": "Null",
  "Perovskite_surface_treatment_synthesis_atmosphere_pressure": "Null",
  "Perovskite_surface_treatment_synthesis_atmosphere_relative_humidity": "Null",
  "Perovskite_surface_treatment_deposition_spin_coating_speed": "Null",
  "Perovskite_surface_treatment_deposition_spin_coating_time": "Null",
  "Perovskite_surface_treatment_deposition_thermal_annealing_temperature": "Null",
  "Perovskite_surface_treatment_deposition_thermal_annealing_time": "Null",
  "HTL_thickness": "Null",
  "HTL_stack_sequence": "EADR03",
  "HTL_additive_compound": "Null",
  "HTL_additive_concentration": "Null",
  "HTL_deposition_method": "Dipping",
  "HTL_deposition_solution_concentration": "1 mM",
  "HTL_deposition_solvents_compound": "IPA",
  "HTL_deposition_synthesis_atmosphere": "Nitrogen",
  "HTL_deposition_synthesis_atmosphere_pressure": "Null",
  "HTL_deposition_synthesis_atmosphere_relative_humidity": "Null",
  "HTL_deposition_spin_coating_speed": "Null",
  "HTL_deposition_spin_coating_time": "Null",
  "HTL_deposition_thermal_annealing_temperature": "Null",
  "HTL_deposition_thermal_annealing_time": "Null",
  "Backcontact_thickness": "100 nm",
  "Beckcontact_deposition_method": "Thermal evaporation",
  "Backcontact_deposition_atmosphere_pressure": "Null",
  "Encapsulation_method": "Null",
  "Encapsulation_atmosphere": "Null",
  "JV_measured_device_matching": "True",
  "JV_measured_reverse_scan_Voc": "1.156 V",
  "JV_measured_reverse_scan_Jsc": "21.9 mA/cm2",
  "JV_measured_reverse_scan_FF": "80 %",
  "JV_measured_reverse_scan_PCE": "21.2 %",
  "JV_measured_forward_scan_Voc": "1.156 V",
  "JV_measured_forward_scan_Jsc": "22.9 mA/cm2",
  "JV_measured_forward_scan_FF": "80 %",
  "JV_measured_forward_scan_PCE": "21.2 %",
  "JV_measured_light_spectra": "AM1.5G",
  "JV_measured_light_spectra_intensity": "100 mW/cm2",
  "JV_measured_scan_speed": "0.1 V/s",
  "JV_measured_scan_delay_time": "Null",
  "JV_certified_PCE": "Null",
  "Stabilized_measured_PCE": "21.2 %",
  "Stabilized_certified_PCE": "Null",
  "Stability_test_device_matching": "True",
  "Stability_test_temperature": "25 °C",
  "Stability_test_atmosphere": "Nitrogen",
  "Stability_test_light_spectra": "Metal-halide lamp",
  "Stability_test_light_intensity": "100 mW/cm2",
  "Stability_test_relative_humidity": "0 %",
  "Stability_PCE_after_time": "T80",
  "Stability_PCE_after_time_value": "183 h"
}
