Repository: jiayijdong/PSCbench

# PSCbench


**PSCbench** is a novel benchmark for materials science research-level scientific
dataset curation sourced from published journals. The benchmark is designed to evaluate the complex classification capabilities,
strong domain knowledge, and advanced calculation skills of LLMs. 

We developed an innovative **evaluation protocol** for a detailed analysis of classification abilities of leading commercially available Large Language Models. This
involves instructing LLMs to extract key knowledge information within a predefined set of
dataset template. This process offers a fine-grained understanding that LLM works as well as a human in annotating the data
and actually finds out when the humans failed to annotate the data
.

## Data


The PSCbench dataset is under dataset folder in json file format. Each file is list of dictionary and can be extracted using following scripts.
Each file stands for one published journal, which is fully elaborated in the paper. 

```
with open("./dataset/retroactive/{}.json".format(subject), encoding='utf-8') as json_file:
    problems=json.load(json_file)
```

## Evaluation
To evaluate our data using LLM, please refer to folder under eval

## Analysis (Evaluation Protocol)
The evaluation protocol involves analyzing both LLM
and reference (correct) ground truth with the assistance of human annotators to identify the key information in the literature.
These reasons are then summarized into 4 categories: **Tag, Materials, Fabrication and Properties**. Subsequently, a LLM verifier is employed to automatically attribute each
incorrectly extracted answer into a certain field. The resulting error profiles enable the
interpretation of the improved skills by certain prompting strategies and direct comparison of various
strategies.

### run evaluation protocol
After running the evaluation part, use the output to run the evaluation protocol. 
```
cd eval
OPENAI_API_KEY=your_key python ana_error.py --setting your_setting 
```

## Citation
If you find our paper useful, please cite our paper
```
@misc{dong2024pscbench,
  author = {Dong, Jiayi and Huang, Zijian and Yao, Yu and Shen, Zhichao and Liu, Junkai and Tong, Yiushun and Tsai, Chu-Yen and Duan, Haoxiang and Yang, Wenxin and Gong, Ming and Xu, Wei and Kundu, Arnesh and Zhang, Ying and Huang, Joshua and Tong, Xinyang and Yeh, Eric and Zhu, Yingke and Ng, Charlotte and Du, Yilun and Li, Ju and Schwalbe-Koda, Daniel and Yang, Yang},
  title = {{PSCBENCH: A Benchmark for Large-Scale Automated Knowledge Extraction and Data Curation in Perovskite Solar Cell Literature}},
  note = {Preprint},
  year = {2024},
  url = {https://arxiv.org/abs/XXXX.XXXXX}  
}

```

File: dataset/2021-2025/10.1039_d3ee00423f/Device_BestPCE_10.1039_d3ee00423f.json
{
    "Ref_DOI": "10.1039/d3ee00423f",
    "Ref_journal": "Energy & Environmental Science",
    "Ref_publication_year": "2023",
    "Ref_title": "Surface n-type band bending for stable inverted CsPbI3 perovskite solar cells with over 20% efficiency",
    "Cell_architecture": "PIN",
    "Cell_stack_sequence": "FTO/P3CT/CsPbI3/PCBM/BCP/Ag",
    "Cell_area_measured": "0.09 cm2",
    "ETL_thickness": "Null",
    "ETL_stack_sequence": "PCBM/BCP",
    "ETL_additive_compound": "Null",
    "ETL_additive_concentration": "Null",
    "ETL_deposition_method": "Spin-coating/Spin-coating",
    "ETL_deposition_solution_concentration": "20 mg/mL/0.5 mg/mL",
    "ETL_deposition_solvents_compound": "Chlorobenzene/Null",
    "ETL_deposition_synthesis_atmosphere": "N2",
    "ETL_deposition_synthesis_atmosphere_pressure": "Null",
    "ETL_deposition_synthesis_atmosphere_relative_humidity": "Null",
    "ETL_deposition_spin_coating_speed": "3000 rpm/3000 rpm",
    "ETL_deposition_spin_coating_time": "30 s/30 s",
    "ETL_deposition_thermal_annealing_temperature": "Null",
    "ETL_deposition_thermal_annealing_time": "Null",
    "Perovskite_dimension": "3D",
    "Perovskite_thickness": "Null",
    "Perovskite_composition_long_form": "CsPbI3",
    "Perovskite_additive_compound": "Null",
    "Perovskite_additive_concentration": "Null",
    "Perovskite_bandgap": "1.7 eV",
    "Perovskite_deposition_method": "Spin-coating",
    "Perovskite_deposition_sequential_spin_coating": "False",
    "Perovskite_deposition_spin_coating_antisolvent": "Null",
    "Perovskite_deposition_reaction_solutions_compounds": "HPbI3;CsI",
    "Perovskite_deposition_reaction_solutions_concentrations": "Null",
    "Perovskite_deposition_final_solutions_concentration_before_deposition": "0.74 M",
    "Perovskite_deposition_solvents_compound": "DMF",
    "Perovskite_deposition_solvents_mixing_ratio": "Null",
    "Perovskite_deposition_synthesis_atmosphere": "N2",
    "Perovskite_deposition_synthesis_atmosphere_pressure": "Null",
    "Perovskite_deposition_synthesis_atmosphere_relative_humidity": "Null",
    "Perovskite_deposition_spin_coating_speed": "2000 rpm",
    "Perovskite_deposition_spin_coating_time": "30 s",
    "Perovskite_deposition_thermal_annealing_atmosphere": "N2/Air",
    "Perovskite_deposition_thermal_annealing_temperature": "70 °C;180 °C",
    "Perovskite_deposition_thermal_annealing_time": "3 min;20 min",
    "Perovskite_surface_treatment_material": "PACl",
    "Perovskite_surface_treatment_method": "Spin-coating",
    "Perovskite_surface_treatment_solution_concentration": "1 mg/mL",
    "Perovskite_surface_treatment_solvents_compound": "IPA",
    "Perovskite_surface_treatment_synthesis_atmosphere": "N2",
    "Perovskite_surface_treatment_synthesis_atmosphere_pressure": "Null",
    "Perovskite_surface_treatment_synthesis_atmosphere_relative_humidity": "Null",
    "Perovskite_surface_treatment_deposition_spin_coating_speed": "3000 rpm",
    "Perovskite_surface_treatment_deposition_spin_coating_time": "20 s",
    "Perovskite_surface_treatment_deposition_thermal_annealing_temperature": "100 °C",
    "Perovskite_surface_treatment_deposition_thermal_annealing_time": "2 min",
    "HTL_thickness": "Null",
    "HTL_stack_sequence": "P3CT",
    "HTL_additive_compound": "Null",
    "HTL_additive_concentration": "Null",
    "HTL_deposition_method": "Spin-coating",
    "HTL_deposition_solution_concentration": "0.5 mg/mL",
    "HTL_deposition_solvents_compound": "DMF",
    "HTL_deposition_synthesis_atmosphere": "Null",
    "HTL_deposition_synthesis_atmosphere_pressure": "Null",
    "HTL_deposition_synthesis_atmosphere_relative_humidity": "Null",
    "HTL_deposition_spin_coating_speed": "4000 rpm",
    "HTL_deposition_spin_coating_time": "20 s",
    "HTL_deposition_thermal_annealing_temperature": "150 °C",
    "HTL_deposition_thermal_annealing_time": "10 min",
    "Backcontact_thickness": "100 nm",
    "Beckcontact_deposition_method": "Thermal evaporation",
    "Backcontact_deposition_atmosphere_pressure": "Null",
    "Encapsulation_method": "Null",
    "Encapsulation_atmosphere": "Null",
    "JV_measured_device_matching": "True",
    "JV_measured_reverse_scan_Voc": "1.13 V",
    "JV_measured_reverse_scan_Jsc": "21.36 mA/cm2",
    "JV_measured_reverse_scan_FF": "84 %",
    "JV_measured_reverse_scan_PCE": "20.17 %",
    "JV_measured_forward_scan_Voc": "1.14 V",
    "JV_measured_forward_scan_Jsc": "21.43 mA/cm2",
    "JV_measured_forward_scan_FF": "79 %",
    "JV_measured_forward_scan_PCE": "19.31 %",
    "JV_measured_light_spectra": "AM1.5G",
    "JV_measured_light_spectra_intensity": "100 mW/cm2",
    "JV_measured_scan_speed": "Null",
    "JV_measured_scan_delay_time": "Null",
    "JV_certified_PCE": "Null",
    "Stabilized_measured_PCE": "19.60 %",
    "Stabilized_certified_PCE": "Null",
    "Stability_test_device_matching": "True",
    "Stability_test_temperature": "Null",
    "Stability_test_atmosphere": "N2",
    "Stability_test_light_spectra": "LED",
    "Stability_test_light_intensity": "Null",
    "Stability_test_relative_humidity": "Null",
    "Stability_PCE_after_time": "792 hours",
    "Stability_PCE_after_time_value": "97 %"
}

File: dataset/2021-2025/10.1039_d3ee00423f/Device_BestPCE_Gemini_1.5_pro_10.1039_d3ee00423f.json
{
  "Ref_DOI": "10.1039/d3ee00423f",
  "Ref_journal": "Energy Environ. Sci.",
  "Ref_publication_year": "2023",
  "Ref_title": "Surface n-type band bending for stable inverted CsPbI 3 perovskite solar cells with over 20% efficiency",
  "Cell_architecture": "PIN",
  "Cell_stack_sequence": "FTO/P3CT/CsPbI3/PACl/PCBM/BCP/Ag",
  "Cell_area_measured": "0.09 cm2",
  "ETL_thickness": "Null",
  "ETL_stack_sequence": "PCBM/BCP",
  "ETL_additive_compound": "Null",
  "ETL_additive_concentration": "Null",
  "ETL_deposition_method": "Spin-coating/Spin-coating",
  "ETL_deposition_solution_concentration": "20 mg/mL;0.5 mg/mL",
  "ETL_deposition_solvents_compound": "Chlorobenzene;Null",
  "ETL_deposition_synthesis_atmosphere": "Null",
  "ETL_deposition_synthesis_atmosphere_pressure": "1 atm",
  "ETL_deposition_synthesis_atmosphere_relative_humidity": "Null",
  "ETL_deposition_spin_coating_speed": "3000 rpm;3000 rpm",
  "ETL_deposition_spin_coating_time": "30 s;30 s",
  "ETL_deposition_thermal_annealing_temperature": "Null",
  "ETL_deposition_thermal_annealing_time": "Null",
  "Perovskite_dimension": "3D",
  "Perovskite_thickness": "Null",
  "Perovskite_composition_long_form": "CsPbI3",
  "Perovskite_additive_compound": "Null",
  "Perovskite_additive_concentration": "Null",
  "Perovskite_bandgap": "Null",
  "Perovskite_deposition_method": "Spin-coating",
  "Perovskite_deposition_sequential_spin_coating": false,
  "Perovskite_deposition_spin_coating_antisolvent": "Null",
  "Perovskite_deposition_reaction_solutions_compounds": "HPbI3;CsI",
  "Perovskite_deposition_reaction_solutions_concentrations": "0.74 M;0.74 M",
  "Perovskite_deposition_final_solutions_concentration_before_deposition": "0.74 M",
  "Perovskite_deposition_solvents_compound": "DMF",
  "Perovskite_deposition_solvents_mixing_ratio": "1 mL/mL",
  "Perovskite_deposition_synthesis_atmosphere": "Nitrogen",
  "Perovskite_deposition_synthesis_atmosphere_pressure": "1 atm",
  "Perovskite_deposition_synthesis_atmosphere_relative_humidity": "Null",
  "Perovskite_deposition_spin_coating_speed": "2000 rpm",
  "Perovskite_deposition_spin_coating_time": "30 s",
  "Perovskite_deposition_thermal_annealing_atmosphere": "Nitrogen/Air",
  "Perovskite_deposition_thermal_annealing_temperature": "70 °C;180 °C",
  "Perovskite_deposition_thermal_annealing_time": "3 min;20 min",
  "Perovskite_surface_treatment_material": "PACl",
  "Perovskite_surface_treatment_method": "Spin-coating",
  "Perovskite_surface_treatment_solution_concentration": "1 mg/mL",
  "Perovskite_surface_treatment_solvents_compound": "IPA",
  "Perovskite_surface_treatment_synthesis_atmosphere": "Null",
  "Perovskite_surface_treatment_synthesis_atmosphere_pressure": "1 atm",
  "Perovskite_surface_treatment_synthesis_atmosphere_relative_humidity": "Null",
  "Perovskite_surface_treatment_deposition_spin_coating_speed": "3000 rpm",
  "Perovskite_surface_treatment_deposition_spin_coating_time": "20 s",
  "Perovskite_surface_treatment_deposition_thermal_annealing_temperature": "100 °C",
  "Perovskite_surface_treatment_deposition_thermal_annealing_time": "2 min",
  "HTL_thickness": "Null",
  "HTL_stack_sequence": "P3CT",
  "HTL_additive_compound": "Null",
  "HTL_additive_concentration": "Null",
  "HTL_deposition_method": "Spin-coating",
  "HTL_deposition_solution_concentration": "0.5 mg/mL",
  "HTL_deposition_solvents_compound": "DMF",
  "HTL_deposition_synthesis_atmosphere": "Null",
  "HTL_deposition_synthesis_atmosphere_pressure": "1 atm",
  "HTL_deposition_synthesis_atmosphere_relative_humidity": "Null",
  "HTL_deposition_spin_coating_speed": "4000 rpm",
  "HTL_deposition_spin_coating_time": "20 s",
  "HTL_deposition_thermal_annealing_temperature": "150 °C",
  "HTL_deposition_thermal_annealing_time": "10 min",
  "Backcontact_thickness": "100 nm",
  "Beckcontact_deposition_method": "Thermal evaporation",
  "Backcontact_deposition_atmosphere_pressure": "Null",
  "Encapsulation_method": "Null",
  "Encapsulation_atmosphere": "Null",
  "JV_measured_device_matching": true,
  "JV_measured_reverse_scan_Voc": "1.13 V",
  "JV_measured_reverse_scan_Jsc": "21.36 mA/cm2",
  "JV_measured_reverse_scan_FF": "84%",
  "JV_measured_reverse_scan_PCE": "20.17%",
  "JV_measured_forward_scan_Voc": "1.14 V",
  "JV_measured_forward_scan_Jsc": "21.43 mA/cm2",
  "JV_measured_forward_scan_FF": "79%",
  "JV_measured_forward_scan_PCE": "19.31%",
  "JV_measured_light_spectra": "AM 1.5G",
  "JV_measured_light_spectra_intensity": "100 mW/cm2",
  "JV_measured_scan_speed": "Null",
  "JV_measured_scan_delay_time": "Null",
  "JV_certified_PCE": "Null",
  "Stabilized_measured_PCE": "19.60%",
  "Stabilized_certified_PCE": "Null",
  "Stability_test_device_matching": true,
  "Stability_test_temperature": "Null",
  "Stability_test_atmosphere": "Nitrogen",
  "Stability_test_light_spectra": "LED",
  "Stability_test_light_intensity": "Null",
  "Stability_test_relative_humidity": "Null",
  "Stability_PCE_after_time": "792 h",
  "Stability_PCE_after_time_value": "97%"
}

File: dataset/2021-2025/10.1039_d3ee00423f/Device_BestPCE_Gemini_2.0_Flash_10.1039_d3ee00423f.json
{
  "Ref_DOI": "10.1039/d3ee00423f",
  "Ref_journal": "Energy Environ. Sci.",
  "Ref_publication_year": "2023",
  "Ref_title": "Surface n-type band bending for stable inverted CsPbI3 perovskite solar cells with over 20% efficiency",
  "Cell_architecture": "PIN",
  "Cell_stack_sequence": "FTO/P3CT/CsPbI3/PACl/PCBM/BCP/Ag",
  "Cell_area_measured": "0.09 cm2",
  "ETL_thickness": "Null",
  "ETL_stack_sequence": "Null",
  "ETL_additive_compound": "Null",
  "ETL_additive_concentration": "Null",
  "ETL_deposition_method": "Spin-coating",
  "ETL_deposition_solution_concentration": "20 mg/mL",
  "ETL_deposition_solvents_compound": "CB",
  "ETL_deposition_synthesis_atmosphere": "Null",
  "ETL_deposition_synthesis_atmosphere_pressure": "Null",
  "ETL_deposition_synthesis_atmosphere_relative_humidity": "Null",
  "ETL_deposition_spin_coating_speed": "3000 rpm",
  "ETL_deposition_spin_coating_time": "30 s",
  "ETL_deposition_thermal_annealing_temperature": "Null",
  "ETL_deposition_thermal_annealing_time": "Null",
  "Perovskite_dimension": "3D",
  "Perovskite_thickness": "Null",
  "Perovskite_composition_long_form": "CsPbI3",
  "Perovskite_additive_compound": "Null",
  "Perovskite_additive_concentration": "Null",
  "Perovskite_bandgap": "1.7 eV",
  "Perovskite_deposition_method": "Spin-coating",
  "Perovskite_deposition_sequential_spin_coating": "False",
  "Perovskite_deposition_spin_coating_antisolvent": "Null",
  "Perovskite_deposition_reaction_solutions_compounds": "HPbI3; CsI",
  "Perovskite_deposition_reaction_solutions_concentrations": "0.74 M; 0.74 M",
  "Perovskite_deposition_final_solutions_concentration_before_deposition": "Null",
  "Perovskite_deposition_solvents_compound": "DMF",
  "Perovskite_deposition_solvents_mixing_ratio": "Null",
  "Perovskite_deposition_synthesis_atmosphere": "Nitrogen",
  "Perovskite_deposition_synthesis_atmosphere_pressure": "1 atm",
  "Perovskite_deposition_synthesis_atmosphere_relative_humidity": "Null",
  "Perovskite_deposition_spin_coating_speed": "2000 rpm",
  "Perovskite_deposition_spin_coating_time": "30 s",
  "Perovskite_deposition_thermal_annealing_atmosphere": "Nitrogen; Air",
  "Perovskite_deposition_thermal_annealing_temperature": "70; 180",
  "Perovskite_deposition_thermal_annealing_time": "3; 20",
  "Perovskite_surface_treatment_material": "PACl",
  "Perovskite_surface_treatment_method": "Spin-coating",
  "Perovskite_surface_treatment_solution_concentration": "1 mg/mL",
  "Perovskite_surface_treatment_solvents_compound": "IPA",
  "Perovskite_surface_treatment_synthesis_atmosphere": "Null",
  "Perovskite_surface_treatment_synthesis_atmosphere_pressure": "Null",
  "Perovskite_surface_treatment_synthesis_atmosphere_relative_humidity": "Null",
  "Perovskite_surface_treatment_deposition_spin_coating_speed": "3000 rpm",
  "Perovskite_surface_treatment_deposition_spin_coating_time": "20 s",
  "Perovskite_surface_treatment_deposition_thermal_annealing_temperature": "100",
  "Perovskite_surface_treatment_deposition_thermal_annealing_time": "2",
  "HTL_thickness": "Null",
  "HTL_stack_sequence": "Null",
  "HTL_additive_compound": "Null",
  "HTL_additive_concentration": "Null",
  "HTL_deposition_method": "Spin-coating",
  "HTL_deposition_solution_concentration": "0.5 mg/mL",
  "HTL_deposition_solvents_compound": "DMF",
  "HTL_deposition_synthesis_atmosphere": "Null",
  "HTL_deposition_synthesis_atmosphere_pressure": "Null",
  "HTL_deposition_synthesis_atmosphere_relative_humidity": "Null",
  "HTL_deposition_spin_coating_speed": "4000 rpm",
  "HTL_deposition_spin_coating_time": "20 s",
  "HTL_deposition_thermal_annealing_temperature": "150",
  "HTL_deposition_thermal_annealing_time": "10",
  "Backcontact_thickness": "100 nm",
  "Beckcontact_deposition_method": "Thermal evaporation",
  "Backcontact_deposition_atmosphere_pressure": "Null",
  "Encapsulation_method": "Null",
  "Encapsulation_atmosphere": "Null",
  "JV_measured_device_matching": "True",
  "JV_measured_reverse_scan_Voc": "Null",
  "JV_measured_reverse_scan_Jsc": "Null",
  "JV_measured_reverse_scan_FF": "Null",
  "JV_measured_reverse_scan_PCE": "Null",
  "JV_measured_forward_scan_Voc": "1.13 V",
  "JV_measured_forward_scan_Jsc": "21.36 mA/cm2",
  "JV_measured_forward_scan_FF": "0.84 %",
  "JV_measured_forward_scan_PCE": "20.17 %",
  "JV_measured_light_spectra": "AM 1.5G",
  "JV_measured_light_spectra_intensity": "100 mW/cm2",
  "JV_measured_scan_speed": "Null",
  "JV_measured_scan_delay_time": "Null",
  "JV_certified_PCE": "Null",
  "Stabilized_measured_PCE": "19.60 %",
  "Stabilized_certified_PCE": "Null",
  "Stability_test_device_matching": "True",
  "Stability_test_temperature": "Null",
  "Stability_test_atmosphere": "Nitrogen",
  "Stability_test_light_spectra": "LED",
  "Stability_test_light_intensity": "Null",
  "Stability_test_relative_humidity": "Null",
  "Stability_PCE_after_time": "792 h",
  "Stability_PCE_after_time_value": "97 %"
}

File: dataset/2021-2025/10.1039_d3ee00423f/Device_BestPCE_Gemini_2.5_Flash_10.1039_d3ee00423f.json
{
  "Ref_DOI": "10.1039/d3ee00423f",
  "Ref_journal": "Energy & Environmental Science",
  "Ref_publication_year": "2023",
  "Ref_title": "Surface N-type Band Bending for Stable Inverted CsPbI 3 Perovskite Solar Cells with over 20% Efficiency",
  "Cell_architecture": "PIN",
  "Cell_stack_sequence": "FTO/P3CT/CsPbI3/PACl/PCBM/BCP/Ag",
  "Cell_area_measured": "0.09 cm2",
  "ETL_thickness": "Null",
  "ETL_stack_sequence": "PCBM/BCP",
  "ETL_additive_compound": "Null",
  "ETL_additive_concentration": "Null",
  "ETL_deposition_method": "Spin-coating/Spin-coating",
  "ETL_deposition_solution_concentration": "20 mg/mL/0.5 mg/mL",
  "ETL_deposition_solvents_compound": "Chlorobenzene/Null",
  "ETL_deposition_synthesis_atmosphere": "N2",
  "ETL_deposition_synthesis_atmosphere_pressure": "1 atm",
  "ETL_deposition_synthesis_atmosphere_relative_humidity": "Null",
  "ETL_deposition_spin_coating_speed": "3000 rpm/3000 rpm",
  "ETL_deposition_spin_coating_time": "30 s/30 s",
  "ETL_deposition_thermal_annealing_temperature": "Null",
  "ETL_deposition_thermal_annealing_time": "Null",
  "Perovskite_dimension": "3D",
  "Perovskite_thickness": "Null",
  "Perovskite_composition_long_form": "CsPbI3",
  "Perovskite_additive_compound": "Null",
  "Perovskite_additive_concentration": "Null",
  "Perovskite_bandgap": "1.7 eV",
  "Perovskite_deposition_method": "Spin-coating",
  "Perovskite_deposition_sequential_spin_coating": "False",
  "Perovskite_deposition_spin_coating_antisolvent": "Null",
  "Perovskite_deposition_reaction_solutions_compounds": "HPbI3; CsI",
  "Perovskite_deposition_reaction_solutions_concentrations": "0.37 M; 0.37 M",
  "Perovskite_deposition_final_solutions_concentration_before_deposition": "Null",
  "Perovskite_deposition_solvents_compound": "DMF",
  "Perovskite_deposition_solvents_mixing_ratio": "Null",
  "Perovskite_deposition_synthesis_atmosphere": "N2",
  "Perovskite_deposition_synthesis_atmosphere_pressure": "1 atm",
  "Perovskite_deposition_synthesis_atmosphere_relative_humidity": "Null",
  "Perovskite_deposition_spin_coating_speed": "2000 rpm",
  "Perovskite_deposition_spin_coating_time": "30 s",
  "Perovskite_deposition_thermal_annealing_atmosphere": "N2; Air",
  "Perovskite_deposition_thermal_annealing_temperature": "70°C; 180°C",
  "Perovskite_deposition_thermal_annealing_time": "3 min; 20 min",
  "Perovskite_surface_treatment_material": "Propylamine hydrochloride",
  "Perovskite_surface_treatment_method": "Spin-coating",
  "Perovskite_surface_treatment_solution_concentration": "1 mg/mL",
  "Perovskite_surface_treatment_solvents_compound": "IPA",
  "Perovskite_surface_treatment_synthesis_atmosphere": "N2",
  "Perovskite_surface_treatment_synthesis_atmosphere_pressure": "1 atm",
  "Perovskite_surface_treatment_synthesis_atmosphere_relative_humidity": "Null",
  "Perovskite_surface_treatment_deposition_spin_coating_speed": "3000 rpm",
  "Perovskite_surface_treatment_deposition_spin_coating_time": "20 s",
  "Perovskite_surface_treatment_deposition_thermal_annealing_temperature": "100°C",
  "Perovskite_surface_treatment_deposition_thermal_annealing_time": "2 min",
  "HTL_thickness": "Null",
  "HTL_stack_sequence": "P3CT",
  "HTL_additive_compound": "Null",
  "HTL_additive_concentration": "Null",
  "HTL_deposition_method": "Spin-coating",
  "HTL_deposition_solution_concentration": "0.5 mg/mL",
  "HTL_deposition_solvents_compound": "DMF",
  "HTL_deposition_synthesis_atmosphere": "Air",
  "HTL_deposition_synthesis_atmosphere_pressure": "1 atm",
  "HTL_deposition_synthesis_atmosphere_relative_humidity": "Null",
  "HTL_deposition_spin_coating_speed": "4000 rpm",
  "HTL_deposition_spin_coating_time": "20 s",
  "HTL_deposition_thermal_annealing_temperature": "150°C",
  "HTL_deposition_thermal_annealing_time": "10 min",
  "Backcontact_thickness": "100 nm",
  "Beckcontact_deposition_method": "Thermal evaporation",
  "Backcontact_deposition_atmosphere_pressure": "Null",
  "Encapsulation_method": "Null",
  "Encapsulation_atmosphere": "Null",
  "JV_measured_device_matching": "True",
  "JV_measured_reverse_scan_Voc": "1.13 V",
  "JV_measured_reverse_scan_Jsc": "21.36 mA/cm2",
  "JV_measured_reverse_scan_FF": "84%",
  "JV_measured_reverse_scan_PCE": "20.17%",
  "JV_measured_forward_scan_Voc": "1.14 V",
  "JV_measured_forward_scan_Jsc": "21.43 mA/cm2",
  "JV_measured_forward_scan_FF": "79%",
  "JV_measured_forward_scan_PCE": "19.31%",
  "JV_measured_light_spectra": "AM1.5G",
  "JV_measured_light_spectra_intensity": "100 mW/cm2",
  "JV_measured_scan_speed": "Null",
  "JV_measured_scan_delay_time": "Null",
  "JV_certified_PCE": "Null",
  "Stabilized_measured_PCE": "19.60%",
  "Stabilized_certified_PCE": "Null",
  "Stability_test_device_matching": "True",
  "Stability_test_temperature": "Null",
  "Stability_test_atmosphere": "N2",
  "Stability_test_light_spectra": "LED",
  "Stability_test_light_intensity": "Null",
  "Stability_test_relative_humidity": "Null",
  "Stability_PCE_after_time": "792 h",
  "Stability_PCE_after_time_value": "97%"
}

File: dataset/2021-2025/10.1039_d3ee00423f/Device_BestPCE_claude_haiku_10.1039_d3ee00423f.json
{
  "Ref_DOI": "10.1039/d3ee00423f",
  "Ref_journal": "Energy & Environmental Science",
  "Ref_publication_year": "2023",
  "Ref_title": "Surface n-type band bending for stable inverted CsPbI3 perovskite solar cells with over 20% efficiency",
  "Cell_architecture": "NIP",
  "Cell_stack_sequence": "FTO/P3CT/CsPbI3/PACl/PCBM/BCP/Ag",
  "Cell_area_measured": "0.09 cm2",
  "ETL_thickness": "Null",
  "ETL_stack_sequence": "PCBM/BCP",
  "ETL_additive_compound": "Null",
  "ETL_additive_concentration": "Null",
  "ETL_deposition_method": "Spin-coating/Spin-coating",
  "ETL_deposition_solution_concentration": "20 mg/mL/0.5 mg/mL",
  "ETL_deposition_solvents_compound": "Chlorobenzene/Null",
  "ETL_deposition_synthesis_atmosphere": "Nitrogen",
  "ETL_deposition_synthesis_atmosphere_pressure": "1 atm",
  "ETL_deposition_synthesis_atmosphere_relative_humidity": "Null",
  "ETL_deposition_spin_coating_speed": "3000 rpm/3000 rpm",
  "ETL_deposition_spin_coating_time": "30 s/30 s",
  "ETL_deposition_thermal_annealing_temperature": "Null",
  "ETL_deposition_thermal_annealing_time": "Null",
  "Perovskite_dimension": "3D",
  "Perovskite_thickness": "Null",
  "Perovskite_composition_long_form": "CsPbI3",
  "Perovskite_additive_compound": "Null",
  "Perovskite_additive_concentration": "Null",
  "Perovskite_bandgap": "1.7 eV",
  "Perovskite_deposition_method": "Spin-coating",
  "Perovskite_deposition_sequential_spin_coating": "False",
  "Perovskite_deposition_spin_coating_antisolvent": "Null",
  "Perovskite_deposition_reaction_solutions_compounds": "HPbI3;CsI",
  "Perovskite_deposition_reaction_solutions_concentrations": "0.74 M;0.74 M",
  "Perovskite_deposition_final_solutions_concentration_before_deposition": "Null",
  "Perovskite_deposition_solvents_compound": "DMF",
  "Perovskite_deposition_solvents_mixing_ratio": "Null",
  "Perovskite_deposition_synthesis_atmosphere": "Nitrogen",
  "Perovskite_deposition_synthesis_atmosphere_pressure": "1 atm",
  "Perovskite_deposition_synthesis_atmosphere_relative_humidity": "Null",
  "Perovskite_deposition_spin_coating_speed": "2000 rpm",
  "Perovskite_deposition_spin_coating_time": "30 s",
  "Perovskite_deposition_thermal_annealing_atmosphere": "Nitrogen/Air",
  "Perovskite_deposition_thermal_annealing_temperature": "70 °C;180 °C",
  "Perovskite_deposition_thermal_annealing_time": "3 min;20 min",
  "Perovskite_surface_treatment_material": "PACl",
  "Perovskite_surface_treatment_method": "Spin-coating",
  "Perovskite_surface_treatment_solution_concentration": "1 mg/mL",
  "Perovskite_surface_treatment_solvents_compound": "IPA",
  "Perovskite_surface_treatment_synthesis_atmosphere": "Nitrogen",
  "Perovskite_surface_treatment_synthesis_atmosphere_pressure": "1 atm",
  "Perovskite_surface_treatment_synthesis_atmosphere_relative_humidity": "Null",
  "Perovskite_surface_treatment_deposition_spin_coating_speed": "3000 rpm",
  "Perovskite_surface_treatment_deposition_spin_coating_time": "20 s",
  "Perovskite_surface_treatment_deposition_thermal_annealing_temperature": "100 °C",
  "Perovskite_surface_treatment_deposition_thermal_annealing_time": "2 min",
  "HTL_thickness": "Null",
  "HTL_stack_sequence": "P3CT",
  "HTL_additive_compound": "Null",
  "HTL_additive_concentration": "Null",
  "HTL_deposition_method": "Spin-coating",
  "HTL_deposition_solution_concentration": "0.5 mg/mL",
  "HTL_deposition_solvents_compound": "DMF",
  "HTL_deposition_synthesis_atmosphere": "Air",
  "HTL_deposition_synthesis_atmosphere_pressure": "1 atm",
  "HTL_deposition_synthesis_atmosphere_relative_humidity": "Null",
  "HTL_deposition_spin_coating_speed": "4000 rpm",
  "HTL_deposition_spin_coating_time": "20 s",
  "HTL_deposition_thermal_annealing_temperature": "150 °C",
  "HTL_deposition_thermal_annealing_time": "10 min",
  "Backcontact_thickness": "100 nm",
  "Beckcontact_deposition_method": "Thermal evaporation",
  "Backcontact_deposition_atmosphere_pressure": "Null",
  "Encapsulation_method": "Null",
  "Encapsulation_atmosphere": "Null",
  "JV_measured_device_matching": "True",
  "JV_measured_reverse_scan_Voc": "1.13 V",
  "JV_measured_reverse_scan_Jsc": "21.36 mA/cm2",
  "JV_measured_reverse_scan_FF": "0.84",
  "JV_measured_reverse_scan_PCE": "20.17",
  "JV_measured_forward_scan_Voc": "1.14 V",
  "JV_measured_forward_scan_Jsc": "21.43 mA/cm2",
  "JV_measured_forward_scan_FF": "0.79",
  "JV_measured_forward_scan_PCE": "19.31",
  "JV_measured_light_spectra": "AM1.5G",
  "JV_measured_light_spectra_intensity": "100 mW/cm2",
  "JV_measured_scan_speed": "Null",
  "JV_measured_scan_delay_time": "Null",
  "JV_certified_PCE": "Null",
  "Stabilized_measured_PCE": "19.60",
  "Stabilized_certified_PCE": "Null",
  "Stability_test_device_matching": "True",
  "Stability_test_temperature": "Null",
  "Stability_test_atmosphere": "Nitrogen",
  "Stability_test_light_spectra": "LED",
  "Stability_test_light_intensity": "Null",
  "Stability_test_relative_humidity": "Null",
  "Stability_PCE_after_time": "792 hours",
  "Stability_PCE_after_time_value": "97"
}

File: dataset/2021-2025/10.1039_d3ee00423f/Device_BestPCE_gpt4o_10.1039_d3ee00423f.json
{
  "Ref_DOI": "10.1039/d3ee00423f",
  "Ref_journal": "Energy & Environmental Science",
  "Ref_publication_year": "2023",
  "Ref_title": "Surface N-type Band Bending for Stable Inverted CsPbI3 Perovskite Solar Cells with over 20% Efficiency",
  "Cell_architecture": "PIN",
  "Cell_stack_sequence": "FTO/P3CT/CsPbI3/PCBM/BCP/Ag",
  "Cell_area_measured": "0.09 cm2",
  "ETL_thickness": "Null",
  "ETL_stack_sequence": "PCBM/BCP",
  "ETL_additive_compound": "Null",
  "ETL_additive_concentration": "Null",
  "ETL_deposition_method": "Spin-coating/Spin-coating",
  "ETL_deposition_solution_concentration": "20 mg/mL/0.5 mg/mL",
  "ETL_deposition_solvents_compound": "Chlorobenzene/Null",
  "ETL_deposition_synthesis_atmosphere": "Nitrogen",
  "ETL_deposition_synthesis_atmosphere_pressure": "Null",
  "ETL_deposition_synthesis_atmosphere_relative_humidity": "Null",
  "ETL_deposition_spin_coating_speed": "3000 rpm/3000 rpm",
  "ETL_deposition_spin_coating_time": "30 s/30 s",
  "ETL_deposition_thermal_annealing_temperature": "Null",
  "ETL_deposition_thermal_annealing_time": "Null",
  "Perovskite_dimension": "3D",
  "Perovskite_thickness": "Null",
  "Perovskite_composition_long_form": "CsPbI3",
  "Perovskite_additive_compound": "Null",
  "Perovskite_additive_concentration": "Null",
  "Perovskite_bandgap": "1.7 eV",
  "Perovskite_deposition_method": "Spin-coating",
  "Perovskite_deposition_sequential_spin_coating": "False",
  "Perovskite_deposition_spin_coating_antisolvent": "Null",
  "Perovskite_deposition_reaction_solutions_compounds": "HPbI3;CsI",
  "Perovskite_deposition_reaction_solutions_concentrations": "Null",
  "Perovskite_deposition_final_solutions_concentration_before_deposition": "0.74 M",
  "Perovskite_deposition_solvents_compound": "DMF",
  "Perovskite_deposition_solvents_mixing_ratio": "Null",
  "Perovskite_deposition_synthesis_atmosphere": "Nitrogen",
  "Perovskite_deposition_synthesis_atmosphere_pressure": "Null",
  "Perovskite_deposition_synthesis_atmosphere_relative_humidity": "Null",
  "Perovskite_deposition_spin_coating_speed": "2000 rpm",
  "Perovskite_deposition_spin_coating_time": "30 s",
  "Perovskite_deposition_thermal_annealing_atmosphere": "Nitrogen;Air",
  "Perovskite_deposition_thermal_annealing_temperature": "70 °C;180 °C",
  "Perovskite_deposition_thermal_annealing_time": "3 min;20 min",
  "Perovskite_surface_treatment_material": "PACl",
  "Perovskite_surface_treatment_method": "Spin-coating",
  "Perovskite_surface_treatment_solution_concentration": "1 mg/mL",
  "Perovskite_surface_treatment_solvents_compound": "IPA",
  "Perovskite_surface_treatment_synthesis_atmosphere": "Null",
  "Perovskite_surface_treatment_synthesis_atmosphere_pressure": "Null",
  "Perovskite_surface_treatment_synthesis_atmosphere_relative_humidity": "Null",
  "Perovskite_surface_treatment_deposition_spin_coating_speed": "3000 rpm",
  "Perovskite_surface_treatment_deposition_spin_coating_time": "20 s",
  "Perovskite_surface_treatment_deposition_thermal_annealing_temperature": "100 °C",
  "Perovskite_surface_treatment_deposition_thermal_annealing_time": "2 min",
  "HTL_thickness": "Null",
  "HTL_stack_sequence": "P3CT",
  "HTL_additive_compound": "Null",
  "HTL_additive_concentration": "Null",
  "HTL_deposition_method": "Spin-coating",
  "HTL_deposition_solution_concentration": "0.5 mg/mL",
  "HTL_deposition_solvents_compound": "DMF",
  "HTL_deposition_synthesis_atmosphere": "Null",
  "HTL_deposition_synthesis_atmosphere_pressure": "Null",
  "HTL_deposition_synthesis_atmosphere_relative_humidity": "Null",
  "HTL_deposition_spin_coating_speed": "4000 rpm",
  "HTL_deposition_spin_coating_time": "20 s",
  "HTL_deposition_thermal_annealing_temperature": "150 °C",
  "HTL_deposition_thermal_annealing_time": "10 min",
  "Backcontact_thickness": "100 nm",
  "Beckcontact_deposition_method": "Thermal evaporation",
  "Backcontact_deposition_atmosphere_pressure": "Null",
  "Encapsulation_method": "Null",
  "Encapsulation_atmosphere": "Null",
  "JV_measured_device_matching": "True",
  "JV_measured_reverse_scan_Voc": "1.13 V",
  "JV_measured_reverse_scan_Jsc": "21.36 mA/cm2",
  "JV_measured_reverse_scan_FF": "84 %",
  "JV_measured_reverse_scan_PCE": "20.17 %",
  "JV_measured_forward_scan_Voc": "1.14 V",
  "JV_measured_forward_scan_Jsc": "21.43 mA/cm2",
  "JV_measured_forward_scan_FF": "79 %",
  "JV_measured_forward_scan_PCE": "19.31 %",
  "JV_measured_light_spectra": "AM1.5G",
  "JV_measured_light_spectra_intensity": "100 mW/cm2",
  "JV_measured_scan_speed": "Null",
  "JV_measured_scan_delay_time": "Null",
  "JV_certified_PCE": "Null",
  "Stabilized_measured_PCE": "19.60 %",
  "Stabilized_certified_PCE": "Null",
  "Stability_test_device_matching": "True",
  "Stability_test_temperature": "Null",
  "Stability_test_atmosphere": "N2",
  "Stability_test_light_spectra": "LED",
  "Stability_test_light_intensity": "Null",
  "Stability_test_relative_humidity": "Null",
  "Stability_PCE_after_time": "792 hours",
  "Stability_PCE_after_time_value": "97 %"
}

File: dataset/2021-2025/10.1039_d3ee00423f/Device_BestPCE_gpt4o_mini_10.1039_d3ee00423f.json
{
  "Ref_DOI": "10.1039/d3ee00423f",
  "Ref_journal": "Energy & Environmental Science",
  "Ref_publication_year": "2023",
  "Ref_title": "Surface n-type band bending for stable inverted CsPbI3 perovskite solar cells with over 20% efficiency",
  "Cell_architecture": "PIN",
  "Cell_stack_sequence": "FTO/P3CT/CsPbI3/PCBM/BCP/Ag",
  "Cell_area_measured": "0.09 cm2",
  "ETL_thickness": "Null",
  "ETL_stack_sequence": "PCBM/BCP",
  "ETL_additive_compound": "Null",
  "ETL_additive_concentration": "Null",
  "ETL_deposition_method": "Spin-coating",
  "ETL_deposition_solution_concentration": "20 mg/mL",
  "ETL_deposition_solvents_compound": "Chlorobenzene",
  "ETL_deposition_synthesis_atmosphere": "Nitrogen",
  "ETL_deposition_synthesis_atmosphere_pressure": "1 atm",
  "ETL_deposition_synthesis_atmosphere_relative_humidity": "Null",
  "ETL_deposition_spin_coating_speed": "3000 rpm",
  "ETL_deposition_spin_coating_time": "30 s",
  "ETL_deposition_thermal_annealing_temperature": "Null",
  "ETL_deposition_thermal_annealing_time": "Null",
  "Perovskite_dimension": "3D",
  "Perovskite_thickness": "Null",
  "Perovskite_composition_long_form": "CsPbI3",
  "Perovskite_additive_compound": "Propylamine hydrochloride",
  "Perovskite_additive_concentration": "1 mg/mL",
  "Perovskite_bandgap": "1.7 eV",
  "Perovskite_deposition_method": "Spin-coating",
  "Perovskite_deposition_sequential_spin_coating": "False",
  "Perovskite_deposition_spin_coating_antisolvent": "Null",
  "Perovskite_deposition_reaction_solutions_compounds": "HPbI3;CsI",
  "Perovskite_deposition_reaction_solutions_concentrations": "0.74 M",
  "Perovskite_deposition_final_solutions_concentration_before_deposition": "Null",
  "Perovskite_deposition_solvents_compound": "DMF",
  "Perovskite_deposition_solvents_mixing_ratio": "Null",
  "Perovskite_deposition_synthesis_atmosphere": "Nitrogen",
  "Perovskite_deposition_synthesis_atmosphere_pressure": "1 atm",
  "Perovskite_deposition_synthesis_atmosphere_relative_humidity": "Null",
  "Perovskite_deposition_spin_coating_speed": "2000 rpm",
  "Perovskite_deposition_spin_coating_time": "30 s",
  "Perovskite_deposition_thermal_annealing_atmosphere": "Air",
  "Perovskite_deposition_thermal_annealing_temperature": "70 °C;180 °C",
  "Perovskite_deposition_thermal_annealing_time": "3 min;20 min",
  "Perovskite_surface_treatment_material": "Propylamine hydrochloride",
  "Perovskite_surface_treatment_method": "Spin-coating",
  "Perovskite_surface_treatment_solution_concentration": "1 mg/mL",
  "Perovskite_surface_treatment_solvents_compound": "IPA",
  "Perovskite_surface_treatment_synthesis_atmosphere": "Nitrogen",
  "Perovskite_surface_treatment_synthesis_atmosphere_pressure": "1 atm",
  "Perovskite_surface_treatment_synthesis_atmosphere_relative_humidity": "Null",
  "Perovskite_surface_treatment_deposition_spin_coating_speed": "3000 rpm",
  "Perovskite_surface_treatment_deposition_spin_coating_time": "20 s",
  "Perovskite_surface_treatment_deposition_thermal_annealing_temperature": "100 °C",
  "Perovskite_surface_treatment_deposition_thermal_annealing_time": "2 min",
  "HTL_thickness": "Null",
  "HTL_stack_sequence": "P3CT",
  "HTL_additive_compound": "Null",
  "HTL_additive_concentration": "Null",
  "HTL_deposition_method": "Spin-coating",
  "HTL_deposition_solution_concentration": "0.5 mg/mL",
  "HTL_deposition_solvents_compound": "DMF",
  "HTL_deposition_synthesis_atmosphere": "Air",
  "HTL_deposition_synthesis_atmosphere_pressure": "1 atm",
  "HTL_deposition_synthesis_atmosphere_relative_humidity": "Null",
  "HTL_deposition_spin_coating_speed": "4000 rpm",
  "HTL_deposition_spin_coating_time": "20 s",
  "HTL_deposition_thermal_annealing_temperature": "150 °C",
  "HTL_deposition_thermal_annealing_time": "10 min",
  "Backcontact_thickness": "100 nm",
  "Beckcontact_deposition_method": "Thermal evaporation",
  "Backcontact_deposition_atmosphere_pressure": "1 atm",
  "Encapsulation_method": "Null",
  "Encapsulation_atmosphere": "Null",
  "JV_measured_device_matching": "True",
  "JV_measured_reverse_scan_Voc": "1.13 V",
  "JV_measured_reverse_scan_Jsc": "21.36 mA/cm2",
  "JV_measured_reverse_scan_FF": "84 %",
  "JV_measured_reverse_scan_PCE": "20.17 %",
  "JV_measured_forward_scan_Voc": "1.15 V",
  "JV_measured_forward_scan_Jsc": "21.39 mA/cm2",
  "JV_measured_forward_scan_FF": "82 %",
  "JV_measured_forward_scan_PCE": "20.11 %",
  "JV_measured_light_spectra": "AM1.5G",
  "JV_measured_light_spectra_intensity": "100 mW/cm2",
  "JV_measured_scan_speed": "Null",
  "JV_measured_scan_delay_time": "Null",
  "JV_certified_PCE": "Null",
  "Stabilized_measured_PCE": "Null",
  "Stabilized_certified_PCE": "Null",
  "Stability_test_device_matching": "True",
  "Stability_test_temperature": "Null",
  "Stability_test_atmosphere": "Nitrogen",
  "Stability_test_light_spectra": "Null",
  "Stability_test_light_intensity": "Null",
  "Stability_test_relative_humidity": "Null",
  "Stability_PCE_after_time": "1032 hours",
  "Stability_PCE_after_time_value": "97 %"
}

File: dataset/2021-2025/10.1039_d3ee00423f/Device_BestPCE_gpt4o_mini_zero_shot_10.1039_d3ee00423f.json
{
  "Ref_DOI": "10.1039/d3ee00423f",
  "Ref_journal": "Energy & Environmental Science",
  "Ref_publication_year": "2023",
  "Ref_title": "Surface n-type band bending for stable inverted CsPbI3 perovskite solar cells with over 20% efficiency",
  "Cell_architecture": "Inverted",
  "Cell_stack_sequence": "FTO/P3CT/CsPbI3/PCBM/BCP/Ag",
  "Cell_area_measured": "0.09 cm2",
  "ETL_thickness": "Null",
  "ETL_stack_sequence": "PCBM",
  "ETL_additive_compound": "Null",
  "ETL_additive_concentration": "Null",
  "ETL_deposition_method": "Spin-coating",
  "ETL_deposition_solution_concentration": "20 mg/mL",
  "ETL_deposition_solvents_compound": "Chlorobenzene",
  "ETL_deposition_synthesis_atmosphere": "N2",
  "ETL_deposition_synthesis_atmosphere_pressure": "Null",
  "ETL_deposition_synthesis_atmosphere_relative_humidity": "Null",
  "ETL_deposition_spin_coating_speed": "3000 rpm",
  "ETL_deposition_spin_coating_time": "30 s",
  "ETL_deposition_thermal_annealing_temperature": "Null",
  "ETL_deposition_thermal_annealing_time": "Null",
  "Perovskite_dimension": "Null",
  "Perovskite_thickness": "Null",
  "Perovskite_composition_long_form": "CsPbI3",
  "Perovskite_additive_compound": "Propylamine hydrochloride",
  "Perovskite_additive_concentration": "1 mg/mL",
  "Perovskite_bandgap": "1.7 eV",
  "Perovskite_deposition_method": "Spin-coating",
  "Perovskite_deposition_sequential_spin_coating": "Null",
  "Perovskite_deposition_spin_coating_antisolvent": "Null",
  "Perovskite_deposition_reaction_solutions_compounds": "HPbI3, CsI",
  "Perovskite_deposition_reaction_solutions_concentrations": "0.74 M",
  "Perovskite_deposition_final_solutions_concentration_before_deposition": "Null",
  "Perovskite_deposition_solvents_compound": "DMF",
  "Perovskite_deposition_solvents_mixing_ratio": "Null",
  "Perovskite_deposition_synthesis_atmosphere": "N2",
  "Perovskite_deposition_synthesis_atmosphere_pressure": "Null",
  "Perovskite_deposition_synthesis_atmosphere_relative_humidity": "Null",
  "Perovskite_deposition_spin_coating_speed": "2000 rpm",
  "Perovskite_deposition_spin_coating_time": "30 s",
  "Perovskite_deposition_thermal_annealing_atmosphere": "Air",
  "Perovskite_deposition_thermal_annealing_temperature": "180 °C",
  "Perovskite_deposition_thermal_annealing_time": "20 min",
  "Perovskite_surface_treatment_material": "Propylamine hydrochloride",
  "Perovskite_surface_treatment_method": "Spin-coating",
  "Perovskite_surface_treatment_solution_concentration": "1 mg/mL",
  "Perovskite_surface_treatment_solvents_compound": "IPA",
  "Perovskite_surface_treatment_synthesis_atmosphere": "N2",
  "Perovskite_surface_treatment_synthesis_atmosphere_pressure": "Null",
  "Perovskite_surface_treatment_synthesis_atmosphere_relative_humidity": "Null",
  "Perovskite_surface_treatment_deposition_spin_coating_speed": "3000 rpm",
  "Perovskite_surface_treatment_deposition_spin_coating_time": "20 s",
  "Perovskite_surface_treatment_deposition_thermal_annealing_temperature": "100 °C",
  "Perovskite_surface_treatment_deposition_thermal_annealing_time": "2 min",
  "HTL_thickness": "Null",
  "HTL_stack_sequence": "P3CT",
  "HTL_additive_compound": "Null",
  "HTL_additive_concentration": "Null",
  "HTL_deposition_method": "Spin-coating",
  "HTL_deposition_solution_concentration": "0.5 mg/mL",
  "HTL_deposition_solvents_compound": "DMF",
  "HTL_deposition_synthesis_atmosphere": "Null",
  "HTL_deposition_synthesis_atmosphere_pressure": "Null",
  "HTL_deposition_synthesis_atmosphere_relative_humidity": "Null",
  "HTL_deposition_spin_coating_speed": "4000 rpm",
  "HTL_deposition_spin_coating_time": "20 s",
  "HTL_deposition_thermal_annealing_temperature": "150 °C",
  "HTL_deposition_thermal_annealing_time": "10 min",
  "Backcontact_thickness": "100 nm",
  "Beckcontact_deposition_method": "Thermal evaporation",
  "Backcontact_deposition_atmosphere_pressure": "Null",
  "Encapsulation_method": "Null",
  "Encapsulation_atmosphere": "Null",
  "JV_measured_device_matching": "Null",
  "JV_measured_reverse_scan_Voc": "1.13 V",
  "JV_measured_reverse_scan_Jsc": "21.36 mA/cm2",
  "JV_measured_reverse_scan_FF": "0.84",
  "JV_measured_reverse_scan_PCE": "20.17%",
  "JV_measured_forward_scan_Voc": "1.14 V",
  "JV_measured_forward_scan_Jsc": "21.43 mA/cm2",
  "JV_measured_forward_scan_FF": "0.79",
  "JV_measured_forward_scan_PCE": "19.31%",
  "JV_measured_light_spectra": "AM 1.5G",
  "JV_measured_light_spectra_intensity": "100 mW/cm2",
  "JV_measured_scan_speed": "Null",
  "JV_measured_scan_delay_time": "Null",
  "JV_certified_PCE": "Null",
  "Stabilized_measured_PCE": "19.60%",
  "Stabilized_certified_PCE": "Null",
  "Stability_test_device_matching": "Null",
  "Stability_test_temperature": "85 °C",
  "Stability_test_atmosphere": "N2",
  "Stability_test_light_spectra": "Null",
  "Stability_test_light_intensity": "Null",
  "Stability_test_relative_humidity": "Null",
  "Stability_PCE_after_time": "1032 h",
  "Stability_PCE_after_time_value": "96%"
}
