Repository: jiayijdong/PSCbench

# PSCbench


**PSCbench** is a novel benchmark for materials science research-level scientific
dataset curation sourced from published journals. The benchmark is designed to evaluate the complex classification capabilities,
strong domain knowledge, and advanced calculation skills of LLMs.

## Data


The PSCbench dataset is under dataset folder in json file format. Each file is list of dictionary and can be extracted using following scripts.
Each file stands for one published journal, which is fully elaborated in the paper. 

```
with open("./dataset/retroactive/{}.json".format(subject), encoding='utf-8') as json_file:
    problems=json.load(json_file)
```

File: dataset/2021-2025/10.1039_d3ee00423f/Device_BestPCE_grok_10.1039_d3ee00423f.json
{
  "Ref_DOI": "10.1039/d3ee00423f",
  "Ref_journal": "Energy & Environmental Science",
  "Ref_publication_year": "2023",
  "Ref_title": "Surface n-type band bending for stable inverted CsPbI3 perovskite solar cells with over 20% efficiency",
  "Cell_architecture": "PIN",
  "Cell_stack_sequence": "FTO/P3CT/CsPbI3/PACl/PCBM/BCP/Ag",
  "Cell_area_measured": "0.09 cm2",
  "ETL_thickness": "Null/PCBM: Null/BCP: Null",
  "ETL_stack_sequence": "PCBM/BCP",
  "ETL_additive_compound": "Null",
  "ETL_additive_concentration": "Null",
  "ETL_deposition_method": "Spin-coating/Spin-coating",
  "ETL_deposition_solution_concentration": "PCBM: 20 mg/mL/BCP: 0.5 mg/mL",
  "ETL_deposition_solvents_compound": "PCBM: Chlorobenzene/BCP: Null",
  "ETL_deposition_synthesis_atmosphere": "Nitrogen",
  "ETL_deposition_synthesis_atmosphere_pressure": "Null",
  "ETL_deposition_synthesis_atmosphere_relative_humidity": "Null",
  "ETL_deposition_spin_coating_speed": "PCBM: 3000 rpm/BCP: 3000 rpm",
  "ETL_deposition_spin_coating_time": "PCBM: 30 s/BCP: 30 s",
  "ETL_deposition_thermal_annealing_temperature": "Null/Null",
  "ETL_deposition_thermal_annealing_time": "Null/Null",
  "Perovskite_dimension": "3D",
  "Perovskite_thickness": "Null",
  "Perovskite_composition_long_form": "CsPbI3",
  "Perovskite_additive_compound": "Null",
  "Perovskite_additive_concentration": "Null",
  "Perovskite_bandgap": "1.7 eV",
  "Perovskite_deposition_method": "Spin-coating",
  "Perovskite_deposition_sequential_spin_coating": "False",
  "Perovskite_deposition_spin_coating_antisolvent": "Null",
  "Perovskite_deposition_reaction_solutions_compounds": "HPbI3;CsI",
  "Perovskite_deposition_reaction_solutions_concentrations": "Null;Null",
  "Perovskite_deposition_final_solutions_concentration_before_deposition": "0.74 M",
  "Perovskite_deposition_solvents_compound": "DMF",
  "Perovskite_deposition_solvents_mixing_ratio": "Null",
  "Perovskite_deposition_synthesis_atmosphere": "Nitrogen",
  "Perovskite_deposition_synthesis_atmosphere_pressure": "Null",
  "Perovskite_deposition_synthesis_atmosphere_relative_humidity": "Null",
  "Perovskite_deposition_spin_coating_speed": "2000 rpm",
  "Perovskite_deposition_spin_coating_time": "30 s",
  "Perovskite_deposition_thermal_annealing_atmosphere": "Nitrogen;Air",
  "Perovskite_deposition_thermal_annealing_temperature": "70 °C;180 °C",
  "Perovskite_deposition_thermal_annealing_time": "3 min;20 min",
  "Perovskite_surface_treatment_material": "PACl",
  "Perovskite_surface_treatment_method": "Spin-coating",
  "Perovskite_surface_treatment_solution_concentration": "1 mg/mL",
  "Perovskite_surface_treatment_solvents_compound": "IPA",
  "Perovskite_surface_treatment_synthesis_atmosphere": "Nitrogen",
  "Perovskite_surface_treatment_synthesis_atmosphere_pressure": "Null",
  "Perovskite_surface_treatment_synthesis_atmosphere_relative_humidity": "Null",
  "Perovskite_surface_treatment_deposition_spin_coating_speed": "3000 rpm",
  "Perovskite_surface_treatment_deposition_spin_coating_time": "20 s",
  "Perovskite_surface_treatment_deposition_thermal_annealing_temperature": "100 °C",
  "Perovskite_surface_treatment_deposition_thermal_annealing_time": "2 min",
  "HTL_thickness": "Null",
  "HTL_stack_sequence": "P3CT",
  "HTL_additive_compound": "Null",
  "HTL_additive_concentration": "Null",
  "HTL_deposition_method": "Spin-coating",
  "HTL_deposition_solution_concentration": "0.5 mg/mL",
  "HTL_deposition_solvents_compound": "DMF",
  "HTL_deposition_synthesis_atmosphere": "Null",
  "HTL_deposition_synthesis_atmosphere_pressure": "Null",
  "HTL_deposition_synthesis_atmosphere_relative_humidity": "Null",
  "HTL_deposition_spin_coating_speed": "4000 rpm",
  "HTL_deposition_spin_coating_time": "20 s",
  "HTL_deposition_thermal_annealing_temperature": "150 °C",
  "HTL_deposition_thermal_annealing_time": "10 min",
  "Backcontact_thickness": "100 nm",
  "Beckcontact_deposition_method": "Thermal evaporation",
  "Backcontact_deposition_atmosphere_pressure": "Null",
  "Encapsulation_method": "Null",
  "Encapsulation_atmosphere": "Null",
  "JV_measured_device_matching": "True",
  "JV_measured_reverse_scan_Voc": "1.13 V",
  "JV_measured_reverse_scan_Jsc": "21.36 mA/cm2",
  "JV_measured_reverse_scan_FF": "0.84",
  "JV_measured_reverse_scan_PCE": "20.17 %",
  "JV_measured_forward_scan_Voc": "1.14 V",
  "JV_measured_forward_scan_Jsc": "21.43 mA/cm2",
  "JV_measured_forward_scan_FF": "0.79",
  "JV_measured_forward_scan_PCE": "19.31 %",
  "JV_measured_light_spectra": "AM 1.5G",
  "JV_measured_light_spectra_intensity": "100 mW/cm2",
  "JV_measured_scan_speed": "Null",
  "JV_measured_scan_delay_time": "Null",
  "JV_certified_PCE": "Null",
  "Stabilized_measured_PCE": "19.60 %",
  "Stabilized_certified_PCE": "Null",
  "Stability_test_device_matching": "True",
  "Stability_test_temperature": "Null",
  "Stability_test_atmosphere": "Nitrogen",
  "Stability_test_light_spectra": "LED",
  "Stability_test_light_intensity": "Null",
  "Stability_test_relative_humidity": "Null",
  "Stability_PCE_after_time": "792 hours",
  "Stability_PCE_after_time_value": "97 % of initial PCE"
}

File: dataset/2021-2025/10.1039_d3ee00423f/Device_BestPCE_o3_10.1039_d3ee00423f.json
{
  "Ref_DOI": "10.1039/d3ee00423f",
  "Ref_journal": "Energy & Environmental Science",
  "Ref_publication_year": "2023",
  "Ref_title": "Surface n-type band bending for stable inverted CsPbI3 perovskite solar cells with over 20% efficiency",
  "Cell_architecture": "PIN",
  "Cell_stack_sequence": "FTO/P3CT/CsPbI3/PACl/PCBM/BCP/Ag",
  "Cell_area_measured": "0.09 cm2",
  "ETL_thickness": "Null",
  "ETL_stack_sequence": "PCBM/BCP",
  "ETL_additive_compound": "Null",
  "ETL_additive_concentration": "Null",
  "ETL_deposition_method": "Spin-coating/Spin-coating",
  "ETL_deposition_solution_concentration": "20 mg/mL/0.5 mg/mL",
  "ETL_deposition_solvents_compound": "Chlorobenzene/Null",
  "ETL_deposition_synthesis_atmosphere": "Nitrogen",
  "ETL_deposition_synthesis_atmosphere_pressure": "1 atm",
  "ETL_deposition_synthesis_atmosphere_relative_humidity": "Null",
  "ETL_deposition_spin_coating_speed": "3000 rpm/3000 rpm",
  "ETL_deposition_spin_coating_time": "30 s/30 s",
  "ETL_deposition_thermal_annealing_temperature": "Null",
  "ETL_deposition_thermal_annealing_time": "Null",
  "Perovskite_dimension": "3D",
  "Perovskite_thickness": "Null",
  "Perovskite_composition_long_form": "CsPbI3",
  "Perovskite_additive_compound": "Null",
  "Perovskite_additive_concentration": "Null",
  "Perovskite_bandgap": "1.7 eV",
  "Perovskite_deposition_method": "Spin-coating",
  "Perovskite_deposition_sequential_spin_coating": "False",
  "Perovskite_deposition_spin_coating_antisolvent": "Null",
  "Perovskite_deposition_reaction_solutions_compounds": "HPbI3;CsI",
  "Perovskite_deposition_reaction_solutions_concentrations": "0.74 M",
  "Perovskite_deposition_final_solutions_concentration_before_deposition": "Null",
  "Perovskite_deposition_solvents_compound": "DMF",
  "Perovskite_deposition_solvents_mixing_ratio": "Null",
  "Perovskite_deposition_synthesis_atmosphere": "Nitrogen",
  "Perovskite_deposition_synthesis_atmosphere_pressure": "1 atm",
  "Perovskite_deposition_synthesis_atmosphere_relative_humidity": "Null",
  "Perovskite_deposition_spin_coating_speed": "2000 rpm",
  "Perovskite_deposition_spin_coating_time": "30 s",
  "Perovskite_deposition_thermal_annealing_atmosphere": "Nitrogen/Air",
  "Perovskite_deposition_thermal_annealing_temperature": "70 °C;180 °C",
  "Perovskite_deposition_thermal_annealing_time": "3 min;20 min",
  "Perovskite_surface_treatment_material": "PACl",
  "Perovskite_surface_treatment_method": "Spin-coating",
  "Perovskite_surface_treatment_solution_concentration": "1 mg/mL",
  "Perovskite_surface_treatment_solvents_compound": "IPA",
  "Perovskite_surface_treatment_synthesis_atmosphere": "Nitrogen",
  "Perovskite_surface_treatment_synthesis_atmosphere_pressure": "1 atm",
  "Perovskite_surface_treatment_synthesis_atmosphere_relative_humidity": "Null",
  "Perovskite_surface_treatment_deposition_spin_coating_speed": "3000 rpm",
  "Perovskite_surface_treatment_deposition_spin_coating_time": "20 s",
  "Perovskite_surface_treatment_deposition_thermal_annealing_temperature": "100 °C",
  "Perovskite_surface_treatment_deposition_thermal_annealing_time": "2 min",
  "HTL_thickness": "Null",
  "HTL_stack_sequence": "P3CT",
  "HTL_additive_compound": "Null",
  "HTL_additive_concentration": "Null",
  "HTL_deposition_method": "Spin-coating",
  "HTL_deposition_solution_concentration": "0.5 mg/mL",
  "HTL_deposition_solvents_compound": "DMF",
  "HTL_deposition_synthesis_atmosphere": "Air",
  "HTL_deposition_synthesis_atmosphere_pressure": "1 atm",
  "HTL_deposition_synthesis_atmosphere_relative_humidity": "Null",
  "HTL_deposition_spin_coating_speed": "4000 rpm",
  "HTL_deposition_spin_coating_time": "20 s",
  "HTL_deposition_thermal_annealing_temperature": "150 °C",
  "HTL_deposition_thermal_annealing_time": "10 min",
  "Backcontact_thickness": "100 nm",
  "Beckcontact_deposition_method": "Thermal evaporation",
  "Backcontact_deposition_atmosphere_pressure": "Null",
  "Encapsulation_method": "Null",
  "Encapsulation_atmosphere": "Null",
  "JV_measured_device_matching": "True",
  "JV_measured_reverse_scan_Voc": "1.13 V",
  "JV_measured_reverse_scan_Jsc": "21.36 mA/cm2",
  "JV_measured_reverse_scan_FF": "84 %",
  "JV_measured_reverse_scan_PCE": "20.17 %",
  "JV_measured_forward_scan_Voc": "1.14 V",
  "JV_measured_forward_scan_Jsc": "21.43 mA/cm2",
  "JV_measured_forward_scan_FF": "79 %",
  "JV_measured_forward_scan_PCE": "19.31 %",
  "JV_measured_light_spectra": "AM1.5G",
  "JV_measured_light_spectra_intensity": "100 mW/cm2",
  "JV_measured_scan_speed": "Null",
  "JV_measured_scan_delay_time": "Null",
  "JV_certified_PCE": "Null",
  "Stabilized_measured_PCE": "19.60 %",
  "Stabilized_certified_PCE": "Null",
  "Stability_test_device_matching": "True",
  "Stability_test_temperature": "Null",
  "Stability_test_atmosphere": "Nitrogen",
  "Stability_test_light_spectra": "LED",
  "Stability_test_light_intensity": "Null",
  "Stability_test_relative_humidity": "Null",
  "Stability_PCE_after_time": "792 hours",
  "Stability_PCE_after_time_value": "97 %"
}

File: dataset/2021-2025/10.1039_d3ee00423f/Device_BestPCE_o4_mini_10.1039_d3ee00423f.json
{
  "Ref_DOI": "10.1039/d3ee00423f",
  "Ref_journal": "Energy & Environmental Science",
  "Ref_publication_year": "2023",
  "Ref_title": "Surface n-type band bending for stable inverted CsPbI3 perovskite solar cells with over 20% efficiency",
  "Cell_architecture": "PIN",
  "Cell_stack_sequence": "FTO/P3CT/CsPbI3/PCBM/BCP/Ag",
  "Cell_area_measured": "0.09 cm2",
  "ETL_thickness": "Null",
  "ETL_stack_sequence": "PCBM/BCP",
  "ETL_additive_compound": "Null",
  "ETL_additive_concentration": "Null",
  "ETL_deposition_method": "Spin-coating/Spin-coating",
  "ETL_deposition_solution_concentration": "20 mg/mL/0.5 mg/mL",
  "ETL_deposition_solvents_compound": "Chlorobenzene/Null",
  "ETL_deposition_synthesis_atmosphere": "Nitrogen",
  "ETL_deposition_synthesis_atmosphere_pressure": "Null",
  "ETL_deposition_synthesis_atmosphere_relative_humidity": "Null",
  "ETL_deposition_spin_coating_speed": "3000 rpm/3000 rpm",
  "ETL_deposition_spin_coating_time": "30 s/30 s",
  "ETL_deposition_thermal_annealing_temperature": "Null",
  "ETL_deposition_thermal_annealing_time": "Null",
  "Perovskite_dimension": "3D",
  "Perovskite_thickness": "Null",
  "Perovskite_composition_long_form": "CsPbI3",
  "Perovskite_additive_compound": "Null",
  "Perovskite_additive_concentration": "Null",
  "Perovskite_bandgap": "1.7 eV",
  "Perovskite_deposition_method": "Spin-coating",
  "Perovskite_deposition_sequential_spin_coating": "False",
  "Perovskite_deposition_spin_coating_antisolvent": "Null",
  "Perovskite_deposition_reaction_solutions_compounds": "HPbI3;CsI",
  "Perovskite_deposition_reaction_solutions_concentrations": "0.74 M;0.74 M",
  "Perovskite_deposition_final_solutions_concentration_before_deposition": "Null",
  "Perovskite_deposition_solvents_compound": "DMF",
  "Perovskite_deposition_solvents_mixing_ratio": "Null",
  "Perovskite_deposition_synthesis_atmosphere": "Nitrogen",
  "Perovskite_deposition_synthesis_atmosphere_pressure": "Null",
  "Perovskite_deposition_synthesis_atmosphere_relative_humidity": "Null",
  "Perovskite_deposition_spin_coating_speed": "2000 rpm",
  "Perovskite_deposition_spin_coating_time": "30 s",
  "Perovskite_deposition_thermal_annealing_atmosphere": "Nitrogen;Air",
  "Perovskite_deposition_thermal_annealing_temperature": "70 °C;180 °C",
  "Perovskite_deposition_thermal_annealing_time": "3 min;20 min",
  "Perovskite_surface_treatment_material": "PACl",
  "Perovskite_surface_treatment_method": "Spin-coating",
  "Perovskite_surface_treatment_solution_concentration": "1 mg/mL",
  "Perovskite_surface_treatment_solvents_compound": "IPA",
  "Perovskite_surface_treatment_synthesis_atmosphere": "Nitrogen",
  "Perovskite_surface_treatment_synthesis_atmosphere_pressure": "Null",
  "Perovskite_surface_treatment_synthesis_atmosphere_relative_humidity": "Null",
  "Perovskite_surface_treatment_deposition_spin_coating_speed": "3000 rpm",
  "Perovskite_surface_treatment_deposition_spin_coating_time": "20 s",
  "Perovskite_surface_treatment_deposition_thermal_annealing_temperature": "100 °C",
  "Perovskite_surface_treatment_deposition_thermal_annealing_time": "2 min",
  "HTL_thickness": "Null",
  "HTL_stack_sequence": "P3CT",
  "HTL_additive_compound": "Null",
  "HTL_additive_concentration": "Null",
  "HTL_deposition_method": "Spin-coating",
  "HTL_deposition_solution_concentration": "0.5 mg/mL",
  "HTL_deposition_solvents_compound": "DMF",
  "HTL_deposition_synthesis_atmosphere": "Air",
  "HTL_deposition_synthesis_atmosphere_pressure": "1 atm",
  "HTL_deposition_synthesis_atmosphere_relative_humidity": "Null",
  "HTL_deposition_spin_coating_speed": "4000 rpm",
  "HTL_deposition_spin_coating_time": "20 s",
  "HTL_deposition_thermal_annealing_temperature": "150 °C",
  "HTL_deposition_thermal_annealing_time": "10 min",
  "Backcontact_thickness": "100 nm",
  "Beckcontact_deposition_method": "Thermal evaporation",
  "Backcontact_deposition_atmosphere_pressure": "Null",
  "Encapsulation_method": "Null",
  "Encapsulation_atmosphere": "Null",
  "JV_measured_device_matching": "True",
  "JV_measured_reverse_scan_Voc": "1.13 V",
  "JV_measured_reverse_scan_Jsc": "21.36 mA/cm2",
  "JV_measured_reverse_scan_FF": "84%",
  "JV_measured_reverse_scan_PCE": "20.17%",
  "JV_measured_forward_scan_Voc": "1.14 V",
  "JV_measured_forward_scan_Jsc": "21.43 mA/cm2",
  "JV_measured_forward_scan_FF": "79%",
  "JV_measured_forward_scan_PCE": "19.31%",
  "JV_measured_light_spectra": "AM1.5G",
  "JV_measured_light_spectra_intensity": "100 mW/cm2",
  "JV_measured_scan_speed": "Null",
  "JV_measured_scan_delay_time": "Null",
  "JV_certified_PCE": "Null",
  "Stabilized_measured_PCE": "19.60%",
  "Stabilized_certified_PCE": "Null",
  "Stability_test_device_matching": "True",
  "Stability_test_temperature": "Null",
  "Stability_test_atmosphere": "Nitrogen",
  "Stability_test_light_spectra": "LED",
  "Stability_test_light_intensity": "Null",
  "Stability_test_relative_humidity": "Null",
  "Stability_PCE_after_time": "792 h",
  "Stability_PCE_after_time_value": "97%"
}

File: dataset/2021-2025/10.1039_d3ee03435f/Device_BestPCE_10.1039_d3ee03435f.json
{
    "Ref_DOI": "10.1039/d3ee03435f",
    "Ref_journal": "Energy & Environmental Science",
    "Ref_publication_year": "2024",
    "Ref_title": "Towards 26% efficiency in inverted perovskite solar cells via interfacial flipped band bending and suppressed deep-level traps",
    "Cell_architecture": "PIN",
    "Cell_stack_sequence": "FTO/Me-4PACz/perovskite/C60/BCP/Cu",
    "Cell_area_measured": "0.075 cm2",
    "ETL_thickness": "27 nm/7 nm",
    "ETL_stack_sequence": "C60/BCP",
    "ETL_additive_compound": "Null",
    "ETL_additive_concentration": "Null",
    "ETL_deposition_method": "Vacuum evaporation",
    "ETL_deposition_solution_concentration": "Null",
    "ETL_deposition_solvents_compound": "Null",
    "ETL_deposition_synthesis_atmosphere": "Null",
    "ETL_deposition_synthesis_atmosphere_pressure": "Null",
    "ETL_deposition_synthesis_atmosphere_relative_humidity": "Null",
    "ETL_deposition_spin_coating_speed": "Null",
    "ETL_deposition_spin_coating_time": "Null",
    "ETL_deposition_thermal_annealing_temperature": "Null",
    "ETL_deposition_thermal_annealing_time": "Null",
    "Perovskite_dimension": "3D",
    "Perovskite_thickness": "Null",
    "Perovskite_composition_long_form": "Cs0.05(FA0.98MA0.02)0.95PbI3",
    "Perovskite_additive_compound": "MACl",
    "Perovskite_additive_concentration": "20 mol%",
    "Perovskite_bandgap": "1.55 eV",
    "Perovskite_deposition_method": "Spin-coating",
    "Perovskite_deposition_sequential_spin_coating": "False",
    "Perovskite_deposition_spin_coating_antisolvent": "Chlorobenzene",
    "Perovskite_deposition_reaction_solutions_compounds": "FAI; MAI; CsI; PbI2",
    "Perovskite_deposition_reaction_solutions_concentrations": "Null",
    "Perovskite_deposition_final_solutions_concentration_before_deposition": "1.5 M",
    "Perovskite_deposition_solvents_compound": "DMF; DMSO",
    "Perovskite_deposition_solvents_mixing_ratio": "4:1",
    "Perovskite_deposition_synthesis_atmosphere": "Null",
    "Perovskite_deposition_synthesis_atmosphere_pressure": "Null",
    "Perovskite_deposition_synthesis_atmosphere_relative_humidity": "Null",
    "Perovskite_deposition_spin_coating_speed": "2000 rpm; 5000 rpm",
    "Perovskite_deposition_spin_coating_time": "25 s; 30 s",
    "Perovskite_deposition_thermal_annealing_atmosphere": "Null",
    "Perovskite_deposition_thermal_annealing_temperature": "110 °C",
    "Perovskite_deposition_thermal_annealing_time": "20 min",
    "Perovskite_surface_treatment_material": "PDI",
    "Perovskite_surface_treatment_method": "Spin-coating",
    "Perovskite_surface_treatment_solution_concentration": "Saturated solution",
    "Perovskite_surface_treatment_solvents_compound": "Null",
    "Perovskite_surface_treatment_synthesis_atmosphere": "Null",
    "Perovskite_surface_treatment_synthesis_atmosphere_pressure": "Null",
    "Perovskite_surface_treatment_synthesis_atmosphere_relative_humidity": "Null",
    "Perovskite_surface_treatment_deposition_spin_coating_speed": "5000 rpm",
    "Perovskite_surface_treatment_deposition_spin_coating_time": "30 s",
    "Perovskite_surface_treatment_deposition_thermal_annealing_temperature": "100 °C",
    "Perovskite_surface_treatment_deposition_thermal_annealing_time": "10 min",
    "HTL_thickness": "Null",
    "HTL_stack_sequence": "Me-4PACz",
    "HTL_additive_compound": "Null",
    "HTL_additive_concentration": "Null",
    "HTL_deposition_method": "Spin-coating",
    "HTL_deposition_solution_concentration": "1 mmol",
    "HTL_deposition_solvents_compound": "Methanol",
    "HTL_deposition_synthesis_atmosphere": "Null",
    "HTL_deposition_synthesis_atmosphere_pressure": "Null",
    "HTL_deposition_synthesis_atmosphere_relative_humidity": "Null",
    "HTL_deposition_spin_coating_speed": "5000 rpm",
    "HTL_deposition_spin_coating_time": "30 s",
    "HTL_deposition_thermal_annealing_temperature": "100 °C",
    "HTL_deposition_thermal_annealing_time": "10 min",
    "Backcontact_thickness": "120 nm",
    "Beckcontact_deposition_method": "Thermal evaporation",
    "Backcontact_deposition_atmosphere_pressure": "9×10-5 Pa",
    "Encapsulation_method": "Null",
    "Encapsulation_atmosphere": "Null",
    "JV_measured_device_matching": "True",
    "JV_measured_reverse_scan_Voc": "1.178 V",
    "JV_measured_reverse_scan_Jsc": "25.67 mA/cm2",
    "JV_measured_reverse_scan_FF": "86.47%",
    "JV_measured_reverse_scan_PCE": "26.15%",
    "JV_measured_forward_scan_Voc": "1.171 V",
    "JV_measured_forward_scan_Jsc": "25.59 mA/cm2",
    "JV_measured_forward_scan_FF": "86.63%",
    "JV_measured_forward_scan_PCE": "25.96%",
    "JV_measured_light_spectra": "AM1.5G",
    "JV_measured_light_spectra_intensity": "100 mW/cm2",
    "JV_measured_scan_speed": "Null",
    "JV_measured_scan_delay_time": "Null",
    "JV_certified_PCE": "25.87",
    "Stabilized_measured_PCE": "25.52",
    "Stabilized_certified_PCE": "Null",
    "Stability_test_device_matching": "True",
    "Stability_test_temperature": "65 °C",
    "Stability_test_atmosphere": "N2",
    "Stability_test_light_spectra": "AM1.5G",
    "Stability_test_light_intensity": "1 sun",
    "Stability_test_relative_humidity": "Null",
    "Stability_PCE_after_time": "1000 hours",
    "Stability_PCE_after_time_value": "94.2%"
}

File: dataset/2021-2025/10.1039_d3ee03435f/Device_BestPCE_Gemini_1.5_pro_10.1039_d3ee03435f.json
{
  "Ref_DOI": "10.1039/d3ee03435f",
  "Ref_journal": "Energy Environ. Sci.",
  "Ref_publication_year": "2024",
  "Ref_title": "Towards 26% efficiency in inverted perovskite solar cells via interfacial flipped band bending and suppressed deep-level traps",
  "Cell_architecture": "PIN",
  "Cell_stack_sequence": "FTO/Me-4PACz/Perovskite/C60/BCP/Cu",
  "Cell_area_measured": "0.075 cm2",
  "ETL_thickness": "27/7 nm",
  "ETL_stack_sequence": "C60/BCP",
  "ETL_additive_compound": null,
  "ETL_additive_concentration": null,
  "ETL_deposition_method": "Vacuum evaporation/Vacuum evaporation",
  "ETL_deposition_solution_concentration": null,
  "ETL_deposition_solvents_compound": null,
  "ETL_deposition_synthesis_atmosphere": null,
  "ETL_deposition_synthesis_atmosphere_pressure": null,
  "ETL_deposition_synthesis_atmosphere_relative_humidity": null,
  "ETL_deposition_spin_coating_speed": null,
  "ETL_deposition_spin_coating_time": null,
  "ETL_deposition_thermal_annealing_temperature": null,
  "ETL_deposition_thermal_annealing_time": null,
  "Perovskite_dimension": "3D",
  "Perovskite_thickness": null,
  "Perovskite_composition_long_form": "Cs0.05(FA0.98MA0.02)0.95PbI3",
  "Perovskite_additive_compound": "MACl",
  "Perovskite_additive_concentration": "20 mol%",
  "Perovskite_bandgap": "1.55 eV",
  "Perovskite_deposition_method": "Spin-coating",
  "Perovskite_deposition_sequential_spin_coating": false,
  "Perovskite_deposition_spin_coating_antisolvent": "Chlorobenzene",
  "Perovskite_deposition_reaction_solutions_compounds": "FAI;MAI;CsI;PbI2;MACl",
  "Perovskite_deposition_reaction_solutions_concentrations": "1.5 M;1.5 M;1.5 M;1.5 M;20 mol%",
  "Perovskite_deposition_final_solutions_concentration_before_deposition": "1.5 M",
  "Perovskite_deposition_solvents_compound": "DMF;DMSO",
  "Perovskite_deposition_solvents_mixing_ratio": "4:1",
  "Perovskite_deposition_synthesis_atmosphere": null,
  "Perovskite_deposition_synthesis_atmosphere_pressure": "1 atm",
  "Perovskite_deposition_synthesis_atmosphere_relative_humidity": null,
  "Perovskite_deposition_spin_coating_speed": "2000 rpm;5000 rpm",
  "Perovskite_deposition_spin_coating_time": "25 s;30 s",
  "Perovskite_deposition_thermal_annealing_atmosphere": null,
  "Perovskite_deposition_thermal_annealing_temperature": "110 °C",
  "Perovskite_deposition_thermal_annealing_time": "20 min",
  "Perovskite_surface_treatment_material": "PDI",
  "Perovskite_surface_treatment_method": "Spin-coating",
  "Perovskite_surface_treatment_solution_concentration": null,
  "Perovskite_surface_treatment_solvents_compound": null,
  "Perovskite_surface_treatment_synthesis_atmosphere": null,
  "Perovskite_surface_treatment_synthesis_atmosphere_pressure": "1 atm",
  "Perovskite_surface_treatment_synthesis_atmosphere_relative_humidity": null,
  "Perovskite_surface_treatment_deposition_spin_coating_speed": "5000 rpm",
  "Perovskite_surface_treatment_deposition_spin_coating_time": "30 s",
  "Perovskite_surface_treatment_deposition_thermal_annealing_temperature": "100 °C",
  "Perovskite_surface_treatment_deposition_thermal_annealing_time": "10 min",
  "HTL_thickness": null,
  "HTL_stack_sequence": "Me-4PACz",
  "HTL_additive_compound": null,
  "HTL_additive_concentration": null,
  "HTL_deposition_method": "Spin-coating",
  "HTL_deposition_solution_concentration": "1 mmol",
  "HTL_deposition_solvents_compound": "Methanol",
  "HTL_deposition_synthesis_atmosphere": null,
  "HTL_deposition_synthesis_atmosphere_pressure": "1 atm",
  "HTL_deposition_synthesis_atmosphere_relative_humidity": null,
  "HTL_deposition_spin_coating_speed": "5000 rpm",
  "HTL_deposition_spin_coating_time": "30 s",
  "HTL_deposition_thermal_annealing_temperature": "100 °C",
  "HTL_deposition_thermal_annealing_time": "10 min",
  "Backcontact_thickness": "120 nm",
  "Beckcontact_deposition_method": "Thermal evaporation",
  "Backcontact_deposition_atmosphere_pressure": "9×10-5 Pa",
  "Encapsulation_method": null,
  "Encapsulation_atmosphere": null,
  "JV_measured_device_matching": true,
  "JV_measured_reverse_scan_Voc": "1.178 V",
  "JV_measured_reverse_scan_Jsc": "25.67 mA/cm2",
  "JV_measured_reverse_scan_FF": "86.47%",
  "JV_measured_reverse_scan_PCE": "26.15%",
  "JV_measured_forward_scan_Voc": "1.171 V",
  "JV_measured_forward_scan_Jsc": "25.59 mA/cm2",
  "JV_measured_forward_scan_FF": "86.63%",
  "JV_measured_forward_scan_PCE": "25.96%",
  "JV_measured_light_spectra": "AM 1.5G",
  "JV_measured_light_spectra_intensity": "100 mW/cm2",
  "JV_measured_scan_speed": null,
  "JV_measured_scan_delay_time": null,
  "JV_certified_PCE": "25.87%",
  "Stabilized_measured_PCE": "25.52%",
  "Stabilized_certified_PCE": null,
  "Stability_test_device_matching": true,
  "Stability_test_temperature": "65 °C",
  "Stability_test_atmosphere": "N2",
  "Stability_test_light_spectra": "1 sun",
  "Stability_test_light_intensity": "1 sun",
  "Stability_test_relative_humidity": null,
  "Stability_PCE_after_time": "1000 hours",
  "Stability_PCE_after_time_value": "94.2%"
}

File: dataset/2021-2025/10.1039_d3ee03435f/Device_BestPCE_Gemini_2.0_Flash_10.1039_d3ee03435f.json
{
  "Ref_DOI": "10.1039/d3ee03435f",
  "Ref_journal": "Energy Environ. Sci.",
  "Ref_publication_year": "2024",
  "Ref_title": "Towards 26% efficiency in inverted perovskite solar cells via interfacial flipped band bending and suppressed  deep-level  traps",
  "Cell_architecture": "PIN",
  "Cell_stack_sequence": "FTO/Me-4PACz/perovskite/C60/BCP/Cu",
  "Cell_area_measured": "0.075 cm2",
  "ETL_thickness": "27/7",
  "ETL_stack_sequence": "C60/BCP",
  "ETL_additive_compound": "Null",
  "ETL_additive_concentration": "Null",
  "ETL_deposition_method": "Vacuum evaporation/Vacuum evaporation",
  "ETL_deposition_solution_concentration": "Null",
  "ETL_deposition_solvents_compound": "Null",
  "ETL_deposition_synthesis_atmosphere": "Null",
  "ETL_deposition_synthesis_atmosphere_pressure": "Null",
  "ETL_deposition_synthesis_atmosphere_relative_humidity": "Null",
  "ETL_deposition_spin_coating_speed": "Null",
  "ETL_deposition_spin_coating_time": "Null",
  "ETL_deposition_thermal_annealing_temperature": "Null",
  "ETL_deposition_thermal_annealing_time": "Null",
  "Perovskite_dimension": "3D",
  "Perovskite_thickness": "Null",
  "Perovskite_composition_long_form": "Cs0.05(FA0.98MA0.02)0.95PbI3",
  "Perovskite_additive_compound": "MACl;PDI",
  "Perovskite_additive_concentration": "20 mol%;Null",
  "Perovskite_bandgap": "1.55 eV",
  "Perovskite_deposition_method": "Spin-coating",
  "Perovskite_deposition_sequential_spin_coating": "False",
  "Perovskite_deposition_spin_coating_antisolvent": "Chlorobenzene",
  "Perovskite_deposition_reaction_solutions_compounds": "FAI;MAI;CsI;PbI2",
  "Perovskite_deposition_reaction_solutions_concentrations": "1.5 M",
  "Perovskite_deposition_final_solutions_concentration_before_deposition": "Null",
  "Perovskite_deposition_solvents_compound": "DMF;DMSO",
  "Perovskite_deposition_solvents_mixing_ratio": "4:1",
  "Perovskite_deposition_synthesis_atmosphere": "Null",
  "Perovskite_deposition_synthesis_atmosphere_pressure": "Null",
  "Perovskite_deposition_synthesis_atmosphere_relative_humidity": "Null",
  "Perovskite_deposition_spin_coating_speed": "2000;5000",
  "Perovskite_deposition_spin_coating_time": "25;30",
  "Perovskite_deposition_thermal_annealing_atmosphere": "Null",
  "Perovskite_deposition_thermal_annealing_temperature": "110",
  "Perovskite_deposition_thermal_annealing_time": "20",
  "Perovskite_surface_treatment_material": "PDI",
  "Perovskite_surface_treatment_method": "Spin-coating",
  "Perovskite_surface_treatment_solution_concentration": "Null",
  "Perovskite_surface_treatment_solvents_compound": "Null",
  "Perovskite_surface_treatment_synthesis_atmosphere": "Null",
  "Perovskite_surface_treatment_synthesis_atmosphere_pressure": "Null",
  "Perovskite_surface_treatment_synthesis_atmosphere_relative_humidity": "Null",
  "Perovskite_surface_treatment_deposition_spin_coating_speed": "5000",
  "Perovskite_surface_treatment_deposition_spin_coating_time": "30",
  "Perovskite_surface_treatment_deposition_thermal_annealing_temperature": "100",
  "Perovskite_surface_treatment_deposition_thermal_annealing_time": "10",
  "HTL_thickness": "Null",
  "HTL_stack_sequence": "Me-4PACz",
  "HTL_additive_compound": "Null",
  "HTL_additive_concentration": "Null",
  "HTL_deposition_method": "Spin-coating",
  "HTL_deposition_solution_concentration": "1 mmol/mL",
  "HTL_deposition_solvents_compound": "methanol",
  "HTL_deposition_synthesis_atmosphere": "Null",
  "HTL_deposition_synthesis_atmosphere_pressure": "Null",
  "HTL_deposition_synthesis_atmosphere_relative_humidity": "Null",
  "HTL_deposition_spin_coating_speed": "5000",
  "HTL_deposition_spin_coating_time": "30",
  "HTL_deposition_thermal_annealing_temperature": "100",
  "HTL_deposition_thermal_annealing_time": "10",
  "Backcontact_thickness": "120",
  "Beckcontact_deposition_method": "Thermal evaporation",
  "Backcontact_deposition_atmosphere_pressure": "9×10-5 Pa",
  "Encapsulation_method": "Null",
  "Encapsulation_atmosphere": "Null",
  "JV_measured_device_matching": "True",
  "JV_measured_reverse_scan_Voc": "1.178 V",
  "JV_measured_reverse_scan_Jsc": "25.67 mA/cm2",
  "JV_measured_reverse_scan_FF": "86.47 %",
  "JV_measured_reverse_scan_PCE": "26.15 %",
  "JV_measured_forward_scan_Voc": "1.171 V",
  "JV_measured_forward_scan_Jsc": "25.59 mA/cm2",
  "JV_measured_forward_scan_FF": "86.63 %",
  "JV_measured_forward_scan_PCE": "25.96 %",
  "JV_measured_light_spectra": "AM 1.5G",
  "JV_measured_light_spectra_intensity": "100 mW cm-2",
  "JV_measured_scan_speed": "Null",
  "JV_measured_scan_delay_time": "Null",
  "JV_certified_PCE": "25.87 %",
  "Stabilized_measured_PCE": "25.52 %",
  "Stabilized_certified_PCE": "Null",
  "Stability_test_device_matching": "True",
  "Stability_test_temperature": "65 °C",
  "Stability_test_atmosphere": "N2",
  "Stability_test_light_spectra": "1 sun",
  "Stability_test_light_intensity": "Null",
  "Stability_test_relative_humidity": "Null",
  "Stability_PCE_after_time": "1000 hours",
  "Stability_PCE_after_time_value": "94.2 %"
}

File: dataset/2021-2025/10.1039_d3ee03435f/Device_BestPCE_Gemini_2.5_Flash_10.1039_d3ee03435f.json
{
  "Ref_DOI": "10.1039/d3ee03435f",
  "Ref_journal": "Energy & Environmental Science",
  "Ref_publication_year": "2024",
  "Ref_title": "Towards 26% efficiency in inverted perovskite solar cells via interfacial flipped band bending and suppressed deep-level traps",
  "Cell_architecture": "PIN",
  "Cell_stack_sequence": "FTO/Me-4PACz/perovskite/C60/BCP/Cu",
  "Cell_area_measured": "0.075 cm2",
  "ETL_thickness": "27 nm/7 nm",
  "ETL_stack_sequence": "C60/BCP",
  "ETL_additive_compound": "Null",
  "ETL_additive_concentration": "Null",
  "ETL_deposition_method": "Vacuum evaporation/Vacuum evaporation",
  "ETL_deposition_solution_concentration": "Null",
  "ETL_deposition_solvents_compound": "Null",
  "ETL_deposition_synthesis_atmosphere": "Null",
  "ETL_deposition_synthesis_atmosphere_pressure": "Null",
  "ETL_deposition_synthesis_atmosphere_relative_humidity": "Null",
  "ETL_deposition_spin_coating_speed": "Null",
  "ETL_deposition_spin_coating_time": "Null",
  "ETL_deposition_thermal_annealing_temperature": "Null",
  "ETL_deposition_thermal_annealing_time": "Null",
  "Perovskite_dimension": "3D",
  "Perovskite_thickness": "Null",
  "Perovskite_composition_long_form": "Cs0.05(FA0.98MA0.02)0.95PbI3",
  "Perovskite_additive_compound": "MACl",
  "Perovskite_additive_concentration": "20 mol%",
  "Perovskite_bandgap": "1.55 eV",
  "Perovskite_deposition_method": "Spin-coating",
  "Perovskite_deposition_sequential_spin_coating": "False",
  "Perovskite_deposition_spin_coating_antisolvent": "chlorobenzene",
  "Perovskite_deposition_reaction_solutions_compounds": "FAI; MAI; CsI; PbI2",
  "Perovskite_deposition_reaction_solutions_concentrations": "Null",
  "Perovskite_deposition_final_solutions_concentration_before_deposition": "1.5 M",
  "Perovskite_deposition_solvents_compound": "DMF; DMSO",
  "Perovskite_deposition_solvents_mixing_ratio": "4:1 (v:v)",
  "Perovskite_deposition_synthesis_atmosphere": "Null",
  "Perovskite_deposition_synthesis_atmosphere_pressure": "Null",
  "Perovskite_deposition_synthesis_atmosphere_relative_humidity": "Null",
  "Perovskite_deposition_spin_coating_speed": "2000 rpm; 5000 rpm",
  "Perovskite_deposition_spin_coating_time": "25 s; 30 s",
  "Perovskite_deposition_thermal_annealing_atmosphere": "Null",
  "Perovskite_deposition_thermal_annealing_temperature": "110 °C",
  "Perovskite_deposition_thermal_annealing_time": "20 min",
  "Perovskite_surface_treatment_material": "PDI",
  "Perovskite_surface_treatment_method": "Spin-coating",
  "Perovskite_surface_treatment_solution_concentration": "Null",
  "Perovskite_surface_treatment_solvents_compound": "Null",
  "Perovskite_surface_treatment_synthesis_atmosphere": "Null",
  "Perovskite_surface_treatment_synthesis_atmosphere_pressure": "Null",
  "Perovskite_surface_treatment_synthesis_atmosphere_relative_humidity": "Null",
  "Perovskite_surface_treatment_deposition_spin_coating_speed": "5000 rpm",
  "Perovskite_surface_treatment_deposition_spin_coating_time": "30 s",
  "Perovskite_surface_treatment_deposition_thermal_annealing_temperature": "100 °C",
  "Perovskite_surface_treatment_deposition_thermal_annealing_time": "10 min",
  "HTL_thickness": "Null",
  "HTL_stack_sequence": "Me-4PACz",
  "HTL_additive_compound": "Null",
  "HTL_additive_concentration": "Null",
  "HTL_deposition_method": "Spin-coating",
  "HTL_deposition_solution_concentration": "1 mmol",
  "HTL_deposition_solvents_compound": "methanol",
  "HTL_deposition_synthesis_atmosphere": "Null",
  "HTL_deposition_synthesis_atmosphere_pressure": "Null",
  "HTL_deposition_synthesis_atmosphere_relative_humidity": "Null",
  "HTL_deposition_spin_coating_speed": "5000 rpm",
  "HTL_deposition_spin_coating_time": "30 s",
  "HTL_deposition_thermal_annealing_temperature": "100 °C",
  "HTL_deposition_thermal_annealing_time": "10 min",
  "Backcontact_thickness": "120 nm",
  "Beckcontact_deposition_method": "Thermal evaporation",
  "Backcontact_deposition_atmosphere_pressure": "9×10-5 Pa",
  "Encapsulation_method": "Null",
  "Encapsulation_atmosphere": "Null",
  "JV_measured_device_matching": "True",
  "JV_measured_reverse_scan_Voc": "1.178 V",
  "JV_measured_reverse_scan_Jsc": "25.67 mA/cm2",
  "JV_measured_reverse_scan_FF": "86.47 %",
  "JV_measured_reverse_scan_PCE": "26.15 %",
  "JV_measured_forward_scan_Voc": "1.171 V",
  "JV_measured_forward_scan_Jsc": "25.59 mA/cm2",
  "JV_measured_forward_scan_FF": "86.63 %",
  "JV_measured_forward_scan_PCE": "25.96 %",
  "JV_measured_light_spectra": "AM 1.5G",
  "JV_measured_light_spectra_intensity": "100 mW/cm2",
  "JV_measured_scan_speed": "Null",
  "JV_measured_scan_delay_time": "Null",
  "JV_certified_PCE": "25.87 %",
  "Stabilized_measured_PCE": "25.52 %",
  "Stabilized_certified_PCE": "Null",
  "Stability_test_device_matching": "True",
  "Stability_test_temperature": "65 °C",
  "Stability_test_atmosphere": "N2",
  "Stability_test_light_spectra": "AM1.5G",
  "Stability_test_light_intensity": "1 sun",
  "Stability_test_relative_humidity": "Null",
  "Stability_PCE_after_time": "1000 hours",
  "Stability_PCE_after_time_value": "94.2 %"
}

File: dataset/2021-2025/10.1039_d3ee03435f/Device_BestPCE_claude_haiku_10.1039_d3ee03435f.json
{
  "Ref_DOI": "10.1039/d3ee03435f",
  "Ref_journal": "Energy & Environmental Science",
  "Ref_publication_year": "2024",
  "Ref_title": "Towards 26% efficiency in inverted perovskite solar cells via interfacial flipped band bending and suppressed deep-level traps",
  "Cell_architecture": "PIN",
  "Cell_stack_sequence": "FTO/Me-4PACz/Perovskite/PDI/C60/BCP/Cu",
  "Cell_area_measured": "0.075 cm2",
  "ETL_thickness": "27/7",
  "ETL_stack_sequence": "C60/BCP",
  "ETL_additive_compound": "Null",
  "ETL_additive_concentration": "Null",
  "ETL_deposition_method": "Vacuum evaporation",
  "ETL_deposition_solution_concentration": "Null",
  "ETL_deposition_solvents_compound": "Null",
  "ETL_deposition_synthesis_atmosphere": "Null",
  "ETL_deposition_synthesis_atmosphere_pressure": "Null",
  "ETL_deposition_synthesis_atmosphere_relative_humidity": "Null",
  "ETL_deposition_spin_coating_speed": "Null",
  "ETL_deposition_spin_coating_time": "Null",
  "ETL_deposition_thermal_annealing_temperature": "Null",
  "ETL_deposition_thermal_annealing_time": "Null",
  "Perovskite_dimension": "3D",
  "Perovskite_thickness": "Null",
  "Perovskite_composition_long_form": "Cs0.05(FA0.98MA0.02)0.95PbI3",
  "Perovskite_additive_compound": "MACl",
  "Perovskite_additive_concentration": "20 mol%",
  "Perovskite_bandgap": "1.55",
  "Perovskite_deposition_method": "Spin-coating",
  "Perovskite_deposition_sequential_spin_coating": "False",
  "Perovskite_deposition_spin_coating_antisolvent": "Chlorobenzene",
  "Perovskite_deposition_reaction_solutions_compounds": "FAI;MAI;CsI;PbI2",
  "Perovskite_deposition_reaction_solutions_concentrations": "Null",
  "Perovskite_deposition_final_solutions_concentration_before_deposition": "1.5 M",
  "Perovskite_deposition_solvents_compound": "DMF;DMSO",
  "Perovskite_deposition_solvents_mixing_ratio": "4:1",
  "Perovskite_deposition_synthesis_atmosphere": "Null",
  "Perovskite_deposition_synthesis_atmosphere_pressure": "Null",
  "Perovskite_deposition_synthesis_atmosphere_relative_humidity": "Null",
  "Perovskite_deposition_spin_coating_speed": "2000;5000",
  "Perovskite_deposition_spin_coating_time": "25;30",
  "Perovskite_deposition_thermal_annealing_atmosphere": "Null",
  "Perovskite_deposition_thermal_annealing_temperature": "110",
  "Perovskite_deposition_thermal_annealing_time": "20",
  "Perovskite_surface_treatment_material": "PDI",
  "Perovskite_surface_treatment_method": "Spin-coating",
  "Perovskite_surface_treatment_solution_concentration": "Null",
  "Perovskite_surface_treatment_solvents_compound": "Null",
  "Perovskite_surface_treatment_synthesis_atmosphere": "Null",
  "Perovskite_surface_treatment_synthesis_atmosphere_pressure": "Null",
  "Perovskite_surface_treatment_synthesis_atmosphere_relative_humidity": "Null",
  "Perovskite_surface_treatment_deposition_spin_coating_speed": "5000",
  "Perovskite_surface_treatment_deposition_spin_coating_time": "30",
  "Perovskite_surface_treatment_deposition_thermal_annealing_temperature": "100",
  "Perovskite_surface_treatment_deposition_thermal_annealing_time": "10",
  "HTL_thickness": "Null",
  "HTL_stack_sequence": "Me-4PACz",
  "HTL_additive_compound": "Null",
  "HTL_additive_concentration": "Null",
  "HTL_deposition_method": "Spin-coating",
  "HTL_deposition_solution_concentration": "1 mmol in methanol",
  "HTL_deposition_solvents_compound": "Methanol",
  "HTL_deposition_synthesis_atmosphere": "Null",
  "HTL_deposition_synthesis_atmosphere_pressure": "Null",
  "HTL_deposition_synthesis_atmosphere_relative_humidity": "Null",
  "HTL_deposition_spin_coating_speed": "5000",
  "HTL_deposition_spin_coating_time": "30",
  "HTL_deposition_thermal_annealing_temperature": "100",
  "HTL_deposition_thermal_annealing_time": "10",
  "Backcontact_thickness": "120",
  "Beckcontact_deposition_method": "Thermal evaporation",
  "Backcontact_deposition_atmosphere_pressure": "9×10-5 Pa",
  "Encapsulation_method": "Null",
  "Encapsulation_atmosphere": "Null",
  "JV_measured_device_matching": "True",
  "JV_measured_reverse_scan_Voc": "1.178",
  "JV_measured_reverse_scan_Jsc": "25.67",
  "JV_measured_reverse_scan_FF": "86.47",
  "JV_measured_reverse_scan_PCE": "26.15",
  "JV_measured_forward_scan_Voc": "1.171",
  "JV_measured_forward_scan_Jsc": "25.59",
  "JV_measured_forward_scan_FF": "86.63",
  "JV_measured_forward_scan_PCE": "25.96",
  "JV_measured_light_spectra": "AM 1.5G",
  "JV_measured_light_spectra_intensity": "100 mW/cm2",
  "JV_measured_scan_speed": "Null",
  "JV_measured_scan_delay_time": "Null",
  "JV_certified_PCE": "25.87",
  "Stabilized_measured_PCE": "25.52",
  "Stabilized_certified_PCE": "Null",
  "Stability_test_device_matching": "True",
  "Stability_test_temperature": "85",
  "Stability_test_atmosphere": "Nitrogen",
  "Stability_test_light_spectra": "1 sun",
  "Stability_test_light_intensity": "1 sun",
  "Stability_test_relative_humidity": "Null",
  "Stability_PCE_after_time": "1000 hours",
  "Stability_PCE_after_time_value": "94.2"
}
