Repository: jiayijdong/PSCbench

# PSCbench


**PSCbench** is a novel benchmark for materials science research-level scientific
dataset curation sourced from published journals. The benchmark is designed to evaluate the complex classification capabilities,
strong domain knowledge, and advanced calculation skills of LLMs.

## Data


The PSCbench dataset is under dataset folder in json file format. Each file is list of dictionary and can be extracted using following scripts.
Each file stands for one published journal, which is fully elaborated in the paper. 

```
with open("./dataset/retroactive/{}.json".format(subject), encoding='utf-8') as json_file:
    problems=json.load(json_file)
```

File: dataset/2021-2025/10.1039_d3ee03435f/Device_BestPCE_gpt4o_10.1039_d3ee03435f.json
{
  "Ref_DOI": "10.1039/d3ee03435f",
  "Ref_journal": "Energy & Environmental Science",
  "Ref_publication_year": "2024",
  "Ref_title": "Towards 26% efficiency in inverted perovskite solar cells via interfacial flipped band bending and suppressed deep-level traps",
  "Cell_architecture": "PIN",
  "Cell_stack_sequence": "FTO/Me-4PACz/perovskite/C60/BCP/Cu",
  "Cell_area_measured": "0.075 cm2",
  "ETL_thickness": "27 nm/7 nm",
  "ETL_stack_sequence": "C60/BCP",
  "ETL_additive_compound": "Null",
  "ETL_additive_concentration": "Null",
  "ETL_deposition_method": "Vacuum evaporation/Vacuum evaporation",
  "ETL_deposition_solution_concentration": "Null",
  "ETL_deposition_solvents_compound": "Null",
  "ETL_deposition_synthesis_atmosphere": "Null",
  "ETL_deposition_synthesis_atmosphere_pressure": "Null",
  "ETL_deposition_synthesis_atmosphere_relative_humidity": "Null",
  "ETL_deposition_spin_coating_speed": "Null",
  "ETL_deposition_spin_coating_time": "Null",
  "ETL_deposition_thermal_annealing_temperature": "Null",
  "ETL_deposition_thermal_annealing_time": "Null",
  "Perovskite_dimension": "3D",
  "Perovskite_thickness": "Null",
  "Perovskite_composition_long_form": "Cs0.05(FA0.98MA0.02)0.95PbI3",
  "Perovskite_additive_compound": "MACl",
  "Perovskite_additive_concentration": "20 mol%",
  "Perovskite_bandgap": "1.55 eV",
  "Perovskite_deposition_method": "Spin-coating",
  "Perovskite_deposition_sequential_spin_coating": "False",
  "Perovskite_deposition_spin_coating_antisolvent": "Chlorobenzene",
  "Perovskite_deposition_reaction_solutions_compounds": "FAI; MAI; CsI; PbI2",
  "Perovskite_deposition_reaction_solutions_concentrations": "Null",
  "Perovskite_deposition_final_solutions_concentration_before_deposition": "1.5 M",
  "Perovskite_deposition_solvents_compound": "DMF; DMSO",
  "Perovskite_deposition_solvents_mixing_ratio": "4:1",
  "Perovskite_deposition_synthesis_atmosphere": "Null",
  "Perovskite_deposition_synthesis_atmosphere_pressure": "Null",
  "Perovskite_deposition_synthesis_atmosphere_relative_humidity": "Null",
  "Perovskite_deposition_spin_coating_speed": "2000 rpm; 5000 rpm",
  "Perovskite_deposition_spin_coating_time": "25 s; 30 s",
  "Perovskite_deposition_thermal_annealing_atmosphere": "Null",
  "Perovskite_deposition_thermal_annealing_temperature": "110 °C",
  "Perovskite_deposition_thermal_annealing_time": "20 min",
  "Perovskite_surface_treatment_material": "PDI",
  "Perovskite_surface_treatment_method": "Spin-coating",
  "Perovskite_surface_treatment_solution_concentration": "Null",
  "Perovskite_surface_treatment_solvents_compound": "Null",
  "Perovskite_surface_treatment_synthesis_atmosphere": "Null",
  "Perovskite_surface_treatment_synthesis_atmosphere_pressure": "Null",
  "Perovskite_surface_treatment_synthesis_atmosphere_relative_humidity": "Null",
  "Perovskite_surface_treatment_deposition_spin_coating_speed": "5000 rpm",
  "Perovskite_surface_treatment_deposition_spin_coating_time": "30 s",
  "Perovskite_surface_treatment_deposition_thermal_annealing_temperature": "100 °C",
  "Perovskite_surface_treatment_deposition_thermal_annealing_time": "10 min",
  "HTL_thickness": "Null",
  "HTL_stack_sequence": "Me-4PACz",
  "HTL_additive_compound": "Null",
  "HTL_additive_concentration": "Null",
  "HTL_deposition_method": "Spin-coating",
  "HTL_deposition_solution_concentration": "1 mmol",
  "HTL_deposition_solvents_compound": "Methanol",
  "HTL_deposition_synthesis_atmosphere": "Null",
  "HTL_deposition_synthesis_atmosphere_pressure": "Null",
  "HTL_deposition_synthesis_atmosphere_relative_humidity": "Null",
  "HTL_deposition_spin_coating_speed": "5000 rpm",
  "HTL_deposition_spin_coating_time": "30 s",
  "HTL_deposition_thermal_annealing_temperature": "100 °C",
  "HTL_deposition_thermal_annealing_time": "10 min",
  "Backcontact_thickness": "120 nm",
  "Beckcontact_deposition_method": "Thermal evaporation",
  "Backcontact_deposition_atmosphere_pressure": "9×10-5 Pa",
  "Encapsulation_method": "Null",
  "Encapsulation_atmosphere": "Null",
  "JV_measured_device_matching": "True",
  "JV_measured_reverse_scan_Voc": "1.178 V",
  "JV_measured_reverse_scan_Jsc": "25.67 mA/cm2",
  "JV_measured_reverse_scan_FF": "86.47%",
  "JV_measured_reverse_scan_PCE": "26.15%",
  "JV_measured_forward_scan_Voc": "1.171 V",
  "JV_measured_forward_scan_Jsc": "25.59 mA/cm2",
  "JV_measured_forward_scan_FF": "86.63%",
  "JV_measured_forward_scan_PCE": "25.96%",
  "JV_measured_light_spectra": "AM1.5G",
  "JV_measured_light_spectra_intensity": "100 mW/cm2",
  "JV_measured_scan_speed": "Null",
  "JV_measured_scan_delay_time": "Null",
  "JV_certified_PCE": "25.87",
  "Stabilized_measured_PCE": "Null",
  "Stabilized_certified_PCE": "25.52",
  "Stability_test_device_matching": "True",
  "Stability_test_temperature": "85 °C",
  "Stability_test_atmosphere": "Null",
  "Stability_test_light_spectra": "Null",
  "Stability_test_light_intensity": "Null",
  "Stability_test_relative_humidity": "Null",
  "Stability_PCE_after_time": "4500 hours",
  "Stability_PCE_after_time_value": "90.4%"
}

File: dataset/2021-2025/10.1039_d3ee03435f/Device_BestPCE_gpt4o_mini_10.1039_d3ee03435f.json
{
  "Ref_DOI": "10.1039/d3ee03435f",
  "Ref_journal": "Energy & Environmental Science",
  "Ref_publication_year": "2024",
  "Ref_title": "Towards 26% efficiency in inverted perovskite solar cells via interfacial flipped band bending and suppressed deep-level traps",
  "Cell_architecture": "PIN",
  "Cell_stack_sequence": "FTO/Me-4PACz/perovskite/C60/BCP/Cu",
  "Cell_area_measured": "0.075 cm2",
  "ETL_thickness": "27 nm",
  "ETL_stack_sequence": "C60",
  "ETL_additive_compound": "Null",
  "ETL_additive_concentration": "Null",
  "ETL_deposition_method": "Thermal evaporation",
  "ETL_deposition_solution_concentration": "Null",
  "ETL_deposition_solvents_compound": "Null",
  "ETL_deposition_synthesis_atmosphere": "Null",
  "ETL_deposition_synthesis_atmosphere_pressure": "Null",
  "ETL_deposition_synthesis_atmosphere_relative_humidity": "Null",
  "ETL_deposition_spin_coating_speed": "Null",
  "ETL_deposition_spin_coating_time": "Null",
  "ETL_deposition_thermal_annealing_temperature": "Null",
  "ETL_deposition_thermal_annealing_time": "Null",
  "Perovskite_dimension": "3D",
  "Perovskite_thickness": "Null",
  "Perovskite_composition_long_form": "Cs0.05(FA0.98MA0.02)0.95PbI3",
  "Perovskite_additive_compound": "MACl",
  "Perovskite_additive_concentration": "20 mol%",
  "Perovskite_bandgap": "1.55 eV",
  "Perovskite_deposition_method": "Spin-coating",
  "Perovskite_deposition_sequential_spin_coating": "False",
  "Perovskite_deposition_spin_coating_antisolvent": "Chlorobenzene",
  "Perovskite_deposition_reaction_solutions_compounds": "FAI;MAI;CsI;PbI2",
  "Perovskite_deposition_reaction_solutions_concentrations": "Null",
  "Perovskite_deposition_final_solutions_concentration_before_deposition": "1.5 M",
  "Perovskite_deposition_solvents_compound": "DMF;DMSO",
  "Perovskite_deposition_solvents_mixing_ratio": "4:1",
  "Perovskite_deposition_synthesis_atmosphere": "Nitrogen",
  "Perovskite_deposition_synthesis_atmosphere_pressure": "1 atm",
  "Perovskite_deposition_synthesis_atmosphere_relative_humidity": "Null",
  "Perovskite_deposition_spin_coating_speed": "2000 rpm;5000 rpm",
  "Perovskite_deposition_spin_coating_time": "25 s;30 s",
  "Perovskite_deposition_thermal_annealing_atmosphere": "Nitrogen",
  "Perovskite_deposition_thermal_annealing_temperature": "110 °C",
  "Perovskite_deposition_thermal_annealing_time": "20 min",
  "Perovskite_surface_treatment_material": "PDI",
  "Perovskite_surface_treatment_method": "Spin-coating",
  "Perovskite_surface_treatment_solution_concentration": "Null",
  "Perovskite_surface_treatment_solvents_compound": "Null",
  "Perovskite_surface_treatment_synthesis_atmosphere": "Null",
  "Perovskite_surface_treatment_synthesis_atmosphere_pressure": "Null",
  "Perovskite_surface_treatment_synthesis_atmosphere_relative_humidity": "Null",
  "Perovskite_surface_treatment_deposition_spin_coating_speed": "5000 rpm",
  "Perovskite_surface_treatment_deposition_spin_coating_time": "30 s",
  "Perovskite_surface_treatment_deposition_thermal_annealing_temperature": "100 °C",
  "Perovskite_surface_treatment_deposition_thermal_annealing_time": "10 min",
  "HTL_thickness": "Null",
  "HTL_stack_sequence": "Null",
  "HTL_additive_compound": "Null",
  "HTL_additive_concentration": "Null",
  "HTL_deposition_method": "Null",
  "HTL_deposition_solution_concentration": "Null",
  "HTL_deposition_solvents_compound": "Null",
  "HTL_deposition_synthesis_atmosphere": "Null",
  "HTL_deposition_synthesis_atmosphere_pressure": "Null",
  "HTL_deposition_synthesis_atmosphere_relative_humidity": "Null",
  "HTL_deposition_spin_coating_speed": "Null",
  "HTL_deposition_spin_coating_time": "Null",
  "HTL_deposition_thermal_annealing_temperature": "Null",
  "HTL_deposition_thermal_annealing_time": "Null",
  "Backcontact_thickness": "120 nm",
  "Beckcontact_deposition_method": "Thermal evaporation",
  "Backcontact_deposition_atmosphere_pressure": "9×10-5 Pa",
  "Encapsulation_method": "Null",
  "Encapsulation_atmosphere": "Null",
  "JV_measured_device_matching": "True",
  "JV_measured_reverse_scan_Voc": "1.178 V",
  "JV_measured_reverse_scan_Jsc": "25.67 mA/cm2",
  "JV_measured_reverse_scan_FF": "86.47 %",
  "JV_measured_reverse_scan_PCE": "26.15 %",
  "JV_measured_forward_scan_Voc": "1.171 V",
  "JV_measured_forward_scan_Jsc": "25.59 mA/cm2",
  "JV_measured_forward_scan_FF": "86.63 %",
  "JV_measured_forward_scan_PCE": "25.96 %",
  "JV_measured_light_spectra": "AM 1.5G",
  "JV_measured_light_spectra_intensity": "100 mW/cm2",
  "JV_measured_scan_speed": "Null",
  "JV_measured_scan_delay_time": "Null",
  "JV_certified_PCE": "25.87 %",
  "Stabilized_measured_PCE": "25.52 %",
  "Stabilized_certified_PCE": "Null",
  "Stability_test_device_matching": "True",
  "Stability_test_temperature": "85 °C",
  "Stability_test_atmosphere": "Nitrogen",
  "Stability_test_light_spectra": "Null",
  "Stability_test_light_intensity": "Null",
  "Stability_test_relative_humidity": "Null",
  "Stability_PCE_after_time": "4500 hours",
  "Stability_PCE_after_time_value": "90.4 %"
}

File: dataset/2021-2025/10.1039_d3ee03435f/Device_BestPCE_gpt4o_mini_zero_shot_10.1039_d3ee03435f.json
{
  "Ref_DOI": "10.1039/d3ee03435f",
  "Ref_journal": "Energy & Environmental Science",
  "Ref_publication_year": "2024",
  "Ref_title": "Towards 26% efficiency in inverted perovskite solar cells via interfacial flipped band bending and suppressed deep-level traps",
  "Cell_architecture": "inverted (p–i–n)",
  "Cell_stack_sequence": "FTO/Me-4PACz/perovskite/C60/BCP/Cu",
  "Cell_area_measured": "0.075 cm2",
  "ETL_thickness": "27 nm",
  "ETL_stack_sequence": "C60",
  "ETL_additive_compound": "Null",
  "ETL_additive_concentration": "Null",
  "ETL_deposition_method": "vacuum evaporation",
  "ETL_deposition_solution_concentration": "Null",
  "ETL_deposition_solvents_compound": "Null",
  "ETL_deposition_synthesis_atmosphere": "Null",
  "ETL_deposition_synthesis_atmosphere_pressure": "Null",
  "ETL_deposition_synthesis_atmosphere_relative_humidity": "Null",
  "ETL_deposition_spin_coating_speed": "Null",
  "ETL_deposition_spin_coating_time": "Null",
  "ETL_deposition_thermal_annealing_temperature": "Null",
  "ETL_deposition_thermal_annealing_time": "Null",
  "Perovskite_dimension": "3D",
  "Perovskite_thickness": "Null",
  "Perovskite_composition_long_form": "Cs0.05(FA0.98MA0.02)0.95PbI3 with 20 mol% MACl",
  "Perovskite_additive_compound": "MACl",
  "Perovskite_additive_concentration": "20 mol%",
  "Perovskite_bandgap": "1.55 eV",
  "Perovskite_deposition_method": "spin-coating",
  "Perovskite_deposition_sequential_spin_coating": "Yes",
  "Perovskite_deposition_spin_coating_antisolvent": "chlorobenzene",
  "Perovskite_deposition_reaction_solutions_compounds": "FAI, MAI, CsI, PbI2",
  "Perovskite_deposition_reaction_solutions_concentrations": "1.5 M",
  "Perovskite_deposition_final_solutions_concentration_before_deposition": "Null",
  "Perovskite_deposition_solvents_compound": "DMF, DMSO",
  "Perovskite_deposition_solvents_mixing_ratio": "4:1",
  "Perovskite_deposition_synthesis_atmosphere": "Null",
  "Perovskite_deposition_synthesis_atmosphere_pressure": "Null",
  "Perovskite_deposition_synthesis_atmosphere_relative_humidity": "Null",
  "Perovskite_deposition_spin_coating_speed": "2000 rpm for 25 s and 5000 rpm for 30 s",
  "Perovskite_deposition_spin_coating_time": "Null",
  "Perovskite_deposition_thermal_annealing_atmosphere": "Null",
  "Perovskite_deposition_thermal_annealing_temperature": "110 °C",
  "Perovskite_deposition_thermal_annealing_time": "20 min",
  "Perovskite_surface_treatment_material": "PDI",
  "Perovskite_surface_treatment_method": "spin-coating",
  "Perovskite_surface_treatment_solution_concentration": "Null",
  "Perovskite_surface_treatment_solvents_compound": "Null",
  "Perovskite_surface_treatment_synthesis_atmosphere": "Null",
  "Perovskite_surface_treatment_synthesis_atmosphere_pressure": "Null",
  "Perovskite_surface_treatment_synthesis_atmosphere_relative_humidity": "Null",
  "Perovskite_surface_treatment_deposition_spin_coating_speed": "5000 rpm",
  "Perovskite_surface_treatment_deposition_spin_coating_time": "30 s",
  "Perovskite_surface_treatment_deposition_thermal_annealing_temperature": "100 °C",
  "Perovskite_surface_treatment_deposition_thermal_annealing_time": "10 min",
  "HTL_thickness": "Null",
  "HTL_stack_sequence": "Null",
  "HTL_additive_compound": "Null",
  "HTL_additive_concentration": "Null",
  "HTL_deposition_method": "Null",
  "HTL_deposition_solution_concentration": "Null",
  "HTL_deposition_solvents_compound": "Null",
  "HTL_deposition_synthesis_atmosphere": "Null",
  "HTL_deposition_synthesis_atmosphere_pressure": "Null",
  "HTL_deposition_synthesis_atmosphere_relative_humidity": "Null",
  "HTL_deposition_spin_coating_speed": "Null",
  "HTL_deposition_spin_coating_time": "Null",
  "HTL_deposition_thermal_annealing_temperature": "Null",
  "HTL_deposition_thermal_annealing_time": "Null",
  "Backcontact_thickness": "120 nm",
  "Beckcontact_deposition_method": "thermal evaporation",
  "Backcontact_deposition_atmosphere_pressure": "9×10-5 Pa",
  "Encapsulation_method": "Null",
  "Encapsulation_atmosphere": "Null",
  "JV_measured_device_matching": "0.075 cm2",
  "JV_measured_reverse_scan_Voc": "1.178 V",
  "JV_measured_reverse_scan_Jsc": "25.67 mA cm-2",
  "JV_measured_reverse_scan_FF": "86.47%",
  "JV_measured_reverse_scan_PCE": "26.15%",
  "JV_measured_forward_scan_Voc": "1.171 V",
  "JV_measured_forward_scan_Jsc": "25.59 mA cm-2",
  "JV_measured_forward_scan_FF": "86.63%",
  "JV_measured_forward_scan_PCE": "25.96%",
  "JV_measured_light_spectra": "Null",
  "JV_measured_light_spectra_intensity": "Null",
  "JV_measured_scan_speed": "Null",
  "JV_measured_scan_delay_time": "Null",
  "JV_certified_PCE": "25.87%",
  "Stabilized_measured_PCE": "25.52%",
  "Stabilized_certified_PCE": "Null",
  "Stability_test_device_matching": "Null",
  "Stability_test_temperature": "85 °C",
  "Stability_test_atmosphere": "N2",
  "Stability_test_light_spectra": "Null",
  "Stability_test_light_intensity": "Null",
  "Stability_test_relative_humidity": "Null",
  "Stability_PCE_after_time": "1000 h",
  "Stability_PCE_after_time_value": "94.2%"
}

File: dataset/2021-2025/10.1039_d3ee03435f/Device_BestPCE_grok_10.1039_d3ee03435f.json
{
  "Ref_DOI": "10.1039/d3ee03435f",
  "Ref_journal": "Energy & Environmental Science",
  "Ref_publication_year": "2024",
  "Ref_title": "Towards 26% efficiency in inverted perovskite solar cells via interfacial flipped band bending and suppressed deep-level traps",
  "Cell_architecture": "PIN",
  "Cell_stack_sequence": "FTO/Me-4PACz/Perovskite/C60/BCP/Cu",
  "Cell_area_measured": "0.075 cm2",
  "ETL_thickness": "27 nm/7 nm",
  "ETL_stack_sequence": "C60/BCP",
  "ETL_additive_compound": "Null",
  "ETL_additive_concentration": "Null",
  "ETL_deposition_method": "Vacuum evaporation/Vacuum evaporation",
  "ETL_deposition_solution_concentration": "Null/Null",
  "ETL_deposition_solvents_compound": "Null/Null",
  "ETL_deposition_synthesis_atmosphere": "Null",
  "ETL_deposition_synthesis_atmosphere_pressure": "Null",
  "ETL_deposition_synthesis_atmosphere_relative_humidity": "Null",
  "ETL_deposition_spin_coating_speed": "Null/Null",
  "ETL_deposition_spin_coating_time": "Null/Null",
  "ETL_deposition_thermal_annealing_temperature": "Null/Null",
  "ETL_deposition_thermal_annealing_time": "Null/Null",
  "Perovskite_dimension": "3D",
  "Perovskite_thickness": "Null",
  "Perovskite_composition_long_form": "Cs0.05(FA0.98MA0.02)0.95PbI3",
  "Perovskite_additive_compound": "MACl",
  "Perovskite_additive_concentration": "20 mol%",
  "Perovskite_bandgap": "1.55 eV",
  "Perovskite_deposition_method": "Spin-coating",
  "Perovskite_deposition_sequential_spin_coating": "False",
  "Perovskite_deposition_spin_coating_antisolvent": "Chlorobenzene",
  "Perovskite_deposition_reaction_solutions_compounds": "FAI;MAI;CsI;PbI2",
  "Perovskite_deposition_reaction_solutions_concentrations": "Null;Null;Null;Null",
  "Perovskite_deposition_final_solutions_concentration_before_deposition": "1.5 M",
  "Perovskite_deposition_solvents_compound": "DMF;DMSO",
  "Perovskite_deposition_solvents_mixing_ratio": "4:1",
  "Perovskite_deposition_synthesis_atmosphere": "Null",
  "Perovskite_deposition_synthesis_atmosphere_pressure": "Null",
  "Perovskite_deposition_synthesis_atmosphere_relative_humidity": "Null",
  "Perovskite_deposition_spin_coating_speed": "2000 rpm;5000 rpm",
  "Perovskite_deposition_spin_coating_time": "25 s;30 s",
  "Perovskite_deposition_thermal_annealing_atmosphere": "Null",
  "Perovskite_deposition_thermal_annealing_temperature": "110 °C",
  "Perovskite_deposition_thermal_annealing_time": "20 min",
  "Perovskite_surface_treatment_material": "Piperazinium diiodide (PDI)",
  "Perovskite_surface_treatment_method": "Spin-coating",
  "Perovskite_surface_treatment_solution_concentration": "Null",
  "Perovskite_surface_treatment_solvents_compound": "Null",
  "Perovskite_surface_treatment_synthesis_atmosphere": "Null",
  "Perovskite_surface_treatment_synthesis_atmosphere_pressure": "Null",
  "Perovskite_surface_treatment_synthesis_atmosphere_relative_humidity": "Null",
  "Perovskite_surface_treatment_deposition_spin_coating_speed": "5000 rpm",
  "Perovskite_surface_treatment_deposition_spin_coating_time": "30 s",
  "Perovskite_surface_treatment_deposition_thermal_annealing_temperature": "100 °C",
  "Perovskite_surface_treatment_deposition_thermal_annealing_time": "10 min",
  "HTL_thickness": "Null",
  "HTL_stack_sequence": "Me-4PACz",
  "HTL_additive_compound": "Null",
  "HTL_additive_concentration": "Null",
  "HTL_deposition_method": "Spin-coating",
  "HTL_deposition_solution_concentration": "1 mmol",
  "HTL_deposition_solvents_compound": "Methanol",
  "HTL_deposition_synthesis_atmosphere": "Null",
  "HTL_deposition_synthesis_atmosphere_pressure": "Null",
  "HTL_deposition_synthesis_atmosphere_relative_humidity": "Null",
  "HTL_deposition_spin_coating_speed": "5000 rpm",
  "HTL_deposition_spin_coating_time": "30 s",
  "HTL_deposition_thermal_annealing_temperature": "100 °C",
  "HTL_deposition_thermal_annealing_time": "10 min",
  "Backcontact_thickness": "120 nm",
  "Beckcontact_deposition_method": "Thermal evaporation",
  "Backcontact_deposition_atmosphere_pressure": "9e-5 Pa",
  "Encapsulation_method": "None",
  "Encapsulation_atmosphere": "Null",
  "JV_measured_device_matching": "True",
  "JV_measured_reverse_scan_Voc": "1.178 V",
  "JV_measured_reverse_scan_Jsc": "25.67 mA/cm2",
  "JV_measured_reverse_scan_FF": "86.47 %",
  "JV_measured_reverse_scan_PCE": "26.15 %",
  "JV_measured_forward_scan_Voc": "1.171 V",
  "JV_measured_forward_scan_Jsc": "25.59 mA/cm2",
  "JV_measured_forward_scan_FF": "86.63 %",
  "JV_measured_forward_scan_PCE": "25.96 %",
  "JV_measured_light_spectra": "AM 1.5G",
  "JV_measured_light_spectra_intensity": "100 mW/cm2",
  "JV_measured_scan_speed": "Null",
  "JV_measured_scan_delay_time": "Null",
  "JV_certified_PCE": "25.87 %",
  "Stabilized_measured_PCE": "25.97 %",
  "Stabilized_certified_PCE": "25.52 %",
  "Stability_test_device_matching": "True",
  "Stability_test_temperature": "65 °C",
  "Stability_test_atmosphere": "Nitrogen",
  "Stability_test_light_spectra": "AM 1.5G",
  "Stability_test_light_intensity": "1 sun",
  "Stability_test_relative_humidity": "Null",
  "Stability_PCE_after_time": "1000 hours",
  "Stability_PCE_after_time_value": "94.2 %"
}

File: dataset/2021-2025/10.1039_d3ee03435f/Device_BestPCE_o3_10.1039_d3ee03435f.json
{
  "Ref_DOI": "10.1039/d3ee03435f",
  "Ref_journal": "Energy & Environmental Science",
  "Ref_publication_year": "2024",
  "Ref_title": "Towards 26% efficiency in inverted perovskite solar cells via interfacial flipped band bending and suppressed deep-level traps",
  "Cell_architecture": "PIN",
  "Cell_stack_sequence": "FTO/Me-4PACz/Perovskite/PDI/C60/BCP/Cu",
  "Cell_area_measured": "0.075 cm2",
  "ETL_thickness": "27 nm/7 nm",
  "ETL_stack_sequence": "C60/BCP",
  "ETL_additive_compound": "Null",
  "ETL_additive_concentration": "Null",
  "ETL_deposition_method": "Vacuum evaporation/Vacuum evaporation",
  "ETL_deposition_solution_concentration": "Null",
  "ETL_deposition_solvents_compound": "Null",
  "ETL_deposition_synthesis_atmosphere": "Vacuum",
  "ETL_deposition_synthesis_atmosphere_pressure": "Null",
  "ETL_deposition_synthesis_atmosphere_relative_humidity": "Null",
  "ETL_deposition_spin_coating_speed": "Null",
  "ETL_deposition_spin_coating_time": "Null",
  "ETL_deposition_thermal_annealing_temperature": "Null",
  "ETL_deposition_thermal_annealing_time": "Null",
  "Perovskite_dimension": "3D",
  "Perovskite_thickness": "Null",
  "Perovskite_composition_long_form": "Cs0.05(FA0.98MA0.02)0.95PbI3",
  "Perovskite_additive_compound": "MACl",
  "Perovskite_additive_concentration": "20 mol%",
  "Perovskite_bandgap": "1.55 eV",
  "Perovskite_deposition_method": "Spin-coating",
  "Perovskite_deposition_sequential_spin_coating": "False",
  "Perovskite_deposition_spin_coating_antisolvent": "Chlorobenzene",
  "Perovskite_deposition_reaction_solutions_compounds": "FAI;MAI;CsI;PbI2;MACl",
  "Perovskite_deposition_reaction_solutions_concentrations": "Null",
  "Perovskite_deposition_final_solutions_concentration_before_deposition": "1.5 M",
  "Perovskite_deposition_solvents_compound": "DMF;DMSO",
  "Perovskite_deposition_solvents_mixing_ratio": "4:1 v/v",
  "Perovskite_deposition_synthesis_atmosphere": "Null",
  "Perovskite_deposition_synthesis_atmosphere_pressure": "Null",
  "Perovskite_deposition_synthesis_atmosphere_relative_humidity": "Null",
  "Perovskite_deposition_spin_coating_speed": "2000 rpm;5000 rpm",
  "Perovskite_deposition_spin_coating_time": "25 s;30 s",
  "Perovskite_deposition_thermal_annealing_atmosphere": "Air",
  "Perovskite_deposition_thermal_annealing_temperature": "110 °C",
  "Perovskite_deposition_thermal_annealing_time": "20 min",
  "Perovskite_surface_treatment_material": "PDI",
  "Perovskite_surface_treatment_method": "Spin-coating",
  "Perovskite_surface_treatment_solution_concentration": "Null",
  "Perovskite_surface_treatment_solvents_compound": "Null",
  "Perovskite_surface_treatment_synthesis_atmosphere": "Null",
  "Perovskite_surface_treatment_synthesis_atmosphere_pressure": "Null",
  "Perovskite_surface_treatment_synthesis_atmosphere_relative_humidity": "Null",
  "Perovskite_surface_treatment_deposition_spin_coating_speed": "5000 rpm",
  "Perovskite_surface_treatment_deposition_spin_coating_time": "30 s",
  "Perovskite_surface_treatment_deposition_thermal_annealing_temperature": "100 °C",
  "Perovskite_surface_treatment_deposition_thermal_annealing_time": "10 min",
  "HTL_thickness": "Null",
  "HTL_stack_sequence": "Me-4PACz",
  "HTL_additive_compound": "Null",
  "HTL_additive_concentration": "Null",
  "HTL_deposition_method": "Spin-coating",
  "HTL_deposition_solution_concentration": "1 mmol",
  "HTL_deposition_solvents_compound": "Methanol",
  "HTL_deposition_synthesis_atmosphere": "Null",
  "HTL_deposition_synthesis_atmosphere_pressure": "Null",
  "HTL_deposition_synthesis_atmosphere_relative_humidity": "Null",
  "HTL_deposition_spin_coating_speed": "5000 rpm",
  "HTL_deposition_spin_coating_time": "30 s",
  "HTL_deposition_thermal_annealing_temperature": "100 °C",
  "HTL_deposition_thermal_annealing_time": "10 min",
  "Backcontact_thickness": "120 nm",
  "Beckcontact_deposition_method": "Thermal evaporation",
  "Backcontact_deposition_atmosphere_pressure": "9e-5 Pa",
  "Encapsulation_method": "Null",
  "Encapsulation_atmosphere": "Null",
  "JV_measured_device_matching": "True",
  "JV_measured_reverse_scan_Voc": "1.178 V",
  "JV_measured_reverse_scan_Jsc": "25.67 mA/cm2",
  "JV_measured_reverse_scan_FF": "86.47 %",
  "JV_measured_reverse_scan_PCE": "26.15 %",
  "JV_measured_forward_scan_Voc": "1.171 V",
  "JV_measured_forward_scan_Jsc": "25.59 mA/cm2",
  "JV_measured_forward_scan_FF": "86.63 %",
  "JV_measured_forward_scan_PCE": "25.96 %",
  "JV_measured_light_spectra": "AM1.5G",
  "JV_measured_light_spectra_intensity": "100 mW/cm2",
  "JV_measured_scan_speed": "Null",
  "JV_measured_scan_delay_time": "Null",
  "JV_certified_PCE": "25.87",
  "Stabilized_measured_PCE": "25.97",
  "Stabilized_certified_PCE": "25.52",
  "Stability_test_device_matching": "True",
  "Stability_test_temperature": "65 °C",
  "Stability_test_atmosphere": "Nitrogen",
  "Stability_test_light_spectra": "AM1.5G",
  "Stability_test_light_intensity": "1 sun",
  "Stability_test_relative_humidity": "Null",
  "Stability_PCE_after_time": "1000 h",
  "Stability_PCE_after_time_value": "94.2 %"
}

File: dataset/2021-2025/10.1039_d3ee03435f/Device_BestPCE_o4_mini_10.1039_d3ee03435f.json
{
  "Ref_DOI": "10.1039/d3ee03435f",
  "Ref_journal": "Energy & Environmental Science",
  "Ref_publication_year": "2024",
  "Ref_title": "Towards 26% efficiency in inverted perovskite solar cells via interfacial flipped band bending and suppressed deep-level traps",
  "Cell_architecture": "PIN",
  "Cell_stack_sequence": "FTO/Me-4PACz/Perovskite/PDI/C60/BCP/Cu",
  "Cell_area_measured": "0.075 cm2",
  "ETL_thickness": "27 nm/7 nm",
  "ETL_stack_sequence": "C60/BCP",
  "ETL_additive_compound": "Null",
  "ETL_additive_concentration": "Null",
  "ETL_deposition_method": "Vacuum evaporation/Vacuum evaporation",
  "ETL_deposition_solution_concentration": "Null",
  "ETL_deposition_solvents_compound": "Null",
  "ETL_deposition_synthesis_atmosphere": "Vacuum",
  "ETL_deposition_synthesis_atmosphere_pressure": "9e-5 Pa",
  "ETL_deposition_synthesis_atmosphere_relative_humidity": "Null",
  "ETL_deposition_spin_coating_speed": "Null",
  "ETL_deposition_spin_coating_time": "Null",
  "ETL_deposition_thermal_annealing_temperature": "Null",
  "ETL_deposition_thermal_annealing_time": "Null",
  "Perovskite_dimension": "3D",
  "Perovskite_thickness": "Null",
  "Perovskite_composition_long_form": "Cs0.05(FA0.98MA0.02)0.95PbI3",
  "Perovskite_additive_compound": "MACl",
  "Perovskite_additive_concentration": "20 mol%",
  "Perovskite_bandgap": "1.55 eV",
  "Perovskite_deposition_method": "Spin-coating",
  "Perovskite_deposition_sequential_spin_coating": "True",
  "Perovskite_deposition_spin_coating_antisolvent": "Null",
  "Perovskite_deposition_reaction_solutions_compounds": "FAI;MAI;CsI;PbI2",
  "Perovskite_deposition_reaction_solutions_concentrations": "1.5 M;1.5 M;1.5 M;1.5 M",
  "Perovskite_deposition_final_solutions_concentration_before_deposition": "1.5 M",
  "Perovskite_deposition_solvents_compound": "DMF;DMSO",
  "Perovskite_deposition_solvents_mixing_ratio": "4:1",
  "Perovskite_deposition_synthesis_atmosphere": "Null",
  "Perovskite_deposition_synthesis_atmosphere_pressure": "Null",
  "Perovskite_deposition_synthesis_atmosphere_relative_humidity": "Null",
  "Perovskite_deposition_spin_coating_speed": "2000 rpm;5000 rpm",
  "Perovskite_deposition_spin_coating_time": "25 s;30 s",
  "Perovskite_deposition_thermal_annealing_atmosphere": "Null",
  "Perovskite_deposition_thermal_annealing_temperature": "110 °C",
  "Perovskite_deposition_thermal_annealing_time": "20 min",
  "Perovskite_surface_treatment_material": "Piperazinium diiodide (PDI)",
  "Perovskite_surface_treatment_method": "Spin-coating",
  "Perovskite_surface_treatment_solution_concentration": "Null",
  "Perovskite_surface_treatment_solvents_compound": "Null",
  "Perovskite_surface_treatment_synthesis_atmosphere": "Null",
  "Perovskite_surface_treatment_synthesis_atmosphere_pressure": "Null",
  "Perovskite_surface_treatment_synthesis_atmosphere_relative_humidity": "Null",
  "Perovskite_surface_treatment_deposition_spin_coating_speed": "5000 rpm",
  "Perovskite_surface_treatment_deposition_spin_coating_time": "30 s",
  "Perovskite_surface_treatment_deposition_thermal_annealing_temperature": "100 °C",
  "Perovskite_surface_treatment_deposition_thermal_annealing_time": "10 min",
  "HTL_thickness": "Null",
  "HTL_stack_sequence": "Me-4PACz",
  "HTL_additive_compound": "Null",
  "HTL_additive_concentration": "Null",
  "HTL_deposition_method": "Spin-coating",
  "HTL_deposition_solution_concentration": "Null",
  "HTL_deposition_solvents_compound": "Methanol",
  "HTL_deposition_synthesis_atmosphere": "Null",
  "HTL_deposition_synthesis_atmosphere_pressure": "Null",
  "HTL_deposition_synthesis_atmosphere_relative_humidity": "Null",
  "HTL_deposition_spin_coating_speed": "5000 rpm",
  "HTL_deposition_spin_coating_time": "30 s",
  "HTL_deposition_thermal_annealing_temperature": "100 °C",
  "HTL_deposition_thermal_annealing_time": "10 min",
  "Backcontact_thickness": "120 nm",
  "Beckcontact_deposition_method": "Thermal evaporation",
  "Backcontact_deposition_atmosphere_pressure": "9e-5 Pa",
  "Encapsulation_method": "Null",
  "Encapsulation_atmosphere": "Null",
  "JV_measured_device_matching": "True",
  "JV_measured_reverse_scan_Voc": "1.178 V",
  "JV_measured_reverse_scan_Jsc": "25.67 mA/cm2",
  "JV_measured_reverse_scan_FF": "86.47 %",
  "JV_measured_reverse_scan_PCE": "26.15 %",
  "JV_measured_forward_scan_Voc": "1.171 V",
  "JV_measured_forward_scan_Jsc": "25.59 mA/cm2",
  "JV_measured_forward_scan_FF": "86.63 %",
  "JV_measured_forward_scan_PCE": "25.96 %",
  "JV_measured_light_spectra": "AM1.5G",
  "JV_measured_light_spectra_intensity": "100 mW/cm2",
  "JV_measured_scan_speed": "Null",
  "JV_measured_scan_delay_time": "Null",
  "JV_certified_PCE": "25.87",
  "Stabilized_measured_PCE": "25.52",
  "Stabilized_certified_PCE": "Null",
  "Stability_test_device_matching": "True",
  "Stability_test_temperature": "65 °C",
  "Stability_test_atmosphere": "Nitrogen",
  "Stability_test_light_spectra": "AM1.5G",
  "Stability_test_light_intensity": "100 mW/cm2",
  "Stability_test_relative_humidity": "Null",
  "Stability_PCE_after_time": "1000 hours",
  "Stability_PCE_after_time_value": "94.2 %"
}
