Repository: jiayijdong/PSCbench

# PSCbench


**PSCbench** is a novel benchmark for materials science research-level scientific
dataset curation sourced from published journals. The benchmark is designed to evaluate the complex classification capabilities,
strong domain knowledge, and advanced calculation skills of LLMs.

## Data


The PSCbench dataset is under dataset folder in json file format. Each file is list of dictionary and can be extracted using following scripts.
Each file stands for one published journal, which is fully elaborated in the paper. 

```
with open("./dataset/retroactive/{}.json".format(subject), encoding='utf-8') as json_file:
    problems=json.load(json_file)
```

File: dataset/2021-2025/10.1039_d0ee03312j/Device_BestPCE_grok_10.1039_d0ee03312j.json
{
  "Ref_DOI": "10.1039/d0ee03312j",
  "Ref_journal": "Energy & Environmental Science",
  "Ref_publication_year": "2021",
  "Ref_title": "Spontaneous interface engineering for dopant-free poly(3-hexylthiophene) perovskite solar cells with efficiency over 24%",
  "Cell_architecture": "NIP",
  "Cell_stack_sequence": "FTO/SnO2/Perovskite/GA-P3HT/Au",
  "Cell_area_measured": "0.096 cm2",
  "ETL_thickness": "Null",
  "ETL_stack_sequence": "SnO2",
  "ETL_additive_compound": "Null",
  "ETL_additive_concentration": "Null",
  "ETL_deposition_method": "Chemical bath deposition",
  "ETL_deposition_solution_concentration": "Null",
  "ETL_deposition_solvents_compound": "Null",
  "ETL_deposition_synthesis_atmosphere": "Null",
  "ETL_deposition_synthesis_atmosphere_pressure": "Null",
  "ETL_deposition_synthesis_atmosphere_relative_humidity": "Null",
  "ETL_deposition_spin_coating_speed": "Null",
  "ETL_deposition_spin_coating_time": "Null",
  "ETL_deposition_thermal_annealing_temperature": "Null",
  "ETL_deposition_thermal_annealing_time": "Null",
  "Perovskite_dimension": "3D/2D",
  "Perovskite_thickness": "Null",
  "Perovskite_composition_long_form": "(FAPbI3)0.95(MAPbBr3)0.05",
  "Perovskite_additive_compound": "Methyl ammonium chloride",
  "Perovskite_additive_concentration": "25 mg/mL",
  "Perovskite_bandgap": "Null",
  "Perovskite_deposition_method": "Spin-coating",
  "Perovskite_deposition_sequential_spin_coating": "False",
  "Perovskite_deposition_spin_coating_antisolvent": "Diethyl ether",
  "Perovskite_deposition_reaction_solutions_compounds": "Lead iodide; Formamidinium iodide; Methyl ammonium bromide; Methyl ammonium chloride",
  "Perovskite_deposition_reaction_solutions_concentrations": "569 mg/mL; 212 mg/mL; 31 mg/mL; 25 mg/mL",
  "Perovskite_deposition_final_solutions_concentration_before_deposition": "Null",
  "Perovskite_deposition_solvents_compound": "N,N-dimethylformamide; Dimethyl sulfoxide",
  "Perovskite_deposition_solvents_mixing_ratio": "8:1",
  "Perovskite_deposition_synthesis_atmosphere": "Null",
  "Perovskite_deposition_synthesis_atmosphere_pressure": "Null",
  "Perovskite_deposition_synthesis_atmosphere_relative_humidity": "Null",
  "Perovskite_deposition_spin_coating_speed": "1000 rpm; 5000 rpm",
  "Perovskite_deposition_spin_coating_time": "5 s; 15 s",
  "Perovskite_deposition_thermal_annealing_atmosphere": "Null",
  "Perovskite_deposition_thermal_annealing_temperature": "150 °C",
  "Perovskite_deposition_thermal_annealing_time": "10 min",
  "Perovskite_surface_treatment_material": "n-hexyl trimethyl ammonium bromide (HTAB)",
  "Perovskite_surface_treatment_method": "Spin-coating",
  "Perovskite_surface_treatment_solution_concentration": "Null",
  "Perovskite_surface_treatment_solvents_compound": "Null",
  "Perovskite_surface_treatment_synthesis_atmosphere": "Null",
  "Perovskite_surface_treatment_synthesis_atmosphere_pressure": "Null",
  "Perovskite_surface_treatment_synthesis_atmosphere_relative_humidity": "Null",
  "Perovskite_surface_treatment_deposition_spin_coating_speed": "Null",
  "Perovskite_surface_treatment_deposition_spin_coating_time": "Null",
  "Perovskite_surface_treatment_deposition_thermal_annealing_temperature": "Null",
  "Perovskite_surface_treatment_deposition_thermal_annealing_time": "Null",
  "HTL_thickness": "Null",
  "HTL_stack_sequence": "GA-P3HT",
  "HTL_additive_compound": "Gallium(III) acetylacetonate (Ga(acac)3); Diphenyl ether",
  "HTL_additive_concentration": "1 mg/mL; 30 μL/mL",
  "HTL_deposition_method": "Spin-coating",
  "HTL_deposition_solution_concentration": "10 mg/mL",
  "HTL_deposition_solvents_compound": "Chlorobenzene",
  "HTL_deposition_synthesis_atmosphere": "Null",
  "HTL_deposition_synthesis_atmosphere_pressure": "Null",
  "HTL_deposition_synthesis_atmosphere_relative_humidity": "Null",
  "HTL_deposition_spin_coating_speed": "3000 rpm",
  "HTL_deposition_spin_coating_time": "30 s",
  "HTL_deposition_thermal_annealing_temperature": "Null",
  "HTL_deposition_thermal_annealing_time": "Null",
  "Backcontact_thickness": "Null",
  "Beckcontact_deposition_method": "Thermal evaporation",
  "Backcontact_deposition_atmosphere_pressure": "Null",
  "Encapsulation_method": "None",
  "Encapsulation_atmosphere": "Null",
  "JV_measured_device_matching": "True",
  "JV_measured_reverse_scan_Voc": "1.16 V",
  "JV_measured_reverse_scan_Jsc": "25.5 mA/cm2",
  "JV_measured_reverse_scan_FF": "81.8 %",
  "JV_measured_reverse_scan_PCE": "24.2 %",
  "JV_measured_forward_scan_Voc": "1.15 V",
  "JV_measured_forward_scan_Jsc": "25.5 mA/cm2",
  "JV_measured_forward_scan_FF": "83.8 %",
  "JV_measured_forward_scan_PCE": "24.6 %",
  "JV_measured_light_spectra": "AM1.5G",
  "JV_measured_light_spectra_intensity": "Null",
  "JV_measured_scan_speed": "0.1 V/s",
  "JV_measured_scan_delay_time": "Null",
  "JV_certified_PCE": "Null",
  "Stabilized_measured_PCE": "Null",
  "Stabilized_certified_PCE": "Null",
  "Stability_test_device_matching": "True",
  "Stability_test_temperature": "Room temperature",
  "Stability_test_atmosphere": "Null",
  "Stability_test_light_spectra": "Null",
  "Stability_test_light_intensity": "Null",
  "Stability_test_relative_humidity": "85 %",
  "Stability_PCE_after_time": "2000 hours",
  "Stability_PCE_after_time_value": "99 % of initial PCE"
}

File: dataset/2021-2025/10.1039_d0ee03312j/Device_BestPCE_o3_10.1039_d0ee03312j.json
{
  "Ref_DOI": "10.1039/d0ee03312j",
  "Ref_journal": "Energy & Environmental Science",
  "Ref_publication_year": "2021",
  "Ref_title": "Spontaneous interface engineering for dopant-free poly(3-hexylthiophene) perovskite solar cells with efficiency over 24%",
  "Cell_architecture": "NIP",
  "Cell_stack_sequence": "FTO/SnO2/(FAPbI3)0.95(MAPbBr3)0.05+HTAB/GA-P3HT/Au",
  "Cell_area_measured": "0.096 cm2",
  "ETL_thickness": "Null",
  "ETL_stack_sequence": "SnO2",
  "ETL_additive_compound": "Null",
  "ETL_additive_concentration": "Null",
  "ETL_deposition_method": "Chemical bath deposition",
  "ETL_deposition_solution_concentration": "Null",
  "ETL_deposition_solvents_compound": "Null",
  "ETL_deposition_synthesis_atmosphere": "Null",
  "ETL_deposition_synthesis_atmosphere_pressure": "Null",
  "ETL_deposition_synthesis_atmosphere_relative_humidity": "Null",
  "ETL_deposition_spin_coating_speed": "Null",
  "ETL_deposition_spin_coating_time": "Null",
  "ETL_deposition_thermal_annealing_temperature": "Null",
  "ETL_deposition_thermal_annealing_time": "Null",
  "Perovskite_dimension": "3D/2D",
  "Perovskite_thickness": "Null",
  "Perovskite_composition_long_form": "(FAPbI3)0.95(MAPbBr3)0.05",
  "Perovskite_additive_compound": "MACl",
  "Perovskite_additive_concentration": "25 mg/mL",
  "Perovskite_bandgap": "Null",
  "Perovskite_deposition_method": "Spin-coating",
  "Perovskite_deposition_sequential_spin_coating": "False",
  "Perovskite_deposition_spin_coating_antisolvent": "Diethyl ether",
  "Perovskite_deposition_reaction_solutions_compounds": "PbI2;FAI;MAPbBr3;MACl",
  "Perovskite_deposition_reaction_solutions_concentrations": "569 mg/mL;212 mg/mL;31 mg/mL;25 mg/mL",
  "Perovskite_deposition_final_solutions_concentration_before_deposition": "Null",
  "Perovskite_deposition_solvents_compound": "N,N-dimethylformamide;dimethyl sulfoxide",
  "Perovskite_deposition_solvents_mixing_ratio": "8:1 v/v",
  "Perovskite_deposition_synthesis_atmosphere": "Null",
  "Perovskite_deposition_synthesis_atmosphere_pressure": "Null",
  "Perovskite_deposition_synthesis_atmosphere_relative_humidity": "Null",
  "Perovskite_deposition_spin_coating_speed": "1000 rpm;5000 rpm",
  "Perovskite_deposition_spin_coating_time": "5 s;15 s",
  "Perovskite_deposition_thermal_annealing_atmosphere": "Air",
  "Perovskite_deposition_thermal_annealing_temperature": "150 °C",
  "Perovskite_deposition_thermal_annealing_time": "10 min",
  "Perovskite_surface_treatment_material": "HTAB",
  "Perovskite_surface_treatment_method": "Spin-coating",
  "Perovskite_surface_treatment_solution_concentration": "Null",
  "Perovskite_surface_treatment_solvents_compound": "Null",
  "Perovskite_surface_treatment_synthesis_atmosphere": "Null",
  "Perovskite_surface_treatment_synthesis_atmosphere_pressure": "Null",
  "Perovskite_surface_treatment_synthesis_atmosphere_relative_humidity": "Null",
  "Perovskite_surface_treatment_deposition_spin_coating_speed": "Null",
  "Perovskite_surface_treatment_deposition_spin_coating_time": "Null",
  "Perovskite_surface_treatment_deposition_thermal_annealing_temperature": "Null",
  "Perovskite_surface_treatment_deposition_thermal_annealing_time": "Null",
  "HTL_thickness": "Null",
  "HTL_stack_sequence": "GA-P3HT",
  "HTL_additive_compound": "Ga(acac)3",
  "HTL_additive_concentration": "1 mg/mL",
  "HTL_deposition_method": "Spin-coating",
  "HTL_deposition_solution_concentration": "10 mg/mL",
  "HTL_deposition_solvents_compound": "Chlorobenzene",
  "HTL_deposition_synthesis_atmosphere": "Null",
  "HTL_deposition_synthesis_atmosphere_pressure": "Null",
  "HTL_deposition_synthesis_atmosphere_relative_humidity": "Null",
  "HTL_deposition_spin_coating_speed": "3000 rpm",
  "HTL_deposition_spin_coating_time": "30 s",
  "HTL_deposition_thermal_annealing_temperature": "Null",
  "HTL_deposition_thermal_annealing_time": "Null",
  "Backcontact_thickness": "Null",
  "Beckcontact_deposition_method": "Thermal evaporation",
  "Backcontact_deposition_atmosphere_pressure": "Null",
  "Encapsulation_method": "Null",
  "Encapsulation_atmosphere": "Null",
  "JV_measured_device_matching": "True",
  "JV_measured_reverse_scan_Voc": "1.16 V",
  "JV_measured_reverse_scan_Jsc": "25.5 mA/cm2",
  "JV_measured_reverse_scan_FF": "81.8 %",
  "JV_measured_reverse_scan_PCE": "24.2 %",
  "JV_measured_forward_scan_Voc": "1.15 V",
  "JV_measured_forward_scan_Jsc": "25.5 mA/cm2",
  "JV_measured_forward_scan_FF": "83.8 %",
  "JV_measured_forward_scan_PCE": "24.6 %",
  "JV_measured_light_spectra": "AM1.5G",
  "JV_measured_light_spectra_intensity": "1 sun",
  "JV_measured_scan_speed": "0.1 V/s",
  "JV_measured_scan_delay_time": "Null",
  "JV_certified_PCE": "Null",
  "Stabilized_measured_PCE": "Null",
  "Stabilized_certified_PCE": "Null",
  "Stability_test_device_matching": "False",
  "Stability_test_temperature": "Null",
  "Stability_test_atmosphere": "Null",
  "Stability_test_light_spectra": "Null",
  "Stability_test_light_intensity": "Null",
  "Stability_test_relative_humidity": "Null",
  "Stability_PCE_after_time": "Null",
  "Stability_PCE_after_time_value": "Null"
}

File: dataset/2021-2025/10.1039_d0ee03312j/Device_BestPCE_o4_mini_10.1039_d0ee03312j.json
{
  "Ref_DOI": "10.1039/d0ee03312j",
  "Ref_journal": "Energy & Environmental Science",
  "Ref_publication_year": "2021",
  "Ref_title": "Spontaneous interface engineering for dopant-free poly(3-hexylthiophene) perovskite solar cells with efficiency over 24%",
  "Cell_architecture": "NIP",
  "Cell_stack_sequence": "FTO/SnO2/(FAPbI3)0.95(MAPbBr3)0.05_DHA/GA-P3HT/Au",
  "Cell_area_measured": "0.096 cm2",
  "ETL_thickness": "Null",
  "ETL_stack_sequence": "SnO2",
  "ETL_additive_compound": "Null",
  "ETL_additive_concentration": "Null",
  "ETL_deposition_method": "Chemical bath deposition",
  "ETL_deposition_solution_concentration": "Null",
  "ETL_deposition_solvents_compound": "Null",
  "ETL_deposition_synthesis_atmosphere": "Null",
  "ETL_deposition_synthesis_atmosphere_pressure": "Null",
  "ETL_deposition_synthesis_atmosphere_relative_humidity": "Null",
  "ETL_deposition_spin_coating_speed": "Null",
  "ETL_deposition_spin_coating_time": "Null",
  "ETL_deposition_thermal_annealing_temperature": "Null",
  "ETL_deposition_thermal_annealing_time": "Null",
  "Perovskite_dimension": "3D/2D",
  "Perovskite_thickness": "Null",
  "Perovskite_composition_long_form": "(FAPbI3)0.95(MAPbBr3)0.05",
  "Perovskite_additive_compound": "MACl",
  "Perovskite_additive_concentration": "25 mg/mL",
  "Perovskite_bandgap": "Null",
  "Perovskite_deposition_method": "Spin-coating",
  "Perovskite_deposition_sequential_spin_coating": "True",
  "Perovskite_deposition_spin_coating_antisolvent": "Null",
  "Perovskite_deposition_reaction_solutions_compounds": "PbI2;FAI;MAPbBr3;MACl",
  "Perovskite_deposition_reaction_solutions_concentrations": "569 mg/mL;212 mg/mL;31 mg/mL;25 mg/mL",
  "Perovskite_deposition_final_solutions_concentration_before_deposition": "Null",
  "Perovskite_deposition_solvents_compound": "N,N-dimethylformamide;dimethyl sulfoxide",
  "Perovskite_deposition_solvents_mixing_ratio": "8:1",
  "Perovskite_deposition_synthesis_atmosphere": "Null",
  "Perovskite_deposition_synthesis_atmosphere_pressure": "Null",
  "Perovskite_deposition_synthesis_atmosphere_relative_humidity": "Null",
  "Perovskite_deposition_spin_coating_speed": "1000 rpm;5000 rpm",
  "Perovskite_deposition_spin_coating_time": "5 s;15 s",
  "Perovskite_deposition_thermal_annealing_atmosphere": "Null",
  "Perovskite_deposition_thermal_annealing_temperature": "150°C",
  "Perovskite_deposition_thermal_annealing_time": "10 min",
  "Perovskite_surface_treatment_material": "n-hexyl trimethyl ammonium bromide",
  "Perovskite_surface_treatment_method": "Null",
  "Perovskite_surface_treatment_solution_concentration": "Null",
  "Perovskite_surface_treatment_solvents_compound": "Null",
  "Perovskite_surface_treatment_synthesis_atmosphere": "Null",
  "Perovskite_surface_treatment_synthesis_atmosphere_pressure": "Null",
  "Perovskite_surface_treatment_synthesis_atmosphere_relative_humidity": "Null",
  "Perovskite_surface_treatment_deposition_spin_coating_speed": "Null",
  "Perovskite_surface_treatment_deposition_spin_coating_time": "Null",
  "Perovskite_surface_treatment_deposition_thermal_annealing_temperature": "Null",
  "Perovskite_surface_treatment_deposition_thermal_annealing_time": "Null",
  "HTL_thickness": "Null",
  "HTL_stack_sequence": "GA-P3HT",
  "HTL_additive_compound": "Ga(acac)3",
  "HTL_additive_concentration": "1 mg/mL",
  "HTL_deposition_method": "Spin-coating",
  "HTL_deposition_solution_concentration": "10 mg/mL",
  "HTL_deposition_solvents_compound": "Chlorobenzene",
  "HTL_deposition_synthesis_atmosphere": "Null",
  "HTL_deposition_synthesis_atmosphere_pressure": "Null",
  "HTL_deposition_synthesis_atmosphere_relative_humidity": "Null",
  "HTL_deposition_spin_coating_speed": "3000 rpm",
  "HTL_deposition_spin_coating_time": "30 s",
  "HTL_deposition_thermal_annealing_temperature": "Null",
  "HTL_deposition_thermal_annealing_time": "Null",
  "Backcontact_thickness": "Null",
  "Beckcontact_deposition_method": "Thermal evaporation",
  "Backcontact_deposition_atmosphere_pressure": "Null",
  "Encapsulation_method": "Null",
  "Encapsulation_atmosphere": "Null",
  "JV_measured_device_matching": "True",
  "JV_measured_reverse_scan_Voc": "1.16 V",
  "JV_measured_reverse_scan_Jsc": "25.5 mA/cm2",
  "JV_measured_reverse_scan_FF": "81.8%",
  "JV_measured_reverse_scan_PCE": "24.2%",
  "JV_measured_forward_scan_Voc": "1.15 V",
  "JV_measured_forward_scan_Jsc": "25.5 mA/cm2",
  "JV_measured_forward_scan_FF": "83.8%",
  "JV_measured_forward_scan_PCE": "24.6%",
  "JV_measured_light_spectra": "AM1.5G",
  "JV_measured_light_spectra_intensity": "100 mW/cm2",
  "JV_measured_scan_speed": "0.1 V/s",
  "JV_measured_scan_delay_time": "Null",
  "JV_certified_PCE": "Null",
  "Stabilized_measured_PCE": "Null",
  "Stabilized_certified_PCE": "Null",
  "Stability_test_device_matching": "False",
  "Stability_test_temperature": "Null",
  "Stability_test_atmosphere": "Null",
  "Stability_test_light_spectra": "Null",
  "Stability_test_light_intensity": "Null",
  "Stability_test_relative_humidity": "Null",
  "Stability_PCE_after_time": "Null",
  "Stability_PCE_after_time_value": "Null"
}
