Repository: jiayijdong/PSCbench

# PSCbench


**PSCbench** is a novel benchmark for materials science research-level scientific
dataset curation sourced from published journals. The benchmark is designed to evaluate the complex classification capabilities,
strong domain knowledge, and advanced calculation skills of LLMs. 

We developed an innovative **evaluation protocol** for a detailed analysis of classification abilities of leading commercially available Large Language Models. This
involves instructing LLMs to extract key knowledge information within a predefined set of
dataset template. This process offers a fine-grained understanding that LLM works as well as a human in annotating the data
and actually finds out when the humans failed to annotate the data
.

## Data


The PSCbench dataset is under dataset folder in json file format. Each file is list of dictionary and can be extracted using following scripts.
Each file stands for one published journal, which is fully elaborated in the paper. 

```
with open("./dataset/retroactive/{}.json".format(subject), encoding='utf-8') as json_file:
    problems=json.load(json_file)
```

## Evaluation
To evaluate our data using LLM, please refer to folder under eval

## Analysis (Evaluation Protocol)
The evaluation protocol involves analyzing both LLM
and reference (correct) ground truth with the assistance of human annotators to identify the key information in the literature.
These reasons are then summarized into 4 categories: **Tag, Materials, Fabrication and Properties**. Subsequently, a LLM verifier is employed to automatically attribute each
incorrectly extracted answer into a certain field. The resulting error profiles enable the
interpretation of the improved skills by certain prompting strategies and direct comparison of various
strategies.

### run evaluation protocol
After running the evaluation part, use the output to run the evaluation protocol. 
```
cd eval
OPENAI_API_KEY=your_key python ana_error.py --setting your_setting 
```

## Citation
If you find our paper useful, please cite our paper
```
@misc{dong2024pscbench,
  author = {Dong, Jiayi and Huang, Zijian and Yao, Yu and Shen, Zhichao and Liu, Junkai and Tong, Yiushun and Tsai, Chu-Yen and Duan, Haoxiang and Yang, Wenxin and Gong, Ming and Xu, Wei and Kundu, Arnesh and Zhang, Ying and Huang, Joshua and Tong, Xinyang and Yeh, Eric and Zhu, Yingke and Ng, Charlotte and Du, Yilun and Li, Ju and Schwalbe-Koda, Daniel and Yang, Yang},
  title = {{PSCBENCH: A Benchmark for Large-Scale Automated Knowledge Extraction and Data Curation in Perovskite Solar Cell Literature}},
  note = {Preprint},
  year = {2024},
  url = {https://arxiv.org/abs/XXXX.XXXXX}  
}

```

File: dataset/2021-2025/10.1039_d0sc06354a/Device_BestPCE_10.1039_d0sc06354a.json
{
    "Ref_DOI": "10.1039/d0sc06354a",
    "Ref_journal": "Chemical Science",
    "Ref_publication_year": "2021",
    "Ref_title": "Defect Mitigation using D-Penicillamine for Efficient Methylammonium-Free Perovskite Solar Cells with High Operational Stability",
    "Cell_architecture": "NIP",
    "Cell_stack_sequence": "FTO/c-TiO2/perovskite/spiro-OMeTAD/Au",
    "Cell_area_measured": "0.09 cm2",
    "ETL_thickness": "Null",
    "ETL_stack_sequence": "c-TiO2",
    "ETL_additive_compound": "Null",
    "ETL_additive_concentration": "Null",
    "ETL_deposition_method": "Hydrothermal treatment",
    "ETL_deposition_solution_concentration": "0.2 M",
    "ETL_deposition_solvents_compound": "Null",
    "ETL_deposition_synthesis_atmosphere": "Null",
    "ETL_deposition_synthesis_atmosphere_pressure": "Null",
    "ETL_deposition_synthesis_atmosphere_relative_humidity": "Null",
    "ETL_deposition_spin_coating_speed": "Null",
    "ETL_deposition_spin_coating_time": "Null",
    "ETL_deposition_thermal_annealing_temperature": "150 °C",
    "ETL_deposition_thermal_annealing_time": "30 min",
    "Perovskite_dimension": "3D",
    "Perovskite_thickness": "Null",
    "Perovskite_composition_long_form": "Cs0.15FA0.85Pb(I0.95Br0.017Cl0.033)3",
    "Perovskite_additive_compound": "D-Penicillamine",
    "Perovskite_additive_concentration": "0.01 mg/mL",
    "Perovskite_bandgap": "1.56 eV",
    "Perovskite_deposition_method": "Spin-coating",
    "Perovskite_deposition_sequential_spin_coating": "False",
    "Perovskite_deposition_spin_coating_antisolvent": "Anisole",
    "Perovskite_deposition_reaction_solutions_compounds": "CsI; FAI; FABr; PbI2; PbCl2",
    "Perovskite_deposition_reaction_solutions_concentrations": "52 mg; 186 mg; 8 mg; 591 mg; 18 mg",
    "Perovskite_deposition_final_solutions_concentration_before_deposition": "Null",
    "Perovskite_deposition_solvents_compound": "DMF; DMSO",
    "Perovskite_deposition_solvents_mixing_ratio": "4:1",
    "Perovskite_deposition_synthesis_atmosphere": "Nitrogen",
    "Perovskite_deposition_synthesis_atmosphere_pressure": "Null",
    "Perovskite_deposition_synthesis_atmosphere_relative_humidity": "Null",
    "Perovskite_deposition_spin_coating_speed": "1000 rpm; 5000 rpm",
    "Perovskite_deposition_spin_coating_time": "10 s; 40 s",
    "Perovskite_deposition_thermal_annealing_atmosphere": "Null",
    "Perovskite_deposition_thermal_annealing_temperature": "110 °C",
    "Perovskite_deposition_thermal_annealing_time": "20 min",
    "Perovskite_surface_treatment_material": "Null",
    "Perovskite_surface_treatment_method": "Null",
    "Perovskite_surface_treatment_solution_concentration": "Null",
    "Perovskite_surface_treatment_solvents_compound": "Null",
    "Perovskite_surface_treatment_synthesis_atmosphere": "Null",
    "Perovskite_surface_treatment_synthesis_atmosphere_pressure": "Null",
    "Perovskite_surface_treatment_synthesis_atmosphere_relative_humidity": "Null",
    "Perovskite_surface_treatment_deposition_spin_coating_speed": "Null",
    "Perovskite_surface_treatment_deposition_spin_coating_time": "Null",
    "Perovskite_surface_treatment_deposition_thermal_annealing_temperature": "Null",
    "Perovskite_surface_treatment_deposition_thermal_annealing_time": "Null",
    "HTL_thickness": "Null",
    "HTL_stack_sequence": "spiro-OMeTAD",
    "HTL_additive_compound": "Li-TFSI; 4-tert-butylpyridine",
    "HTL_additive_concentration": "520 mg/mL; Null",
    "HTL_deposition_method": "Spin-Coating",
    "HTL_deposition_solution_concentration": "72.3 mg/mL",
    "HTL_deposition_solvents_compound": "Chlorobenzene",
    "HTL_deposition_synthesis_atmosphere": "Nitrogen",
    "HTL_deposition_synthesis_atmosphere_pressure": "Null",
    "HTL_deposition_synthesis_atmosphere_relative_humidity": "Null",
    "HTL_deposition_spin_coating_speed": "5000 rpm",
    "HTL_deposition_spin_coating_time": "30 s",
    "HTL_deposition_thermal_annealing_temperature": "Null",
    "HTL_deposition_thermal_annealing_time": "Null",
    "Backcontact_thickness": "100 nm",
    "Beckcontact_deposition_method": "Thermal evaporation",
    "Backcontact_deposition_atmosphere_pressure": "Null",
    "Encapsulation_method": "Null",
    "Encapsulation_atmosphere": "Null",
    "JV_measured_device_matching": "True",
    "JV_measured_reverse_scan_Voc": "1.163 V",
    "JV_measured_reverse_scan_Jsc": "23.54 mA/cm2",
    "JV_measured_reverse_scan_FF": "81.97 %",
    "JV_measured_reverse_scan_PCE": "22.4 %",
    "JV_measured_forward_scan_Voc": "1.139 V",
    "JV_measured_forward_scan_Jsc": "23.52 mA/cm2",
    "JV_measured_forward_scan_FF": "78.78 %",
    "JV_measured_forward_scan_PCE": "21.1 %",
    "JV_measured_light_spectra": "White light LED",
    "JV_measured_light_spectra_intensity": "100 mW/cm2",
    "JV_measured_scan_speed": "Null",
    "JV_measured_scan_delay_time": "100 ms",
    "JV_certified_PCE": "Null",
    "Stabilized_measured_PCE": "21.7 %",
    "Stabilized_certified_PCE": "Null",
    "Stability_test_device_matching": "True",
    "Stability_test_temperature": "30 °C",
    "Stability_test_atmosphere": "Nitrogen",
    "Stability_test_light_spectra": "1 sun",
    "Stability_test_light_intensity": "1 sun",
    "Stability_test_relative_humidity": "Null",
    "Stability_PCE_after_time": "260 hours",
    "Stability_PCE_after_time_value": "88 %"
}

File: dataset/2021-2025/10.1039_d0sc06354a/Device_BestPCE_Gemini_1.5_pro_10.1039_d0sc06354a.json
{
  "Ref_DOI": "10.1039/d0sc06354a",
  "Ref_journal": "Chemical Science",
  "Ref_publication_year": "2021",
  "Ref_title": "Defect mitigation using D-penicillamine for efficient methylammonium-free perovskite solar cells with high operational stability",
  "Cell_architecture": "NIP",
  "Cell_stack_sequence": "FTO/c-TiO2/Cs0.15FA0.85Pb(I0.95Br0.017Cl0.033)3/spiro-OMeTAD/Au",
  "Cell_area_measured": "0.09 cm2",
  "ETL_thickness": "40 nm",
  "ETL_stack_sequence": "c-TiO2",
  "ETL_additive_compound": "Null",
  "ETL_additive_concentration": "Null",
  "ETL_deposition_method": "Hydrothermal treatment",
  "ETL_deposition_solution_concentration": "0.2 M",
  "ETL_deposition_solvents_compound": "H2O",
  "ETL_deposition_synthesis_atmosphere": "Null",
  "ETL_deposition_synthesis_atmosphere_pressure": "Null",
  "ETL_deposition_synthesis_atmosphere_relative_humidity": "Null",
  "ETL_deposition_spin_coating_speed": "Null",
  "ETL_deposition_spin_coating_time": "Null",
  "ETL_deposition_thermal_annealing_temperature": "150 °C",
  "ETL_deposition_thermal_annealing_time": "30 min",
  "Perovskite_dimension": "3D",
  "Perovskite_thickness": "600 nm",
  "Perovskite_composition_long_form": "Cs0.15FA0.85Pb(I0.95Br0.017Cl0.033)3",
  "Perovskite_additive_compound": "D-penicillamine",
  "Perovskite_additive_concentration": "0.01 mg/mL",
  "Perovskite_bandgap": "1.56 eV",
  "Perovskite_deposition_method": "Spin-coating",
  "Perovskite_deposition_sequential_spin_coating": "False",
  "Perovskite_deposition_spin_coating_antisolvent": "Anisole",
  "Perovskite_deposition_reaction_solutions_compounds": "CsI;FAI;FABr;PbI2;PbCl2;D-penicillamine",
  "Perovskite_deposition_reaction_solutions_concentrations": "52 mg/mL;186 mg/mL;8 mg/mL;591 mg/mL;18 mg/mL;0.01 mg/mL",
  "Perovskite_deposition_final_solutions_concentration_before_deposition": "Null",
  "Perovskite_deposition_solvents_compound": "DMF;DMSO",
  "Perovskite_deposition_solvents_mixing_ratio": "4:1",
  "Perovskite_deposition_synthesis_atmosphere": "Nitrogen",
  "Perovskite_deposition_synthesis_atmosphere_pressure": "1 atm",
  "Perovskite_deposition_synthesis_atmosphere_relative_humidity": "Null",
  "Perovskite_deposition_spin_coating_speed": "1000 rpm;5000 rpm",
  "Perovskite_deposition_spin_coating_time": "10 s;40 s",
  "Perovskite_deposition_thermal_annealing_atmosphere": "Null",
  "Perovskite_deposition_thermal_annealing_temperature": "110 °C",
  "Perovskite_deposition_thermal_annealing_time": "20 min",
  "Perovskite_surface_treatment_material": "Null",
  "Perovskite_surface_treatment_method": "Null",
  "Perovskite_surface_treatment_solution_concentration": "Null",
  "Perovskite_surface_treatment_solvents_compound": "Null",
  "Perovskite_surface_treatment_synthesis_atmosphere": "Null",
  "Perovskite_surface_treatment_synthesis_atmosphere_pressure": "Null",
  "Perovskite_surface_treatment_synthesis_atmosphere_relative_humidity": "Null",
  "Perovskite_surface_treatment_deposition_spin_coating_speed": "Null",
  "Perovskite_surface_treatment_deposition_spin_coating_time": "Null",
  "Perovskite_surface_treatment_deposition_thermal_annealing_temperature": "Null",
  "Perovskite_surface_treatment_deposition_thermal_annealing_time": "Null",
  "HTL_thickness": "270 nm",
  "HTL_stack_sequence": "spiro-OMeTAD",
  "HTL_additive_compound": "4-tert-butylpyridine;Li-TFSI",
  "HTL_additive_concentration": "28.8 µL/mL;17.5 µL/mL",
  "HTL_deposition_method": "Spin-coating",
  "HTL_deposition_solution_concentration": "72.3 mg/mL",
  "HTL_deposition_solvents_compound": "Chlorobenzene",
  "HTL_deposition_synthesis_atmosphere": "Nitrogen",
  "HTL_deposition_synthesis_atmosphere_pressure": "1 atm",
  "HTL_deposition_synthesis_atmosphere_relative_humidity": "Null",
  "HTL_deposition_spin_coating_speed": "5000 rpm",
  "HTL_deposition_spin_coating_time": "30 s",
  "HTL_deposition_thermal_annealing_temperature": "Null",
  "HTL_deposition_thermal_annealing_time": "Null",
  "Backcontact_thickness": "100 nm",
  "Beckcontact_deposition_method": "Thermal evaporation",
  "Backcontact_deposition_atmosphere_pressure": "Null",
  "Encapsulation_method": "Null",
  "Encapsulation_atmosphere": "Null",
  "JV_measured_device_matching": "True",
  "JV_measured_reverse_scan_Voc": "1.163 V",
  "JV_measured_reverse_scan_Jsc": "23.54 mA/cm2",
  "JV_measured_reverse_scan_FF": "81.97 %",
  "JV_measured_reverse_scan_PCE": "22.4 %",
  "JV_measured_forward_scan_Voc": "1.139 V",
  "JV_measured_forward_scan_Jsc": "23.52 mA/cm2",
  "JV_measured_forward_scan_FF": "78.78 %",
  "JV_measured_forward_scan_PCE": "21.1 %",
  "JV_measured_light_spectra": "AM 1.5G",
  "JV_measured_light_spectra_intensity": "100 mW/cm2",
  "JV_measured_scan_speed": "Null",
  "JV_measured_scan_delay_time": "100 ms",
  "JV_certified_PCE": "Null",
  "Stabilized_measured_PCE": "21.7 %",
  "Stabilized_certified_PCE": "Null",
  "Stability_test_device_matching": "True",
  "Stability_test_temperature": "30 °C",
  "Stability_test_atmosphere": "N2",
  "Stability_test_light_spectra": "White LED",
  "Stability_test_light_intensity": "1 sun",
  "Stability_test_relative_humidity": "Null",
  "Stability_PCE_after_time": "260 hours",
  "Stability_PCE_after_time_value": "88%"
}

File: dataset/2021-2025/10.1039_d0sc06354a/Device_BestPCE_Gemini_2.0_Flash_10.1039_d0sc06354a.json
{
  "Ref_DOI": "10.1039/d0sc06354a",
  "Ref_journal": "Chem. Sci.",
  "Ref_publication_year": "2021",
  "Ref_title": "Defect mitigation using D-penicillamine for e ﬃcient methylammonium-free perovskite solar cells with high operational stability",
  "Cell_architecture": "NIP",
  "Cell_stack_sequence": "FTO/c-TiO2/Perovskite/Spiro-OMeTAD/Au",
  "Cell_area_measured": "0.09 cm2",
  "ETL_thickness": "40",
  "ETL_stack_sequence": "c-TiO2",
  "ETL_additive_compound": "Null",
  "ETL_additive_concentration": "Null",
  "ETL_deposition_method": "Hydrothermal treatment",
  "ETL_deposition_solution_concentration": "0.2 M",
  "ETL_deposition_solvents_compound": "Ethanol; Deionized water",
  "ETL_deposition_synthesis_atmosphere": "Air",
  "ETL_deposition_synthesis_atmosphere_pressure": "1 atm",
  "ETL_deposition_synthesis_atmosphere_relative_humidity": "Null",
  "ETL_deposition_spin_coating_speed": "Null",
  "ETL_deposition_spin_coating_time": "Null",
  "ETL_deposition_thermal_annealing_temperature": "150",
  "ETL_deposition_thermal_annealing_time": "30",
  "Perovskite_dimension": "3D",
  "Perovskite_thickness": "600",
  "Perovskite_composition_long_form": "Cs0.15FA0.85Pb(I0.95Br0.017Cl0.033)3",
  "Perovskite_additive_compound": "D-penicillamine",
  "Perovskite_additive_concentration": "0.01 mg/mL",
  "Perovskite_bandgap": "1.56 eV",
  "Perovskite_deposition_method": "Spin-coating",
  "Perovskite_deposition_sequential_spin_coating": "False",
  "Perovskite_deposition_spin_coating_antisolvent": "Anisole",
  "Perovskite_deposition_reaction_solutions_compounds": "CsI; FAI; FABr; PbI2; PbCl2",
  "Perovskite_deposition_reaction_solutions_concentrations": "52 mg; 186 mg; 8 mg; 591 mg; 18 mg",
  "Perovskite_deposition_final_solutions_concentration_before_deposition": "Null",
  "Perovskite_deposition_solvents_compound": "Dimethyl formamide; Dimethylsulfoxide",
  "Perovskite_deposition_solvents_mixing_ratio": "4:1",
  "Perovskite_deposition_synthesis_atmosphere": "Nitrogen",
  "Perovskite_deposition_synthesis_atmosphere_pressure": "1 atm",
  "Perovskite_deposition_synthesis_atmosphere_relative_humidity": "Null",
  "Perovskite_deposition_spin_coating_speed": "1000; 5000",
  "Perovskite_deposition_spin_coating_time": "10; 40",
  "Perovskite_deposition_thermal_annealing_atmosphere": "Air",
  "Perovskite_deposition_thermal_annealing_temperature": "110",
  "Perovskite_deposition_thermal_annealing_time": "20",
  "Perovskite_surface_treatment_material": "Null",
  "Perovskite_surface_treatment_method": "Null",
  "Perovskite_surface_treatment_solution_concentration": "Null",
  "Perovskite_surface_treatment_solvents_compound": "Null",
  "Perovskite_surface_treatment_synthesis_atmosphere": "Null",
  "Perovskite_surface_treatment_synthesis_atmosphere_pressure": "Null",
  "Perovskite_surface_treatment_synthesis_atmosphere_relative_humidity": "Null",
  "Perovskite_surface_treatment_deposition_spin_coating_speed": "Null",
  "Perovskite_surface_treatment_deposition_spin_coating_time": "Null",
  "Perovskite_surface_treatment_deposition_thermal_annealing_temperature": "Null",
  "Perovskite_surface_treatment_deposition_thermal_annealing_time": "Null",
  "HTL_thickness": "270",
  "HTL_stack_sequence": "Spiro-OMeTAD",
  "HTL_additive_compound": "4-tert-butylpyridine; Li-TFSI",
  "HTL_additive_concentration": "28.8 µL; 17.5 µL",
  "HTL_deposition_method": "Spin-coating",
  "HTL_deposition_solution_concentration": "72.3 mg/mL",
  "HTL_deposition_solvents_compound": "Chlorobenzene",
  "HTL_deposition_synthesis_atmosphere": "Nitrogen",
  "HTL_deposition_synthesis_atmosphere_pressure": "1 atm",
  "HTL_deposition_synthesis_atmosphere_relative_humidity": "Null",
  "HTL_deposition_spin_coating_speed": "5000",
  "HTL_deposition_spin_coating_time": "30",
  "HTL_deposition_thermal_annealing_temperature": "Null",
  "HTL_deposition_thermal_annealing_time": "Null",
  "Backcontact_thickness": "100",
  "Beckcontact_deposition_method": "Thermal evaporation",
  "Backcontact_deposition_atmosphere_pressure": "Null",
  "Encapsulation_method": "Null",
  "Encapsulation_atmosphere": "Null",
  "JV_measured_device_matching": "True",
  "JV_measured_reverse_scan_Voc": "1.163",
  "JV_measured_reverse_scan_Jsc": "23.54",
  "JV_measured_reverse_scan_FF": "81.97",
  "JV_measured_reverse_scan_PCE": "22.4",
  "JV_measured_forward_scan_Voc": "1.139",
  "JV_measured_forward_scan_Jsc": "23.52",
  "JV_measured_forward_scan_FF": "78.78",
  "JV_measured_forward_scan_PCE": "21.1",
  "JV_measured_light_spectra": "AM 1.5G",
  "JV_measured_light_spectra_intensity": "100 mW/cm2",
  "JV_measured_scan_speed": "Null",
  "JV_measured_scan_delay_time": "100",
  "JV_certified_PCE": "Null",
  "Stabilized_measured_PCE": "21.7",
  "Stabilized_certified_PCE": "Null",
  "Stability_test_device_matching": "True",
  "Stability_test_temperature": "30",
  "Stability_test_atmosphere": "Nitrogen",
  "Stability_test_light_spectra": "1 sun",
  "Stability_test_light_intensity": "Null",
  "Stability_test_relative_humidity": "Null",
  "Stability_PCE_after_time": "260 hours",
  "Stability_PCE_after_time_value": "88"
}

File: dataset/2021-2025/10.1039_d0sc06354a/Device_BestPCE_Gemini_2.5_Flash_10.1039_d0sc06354a.json
{
  "Ref_DOI": "10.1039/d0sc06354a",
  "Ref_journal": "Chemical Science",
  "Ref_publication_year": "2021",
  "Ref_title": "Defect Mitigation using D-Penicillamine for Efficient Methylammonium-Free Perovskite Solar Cells with High Operational Stability",
  "Cell_architecture": "NIP",
  "Cell_stack_sequence": "FTO/c-TiO2/perovskite/spiro-OMeTAD/Au",
  "Cell_area_measured": "0.09 cm2",
  "ETL_thickness": "~40 nm",
  "ETL_stack_sequence": "c-TiO2",
  "ETL_additive_compound": "Null",
  "ETL_additive_concentration": "Null",
  "ETL_deposition_method": "Hydrothermal treatment",
  "ETL_deposition_solution_concentration": "0.2 M",
  "ETL_deposition_solvents_compound": "Water",
  "ETL_deposition_synthesis_atmosphere": "Null",
  "ETL_deposition_synthesis_atmosphere_pressure": "Null",
  "ETL_deposition_synthesis_atmosphere_relative_humidity": "Null",
  "ETL_deposition_spin_coating_speed": "Null",
  "ETL_deposition_spin_coating_time": "Null",
  "ETL_deposition_thermal_annealing_temperature": "150 °C",
  "ETL_deposition_thermal_annealing_time": "30 min",
  "Perovskite_dimension": "3D",
  "Perovskite_thickness": "~600 nm",
  "Perovskite_composition_long_form": "Cs0.15FA0.85Pb(I0.95Br0.017Cl0.033)3",
  "Perovskite_additive_compound": "D-penicillamine",
  "Perovskite_additive_concentration": "0.01 mg/mL",
  "Perovskite_bandgap": "~1.56 eV",
  "Perovskite_deposition_method": "Spin-coating",
  "Perovskite_deposition_sequential_spin_coating": "True",
  "Perovskite_deposition_spin_coating_antisolvent": "Anisole",
  "Perovskite_deposition_reaction_solutions_compounds": "CsI; FAI; FABr; PbI2; PbCl2",
  "Perovskite_deposition_reaction_solutions_concentrations": "0.2 M; 1.075 M; 0.064 M; 1.282 M; 0.065 M",
  "Perovskite_deposition_final_solutions_concentration_before_deposition": "855 mg/mL",
  "Perovskite_deposition_solvents_compound": "dimethyl formamide; dimethylsulfoxide",
  "Perovskite_deposition_solvents_mixing_ratio": "4:1",
  "Perovskite_deposition_synthesis_atmosphere": "Nitrogen",
  "Perovskite_deposition_synthesis_atmosphere_pressure": "Null",
  "Perovskite_deposition_synthesis_atmosphere_relative_humidity": "Null",
  "Perovskite_deposition_spin_coating_speed": "1000 rpm; 5000 rpm",
  "Perovskite_deposition_spin_coating_time": "10 s; 40 s",
  "Perovskite_deposition_thermal_annealing_atmosphere": "Null",
  "Perovskite_deposition_thermal_annealing_temperature": "110 °C",
  "Perovskite_deposition_thermal_annealing_time": "20 min",
  "Perovskite_surface_treatment_material": "Null",
  "Perovskite_surface_treatment_method": "Null",
  "Perovskite_surface_treatment_solution_concentration": "Null",
  "Perovskite_surface_treatment_solvents_compound": "Null",
  "Perovskite_surface_treatment_synthesis_atmosphere": "Null",
  "Perovskite_surface_treatment_synthesis_atmosphere_pressure": "Null",
  "Perovskite_surface_treatment_synthesis_atmosphere_relative_humidity": "Null",
  "Perovskite_surface_treatment_deposition_spin_coating_speed": "Null",
  "Perovskite_surface_treatment_deposition_spin_coating_time": "Null",
  "Perovskite_surface_treatment_deposition_thermal_annealing_temperature": "Null",
  "Perovskite_surface_treatment_deposition_thermal_annealing_time": "Null",
  "HTL_thickness": "~270 nm",
  "HTL_stack_sequence": "spiro-OMeTAD",
  "HTL_additive_compound": "4-tert-butylpyridine; Li-TFSI",
  "HTL_additive_concentration": "Null; 520 mg/mL",
  "HTL_deposition_method": "Spin-coating",
  "HTL_deposition_solution_concentration": "72.3 mg/mL",
  "HTL_deposition_solvents_compound": "Chlorobenzene",
  "HTL_deposition_synthesis_atmosphere": "N2-filled glovebox",
  "HTL_deposition_synthesis_atmosphere_pressure": "Null",
  "HTL_deposition_synthesis_atmosphere_relative_humidity": "Null",
  "HTL_deposition_spin_coating_speed": "5000 rpm",
  "HTL_deposition_spin_coating_time": "30 s",
  "HTL_deposition_thermal_annealing_temperature": "Null",
  "HTL_deposition_thermal_annealing_time": "Null",
  "Backcontact_thickness": "100 nm",
  "Beckcontact_deposition_method": "Thermal evaporation",
  "Backcontact_deposition_atmosphere_pressure": "Null",
  "Encapsulation_method": "Null",
  "Encapsulation_atmosphere": "Null",
  "JV_measured_device_matching": "True",
  "JV_measured_reverse_scan_Voc": "1.163 V",
  "JV_measured_reverse_scan_Jsc": "23.54 mA/cm2",
  "JV_measured_reverse_scan_FF": "81.97 %",
  "JV_measured_reverse_scan_PCE": "22.4 %",
  "JV_measured_forward_scan_Voc": "1.139 V",
  "JV_measured_forward_scan_Jsc": "23.52 mA/cm2",
  "JV_measured_forward_scan_FF": "78.78 %",
  "JV_measured_forward_scan_PCE": "21.1 %",
  "JV_measured_light_spectra": "AM 1.5G",
  "JV_measured_light_spectra_intensity": "100 mW/cm2",
  "JV_measured_scan_speed": "Null",
  "JV_measured_scan_delay_time": "100 ms",
  "JV_certified_PCE": "Null",
  "Stabilized_measured_PCE": "21.7 %",
  "Stabilized_certified_PCE": "Null",
  "Stability_test_device_matching": "True",
  "Stability_test_temperature": "room temperature",
  "Stability_test_atmosphere": "ambient air",
  "Stability_test_light_spectra": "Null",
  "Stability_test_light_intensity": "Null",
  "Stability_test_relative_humidity": "35 %",
  "Stability_PCE_after_time": "one year",
  "Stability_PCE_after_time_value": "95 %"
}

File: dataset/2021-2025/10.1039_d0sc06354a/Device_BestPCE_claude_haiku_10.1039_d0sc06354a.json
{
  "Ref_DOI": "10.1039/d0sc06354a",
  "Ref_journal": "Chemical Science",
  "Ref_publication_year": "2021",
  "Ref_title": "Defect Mitigation using D-Penicillamine for Efficient Methylammonium-Free Perovskite Solar Cells with High Operational Stability",
  "Cell_architecture": "NIP",
  "Cell_stack_sequence": "FTO/c-TiO2/Perovskite/Spiro-OMeTAD/Au",
  "Cell_area_measured": "0.09 cm2",
  "ETL_thickness": "40",
  "ETL_stack_sequence": "c-TiO2",
  "ETL_additive_compound": "Null",
  "ETL_additive_concentration": "Null",
  "ETL_deposition_method": "Hydrothermal treatment",
  "ETL_deposition_solution_concentration": "0.2 M",
  "ETL_deposition_solvents_compound": "TiCl4",
  "ETL_deposition_synthesis_atmosphere": "Air",
  "ETL_deposition_synthesis_atmosphere_pressure": "1 atm",
  "ETL_deposition_synthesis_atmosphere_relative_humidity": "Null",
  "ETL_deposition_spin_coating_speed": "Null",
  "ETL_deposition_spin_coating_time": "Null",
  "ETL_deposition_thermal_annealing_temperature": "150",
  "ETL_deposition_thermal_annealing_time": "30",
  "Perovskite_dimension": "3D",
  "Perovskite_thickness": "600",
  "Perovskite_composition_long_form": "Cs0.15FA0.85Pb(I0.95Br0.017Cl0.033)3",
  "Perovskite_additive_compound": "D-Penicillamine",
  "Perovskite_additive_concentration": "0.01 mg/mL",
  "Perovskite_bandgap": "1.56",
  "Perovskite_deposition_method": "Spin-coating",
  "Perovskite_deposition_sequential_spin_coating": "True",
  "Perovskite_deposition_spin_coating_antisolvent": "Anisole",
  "Perovskite_deposition_reaction_solutions_compounds": "CsI; FAI; FABr; PbI2; PbCl2",
  "Perovskite_deposition_reaction_solutions_concentrations": "52 mg; 186 mg; 8 mg; 591 mg; 18 mg",
  "Perovskite_deposition_final_solutions_concentration_before_deposition": "Null",
  "Perovskite_deposition_solvents_compound": "DMF; DMSO",
  "Perovskite_deposition_solvents_mixing_ratio": "4:1",
  "Perovskite_deposition_synthesis_atmosphere": "Nitrogen",
  "Perovskite_deposition_synthesis_atmosphere_pressure": "1 atm",
  "Perovskite_deposition_synthesis_atmosphere_relative_humidity": "Null",
  "Perovskite_deposition_spin_coating_speed": "1000; 5000",
  "Perovskite_deposition_spin_coating_time": "10; 40",
  "Perovskite_deposition_thermal_annealing_atmosphere": "Air",
  "Perovskite_deposition_thermal_annealing_temperature": "110",
  "Perovskite_deposition_thermal_annealing_time": "20",
  "Perovskite_surface_treatment_material": "Null",
  "Perovskite_surface_treatment_method": "Null",
  "Perovskite_surface_treatment_solution_concentration": "Null",
  "Perovskite_surface_treatment_solvents_compound": "Null",
  "Perovskite_surface_treatment_synthesis_atmosphere": "Null",
  "Perovskite_surface_treatment_synthesis_atmosphere_pressure": "Null",
  "Perovskite_surface_treatment_synthesis_atmosphere_relative_humidity": "Null",
  "Perovskite_surface_treatment_deposition_spin_coating_speed": "Null",
  "Perovskite_surface_treatment_deposition_spin_coating_time": "Null",
  "Perovskite_surface_treatment_deposition_thermal_annealing_temperature": "Null",
  "Perovskite_surface_treatment_deposition_thermal_annealing_time": "Null",
  "HTL_thickness": "270",
  "HTL_stack_sequence": "Spiro-OMeTAD",
  "HTL_additive_compound": "4-tert-butylpyridine; Li-TFSI",
  "HTL_additive_concentration": "Null; 520 mg/mL",
  "HTL_deposition_method": "Spin-coating",
  "HTL_deposition_solution_concentration": "72.3 mg/mL",
  "HTL_deposition_solvents_compound": "Chlorobenzene",
  "HTL_deposition_synthesis_atmosphere": "Nitrogen",
  "HTL_deposition_synthesis_atmosphere_pressure": "1 atm",
  "HTL_deposition_synthesis_atmosphere_relative_humidity": "Null",
  "HTL_deposition_spin_coating_speed": "5000",
  "HTL_deposition_spin_coating_time": "30",
  "HTL_deposition_thermal_annealing_temperature": "Null",
  "HTL_deposition_thermal_annealing_time": "Null",
  "Backcontact_thickness": "100",
  "Beckcontact_deposition_method": "Thermal evaporation",
  "Backcontact_deposition_atmosphere_pressure": "Null",
  "Encapsulation_method": "Null",
  "Encapsulation_atmosphere": "Null",
  "JV_measured_device_matching": "True",
  "JV_measured_reverse_scan_Voc": "1.163",
  "JV_measured_reverse_scan_Jsc": "23.52",
  "JV_measured_reverse_scan_FF": "81.97",
  "JV_measured_reverse_scan_PCE": "22.4",
  "JV_measured_forward_scan_Voc": "1.139",
  "JV_measured_forward_scan_Jsc": "23.52",
  "JV_measured_forward_scan_FF": "78.78",
  "JV_measured_forward_scan_PCE": "21.1",
  "JV_measured_light_spectra": "AM1.5G",
  "JV_measured_light_spectra_intensity": "100 mW/cm2",
  "JV_measured_scan_speed": "Null",
  "JV_measured_scan_delay_time": "100",
  "JV_certified_PCE": "Null",
  "Stabilized_measured_PCE": "21.7",
  "Stabilized_certified_PCE": "Null",
  "Stability_test_device_matching": "True",
  "Stability_test_temperature": "30",
  "Stability_test_atmosphere": "Nitrogen",
  "Stability_test_light_spectra": "White light LED",
  "Stability_test_light_intensity": "1 sun",
  "Stability_test_relative_humidity": "Null",
  "Stability_PCE_after_time": "260 hours",
  "Stability_PCE_after_time_value": "88"
}

File: dataset/2021-2025/10.1039_d0sc06354a/Device_BestPCE_gpt4o_10.1039_d0sc06354a.json
{
  "Ref_DOI": "10.1039/d0sc06354a",
  "Ref_journal": "Chemical Science",
  "Ref_publication_year": "2021",
  "Ref_title": "Defect Mitigation using D-Penicillamine for Efficient Methylammonium-Free Perovskite Solar Cells with High Operational Stability",
  "Cell_architecture": "NIP",
  "Cell_stack_sequence": "FTO/c-TiO2/perovskite/spiro-OMeTAD/Au",
  "Cell_area_measured": "0.09 cm2",
  "ETL_thickness": "40 nm",
  "ETL_stack_sequence": "c-TiO2",
  "ETL_additive_compound": "Null",
  "ETL_additive_concentration": "Null",
  "ETL_deposition_method": "Spin-coating",
  "ETL_deposition_solution_concentration": "Null",
  "ETL_deposition_solvents_compound": "Null",
  "ETL_deposition_synthesis_atmosphere": "Null",
  "ETL_deposition_synthesis_atmosphere_pressure": "Null",
  "ETL_deposition_synthesis_atmosphere_relative_humidity": "Null",
  "ETL_deposition_spin_coating_speed": "Null",
  "ETL_deposition_spin_coating_time": "Null",
  "ETL_deposition_thermal_annealing_temperature": "Null",
  "ETL_deposition_thermal_annealing_time": "Null",
  "Perovskite_dimension": "3D",
  "Perovskite_thickness": "600 nm",
  "Perovskite_composition_long_form": "Cs0.15FA0.85Pb(I0.95Br0.017Cl0.033)3",
  "Perovskite_additive_compound": "D-Penicillamine",
  "Perovskite_additive_concentration": "0.01 mg/mL",
  "Perovskite_bandgap": "1.56 eV",
  "Perovskite_deposition_method": "Spin-coating",
  "Perovskite_deposition_sequential_spin_coating": "False",
  "Perovskite_deposition_spin_coating_antisolvent": "Anisole",
  "Perovskite_deposition_reaction_solutions_compounds": "CsI; FAI; FABr; PbI2; PbCl2",
  "Perovskite_deposition_reaction_solutions_concentrations": "52 mg; 186 mg; 8 mg; 591 mg; 18 mg",
  "Perovskite_deposition_final_solutions_concentration_before_deposition": "Null",
  "Perovskite_deposition_solvents_compound": "DMF; DMSO",
  "Perovskite_deposition_solvents_mixing_ratio": "4:1",
  "Perovskite_deposition_synthesis_atmosphere": "Nitrogen",
  "Perovskite_deposition_synthesis_atmosphere_pressure": "Null",
  "Perovskite_deposition_synthesis_atmosphere_relative_humidity": "Null",
  "Perovskite_deposition_spin_coating_speed": "1000 rpm; 5000 rpm",
  "Perovskite_deposition_spin_coating_time": "10 s; 40 s",
  "Perovskite_deposition_thermal_annealing_atmosphere": "Null",
  "Perovskite_deposition_thermal_annealing_temperature": "110 °C",
  "Perovskite_deposition_thermal_annealing_time": "20 min",
  "Perovskite_surface_treatment_material": "Null",
  "Perovskite_surface_treatment_method": "Null",
  "Perovskite_surface_treatment_solution_concentration": "Null",
  "Perovskite_surface_treatment_solvents_compound": "Null",
  "Perovskite_surface_treatment_synthesis_atmosphere": "Null",
  "Perovskite_surface_treatment_synthesis_atmosphere_pressure": "Null",
  "Perovskite_surface_treatment_synthesis_atmosphere_relative_humidity": "Null",
  "Perovskite_surface_treatment_deposition_spin_coating_speed": "Null",
  "Perovskite_surface_treatment_deposition_spin_coating_time": "Null",
  "Perovskite_surface_treatment_deposition_thermal_annealing_temperature": "Null",
  "Perovskite_surface_treatment_deposition_thermal_annealing_time": "Null",
  "HTL_thickness": "270 nm",
  "HTL_stack_sequence": "spiro-OMeTAD",
  "HTL_additive_compound": "Li-TFSI; tBP",
  "HTL_additive_concentration": "520 mg/mL",
  "HTL_deposition_method": "Spin-coating",
  "HTL_deposition_solution_concentration": "72.3 mg/mL",
  "HTL_deposition_solvents_compound": "Chlorobenzene",
  "HTL_deposition_synthesis_atmosphere": "Nitrogen",
  "HTL_deposition_synthesis_atmosphere_pressure": "Null",
  "HTL_deposition_synthesis_atmosphere_relative_humidity": "Null",
  "HTL_deposition_spin_coating_speed": "5000 rpm",
  "HTL_deposition_spin_coating_time": "30 s",
  "HTL_deposition_thermal_annealing_temperature": "Null",
  "HTL_deposition_thermal_annealing_time": "Null",
  "Backcontact_thickness": "100 nm",
  "Beckcontact_deposition_method": "Thermal evaporation",
  "Backcontact_deposition_atmosphere_pressure": "Null",
  "Encapsulation_method": "Null",
  "Encapsulation_atmosphere": "Null",
  "JV_measured_device_matching": "True",
  "JV_measured_reverse_scan_Voc": "1.163 V",
  "JV_measured_reverse_scan_Jsc": "23.54 mA/cm2",
  "JV_measured_reverse_scan_FF": "81.97 %",
  "JV_measured_reverse_scan_PCE": "22.4 %",
  "JV_measured_forward_scan_Voc": "1.139 V",
  "JV_measured_forward_scan_Jsc": "23.52 mA/cm2",
  "JV_measured_forward_scan_FF": "78.78 %",
  "JV_measured_forward_scan_PCE": "21.1 %",
  "JV_measured_light_spectra": "AM1.5G",
  "JV_measured_light_spectra_intensity": "100 mW/cm2",
  "JV_measured_scan_speed": "Null",
  "JV_measured_scan_delay_time": "100 ms",
  "JV_certified_PCE": "Null",
  "Stabilized_measured_PCE": "21.7 %",
  "Stabilized_certified_PCE": "Null",
  "Stability_test_device_matching": "True",
  "Stability_test_temperature": "30 °C",
  "Stability_test_atmosphere": "Nitrogen",
  "Stability_test_light_spectra": "1 sun",
  "Stability_test_light_intensity": "Null",
  "Stability_test_relative_humidity": "Null",
  "Stability_PCE_after_time": "260 hours",
  "Stability_PCE_after_time_value": "88 %"
}

File: dataset/2021-2025/10.1039_d0sc06354a/Device_BestPCE_gpt4o_mini_10.1039_d0sc06354a.json
{
  "Ref_DOI": "10.1039/d0sc06354a",
  "Ref_journal": "Chemical Science",
  "Ref_publication_year": "2021",
  "Ref_title": "Defect Mitigation using D-Penicillamine for Efficient Methylammonium-Free Perovskite Solar Cells with High Operational Stability",
  "Cell_architecture": "NIP",
  "Cell_stack_sequence": "FTO/c-TiO2/Cs0.15FA0.85Pb(I0.95Br0.017Cl0.033)3/spiro-OMeTAD/Au",
  "Cell_area_measured": "0.09 cm2",
  "ETL_thickness": "40 nm",
  "ETL_stack_sequence": "c-TiO2",
  "ETL_additive_compound": "Null",
  "ETL_additive_concentration": "Null",
  "ETL_deposition_method": "Hydrothermal treatment",
  "ETL_deposition_solution_concentration": "0.2 M",
  "ETL_deposition_solvents_compound": "Ethanol; deionized water",
  "ETL_deposition_synthesis_atmosphere": "Air",
  "ETL_deposition_synthesis_atmosphere_pressure": "1 atm",
  "ETL_deposition_synthesis_atmosphere_relative_humidity": "Null",
  "ETL_deposition_spin_coating_speed": "Null",
  "ETL_deposition_spin_coating_time": "Null",
  "ETL_deposition_thermal_annealing_temperature": "150 °C",
  "ETL_deposition_thermal_annealing_time": "30 min",
  "Perovskite_dimension": "3D",
  "Perovskite_thickness": "600 nm",
  "Perovskite_composition_long_form": "Cs0.15FA0.85Pb(I0.95Br0.017Cl0.033)3",
  "Perovskite_additive_compound": "D-Penicillamine",
  "Perovskite_additive_concentration": "0.01 mg/mL",
  "Perovskite_bandgap": "1.56 eV",
  "Perovskite_deposition_method": "Spin-coating",
  "Perovskite_deposition_sequential_spin_coating": "True",
  "Perovskite_deposition_spin_coating_antisolvent": "anisole",
  "Perovskite_deposition_reaction_solutions_compounds": "CsI; FAI; FABr; PbI2; PbCl2",
  "Perovskite_deposition_reaction_solutions_concentrations": "52 mg; 186 mg; 8 mg; 591 mg; 18 mg",
  "Perovskite_deposition_final_solutions_concentration_before_deposition": "Null",
  "Perovskite_deposition_solvents_compound": "DMF; DMSO",
  "Perovskite_deposition_solvents_mixing_ratio": "4:1",
  "Perovskite_deposition_synthesis_atmosphere": "Nitrogen",
  "Perovskite_deposition_synthesis_atmosphere_pressure": "1 atm",
  "Perovskite_deposition_synthesis_atmosphere_relative_humidity": "Null",
  "Perovskite_deposition_spin_coating_speed": "1000 rpm; 5000 rpm",
  "Perovskite_deposition_spin_coating_time": "10 s; 40 s",
  "Perovskite_deposition_thermal_annealing_atmosphere": "Nitrogen",
  "Perovskite_deposition_thermal_annealing_temperature": "110 °C",
  "Perovskite_deposition_thermal_annealing_time": "20 min",
  "Perovskite_surface_treatment_material": "Null",
  "Perovskite_surface_treatment_method": "Null",
  "Perovskite_surface_treatment_solution_concentration": "Null",
  "Perovskite_surface_treatment_solvents_compound": "Null",
  "Perovskite_surface_treatment_synthesis_atmosphere": "Null",
  "Perovskite_surface_treatment_synthesis_atmosphere_pressure": "Null",
  "Perovskite_surface_treatment_synthesis_atmosphere_relative_humidity": "Null",
  "Perovskite_surface_treatment_deposition_spin_coating_speed": "Null",
  "Perovskite_surface_treatment_deposition_spin_coating_time": "Null",
  "Perovskite_surface_treatment_deposition_thermal_annealing_temperature": "Null",
  "Perovskite_surface_treatment_deposition_thermal_annealing_time": "Null",
  "HTL_thickness": "270 nm",
  "HTL_stack_sequence": "spiro-OMeTAD",
  "HTL_additive_compound": "4-tert-butylpyridine; Li-TFSI",
  "HTL_additive_concentration": "28.8 µL; 520 mg/mL",
  "HTL_deposition_method": "Spin-coating",
  "HTL_deposition_solution_concentration": "72.3 mg/mL",
  "HTL_deposition_solvents_compound": "Chlorobenzene",
  "HTL_deposition_synthesis_atmosphere": "Nitrogen",
  "HTL_deposition_synthesis_atmosphere_pressure": "1 atm",
  "HTL_deposition_synthesis_atmosphere_relative_humidity": "Null",
  "HTL_deposition_spin_coating_speed": "5000 rpm",
  "HTL_deposition_spin_coating_time": "30 s",
  "HTL_deposition_thermal_annealing_temperature": "Null",
  "HTL_deposition_thermal_annealing_time": "Null",
  "Backcontact_thickness": "100 nm",
  "Beckcontact_deposition_method": "Thermal evaporation",
  "Backcontact_deposition_atmosphere_pressure": "Null",
  "Encapsulation_method": "Null",
  "Encapsulation_atmosphere": "Null",
  "JV_measured_device_matching": "True",
  "JV_measured_reverse_scan_Voc": "1.163 V",
  "JV_measured_reverse_scan_Jsc": "23.54 mA/cm2",
  "JV_measured_reverse_scan_FF": "81.97 %",
  "JV_measured_reverse_scan_PCE": "22.4 %",
  "JV_measured_forward_scan_Voc": "1.139 V",
  "JV_measured_forward_scan_Jsc": "23.52 mA/cm2",
  "JV_measured_forward_scan_FF": "78.78 %",
  "JV_measured_forward_scan_PCE": "21.1 %",
  "JV_measured_light_spectra": "AM 1.5G",
  "JV_measured_light_spectra_intensity": "100 mW/cm2",
  "JV_measured_scan_speed": "Null",
  "JV_measured_scan_delay_time": "100 ms",
  "JV_certified_PCE": "Null",
  "Stabilized_measured_PCE": "21.7 %",
  "Stabilized_certified_PCE": "Null",
  "Stability_test_device_matching": "True",
  "Stability_test_temperature": "30 °C",
  "Stability_test_atmosphere": "Nitrogen",
  "Stability_test_light_spectra": "Null",
  "Stability_test_light_intensity": "1 sun",
  "Stability_test_relative_humidity": "35 %",
  "Stability_PCE_after_time": "1 year",
  "Stability_PCE_after_time_value": "95 %"
}

File: dataset/2021-2025/10.1039_d0sc06354a/Device_BestPCE_gpt4o_mini_zero_shot_10.1039_d0sc06354a.json
{
  "Ref_DOI": "10.1039/d0sc06354a",
  "Ref_journal": "Chemical Science",
  "Ref_publication_year": "2021",
  "Ref_title": "Defect mitigation using D-penicillamine for efficient methylammonium-free perovskite solar cells with high operational stability",
  "Cell_architecture": "n-i-p",
  "Cell_stack_sequence": "FTO/c-TiO2/perovskite/spiro-OMeTAD/Au",
  "Cell_area_measured": "0.09 cm2",
  "ETL_thickness": "40 nm",
  "ETL_stack_sequence": "FTO/c-TiO2",
  "ETL_additive_compound": "Null",
  "ETL_additive_concentration": "Null",
  "ETL_deposition_method": "hydrothermal treatment",
  "ETL_deposition_solution_concentration": "0.2 M",
  "ETL_deposition_solvents_compound": "Ethanol, deionized water",
  "ETL_deposition_synthesis_atmosphere": "Nitrogen-filled glovebox",
  "ETL_deposition_synthesis_atmosphere_pressure": "Null",
  "ETL_deposition_synthesis_atmosphere_relative_humidity": "Null",
  "ETL_deposition_spin_coating_speed": "Null",
  "ETL_deposition_spin_coating_time": "Null",
  "ETL_deposition_thermal_annealing_temperature": "150 °C",
  "ETL_deposition_thermal_annealing_time": "30 min",
  "Perovskite_dimension": "Null",
  "Perovskite_thickness": "600 nm",
  "Perovskite_composition_long_form": "Cs0.15FA0.85Pb(I0.95Br0.017Cl0.033)3",
  "Perovskite_additive_compound": "D-Penicillamine",
  "Perovskite_additive_concentration": "0.01 mg/mL",
  "Perovskite_bandgap": "1.56 eV",
  "Perovskite_deposition_method": "spin coating",
  "Perovskite_deposition_sequential_spin_coating": "Yes",
  "Perovskite_deposition_spin_coating_antisolvent": "anisole",
  "Perovskite_deposition_reaction_solutions_compounds": "CsI, FAI, FABr, PbI2, PbCl2",
  "Perovskite_deposition_reaction_solutions_concentrations": "52 mg CsI, 186 mg FAI, 8 mg FABr, 591 mg PbI2, 18 mg PbCl2 in 1 mL DMF/DMSO (4:1, v/v)",
  "Perovskite_deposition_final_solutions_concentration_before_deposition": "Null",
  "Perovskite_deposition_solvents_compound": "DMF, DMSO",
  "Perovskite_deposition_solvents_mixing_ratio": "4:1",
  "Perovskite_deposition_synthesis_atmosphere": "Nitrogen-filled glovebox",
  "Perovskite_deposition_synthesis_atmosphere_pressure": "Null",
  "Perovskite_deposition_synthesis_atmosphere_relative_humidity": "Null",
  "Perovskite_deposition_spin_coating_speed": "1000 rpm and 5000 rpm",
  "Perovskite_deposition_spin_coating_time": "10 s and 40 s",
  "Perovskite_deposition_thermal_annealing_atmosphere": "Nitrogen-filled glovebox",
  "Perovskite_deposition_thermal_annealing_temperature": "110 °C",
  "Perovskite_deposition_thermal_annealing_time": "20 min",
  "Perovskite_surface_treatment_material": "Null",
  "Perovskite_surface_treatment_method": "Null",
  "Perovskite_surface_treatment_solution_concentration": "Null",
  "Perovskite_surface_treatment_solvents_compound": "Null",
  "Perovskite_surface_treatment_synthesis_atmosphere": "Null",
  "Perovskite_surface_treatment_synthesis_atmosphere_pressure": "Null",
  "Perovskite_surface_treatment_synthesis_atmosphere_relative_humidity": "Null",
  "Perovskite_surface_treatment_deposition_spin_coating_speed": "Null",
  "Perovskite_surface_treatment_deposition_spin_coating_time": "Null",
  "Perovskite_surface_treatment_deposition_thermal_annealing_temperature": "Null",
  "Perovskite_surface_treatment_deposition_thermal_annealing_time": "Null",
  "HTL_thickness": "270 nm",
  "HTL_stack_sequence": "perovskite/spiro-OMeTAD",
  "HTL_additive_compound": "4-tert-butylpyridine, Li-TFSI",
  "HTL_additive_concentration": "28.8 µL of 4-tert-butylpyridine and 17.5 µL of Li-TFSI/acetonitrile (520 mg/mL)",
  "HTL_deposition_method": "spin coating",
  "HTL_deposition_solution_concentration": "72.3 mg/mL",
  "HTL_deposition_solvents_compound": "chlorobenzene",
  "HTL_deposition_synthesis_atmosphere": "Nitrogen-filled glovebox",
  "HTL_deposition_synthesis_atmosphere_pressure": "Null",
  "HTL_deposition_synthesis_atmosphere_relative_humidity": "Null",
  "HTL_deposition_spin_coating_speed": "5000 rpm",
  "HTL_deposition_spin_coating_time": "30 s",
  "HTL_deposition_thermal_annealing_temperature": "Null",
  "HTL_deposition_thermal_annealing_time": "Null",
  "Backcontact_thickness": "100 nm",
  "Beckcontact_deposition_method": "thermal evaporation",
  "Backcontact_deposition_atmosphere_pressure": "Null",
  "Encapsulation_method": "Null",
  "Encapsulation_atmosphere": "Null",
  "JV_measured_device_matching": "Null",
  "JV_measured_reverse_scan_Voc": "1.163 V",
  "JV_measured_reverse_scan_Jsc": "23.54 mA/cm2",
  "JV_measured_reverse_scan_FF": "81.97%",
  "JV_measured_reverse_scan_PCE": "22.4%",
  "JV_measured_forward_scan_Voc": "1.139 V",
  "JV_measured_forward_scan_Jsc": "23.52 mA/cm2",
  "JV_measured_forward_scan_FF": "78.78%",
  "JV_measured_forward_scan_PCE": "21.1%",
  "JV_measured_light_spectra": "Null",
  "JV_measured_light_spectra_intensity": "Null",
  "JV_measured_scan_speed": "Null",
  "JV_measured_scan_delay_time": "100 ms",
  "JV_certified_PCE": "Null",
  "Stabilized_measured_PCE": "21.7%",
  "Stabilized_certified_PCE": "Null",
  "Stability_test_device_matching": "Null",
  "Stability_test_temperature": "30 °C",
  "Stability_test_atmosphere": "N2-filled glovebox",
  "Stability_test_light_spectra": "Null",
  "Stability_test_light_intensity": "1 sun",
  "Stability_test_relative_humidity": "Null",
  "Stability_PCE_after_time": "365 days",
  "Stability_PCE_after_time_value": "20.85%"
}
