Repository: jiayijdong/PSCbench

# PSCbench


**PSCbench** is a novel benchmark for materials science research-level scientific
dataset curation sourced from published journals. The benchmark is designed to evaluate the complex classification capabilities,
strong domain knowledge, and advanced calculation skills of LLMs.

## Data


The PSCbench dataset is under dataset folder in json file format. Each file is list of dictionary and can be extracted using following scripts.
Each file stands for one published journal, which is fully elaborated in the paper. 

```
with open("./dataset/retroactive/{}.json".format(subject), encoding='utf-8') as json_file:
    problems=json.load(json_file)
```

File: dataset/2021-2025/10.1039_d0ta10270a/Device_BestPCE_o3_10.1039_d0ta10270a.json
{
  "Ref_DOI": "10.1039/d0ta10270a",
  "Ref_journal": "Journal of Materials Chemistry A",
  "Ref_publication_year": "2021",
  "Ref_title": "Reduced energy loss enabled by thiophene-based interlayer for high performance and stable perovskite solar cells",
  "Cell_architecture": "NIP",
  "Cell_stack_sequence": "ITO/SnO2+TA2/MAPbI3/spiro-OMeTAD/MoO3/Ag",
  "Cell_area_measured": "Null",
  "ETL_thickness": "Null",
  "ETL_stack_sequence": "SnO2/TA2",
  "ETL_additive_compound": "Null",
  "ETL_additive_concentration": "Null",
  "ETL_deposition_method": "Spin-coating/Spin-coating",
  "ETL_deposition_solution_concentration": "15 wt%/Null",
  "ETL_deposition_solvents_compound": "Water/Chlorobenzene",
  "ETL_deposition_synthesis_atmosphere": "Air",
  "ETL_deposition_synthesis_atmosphere_pressure": "1 atm",
  "ETL_deposition_synthesis_atmosphere_relative_humidity": "Null",
  "ETL_deposition_spin_coating_speed": "4000 rpm/3500 rpm",
  "ETL_deposition_spin_coating_time": "30 s/40 s",
  "ETL_deposition_thermal_annealing_temperature": "150 °C/100 °C",
  "ETL_deposition_thermal_annealing_time": "30 min/10 min",
  "Perovskite_dimension": "3D",
  "Perovskite_thickness": "385 nm",
  "Perovskite_composition_long_form": "MAPbI3",
  "Perovskite_additive_compound": "Null",
  "Perovskite_additive_concentration": "Null",
  "Perovskite_bandgap": "1.60 eV",
  "Perovskite_deposition_method": "Spin-coating",
  "Perovskite_deposition_sequential_spin_coating": "False",
  "Perovskite_deposition_spin_coating_antisolvent": "Chlorobenzene",
  "Perovskite_deposition_reaction_solutions_compounds": "MAI;PbI2",
  "Perovskite_deposition_reaction_solutions_concentrations": "Null",
  "Perovskite_deposition_final_solutions_concentration_before_deposition": "Null",
  "Perovskite_deposition_solvents_compound": "DMF;DMSO",
  "Perovskite_deposition_solvents_mixing_ratio": "4:1 v/v",
  "Perovskite_deposition_synthesis_atmosphere": "Nitrogen",
  "Perovskite_deposition_synthesis_atmosphere_pressure": "1 atm",
  "Perovskite_deposition_synthesis_atmosphere_relative_humidity": "Null",
  "Perovskite_deposition_spin_coating_speed": "3500 rpm",
  "Perovskite_deposition_spin_coating_time": "40 s",
  "Perovskite_deposition_thermal_annealing_atmosphere": "Nitrogen",
  "Perovskite_deposition_thermal_annealing_temperature": "100 °C",
  "Perovskite_deposition_thermal_annealing_time": "20 min",
  "Perovskite_surface_treatment_material": "Null",
  "Perovskite_surface_treatment_method": "Null",
  "Perovskite_surface_treatment_solution_concentration": "Null",
  "Perovskite_surface_treatment_solvents_compound": "Null",
  "Perovskite_surface_treatment_synthesis_atmosphere": "Null",
  "Perovskite_surface_treatment_synthesis_atmosphere_pressure": "Null",
  "Perovskite_surface_treatment_synthesis_atmosphere_relative_humidity": "Null",
  "Perovskite_surface_treatment_deposition_spin_coating_speed": "Null",
  "Perovskite_surface_treatment_deposition_spin_coating_time": "Null",
  "Perovskite_surface_treatment_deposition_thermal_annealing_temperature": "Null",
  "Perovskite_surface_treatment_deposition_thermal_annealing_time": "Null",
  "HTL_thickness": "Null",
  "HTL_stack_sequence": "spiro-OMeTAD",
  "HTL_additive_compound": "Li-TFSI;tBP",
  "HTL_additive_concentration": "520 mg/mL (Li-TFSI solution);29 μL/mL (tBP)",
  "HTL_deposition_method": "Spin-coating",
  "HTL_deposition_solution_concentration": "72 mg/mL",
  "HTL_deposition_solvents_compound": "Chlorobenzene",
  "HTL_deposition_synthesis_atmosphere": "Nitrogen",
  "HTL_deposition_synthesis_atmosphere_pressure": "1 atm",
  "HTL_deposition_synthesis_atmosphere_relative_humidity": "Null",
  "HTL_deposition_spin_coating_speed": "4000 rpm",
  "HTL_deposition_spin_coating_time": "30 s",
  "HTL_deposition_thermal_annealing_temperature": "Null",
  "HTL_deposition_thermal_annealing_time": "Null",
  "Backcontact_thickness": "80 nm",
  "Beckcontact_deposition_method": "Thermal evaporation",
  "Backcontact_deposition_atmosphere_pressure": "2.8e-4 Pa",
  "Encapsulation_method": "Null",
  "Encapsulation_atmosphere": "Null",
  "JV_measured_device_matching": "True",
  "JV_measured_reverse_scan_Voc": "1.117 V",
  "JV_measured_reverse_scan_Jsc": "23.03 mA/cm2",
  "JV_measured_reverse_scan_FF": "80.12 %",
  "JV_measured_reverse_scan_PCE": "20.61 %",
  "JV_measured_forward_scan_Voc": "1.115 V",
  "JV_measured_forward_scan_Jsc": "22.98 mA/cm2",
  "JV_measured_forward_scan_FF": "79.62 %",
  "JV_measured_forward_scan_PCE": "20.40 %",
  "JV_measured_light_spectra": "AM1.5G",
  "JV_measured_light_spectra_intensity": "100 mW/cm2",
  "JV_measured_scan_speed": "Null",
  "JV_measured_scan_delay_time": "Null",
  "JV_certified_PCE": "Null",
  "Stabilized_measured_PCE": "Null",
  "Stabilized_certified_PCE": "Null",
  "Stability_test_device_matching": "True",
  "Stability_test_temperature": "Null",
  "Stability_test_atmosphere": "Air",
  "Stability_test_light_spectra": "Null",
  "Stability_test_light_intensity": "Null",
  "Stability_test_relative_humidity": "70 %",
  "Stability_PCE_after_time": "60 days",
  "Stability_PCE_after_time_value": "90 %"
}

File: dataset/2021-2025/10.1039_d0ta10270a/Device_BestPCE_o4_mini_10.1039_d0ta10270a.json
{
  "Ref_DOI": "10.1039/d0ta10270a",
  "Ref_journal": "Journal of Materials Chemistry A",
  "Ref_publication_year": "2021",
  "Ref_title": "Reduced energy loss enabled by thiophene-based interlayer for high performance and stable perovskite solar cells",
  "Cell_architecture": "NIP",
  "Cell_stack_sequence": "ITO/SnO2/TA2 interlayer/MAPbI3/spiro-OMeTAD/MoO3/Ag",
  "Cell_area_measured": "Null",
  "ETL_thickness": "Null",
  "ETL_stack_sequence": "SnO2/TA2",
  "ETL_additive_compound": "Null",
  "ETL_additive_concentration": "Null",
  "ETL_deposition_method": "Spin-coating",
  "ETL_deposition_solution_concentration": "15%",
  "ETL_deposition_solvents_compound": "H2O",
  "ETL_deposition_synthesis_atmosphere": "Air",
  "ETL_deposition_synthesis_atmosphere_pressure": "1 atm",
  "ETL_deposition_synthesis_atmosphere_relative_humidity": "Null",
  "ETL_deposition_spin_coating_speed": "4000 rpm",
  "ETL_deposition_spin_coating_time": "30 s",
  "ETL_deposition_thermal_annealing_temperature": "150 °C",
  "ETL_deposition_thermal_annealing_time": "30 min",
  "Perovskite_dimension": "3D",
  "Perovskite_thickness": "385 nm",
  "Perovskite_composition_long_form": "MAPbI3",
  "Perovskite_additive_compound": "Null",
  "Perovskite_additive_concentration": "Null",
  "Perovskite_bandgap": "1.60 eV",
  "Perovskite_deposition_method": "Spin-coating",
  "Perovskite_deposition_sequential_spin_coating": "False",
  "Perovskite_deposition_spin_coating_antisolvent": "Chlorobenzene",
  "Perovskite_deposition_reaction_solutions_compounds": "MAI;PbI2",
  "Perovskite_deposition_reaction_solutions_concentrations": "Null",
  "Perovskite_deposition_final_solutions_concentration_before_deposition": "Null",
  "Perovskite_deposition_solvents_compound": "DMF;DMSO",
  "Perovskite_deposition_solvents_mixing_ratio": "4:1",
  "Perovskite_deposition_synthesis_atmosphere": "Nitrogen",
  "Perovskite_deposition_synthesis_atmosphere_pressure": "Null",
  "Perovskite_deposition_synthesis_atmosphere_relative_humidity": "Null",
  "Perovskite_deposition_spin_coating_speed": "3500 rpm",
  "Perovskite_deposition_spin_coating_time": "40 s",
  "Perovskite_deposition_thermal_annealing_atmosphere": "Nitrogen",
  "Perovskite_deposition_thermal_annealing_temperature": "100 °C",
  "Perovskite_deposition_thermal_annealing_time": "20 min",
  "Perovskite_surface_treatment_material": "thiophene-3-acetic acid (TA2)",
  "Perovskite_surface_treatment_method": "Spin-coating",
  "Perovskite_surface_treatment_solution_concentration": "Null",
  "Perovskite_surface_treatment_solvents_compound": "Null",
  "Perovskite_surface_treatment_synthesis_atmosphere": "Nitrogen",
  "Perovskite_surface_treatment_synthesis_atmosphere_pressure": "Null",
  "Perovskite_surface_treatment_synthesis_atmosphere_relative_humidity": "Null",
  "Perovskite_surface_treatment_deposition_spin_coating_speed": "3500 rpm",
  "Perovskite_surface_treatment_deposition_spin_coating_time": "40 s",
  "Perovskite_surface_treatment_deposition_thermal_annealing_temperature": "100 °C",
  "Perovskite_surface_treatment_deposition_thermal_annealing_time": "10 min",
  "HTL_thickness": "Null",
  "HTL_stack_sequence": "spiro-OMeTAD",
  "HTL_additive_compound": "4-tert-butylpyridine;Li-TFSI",
  "HTL_additive_concentration": "520 mg/mL",
  "HTL_deposition_method": "Spin-coating",
  "HTL_deposition_solution_concentration": "72 mg/mL",
  "HTL_deposition_solvents_compound": "Chlorobenzene",
  "HTL_deposition_synthesis_atmosphere": "Nitrogen",
  "HTL_deposition_synthesis_atmosphere_pressure": "Null",
  "HTL_deposition_synthesis_atmosphere_relative_humidity": "Null",
  "HTL_deposition_spin_coating_speed": "4000 rpm",
  "HTL_deposition_spin_coating_time": "30 s",
  "HTL_deposition_thermal_annealing_temperature": "Null",
  "HTL_deposition_thermal_annealing_time": "Null",
  "Backcontact_thickness": "80 nm",
  "Beckcontact_deposition_method": "Thermal evaporation",
  "Backcontact_deposition_atmosphere_pressure": "2.8e-4 Pa",
  "Encapsulation_method": "Null",
  "Encapsulation_atmosphere": "Null",
  "JV_measured_device_matching": "True",
  "JV_measured_reverse_scan_Voc": "1.117 V",
  "JV_measured_reverse_scan_Jsc": "23.03 mA/cm2",
  "JV_measured_reverse_scan_FF": "80.12 %",
  "JV_measured_reverse_scan_PCE": "20.61 %",
  "JV_measured_forward_scan_Voc": "1.115 V",
  "JV_measured_forward_scan_Jsc": "22.98 mA/cm2",
  "JV_measured_forward_scan_FF": "79.62 %",
  "JV_measured_forward_scan_PCE": "20.40 %",
  "JV_measured_light_spectra": "AM1.5G",
  "JV_measured_light_spectra_intensity": "100 mW/cm2",
  "JV_measured_scan_speed": "Null",
  "JV_measured_scan_delay_time": "Null",
  "JV_certified_PCE": "Null",
  "Stabilized_measured_PCE": "Null",
  "Stabilized_certified_PCE": "Null",
  "Stability_test_device_matching": "True",
  "Stability_test_temperature": "85 °C",
  "Stability_test_atmosphere": "Air",
  "Stability_test_light_spectra": "Null",
  "Stability_test_light_intensity": "Null",
  "Stability_test_relative_humidity": "Null",
  "Stability_PCE_after_time": "130 hours",
  "Stability_PCE_after_time_value": "80%"
}
