Repository: jiayijdong/PSCbench

# PSCbench


**PSCbench** is a novel benchmark for materials science research-level scientific
dataset curation sourced from published journals. The benchmark is designed to evaluate the complex classification capabilities,
strong domain knowledge, and advanced calculation skills of LLMs.

## Data


The PSCbench dataset is under dataset folder in json file format. Each file is list of dictionary and can be extracted using following scripts.
Each file stands for one published journal, which is fully elaborated in the paper. 

```
with open("./dataset/retroactive/{}.json".format(subject), encoding='utf-8') as json_file:
    problems=json.load(json_file)
```

File: dataset/2021-2025/10.1039_d0ta11397b/Device_BestPCE_grok_10.1039_d0ta11397b.json
{
  "Ref_DOI": "10.1039/d0ta11397b",
  "Ref_journal": "Journal of Materials Chemistry A",
  "Ref_publication_year": "2021",
  "Ref_title": "Performance improvement of MXene-based perovskite solar cells upon property transition from metallic to semiconductive by oxidation of Ti3C2Tx in air",
  "Cell_architecture": "NIP",
  "Cell_stack_sequence": "ITO/HO-Ti3C2Tx@Ti3C2Tx/CH3NH3PbI3/spiro-OMeTAD/Ag",
  "Cell_area_measured": "0.04 cm2",
  "ETL_thickness": "20-63 nm",
  "ETL_stack_sequence": "HO-Ti3C2Tx@Ti3C2Tx",
  "ETL_additive_compound": "Null",
  "ETL_additive_concentration": "Null",
  "ETL_deposition_method": "Spin-coating",
  "ETL_deposition_solution_concentration": "3 mg/mL",
  "ETL_deposition_solvents_compound": "Water",
  "ETL_deposition_synthesis_atmosphere": "Air",
  "ETL_deposition_synthesis_atmosphere_pressure": "1 atm",
  "ETL_deposition_synthesis_atmosphere_relative_humidity": "Null",
  "ETL_deposition_spin_coating_speed": "2500 rpm",
  "ETL_deposition_spin_coating_time": "60 s",
  "ETL_deposition_thermal_annealing_temperature": "100 °C",
  "ETL_deposition_thermal_annealing_time": "30 min",
  "Perovskite_dimension": "3D",
  "Perovskite_thickness": "Null",
  "Perovskite_composition_long_form": "CH3NH3PbI3",
  "Perovskite_additive_compound": "Null",
  "Perovskite_additive_concentration": "Null",
  "Perovskite_bandgap": "Null",
  "Perovskite_deposition_method": "Spin-coating",
  "Perovskite_deposition_sequential_spin_coating": "False",
  "Perovskite_deposition_spin_coating_antisolvent": "Chlorobenzene",
  "Perovskite_deposition_reaction_solutions_compounds": "PbI2; CH3NH3I",
  "Perovskite_deposition_reaction_solutions_concentrations": "1.3 M; 1.3 M",
  "Perovskite_deposition_final_solutions_concentration_before_deposition": "Null",
  "Perovskite_deposition_solvents_compound": "DMF; DMSO",
  "Perovskite_deposition_solvents_mixing_ratio": "4:1",
  "Perovskite_deposition_synthesis_atmosphere": "Argon",
  "Perovskite_deposition_synthesis_atmosphere_pressure": "Null",
  "Perovskite_deposition_synthesis_atmosphere_relative_humidity": "Null",
  "Perovskite_deposition_spin_coating_speed": "5000 rpm",
  "Perovskite_deposition_spin_coating_time": "30 s",
  "Perovskite_deposition_thermal_annealing_atmosphere": "Null",
  "Perovskite_deposition_thermal_annealing_temperature": "100 °C",
  "Perovskite_deposition_thermal_annealing_time": "10 min",
  "Perovskite_surface_treatment_material": "Null",
  "Perovskite_surface_treatment_method": "Null",
  "Perovskite_surface_treatment_solution_concentration": "Null",
  "Perovskite_surface_treatment_solvents_compound": "Null",
  "Perovskite_surface_treatment_synthesis_atmosphere": "Null",
  "Perovskite_surface_treatment_synthesis_atmosphere_pressure": "Null",
  "Perovskite_surface_treatment_synthesis_atmosphere_relative_humidity": "Null",
  "Perovskite_surface_treatment_deposition_spin_coating_speed": "Null",
  "Perovskite_surface_treatment_deposition_spin_coating_time": "Null",
  "Perovskite_surface_treatment_deposition_thermal_annealing_temperature": "Null",
  "Perovskite_surface_treatment_deposition_thermal_annealing_time": "Null",
  "HTL_thickness": "Null",
  "HTL_stack_sequence": "spiro-OMeTAD",
  "HTL_additive_compound": "Li-TFSI; tBP",
  "HTL_additive_concentration": "510 mg/mL; Null",
  "HTL_deposition_method": "Spin-coating",
  "HTL_deposition_solution_concentration": "80 mg/mL",
  "HTL_deposition_solvents_compound": "Chlorobenzene",
  "HTL_deposition_synthesis_atmosphere": "Null",
  "HTL_deposition_synthesis_atmosphere_pressure": "Null",
  "HTL_deposition_synthesis_atmosphere_relative_humidity": "Null",
  "HTL_deposition_spin_coating_speed": "4000 rpm",
  "HTL_deposition_spin_coating_time": "30 s",
  "HTL_deposition_thermal_annealing_temperature": "Null",
  "HTL_deposition_thermal_annealing_time": "Null",
  "Backcontact_thickness": "60 nm",
  "Beckcontact_deposition_method": "Thermal evaporation",
  "Backcontact_deposition_atmosphere_pressure": "Null",
  "Encapsulation_method": "Null",
  "Encapsulation_atmosphere": "Null",
  "JV_measured_device_matching": "True",
  "JV_measured_reverse_scan_Voc": "1.07 V",
  "JV_measured_reverse_scan_Jsc": "23.11 mA/cm2",
  "JV_measured_reverse_scan_FF": "74 %",
  "JV_measured_reverse_scan_PCE": "18.29 %",
  "JV_measured_forward_scan_Voc": "Null",
  "JV_measured_forward_scan_Jsc": "Null",
  "JV_measured_forward_scan_FF": "Null",
  "JV_measured_forward_scan_PCE": "Null",
  "JV_measured_light_spectra": "AM1.5G",
  "JV_measured_light_spectra_intensity": "100 mW/cm2",
  "JV_measured_scan_speed": "Null",
  "JV_measured_scan_delay_time": "Null",
  "JV_certified_PCE": "Null",
  "Stabilized_measured_PCE": "Null",
  "Stabilized_certified_PCE": "Null",
  "Stability_test_device_matching": "True",
  "Stability_test_temperature": "25 °C",
  "Stability_test_atmosphere": "Air",
  "Stability_test_light_spectra": "AM1.5G",
  "Stability_test_light_intensity": "100 mW/cm2",
  "Stability_test_relative_humidity": "20 %",
  "Stability_PCE_after_time": "800 hours",
  "Stability_PCE_after_time_value": "71 %"
}

File: dataset/2021-2025/10.1039_d0ta11397b/Device_BestPCE_o3_10.1039_d0ta11397b.json
{
  "Ref_DOI": "10.1039/d0ta11397b",
  "Ref_journal": "Journal of Materials Chemistry A",
  "Ref_publication_year": "2021",
  "Ref_title": "Performance improvement of MXene-based perovskite solar cells upon property transition from metallic to semiconductive by oxidation of Ti3C2Tx in air",
  "Cell_architecture": "NIP",
  "Cell_stack_sequence": "ITO/HO-Ti3C2Tx@Ti3C2Tx/CH3NH3PbI3/spiro-OMeTAD/Ag",
  "Cell_area_measured": "0.04 cm2",
  "ETL_thickness": "20 nm",
  "ETL_stack_sequence": "HO-Ti3C2Tx@Ti3C2Tx",
  "ETL_additive_compound": "Null",
  "ETL_additive_concentration": "Null",
  "ETL_deposition_method": "Spin-coating",
  "ETL_deposition_solution_concentration": "3 mg/mL",
  "ETL_deposition_solvents_compound": "Water",
  "ETL_deposition_synthesis_atmosphere": "Air",
  "ETL_deposition_synthesis_atmosphere_pressure": "1 atm",
  "ETL_deposition_synthesis_atmosphere_relative_humidity": "Null",
  "ETL_deposition_spin_coating_speed": "2500 rpm",
  "ETL_deposition_spin_coating_time": "60 s",
  "ETL_deposition_thermal_annealing_temperature": "100 °C",
  "ETL_deposition_thermal_annealing_time": "30 min",
  "Perovskite_dimension": "3D",
  "Perovskite_thickness": "Null",
  "Perovskite_composition_long_form": "CH3NH3PbI3",
  "Perovskite_additive_compound": "Null",
  "Perovskite_additive_concentration": "Null",
  "Perovskite_bandgap": "Null",
  "Perovskite_deposition_method": "Spin-coating",
  "Perovskite_deposition_sequential_spin_coating": "False",
  "Perovskite_deposition_spin_coating_antisolvent": "Chlorobenzene",
  "Perovskite_deposition_reaction_solutions_compounds": "PbI2; CH3NH3I",
  "Perovskite_deposition_reaction_solutions_concentrations": "1.3 M; 1.3 M",
  "Perovskite_deposition_final_solutions_concentration_before_deposition": "1.3 M",
  "Perovskite_deposition_solvents_compound": "DMF; DMSO",
  "Perovskite_deposition_solvents_mixing_ratio": "4:1",
  "Perovskite_deposition_synthesis_atmosphere": "Argon",
  "Perovskite_deposition_synthesis_atmosphere_pressure": "1 atm",
  "Perovskite_deposition_synthesis_atmosphere_relative_humidity": "Null",
  "Perovskite_deposition_spin_coating_speed": "5000 rpm",
  "Perovskite_deposition_spin_coating_time": "30 s",
  "Perovskite_deposition_thermal_annealing_atmosphere": "Air",
  "Perovskite_deposition_thermal_annealing_temperature": "100 °C",
  "Perovskite_deposition_thermal_annealing_time": "10 min",
  "Perovskite_surface_treatment_material": "Null",
  "Perovskite_surface_treatment_method": "Null",
  "Perovskite_surface_treatment_solution_concentration": "Null",
  "Perovskite_surface_treatment_solvents_compound": "Null",
  "Perovskite_surface_treatment_synthesis_atmosphere": "Null",
  "Perovskite_surface_treatment_synthesis_atmosphere_pressure": "Null",
  "Perovskite_surface_treatment_synthesis_atmosphere_relative_humidity": "Null",
  "Perovskite_surface_treatment_deposition_spin_coating_speed": "Null",
  "Perovskite_surface_treatment_deposition_spin_coating_time": "Null",
  "Perovskite_surface_treatment_deposition_thermal_annealing_temperature": "Null",
  "Perovskite_surface_treatment_deposition_thermal_annealing_time": "Null",
  "HTL_thickness": "Null",
  "HTL_stack_sequence": "spiro-OMeTAD",
  "HTL_additive_compound": "Li-TFSI; tBP",
  "HTL_additive_concentration": "Null",
  "HTL_deposition_method": "Spin-coating",
  "HTL_deposition_solution_concentration": "80 mg/mL",
  "HTL_deposition_solvents_compound": "Chlorobenzene",
  "HTL_deposition_synthesis_atmosphere": "Air",
  "HTL_deposition_synthesis_atmosphere_pressure": "1 atm",
  "HTL_deposition_synthesis_atmosphere_relative_humidity": "Null",
  "HTL_deposition_spin_coating_speed": "4000 rpm",
  "HTL_deposition_spin_coating_time": "30 s",
  "HTL_deposition_thermal_annealing_temperature": "Null",
  "HTL_deposition_thermal_annealing_time": "Null",
  "Backcontact_thickness": "60 nm",
  "Beckcontact_deposition_method": "Thermal evaporation",
  "Backcontact_deposition_atmosphere_pressure": "Null",
  "Encapsulation_method": "Null",
  "Encapsulation_atmosphere": "Null",
  "JV_measured_device_matching": "True",
  "JV_measured_reverse_scan_Voc": "1.07 V",
  "JV_measured_reverse_scan_Jsc": "23.11 mA/cm2",
  "JV_measured_reverse_scan_FF": "74 %",
  "JV_measured_reverse_scan_PCE": "18.29 %",
  "JV_measured_forward_scan_Voc": "Null",
  "JV_measured_forward_scan_Jsc": "Null",
  "JV_measured_forward_scan_FF": "Null",
  "JV_measured_forward_scan_PCE": "Null",
  "JV_measured_light_spectra": "AM1.5G",
  "JV_measured_light_spectra_intensity": "100 mW/cm2",
  "JV_measured_scan_speed": "Null",
  "JV_measured_scan_delay_time": "Null",
  "JV_certified_PCE": "Null",
  "Stabilized_measured_PCE": "Null",
  "Stabilized_certified_PCE": "Null",
  "Stability_test_device_matching": "True",
  "Stability_test_temperature": "25 °C",
  "Stability_test_atmosphere": "Air",
  "Stability_test_light_spectra": "AM1.5G",
  "Stability_test_light_intensity": "100 mW/cm2",
  "Stability_test_relative_humidity": "20 %",
  "Stability_PCE_after_time": "800 h",
  "Stability_PCE_after_time_value": "71 %"
}

File: dataset/2021-2025/10.1039_d0ta11397b/Device_BestPCE_o4_mini_10.1039_d0ta11397b.json
{
  "Ref_DOI": "10.1039/d0ta11397b",
  "Ref_journal": "Journal of Materials Chemistry A",
  "Ref_publication_year": "2021",
  "Ref_title": "Performance improvement of MXene-based perovskite solar cells upon property transition from metallic to semiconductive by oxidation of Ti3C2Tx in air",
  "Cell_architecture": "n-i-p",
  "Cell_stack_sequence": "ITO/HO-Ti3C2Tx@Ti3C2Tx/CH3NH3PbI3/spiro-OMeTAD/Ag",
  "Cell_area_measured": "0.04 cm2",
  "ETL_thickness": "20 nm",
  "ETL_stack_sequence": "HO-Ti3C2Tx@Ti3C2Tx",
  "ETL_additive_compound": "Null",
  "ETL_additive_concentration": "Null",
  "ETL_deposition_method": "Spin-coating",
  "ETL_deposition_solution_concentration": "3 mg/mL",
  "ETL_deposition_solvents_compound": "Water",
  "ETL_deposition_synthesis_atmosphere": "Air",
  "ETL_deposition_synthesis_atmosphere_pressure": "1 atm",
  "ETL_deposition_synthesis_atmosphere_relative_humidity": "Null",
  "ETL_deposition_spin_coating_speed": "2500 rpm",
  "ETL_deposition_spin_coating_time": "60 s",
  "ETL_deposition_thermal_annealing_temperature": "100 °C",
  "ETL_deposition_thermal_annealing_time": "30 min",
  "Perovskite_dimension": "3D",
  "Perovskite_thickness": "Null",
  "Perovskite_composition_long_form": "CH3NH3PbI3",
  "Perovskite_additive_compound": "Null",
  "Perovskite_additive_concentration": "Null",
  "Perovskite_bandgap": "Null",
  "Perovskite_deposition_method": "Spin-coating",
  "Perovskite_deposition_sequential_spin_coating": "False",
  "Perovskite_deposition_spin_coating_antisolvent": "Chlorobenzene",
  "Perovskite_deposition_reaction_solutions_compounds": "PbI2;CH3NH3I",
  "Perovskite_deposition_reaction_solutions_concentrations": "1.3 M;1.3 M",
  "Perovskite_deposition_final_solutions_concentration_before_deposition": "1.3 M",
  "Perovskite_deposition_solvents_compound": "DMF;DMSO",
  "Perovskite_deposition_solvents_mixing_ratio": "4:1",
  "Perovskite_deposition_synthesis_atmosphere": "Argon",
  "Perovskite_deposition_synthesis_atmosphere_pressure": "1 atm",
  "Perovskite_deposition_synthesis_atmosphere_relative_humidity": "Null",
  "Perovskite_deposition_spin_coating_speed": "5000 rpm",
  "Perovskite_deposition_spin_coating_time": "30 s",
  "Perovskite_deposition_thermal_annealing_atmosphere": "Argon",
  "Perovskite_deposition_thermal_annealing_temperature": "100 °C",
  "Perovskite_deposition_thermal_annealing_time": "10 min",
  "Perovskite_surface_treatment_material": "Null",
  "Perovskite_surface_treatment_method": "Null",
  "Perovskite_surface_treatment_solution_concentration": "Null",
  "Perovskite_surface_treatment_solvents_compound": "Null",
  "Perovskite_surface_treatment_synthesis_atmosphere": "Null",
  "Perovskite_surface_treatment_synthesis_atmosphere_pressure": "Null",
  "Perovskite_surface_treatment_synthesis_atmosphere_relative_humidity": "Null",
  "Perovskite_surface_treatment_deposition_spin_coating_speed": "Null",
  "Perovskite_surface_treatment_deposition_spin_coating_time": "Null",
  "Perovskite_surface_treatment_deposition_thermal_annealing_temperature": "Null",
  "Perovskite_surface_treatment_deposition_thermal_annealing_time": "Null",
  "HTL_thickness": "Null",
  "HTL_stack_sequence": "spiro-OMeTAD",
  "HTL_additive_compound": "tBP;Li-TFSI",
  "HTL_additive_concentration": "510 mg/mL",
  "HTL_deposition_method": "Spin-coating",
  "HTL_deposition_solution_concentration": "80 mg/mL",
  "HTL_deposition_solvents_compound": "Chlorobenzene",
  "HTL_deposition_synthesis_atmosphere": "Argon",
  "HTL_deposition_synthesis_atmosphere_pressure": "1 atm",
  "HTL_deposition_synthesis_atmosphere_relative_humidity": "Null",
  "HTL_deposition_spin_coating_speed": "4000 rpm",
  "HTL_deposition_spin_coating_time": "30 s",
  "HTL_deposition_thermal_annealing_temperature": "Null",
  "HTL_deposition_thermal_annealing_time": "Null",
  "Backcontact_thickness": "60 nm",
  "Beckcontact_deposition_method": "Thermal evaporation",
  "Backcontact_deposition_atmosphere_pressure": "Null",
  "Encapsulation_method": "Null",
  "Encapsulation_atmosphere": "Null",
  "JV_measured_device_matching": "True",
  "JV_measured_reverse_scan_Voc": "1.07 V",
  "JV_measured_reverse_scan_Jsc": "23.11 mA/cm2",
  "JV_measured_reverse_scan_FF": "74%",
  "JV_measured_reverse_scan_PCE": "18.29%",
  "JV_measured_forward_scan_Voc": "Null",
  "JV_measured_forward_scan_Jsc": "Null",
  "JV_measured_forward_scan_FF": "Null",
  "JV_measured_forward_scan_PCE": "Null",
  "JV_measured_light_spectra": "AM1.5G",
  "JV_measured_light_spectra_intensity": "100 mW/cm2",
  "JV_measured_scan_speed": "Null",
  "JV_measured_scan_delay_time": "Null",
  "JV_certified_PCE": "Null",
  "Stabilized_measured_PCE": "Null",
  "Stabilized_certified_PCE": "Null",
  "Stability_test_device_matching": "True",
  "Stability_test_temperature": "25 °C",
  "Stability_test_atmosphere": "Ambient air",
  "Stability_test_light_spectra": "Null",
  "Stability_test_light_intensity": "Null",
  "Stability_test_relative_humidity": "20%",
  "Stability_PCE_after_time": "800 hours",
  "Stability_PCE_after_time_value": "71%"
}
