Repository: jiayijdong/PSCbench

# PSCbench


**PSCbench** is a novel benchmark for materials science research-level scientific
dataset curation sourced from published journals. The benchmark is designed to evaluate the complex classification capabilities,
strong domain knowledge, and advanced calculation skills of LLMs. 

We developed an innovative **evaluation protocol** for a detailed analysis of classification abilities of leading commercially available Large Language Models. This
involves instructing LLMs to extract key knowledge information within a predefined set of
dataset template. This process offers a fine-grained understanding that LLM works as well as a human in annotating the data
and actually finds out when the humans failed to annotate the data
.

## Data


The PSCbench dataset is under dataset folder in json file format. Each file is list of dictionary and can be extracted using following scripts.
Each file stands for one published journal, which is fully elaborated in the paper. 

```
with open("./dataset/retroactive/{}.json".format(subject), encoding='utf-8') as json_file:
    problems=json.load(json_file)
```

## Evaluation
To evaluate our data using LLM, please refer to folder under eval

## Analysis (Evaluation Protocol)
The evaluation protocol involves analyzing both LLM
and reference (correct) ground truth with the assistance of human annotators to identify the key information in the literature.
These reasons are then summarized into 4 categories: **Tag, Materials, Fabrication and Properties**. Subsequently, a LLM verifier is employed to automatically attribute each
incorrectly extracted answer into a certain field. The resulting error profiles enable the
interpretation of the improved skills by certain prompting strategies and direct comparison of various
strategies.

### run evaluation protocol
After running the evaluation part, use the output to run the evaluation protocol. 
```
cd eval
OPENAI_API_KEY=your_key python ana_error.py --setting your_setting 
```

## Citation
If you find our paper useful, please cite our paper
```
@misc{dong2024pscbench,
  author = {Dong, Jiayi and Huang, Zijian and Yao, Yu and Shen, Zhichao and Liu, Junkai and Tong, Yiushun and Tsai, Chu-Yen and Duan, Haoxiang and Yang, Wenxin and Gong, Ming and Xu, Wei and Kundu, Arnesh and Zhang, Ying and Huang, Joshua and Tong, Xinyang and Yeh, Eric and Zhu, Yingke and Ng, Charlotte and Du, Yilun and Li, Ju and Schwalbe-Koda, Daniel and Yang, Yang},
  title = {{PSCBENCH: A Benchmark for Large-Scale Automated Knowledge Extraction and Data Curation in Perovskite Solar Cell Literature}},
  note = {Preprint},
  year = {2024},
  url = {https://arxiv.org/abs/XXXX.XXXXX}  
}

```

File: dataset/2021-2025/10.1039_d0ta10581c/Device_BestPCE_10.1039_d0ta10581c.json
{
    "Ref_DOI": "10.1039/d0ta10581c",
    "Ref_journal": "Journal of Materials Chemistry A",
    "Ref_publication_year": "2021",
    "Ref_title": "Efficient Surface Passivation of Perovskite Films by Post-treatment Method with a Minimal Dose",
    "Cell_architecture": "NIP",
    "Cell_stack_sequence": "FTO/SnO2/FAPbI3/spiro-MeOTAD/Ag",
    "Cell_area_measured": "0.125 cm2",
    "ETL_thickness": "Null",
    "ETL_stack_sequence": "SnO2",
    "ETL_additive_compound": "Null",
    "ETL_additive_concentration": "Null",
    "ETL_deposition_method": "Spin-coating",
    "ETL_deposition_solution_concentration": "Null",
    "ETL_deposition_solvents_compound": "Water",
    "ETL_deposition_synthesis_atmosphere": "Air",
    "ETL_deposition_synthesis_atmosphere_pressure": "1 atm",
    "ETL_deposition_synthesis_atmosphere_relative_humidity": "Null",
    "ETL_deposition_spin_coating_speed": "4000 rpm",
    "ETL_deposition_spin_coating_time": "20 s",
    "ETL_deposition_thermal_annealing_temperature": "185 °C",
    "ETL_deposition_thermal_annealing_time": "30 min",
    "Perovskite_dimension": "3D",
    "Perovskite_thickness": "520 nm",
    "Perovskite_composition_long_form": "FAPbI3",
    "Perovskite_additive_compound": "MACl",
    "Perovskite_additive_concentration": "22 mg",
    "Perovskite_bandgap": "1.54 eV",
    "Perovskite_deposition_method": "Spin-coating",
    "Perovskite_deposition_sequential_spin_coating": "False",
    "Perovskite_deposition_spin_coating_antisolvent": "Diethyl ether",
    "Perovskite_deposition_reaction_solutions_compounds": "FAPbI3;MACl",
    "Perovskite_deposition_reaction_solutions_concentrations": "889 mg;22 mg",
    "Perovskite_deposition_final_solutions_concentration_before_deposition": "1.4 M",
    "Perovskite_deposition_solvents_compound": "DMF;DMSO",
    "Perovskite_deposition_solvents_mixing_ratio": "8:1",
    "Perovskite_deposition_synthesis_atmosphere": "Null",
    "Perovskite_deposition_synthesis_atmosphere_pressure": "Null",
    "Perovskite_deposition_synthesis_atmosphere_relative_humidity": "Null",
    "Perovskite_deposition_spin_coating_speed": "1000 rpm;5000 rpm",
    "Perovskite_deposition_spin_coating_time": "5 s;20 s",
    "Perovskite_deposition_thermal_annealing_atmosphere": "Null",
    "Perovskite_deposition_thermal_annealing_temperature": "150 °C",
    "Perovskite_deposition_thermal_annealing_time": "10 min",
    "Perovskite_surface_treatment_material": "TBAI",
    "Perovskite_surface_treatment_method": "Spin-coating",
    "Perovskite_surface_treatment_solution_concentration": "0.05 mM",
    "Perovskite_surface_treatment_solvents_compound": "2-propanol",
    "Perovskite_surface_treatment_synthesis_atmosphere": "Null",
    "Perovskite_surface_treatment_synthesis_atmosphere_pressure": "Null",
    "Perovskite_surface_treatment_synthesis_atmosphere_relative_humidity": "Null",
    "Perovskite_surface_treatment_deposition_spin_coating_speed": "5000 rpm",
    "Perovskite_surface_treatment_deposition_spin_coating_time": "30 s",
    "Perovskite_surface_treatment_deposition_thermal_annealing_temperature": "150 °C",
    "Perovskite_surface_treatment_deposition_thermal_annealing_time": "10 min",
    "HTL_thickness": "Null",
    "HTL_stack_sequence": "spiro-MeOTAD",
    "HTL_additive_compound": "t-BP;Li-TFSI",
    "HTL_additive_concentration": "28.8 µL;17.5 µL",
    "HTL_deposition_method": "Spin-coating",
    "HTL_deposition_solution_concentration": "Null",
    "HTL_deposition_solvents_compound": "Chlorobenzene",
    "HTL_deposition_synthesis_atmosphere": "Null",
    "HTL_deposition_synthesis_atmosphere_pressure": "Null",
    "HTL_deposition_synthesis_atmosphere_relative_humidity": "Null",
    "HTL_deposition_spin_coating_speed": "3000 rpm",
    "HTL_deposition_spin_coating_time": "30 s",
    "HTL_deposition_thermal_annealing_temperature": "Null",
    "HTL_deposition_thermal_annealing_time": "Null",
    "Backcontact_thickness": "100 nm",
    "Beckcontact_deposition_method": "Thermal evaporation",
    "Backcontact_deposition_atmosphere_pressure": "Null",
    "Encapsulation_method": "Null",
    "Encapsulation_atmosphere": "Null",
    "JV_measured_device_matching": "True",
    "JV_measured_reverse_scan_Voc": "1.121 V",
    "JV_measured_reverse_scan_Jsc": "23.82 mA/cm2",
    "JV_measured_reverse_scan_FF": "80.2 %",
    "JV_measured_reverse_scan_PCE": "21.28 %",
    "JV_measured_forward_scan_Voc": "1.104 V",
    "JV_measured_forward_scan_Jsc": "23.80 mA/cm2",
    "JV_measured_forward_scan_FF": "79.7 %",
    "JV_measured_forward_scan_PCE": "21.08 %",
    "JV_measured_light_spectra": "AM1.5G",
    "JV_measured_light_spectra_intensity": "100 mW/cm2",
    "JV_measured_scan_speed": "130 mV/s",
    "JV_measured_scan_delay_time": "Null",
    "JV_certified_PCE": "Null",
    "Stabilized_measured_PCE": "19.52 %",
    "Stabilized_certified_PCE": "Null",
    "Stability_test_device_matching": "True",
    "Stability_test_temperature": "25 °C",
    "Stability_test_atmosphere": "Air",
    "Stability_test_light_spectra": "AM1.5G",
    "Stability_test_light_intensity": "1 sun",
    "Stability_test_relative_humidity": "25 %",
    "Stability_PCE_after_time": "1750 hours",
    "Stability_PCE_after_time_value": "96.37 %"
}

File: dataset/2021-2025/10.1039_d0ta10581c/Device_BestPCE_Gemini_1.5_pro_10.1039_d0ta10581c.json
{
  "Ref_DOI": "10.1039/d0ta10581c",
  "Ref_journal": "Journal of Materials Chemistry A",
  "Ref_publication_year": "2021",
  "Ref_title": "Efficient surface passivation of perovskite films by a post-treatment method with a minimal dose",
  "Cell_architecture": "NIP",
  "Cell_stack_sequence": "FTO/SnO2/Perovskite/Spiro-MeOTAD/Ag",
  "Cell_area_measured": "0.125 cm2",
  "ETL_thickness": "Null",
  "ETL_stack_sequence": "SnO2",
  "ETL_additive_compound": "Null",
  "ETL_additive_concentration": "Null",
  "ETL_deposition_method": "Spin-coating",
  "ETL_deposition_solution_concentration": "4 wt%",
  "ETL_deposition_solvents_compound": "Water",
  "ETL_deposition_synthesis_atmosphere": "Air",
  "ETL_deposition_synthesis_atmosphere_pressure": "1 atm",
  "ETL_deposition_synthesis_atmosphere_relative_humidity": "Null",
  "ETL_deposition_spin_coating_speed": "4000 rpm",
  "ETL_deposition_spin_coating_time": "20 s",
  "ETL_deposition_thermal_annealing_temperature": "185 °C",
  "ETL_deposition_thermal_annealing_time": "30 min",
  "Perovskite_dimension": "3D",
  "Perovskite_thickness": "520 nm",
  "Perovskite_composition_long_form": "FAPbI3",
  "Perovskite_additive_compound": "MACl;TBAI",
  "Perovskite_additive_concentration": "Null;0.05 mM",
  "Perovskite_bandgap": "1.54 eV",
  "Perovskite_deposition_method": "Spin-coating",
  "Perovskite_deposition_sequential_spin_coating": "False",
  "Perovskite_deposition_spin_coating_antisolvent": "Diethyl ether",
  "Perovskite_deposition_reaction_solutions_compounds": "FAPbI3;MACl",
  "Perovskite_deposition_reaction_solutions_concentrations": "1.4 M;Null",
  "Perovskite_deposition_final_solutions_concentration_before_deposition": "Null",
  "Perovskite_deposition_solvents_compound": "DMF;DMSO",
  "Perovskite_deposition_solvents_mixing_ratio": "8:1",
  "Perovskite_deposition_synthesis_atmosphere": "Null",
  "Perovskite_deposition_synthesis_atmosphere_pressure": "1 atm",
  "Perovskite_deposition_synthesis_atmosphere_relative_humidity": "Null",
  "Perovskite_deposition_spin_coating_speed": "1000 rpm;5000 rpm;5000 rpm",
  "Perovskite_deposition_spin_coating_time": "5 s;20 s;30 s",
  "Perovskite_deposition_thermal_annealing_atmosphere": "Null",
  "Perovskite_deposition_thermal_annealing_temperature": "150 °C",
  "Perovskite_deposition_thermal_annealing_time": "10 min",
  "Perovskite_surface_treatment_material": "TBAI",
  "Perovskite_surface_treatment_method": "Spin-coating",
  "Perovskite_surface_treatment_solution_concentration": "0.05 mM",
  "Perovskite_surface_treatment_solvents_compound": "IPA",
  "Perovskite_surface_treatment_synthesis_atmosphere": "Null",
  "Perovskite_surface_treatment_synthesis_atmosphere_pressure": "1 atm",
  "Perovskite_surface_treatment_synthesis_atmosphere_relative_humidity": "Null",
  "Perovskite_surface_treatment_deposition_spin_coating_speed": "5000 rpm",
  "Perovskite_surface_treatment_deposition_spin_coating_time": "30 s",
  "Perovskite_surface_treatment_deposition_thermal_annealing_temperature": "Null",
  "Perovskite_surface_treatment_deposition_thermal_annealing_time": "Null",
  "HTL_thickness": "Null",
  "HTL_stack_sequence": "Spiro-MeOTAD",
  "HTL_additive_compound": "tBP;Li-TFSI",
  "HTL_additive_concentration": "28.8 mL/mL;17.5 mL/mL",
  "HTL_deposition_method": "Spin-coating",
  "HTL_deposition_solution_concentration": "72.3 mg/mL",
  "HTL_deposition_solvents_compound": "Chlorobenzene",
  "HTL_deposition_synthesis_atmosphere": "Air",
  "HTL_deposition_synthesis_atmosphere_pressure": "1 atm",
  "HTL_deposition_synthesis_atmosphere_relative_humidity": "Null",
  "HTL_deposition_spin_coating_speed": "3000 rpm",
  "HTL_deposition_spin_coating_time": "30 s",
  "HTL_deposition_thermal_annealing_temperature": "Null",
  "HTL_deposition_thermal_annealing_time": "Null",
  "Backcontact_thickness": "100 nm",
  "Beckcontact_deposition_method": "Thermal evaporation",
  "Backcontact_deposition_atmosphere_pressure": "Null",
  "Encapsulation_method": "Null",
  "Encapsulation_atmosphere": "Null",
  "JV_measured_device_matching": "True",
  "JV_measured_reverse_scan_Voc": "1.121 V",
  "JV_measured_reverse_scan_Jsc": "23.82 mA/cm2",
  "JV_measured_reverse_scan_FF": "80.2%",
  "JV_measured_reverse_scan_PCE": "21.28%",
  "JV_measured_forward_scan_Voc": "1.104 V",
  "JV_measured_forward_scan_Jsc": "23.80 mA/cm2",
  "JV_measured_forward_scan_FF": "79.7%",
  "JV_measured_forward_scan_PCE": "21.08%",
  "JV_measured_light_spectra": "AM1.5G",
  "JV_measured_light_spectra_intensity": "100 mW/cm2",
  "JV_measured_scan_speed": "130 mV/s",
  "JV_measured_scan_delay_time": "Null",
  "JV_certified_PCE": "Null",
  "Stabilized_measured_PCE": "19.52%",
  "Stabilized_certified_PCE": "Null",
  "Stability_test_device_matching": "True",
  "Stability_test_temperature": "25 °C",
  "Stability_test_atmosphere": "Air",
  "Stability_test_light_spectra": "Null",
  "Stability_test_light_intensity": "Null",
  "Stability_test_relative_humidity": "25%",
  "Stability_PCE_after_time": "1750 h",
  "Stability_PCE_after_time_value": "96.37%"
}

File: dataset/2021-2025/10.1039_d0ta10581c/Device_BestPCE_Gemini_2.0_Flash_10.1039_d0ta10581c.json
{
  "Ref_DOI": "10.1039/d0ta10581c",
  "Ref_journal": "J. Mater. Chem. A",
  "Ref_publication_year": "2021",
  "Ref_title": "Efficient surface passivation of perovskite films by a post-treatment method with a minimal dose",
  "Cell_architecture": "NIP",
  "Cell_stack_sequence": "FTO/SnO2/FAPbI3/spiro-MeOTAD/Ag",
  "Cell_area_measured": "0.125 cm2",
  "ETL_thickness": "Null",
  "ETL_stack_sequence": "Null",
  "ETL_additive_compound": "Null",
  "ETL_additive_concentration": "Null",
  "ETL_deposition_method": "Spin-coating",
  "ETL_deposition_solution_concentration": "4 wt%",
  "ETL_deposition_solvents_compound": "deionized water",
  "ETL_deposition_synthesis_atmosphere": "Air",
  "ETL_deposition_synthesis_atmosphere_pressure": "1 atm",
  "ETL_deposition_synthesis_atmosphere_relative_humidity": "Null",
  "ETL_deposition_spin_coating_speed": "4000 rpm",
  "ETL_deposition_spin_coating_time": "20 s",
  "ETL_deposition_thermal_annealing_temperature": "185 °C",
  "ETL_deposition_thermal_annealing_time": "30 min",
  "Perovskite_dimension": "3D",
  "Perovskite_thickness": "520 nm",
  "Perovskite_composition_long_form": "FAPbI3",
  "Perovskite_additive_compound": "MACl",
  "Perovskite_additive_concentration": "22 mg",
  "Perovskite_bandgap": "1.54 eV",
  "Perovskite_deposition_method": "Spin-coating",
  "Perovskite_deposition_sequential_spin_coating": "False",
  "Perovskite_deposition_spin_coating_antisolvent": "diethyl ether",
  "Perovskite_deposition_reaction_solutions_compounds": "Null",
  "Perovskite_deposition_reaction_solutions_concentrations": "Null",
  "Perovskite_deposition_final_solutions_concentration_before_deposition": "Null",
  "Perovskite_deposition_solvents_compound": "N,N-dimethylformamide; dimethyl sulfoxide",
  "Perovskite_deposition_solvents_mixing_ratio": "8:1",
  "Perovskite_deposition_synthesis_atmosphere": "Null",
  "Perovskite_deposition_synthesis_atmosphere_pressure": "Null",
  "Perovskite_deposition_synthesis_atmosphere_relative_humidity": "Null",
  "Perovskite_deposition_spin_coating_speed": "1000 rpm; 5000 rpm",
  "Perovskite_deposition_spin_coating_time": "5 s; 20 s",
  "Perovskite_deposition_thermal_annealing_atmosphere": "Air",
  "Perovskite_deposition_thermal_annealing_temperature": "150 °C",
  "Perovskite_deposition_thermal_annealing_time": "10 min",
  "Perovskite_surface_treatment_material": "TBAI",
  "Perovskite_surface_treatment_method": "Spin-coating",
  "Perovskite_surface_treatment_solution_concentration": "0.05 mM",
  "Perovskite_surface_treatment_solvents_compound": "2-propanol",
  "Perovskite_surface_treatment_synthesis_atmosphere": "Null",
  "Perovskite_surface_treatment_synthesis_atmosphere_pressure": "Null",
  "Perovskite_surface_treatment_synthesis_atmosphere_relative_humidity": "Null",
  "Perovskite_surface_treatment_deposition_spin_coating_speed": "5000 rpm",
  "Perovskite_surface_treatment_deposition_spin_coating_time": "30 s",
  "Perovskite_surface_treatment_deposition_thermal_annealing_temperature": "Null",
  "Perovskite_surface_treatment_deposition_thermal_annealing_time": "Null",
  "HTL_thickness": "Null",
  "HTL_stack_sequence": "Null",
  "HTL_additive_compound": "t-BP; Li-TFSI",
  "HTL_additive_concentration": "28.8 uL; 520 mg/mL",
  "HTL_deposition_method": "Spin-coating",
  "HTL_deposition_solution_concentration": "72.3 mg/mL",
  "HTL_deposition_solvents_compound": "chlorobenzene",
  "HTL_deposition_synthesis_atmosphere": "Null",
  "HTL_deposition_synthesis_atmosphere_pressure": "Null",
  "HTL_deposition_synthesis_atmosphere_relative_humidity": "Null",
  "HTL_deposition_spin_coating_speed": "3000 rpm",
  "HTL_deposition_spin_coating_time": "30 s",
  "HTL_deposition_thermal_annealing_temperature": "Null",
  "HTL_deposition_thermal_annealing_time": "Null",
  "Backcontact_thickness": "100 nm",
  "Beckcontact_deposition_method": "Thermal evaporation",
  "Backcontact_deposition_atmosphere_pressure": "Null",
  "Encapsulation_method": "Null",
  "Encapsulation_atmosphere": "Null",
  "JV_measured_device_matching": "True",
  "JV_measured_reverse_scan_Voc": "1.121 V",
  "JV_measured_reverse_scan_Jsc": "23.82 mA/cm2",
  "JV_measured_reverse_scan_FF": "0.802 %",
  "JV_measured_reverse_scan_PCE": "21.28 %",
  "JV_measured_forward_scan_Voc": "1.104 V",
  "JV_measured_forward_scan_Jsc": "23.80 mA/cm2",
  "JV_measured_forward_scan_FF": "0.797 %",
  "JV_measured_forward_scan_PCE": "21.08 %",
  "JV_measured_light_spectra": "AM1.5 G",
  "JV_measured_light_spectra_intensity": "100 mW/cm2",
  "JV_measured_scan_speed": "130 mV/s",
  "JV_measured_scan_delay_time": "Null",
  "JV_certified_PCE": "Null",
  "Stabilized_measured_PCE": "Null",
  "Stabilized_certified_PCE": "Null",
  "Stability_test_device_matching": "True",
  "Stability_test_temperature": "25 °C",
  "Stability_test_atmosphere": "Air",
  "Stability_test_light_spectra": "Null",
  "Stability_test_light_intensity": "Null",
  "Stability_test_relative_humidity": "30 %",
  "Stability_PCE_after_time": "1750 h",
  "Stability_PCE_after_time_value": "96.37 %"
}

File: dataset/2021-2025/10.1039_d0ta10581c/Device_BestPCE_claude_haiku_10.1039_d0ta10581c.json
{
  "Ref_DOI": "10.1039/d0ta10581c",
  "Ref_journal": "Journal of Materials Chemistry A",
  "Ref_publication_year": "2021",
  "Ref_title": "Efficient surface passivation of perovskite films by a post-treatment method with a minimal dose",
  "Cell_architecture": "NIP",
  "Cell_stack_sequence": "FTO/SnO2/FAPbI3/Spiro-MeOTAD/Ag",
  "Cell_area_measured": "0.125 cm2",
  "ETL_thickness": "Null",
  "ETL_stack_sequence": "SnO2",
  "ETL_additive_compound": "Null",
  "ETL_additive_concentration": "Null",
  "ETL_deposition_method": "Spin-coating",
  "ETL_deposition_solution_concentration": "4 wt%",
  "ETL_deposition_solvents_compound": "Deionized water",
  "ETL_deposition_synthesis_atmosphere": "Air",
  "ETL_deposition_synthesis_atmosphere_pressure": "1 atm",
  "ETL_deposition_synthesis_atmosphere_relative_humidity": "Null",
  "ETL_deposition_spin_coating_speed": "4000 rpm",
  "ETL_deposition_spin_coating_time": "20 s",
  "ETL_deposition_thermal_annealing_temperature": "185 °C",
  "ETL_deposition_thermal_annealing_time": "30 min",
  "Perovskite_dimension": "3D",
  "Perovskite_thickness": "520 nm",
  "Perovskite_composition_long_form": "FAPbI3",
  "Perovskite_additive_compound": "MACl",
  "Perovskite_additive_concentration": "Null",
  "Perovskite_bandgap": "1.54 eV",
  "Perovskite_deposition_method": "Spin-coating",
  "Perovskite_deposition_sequential_spin_coating": "False",
  "Perovskite_deposition_spin_coating_antisolvent": "Diethyl ether",
  "Perovskite_deposition_reaction_solutions_compounds": "FAPbI3;MACl",
  "Perovskite_deposition_reaction_solutions_concentrations": "1.4 M;Null",
  "Perovskite_deposition_final_solutions_concentration_before_deposition": "Null",
  "Perovskite_deposition_solvents_compound": "DMF;DMSO",
  "Perovskite_deposition_solvents_mixing_ratio": "8;1",
  "Perovskite_deposition_synthesis_atmosphere": "Null",
  "Perovskite_deposition_synthesis_atmosphere_pressure": "1 atm",
  "Perovskite_deposition_synthesis_atmosphere_relative_humidity": "Null",
  "Perovskite_deposition_spin_coating_speed": "1000 rpm;5000 rpm",
  "Perovskite_deposition_spin_coating_time": "5 s;20 s",
  "Perovskite_deposition_thermal_annealing_atmosphere": "Null",
  "Perovskite_deposition_thermal_annealing_temperature": "Null",
  "Perovskite_deposition_thermal_annealing_time": "Null",
  "Perovskite_surface_treatment_material": "TBAI",
  "Perovskite_surface_treatment_method": "Spin-coating",
  "Perovskite_surface_treatment_solution_concentration": "0.05 mM",
  "Perovskite_surface_treatment_solvents_compound": "IPA",
  "Perovskite_surface_treatment_synthesis_atmosphere": "Air",
  "Perovskite_surface_treatment_synthesis_atmosphere_pressure": "1 atm",
  "Perovskite_surface_treatment_synthesis_atmosphere_relative_humidity": "Null",
  "Perovskite_surface_treatment_deposition_spin_coating_speed": "5000 rpm",
  "Perovskite_surface_treatment_deposition_spin_coating_time": "30 s",
  "Perovskite_surface_treatment_deposition_thermal_annealing_temperature": "150 °C",
  "Perovskite_surface_treatment_deposition_thermal_annealing_time": "10 min",
  "HTL_thickness": "Null",
  "HTL_stack_sequence": "Spiro-MeOTAD",
  "HTL_additive_compound": "t-BP;Li-TFSI",
  "HTL_additive_concentration": "Null",
  "HTL_deposition_method": "Spin-coating",
  "HTL_deposition_solution_concentration": "520 mg/mL",
  "HTL_deposition_solvents_compound": "Chlorobenzene",
  "HTL_deposition_synthesis_atmosphere": "Air",
  "HTL_deposition_synthesis_atmosphere_pressure": "1 atm",
  "HTL_deposition_synthesis_atmosphere_relative_humidity": "Null",
  "HTL_deposition_spin_coating_speed": "3000 rpm",
  "HTL_deposition_spin_coating_time": "30 s",
  "HTL_deposition_thermal_annealing_temperature": "Null",
  "HTL_deposition_thermal_annealing_time": "Null",
  "Backcontact_thickness": "100 nm",
  "Beckcontact_deposition_method": "Thermal evaporation",
  "Backcontact_deposition_atmosphere_pressure": "Null",
  "Encapsulation_method": "Null",
  "Encapsulation_atmosphere": "Null",
  "JV_measured_device_matching": "True",
  "JV_measured_reverse_scan_Voc": "1.121 V",
  "JV_measured_reverse_scan_Jsc": "23.82 mA/cm2",
  "JV_measured_reverse_scan_FF": "0.802",
  "JV_measured_reverse_scan_PCE": "21.28",
  "JV_measured_forward_scan_Voc": "1.104 V",
  "JV_measured_forward_scan_Jsc": "23.80 mA/cm2",
  "JV_measured_forward_scan_FF": "0.797",
  "JV_measured_forward_scan_PCE": "21.08",
  "JV_measured_light_spectra": "AM1.5G",
  "JV_measured_light_spectra_intensity": "100 mW/cm2",
  "JV_measured_scan_speed": "0.130 V/s",
  "JV_measured_scan_delay_time": "Null",
  "JV_certified_PCE": "Null",
  "Stabilized_measured_PCE": "19.52",
  "Stabilized_certified_PCE": "Null",
  "Stability_test_device_matching": "True",
  "Stability_test_temperature": "25 °C",
  "Stability_test_atmosphere": "Air",
  "Stability_test_light_spectra": "Null",
  "Stability_test_light_intensity": "Null",
  "Stability_test_relative_humidity": "25%",
  "Stability_PCE_after_time": "1750 hours",
  "Stability_PCE_after_time_value": "96.37"
}

File: dataset/2021-2025/10.1039_d0ta10581c/Device_BestPCE_gpt4o_10.1039_d0ta10581c.json
{
  "Ref_DOI": "10.1039/d0ta10581c",
  "Ref_journal": "Journal of Materials Chemistry A",
  "Ref_publication_year": "2021",
  "Ref_title": "Efficient Surface Passivation of Perovskite Films by Post-treatment Method with a Minimal Dose",
  "Cell_architecture": "NIP",
  "Cell_stack_sequence": "FTO/SnO2/FAPbI3/spiro-MeOTAD/Ag",
  "Cell_area_measured": "0.125 cm2",
  "ETL_thickness": "Null",
  "ETL_stack_sequence": "SnO2",
  "ETL_additive_compound": "Null",
  "ETL_additive_concentration": "Null",
  "ETL_deposition_method": "Spin-coating",
  "ETL_deposition_solution_concentration": "4 wt%",
  "ETL_deposition_solvents_compound": "Water",
  "ETL_deposition_synthesis_atmosphere": "Air",
  "ETL_deposition_synthesis_atmosphere_pressure": "1 atm",
  "ETL_deposition_synthesis_atmosphere_relative_humidity": "Null",
  "ETL_deposition_spin_coating_speed": "4000 rpm",
  "ETL_deposition_spin_coating_time": "20 s",
  "ETL_deposition_thermal_annealing_temperature": "185 °C",
  "ETL_deposition_thermal_annealing_time": "30 min",
  "Perovskite_dimension": "3D",
  "Perovskite_thickness": "520 nm",
  "Perovskite_composition_long_form": "FAPbI3",
  "Perovskite_additive_compound": "MACl",
  "Perovskite_additive_concentration": "22 mg",
  "Perovskite_bandgap": "1.54 eV",
  "Perovskite_deposition_method": "Spin-coating",
  "Perovskite_deposition_sequential_spin_coating": "False",
  "Perovskite_deposition_spin_coating_antisolvent": "Diethyl ether",
  "Perovskite_deposition_reaction_solutions_compounds": "FAPbI3;MACl",
  "Perovskite_deposition_reaction_solutions_concentrations": "889 mg;22 mg",
  "Perovskite_deposition_final_solutions_concentration_before_deposition": "1.4 M",
  "Perovskite_deposition_solvents_compound": "DMF;DMSO",
  "Perovskite_deposition_solvents_mixing_ratio": "8:1",
  "Perovskite_deposition_synthesis_atmosphere": "Null",
  "Perovskite_deposition_synthesis_atmosphere_pressure": "Null",
  "Perovskite_deposition_synthesis_atmosphere_relative_humidity": "Null",
  "Perovskite_deposition_spin_coating_speed": "1000 rpm;5000 rpm",
  "Perovskite_deposition_spin_coating_time": "5 s;20 s",
  "Perovskite_deposition_thermal_annealing_atmosphere": "Null",
  "Perovskite_deposition_thermal_annealing_temperature": "150 °C",
  "Perovskite_deposition_thermal_annealing_time": "10 min",
  "Perovskite_surface_treatment_material": "TBAI",
  "Perovskite_surface_treatment_method": "Spin-coating",
  "Perovskite_surface_treatment_solution_concentration": "0.05 mM",
  "Perovskite_surface_treatment_solvents_compound": "IPA",
  "Perovskite_surface_treatment_synthesis_atmosphere": "Null",
  "Perovskite_surface_treatment_synthesis_atmosphere_pressure": "Null",
  "Perovskite_surface_treatment_synthesis_atmosphere_relative_humidity": "Null",
  "Perovskite_surface_treatment_deposition_spin_coating_speed": "5000 rpm",
  "Perovskite_surface_treatment_deposition_spin_coating_time": "30 s",
  "Perovskite_surface_treatment_deposition_thermal_annealing_temperature": "150 °C",
  "Perovskite_surface_treatment_deposition_thermal_annealing_time": "10 min",
  "HTL_thickness": "Null",
  "HTL_stack_sequence": "spiro-MeOTAD",
  "HTL_additive_compound": "Li-TFSI;tBP",
  "HTL_additive_concentration": "520 mg/mL",
  "HTL_deposition_method": "Spin-coating",
  "HTL_deposition_solution_concentration": "Null",
  "HTL_deposition_solvents_compound": "Chlorobenzene",
  "HTL_deposition_synthesis_atmosphere": "Null",
  "HTL_deposition_synthesis_atmosphere_pressure": "Null",
  "HTL_deposition_synthesis_atmosphere_relative_humidity": "Null",
  "HTL_deposition_spin_coating_speed": "3000 rpm",
  "HTL_deposition_spin_coating_time": "30 s",
  "HTL_deposition_thermal_annealing_temperature": "Null",
  "HTL_deposition_thermal_annealing_time": "Null",
  "Backcontact_thickness": "100 nm",
  "Beckcontact_deposition_method": "Thermal evaporation",
  "Backcontact_deposition_atmosphere_pressure": "Null",
  "Encapsulation_method": "Null",
  "Encapsulation_atmosphere": "Null",
  "JV_measured_device_matching": "True",
  "JV_measured_reverse_scan_Voc": "1.121 V",
  "JV_measured_reverse_scan_Jsc": "23.82 mA/cm2",
  "JV_measured_reverse_scan_FF": "80.2 %",
  "JV_measured_reverse_scan_PCE": "21.28 %",
  "JV_measured_forward_scan_Voc": "1.104 V",
  "JV_measured_forward_scan_Jsc": "23.80 mA/cm2",
  "JV_measured_forward_scan_FF": "79.7 %",
  "JV_measured_forward_scan_PCE": "21.08 %",
  "JV_measured_light_spectra": "AM1.5G",
  "JV_measured_light_spectra_intensity": "100 mW/cm2",
  "JV_measured_scan_speed": "130 mV/s",
  "JV_measured_scan_delay_time": "Null",
  "JV_certified_PCE": "Null",
  "Stabilized_measured_PCE": "19.52 %",
  "Stabilized_certified_PCE": "Null",
  "Stability_test_device_matching": "True",
  "Stability_test_temperature": "25 °C",
  "Stability_test_atmosphere": "Null",
  "Stability_test_light_spectra": "AM1.5G",
  "Stability_test_light_intensity": "1 sun",
  "Stability_test_relative_humidity": "25 %",
  "Stability_PCE_after_time": "1750 hours",
  "Stability_PCE_after_time_value": "96.37 %"
}

File: dataset/2021-2025/10.1039_d0ta10581c/Device_BestPCE_gpt4o_mini_10.1039_d0ta10581c.json
{
  "Ref_DOI": "10.1039/d0ta10581c",
  "Ref_journal": "Journal of Materials Chemistry A",
  "Ref_publication_year": "2021",
  "Ref_title": "Efficient Surface Passivation of Perovskite Films by Post-treatment Method with a Minimal Dose",
  "Cell_architecture": "NIP",
  "Cell_stack_sequence": "FTO/SnO2/FAPbI3/spiro-MeOTAD/Ag",
  "Cell_area_measured": "0.125 cm2",
  "ETL_thickness": "40 nm",
  "ETL_stack_sequence": "SnO2",
  "ETL_additive_compound": "Null",
  "ETL_additive_concentration": "Null",
  "ETL_deposition_method": "Spin-coating",
  "ETL_deposition_solution_concentration": "4 wt%",
  "ETL_deposition_solvents_compound": "Deionized water",
  "ETL_deposition_synthesis_atmosphere": "Air",
  "ETL_deposition_synthesis_atmosphere_pressure": "1 atm",
  "ETL_deposition_synthesis_atmosphere_relative_humidity": "Null",
  "ETL_deposition_spin_coating_speed": "4000 rpm",
  "ETL_deposition_spin_coating_time": "20 s",
  "ETL_deposition_thermal_annealing_temperature": "185 °C",
  "ETL_deposition_thermal_annealing_time": "30 min",
  "Perovskite_dimension": "3D",
  "Perovskite_thickness": "520 nm",
  "Perovskite_composition_long_form": "FAPbI3",
  "Perovskite_additive_compound": "TBAI",
  "Perovskite_additive_concentration": "0.05 mM",
  "Perovskite_bandgap": "1.54 eV",
  "Perovskite_deposition_method": "Spin-coating",
  "Perovskite_deposition_sequential_spin_coating": "False",
  "Perovskite_deposition_spin_coating_antisolvent": "Null",
  "Perovskite_deposition_reaction_solutions_compounds": "FAPbI3;MACl",
  "Perovskite_deposition_reaction_solutions_concentrations": "1.4 M;0.1 M",
  "Perovskite_deposition_final_solutions_concentration_before_deposition": "Null",
  "Perovskite_deposition_solvents_compound": "DMF;DMSO",
  "Perovskite_deposition_solvents_mixing_ratio": "8:1",
  "Perovskite_deposition_synthesis_atmosphere": "Nitrogen",
  "Perovskite_deposition_synthesis_atmosphere_pressure": "1 atm",
  "Perovskite_deposition_synthesis_atmosphere_relative_humidity": "Null",
  "Perovskite_deposition_spin_coating_speed": "1000 rpm;5000 rpm",
  "Perovskite_deposition_spin_coating_time": "5 s;20 s",
  "Perovskite_deposition_thermal_annealing_atmosphere": "Air",
  "Perovskite_deposition_thermal_annealing_temperature": "150 °C",
  "Perovskite_deposition_thermal_annealing_time": "10 min",
  "Perovskite_surface_treatment_material": "TBAI",
  "Perovskite_surface_treatment_method": "Spin-coating",
  "Perovskite_surface_treatment_solution_concentration": "0.05 mM",
  "Perovskite_surface_treatment_solvents_compound": "IPA",
  "Perovskite_surface_treatment_synthesis_atmosphere": "Air",
  "Perovskite_surface_treatment_synthesis_atmosphere_pressure": "1 atm",
  "Perovskite_surface_treatment_synthesis_atmosphere_relative_humidity": "Null",
  "Perovskite_surface_treatment_deposition_spin_coating_speed": "5000 rpm",
  "Perovskite_surface_treatment_deposition_spin_coating_time": "30 s",
  "Perovskite_surface_treatment_deposition_thermal_annealing_temperature": "Null",
  "Perovskite_surface_treatment_deposition_thermal_annealing_time": "Null",
  "HTL_thickness": "Null",
  "HTL_stack_sequence": "Null",
  "HTL_additive_compound": "tBP;Li-TFSI",
  "HTL_additive_concentration": "520 mg/mL;Null",
  "HTL_deposition_method": "Spin-coating",
  "HTL_deposition_solution_concentration": "Null",
  "HTL_deposition_solvents_compound": "Chlorobenzene",
  "HTL_deposition_synthesis_atmosphere": "Air",
  "HTL_deposition_synthesis_atmosphere_pressure": "1 atm",
  "HTL_deposition_synthesis_atmosphere_relative_humidity": "Null",
  "HTL_deposition_spin_coating_speed": "3000 rpm",
  "HTL_deposition_spin_coating_time": "30 s",
  "HTL_deposition_thermal_annealing_temperature": "Null",
  "HTL_deposition_thermal_annealing_time": "Null",
  "Backcontact_thickness": "100 nm",
  "Beckcontact_deposition_method": "Thermal evaporation",
  "Backcontact_deposition_atmosphere_pressure": "Null",
  "Encapsulation_method": "Null",
  "Encapsulation_atmosphere": "Air",
  "JV_measured_device_matching": "True",
  "JV_measured_reverse_scan_Voc": "1.121 V",
  "JV_measured_reverse_scan_Jsc": "23.82 mA/cm2",
  "JV_measured_reverse_scan_FF": "80.2 %",
  "JV_measured_reverse_scan_PCE": "21.28 %",
  "JV_measured_forward_scan_Voc": "1.104 V",
  "JV_measured_forward_scan_Jsc": "23.80 mA/cm2",
  "JV_measured_forward_scan_FF": "79.7 %",
  "JV_measured_forward_scan_PCE": "21.08 %",
  "JV_measured_light_spectra": "AM1.5G",
  "JV_measured_light_spectra_intensity": "100 mW/cm2",
  "JV_measured_scan_speed": "130 mV/s",
  "JV_measured_scan_delay_time": "Null",
  "JV_certified_PCE": "Null",
  "Stabilized_measured_PCE": "Null",
  "Stabilized_certified_PCE": "Null",
  "Stability_test_device_matching": "True",
  "Stability_test_temperature": "25 °C",
  "Stability_test_atmosphere": "Air",
  "Stability_test_light_spectra": "AM1.5G",
  "Stability_test_light_intensity": "1 sun",
  "Stability_test_relative_humidity": "30 %",
  "Stability_PCE_after_time": "1750 hours",
  "Stability_PCE_after_time_value": "96.37 %"
}

File: dataset/2021-2025/10.1039_d0ta10581c/Device_BestPCE_gpt4o_mini_zero_shot_10.1039_d0ta10581c.json
{
  "Ref_DOI": "10.1039/d0ta10581c",
  "Ref_journal": "Journal of Materials Chemistry A",
  "Ref_publication_year": "2021",
  "Ref_title": "Efficient surface passivation of perovskite films by a post-treatment method with a minimal dose",
  "Cell_architecture": "Planar",
  "Cell_stack_sequence": "FTO/SnO2/FAPbI3/spiro-MeOTAD/Ag",
  "Cell_area_measured": "0.125 cm2",
  "ETL_thickness": "Null",
  "ETL_stack_sequence": "Null",
  "ETL_additive_compound": "Null",
  "ETL_additive_concentration": "Null",
  "ETL_deposition_method": "Spin coating",
  "ETL_deposition_solution_concentration": "4 wt%",
  "ETL_deposition_solvents_compound": "Deionized water",
  "ETL_deposition_synthesis_atmosphere": "Air",
  "ETL_deposition_synthesis_atmosphere_pressure": "Null",
  "ETL_deposition_synthesis_atmosphere_relative_humidity": "Null",
  "ETL_deposition_spin_coating_speed": "4000 rpm",
  "ETL_deposition_spin_coating_time": "20 s",
  "ETL_deposition_thermal_annealing_temperature": "185 °C",
  "ETL_deposition_thermal_annealing_time": "30 min",
  "Perovskite_dimension": "3D",
  "Perovskite_thickness": "520 nm",
  "Perovskite_composition_long_form": "FAPbI3",
  "Perovskite_additive_compound": "Tetrabutylammonium iodide (TBAI)",
  "Perovskite_additive_concentration": "0.05 mM",
  "Perovskite_bandgap": "1.54 eV",
  "Perovskite_deposition_method": "Spin coating",
  "Perovskite_deposition_sequential_spin_coating": "Yes",
  "Perovskite_deposition_spin_coating_antisolvent": "Diethyl ether",
  "Perovskite_deposition_reaction_solutions_compounds": "FAPbI3, MACl",
  "Perovskite_deposition_reaction_solutions_concentrations": "1.4 M",
  "Perovskite_deposition_final_solutions_concentration_before_deposition": "Null",
  "Perovskite_deposition_solvents_compound": "N,N-dimethylformamide (DMF), Dimethyl sulfoxide (DMSO)",
  "Perovskite_deposition_solvents_mixing_ratio": "8:1",
  "Perovskite_deposition_synthesis_atmosphere": "Air",
  "Perovskite_deposition_synthesis_atmosphere_pressure": "Null",
  "Perovskite_deposition_synthesis_atmosphere_relative_humidity": "Null",
  "Perovskite_deposition_spin_coating_speed": "1000 rpm, 5000 rpm",
  "Perovskite_deposition_spin_coating_time": "5 s, 20 s",
  "Perovskite_deposition_thermal_annealing_atmosphere": "Air",
  "Perovskite_deposition_thermal_annealing_temperature": "150 °C",
  "Perovskite_deposition_thermal_annealing_time": "10 min",
  "Perovskite_surface_treatment_material": "Tetrabutylammonium iodide (TBAI)",
  "Perovskite_surface_treatment_method": "Spin coating",
  "Perovskite_surface_treatment_solution_concentration": "0.05 mM",
  "Perovskite_surface_treatment_solvents_compound": "Isopropyl alcohol (IPA)",
  "Perovskite_surface_treatment_synthesis_atmosphere": "Air",
  "Perovskite_surface_treatment_synthesis_atmosphere_pressure": "Null",
  "Perovskite_surface_treatment_synthesis_atmosphere_relative_humidity": "Null",
  "Perovskite_surface_treatment_deposition_spin_coating_speed": "5000 rpm",
  "Perovskite_surface_treatment_deposition_spin_coating_time": "30 s",
  "Perovskite_surface_treatment_deposition_thermal_annealing_temperature": "80 °C",
  "Perovskite_surface_treatment_deposition_thermal_annealing_time": "5 min",
  "HTL_thickness": "Null",
  "HTL_stack_sequence": "Null",
  "HTL_additive_compound": "Null",
  "HTL_additive_concentration": "Null",
  "HTL_deposition_method": "Spin coating",
  "HTL_deposition_solution_concentration": "520 mg/mL",
  "HTL_deposition_solvents_compound": "Chlorobenzene",
  "HTL_deposition_synthesis_atmosphere": "Air",
  "HTL_deposition_synthesis_atmosphere_pressure": "Null",
  "HTL_deposition_synthesis_atmosphere_relative_humidity": "Null",
  "HTL_deposition_spin_coating_speed": "3000 rpm",
  "HTL_deposition_spin_coating_time": "30 s",
  "HTL_deposition_thermal_annealing_temperature": "Null",
  "HTL_deposition_thermal_annealing_time": "Null",
  "Backcontact_thickness": "100 nm",
  "Beckcontact_deposition_method": "Thermal evaporation",
  "Backcontact_deposition_atmosphere_pressure": "Null",
  "Encapsulation_method": "Null",
  "Encapsulation_atmosphere": "Null",
  "JV_measured_device_matching": "Null",
  "JV_measured_reverse_scan_Voc": "1.121 V",
  "JV_measured_reverse_scan_Jsc": "23.82 mA/cm2",
  "JV_measured_reverse_scan_FF": "0.802",
  "JV_measured_reverse_scan_PCE": "21.28%",
  "JV_measured_forward_scan_Voc": "1.104 V",
  "JV_measured_forward_scan_Jsc": "23.80 mA/cm2",
  "JV_measured_forward_scan_FF": "0.797",
  "JV_measured_forward_scan_PCE": "21.08%",
  "JV_measured_light_spectra": "AM 1.5 G",
  "JV_measured_light_spectra_intensity": "100 mW/cm2",
  "JV_measured_scan_speed": "130 mV/s",
  "JV_measured_scan_delay_time": "Null",
  "JV_certified_PCE": "Null",
  "Stabilized_measured_PCE": "Null",
  "Stabilized_certified_PCE": "Null",
  "Stability_test_device_matching": "Null",
  "Stability_test_temperature": "25 °C",
  "Stability_test_atmosphere": "Dark",
  "Stability_test_light_spectra": "Null",
  "Stability_test_light_intensity": "Null",
  "Stability_test_relative_humidity": "30 ± 10%",
  "Stability_PCE_after_time": "1750 h",
  "Stability_PCE_after_time_value": "96.37%"
}

File: dataset/2021-2025/10.1039_d0ta10581c/Device_BestPCE_grok_10.1039_d0ta10581c.json
{
  "Ref_DOI": "10.1039/d0ta10581c",
  "Ref_journal": "Journal of Materials Chemistry A",
  "Ref_publication_year": "2021",
  "Ref_title": "Efficient surface passivation of perovskite films by a post-treatment method with a minimal dose",
  "Cell_architecture": "NIP",
  "Cell_stack_sequence": "FTO/SnO2/FAPbI3/spiro-MeOTAD/Ag",
  "Cell_area_measured": "0.125 cm2",
  "ETL_thickness": "Null",
  "ETL_stack_sequence": "SnO2",
  "ETL_additive_compound": "Null",
  "ETL_additive_concentration": "Null",
  "ETL_deposition_method": "Spin-coating",
  "ETL_deposition_solution_concentration": "4 wt%",
  "ETL_deposition_solvents_compound": "Deionized water",
  "ETL_deposition_synthesis_atmosphere": "Air",
  "ETL_deposition_synthesis_atmosphere_pressure": "1 atm",
  "ETL_deposition_synthesis_atmosphere_relative_humidity": "Null",
  "ETL_deposition_spin_coating_speed": "4000 rpm",
  "ETL_deposition_spin_coating_time": "20 s",
  "ETL_deposition_thermal_annealing_temperature": "185 °C",
  "ETL_deposition_thermal_annealing_time": "30 min",
  "Perovskite_dimension": "3D",
  "Perovskite_thickness": "520 nm",
  "Perovskite_composition_long_form": "FAPbI3",
  "Perovskite_additive_compound": "MACl",
  "Perovskite_additive_concentration": "22 mg/mL",
  "Perovskite_bandgap": "1.54 eV",
  "Perovskite_deposition_method": "Spin-coating",
  "Perovskite_deposition_sequential_spin_coating": "False",
  "Perovskite_deposition_spin_coating_antisolvent": "Diethyl ether",
  "Perovskite_deposition_reaction_solutions_compounds": "FAPbI3; MACl",
  "Perovskite_deposition_reaction_solutions_concentrations": "889 mg/mL; 22 mg/mL",
  "Perovskite_deposition_final_solutions_concentration_before_deposition": "1.4 M",
  "Perovskite_deposition_solvents_compound": "DMF; DMSO",
  "Perovskite_deposition_solvents_mixing_ratio": "8:1",
  "Perovskite_deposition_synthesis_atmosphere": "Null",
  "Perovskite_deposition_synthesis_atmosphere_pressure": "Null",
  "Perovskite_deposition_synthesis_atmosphere_relative_humidity": "Null",
  "Perovskite_deposition_spin_coating_speed": "1000 rpm; 5000 rpm",
  "Perovskite_deposition_spin_coating_time": "5 s; 20 s",
  "Perovskite_deposition_thermal_annealing_atmosphere": "Null",
  "Perovskite_deposition_thermal_annealing_temperature": "150 °C",
  "Perovskite_deposition_thermal_annealing_time": "10 min",
  "Perovskite_surface_treatment_material": "TBAI",
  "Perovskite_surface_treatment_method": "Spin-coating",
  "Perovskite_surface_treatment_solution_concentration": "5.0 mM",
  "Perovskite_surface_treatment_solvents_compound": "IPA",
  "Perovskite_surface_treatment_synthesis_atmosphere": "Null",
  "Perovskite_surface_treatment_synthesis_atmosphere_pressure": "Null",
  "Perovskite_surface_treatment_synthesis_atmosphere_relative_humidity": "Null",
  "Perovskite_surface_treatment_deposition_spin_coating_speed": "5000 rpm",
  "Perovskite_surface_treatment_deposition_spin_coating_time": "30 s",
  "Perovskite_surface_treatment_deposition_thermal_annealing_temperature": "80 °C",
  "Perovskite_surface_treatment_deposition_thermal_annealing_time": "5 min",
  "HTL_thickness": "Null",
  "HTL_stack_sequence": "spiro-MeOTAD",
  "HTL_additive_compound": "Li-TFSI; t-BP",
  "HTL_additive_concentration": "520 mg/mL; Null",
  "HTL_deposition_method": "Spin-coating",
  "HTL_deposition_solution_concentration": "72.3 mg/mL",
  "HTL_deposition_solvents_compound": "Chlorobenzene",
  "HTL_deposition_synthesis_atmosphere": "Null",
  "HTL_deposition_synthesis_atmosphere_pressure": "Null",
  "HTL_deposition_synthesis_atmosphere_relative_humidity": "Null",
  "HTL_deposition_spin_coating_speed": "3000 rpm",
  "HTL_deposition_spin_coating_time": "30 s",
  "HTL_deposition_thermal_annealing_temperature": "Null",
  "HTL_deposition_thermal_annealing_time": "Null",
  "Backcontact_thickness": "100 nm",
  "Beckcontact_deposition_method": "Thermal evaporation",
  "Backcontact_deposition_atmosphere_pressure": "Null",
  "Encapsulation_method": "None",
  "Encapsulation_atmosphere": "Null",
  "JV_measured_device_matching": "True",
  "JV_measured_reverse_scan_Voc": "1.122 V",
  "JV_measured_reverse_scan_Jsc": "23.52 mA/cm2",
  "JV_measured_reverse_scan_FF": "81.9 %",
  "JV_measured_reverse_scan_PCE": "21.61 %",
  "JV_measured_forward_scan_Voc": "1.059 V",
  "JV_measured_forward_scan_Jsc": "23.51 mA/cm2",
  "JV_measured_forward_scan_FF": "79.7 %",
  "JV_measured_forward_scan_PCE": "19.86 %",
  "JV_measured_light_spectra": "AM1.5G",
  "JV_measured_light_spectra_intensity": "100 mW/cm2",
  "JV_measured_scan_speed": "0.130 V/s",
  "JV_measured_scan_delay_time": "Null",
  "JV_certified_PCE": "Null",
  "Stabilized_measured_PCE": "18.86 %",
  "Stabilized_certified_PCE": "Null",
  "Stability_test_device_matching": "True",
  "Stability_test_temperature": "25 °C",
  "Stability_test_atmosphere": "Air",
  "Stability_test_light_spectra": "AM1.5G",
  "Stability_test_light_intensity": "1 sun",
  "Stability_test_relative_humidity": "25 %",
  "Stability_PCE_after_time": "1750 hours",
  "Stability_PCE_after_time_value": "78.11 %"
}
