Repository: jiayijdong/PSCbench

# PSCbench


**PSCbench** is a novel benchmark for materials science research-level scientific
dataset curation sourced from published journals. The benchmark is designed to evaluate the complex classification capabilities,
strong domain knowledge, and advanced calculation skills of LLMs.

## Data


The PSCbench dataset is under dataset folder in json file format. Each file is list of dictionary and can be extracted using following scripts.
Each file stands for one published journal, which is fully elaborated in the paper. 

```
with open("./dataset/retroactive/{}.json".format(subject), encoding='utf-8') as json_file:
    problems=json.load(json_file)
```

File: dataset/2021-2025/10.1039_d0ta10581c/Device_BestPCE_o3_10.1039_d0ta10581c.json
{
  "Ref_DOI": "10.1039/d0ta10581c",
  "Ref_journal": "Journal of Materials Chemistry A",
  "Ref_publication_year": "2021",
  "Ref_title": "Efficient surface passivation of perovskite films by a post-treatment method with a minimal dose",
  "Cell_architecture": "NIP",
  "Cell_stack_sequence": "FTO/SnO2/FAPbI3/Spiro-MeOTAD/Ag",
  "Cell_area_measured": "0.125 cm2",
  "ETL_thickness": "Null",
  "ETL_stack_sequence": "SnO2",
  "ETL_additive_compound": "Null",
  "ETL_additive_concentration": "Null",
  "ETL_deposition_method": "Spin-coating",
  "ETL_deposition_solution_concentration": "4 wt%",
  "ETL_deposition_solvents_compound": "Water",
  "ETL_deposition_synthesis_atmosphere": "Air",
  "ETL_deposition_synthesis_atmosphere_pressure": "1 atm",
  "ETL_deposition_synthesis_atmosphere_relative_humidity": "Null",
  "ETL_deposition_spin_coating_speed": "4000 rpm",
  "ETL_deposition_spin_coating_time": "20 s",
  "ETL_deposition_thermal_annealing_temperature": "185 °C",
  "ETL_deposition_thermal_annealing_time": "30 min",
  "Perovskite_dimension": "3D",
  "Perovskite_thickness": "520 nm",
  "Perovskite_composition_long_form": "FAPbI3",
  "Perovskite_additive_compound": "MACl",
  "Perovskite_additive_concentration": "22 mg/mL",
  "Perovskite_bandgap": "1.54 eV",
  "Perovskite_deposition_method": "Spin-coating",
  "Perovskite_deposition_sequential_spin_coating": "False",
  "Perovskite_deposition_spin_coating_antisolvent": "Diethyl ether",
  "Perovskite_deposition_reaction_solutions_compounds": "FAPbI3; MACl",
  "Perovskite_deposition_reaction_solutions_concentrations": "1.4 M; 22 mg/mL",
  "Perovskite_deposition_final_solutions_concentration_before_deposition": "1.4 M",
  "Perovskite_deposition_solvents_compound": "DMF; DMSO",
  "Perovskite_deposition_solvents_mixing_ratio": "8:1",
  "Perovskite_deposition_synthesis_atmosphere": "Air",
  "Perovskite_deposition_synthesis_atmosphere_pressure": "1 atm",
  "Perovskite_deposition_synthesis_atmosphere_relative_humidity": "Null",
  "Perovskite_deposition_spin_coating_speed": "1000 rpm; 5000 rpm",
  "Perovskite_deposition_spin_coating_time": "5 s; 20 s",
  "Perovskite_deposition_thermal_annealing_atmosphere": "Air",
  "Perovskite_deposition_thermal_annealing_temperature": "150 °C",
  "Perovskite_deposition_thermal_annealing_time": "10 min",
  "Perovskite_surface_treatment_material": "TBAI",
  "Perovskite_surface_treatment_method": "Spin-coating",
  "Perovskite_surface_treatment_solution_concentration": "5.0 mM",
  "Perovskite_surface_treatment_solvents_compound": "IPA",
  "Perovskite_surface_treatment_synthesis_atmosphere": "Air",
  "Perovskite_surface_treatment_synthesis_atmosphere_pressure": "1 atm",
  "Perovskite_surface_treatment_synthesis_atmosphere_relative_humidity": "Null",
  "Perovskite_surface_treatment_deposition_spin_coating_speed": "5000 rpm",
  "Perovskite_surface_treatment_deposition_spin_coating_time": "30 s",
  "Perovskite_surface_treatment_deposition_thermal_annealing_temperature": "80 °C",
  "Perovskite_surface_treatment_deposition_thermal_annealing_time": "5 min",
  "HTL_thickness": "Null",
  "HTL_stack_sequence": "Spiro-MeOTAD",
  "HTL_additive_compound": "Li-TFSI; tBP",
  "HTL_additive_concentration": "Li-TFSI 520 mg/mL; tBP 28.8 µL/mL",
  "HTL_deposition_method": "Spin-coating",
  "HTL_deposition_solution_concentration": "Null",
  "HTL_deposition_solvents_compound": "Chlorobenzene",
  "HTL_deposition_synthesis_atmosphere": "Air",
  "HTL_deposition_synthesis_atmosphere_pressure": "1 atm",
  "HTL_deposition_synthesis_atmosphere_relative_humidity": "Null",
  "HTL_deposition_spin_coating_speed": "3000 rpm",
  "HTL_deposition_spin_coating_time": "30 s",
  "HTL_deposition_thermal_annealing_temperature": "Null",
  "HTL_deposition_thermal_annealing_time": "Null",
  "Backcontact_thickness": "100 nm",
  "Beckcontact_deposition_method": "Thermal evaporation",
  "Backcontact_deposition_atmosphere_pressure": "Null",
  "Encapsulation_method": "Null",
  "Encapsulation_atmosphere": "Null",
  "JV_measured_device_matching": "True",
  "JV_measured_reverse_scan_Voc": "1.122 V",
  "JV_measured_reverse_scan_Jsc": "23.52 mA/cm2",
  "JV_measured_reverse_scan_FF": "81.9 %",
  "JV_measured_reverse_scan_PCE": "21.61 %",
  "JV_measured_forward_scan_Voc": "1.059 V",
  "JV_measured_forward_scan_Jsc": "23.51 mA/cm2",
  "JV_measured_forward_scan_FF": "79.7 %",
  "JV_measured_forward_scan_PCE": "19.86 %",
  "JV_measured_light_spectra": "AM1.5G",
  "JV_measured_light_spectra_intensity": "100 mW/cm2",
  "JV_measured_scan_speed": "0.13 V/s",
  "JV_measured_scan_delay_time": "Null",
  "JV_certified_PCE": "Null",
  "Stabilized_measured_PCE": "18.86 %",
  "Stabilized_certified_PCE": "Null",
  "Stability_test_device_matching": "True",
  "Stability_test_temperature": "25 °C",
  "Stability_test_atmosphere": "Dark air",
  "Stability_test_light_spectra": "Null",
  "Stability_test_light_intensity": "Null",
  "Stability_test_relative_humidity": "30 %",
  "Stability_PCE_after_time": "1750 hours",
  "Stability_PCE_after_time_value": "78.11 %"
}

File: dataset/2021-2025/10.1039_d0ta10581c/Device_BestPCE_o4_mini_10.1039_d0ta10581c.json
{
  "Ref_DOI": "10.1039/d0ta10581c",
  "Ref_journal": "Journal of Materials Chemistry A",
  "Ref_publication_year": "2021",
  "Ref_title": "Efficient surface passivation of perovskite films by a post-treatment method with a minimal dose",
  "Cell_architecture": "NIP",
  "Cell_stack_sequence": "FTO/SnO2/FAPbI3/spiro-MeOTAD/Ag",
  "Cell_area_measured": "0.125 cm2",
  "ETL_thickness": "Null",
  "ETL_stack_sequence": "SnO2",
  "ETL_additive_compound": "Null",
  "ETL_additive_concentration": "Null",
  "ETL_deposition_method": "Spin-coating",
  "ETL_deposition_solution_concentration": "4 wt%",
  "ETL_deposition_solvents_compound": "Water",
  "ETL_deposition_synthesis_atmosphere": "Air",
  "ETL_deposition_synthesis_atmosphere_pressure": "1 atm",
  "ETL_deposition_synthesis_atmosphere_relative_humidity": "Null",
  "ETL_deposition_spin_coating_speed": "4000 rpm",
  "ETL_deposition_spin_coating_time": "20 s",
  "ETL_deposition_thermal_annealing_temperature": "185 °C",
  "ETL_deposition_thermal_annealing_time": "30 min",
  "Perovskite_dimension": "3D",
  "Perovskite_thickness": "520 nm",
  "Perovskite_composition_long_form": "FAPbI3",
  "Perovskite_additive_compound": "MACl",
  "Perovskite_additive_concentration": "22 mg/mL",
  "Perovskite_bandgap": "1.54 eV",
  "Perovskite_deposition_method": "Spin-coating",
  "Perovskite_deposition_sequential_spin_coating": "False",
  "Perovskite_deposition_spin_coating_antisolvent": "Diethyl ether",
  "Perovskite_deposition_reaction_solutions_compounds": "FAPbI3;MACl",
  "Perovskite_deposition_reaction_solutions_concentrations": "1.4 M;Null",
  "Perovskite_deposition_final_solutions_concentration_before_deposition": "1.4 M",
  "Perovskite_deposition_solvents_compound": "DMF;DMSO",
  "Perovskite_deposition_solvents_mixing_ratio": "8:1",
  "Perovskite_deposition_synthesis_atmosphere": "Null",
  "Perovskite_deposition_synthesis_atmosphere_pressure": "Null",
  "Perovskite_deposition_synthesis_atmosphere_relative_humidity": "Null",
  "Perovskite_deposition_spin_coating_speed": "1000 rpm;5000 rpm",
  "Perovskite_deposition_spin_coating_time": "5 s;20 s",
  "Perovskite_deposition_thermal_annealing_atmosphere": "Null",
  "Perovskite_deposition_thermal_annealing_temperature": "150 °C",
  "Perovskite_deposition_thermal_annealing_time": "10 min",
  "Perovskite_surface_treatment_material": "TBAI",
  "Perovskite_surface_treatment_method": "Spin-coating",
  "Perovskite_surface_treatment_solution_concentration": "5.0 mM",
  "Perovskite_surface_treatment_solvents_compound": "IPA",
  "Perovskite_surface_treatment_synthesis_atmosphere": "Null",
  "Perovskite_surface_treatment_synthesis_atmosphere_pressure": "1 atm",
  "Perovskite_surface_treatment_synthesis_atmosphere_relative_humidity": "Null",
  "Perovskite_surface_treatment_deposition_spin_coating_speed": "5000 rpm",
  "Perovskite_surface_treatment_deposition_spin_coating_time": "30 s",
  "Perovskite_surface_treatment_deposition_thermal_annealing_temperature": "80 °C",
  "Perovskite_surface_treatment_deposition_thermal_annealing_time": "5 min",
  "HTL_thickness": "Null",
  "HTL_stack_sequence": "spiro-MeOTAD",
  "HTL_additive_compound": "tBP;Li-TFSI",
  "HTL_additive_concentration": "Null;520 mg/mL",
  "HTL_deposition_method": "Spin-coating",
  "HTL_deposition_solution_concentration": "520 mg/mL",
  "HTL_deposition_solvents_compound": "Chlorobenzene",
  "HTL_deposition_synthesis_atmosphere": "Null",
  "HTL_deposition_synthesis_atmosphere_pressure": "Null",
  "HTL_deposition_synthesis_atmosphere_relative_humidity": "Null",
  "HTL_deposition_spin_coating_speed": "3000 rpm",
  "HTL_deposition_spin_coating_time": "30 s",
  "HTL_deposition_thermal_annealing_temperature": "Null",
  "HTL_deposition_thermal_annealing_time": "Null",
  "Backcontact_thickness": "100 nm",
  "Beckcontact_deposition_method": "Thermal evaporation",
  "Backcontact_deposition_atmosphere_pressure": "Null",
  "Encapsulation_method": "Null",
  "Encapsulation_atmosphere": "Null",
  "JV_measured_device_matching": "True",
  "JV_measured_reverse_scan_Voc": "1.122 V",
  "JV_measured_reverse_scan_Jsc": "23.52 mA/cm2",
  "JV_measured_reverse_scan_FF": "81.9 %",
  "JV_measured_reverse_scan_PCE": "21.61 %",
  "JV_measured_forward_scan_Voc": "1.059 V",
  "JV_measured_forward_scan_Jsc": "23.51 mA/cm2",
  "JV_measured_forward_scan_FF": "79.7 %",
  "JV_measured_forward_scan_PCE": "19.86 %",
  "JV_measured_light_spectra": "AM1.5G",
  "JV_measured_light_spectra_intensity": "100 mW/cm2",
  "JV_measured_scan_speed": "0.13 V/s",
  "JV_measured_scan_delay_time": "Null",
  "JV_certified_PCE": "Null",
  "Stabilized_measured_PCE": "18.86 %",
  "Stabilized_certified_PCE": "Null",
  "Stability_test_device_matching": "True",
  "Stability_test_temperature": "25 °C",
  "Stability_test_atmosphere": "Air",
  "Stability_test_light_spectra": "Null",
  "Stability_test_light_intensity": "Null",
  "Stability_test_relative_humidity": "30 %",
  "Stability_PCE_after_time": "1750 hours",
  "Stability_PCE_after_time_value": "Null"
}
