Repository: jiayijdong/PSCbench

# PSCbench


**PSCbench** is a novel benchmark for materials science research-level scientific
dataset curation sourced from published journals. The benchmark is designed to evaluate the complex classification capabilities,
strong domain knowledge, and advanced calculation skills of LLMs. 

We developed an innovative **evaluation protocol** for a detailed analysis of classification abilities of leading commercially available Large Language Models. This
involves instructing LLMs to extract key knowledge information within a predefined set of
dataset template. This process offers a fine-grained understanding that LLM works as well as a human in annotating the data
and actually finds out when the humans failed to annotate the data
.

## Data


The PSCbench dataset is under dataset folder in json file format. Each file is list of dictionary and can be extracted using following scripts.
Each file stands for one published journal, which is fully elaborated in the paper. 

```
with open("./dataset/retroactive/{}.json".format(subject), encoding='utf-8') as json_file:
    problems=json.load(json_file)
```

## Evaluation
To evaluate our data using LLM, please refer to folder under eval

## Analysis (Evaluation Protocol)
The evaluation protocol involves analyzing both LLM
and reference (correct) ground truth with the assistance of human annotators to identify the key information in the literature.
These reasons are then summarized into 4 categories: **Tag, Materials, Fabrication and Properties**. Subsequently, a LLM verifier is employed to automatically attribute each
incorrectly extracted answer into a certain field. The resulting error profiles enable the
interpretation of the improved skills by certain prompting strategies and direct comparison of various
strategies.

### run evaluation protocol
After running the evaluation part, use the output to run the evaluation protocol. 
```
cd eval
OPENAI_API_KEY=your_key python ana_error.py --setting your_setting 
```

## Citation
If you find our paper useful, please cite our paper
```
@misc{dong2024pscbench,
  author = {Dong, Jiayi and Huang, Zijian and Yao, Yu and Shen, Zhichao and Liu, Junkai and Tong, Yiushun and Tsai, Chu-Yen and Duan, Haoxiang and Yang, Wenxin and Gong, Ming and Xu, Wei and Kundu, Arnesh and Zhang, Ying and Huang, Joshua and Tong, Xinyang and Yeh, Eric and Zhu, Yingke and Ng, Charlotte and Du, Yilun and Li, Ju and Schwalbe-Koda, Daniel and Yang, Yang},
  title = {{PSCBENCH: A Benchmark for Large-Scale Automated Knowledge Extraction and Data Curation in Perovskite Solar Cell Literature}},
  note = {Preprint},
  year = {2024},
  url = {https://arxiv.org/abs/XXXX.XXXXX}  
}

```

File: dataset/2021-2025/10.1039_d0ta10717d/Device_BestPCE_10.1039_d0ta10717d.json
{
    "Ref_DOI": "10.1039/d0ta10717d",
    "Ref_journal": "Journal of Materials Chemistry A",
    "Ref_publication_year": "2021",
    "Ref_title": "Artemisinin-Passivated Mixed-Cation Perovskite Films for Durable Flexible Perovskite Solar Cells with Over 21% Efficiency",
    "Cell_architecture": "NIP",
    "Cell_stack_sequence": "PEN/ITO/HfOx/SnO2(modified)/perovskite/PFAI/Spiro-OMeTAD/MoOx/Ag",
    "Cell_area_measured": "0.0586 cm2",
    "ETL_thickness": "Null",
    "ETL_stack_sequence": "HfOx/SnO2(modified)",
    "ETL_additive_compound": "HCl",
    "ETL_additive_concentration": "5.0 mol%",
    "ETL_deposition_method": "Spin-coating",
    "ETL_deposition_solution_concentration": "2.14 wt%",
    "ETL_deposition_solvents_compound": "Null",
    "ETL_deposition_synthesis_atmosphere": "Air",
    "ETL_deposition_synthesis_atmosphere_pressure": "1 atm",
    "ETL_deposition_synthesis_atmosphere_relative_humidity": "Null",
    "ETL_deposition_spin_coating_speed": "3000 rpm",
    "ETL_deposition_spin_coating_time": "30 s",
    "ETL_deposition_thermal_annealing_temperature": "120°C",
    "ETL_deposition_thermal_annealing_time": "30 min",
    "Perovskite_dimension": "3D",
    "Perovskite_thickness": "Null",
    "Perovskite_composition_long_form": "Cs0.05Rb0.05(FA0.83MA0.17)0.90Pb(I0.95Br0.05)3",
    "Perovskite_additive_compound": "Artemisinin",
    "Perovskite_additive_concentration": "0.22 mol%",
    "Perovskite_bandgap": "1.563 eV",
    "Perovskite_deposition_method": "Spin-coating",
    "Perovskite_deposition_sequential_spin_coating": "False",
    "Perovskite_deposition_spin_coating_antisolvent": "Chlorobenzene",
    "Perovskite_deposition_reaction_solutions_compounds": "FAI; MABr; PbI2; CsI; RbI",
    "Perovskite_deposition_reaction_solutions_concentrations": "167.03 mg; 22.28 mg; 599.31 mg; 1.5 M; 1.5 M",
    "Perovskite_deposition_final_solutions_concentration_before_deposition": "Null",
    "Perovskite_deposition_solvents_compound": "DMF; DMSO",
    "Perovskite_deposition_solvents_mixing_ratio": "743 mL; 186 mL",
    "Perovskite_deposition_synthesis_atmosphere": "Nitrogen",
    "Perovskite_deposition_synthesis_atmosphere_pressure": "Null",
    "Perovskite_deposition_synthesis_atmosphere_relative_humidity": "Null",
    "Perovskite_deposition_spin_coating_speed": "800 rpm; 6000 rpm",
    "Perovskite_deposition_spin_coating_time": "10 s; 25 s",
    "Perovskite_deposition_thermal_annealing_atmosphere": "Nitrogen",
    "Perovskite_deposition_thermal_annealing_temperature": "120°C",
    "Perovskite_deposition_thermal_annealing_time": "30 min",
    "Perovskite_surface_treatment_material": "PFAI",
    "Perovskite_surface_treatment_method": "Spin-coating",
    "Perovskite_surface_treatment_solution_concentration": "6 mg/mL",
    "Perovskite_surface_treatment_solvents_compound": "Isopropyl alcohol",
    "Perovskite_surface_treatment_synthesis_atmosphere": "Null",
    "Perovskite_surface_treatment_synthesis_atmosphere_pressure": "Null",
    "Perovskite_surface_treatment_synthesis_atmosphere_relative_humidity": "Null",
    "Perovskite_surface_treatment_deposition_spin_coating_speed": "5000 rpm",
    "Perovskite_surface_treatment_deposition_spin_coating_time": "Null",
    "Perovskite_surface_treatment_deposition_thermal_annealing_temperature": "Null",
    "Perovskite_surface_treatment_deposition_thermal_annealing_time": "Null",
    "HTL_thickness": "Null",
    "HTL_stack_sequence": "Spiro-OMeTAD",
    "HTL_additive_compound": "Li-TFSI; 4-tert-butylpyridine; FK209",
    "HTL_additive_concentration": "520 mg/mL; Null; 180 mg/mL",
    "HTL_deposition_method": "Spin-coating",
    "HTL_deposition_solution_concentration": "72.3 mg/mL",
    "HTL_deposition_solvents_compound": "Chlorobenzene",
    "HTL_deposition_synthesis_atmosphere": "Null",
    "HTL_deposition_synthesis_atmosphere_pressure": "Null",
    "HTL_deposition_synthesis_atmosphere_relative_humidity": "Null",
    "HTL_deposition_spin_coating_speed": "2000 rpm",
    "HTL_deposition_spin_coating_time": "30 s",
    "HTL_deposition_thermal_annealing_temperature": "Null",
    "HTL_deposition_thermal_annealing_time": "Null",
    "Backcontact_thickness": "100 nm",
    "Beckcontact_deposition_method": "Thermal evaporation",
    "Backcontact_deposition_atmosphere_pressure": "Null",
    "Encapsulation_method": "UV adhesive",
    "Encapsulation_atmosphere": "Null",
    "JV_measured_device_matching": "True",
    "JV_measured_reverse_scan_Voc": "1.125 V",
    "JV_measured_reverse_scan_Jsc": "23.26 mA/cm2",
    "JV_measured_reverse_scan_FF": "80.45%",
    "JV_measured_reverse_scan_PCE": "21.05%",
    "JV_measured_forward_scan_Voc": "1.109 V",
    "JV_measured_forward_scan_Jsc": "23.26 mA/cm2",
    "JV_measured_forward_scan_FF": "77.17%",
    "JV_measured_forward_scan_PCE": "19.86%",
    "JV_measured_light_spectra": "AM1.5G",
    "JV_measured_light_spectra_intensity": "100 mW/cm2",
    "JV_measured_scan_speed": "Null",
    "JV_measured_scan_delay_time": "10 ms",
    "JV_certified_PCE": "21.05",
    "Stabilized_measured_PCE": "Null",
    "Stabilized_certified_PCE": "Null",
    "Stability_test_device_matching": "True",
    "Stability_test_temperature": "85°C",
    "Stability_test_atmosphere": "Null",
    "Stability_test_light_spectra": "Null",
    "Stability_test_light_intensity": "Null",
    "Stability_test_relative_humidity": "75%",
    "Stability_PCE_after_time": "600 hours",
    "Stability_PCE_after_time_value": "67.2%"
}

File: dataset/2021-2025/10.1039_d0ta10717d/Device_BestPCE_Gemini_1.5_pro_10.1039_d0ta10717d.json
{
  "Ref_DOI": "10.1039/d0ta10717d",
  "Ref_journal": "Journal of Materials Chemistry A",
  "Ref_publication_year": "2021",
  "Ref_title": "Artemisinin-Passivated Mixed-Cation Perovskite Films for Durable Flexible Perovskite Solar Cells with Over 21% Efficiency",
  "Cell_architecture": "NIP",
  "Cell_stack_sequence": "PEN/ITO/HfOx/SnO2/Perovskite/PFAI/Spiro-OMeTAD/MoOx/Ag",
  "Cell_area_measured": "0.092 cm2",
  "ETL_thickness": null,
  "ETL_stack_sequence": "HfOx/SnO2",
  "ETL_additive_compound": "HCl",
  "ETL_additive_concentration": "5.0 mol%",
  "ETL_deposition_method": "Atomic layer deposition/Spin-coating",
  "ETL_deposition_solution_concentration": null,
  "ETL_deposition_solvents_compound": "H2O",
  "ETL_deposition_synthesis_atmosphere": "Air",
  "ETL_deposition_synthesis_atmosphere_pressure": "1 atm",
  "ETL_deposition_synthesis_atmosphere_relative_humidity": null,
  "ETL_deposition_spin_coating_speed": "3000 rpm",
  "ETL_deposition_spin_coating_time": "30 s",
  "ETL_deposition_thermal_annealing_temperature": "120/14 °C",
  "ETL_deposition_thermal_annealing_time": "30 min",
  "Perovskite_dimension": "3D",
  "Perovskite_thickness": null,
  "Perovskite_composition_long_form": "Rb0.05Cs0.05(FA0.83MA0.17)0.9Pb(I0.95Br0.05)3",
  "Perovskite_additive_compound": "Artemisinin",
  "Perovskite_additive_concentration": "0.22 mol%",
  "Perovskite_bandgap": "1.563 eV",
  "Perovskite_deposition_method": "Spin-coating",
  "Perovskite_deposition_sequential_spin_coating": false,
  "Perovskite_deposition_spin_coating_antisolvent": "Chlorobenzene",
  "Perovskite_deposition_reaction_solutions_compounds": "FAI;MABr;PbI2;CsI;RbI",
  "Perovskite_deposition_reaction_solutions_concentrations": null,
  "Perovskite_deposition_final_solutions_concentration_before_deposition": null,
  "Perovskite_deposition_solvents_compound": "DMF;DMSO",
  "Perovskite_deposition_solvents_mixing_ratio": "743 μL:186 μL",
  "Perovskite_deposition_synthesis_atmosphere": "Nitrogen",
  "Perovskite_deposition_synthesis_atmosphere_pressure": "1 atm",
  "Perovskite_deposition_synthesis_atmosphere_relative_humidity": null,
  "Perovskite_deposition_spin_coating_speed": "800 rpm;6000 rpm",
  "Perovskite_deposition_spin_coating_time": "10 s;25 s",
  "Perovskite_deposition_thermal_annealing_atmosphere": "Nitrogen",
  "Perovskite_deposition_thermal_annealing_temperature": "120 °C",
  "Perovskite_deposition_thermal_annealing_time": "30 min",
  "Perovskite_surface_treatment_material": "PFAI",
  "Perovskite_surface_treatment_method": "Spin-coating",
  "Perovskite_surface_treatment_solution_concentration": "6 mg/mL",
  "Perovskite_surface_treatment_solvents_compound": "IPA",
  "Perovskite_surface_treatment_synthesis_atmosphere": null,
  "Perovskite_surface_treatment_synthesis_atmosphere_pressure": "1 atm",
  "Perovskite_surface_treatment_synthesis_atmosphere_relative_humidity": null,
  "Perovskite_surface_treatment_deposition_spin_coating_speed": "5000 rpm",
  "Perovskite_surface_treatment_deposition_spin_coating_time": null,
  "Perovskite_surface_treatment_deposition_thermal_annealing_temperature": null,
  "Perovskite_surface_treatment_deposition_thermal_annealing_time": null,
  "HTL_thickness": null,
  "HTL_stack_sequence": "Spiro-OMeTAD",
  "HTL_additive_compound": "Li-TFSI;tBP;FK209",
  "HTL_additive_concentration": "520 mg/mL;28.8 μL;180 mg/mL",
  "HTL_deposition_method": "Spin-coating",
  "HTL_deposition_solution_concentration": "72.3 mg/mL",
  "HTL_deposition_solvents_compound": "Chlorobenzene",
  "HTL_deposition_synthesis_atmosphere": null,
  "HTL_deposition_synthesis_atmosphere_pressure": "1 atm",
  "HTL_deposition_synthesis_atmosphere_relative_humidity": null,
  "HTL_deposition_spin_coating_speed": "2000 rpm",
  "HTL_deposition_spin_coating_time": "30 s",
  "HTL_deposition_thermal_annealing_temperature": null,
  "HTL_deposition_thermal_annealing_time": null,
  "Backcontact_thickness": "100 nm",
  "Beckcontact_deposition_method": "Thermal evaporation",
  "Backcontact_deposition_atmosphere_pressure": null,
  "Encapsulation_method": null,
  "Encapsulation_atmosphere": null,
  "JV_measured_device_matching": true,
  "JV_measured_reverse_scan_Voc": "1.126 V",
  "JV_measured_reverse_scan_Jsc": "23.32 mA/cm2",
  "JV_measured_reverse_scan_FF": "80.35%",
  "JV_measured_reverse_scan_PCE": "21.10%",
  "JV_measured_forward_scan_Voc": null,
  "JV_measured_forward_scan_Jsc": null,
  "JV_measured_forward_scan_FF": null,
  "JV_measured_forward_scan_PCE": null,
  "JV_measured_light_spectra": "AM1.5G",
  "JV_measured_light_spectra_intensity": "100 mW/cm2",
  "JV_measured_scan_speed": null,
  "JV_measured_scan_delay_time": "10 ms",
  "JV_certified_PCE": "21.05%",
  "Stabilized_measured_PCE": null,
  "Stabilized_certified_PCE": null,
  "Stability_test_device_matching": false,
  "Stability_test_temperature": null,
  "Stability_test_atmosphere": null,
  "Stability_test_light_spectra": null,
  "Stability_test_light_intensity": null,
  "Stability_test_relative_humidity": null,
  "Stability_PCE_after_time": null,
  "Stability_PCE_after_time_value": null
}

File: dataset/2021-2025/10.1039_d0ta10717d/Device_BestPCE_Gemini_2.0_Flash_10.1039_d0ta10717d.json
{
  "Ref_DOI": "10.1039/d0ta10717d",
  "Ref_journal": "J. Mater. Chem. A",
  "Ref_publication_year": "2021",
  "Ref_title": "Artemisinin-passivated mixed-cation perovskite ﬁlms for durable ﬂexible perovskite solar cells with over 21% e ﬃciency",
  "Cell_architecture": "NIP",
  "Cell_stack_sequence": "PEN/ITO/HfOx/SnO2/perovskite/PFAI/Spiro-OMeTAD/MoOx/Ag",
  "Cell_area_measured": "0.092 cm2",
  "ETL_thickness": "Null",
  "ETL_stack_sequence": "Null",
  "ETL_additive_compound": "HCl",
  "ETL_additive_concentration": "5.0 mol%",
  "ETL_deposition_method": "Spin-coating",
  "ETL_deposition_solution_concentration": "2.14 wt%",
  "ETL_deposition_solvents_compound": "H2O",
  "ETL_deposition_synthesis_atmosphere": "Air",
  "ETL_deposition_synthesis_atmosphere_pressure": "1 atm",
  "ETL_deposition_synthesis_atmosphere_relative_humidity": "Null",
  "ETL_deposition_spin_coating_speed": "3000 rpm",
  "ETL_deposition_spin_coating_time": "30 s",
  "ETL_deposition_thermal_annealing_temperature": "120 °C",
  "ETL_deposition_thermal_annealing_time": "30 min",
  "Perovskite_dimension": "3D",
  "Perovskite_thickness": "Null",
  "Perovskite_composition_long_form": "Cs0.05Rb0.05(FA0.83MA0.17)0.9Pb(I0.95Br0.05)3",
  "Perovskite_additive_compound": "Artemisinin",
  "Perovskite_additive_concentration": "0.22 mol%",
  "Perovskite_bandgap": "1.563 eV",
  "Perovskite_deposition_method": "Spin-coating",
  "Perovskite_deposition_sequential_spin_coating": "False",
  "Perovskite_deposition_spin_coating_antisolvent": "Chlorobenzene",
  "Perovskite_deposition_reaction_solutions_compounds": "FAI; MABr; PbI2; CsI solution; RbI solution",
  "Perovskite_deposition_reaction_solutions_concentrations": "Null; Null; Null; 1.5 M; 1.5 M",
  "Perovskite_deposition_final_solutions_concentration_before_deposition": "Null",
  "Perovskite_deposition_solvents_compound": "DMF; DMSO",
  "Perovskite_deposition_solvents_mixing_ratio": "743 mL; 186 mL",
  "Perovskite_deposition_synthesis_atmosphere": "Nitrogen",
  "Perovskite_deposition_synthesis_atmosphere_pressure": "1 atm",
  "Perovskite_deposition_synthesis_atmosphere_relative_humidity": "Null",
  "Perovskite_deposition_spin_coating_speed": "800 rpm; 6000 rpm",
  "Perovskite_deposition_spin_coating_time": "10 s; 25 s",
  "Perovskite_deposition_thermal_annealing_atmosphere": "Nitrogen",
  "Perovskite_deposition_thermal_annealing_temperature": "120 °C",
  "Perovskite_deposition_thermal_annealing_time": "30 min",
  "Perovskite_surface_treatment_material": "PFAI",
  "Perovskite_surface_treatment_method": "Spin-coating",
  "Perovskite_surface_treatment_solution_concentration": "6 mg mL/C01",
  "Perovskite_surface_treatment_solvents_compound": "IPA",
  "Perovskite_surface_treatment_synthesis_atmosphere": "Null",
  "Perovskite_surface_treatment_synthesis_atmosphere_pressure": "Null",
  "Perovskite_surface_treatment_synthesis_atmosphere_relative_humidity": "Null",
  "Perovskite_surface_treatment_deposition_spin_coating_speed": "5000 rpm",
  "Perovskite_surface_treatment_deposition_spin_coating_time": "Null",
  "Perovskite_surface_treatment_deposition_thermal_annealing_temperature": "Null",
  "Perovskite_surface_treatment_deposition_thermal_annealing_time": "Null",
  "HTL_thickness": "Null",
  "HTL_stack_sequence": "Null",
  "HTL_additive_compound": "Li-TFSI, tBP, FK209",
  "HTL_additive_concentration": "520 mg mL/C01; Null; 180 mg mL/C01",
  "HTL_deposition_method": "Spin-coating",
  "HTL_deposition_solution_concentration": "72.3 mg mL/C01",
  "HTL_deposition_solvents_compound": "Chlorobenzene",
  "HTL_deposition_synthesis_atmosphere": "Null",
  "HTL_deposition_synthesis_atmosphere_pressure": "Null",
  "HTL_deposition_synthesis_atmosphere_relative_humidity": "Null",
  "HTL_deposition_spin_coating_speed": "2000 rpm",
  "HTL_deposition_spin_coating_time": "30 s",
  "HTL_deposition_thermal_annealing_temperature": "Null",
  "HTL_deposition_thermal_annealing_time": "Null",
  "Backcontact_thickness": "100 nm",
  "Beckcontact_deposition_method": "Thermal evaporation",
  "Backcontact_deposition_atmosphere_pressure": "Null",
  "Encapsulation_method": "UV-glue",
  "Encapsulation_atmosphere": "Null",
  "JV_measured_device_matching": "True",
  "JV_measured_reverse_scan_Voc": "1.126 V",
  "JV_measured_reverse_scan_Jsc": "23.32 mA/cm2",
  "JV_measured_reverse_scan_FF": "80.35 %",
  "JV_measured_reverse_scan_PCE": "21.10 %",
  "JV_measured_forward_scan_Voc": "Null",
  "JV_measured_forward_scan_Jsc": "Null",
  "JV_measured_forward_scan_FF": "Null",
  "JV_measured_forward_scan_PCE": "Null",
  "JV_measured_light_spectra": "AM 1.5G",
  "JV_measured_light_spectra_intensity": "100 mW cm/C02",
  "JV_measured_scan_speed": "Null",
  "JV_measured_scan_delay_time": "10 ms",
  "JV_certified_PCE": "Null",
  "Stabilized_measured_PCE": "Null",
  "Stabilized_certified_PCE": "Null",
  "Stability_test_device_matching": "True",
  "Stability_test_temperature": "85 °C",
  "Stability_test_atmosphere": "N 2",
  "Stability_test_light_spectra": "AM 1.5G",
  "Stability_test_light_intensity": "1 sun",
  "Stability_test_relative_humidity": "Null",
  "Stability_PCE_after_time": "600 hours",
  "Stability_PCE_after_time_value": "67.2 %"
}

File: dataset/2021-2025/10.1039_d0ta10717d/Device_BestPCE_Gemini_2.5_Flash_10.1039_d0ta10717d.json
{
  "Ref_DOI": "10.1039/d0ta10717d",
  "Ref_journal": "Journal of Materials Chemistry A",
  "Ref_publication_year": "2021",
  "Ref_title": "Artemisinin-passivated mixed-cation perovskite films for durable flexible perovskite solar cells with over 21% efficiency",
  "Cell_architecture": "NIP",
  "Cell_stack_sequence": "PEN/ITO/HfOx/SnO2/perovskite/PFAI/Spiro-OMeTAD/MoOx/Ag",
  "Cell_area_measured": "0.092 cm2",
  "ETL_thickness": "Null/Null",
  "ETL_stack_sequence": "HfOx/SnO2",
  "ETL_additive_compound": "HCl",
  "ETL_additive_concentration": "5.0 mol%",
  "ETL_deposition_method": "ALD/Spin-coating",
  "ETL_deposition_solution_concentration": "Null/2.14 wt%",
  "ETL_deposition_solvents_compound": "Null/H2O",
  "ETL_deposition_synthesis_atmosphere": "Ambient cleaning environment",
  "ETL_deposition_synthesis_atmosphere_pressure": "Null",
  "ETL_deposition_synthesis_atmosphere_relative_humidity": "Null",
  "ETL_deposition_spin_coating_speed": "Null/3000 rpm",
  "ETL_deposition_spin_coating_time": "Null/30 s",
  "ETL_deposition_thermal_annealing_temperature": "Null/120°C",
  "ETL_deposition_thermal_annealing_time": "Null/30 min",
  "Perovskite_dimension": "3D",
  "Perovskite_thickness": "Null",
  "Perovskite_composition_long_form": "Cs0.05Rb0.05(FA0.83MA0.17)0.90Pb(I0.95Br0.05)3",
  "Perovskite_additive_compound": "artemisinin",
  "Perovskite_additive_concentration": "0.22 mol%",
  "Perovskite_bandgap": "1.563 eV",
  "Perovskite_deposition_method": "Spin-coating",
  "Perovskite_deposition_sequential_spin_coating": "False",
  "Perovskite_deposition_spin_coating_antisolvent": "Chlorobenzene",
  "Perovskite_deposition_reaction_solutions_compounds": "FAI; MABr; PbI2; CsI; RbI",
  "Perovskite_deposition_reaction_solutions_concentrations": "167.03 mg; 22.28 mg; 599.31 mg; 1.5 M; 1.5 M",
  "Perovskite_deposition_final_solutions_concentration_before_deposition": "Null",
  "Perovskite_deposition_solvents_compound": "DMF; DMSO",
  "Perovskite_deposition_solvents_mixing_ratio": "743 mL; 186 mL",
  "Perovskite_deposition_synthesis_atmosphere": "Nitrogen",
  "Perovskite_deposition_synthesis_atmosphere_pressure": "Null",
  "Perovskite_deposition_synthesis_atmosphere_relative_humidity": "Null",
  "Perovskite_deposition_spin_coating_speed": "800 rpm; 6000 rpm",
  "Perovskite_deposition_spin_coating_time": "10 s; 25 s",
  "Perovskite_deposition_thermal_annealing_atmosphere": "Glovebox",
  "Perovskite_deposition_thermal_annealing_temperature": "120°C",
  "Perovskite_deposition_thermal_annealing_time": "30 min",
  "Perovskite_surface_treatment_material": "PFAI",
  "Perovskite_surface_treatment_method": "Spin-coating",
  "Perovskite_surface_treatment_solution_concentration": "6 mg/mL",
  "Perovskite_surface_treatment_solvents_compound": "iso-propyl alcohol",
  "Perovskite_surface_treatment_synthesis_atmosphere": "Null",
  "Perovskite_surface_treatment_synthesis_atmosphere_pressure": "Null",
  "Perovskite_surface_treatment_synthesis_atmosphere_relative_humidity": "Null",
  "Perovskite_surface_treatment_deposition_spin_coating_speed": "5000 rpm",
  "Perovskite_surface_treatment_deposition_spin_coating_time": "Null",
  "Perovskite_surface_treatment_deposition_thermal_annealing_temperature": "Null",
  "Perovskite_surface_treatment_deposition_thermal_annealing_time": "Null",
  "HTL_thickness": "Null",
  "HTL_stack_sequence": "Spiro-OMeTAD",
  "HTL_additive_compound": "Li-TFSI; 4-tert-butylpyridine; FK209",
  "HTL_additive_concentration": "520 mg/mL; Null; 180 mg/mL",
  "HTL_deposition_method": "Spin-coating",
  "HTL_deposition_solution_concentration": "72.3 mg/mL",
  "HTL_deposition_solvents_compound": "chlorobenzene",
  "HTL_deposition_synthesis_atmosphere": "Null",
  "HTL_deposition_synthesis_atmosphere_pressure": "Null",
  "HTL_deposition_synthesis_atmosphere_relative_humidity": "Null",
  "HTL_deposition_spin_coating_speed": "2000 rpm",
  "HTL_deposition_spin_coating_time": "30 s",
  "HTL_deposition_thermal_annealing_temperature": "Null",
  "HTL_deposition_thermal_annealing_time": "Null",
  "Backcontact_thickness": "4 nm/100 nm",
  "Beckcontact_deposition_method": "Thermal evaporation",
  "Backcontact_deposition_atmosphere_pressure": "Null",
  "Encapsulation_method": "UV-glue",
  "Encapsulation_atmosphere": "Null",
  "JV_measured_device_matching": "True",
  "JV_measured_reverse_scan_Voc": "1.126 V",
  "JV_measured_reverse_scan_Jsc": "23.32 mA/cm2",
  "JV_measured_reverse_scan_FF": "80.35 %",
  "JV_measured_reverse_scan_PCE": "21.10 %",
  "JV_measured_forward_scan_Voc": "Null",
  "JV_measured_forward_scan_Jsc": "Null",
  "JV_measured_forward_scan_FF": "Null",
  "JV_measured_forward_scan_PCE": "Null",
  "JV_measured_light_spectra": "AM 1.5G",
  "JV_measured_light_spectra_intensity": "100 mW/cm2",
  "JV_measured_scan_speed": "2 V/s",
  "JV_measured_scan_delay_time": "10 ms",
  "JV_certified_PCE": "21.05 %",
  "Stabilized_measured_PCE": "Null",
  "Stabilized_certified_PCE": "Null",
  "Stability_test_device_matching": "True",
  "Stability_test_temperature": "85 °C",
  "Stability_test_atmosphere": "Dark",
  "Stability_test_light_spectra": "Null",
  "Stability_test_light_intensity": "Null",
  "Stability_test_relative_humidity": "75 %",
  "Stability_PCE_after_time": "600 hours",
  "Stability_PCE_after_time_value": "67.2 %"
}

File: dataset/2021-2025/10.1039_d0ta10717d/Device_BestPCE_claude_haiku_10.1039_d0ta10717d.json
{
  "Ref_DOI": "10.1039/d0ta10717d",
  "Ref_journal": "Journal of Materials Chemistry A",
  "Ref_publication_year": "2021",
  "Ref_title": "Artemisinin-passivated mixed-cation perovskite films for durable flexible perovskite solar cells with over 21% efficiency",
  "Cell_architecture": "PIN",
  "Cell_stack_sequence": "PEN/ITO/HfOx/SnO2/Perovskite/PFAI/Spiro-OMeTAD/MoOx/Ag",
  "Cell_area_measured": "0.092 cm2",
  "ETL_thickness": "Null",
  "ETL_stack_sequence": "HfOx/SnO2",
  "ETL_additive_compound": "HCl",
  "ETL_additive_concentration": "5.0 mol%",
  "ETL_deposition_method": "Spin-coating",
  "ETL_deposition_solution_concentration": "2.14 wt%",
  "ETL_deposition_solvents_compound": "H2O",
  "ETL_deposition_synthesis_atmosphere": "Air",
  "ETL_deposition_synthesis_atmosphere_pressure": "1 atm",
  "ETL_deposition_synthesis_atmosphere_relative_humidity": "Null",
  "ETL_deposition_spin_coating_speed": "3000 rpm",
  "ETL_deposition_spin_coating_time": "30 s",
  "ETL_deposition_thermal_annealing_temperature": "120 °C",
  "ETL_deposition_thermal_annealing_time": "30 min",
  "Perovskite_dimension": "3D",
  "Perovskite_thickness": "Null",
  "Perovskite_composition_long_form": "Cs0.05Rb0.05(FA0.83MA0.17)0.90Pb(I0.95Br0.05)3",
  "Perovskite_additive_compound": "Artemisinin",
  "Perovskite_additive_concentration": "0.22 mol%",
  "Perovskite_bandgap": "1.563 eV",
  "Perovskite_deposition_method": "Spin-coating",
  "Perovskite_deposition_sequential_spin_coating": "False",
  "Perovskite_deposition_spin_coating_antisolvent": "Chlorobenzene",
  "Perovskite_deposition_reaction_solutions_compounds": "FAI;MABr;PbI2;CsI;RbI",
  "Perovskite_deposition_reaction_solutions_concentrations": "Null",
  "Perovskite_deposition_final_solutions_concentration_before_deposition": "Null",
  "Perovskite_deposition_solvents_compound": "DMF;DMSO",
  "Perovskite_deposition_solvents_mixing_ratio": "Null",
  "Perovskite_deposition_synthesis_atmosphere": "Nitrogen",
  "Perovskite_deposition_synthesis_atmosphere_pressure": "1 atm",
  "Perovskite_deposition_synthesis_atmosphere_relative_humidity": "Null",
  "Perovskite_deposition_spin_coating_speed": "800 rpm;6000 rpm",
  "Perovskite_deposition_spin_coating_time": "10 s;25 s",
  "Perovskite_deposition_thermal_annealing_atmosphere": "Glovebox",
  "Perovskite_deposition_thermal_annealing_temperature": "120 °C",
  "Perovskite_deposition_thermal_annealing_time": "30 min",
  "Perovskite_surface_treatment_material": "PFAI",
  "Perovskite_surface_treatment_method": "Spin-coating",
  "Perovskite_surface_treatment_solution_concentration": "6 mg/mL",
  "Perovskite_surface_treatment_solvents_compound": "IPA",
  "Perovskite_surface_treatment_synthesis_atmosphere": "Null",
  "Perovskite_surface_treatment_synthesis_atmosphere_pressure": "1 atm",
  "Perovskite_surface_treatment_synthesis_atmosphere_relative_humidity": "Null",
  "Perovskite_surface_treatment_deposition_spin_coating_speed": "5000 rpm",
  "Perovskite_surface_treatment_deposition_spin_coating_time": "Null",
  "Perovskite_surface_treatment_deposition_thermal_annealing_temperature": "Null",
  "Perovskite_surface_treatment_deposition_thermal_annealing_time": "Null",
  "HTL_thickness": "Null",
  "HTL_stack_sequence": "Spiro-OMeTAD",
  "HTL_additive_compound": "Li-TFSI;4-tert-butylpyridine;FK209",
  "HTL_additive_concentration": "520 mg/mL;Null;180 mg/mL",
  "HTL_deposition_method": "Spin-coating",
  "HTL_deposition_solution_concentration": "72.3 mg/mL",
  "HTL_deposition_solvents_compound": "Chlorobenzene",
  "HTL_deposition_synthesis_atmosphere": "Null",
  "HTL_deposition_synthesis_atmosphere_pressure": "1 atm",
  "HTL_deposition_synthesis_atmosphere_relative_humidity": "Null",
  "HTL_deposition_spin_coating_speed": "2000 rpm",
  "HTL_deposition_spin_coating_time": "30 s",
  "HTL_deposition_thermal_annealing_temperature": "Null",
  "HTL_deposition_thermal_annealing_time": "Null",
  "Backcontact_thickness": "4 nm;100 nm",
  "Beckcontact_deposition_method": "Thermal evaporation",
  "Backcontact_deposition_atmosphere_pressure": "Null",
  "Encapsulation_method": "UV-glue",
  "Encapsulation_atmosphere": "Air",
  "JV_measured_device_matching": "True",
  "JV_measured_reverse_scan_Voc": "1.126 V",
  "JV_measured_reverse_scan_Jsc": "23.32 mA/cm2",
  "JV_measured_reverse_scan_FF": "80.35 %",
  "JV_measured_reverse_scan_PCE": "21.10 %",
  "JV_measured_forward_scan_Voc": "1.109 V",
  "JV_measured_forward_scan_Jsc": "Null",
  "JV_measured_forward_scan_FF": "77.17 %",
  "JV_measured_forward_scan_PCE": "19.86 %",
  "JV_measured_light_spectra": "AM 1.5G",
  "JV_measured_light_spectra_intensity": "100 mW/cm2",
  "JV_measured_scan_speed": "Null",
  "JV_measured_scan_delay_time": "10 ms",
  "JV_certified_PCE": "21.05 %",
  "Stabilized_measured_PCE": "Null",
  "Stabilized_certified_PCE": "Null",
  "Stability_test_device_matching": "True",
  "Stability_test_temperature": "85 °C",
  "Stability_test_atmosphere": "Damp heat (85 °C/75% RH)",
  "Stability_test_light_spectra": "Null",
  "Stability_test_light_intensity": "Null",
  "Stability_test_relative_humidity": "75 %",
  "Stability_PCE_after_time": "600 hours",
  "Stability_PCE_after_time_value": "67.2 %"
}

File: dataset/2021-2025/10.1039_d0ta10717d/Device_BestPCE_gpt4o_10.1039_d0ta10717d.json
{
  "Ref_DOI": "10.1039/d0ta10717d",
  "Ref_journal": "Journal of Materials Chemistry A",
  "Ref_publication_year": "2021",
  "Ref_title": "Artemisinin-Passivated Mixed-Cation Perovskite Films for Durable Flexible Perovskite Solar Cells with Over 21% Efficiency",
  "Cell_architecture": "NIP",
  "Cell_stack_sequence": "PEN/ITO/HfOx/SnO2(modified)/perovskite/PFAI/Spiro-OMeTAD/MoOx/Ag",
  "Cell_area_measured": "0.0586 cm2",
  "ETL_thickness": "Null",
  "ETL_stack_sequence": "HfOx/SnO2(modified)",
  "ETL_additive_compound": "HCl",
  "ETL_additive_concentration": "5.0 mol%",
  "ETL_deposition_method": "Spin-coating",
  "ETL_deposition_solution_concentration": "2.14 wt%",
  "ETL_deposition_solvents_compound": "Null",
  "ETL_deposition_synthesis_atmosphere": "Air",
  "ETL_deposition_synthesis_atmosphere_pressure": "1 atm",
  "ETL_deposition_synthesis_atmosphere_relative_humidity": "Null",
  "ETL_deposition_spin_coating_speed": "3000 rpm",
  "ETL_deposition_spin_coating_time": "30 s",
  "ETL_deposition_thermal_annealing_temperature": "120 °C",
  "ETL_deposition_thermal_annealing_time": "30 min",
  "Perovskite_dimension": "3D",
  "Perovskite_thickness": "Null",
  "Perovskite_composition_long_form": "Cs0.05Rb0.05(FA0.83MA0.17)0.90Pb(I0.95Br0.05)3",
  "Perovskite_additive_compound": "Artemisinin",
  "Perovskite_additive_concentration": "0.22 mol%",
  "Perovskite_bandgap": "1.563 eV",
  "Perovskite_deposition_method": "Spin-coating",
  "Perovskite_deposition_sequential_spin_coating": "False",
  "Perovskite_deposition_spin_coating_antisolvent": "Chlorobenzene",
  "Perovskite_deposition_reaction_solutions_compounds": "FAI; MABr; PbI2; CsI; RbI",
  "Perovskite_deposition_reaction_solutions_concentrations": "Null",
  "Perovskite_deposition_final_solutions_concentration_before_deposition": "Null",
  "Perovskite_deposition_solvents_compound": "DMF; DMSO",
  "Perovskite_deposition_solvents_mixing_ratio": "743 mL; 186 mL",
  "Perovskite_deposition_synthesis_atmosphere": "Nitrogen",
  "Perovskite_deposition_synthesis_atmosphere_pressure": "1 atm",
  "Perovskite_deposition_synthesis_atmosphere_relative_humidity": "Null",
  "Perovskite_deposition_spin_coating_speed": "800 rpm; 6000 rpm",
  "Perovskite_deposition_spin_coating_time": "10 s; 25 s",
  "Perovskite_deposition_thermal_annealing_atmosphere": "Nitrogen",
  "Perovskite_deposition_thermal_annealing_temperature": "120 °C",
  "Perovskite_deposition_thermal_annealing_time": "30 min",
  "Perovskite_surface_treatment_material": "PFAI",
  "Perovskite_surface_treatment_method": "Spin-coating",
  "Perovskite_surface_treatment_solution_concentration": "6 mg/mL",
  "Perovskite_surface_treatment_solvents_compound": "IPA",
  "Perovskite_surface_treatment_synthesis_atmosphere": "Air",
  "Perovskite_surface_treatment_synthesis_atmosphere_pressure": "1 atm",
  "Perovskite_surface_treatment_synthesis_atmosphere_relative_humidity": "Null",
  "Perovskite_surface_treatment_deposition_spin_coating_speed": "5000 rpm",
  "Perovskite_surface_treatment_deposition_spin_coating_time": "Null",
  "Perovskite_surface_treatment_deposition_thermal_annealing_temperature": "Null",
  "Perovskite_surface_treatment_deposition_thermal_annealing_time": "Null",
  "HTL_thickness": "Null",
  "HTL_stack_sequence": "Spiro-OMeTAD",
  "HTL_additive_compound": "Li-TFSI; tBP; FK209",
  "HTL_additive_concentration": "520 mg/mL; Null; 180 mg/mL",
  "HTL_deposition_method": "Spin-coating",
  "HTL_deposition_solution_concentration": "72.3 mg/mL",
  "HTL_deposition_solvents_compound": "Chlorobenzene",
  "HTL_deposition_synthesis_atmosphere": "Air",
  "HTL_deposition_synthesis_atmosphere_pressure": "1 atm",
  "HTL_deposition_synthesis_atmosphere_relative_humidity": "Null",
  "HTL_deposition_spin_coating_speed": "2000 rpm",
  "HTL_deposition_spin_coating_time": "30 s",
  "HTL_deposition_thermal_annealing_temperature": "Null",
  "HTL_deposition_thermal_annealing_time": "Null",
  "Backcontact_thickness": "100 nm",
  "Beckcontact_deposition_method": "Thermal evaporation",
  "Backcontact_deposition_atmosphere_pressure": "Null",
  "Encapsulation_method": "UV adhesive",
  "Encapsulation_atmosphere": "Null",
  "JV_measured_device_matching": "True",
  "JV_measured_reverse_scan_Voc": "1.125 V",
  "JV_measured_reverse_scan_Jsc": "1.36 mA",
  "JV_measured_reverse_scan_FF": "80.45%",
  "JV_measured_reverse_scan_PCE": "21.05%",
  "JV_measured_forward_scan_Voc": "1.109 V",
  "JV_measured_forward_scan_Jsc": "1.36 mA",
  "JV_measured_forward_scan_FF": "77.17%",
  "JV_measured_forward_scan_PCE": "19.86%",
  "JV_measured_light_spectra": "AM1.5G",
  "JV_measured_light_spectra_intensity": "1 sun",
  "JV_measured_scan_speed": "Null",
  "JV_measured_scan_delay_time": "10 ms",
  "JV_certified_PCE": "21.05%",
  "Stabilized_measured_PCE": "Null",
  "Stabilized_certified_PCE": "Null",
  "Stability_test_device_matching": "True",
  "Stability_test_temperature": "85 °C",
  "Stability_test_atmosphere": "Null",
  "Stability_test_light_spectra": "Null",
  "Stability_test_light_intensity": "Null",
  "Stability_test_relative_humidity": "75%",
  "Stability_PCE_after_time": "600 hours",
  "Stability_PCE_after_time_value": "67.2%"
}

File: dataset/2021-2025/10.1039_d0ta10717d/Device_BestPCE_gpt4o_mini_10.1039_d0ta10717d.json
{
  "Ref_DOI": "10.1039/d0ta10717d",
  "Ref_journal": "Journal of Materials Chemistry A",
  "Ref_publication_year": "2021",
  "Ref_title": "Artemisinin-Passivated Mixed-Cation Perovskite Films for Durable Flexible Perovskite Solar Cells with Over 21% Efficiency",
  "Cell_architecture": "NIP",
  "Cell_stack_sequence": "PEN/ITO/HfO x/SnO 2(modified)/perovskite/PFAI/Spiro-OMeTAD/MoO x/Ag",
  "Cell_area_measured": "0.0586 cm2",
  "ETL_thickness": "Null",
  "ETL_stack_sequence": "SnO 2",
  "ETL_additive_compound": "HCl",
  "ETL_additive_concentration": "2.5 mol%",
  "ETL_deposition_method": "Spin-coating",
  "ETL_deposition_solution_concentration": "2.14 wt%",
  "ETL_deposition_solvents_compound": "Ethanol",
  "ETL_deposition_synthesis_atmosphere": "Air",
  "ETL_deposition_synthesis_atmosphere_pressure": "1 atm",
  "ETL_deposition_synthesis_atmosphere_relative_humidity": "Null",
  "ETL_deposition_spin_coating_speed": "3000 rpm",
  "ETL_deposition_spin_coating_time": "30 s",
  "ETL_deposition_thermal_annealing_temperature": "120 °C",
  "ETL_deposition_thermal_annealing_time": "30 min",
  "Perovskite_dimension": "3D",
  "Perovskite_thickness": "Null",
  "Perovskite_composition_long_form": "Cs0.05Rb0.05(FA 0.83MA 0.17)0.90Pb(I 0.95Br0.05)3",
  "Perovskite_additive_compound": "artemisinin",
  "Perovskite_additive_concentration": "0.22 mol%",
  "Perovskite_bandgap": "1.563 eV",
  "Perovskite_deposition_method": "Spin-coating",
  "Perovskite_deposition_sequential_spin_coating": "False",
  "Perovskite_deposition_spin_coating_antisolvent": "Null",
  "Perovskite_deposition_reaction_solutions_compounds": "FAI; MABr; PbI2; CsI; RbI",
  "Perovskite_deposition_reaction_solutions_concentrations": "167.03 mg; 22.28 mg; 599.31 mg; 47.8 mL; 46.9 mL",
  "Perovskite_deposition_final_solutions_concentration_before_deposition": "Null",
  "Perovskite_deposition_solvents_compound": "DMF; DMSO",
  "Perovskite_deposition_solvents_mixing_ratio": "Null",
  "Perovskite_deposition_synthesis_atmosphere": "Nitrogen",
  "Perovskite_deposition_synthesis_atmosphere_pressure": "1 atm",
  "Perovskite_deposition_synthesis_atmosphere_relative_humidity": "Null",
  "Perovskite_deposition_spin_coating_speed": "800 rpm; 6000 rpm",
  "Perovskite_deposition_spin_coating_time": "10 s; 25 s",
  "Perovskite_deposition_thermal_annealing_atmosphere": "Nitrogen",
  "Perovskite_deposition_thermal_annealing_temperature": "120 °C",
  "Perovskite_deposition_thermal_annealing_time": "30 min",
  "Perovskite_surface_treatment_material": "PFAI",
  "Perovskite_surface_treatment_method": "Spin-coating",
  "Perovskite_surface_treatment_solution_concentration": "6 mg/mL",
  "Perovskite_surface_treatment_solvents_compound": "IPA",
  "Perovskite_surface_treatment_synthesis_atmosphere": "Air",
  "Perovskite_surface_treatment_synthesis_atmosphere_pressure": "1 atm",
  "Perovskite_surface_treatment_synthesis_atmosphere_relative_humidity": "Null",
  "Perovskite_surface_treatment_deposition_spin_coating_speed": "5000 rpm",
  "Perovskite_surface_treatment_deposition_spin_coating_time": "Null",
  "Perovskite_surface_treatment_deposition_thermal_annealing_temperature": "Null",
  "Perovskite_surface_treatment_deposition_thermal_annealing_time": "Null",
  "HTL_thickness": "Null",
  "HTL_stack_sequence": "Spiro-OMeTAD",
  "HTL_additive_compound": "Li-TFSI; tBP",
  "HTL_additive_concentration": "520 mg/mL; 28.8 mL",
  "HTL_deposition_method": "Spin-coating",
  "HTL_deposition_solution_concentration": "72.3 mg/mL",
  "HTL_deposition_solvents_compound": "Chlorobenzene",
  "HTL_deposition_synthesis_atmosphere": "Air",
  "HTL_deposition_synthesis_atmosphere_pressure": "1 atm",
  "HTL_deposition_synthesis_atmosphere_relative_humidity": "Null",
  "HTL_deposition_spin_coating_speed": "2000 rpm",
  "HTL_deposition_spin_coating_time": "30 s",
  "HTL_deposition_thermal_annealing_temperature": "Null",
  "HTL_deposition_thermal_annealing_time": "Null",
  "Backcontact_thickness": "Null",
  "Beckcontact_deposition_method": "Thermal evaporation",
  "Backcontact_deposition_atmosphere_pressure": "Null",
  "Encapsulation_method": "UV adhesive",
  "Encapsulation_atmosphere": "Air",
  "JV_measured_device_matching": "True",
  "JV_measured_reverse_scan_Voc": "1.125 V",
  "JV_measured_reverse_scan_Jsc": "1.36 mA/cm2",
  "JV_measured_reverse_scan_FF": "80.45%",
  "JV_measured_reverse_scan_PCE": "21.05%",
  "JV_measured_forward_scan_Voc": "1.109 V",
  "JV_measured_forward_scan_Jsc": "1.36 mA/cm2",
  "JV_measured_forward_scan_FF": "77.17%",
  "JV_measured_forward_scan_PCE": "19.86%",
  "JV_measured_light_spectra": "AM 1.5G",
  "JV_measured_light_spectra_intensity": "1 sun",
  "JV_measured_scan_speed": "Null",
  "JV_measured_scan_delay_time": "Null",
  "JV_certified_PCE": "Null",
  "Stabilized_measured_PCE": "Null",
  "Stabilized_certified_PCE": "Null",
  "Stability_test_device_matching": "True",
  "Stability_test_temperature": "85 °C",
  "Stability_test_atmosphere": "Air",
  "Stability_test_light_spectra": "AM 1.5G",
  "Stability_test_light_intensity": "1 sun",
  "Stability_test_relative_humidity": "75%",
  "Stability_PCE_after_time": "600 hours",
  "Stability_PCE_after_time_value": "67.2%"
}

File: dataset/2021-2025/10.1039_d0ta10717d/Device_BestPCE_gpt4o_mini_zero_shot_10.1039_d0ta10717d.json
{
  "Ref_DOI": "10.1039/d0ta10717d",
  "Ref_journal": "Journal of Materials Chemistry A",
  "Ref_publication_year": "2021",
  "Ref_title": "Artemisinin-Passivated Mixed-Cation Perovskite Films for Durable Flexible Perovskite Solar Cells with Over 21% Efficiency",
  "Cell_architecture": "n-i-p",
  "Cell_stack_sequence": "PEN/ITO/HfO x/SnO 2(modified)/perovskite/PFAI/Spiro-OMeTAD/MoO x/Ag",
  "Cell_area_measured": "0.092 cm2",
  "ETL_thickness": "Null",
  "ETL_stack_sequence": "SnO 2",
  "ETL_additive_compound": "HCl",
  "ETL_additive_concentration": "2.5 mol%, 5.0 mol%, 7.5 mol%",
  "ETL_deposition_method": "spin-coating",
  "ETL_deposition_solution_concentration": "2.14 wt%",
  "ETL_deposition_solvents_compound": "H2O",
  "ETL_deposition_synthesis_atmosphere": "ambient",
  "ETL_deposition_synthesis_atmosphere_pressure": "Null",
  "ETL_deposition_synthesis_atmosphere_relative_humidity": "Null",
  "ETL_deposition_spin_coating_speed": "3000 rpm",
  "ETL_deposition_spin_coating_time": "30 s",
  "ETL_deposition_thermal_annealing_temperature": "120 °C",
  "ETL_deposition_thermal_annealing_time": "30 min",
  "Perovskite_dimension": "Null",
  "Perovskite_thickness": "Null",
  "Perovskite_composition_long_form": "Cs0.05Rb0.05(FA 0.83MA 0.17)0.90Pb(I 0.95Br0.05)3",
  "Perovskite_additive_compound": "artemisinin",
  "Perovskite_additive_concentration": "0.22 mol%",
  "Perovskite_bandgap": "1.563 eV",
  "Perovskite_deposition_method": "spin-coating",
  "Perovskite_deposition_sequential_spin_coating": "Null",
  "Perovskite_deposition_spin_coating_antisolvent": "chlorobenzene",
  "Perovskite_deposition_reaction_solutions_compounds": "FAI, MABr, PbI2, CsI, RbI",
  "Perovskite_deposition_reaction_solutions_concentrations": "167.03 mg FAI, 22.28 mg MABr, 599.31 mg PbI2, 47.8 mL CsI solution (1.5 M in DMSO), 46.9 mL RbI solution (1.5 M in DMSO)",
  "Perovskite_deposition_final_solutions_concentration_before_deposition": "Null",
  "Perovskite_deposition_solvents_compound": "DMF, DMSO",
  "Perovskite_deposition_solvents_mixing_ratio": "Null",
  "Perovskite_deposition_synthesis_atmosphere": "nitrogen glove box",
  "Perovskite_deposition_synthesis_atmosphere_pressure": "Null",
  "Perovskite_deposition_synthesis_atmosphere_relative_humidity": "Null",
  "Perovskite_deposition_spin_coating_speed": "800 rpm",
  "Perovskite_deposition_spin_coating_time": "10 s, 25 s",
  "Perovskite_deposition_thermal_annealing_atmosphere": "nitrogen glove box",
  "Perovskite_deposition_thermal_annealing_temperature": "120 °C",
  "Perovskite_deposition_thermal_annealing_time": "30 min",
  "Perovskite_surface_treatment_material": "PFAI",
  "Perovskite_surface_treatment_method": "spin-coating",
  "Perovskite_surface_treatment_solution_concentration": "6 mg/mL",
  "Perovskite_surface_treatment_solvents_compound": "isopropyl alcohol",
  "Perovskite_surface_treatment_synthesis_atmosphere": "Null",
  "Perovskite_surface_treatment_synthesis_atmosphere_pressure": "Null",
  "Perovskite_surface_treatment_synthesis_atmosphere_relative_humidity": "Null",
  "Perovskite_surface_treatment_deposition_spin_coating_speed": "5000 rpm",
  "Perovskite_surface_treatment_deposition_spin_coating_time": "Null",
  "Perovskite_surface_treatment_deposition_thermal_annealing_temperature": "Null",
  "Perovskite_surface_treatment_deposition_thermal_annealing_time": "Null",
  "HTL_thickness": "Null",
  "HTL_stack_sequence": "Spiro-OMeTAD",
  "HTL_additive_compound": "Li-TFSI, 4-tert-butylpyridine, FK209",
  "HTL_additive_concentration": "520 mg/mL (Li-TFSI), 28.8 mL (4-tert-butylpyridine), 180 mg/mL (FK209)",
  "HTL_deposition_method": "spin-coating",
  "HTL_deposition_solution_concentration": "72.3 mg/mL",
  "HTL_deposition_solvents_compound": "chlorobenzene",
  "HTL_deposition_synthesis_atmosphere": "Null",
  "HTL_deposition_synthesis_atmosphere_pressure": "Null",
  "HTL_deposition_synthesis_atmosphere_relative_humidity": "Null",
  "HTL_deposition_spin_coating_speed": "2000 rpm",
  "HTL_deposition_spin_coating_time": "30 s",
  "HTL_deposition_thermal_annealing_temperature": "Null",
  "HTL_deposition_thermal_annealing_time": "Null",
  "Backcontact_thickness": "Null",
  "Beckcontact_deposition_method": "thermal deposition",
  "Backcontact_deposition_atmosphere_pressure": "Null",
  "Encapsulation_method": "Null",
  "Encapsulation_atmosphere": "Null",
  "JV_measured_device_matching": "Null",
  "JV_measured_reverse_scan_Voc": "1.125 V",
  "JV_measured_reverse_scan_Jsc": "1.36 mA",
  "JV_measured_reverse_scan_FF": "80.45%",
  "JV_measured_reverse_scan_PCE": "21.05%",
  "JV_measured_forward_scan_Voc": "1.109 V",
  "JV_measured_forward_scan_Jsc": "1.36 mA",
  "JV_measured_forward_scan_FF": "77.17%",
  "JV_measured_forward_scan_PCE": "19.86%",
  "JV_measured_light_spectra": "Null",
  "JV_measured_light_spectra_intensity": "Null",
  "JV_measured_scan_speed": "Null",
  "JV_measured_scan_delay_time": "Null",
  "JV_certified_PCE": "21.05%",
  "Stabilized_measured_PCE": "Null",
  "Stabilized_certified_PCE": "Null",
  "Stability_test_device_matching": "Null",
  "Stability_test_temperature": "85 °C",
  "Stability_test_atmosphere": "dark",
  "Stability_test_light_spectra": "Null",
  "Stability_test_light_intensity": "Null",
  "Stability_test_relative_humidity": "75%",
  "Stability_PCE_after_time": "600 hours",
  "Stability_PCE_after_time_value": "93.3%"
}
