Repository: jiayijdong/PSCbench

# PSCbench


**PSCbench** is a novel benchmark for materials science research-level scientific
dataset curation sourced from published journals. The benchmark is designed to evaluate the complex classification capabilities,
strong domain knowledge, and advanced calculation skills of LLMs.

## Data


The PSCbench dataset is under dataset folder in json file format. Each file is list of dictionary and can be extracted using following scripts.
Each file stands for one published journal, which is fully elaborated in the paper. 

```
with open("./dataset/retroactive/{}.json".format(subject), encoding='utf-8') as json_file:
    problems=json.load(json_file)
```

File: dataset/2021-2025/10.1039_d0ta10717d/Device_BestPCE_grok_10.1039_d0ta10717d.json
{
  "Ref_DOI": "10.1039/d0ta10717d",
  "Ref_journal": "Journal of Materials Chemistry A",
  "Ref_publication_year": "2021",
  "Ref_title": "Artemisinin-passivated mixed-cation perovskite films for durable flexible perovskite solar cells with over 21% efficiency",
  "Cell_architecture": "NIP",
  "Cell_stack_sequence": "PEN/ITO/HfOx/SnO2/Perovskite/PFAI/Spiro-OMeTAD/MoOx/Ag",
  "Cell_area_measured": "0.092 cm2",
  "ETL_thickness": "Null/Null",
  "ETL_stack_sequence": "HfOx/SnO2",
  "ETL_additive_compound": "HCl",
  "ETL_additive_concentration": "5.0 mol%",
  "ETL_deposition_method": "Atomic Layer Deposition/Spin-coating",
  "ETL_deposition_solution_concentration": "Null/2.14 wt%",
  "ETL_deposition_solvents_compound": "Null/Water",
  "ETL_deposition_synthesis_atmosphere": "Ambient",
  "ETL_deposition_synthesis_atmosphere_pressure": "1 atm",
  "ETL_deposition_synthesis_atmosphere_relative_humidity": "Null",
  "ETL_deposition_spin_coating_speed": "Null/3000 rpm",
  "ETL_deposition_spin_coating_time": "Null/30 s",
  "ETL_deposition_thermal_annealing_temperature": "Null/120 °C",
  "ETL_deposition_thermal_annealing_time": "Null/30 min",
  "Perovskite_dimension": "3D",
  "Perovskite_thickness": "Null",
  "Perovskite_composition_long_form": "Rb0.05Cs0.05(FA0.83MA0.17)0.9Pb(I0.95Br0.05)3",
  "Perovskite_additive_compound": "Artemisinin",
  "Perovskite_additive_concentration": "0.22 mol%",
  "Perovskite_bandgap": "1.563 eV",
  "Perovskite_deposition_method": "Spin-coating",
  "Perovskite_deposition_sequential_spin_coating": "False",
  "Perovskite_deposition_spin_coating_antisolvent": "Chlorobenzene",
  "Perovskite_deposition_reaction_solutions_compounds": "FAI;MABr;PbI2;CsI;RbI",
  "Perovskite_deposition_reaction_solutions_concentrations": "167.03 mg;22.28 mg;599.31 mg;1.5 M;1.5 M",
  "Perovskite_deposition_final_solutions_concentration_before_deposition": "Null",
  "Perovskite_deposition_solvents_compound": "DMF;DMSO",
  "Perovskite_deposition_solvents_mixing_ratio": "743:186",
  "Perovskite_deposition_synthesis_atmosphere": "Nitrogen",
  "Perovskite_deposition_synthesis_atmosphere_pressure": "Null",
  "Perovskite_deposition_synthesis_atmosphere_relative_humidity": "Null",
  "Perovskite_deposition_spin_coating_speed": "800 rpm;6000 rpm",
  "Perovskite_deposition_spin_coating_time": "10 s;25 s",
  "Perovskite_deposition_thermal_annealing_atmosphere": "Nitrogen",
  "Perovskite_deposition_thermal_annealing_temperature": "120 °C",
  "Perovskite_deposition_thermal_annealing_time": "30 min",
  "Perovskite_surface_treatment_material": "PFAI",
  "Perovskite_surface_treatment_method": "Spin-coating",
  "Perovskite_surface_treatment_solution_concentration": "6 mg/mL",
  "Perovskite_surface_treatment_solvents_compound": "IPA",
  "Perovskite_surface_treatment_synthesis_atmosphere": "Null",
  "Perovskite_surface_treatment_synthesis_atmosphere_pressure": "Null",
  "Perovskite_surface_treatment_synthesis_atmosphere_relative_humidity": "Null",
  "Perovskite_surface_treatment_deposition_spin_coating_speed": "5000 rpm",
  "Perovskite_surface_treatment_deposition_spin_coating_time": "Null",
  "Perovskite_surface_treatment_deposition_thermal_annealing_temperature": "Null",
  "Perovskite_surface_treatment_deposition_thermal_annealing_time": "Null",
  "HTL_thickness": "Null",
  "HTL_stack_sequence": "Spiro-OMeTAD",
  "HTL_additive_compound": "Li-TFSI;tBP;FK209",
  "HTL_additive_concentration": "520 mg/mL;Null;180 mg/mL",
  "HTL_deposition_method": "Spin-coating",
  "HTL_deposition_solution_concentration": "72.3 mg/mL",
  "HTL_deposition_solvents_compound": "Chlorobenzene",
  "HTL_deposition_synthesis_atmosphere": "Null",
  "HTL_deposition_synthesis_atmosphere_pressure": "Null",
  "HTL_deposition_synthesis_atmosphere_relative_humidity": "Null",
  "HTL_deposition_spin_coating_speed": "2000 rpm",
  "HTL_deposition_spin_coating_time": "30 s",
  "HTL_deposition_thermal_annealing_temperature": "Null",
  "HTL_deposition_thermal_annealing_time": "Null",
  "Backcontact_thickness": "4 nm/100 nm",
  "Beckcontact_deposition_method": "Thermal evaporation",
  "Backcontact_deposition_atmosphere_pressure": "Null",
  "Encapsulation_method": "UV-glue with ultra-thin glasses",
  "Encapsulation_atmosphere": "Null",
  "JV_measured_device_matching": "True",
  "JV_measured_reverse_scan_Voc": "1.126 V",
  "JV_measured_reverse_scan_Jsc": "23.32 mA/cm2",
  "JV_measured_reverse_scan_FF": "80.35 %",
  "JV_measured_reverse_scan_PCE": "21.10 %",
  "JV_measured_forward_scan_Voc": "1.109 V",
  "JV_measured_forward_scan_Jsc": "23.26 mA/cm2",
  "JV_measured_forward_scan_FF": "77.17 %",
  "JV_measured_forward_scan_PCE": "19.86 %",
  "JV_measured_light_spectra": "AM1.5G",
  "JV_measured_light_spectra_intensity": "100 mW/cm2",
  "JV_measured_scan_speed": "Null",
  "JV_measured_scan_delay_time": "10 ms",
  "JV_certified_PCE": "21.05 %",
  "Stabilized_measured_PCE": "Null",
  "Stabilized_certified_PCE": "Null",
  "Stability_test_device_matching": "True",
  "Stability_test_temperature": "85 °C",
  "Stability_test_atmosphere": "Dark",
  "Stability_test_light_spectra": "Null",
  "Stability_test_light_intensity": "Null",
  "Stability_test_relative_humidity": "75 %",
  "Stability_PCE_after_time": "600 hours",
  "Stability_PCE_after_time_value": "67.2 %"
}

File: dataset/2021-2025/10.1039_d0ta10717d/Device_BestPCE_o3_10.1039_d0ta10717d.json
{
  "Ref_DOI": "10.1039/d0ta10717d",
  "Ref_journal": "Journal of Materials Chemistry A",
  "Ref_publication_year": "2021",
  "Ref_title": "Artemisinin-passivated mixed-cation perovskite films for durable flexible perovskite solar cells with over 21% efficiency",
  "Cell_architecture": "NIP",
  "Cell_stack_sequence": "PEN/ITO/HfOx/SnO2(modified)/perovskite/PFAI/Spiro-OMeTAD/MoOx/Ag",
  "Cell_area_measured": "0.092 cm2",
  "ETL_thickness": "Null",
  "ETL_stack_sequence": "HfOx/SnO2(modified)",
  "ETL_additive_compound": "HCl",
  "ETL_additive_concentration": "5.0 mol%",
  "ETL_deposition_method": "ALD/Spin-coating",
  "ETL_deposition_solution_concentration": "Null/2.14 wt%",
  "ETL_deposition_solvents_compound": "Null/Water",
  "ETL_deposition_synthesis_atmosphere": "Air",
  "ETL_deposition_synthesis_atmosphere_pressure": "1 atm",
  "ETL_deposition_synthesis_atmosphere_relative_humidity": "Null",
  "ETL_deposition_spin_coating_speed": "Null/3000 rpm",
  "ETL_deposition_spin_coating_time": "Null/30 s",
  "ETL_deposition_thermal_annealing_temperature": "Null/120 °C",
  "ETL_deposition_thermal_annealing_time": "Null/30 min",
  "Perovskite_dimension": "3D",
  "Perovskite_thickness": "Null",
  "Perovskite_composition_long_form": "Rb0.05Cs0.05(FA0.83MA0.17)0.90Pb(I0.95Br0.05)3",
  "Perovskite_additive_compound": "Artemisinin",
  "Perovskite_additive_concentration": "0.22 mol%",
  "Perovskite_bandgap": "1.563 eV",
  "Perovskite_deposition_method": "Spin-coating",
  "Perovskite_deposition_sequential_spin_coating": "False",
  "Perovskite_deposition_spin_coating_antisolvent": "Chlorobenzene",
  "Perovskite_deposition_reaction_solutions_compounds": "FAI;MABr;PbI2;CsI;RbI",
  "Perovskite_deposition_reaction_solutions_concentrations": "167.03 mg;22.28 mg;599.31 mg;1.5 M;1.5 M",
  "Perovskite_deposition_final_solutions_concentration_before_deposition": "Null",
  "Perovskite_deposition_solvents_compound": "DMF;DMSO",
  "Perovskite_deposition_solvents_mixing_ratio": "743 μL;186 μL",
  "Perovskite_deposition_synthesis_atmosphere": "Nitrogen",
  "Perovskite_deposition_synthesis_atmosphere_pressure": "1 atm",
  "Perovskite_deposition_synthesis_atmosphere_relative_humidity": "Null",
  "Perovskite_deposition_spin_coating_speed": "800 rpm;6000 rpm",
  "Perovskite_deposition_spin_coating_time": "10 s;25 s",
  "Perovskite_deposition_thermal_annealing_atmosphere": "Nitrogen",
  "Perovskite_deposition_thermal_annealing_temperature": "120 °C",
  "Perovskite_deposition_thermal_annealing_time": "30 min",
  "Perovskite_surface_treatment_material": "PFAI",
  "Perovskite_surface_treatment_method": "Spin-coating",
  "Perovskite_surface_treatment_solution_concentration": "6 mg/mL",
  "Perovskite_surface_treatment_solvents_compound": "IPA",
  "Perovskite_surface_treatment_synthesis_atmosphere": "Air",
  "Perovskite_surface_treatment_synthesis_atmosphere_pressure": "1 atm",
  "Perovskite_surface_treatment_synthesis_atmosphere_relative_humidity": "Null",
  "Perovskite_surface_treatment_deposition_spin_coating_speed": "5000 rpm",
  "Perovskite_surface_treatment_deposition_spin_coating_time": "Null",
  "Perovskite_surface_treatment_deposition_thermal_annealing_temperature": "Null",
  "Perovskite_surface_treatment_deposition_thermal_annealing_time": "Null",
  "HTL_thickness": "Null",
  "HTL_stack_sequence": "Spiro-OMeTAD",
  "HTL_additive_compound": "Li-TFSI;tBP;FK209",
  "HTL_additive_concentration": "520 mg/mL;28.8 μL;180 mg/mL",
  "HTL_deposition_method": "Spin-coating",
  "HTL_deposition_solution_concentration": "72.3 mg/mL",
  "HTL_deposition_solvents_compound": "Chlorobenzene",
  "HTL_deposition_synthesis_atmosphere": "Air",
  "HTL_deposition_synthesis_atmosphere_pressure": "1 atm",
  "HTL_deposition_synthesis_atmosphere_relative_humidity": "Null",
  "HTL_deposition_spin_coating_speed": "2000 rpm",
  "HTL_deposition_spin_coating_time": "30 s",
  "HTL_deposition_thermal_annealing_temperature": "Null",
  "HTL_deposition_thermal_annealing_time": "Null",
  "Backcontact_thickness": "4 nm/100 nm",
  "Beckcontact_deposition_method": "Thermal evaporation",
  "Backcontact_deposition_atmosphere_pressure": "Null",
  "Encapsulation_method": "Null",
  "Encapsulation_atmosphere": "Null",
  "JV_measured_device_matching": "True",
  "JV_measured_reverse_scan_Voc": "1.126 V",
  "JV_measured_reverse_scan_Jsc": "23.32 mA/cm2",
  "JV_measured_reverse_scan_FF": "80.35 %",
  "JV_measured_reverse_scan_PCE": "21.10 %",
  "JV_measured_forward_scan_Voc": "Null",
  "JV_measured_forward_scan_Jsc": "Null",
  "JV_measured_forward_scan_FF": "Null",
  "JV_measured_forward_scan_PCE": "Null",
  "JV_measured_light_spectra": "AM1.5G",
  "JV_measured_light_spectra_intensity": "100 mW/cm2",
  "JV_measured_scan_speed": "Null",
  "JV_measured_scan_delay_time": "10 ms",
  "JV_certified_PCE": "21.05 %",
  "Stabilized_measured_PCE": "Null",
  "Stabilized_certified_PCE": "Null",
  "Stability_test_device_matching": "True",
  "Stability_test_temperature": "Null",
  "Stability_test_atmosphere": "Air",
  "Stability_test_light_spectra": "Null",
  "Stability_test_light_intensity": "Null",
  "Stability_test_relative_humidity": "<15 %",
  "Stability_PCE_after_time": "600 hours",
  "Stability_PCE_after_time_value": "93.3 %"
}

File: dataset/2021-2025/10.1039_d0ta10717d/Device_BestPCE_o4_mini_10.1039_d0ta10717d.json
{
  "Ref_DOI": "10.1039/d0ta10717d",
  "Ref_journal": "Journal of Materials Chemistry A",
  "Ref_publication_year": "2021",
  "Ref_title": "Artemisinin-passivated mixed-cation perovskite films for durable flexible perovskite solar cells with over 21% efficiency",
  "Cell_architecture": "NIP",
  "Cell_stack_sequence": "glass/FTO/HfOx/SnO2(modified)/perovskite/PFAI/Spiro-OMeTAD/MoOx/Ag",
  "Cell_area_measured": "0.092 cm2",
  "ETL_thickness": "Null/Null",
  "ETL_stack_sequence": "HfOx/SnO2",
  "ETL_additive_compound": "HCl",
  "ETL_additive_concentration": "5.0 mol%",
  "ETL_deposition_method": "ALD/Spin-coating",
  "ETL_deposition_solution_concentration": "Null/2.14 wt%",
  "ETL_deposition_solvents_compound": "Null/Water",
  "ETL_deposition_synthesis_atmosphere": "Null/Air",
  "ETL_deposition_synthesis_atmosphere_pressure": "Null/1 atm",
  "ETL_deposition_synthesis_atmosphere_relative_humidity": "Null/Null",
  "ETL_deposition_spin_coating_speed": "Null/3000 rpm",
  "ETL_deposition_spin_coating_time": "Null/30 s",
  "ETL_deposition_thermal_annealing_temperature": "Null/120 °C",
  "ETL_deposition_thermal_annealing_time": "Null/30 min",
  "Perovskite_dimension": "3D",
  "Perovskite_thickness": "Null",
  "Perovskite_composition_long_form": "Rb0.05Cs0.05(FA0.83MA0.17)0.90Pb(I0.95Br0.05)3",
  "Perovskite_additive_compound": "Artemisinin",
  "Perovskite_additive_concentration": "0.22 mol%",
  "Perovskite_bandgap": "1.563 eV",
  "Perovskite_deposition_method": "Spin-coating",
  "Perovskite_deposition_sequential_spin_coating": "False",
  "Perovskite_deposition_spin_coating_antisolvent": "Chlorobenzene",
  "Perovskite_deposition_reaction_solutions_compounds": "FAI;MABr;PbI2;CsI solution;RbI solution",
  "Perovskite_deposition_reaction_solutions_concentrations": "167.03 mg;22.28 mg;599.31 mg;1.5 M;1.5 M",
  "Perovskite_deposition_final_solutions_concentration_before_deposition": "Null",
  "Perovskite_deposition_solvents_compound": "DMF;DMSO",
  "Perovskite_deposition_solvents_mixing_ratio": "743 µL;186 µL",
  "Perovskite_deposition_synthesis_atmosphere": "Nitrogen",
  "Perovskite_deposition_synthesis_atmosphere_pressure": "Null",
  "Perovskite_deposition_synthesis_atmosphere_relative_humidity": "Null",
  "Perovskite_deposition_spin_coating_speed": "800 rpm;6000 rpm",
  "Perovskite_deposition_spin_coating_time": "10 s;25 s",
  "Perovskite_deposition_thermal_annealing_atmosphere": "Nitrogen",
  "Perovskite_deposition_thermal_annealing_temperature": "120 °C",
  "Perovskite_deposition_thermal_annealing_time": "30 min",
  "Perovskite_surface_treatment_material": "PFAI",
  "Perovskite_surface_treatment_method": "Spin-coating",
  "Perovskite_surface_treatment_solution_concentration": "6 mg/mL",
  "Perovskite_surface_treatment_solvents_compound": "IPA",
  "Perovskite_surface_treatment_synthesis_atmosphere": "Nitrogen",
  "Perovskite_surface_treatment_synthesis_atmosphere_pressure": "Null",
  "Perovskite_surface_treatment_synthesis_atmosphere_relative_humidity": "Null",
  "Perovskite_surface_treatment_deposition_spin_coating_speed": "5000 rpm",
  "Perovskite_surface_treatment_deposition_spin_coating_time": "Null",
  "Perovskite_surface_treatment_deposition_thermal_annealing_temperature": "Null",
  "Perovskite_surface_treatment_deposition_thermal_annealing_time": "Null",
  "HTL_thickness": "Null",
  "HTL_stack_sequence": "Spiro-OMeTAD",
  "HTL_additive_compound": "Li-TFSI;FK209",
  "HTL_additive_concentration": "520 mg/mL;180 mg/mL",
  "HTL_deposition_method": "Spin-coating",
  "HTL_deposition_solution_concentration": "72.3 mg/mL",
  "HTL_deposition_solvents_compound": "Chlorobenzene",
  "HTL_deposition_synthesis_atmosphere": "Nitrogen",
  "HTL_deposition_synthesis_atmosphere_pressure": "Null",
  "HTL_deposition_synthesis_atmosphere_relative_humidity": "Null",
  "HTL_deposition_spin_coating_speed": "2000 rpm",
  "HTL_deposition_spin_coating_time": "30 s",
  "HTL_deposition_thermal_annealing_temperature": "Null",
  "HTL_deposition_thermal_annealing_time": "Null",
  "Backcontact_thickness": "100 nm",
  "Beckcontact_deposition_method": "Thermal evaporation",
  "Backcontact_deposition_atmosphere_pressure": "Null",
  "Encapsulation_method": "Null",
  "Encapsulation_atmosphere": "Null",
  "JV_measured_device_matching": "True",
  "JV_measured_reverse_scan_Voc": "1.126 V",
  "JV_measured_reverse_scan_Jsc": "23.32 mA/cm2",
  "JV_measured_reverse_scan_FF": "80.35%",
  "JV_measured_reverse_scan_PCE": "21.10%",
  "JV_measured_forward_scan_Voc": "Null",
  "JV_measured_forward_scan_Jsc": "Null",
  "JV_measured_forward_scan_FF": "Null",
  "JV_measured_forward_scan_PCE": "Null",
  "JV_measured_light_spectra": "AM1.5G",
  "JV_measured_light_spectra_intensity": "100 mW/cm2",
  "JV_measured_scan_speed": "Null",
  "JV_measured_scan_delay_time": "10 ms",
  "JV_certified_PCE": "21.05",
  "Stabilized_measured_PCE": "Null",
  "Stabilized_certified_PCE": "Null",
  "Stability_test_device_matching": "True",
  "Stability_test_temperature": "Null",
  "Stability_test_atmosphere": "Air",
  "Stability_test_light_spectra": "Dark",
  "Stability_test_light_intensity": "Null",
  "Stability_test_relative_humidity": "15%",
  "Stability_PCE_after_time": "600 hours",
  "Stability_PCE_after_time_value": "93.3%"
}
