Repository: jiayijdong/PSCbench

# PSCbench


**PSCbench** is a novel benchmark for materials science research-level scientific
dataset curation sourced from published journals. The benchmark is designed to evaluate the complex classification capabilities,
strong domain knowledge, and advanced calculation skills of LLMs. 

We developed an innovative **evaluation protocol** for a detailed analysis of classification abilities of leading commercially available Large Language Models. This
involves instructing LLMs to extract key knowledge information within a predefined set of
dataset template. This process offers a fine-grained understanding that LLM works as well as a human in annotating the data
and actually finds out when the humans failed to annotate the data
.

## Data


The PSCbench dataset is under dataset folder in json file format. Each file is list of dictionary and can be extracted using following scripts.
Each file stands for one published journal, which is fully elaborated in the paper. 

```
with open("./dataset/retroactive/{}.json".format(subject), encoding='utf-8') as json_file:
    problems=json.load(json_file)
```

## Evaluation
To evaluate our data using LLM, please refer to folder under eval

## Analysis (Evaluation Protocol)
The evaluation protocol involves analyzing both LLM
and reference (correct) ground truth with the assistance of human annotators to identify the key information in the literature.
These reasons are then summarized into 4 categories: **Tag, Materials, Fabrication and Properties**. Subsequently, a LLM verifier is employed to automatically attribute each
incorrectly extracted answer into a certain field. The resulting error profiles enable the
interpretation of the improved skills by certain prompting strategies and direct comparison of various
strategies.

### run evaluation protocol
After running the evaluation part, use the output to run the evaluation protocol. 
```
cd eval
OPENAI_API_KEY=your_key python ana_error.py --setting your_setting 
```

## Citation
If you find our paper useful, please cite our paper
```
@misc{dong2024pscbench,
  author = {Dong, Jiayi and Huang, Zijian and Yao, Yu and Shen, Zhichao and Liu, Junkai and Tong, Yiushun and Tsai, Chu-Yen and Duan, Haoxiang and Yang, Wenxin and Gong, Ming and Xu, Wei and Kundu, Arnesh and Zhang, Ying and Huang, Joshua and Tong, Xinyang and Yeh, Eric and Zhu, Yingke and Ng, Charlotte and Du, Yilun and Li, Ju and Schwalbe-Koda, Daniel and Yang, Yang},
  title = {{PSCBENCH: A Benchmark for Large-Scale Automated Knowledge Extraction and Data Curation in Perovskite Solar Cell Literature}},
  note = {Preprint},
  year = {2024},
  url = {https://arxiv.org/abs/XXXX.XXXXX}  
}

```

File: dataset/2021-2025/10.1039_d0ta10535j/Device_BestPCE_10.1039_d0ta10535j.json
{
    "Ref_DOI": "10.1039/d0ta10535j",
    "Ref_journal": "Journal of Materials Chemistry A",
    "Ref_publication_year": "2021",
    "Ref_title": "Deep Surface Passivation for Efficient and Hydrophobic Perovskite Solar Cells",
    "Cell_architecture": "NIP",
    "Cell_stack_sequence": "glass/ITO/SnO2/perovskite/Spiro-OMeTAD/Au",
    "Cell_area_measured": "0.05 cm2",
    "ETL_thickness": "Null",
    "ETL_stack_sequence": "SnO2",
    "ETL_additive_compound": "Null",
    "ETL_additive_concentration": "Null",
    "ETL_deposition_method": "Spin-coating",
    "ETL_deposition_solution_concentration": "Null",
    "ETL_deposition_solvents_compound": "deionized water",
    "ETL_deposition_synthesis_atmosphere": "Air",
    "ETL_deposition_synthesis_atmosphere_pressure": "1 atm",
    "ETL_deposition_synthesis_atmosphere_relative_humidity": "Null",
    "ETL_deposition_spin_coating_speed": "3000 rpm",
    "ETL_deposition_spin_coating_time": "40 s",
    "ETL_deposition_thermal_annealing_temperature": "150 °C",
    "ETL_deposition_thermal_annealing_time": "30 min",
    "Perovskite_dimension": "2D",
    "Perovskite_thickness": "800 nm",
    "Perovskite_composition_long_form": "FAPbI3",
    "Perovskite_additive_compound": "Null",
    "Perovskite_additive_concentration": "Null",
    "Perovskite_bandgap": "1.55 eV",
    "Perovskite_deposition_method": "Spin-coating",
    "Perovskite_deposition_sequential_spin_coating": "True",
    "Perovskite_deposition_spin_coating_antisolvent": "Null",
    "Perovskite_deposition_reaction_solutions_compounds": "PbI2; FAI; MABr; MACl",
    "Perovskite_deposition_reaction_solutions_concentrations": "654 mg/mL; 220 mg; 22 mg; 23 mg",
    "Perovskite_deposition_final_solutions_concentration_before_deposition": "Null",
    "Perovskite_deposition_solvents_compound": "DMF; DMSO; isopropanol",
    "Perovskite_deposition_solvents_mixing_ratio": "4:1; Null",
    "Perovskite_deposition_synthesis_atmosphere": "Air",
    "Perovskite_deposition_synthesis_atmosphere_pressure": "1 atm",
    "Perovskite_deposition_synthesis_atmosphere_relative_humidity": "40%",
    "Perovskite_deposition_spin_coating_speed": "1600 rpm; 4000 rpm; 2000 rpm",
    "Perovskite_deposition_spin_coating_time": "20 s; 30 s; 30 s",
    "Perovskite_deposition_thermal_annealing_atmosphere": "Air",
    "Perovskite_deposition_thermal_annealing_temperature": "72 °C; 150 °C",
    "Perovskite_deposition_thermal_annealing_time": "2 min; 30 min",
    "Perovskite_surface_treatment_material": "CF3PEAI",
    "Perovskite_surface_treatment_method": "Spin-coating",
    "Perovskite_surface_treatment_solution_concentration": "5 mg/mL",
    "Perovskite_surface_treatment_solvents_compound": "isopropanol",
    "Perovskite_surface_treatment_synthesis_atmosphere": "Air",
    "Perovskite_surface_treatment_synthesis_atmosphere_pressure": "1 atm",
    "Perovskite_surface_treatment_synthesis_atmosphere_relative_humidity": "Null",
    "Perovskite_surface_treatment_deposition_spin_coating_speed": "4000 rpm",
    "Perovskite_surface_treatment_deposition_spin_coating_time": "30 s",
    "Perovskite_surface_treatment_deposition_thermal_annealing_temperature": "100 °C",
    "Perovskite_surface_treatment_deposition_thermal_annealing_time": "10 min",
    "HTL_thickness": "Null",
    "HTL_stack_sequence": "Spiro-OMeTAD",
    "HTL_additive_compound": "Li-TFSI",
    "HTL_additive_concentration": "Null",
    "HTL_deposition_method": "Spin-coating",
    "HTL_deposition_solution_concentration": "Null",
    "HTL_deposition_solvents_compound": "chlorobenzene",
    "HTL_deposition_synthesis_atmosphere": "Air",
    "HTL_deposition_synthesis_atmosphere_pressure": "1 atm",
    "HTL_deposition_synthesis_atmosphere_relative_humidity": "Null",
    "HTL_deposition_spin_coating_speed": "3000 rpm",
    "HTL_deposition_spin_coating_time": "30 s",
    "HTL_deposition_thermal_annealing_temperature": "Null",
    "HTL_deposition_thermal_annealing_time": "Null",
    "Backcontact_thickness": "80 nm",
    "Beckcontact_deposition_method": "Thermal evaporation",
    "Backcontact_deposition_atmosphere_pressure": "Null",
    "Encapsulation_method": "Null",
    "Encapsulation_atmosphere": "Null",
    "JV_measured_device_matching": "True",
    "JV_measured_reverse_scan_Voc": "1.11 V",
    "JV_measured_reverse_scan_Jsc": "24.25 mA/cm2",
    "JV_measured_reverse_scan_FF": "78.21%",
    "JV_measured_reverse_scan_PCE": "21.05%",
    "JV_measured_forward_scan_Voc": "1.09 V",
    "JV_measured_forward_scan_Jsc": "24.04 mA/cm2",
    "JV_measured_forward_scan_FF": "78.44%",
    "JV_measured_forward_scan_PCE": "20.55%",
    "JV_measured_light_spectra": "AM1.5G",
    "JV_measured_light_spectra_intensity": "100 mW/cm2",
    "JV_measured_scan_speed": "Null",
    "JV_measured_scan_delay_time": "Null",
    "JV_certified_PCE": "Null",
    "Stabilized_measured_PCE": "Null",
    "Stabilized_certified_PCE": "Null",
    "Stability_test_device_matching": "True",
    "Stability_test_temperature": "Null",
    "Stability_test_atmosphere": "Air",
    "Stability_test_light_spectra": "Null",
    "Stability_test_light_intensity": "Null",
    "Stability_test_relative_humidity": "70-80%",
    "Stability_PCE_after_time": "528 hours",
    "Stability_PCE_after_time_value": "98%"
}

File: dataset/2021-2025/10.1039_d0ta10535j/Device_BestPCE_Gemini_1.5_pro_10.1039_d0ta10535j.json
{
  "Ref_DOI": "10.1039/d0ta10535j",
  "Ref_journal": "Journal of Materials Chemistry A",
  "Ref_publication_year": "2021",
  "Ref_title": "Deep surface passivation for efficient and hydrophobic perovskite solar cells",
  "Cell_architecture": "NIP",
  "Cell_stack_sequence": "glass/ITO/SnO2/Perovskite/Spiro-OMeTAD/Au",
  "Cell_area_measured": "0.05 cm2",
  "ETL_thickness": "Null",
  "ETL_stack_sequence": "SnO2",
  "ETL_additive_compound": "Null",
  "ETL_additive_concentration": "Null",
  "ETL_deposition_method": "Spin-coating",
  "ETL_deposition_solution_concentration": "1:6 volume ratio with deionized water",
  "ETL_deposition_solvents_compound": "Water",
  "ETL_deposition_synthesis_atmosphere": "Air",
  "ETL_deposition_synthesis_atmosphere_pressure": "1 atm",
  "ETL_deposition_synthesis_atmosphere_relative_humidity": "Null",
  "ETL_deposition_spin_coating_speed": "3000 rpm",
  "ETL_deposition_spin_coating_time": "40 s",
  "ETL_deposition_thermal_annealing_temperature": "150 °C",
  "ETL_deposition_thermal_annealing_time": "30 min",
  "Perovskite_dimension": "3D",
  "Perovskite_thickness": "800 nm",
  "Perovskite_composition_long_form": "(FAPbI3)1/C0x(MAPbBr3/C0yCly)x",
  "Perovskite_additive_compound": "Null",
  "Perovskite_additive_concentration": "Null",
  "Perovskite_bandgap": "1.55 eV",
  "Perovskite_deposition_method": "Spin-coating",
  "Perovskite_deposition_sequential_spin_coating": "True",
  "Perovskite_deposition_spin_coating_antisolvent": "Null",
  "Perovskite_deposition_reaction_solutions_compounds": "PbI2;FAI;MABr;MACl",
  "Perovskite_deposition_reaction_solutions_concentrations": "654 mg/mL;220 mg/1500 μL;22 mg/1500 μL;23 mg/1500 μL",
  "Perovskite_deposition_final_solutions_concentration_before_deposition": "Null",
  "Perovskite_deposition_solvents_compound": "DMF;DMSO;Isopropanol",
  "Perovskite_deposition_solvents_mixing_ratio": "4:1;Null;Null",
  "Perovskite_deposition_synthesis_atmosphere": "Air",
  "Perovskite_deposition_synthesis_atmosphere_pressure": "1 atm",
  "Perovskite_deposition_synthesis_atmosphere_relative_humidity": "40%",
  "Perovskite_deposition_spin_coating_speed": "1600 rpm;4000 rpm;2000 rpm",
  "Perovskite_deposition_spin_coating_time": "20 s;30 s;30 s",
  "Perovskite_deposition_thermal_annealing_atmosphere": "Air",
  "Perovskite_deposition_thermal_annealing_temperature": "72 °C;150 °C",
  "Perovskite_deposition_thermal_annealing_time": "2 min;30 min",
  "Perovskite_surface_treatment_material": "CF3PEAI",
  "Perovskite_surface_treatment_method": "Spin-coating",
  "Perovskite_surface_treatment_solution_concentration": "5 mg/mL",
  "Perovskite_surface_treatment_solvents_compound": "Isopropanol",
  "Perovskite_surface_treatment_synthesis_atmosphere": "Air",
  "Perovskite_surface_treatment_synthesis_atmosphere_pressure": "1 atm",
  "Perovskite_surface_treatment_synthesis_atmosphere_relative_humidity": "40%",
  "Perovskite_surface_treatment_deposition_spin_coating_speed": "4000 rpm",
  "Perovskite_surface_treatment_deposition_spin_coating_time": "30 s",
  "Perovskite_surface_treatment_deposition_thermal_annealing_temperature": "100 °C",
  "Perovskite_surface_treatment_deposition_thermal_annealing_time": "10 min",
  "HTL_thickness": "Null",
  "HTL_stack_sequence": "Spiro-OMeTAD",
  "HTL_additive_compound": "Li-TFSI;tBP",
  "HTL_additive_concentration": "520 mg/mL;28.8 μL/mL",
  "HTL_deposition_method": "Spin-coating",
  "HTL_deposition_solution_concentration": "72.3 mg/mL",
  "HTL_deposition_solvents_compound": "Chlorobenzene",
  "HTL_deposition_synthesis_atmosphere": "Air",
  "HTL_deposition_synthesis_atmosphere_pressure": "1 atm",
  "HTL_deposition_synthesis_atmosphere_relative_humidity": "Null",
  "HTL_deposition_spin_coating_speed": "3000 rpm",
  "HTL_deposition_spin_coating_time": "30 s",
  "HTL_deposition_thermal_annealing_temperature": "Null",
  "HTL_deposition_thermal_annealing_time": "Null",
  "Backcontact_thickness": "80 nm",
  "Beckcontact_deposition_method": "Thermal evaporation",
  "Backcontact_deposition_atmosphere_pressure": "Null",
  "Encapsulation_method": "Null",
  "Encapsulation_atmosphere": "Null",
  "JV_measured_device_matching": "True",
  "JV_measured_reverse_scan_Voc": "1.11 V",
  "JV_measured_reverse_scan_Jsc": "24.25 mA/cm2",
  "JV_measured_reverse_scan_FF": "78.21%",
  "JV_measured_reverse_scan_PCE": "21.05%",
  "JV_measured_forward_scan_Voc": "1.09 V",
  "JV_measured_forward_scan_Jsc": "24.04 mA/cm2",
  "JV_measured_forward_scan_FF": "78.44%",
  "JV_measured_forward_scan_PCE": "20.55%",
  "JV_measured_light_spectra": "AM 1.5G",
  "JV_measured_light_spectra_intensity": "100 mW/cm2",
  "JV_measured_scan_speed": "Null",
  "JV_measured_scan_delay_time": "Null",
  "JV_certified_PCE": "Null",
  "Stabilized_measured_PCE": "Null",
  "Stabilized_certified_PCE": "Null",
  "Stability_test_device_matching": "True",
  "Stability_test_temperature": "Null",
  "Stability_test_atmosphere": "Air",
  "Stability_test_light_spectra": "Null",
  "Stability_test_light_intensity": "Null",
  "Stability_test_relative_humidity": "70-80%",
  "Stability_PCE_after_time": "528 h",
  "Stability_PCE_after_time_value": "98%"
}

File: dataset/2021-2025/10.1039_d0ta10535j/Device_BestPCE_Gemini_2.0_Flash_10.1039_d0ta10535j.json
{
  "Ref_DOI": "10.1039/d0ta10535j",
  "Ref_journal": "J. Mater. Chem. A",
  "Ref_publication_year": "2021",
  "Ref_title": "Deep surface passivation for e ﬃcient and hydrophobic perovskite solar cells †",
  "Cell_architecture": "NIP",
  "Cell_stack_sequence": "ITO/SnO2/Perovskite/Spiro-OMeTAD/Au",
  "Cell_area_measured": "0.05 cm2",
  "ETL_thickness": "Null",
  "ETL_stack_sequence": "Null",
  "ETL_additive_compound": "Null",
  "ETL_additive_concentration": "Null",
  "ETL_deposition_method": "Spin-coating",
  "ETL_deposition_solution_concentration": "SnO 2 colloid precursor was diluted with deionized water in a volume ratio of 1: 6",
  "ETL_deposition_solvents_compound": "deionized water",
  "ETL_deposition_synthesis_atmosphere": "Null",
  "ETL_deposition_synthesis_atmosphere_pressure": "Null",
  "ETL_deposition_synthesis_atmosphere_relative_humidity": "Null",
  "ETL_deposition_spin_coating_speed": "3,000 rpm",
  "ETL_deposition_spin_coating_time": "40 s",
  "ETL_deposition_thermal_annealing_temperature": "150 °C",
  "ETL_deposition_thermal_annealing_time": "30 min",
  "Perovskite_dimension": "3D/2D",
  "Perovskite_thickness": "800 nm",
  "Perovskite_composition_long_form": "(FAPbI3)1/C0x(MAPbBr3/C0yCly)x",
  "Perovskite_additive_compound": "Null",
  "Perovskite_additive_concentration": "Null",
  "Perovskite_bandgap": "1.55 eV",
  "Perovskite_deposition_method": "Spin-coating",
  "Perovskite_deposition_sequential_spin_coating": "True",
  "Perovskite_deposition_spin_coating_antisolvent": "Null",
  "Perovskite_deposition_reaction_solutions_compounds": "PbI2;FAI, MABr, and MACl",
  "Perovskite_deposition_reaction_solutions_concentrations": "654 mg in 1 mL;220 mg FAI, 22 mg MABr, and 23 mg MACl  dissolved in 1,500 μL",
  "Perovskite_deposition_final_solutions_concentration_before_deposition": "Null",
  "Perovskite_deposition_solvents_compound": "DMF;DMSO;Isopropanol",
  "Perovskite_deposition_solvents_mixing_ratio": "4:1;Null;Null",
  "Perovskite_deposition_synthesis_atmosphere": "Ambient",
  "Perovskite_deposition_synthesis_atmosphere_pressure": "1 atm",
  "Perovskite_deposition_synthesis_atmosphere_relative_humidity": "40 %",
  "Perovskite_deposition_spin_coating_speed": "1,600 rpm;4,000 rpm;2,000 rpm",
  "Perovskite_deposition_spin_coating_time": "20 s;30 s;30 s",
  "Perovskite_deposition_thermal_annealing_atmosphere": "Ambient",
  "Perovskite_deposition_thermal_annealing_temperature": "72 °C;150 °C",
  "Perovskite_deposition_thermal_annealing_time": "2 min;30 min",
  "Perovskite_surface_treatment_material": "CF3PEAI",
  "Perovskite_surface_treatment_method": "Spin-coating",
  "Perovskite_surface_treatment_solution_concentration": "5 mg/mL",
  "Perovskite_surface_treatment_solvents_compound": "isopropanol",
  "Perovskite_surface_treatment_synthesis_atmosphere": "Null",
  "Perovskite_surface_treatment_synthesis_atmosphere_pressure": "Null",
  "Perovskite_surface_treatment_synthesis_atmosphere_relative_humidity": "Null",
  "Perovskite_surface_treatment_deposition_spin_coating_speed": "4,000 rpm",
  "Perovskite_surface_treatment_deposition_spin_coating_time": "30 s",
  "Perovskite_surface_treatment_deposition_thermal_annealing_temperature": "100 °C",
  "Perovskite_surface_treatment_deposition_thermal_annealing_time": "10 min",
  "HTL_thickness": "Null",
  "HTL_stack_sequence": "Null",
  "HTL_additive_compound": "Li-TFSI, tBP",
  "HTL_additive_concentration": "520 mg/mL;Null",
  "HTL_deposition_method": "Spin-coating",
  "HTL_deposition_solution_concentration": "72.3 mg",
  "HTL_deposition_solvents_compound": "chlorobenzene",
  "HTL_deposition_synthesis_atmosphere": "Null",
  "HTL_deposition_synthesis_atmosphere_pressure": "Null",
  "HTL_deposition_synthesis_atmosphere_relative_humidity": "Null",
  "HTL_deposition_spin_coating_speed": "3,000 rpm",
  "HTL_deposition_spin_coating_time": "30 s",
  "HTL_deposition_thermal_annealing_temperature": "Null",
  "HTL_deposition_thermal_annealing_time": "Null",
  "Backcontact_thickness": "80 nm",
  "Beckcontact_deposition_method": "Thermal evaporation",
  "Backcontact_deposition_atmosphere_pressure": "Null",
  "Encapsulation_method": "Null",
  "Encapsulation_atmosphere": "Null",
  "JV_measured_device_matching": "True",
  "JV_measured_reverse_scan_Voc": "1.11 V",
  "JV_measured_reverse_scan_Jsc": "24.25 mA/cm2",
  "JV_measured_reverse_scan_FF": "78.21 %",
  "JV_measured_reverse_scan_PCE": "21.05 %",
  "JV_measured_forward_scan_Voc": "1.09 V",
  "JV_measured_forward_scan_Jsc": "24.04 mA/cm2",
  "JV_measured_forward_scan_FF": "78.44 %",
  "JV_measured_forward_scan_PCE": "20.55 %",
  "JV_measured_light_spectra": "AM 1.5G",
  "JV_measured_light_spectra_intensity": "100 mW cm-2",
  "JV_measured_scan_speed": "Null",
  "JV_measured_scan_delay_time": "Null",
  "JV_certified_PCE": "Null",
  "Stabilized_measured_PCE": "Null",
  "Stabilized_certified_PCE": "Null",
  "Stability_test_device_matching": "True",
  "Stability_test_temperature": "Null",
  "Stability_test_atmosphere": "Ambient air",
  "Stability_test_light_spectra": "Null",
  "Stability_test_light_intensity": "Null",
  "Stability_test_relative_humidity": "70 –80 %",
  "Stability_PCE_after_time": "528 h",
  "Stability_PCE_after_time_value": "98 %"
}

File: dataset/2021-2025/10.1039_d0ta10535j/Device_BestPCE_Gemini_2.5_Flash_10.1039_d0ta10535j.json
{
  "Ref_DOI": "10.1039/d0ta10535j",
  "Ref_journal": "Journal of Materials Chemistry A",
  "Ref_publication_year": "2021",
  "Ref_title": "Deep surface passivation for efficient and hydrophobic perovskite solar cells",
  "Cell_architecture": "NIP",
  "Cell_stack_sequence": "glass/ITO/SnO2/perovskite/Spiro-OMeTAD/Au",
  "Cell_area_measured": "0.05 cm2",
  "ETL_thickness": "Null",
  "ETL_stack_sequence": "SnO2",
  "ETL_additive_compound": "Null",
  "ETL_additive_concentration": "Null",
  "ETL_deposition_method": "Spin-coating",
  "ETL_deposition_solution_concentration": "Null",
  "ETL_deposition_solvents_compound": "Deionized water",
  "ETL_deposition_synthesis_atmosphere": "Null",
  "ETL_deposition_synthesis_atmosphere_pressure": "Null",
  "ETL_deposition_synthesis_atmosphere_relative_humidity": "Null",
  "ETL_deposition_spin_coating_speed": "3,000 rpm",
  "ETL_deposition_spin_coating_time": "40 s",
  "ETL_deposition_thermal_annealing_temperature": "150 °C",
  "ETL_deposition_thermal_annealing_time": "30 min",
  "Perovskite_dimension": "3D",
  "Perovskite_thickness": "800 nm",
  "Perovskite_composition_long_form": "(FA,MA)Pb(I,Br,Cl)3",
  "Perovskite_additive_compound": "Null",
  "Perovskite_additive_concentration": "Null",
  "Perovskite_bandgap": "1.55 eV",
  "Perovskite_deposition_method": "Spin-coating",
  "Perovskite_deposition_sequential_spin_coating": "True",
  "Perovskite_deposition_spin_coating_antisolvent": "Null",
  "Perovskite_deposition_reaction_solutions_compounds": "PbI2; FAI; MABr; MACl",
  "Perovskite_deposition_reaction_solutions_concentrations": "654 mg/mL; 146.67 mg/mL; 14.67 mg/mL; 15.33 mg/mL",
  "Perovskite_deposition_final_solutions_concentration_before_deposition": "Null",
  "Perovskite_deposition_solvents_compound": "DMF; DMSO; Isopropanol",
  "Perovskite_deposition_solvents_mixing_ratio": "4:1; Null",
  "Perovskite_deposition_synthesis_atmosphere": "Glovebox",
  "Perovskite_deposition_synthesis_atmosphere_pressure": "Null",
  "Perovskite_deposition_synthesis_atmosphere_relative_humidity": "Null",
  "Perovskite_deposition_spin_coating_speed": "1,600 rpm; 4,000 rpm; 2,000 rpm",
  "Perovskite_deposition_spin_coating_time": "20 s; 30 s; 30 s",
  "Perovskite_deposition_thermal_annealing_atmosphere": "Ambient environment",
  "Perovskite_deposition_thermal_annealing_temperature": "72 °C; 150 °C",
  "Perovskite_deposition_thermal_annealing_time": "2 min; 30 min",
  "Perovskite_surface_treatment_material": "CF3PEAI",
  "Perovskite_surface_treatment_method": "Spin-coating",
  "Perovskite_surface_treatment_solution_concentration": "5 mg/mL",
  "Perovskite_surface_treatment_solvents_compound": "Isopropanol",
  "Perovskite_surface_treatment_synthesis_atmosphere": "Null",
  "Perovskite_surface_treatment_synthesis_atmosphere_pressure": "Null",
  "Perovskite_surface_treatment_synthesis_atmosphere_relative_humidity": "Null",
  "Perovskite_surface_treatment_deposition_spin_coating_speed": "4,000 rpm",
  "Perovskite_surface_treatment_deposition_spin_coating_time": "30 s",
  "Perovskite_surface_treatment_deposition_thermal_annealing_temperature": "100 °C",
  "Perovskite_surface_treatment_deposition_thermal_annealing_time": "10 min",
  "HTL_thickness": "Null",
  "HTL_stack_sequence": "Spiro-OMeTAD",
  "HTL_additive_compound": "Li-TFSI; 4-tertbutylpyridine",
  "HTL_additive_concentration": "520 mg/mL; 22.464 mg/mL",
  "HTL_deposition_method": "Spin coating",
  "HTL_deposition_solution_concentration": "72.3 mg/mL",
  "HTL_deposition_solvents_compound": "Chlorobenzene",
  "HTL_deposition_synthesis_atmosphere": "Null",
  "HTL_deposition_synthesis_atmosphere_pressure": "Null",
  "HTL_deposition_synthesis_atmosphere_relative_humidity": "Null",
  "HTL_deposition_spin_coating_speed": "3,000 rpm",
  "HTL_deposition_spin_coating_time": "30 s",
  "HTL_deposition_thermal_annealing_temperature": "Null",
  "HTL_deposition_thermal_annealing_time": "Null",
  "Backcontact_thickness": "80 nm",
  "Beckcontact_deposition_method": "Thermal evaporation",
  "Backcontact_deposition_atmosphere_pressure": "Null",
  "Encapsulation_method": "Null",
  "Encapsulation_atmosphere": "Null",
  "JV_measured_device_matching": "True",
  "JV_measured_reverse_scan_Voc": "1.11 V",
  "JV_measured_reverse_scan_Jsc": "24.25 mA/cm2",
  "JV_measured_reverse_scan_FF": "78.21 %",
  "JV_measured_reverse_scan_PCE": "21.05 %",
  "JV_measured_forward_scan_Voc": "1.09 V",
  "JV_measured_forward_scan_Jsc": "24.04 mA/cm2",
  "JV_measured_forward_scan_FF": "78.44 %",
  "JV_measured_forward_scan_PCE": "20.55 %",
  "JV_measured_light_spectra": "AM1.5G",
  "JV_measured_light_spectra_intensity": "100 mW cm-2",
  "JV_measured_scan_speed": "Null",
  "JV_measured_scan_delay_time": "Null",
  "JV_certified_PCE": "Null",
  "Stabilized_measured_PCE": "Null",
  "Stabilized_certified_PCE": "Null",
  "Stability_test_device_matching": "True",
  "Stability_test_temperature": "Null",
  "Stability_test_atmosphere": "Ambient air",
  "Stability_test_light_spectra": "Null",
  "Stability_test_light_intensity": "Null",
  "Stability_test_relative_humidity": "70–80 %",
  "Stability_PCE_after_time": "528 h",
  "Stability_PCE_after_time_value": "98 %"
}

File: dataset/2021-2025/10.1039_d0ta10535j/Device_BestPCE_claude_haiku_10.1039_d0ta10535j.json
{
  "Ref_DOI": "10.1039/d0ta10535j",
  "Ref_journal": "Journal of Materials Chemistry A",
  "Ref_publication_year": "2021",
  "Ref_title": "Deep surface passivation for efficient and hydrophobic perovskite solar cells",
  "Cell_architecture": "NIP",
  "Cell_stack_sequence": "Glass/ITO/SnO2/Perovskite/Spiro-OMeTAD/Au",
  "Cell_area_measured": "0.05 cm2",
  "ETL_thickness": "Null",
  "ETL_stack_sequence": "SnO2",
  "ETL_additive_compound": "Null",
  "ETL_additive_concentration": "Null",
  "ETL_deposition_method": "Spin-coating",
  "ETL_deposition_solution_concentration": "Diluted with deionized water in a volume ratio of 1:6",
  "ETL_deposition_solvents_compound": "Deionized water",
  "ETL_deposition_synthesis_atmosphere": "Air",
  "ETL_deposition_synthesis_atmosphere_pressure": "1 atm",
  "ETL_deposition_synthesis_atmosphere_relative_humidity": "Null",
  "ETL_deposition_spin_coating_speed": "3000 rpm",
  "ETL_deposition_spin_coating_time": "40 s",
  "ETL_deposition_thermal_annealing_temperature": "150 °C",
  "ETL_deposition_thermal_annealing_time": "30 min",
  "Perovskite_dimension": "3D",
  "Perovskite_thickness": "800 nm",
  "Perovskite_composition_long_form": "(FAPbI3)1-x(MAPbBr3)x",
  "Perovskite_additive_compound": "Null",
  "Perovskite_additive_concentration": "Null",
  "Perovskite_bandgap": "1.55 eV",
  "Perovskite_deposition_method": "Two-step spin-coating",
  "Perovskite_deposition_sequential_spin_coating": "True",
  "Perovskite_deposition_spin_coating_antisolvent": "Null",
  "Perovskite_deposition_reaction_solutions_compounds": "PbI2; FAI; MABr; MACl",
  "Perovskite_deposition_reaction_solutions_concentrations": "654 mg PbI2; 220 mg FAI; 22 mg MABr; 23 mg MACl",
  "Perovskite_deposition_solvents_compound": "DMF; DMSO; Isopropanol",
  "Perovskite_deposition_solvents_mixing_ratio": "4:1 (DMF:DMSO)",
  "Perovskite_deposition_synthesis_atmosphere": "Air",
  "Perovskite_deposition_synthesis_atmosphere_pressure": "1 atm",
  "Perovskite_deposition_synthesis_atmosphere_relative_humidity": "40%",
  "Perovskite_deposition_spin_coating_speed": "1600 rpm; 4000 rpm; 2000 rpm",
  "Perovskite_deposition_spin_coating_time": "20 s; 30 s; 30 s",
  "Perovskite_deposition_thermal_annealing_atmosphere": "Air",
  "Perovskite_deposition_thermal_annealing_temperature": "72 °C; 150 °C",
  "Perovskite_deposition_thermal_annealing_time": "2 min; 30 min",
  "Perovskite_surface_treatment_material": "CF3PEAI",
  "Perovskite_surface_treatment_method": "Spin-coating",
  "Perovskite_surface_treatment_solution_concentration": "5 mg/mL",
  "Perovskite_surface_treatment_solvents_compound": "Isopropanol",
  "Perovskite_surface_treatment_synthesis_atmosphere": "Air",
  "Perovskite_surface_treatment_synthesis_atmosphere_pressure": "1 atm",
  "Perovskite_surface_treatment_synthesis_atmosphere_relative_humidity": "Null",
  "Perovskite_surface_treatment_deposition_spin_coating_speed": "4000 rpm",
  "Perovskite_surface_treatment_deposition_spin_coating_time": "30 s",
  "Perovskite_surface_treatment_deposition_thermal_annealing_temperature": "100 °C",
  "Perovskite_surface_treatment_deposition_thermal_annealing_time": "10 min",
  "HTL_thickness": "Null",
  "HTL_stack_sequence": "Spiro-OMeTAD",
  "HTL_additive_compound": "Li-TFSI; 4-tert-butylpyridine",
  "HTL_additive_concentration": "520 mg Li-TFSI in 1 mL acetonitrile; 28.8 μL in 1 mL chlorobenzene",
  "HTL_deposition_method": "Spin-coating",
  "HTL_deposition_solution_concentration": "72.3 mg",
  "HTL_deposition_solvents_compound": "Chlorobenzene",
  "HTL_deposition_synthesis_atmosphere": "Air",
  "HTL_deposition_synthesis_atmosphere_pressure": "1 atm",
  "HTL_deposition_synthesis_atmosphere_relative_humidity": "Null",
  "HTL_deposition_spin_coating_speed": "3000 rpm",
  "HTL_deposition_spin_coating_time": "30 s",
  "HTL_deposition_thermal_annealing_temperature": "Null",
  "HTL_deposition_thermal_annealing_time": "Null",
  "Backcontact_thickness": "80 nm",
  "Beckcontact_deposition_method": "Thermal evaporation",
  "Backcontact_deposition_atmosphere_pressure": "Null",
  "Encapsulation_method": "Null",
  "Encapsulation_atmosphere": "Null",
  "JV_measured_device_matching": "True",
  "JV_measured_reverse_scan_Voc": "1.11 V",
  "JV_measured_reverse_scan_Jsc": "24.25 mA/cm2",
  "JV_measured_reverse_scan_FF": "78.21 %",
  "JV_measured_reverse_scan_PCE": "21.05 %",
  "JV_measured_forward_scan_Voc": "1.09 V",
  "JV_measured_forward_scan_Jsc": "24.04 mA/cm2",
  "JV_measured_forward_scan_FF": "78.44 %",
  "JV_measured_forward_scan_PCE": "20.55 %",
  "JV_measured_light_spectra": "AM 1.5G",
  "JV_measured_light_spectra_intensity": "100 mW/cm2",
  "JV_measured_scan_speed": "Null",
  "JV_measured_scan_delay_time": "Null",
  "JV_certified_PCE": "Null",
  "Stabilized_measured_PCE": "Null",
  "Stabilized_certified_PCE": "Null",
  "Stability_test_device_matching": "True",
  "Stability_test_temperature": "Null",
  "Stability_test_atmosphere": "Air",
  "Stability_test_light_spectra": "Null",
  "Stability_test_light_intensity": "Null",
  "Stability_test_relative_humidity": "70-80%",
  "Stability_PCE_after_time": "528 h",
  "Stability_PCE_after_time_value": "98%"
}

File: dataset/2021-2025/10.1039_d0ta10535j/Device_BestPCE_gpt4o_10.1039_d0ta10535j.json
{
  "Ref_DOI": "10.1039/d0ta10535j",
  "Ref_journal": "Journal of Materials Chemistry A",
  "Ref_publication_year": "2021",
  "Ref_title": "Deep Surface Passivation for Efficient and Hydrophobic Perovskite Solar Cells",
  "Cell_architecture": "NIP",
  "Cell_stack_sequence": "glass/ITO/SnO2/perovskite/Spiro-OMeTAD/Au",
  "Cell_area_measured": "0.05 cm2",
  "ETL_thickness": "Null",
  "ETL_stack_sequence": "SnO2",
  "ETL_additive_compound": "Null",
  "ETL_additive_concentration": "Null",
  "ETL_deposition_method": "Spin-coating",
  "ETL_deposition_solution_concentration": "Null",
  "ETL_deposition_solvents_compound": "deionized water",
  "ETL_deposition_synthesis_atmosphere": "Air",
  "ETL_deposition_synthesis_atmosphere_pressure": "1 atm",
  "ETL_deposition_synthesis_atmosphere_relative_humidity": "Null",
  "ETL_deposition_spin_coating_speed": "3000 rpm",
  "ETL_deposition_spin_coating_time": "40 s",
  "ETL_deposition_thermal_annealing_temperature": "150 °C",
  "ETL_deposition_thermal_annealing_time": "30 min",
  "Perovskite_dimension": "3D/2D",
  "Perovskite_thickness": "800 nm",
  "Perovskite_composition_long_form": "FAPbI3",
  "Perovskite_additive_compound": "Null",
  "Perovskite_additive_concentration": "Null",
  "Perovskite_bandgap": "1.55 eV",
  "Perovskite_deposition_method": "Spin-coating",
  "Perovskite_deposition_sequential_spin_coating": "True",
  "Perovskite_deposition_spin_coating_antisolvent": "Null",
  "Perovskite_deposition_reaction_solutions_compounds": "PbI2; FAI, MABr, MACl",
  "Perovskite_deposition_reaction_solutions_concentrations": "654 mg/mL; 220 mg, 22 mg, 23 mg",
  "Perovskite_deposition_final_solutions_concentration_before_deposition": "Null",
  "Perovskite_deposition_solvents_compound": "DMF, DMSO; isopropanol",
  "Perovskite_deposition_solvents_mixing_ratio": "4:1; Null",
  "Perovskite_deposition_synthesis_atmosphere": "Air",
  "Perovskite_deposition_synthesis_atmosphere_pressure": "1 atm",
  "Perovskite_deposition_synthesis_atmosphere_relative_humidity": "40%",
  "Perovskite_deposition_spin_coating_speed": "1600 rpm; 2000 rpm",
  "Perovskite_deposition_spin_coating_time": "20 s; 30 s",
  "Perovskite_deposition_thermal_annealing_atmosphere": "Air",
  "Perovskite_deposition_thermal_annealing_temperature": "72 °C; 150 °C",
  "Perovskite_deposition_thermal_annealing_time": "2 min; 30 min",
  "Perovskite_surface_treatment_material": "CF3PEAI",
  "Perovskite_surface_treatment_method": "Spin-coating",
  "Perovskite_surface_treatment_solution_concentration": "5 mg/mL",
  "Perovskite_surface_treatment_solvents_compound": "isopropanol",
  "Perovskite_surface_treatment_synthesis_atmosphere": "Air",
  "Perovskite_surface_treatment_synthesis_atmosphere_pressure": "1 atm",
  "Perovskite_surface_treatment_synthesis_atmosphere_relative_humidity": "Null",
  "Perovskite_surface_treatment_deposition_spin_coating_speed": "4000 rpm",
  "Perovskite_surface_treatment_deposition_spin_coating_time": "30 s",
  "Perovskite_surface_treatment_deposition_thermal_annealing_temperature": "100 °C",
  "Perovskite_surface_treatment_deposition_thermal_annealing_time": "10 min",
  "HTL_thickness": "Null",
  "HTL_stack_sequence": "Spiro-OMeTAD",
  "HTL_additive_compound": "Li-TFSI, 4-tertbutylpyridine",
  "HTL_additive_concentration": "520 mg/mL; 28.8 μL/mL",
  "HTL_deposition_method": "Spin-coating",
  "HTL_deposition_solution_concentration": "Null",
  "HTL_deposition_solvents_compound": "chlorobenzene",
  "HTL_deposition_synthesis_atmosphere": "Air",
  "HTL_deposition_synthesis_atmosphere_pressure": "1 atm",
  "HTL_deposition_synthesis_atmosphere_relative_humidity": "Null",
  "HTL_deposition_spin_coating_speed": "3000 rpm",
  "HTL_deposition_spin_coating_time": "30 s",
  "HTL_deposition_thermal_annealing_temperature": "Null",
  "HTL_deposition_thermal_annealing_time": "Null",
  "Backcontact_thickness": "80 nm",
  "Beckcontact_deposition_method": "Thermal evaporation",
  "Backcontact_deposition_atmosphere_pressure": "Null",
  "Encapsulation_method": "Null",
  "Encapsulation_atmosphere": "Null",
  "JV_measured_device_matching": "True",
  "JV_measured_reverse_scan_Voc": "1.11 V",
  "JV_measured_reverse_scan_Jsc": "24.25 mA/cm2",
  "JV_measured_reverse_scan_FF": "78.21%",
  "JV_measured_reverse_scan_PCE": "21.05%",
  "JV_measured_forward_scan_Voc": "1.09 V",
  "JV_measured_forward_scan_Jsc": "24.04 mA/cm2",
  "JV_measured_forward_scan_FF": "78.44%",
  "JV_measured_forward_scan_PCE": "20.55%",
  "JV_measured_light_spectra": "AM1.5G",
  "JV_measured_light_spectra_intensity": "100 mW/cm2",
  "JV_measured_scan_speed": "Null",
  "JV_measured_scan_delay_time": "Null",
  "JV_certified_PCE": "Null",
  "Stabilized_measured_PCE": "Null",
  "Stabilized_certified_PCE": "Null",
  "Stability_test_device_matching": "True",
  "Stability_test_temperature": "Null",
  "Stability_test_atmosphere": "Air",
  "Stability_test_light_spectra": "Null",
  "Stability_test_light_intensity": "Null",
  "Stability_test_relative_humidity": "70-80%",
  "Stability_PCE_after_time": "528 hours",
  "Stability_PCE_after_time_value": "98%"
}

File: dataset/2021-2025/10.1039_d0ta10535j/Device_BestPCE_gpt4o_mini_10.1039_d0ta10535j.json
{
  "Ref_DOI": "10.1039/d0ta10535j",
  "Ref_journal": "Journal of Materials Chemistry A",
  "Ref_publication_year": "2021",
  "Ref_title": "Deep Surface Passivation for Efficient and Hydrophobic Perovskite Solar Cells",
  "Cell_architecture": "NIP",
  "Cell_stack_sequence": "glass/ITO/SnO2/perovskite/Spiro-OMeTAD/Au",
  "Cell_area_measured": "0.05 cm2",
  "ETL_thickness": "40 nm",
  "ETL_stack_sequence": "SnO2",
  "ETL_additive_compound": "Null",
  "ETL_additive_concentration": "Null",
  "ETL_deposition_method": "Spin-coating",
  "ETL_deposition_solution_concentration": "1:6",
  "ETL_deposition_solvents_compound": "deionized water",
  "ETL_deposition_synthesis_atmosphere": "Air",
  "ETL_deposition_synthesis_atmosphere_pressure": "1 atm",
  "ETL_deposition_synthesis_atmosphere_relative_humidity": "Null",
  "ETL_deposition_spin_coating_speed": "3000 rpm",
  "ETL_deposition_spin_coating_time": "40 s",
  "ETL_deposition_thermal_annealing_temperature": "150 °C",
  "ETL_deposition_thermal_annealing_time": "30 min",
  "Perovskite_dimension": "3D",
  "Perovskite_thickness": "800 nm",
  "Perovskite_composition_long_form": "FAPbI3",
  "Perovskite_additive_compound": "CF3PEAI",
  "Perovskite_additive_concentration": "1 mg/mL; 2 mg/mL; 5 mg/mL; 10 mg/mL",
  "Perovskite_bandgap": "1.55 eV",
  "Perovskite_deposition_method": "Spin-coating",
  "Perovskite_deposition_sequential_spin_coating": "True",
  "Perovskite_deposition_spin_coating_antisolvent": "Null",
  "Perovskite_deposition_reaction_solutions_compounds": "PbI2; FAI; MABr; MACl",
  "Perovskite_deposition_reaction_solutions_concentrations": "654 mg; 220 mg; 22 mg; 23 mg",
  "Perovskite_deposition_final_solutions_concentration_before_deposition": "Null",
  "Perovskite_deposition_solvents_compound": "DMF; DMSO; isopropanol",
  "Perovskite_deposition_solvents_mixing_ratio": "4:1",
  "Perovskite_deposition_synthesis_atmosphere": "Air",
  "Perovskite_deposition_synthesis_atmosphere_pressure": "1 atm",
  "Perovskite_deposition_synthesis_atmosphere_relative_humidity": "40%",
  "Perovskite_deposition_spin_coating_speed": "1600 rpm; 4000 rpm",
  "Perovskite_deposition_spin_coating_time": "20 s; 30 s",
  "Perovskite_deposition_thermal_annealing_atmosphere": "Air",
  "Perovskite_deposition_thermal_annealing_temperature": "150 °C",
  "Perovskite_deposition_thermal_annealing_time": "30 min",
  "Perovskite_surface_treatment_material": "CF3PEAI",
  "Perovskite_surface_treatment_method": "Spin-coating",
  "Perovskite_surface_treatment_solution_concentration": "1 mg/mL; 2 mg/mL; 5 mg/mL; 10 mg/mL",
  "Perovskite_surface_treatment_solvents_compound": "isopropanol",
  "Perovskite_surface_treatment_synthesis_atmosphere": "Air",
  "Perovskite_surface_treatment_synthesis_atmosphere_pressure": "1 atm",
  "Perovskite_surface_treatment_synthesis_atmosphere_relative_humidity": "Null",
  "Perovskite_surface_treatment_deposition_spin_coating_speed": "4000 rpm",
  "Perovskite_surface_treatment_deposition_spin_coating_time": "30 s",
  "Perovskite_surface_treatment_deposition_thermal_annealing_temperature": "100 °C",
  "Perovskite_surface_treatment_deposition_thermal_annealing_time": "10 min",
  "HTL_thickness": "Null",
  "HTL_stack_sequence": "Spiro-OMeTAD",
  "HTL_additive_compound": "Li-TFSI; 4-tertbutylpyridine",
  "HTL_additive_concentration": "520 mg/mL; Null",
  "HTL_deposition_method": "Spin-coating",
  "HTL_deposition_solution_concentration": "Null",
  "HTL_deposition_solvents_compound": "chlorobenzene",
  "HTL_deposition_synthesis_atmosphere": "Air",
  "HTL_deposition_synthesis_atmosphere_pressure": "1 atm",
  "HTL_deposition_synthesis_atmosphere_relative_humidity": "Null",
  "HTL_deposition_spin_coating_speed": "3000 rpm",
  "HTL_deposition_spin_coating_time": "30 s",
  "HTL_deposition_thermal_annealing_temperature": "Null",
  "HTL_deposition_thermal_annealing_time": "Null",
  "Backcontact_thickness": "80 nm",
  "Beckcontact_deposition_method": "Thermal evaporation",
  "Backcontact_deposition_atmosphere_pressure": "1 atm",
  "Encapsulation_method": "Null",
  "Encapsulation_atmosphere": "Air",
  "JV_measured_device_matching": "True",
  "JV_measured_reverse_scan_Voc": "1.11 V",
  "JV_measured_reverse_scan_Jsc": "24.25 mA/cm2",
  "JV_measured_reverse_scan_FF": "78.21 %",
  "JV_measured_reverse_scan_PCE": "21.05 %",
  "JV_measured_forward_scan_Voc": "1.09 V",
  "JV_measured_forward_scan_Jsc": "24.04 mA/cm2",
  "JV_measured_forward_scan_FF": "78.44 %",
  "JV_measured_forward_scan_PCE": "20.55 %",
  "JV_measured_light_spectra": "AM1.5G",
  "JV_measured_light_spectra_intensity": "100 mW/cm2",
  "JV_measured_scan_speed": "Null",
  "JV_measured_scan_delay_time": "Null",
  "JV_certified_PCE": "Null",
  "Stabilized_measured_PCE": "Null",
  "Stabilized_certified_PCE": "Null",
  "Stability_test_device_matching": "True",
  "Stability_test_temperature": "Null",
  "Stability_test_atmosphere": "Air",
  "Stability_test_light_spectra": "Null",
  "Stability_test_light_intensity": "Null",
  "Stability_test_relative_humidity": "70-80%",
  "Stability_PCE_after_time": "528 hours",
  "Stability_PCE_after_time_value": "98%"
}

File: dataset/2021-2025/10.1039_d0ta10535j/Device_BestPCE_gpt4o_mini_zero_shot_10.1039_d0ta10535j.json
{
  "Ref_DOI": "10.1039/d0ta10535j",
  "Ref_journal": "Journal of Materials Chemistry A",
  "Ref_publication_year": "2021",
  "Ref_title": "Deep Surface Passivation for Efficient and Hydrophobic Perovskite Solar Cells",
  "Cell_architecture": "n-i-p planar heterojunction",
  "Cell_stack_sequence": "glass/ITO/SnO2/perovskite/Spiro-OMeTAD/Au",
  "Cell_area_measured": "0.05 cm2",
  "ETL_thickness": "Null",
  "ETL_stack_sequence": "Null",
  "ETL_additive_compound": "Null",
  "ETL_additive_concentration": "Null",
  "ETL_deposition_method": "spin coating",
  "ETL_deposition_solution_concentration": "1:6 (volume ratio with deionized water)",
  "ETL_deposition_solvents_compound": "deionized water",
  "ETL_deposition_synthesis_atmosphere": "Null",
  "ETL_deposition_synthesis_atmosphere_pressure": "Null",
  "ETL_deposition_synthesis_atmosphere_relative_humidity": "Null",
  "ETL_deposition_spin_coating_speed": "3000 rpm",
  "ETL_deposition_spin_coating_time": "40 s",
  "ETL_deposition_thermal_annealing_temperature": "150 °C",
  "ETL_deposition_thermal_annealing_time": "30 min",
  "Perovskite_dimension": "Null",
  "Perovskite_thickness": "800 nm",
  "Perovskite_composition_long_form": "FAPbI3",
  "Perovskite_additive_compound": "CF3PEAI",
  "Perovskite_additive_concentration": "1, 2, 5, and 10 mg/mL",
  "Perovskite_bandgap": "1.55 eV",
  "Perovskite_deposition_method": "two-step spin-coating",
  "Perovskite_deposition_sequential_spin_coating": "Yes",
  "Perovskite_deposition_spin_coating_antisolvent": "isopropanol",
  "Perovskite_deposition_reaction_solutions_compounds": "PbI2, FAI, MABr, MACl",
  "Perovskite_deposition_reaction_solutions_concentrations": "654 mg PbI2, 220 mg FAI, 22 mg MABr, 23 mg MACl in 1500 μL isopropanol",
  "Perovskite_deposition_final_solutions_concentration_before_deposition": "Null",
  "Perovskite_deposition_solvents_compound": "DMF, DMSO",
  "Perovskite_deposition_solvents_mixing_ratio": "4:1 (volume ratio)",
  "Perovskite_deposition_synthesis_atmosphere": "ambient environment",
  "Perovskite_deposition_synthesis_atmosphere_pressure": "Null",
  "Perovskite_deposition_synthesis_atmosphere_relative_humidity": "40%",
  "Perovskite_deposition_spin_coating_speed": "2000 rpm",
  "Perovskite_deposition_spin_coating_time": "30 s",
  "Perovskite_deposition_thermal_annealing_atmosphere": "ambient",
  "Perovskite_deposition_thermal_annealing_temperature": "150 °C",
  "Perovskite_deposition_thermal_annealing_time": "30 min",
  "Perovskite_surface_treatment_material": "CF3PEAI",
  "Perovskite_surface_treatment_method": "spin coating",
  "Perovskite_surface_treatment_solution_concentration": "1, 2, 5, and 10 mg/mL",
  "Perovskite_surface_treatment_solvents_compound": "isopropanol",
  "Perovskite_surface_treatment_synthesis_atmosphere": "Null",
  "Perovskite_surface_treatment_synthesis_atmosphere_pressure": "Null",
  "Perovskite_surface_treatment_synthesis_atmosphere_relative_humidity": "Null",
  "Perovskite_surface_treatment_deposition_spin_coating_speed": "4000 rpm",
  "Perovskite_surface_treatment_deposition_spin_coating_time": "30 s",
  "Perovskite_surface_treatment_deposition_thermal_annealing_temperature": "100 °C",
  "Perovskite_surface_treatment_deposition_thermal_annealing_time": "10 min",
  "HTL_thickness": "Null",
  "HTL_stack_sequence": "Null",
  "HTL_additive_compound": "Li-TFSI, 4-tertbutylpyridine",
  "HTL_additive_concentration": "17.5 μL (Li-TFSI in 1 mL acetonitrile), 28.8 μL (4-tertbutylpyridine in 1 mL chlorobenzene)",
  "HTL_deposition_method": "spin coating",
  "HTL_deposition_solution_concentration": "Null",
  "HTL_deposition_solvents_compound": "chlorobenzene",
  "HTL_deposition_synthesis_atmosphere": "Null",
  "HTL_deposition_synthesis_atmosphere_pressure": "Null",
  "HTL_deposition_synthesis_atmosphere_relative_humidity": "Null",
  "HTL_deposition_spin_coating_speed": "3000 rpm",
  "HTL_deposition_spin_coating_time": "30 s",
  "HTL_deposition_thermal_annealing_temperature": "Null",
  "HTL_deposition_thermal_annealing_time": "Null",
  "Backcontact_thickness": "80 nm",
  "Beckcontact_deposition_method": "thermal evaporation",
  "Backcontact_deposition_atmosphere_pressure": "Null",
  "Encapsulation_method": "Null",
  "Encapsulation_atmosphere": "Null",
  "JV_measured_device_matching": "Null",
  "JV_measured_reverse_scan_Voc": "1.11 V",
  "JV_measured_reverse_scan_Jsc": "24.25 mA/cm2",
  "JV_measured_reverse_scan_FF": "78.21%",
  "JV_measured_reverse_scan_PCE": "21.05%",
  "JV_measured_forward_scan_Voc": "1.09 V",
  "JV_measured_forward_scan_Jsc": "24.04 mA/cm2",
  "JV_measured_forward_scan_FF": "78.44%",
  "JV_measured_forward_scan_PCE": "20.55%",
  "JV_measured_light_spectra": "Null",
  "JV_measured_light_spectra_intensity": "Null",
  "JV_measured_scan_speed": "Null",
  "JV_measured_scan_delay_time": "Null",
  "JV_certified_PCE": "Null",
  "Stabilized_measured_PCE": "Null",
  "Stabilized_certified_PCE": "Null",
  "Stability_test_device_matching": "Null",
  "Stability_test_temperature": "85 °C",
  "Stability_test_atmosphere": "ambient air",
  "Stability_test_light_spectra": "Null",
  "Stability_test_light_intensity": "Null",
  "Stability_test_relative_humidity": "70-80%",
  "Stability_PCE_after_time": "528 h",
  "Stability_PCE_after_time_value": "98%"
}
