Repository: jiayijdong/PSCbench

# PSCbench


**PSCbench** is a novel benchmark for materials science research-level scientific
dataset curation sourced from published journals. The benchmark is designed to evaluate the complex classification capabilities,
strong domain knowledge, and advanced calculation skills of LLMs.

## Data


The PSCbench dataset is under dataset folder in json file format. Each file is list of dictionary and can be extracted using following scripts.
Each file stands for one published journal, which is fully elaborated in the paper. 

```
with open("./dataset/retroactive/{}.json".format(subject), encoding='utf-8') as json_file:
    problems=json.load(json_file)
```

File: dataset/2021-2025/10.1039_d0ta10535j/Device_BestPCE_grok_10.1039_d0ta10535j.json
{
  "Ref_DOI": "10.1039/d0ta10535j",
  "Ref_journal": "Journal of Materials Chemistry A",
  "Ref_publication_year": "2021",
  "Ref_title": "Deep surface passivation for efficient and hydrophobic perovskite solar cells",
  "Cell_architecture": "NIP",
  "Cell_stack_sequence": "ITO/SnO2/Perovskite/Spiro-OMeTAD/Au",
  "Cell_area_measured": "0.05 cm2",
  "ETL_thickness": "Null",
  "ETL_stack_sequence": "SnO2",
  "ETL_additive_compound": "Null",
  "ETL_additive_concentration": "Null",
  "ETL_deposition_method": "Spin-coating",
  "ETL_deposition_solution_concentration": "Null",
  "ETL_deposition_solvents_compound": "Deionized water",
  "ETL_deposition_synthesis_atmosphere": "Air",
  "ETL_deposition_synthesis_atmosphere_pressure": "1 atm",
  "ETL_deposition_synthesis_atmosphere_relative_humidity": "Null",
  "ETL_deposition_spin_coating_speed": "3000 rpm",
  "ETL_deposition_spin_coating_time": "40 s",
  "ETL_deposition_thermal_annealing_temperature": "150 °C",
  "ETL_deposition_thermal_annealing_time": "30 min",
  "Perovskite_dimension": "3D/2D",
  "Perovskite_thickness": "800 nm",
  "Perovskite_composition_long_form": "(FAPbI3)1-x(MAPbBr3-yCly)x",
  "Perovskite_additive_compound": "Null",
  "Perovskite_additive_concentration": "Null",
  "Perovskite_bandgap": "1.55 eV",
  "Perovskite_deposition_method": "Spin-coating",
  "Perovskite_deposition_sequential_spin_coating": "True",
  "Perovskite_deposition_spin_coating_antisolvent": "Null",
  "Perovskite_deposition_reaction_solutions_compounds": "PbI2; FAI, MABr, MACl",
  "Perovskite_deposition_reaction_solutions_concentrations": "654 mg/mL; 220 mg/1.5 mL, 22 mg/1.5 mL, 23 mg/1.5 mL",
  "Perovskite_deposition_final_solutions_concentration_before_deposition": "Null",
  "Perovskite_deposition_solvents_compound": "DMF; DMSO; Isopropanol",
  "Perovskite_deposition_solvents_mixing_ratio": "4:1; Null; Null",
  "Perovskite_deposition_synthesis_atmosphere": "Glovebox",
  "Perovskite_deposition_synthesis_atmosphere_pressure": "Null",
  "Perovskite_deposition_synthesis_atmosphere_relative_humidity": "Null",
  "Perovskite_deposition_spin_coating_speed": "1600 rpm; 4000 rpm; 2000 rpm",
  "Perovskite_deposition_spin_coating_time": "20 s; 30 s; 30 s",
  "Perovskite_deposition_thermal_annealing_atmosphere": "Ambient",
  "Perovskite_deposition_thermal_annealing_temperature": "72 °C; 150 °C",
  "Perovskite_deposition_thermal_annealing_time": "2 min; 30 min",
  "Perovskite_surface_treatment_material": "CF3PEAI",
  "Perovskite_surface_treatment_method": "Spin-coating",
  "Perovskite_surface_treatment_solution_concentration": "5 mg/mL",
  "Perovskite_surface_treatment_solvents_compound": "Isopropanol",
  "Perovskite_surface_treatment_synthesis_atmosphere": "Null",
  "Perovskite_surface_treatment_synthesis_atmosphere_pressure": "Null",
  "Perovskite_surface_treatment_synthesis_atmosphere_relative_humidity": "Null",
  "Perovskite_surface_treatment_deposition_spin_coating_speed": "4000 rpm",
  "Perovskite_surface_treatment_deposition_spin_coating_time": "30 s",
  "Perovskite_surface_treatment_deposition_thermal_annealing_temperature": "100 °C",
  "Perovskite_surface_treatment_deposition_thermal_annealing_time": "10 min",
  "HTL_thickness": "Null",
  "HTL_stack_sequence": "Spiro-OMeTAD",
  "HTL_additive_compound": "Li-TFSI; 4-tertbutylpyridine",
  "HTL_additive_concentration": "520 mg/mL; Null",
  "HTL_deposition_method": "Spin-coating",
  "HTL_deposition_solution_concentration": "72.3 mg/mL",
  "HTL_deposition_solvents_compound": "Chlorobenzene",
  "HTL_deposition_synthesis_atmosphere": "Null",
  "HTL_deposition_synthesis_atmosphere_pressure": "Null",
  "HTL_deposition_synthesis_atmosphere_relative_humidity": "Null",
  "HTL_deposition_spin_coating_speed": "3000 rpm",
  "HTL_deposition_spin_coating_time": "30 s",
  "HTL_deposition_thermal_annealing_temperature": "Null",
  "HTL_deposition_thermal_annealing_time": "Null",
  "Backcontact_thickness": "80 nm",
  "Beckcontact_deposition_method": "Thermal evaporation",
  "Backcontact_deposition_atmosphere_pressure": "Null",
  "Encapsulation_method": "Null",
  "Encapsulation_atmosphere": "Null",
  "JV_measured_device_matching": "True",
  "JV_measured_reverse_scan_Voc": "1.11 V",
  "JV_measured_reverse_scan_Jsc": "24.25 mA/cm2",
  "JV_measured_reverse_scan_FF": "78.21 %",
  "JV_measured_reverse_scan_PCE": "21.05 %",
  "JV_measured_forward_scan_Voc": "1.09 V",
  "JV_measured_forward_scan_Jsc": "24.04 mA/cm2",
  "JV_measured_forward_scan_FF": "78.44 %",
  "JV_measured_forward_scan_PCE": "20.55 %",
  "JV_measured_light_spectra": "AM 1.5G",
  "JV_measured_light_spectra_intensity": "100 mW/cm2",
  "JV_measured_scan_speed": "Null",
  "JV_measured_scan_delay_time": "Null",
  "JV_certified_PCE": "Null",
  "Stabilized_measured_PCE": "Null",
  "Stabilized_certified_PCE": "Null",
  "Stability_test_device_matching": "True",
  "Stability_test_temperature": "Null",
  "Stability_test_atmosphere": "Ambient air",
  "Stability_test_light_spectra": "Null",
  "Stability_test_light_intensity": "Null",
  "Stability_test_relative_humidity": "70-80 %",
  "Stability_PCE_after_time": "528 hours",
  "Stability_PCE_after_time_value": "98 %"
}

File: dataset/2021-2025/10.1039_d0ta10535j/Device_BestPCE_o3_10.1039_d0ta10535j.json
{
  "Ref_DOI": "10.1039/d0ta10535j",
  "Ref_journal": "Journal of Materials Chemistry A",
  "Ref_publication_year": "2021",
  "Ref_title": "Deep Surface Passivation for Efficient and Hydrophobic Perovskite Solar Cells",
  "Cell_architecture": "NIP",
  "Cell_stack_sequence": "Glass/ITO/SnO2/Perovskite/CF3PEAI 2D/Spiro-OMeTAD/Au",
  "Cell_area_measured": "0.05 cm2",
  "ETL_thickness": "Null",
  "ETL_stack_sequence": "SnO2",
  "ETL_additive_compound": "Null",
  "ETL_additive_concentration": "Null",
  "ETL_deposition_method": "Spin-coating",
  "ETL_deposition_solution_concentration": "Null",
  "ETL_deposition_solvents_compound": "Deionized water",
  "ETL_deposition_synthesis_atmosphere": "Air",
  "ETL_deposition_synthesis_atmosphere_pressure": "1 atm",
  "ETL_deposition_synthesis_atmosphere_relative_humidity": "Null",
  "ETL_deposition_spin_coating_speed": "3000 rpm",
  "ETL_deposition_spin_coating_time": "40 s",
  "ETL_deposition_thermal_annealing_temperature": "150 °C",
  "ETL_deposition_thermal_annealing_time": "30 min",
  "Perovskite_dimension": "3D",
  "Perovskite_thickness": "800 nm",
  "Perovskite_composition_long_form": "(FAPbI3)1−x(MAPbBr3−yCly)x",
  "Perovskite_additive_compound": "Null",
  "Perovskite_additive_concentration": "Null",
  "Perovskite_bandgap": "1.55 eV",
  "Perovskite_deposition_method": "Spin-coating",
  "Perovskite_deposition_sequential_spin_coating": "True",
  "Perovskite_deposition_spin_coating_antisolvent": "Null",
  "Perovskite_deposition_reaction_solutions_compounds": "PbI2; FAI; MABr; MACl",
  "Perovskite_deposition_reaction_solutions_concentrations": "654 mg/mL; 146.7 mg/mL; 14.7 mg/mL; 15.3 mg/mL",
  "Perovskite_deposition_final_solutions_concentration_before_deposition": "Null",
  "Perovskite_deposition_solvents_compound": "DMF; DMSO; Isopropanol",
  "Perovskite_deposition_solvents_mixing_ratio": "4:1; Null",
  "Perovskite_deposition_synthesis_atmosphere": "Nitrogen",
  "Perovskite_deposition_synthesis_atmosphere_pressure": "1 atm",
  "Perovskite_deposition_synthesis_atmosphere_relative_humidity": "Null",
  "Perovskite_deposition_spin_coating_speed": "1600 rpm; 4000 rpm; 2000 rpm",
  "Perovskite_deposition_spin_coating_time": "20 s; 30 s; 30 s",
  "Perovskite_deposition_thermal_annealing_atmosphere": "Air",
  "Perovskite_deposition_thermal_annealing_temperature": "72 °C; 150 °C",
  "Perovskite_deposition_thermal_annealing_time": "2 min; 30 min",
  "Perovskite_surface_treatment_material": "CF3PEAI",
  "Perovskite_surface_treatment_method": "Spin-coating",
  "Perovskite_surface_treatment_solution_concentration": "5 mg/mL",
  "Perovskite_surface_treatment_solvents_compound": "Isopropanol",
  "Perovskite_surface_treatment_synthesis_atmosphere": "Nitrogen",
  "Perovskite_surface_treatment_synthesis_atmosphere_pressure": "1 atm",
  "Perovskite_surface_treatment_synthesis_atmosphere_relative_humidity": "Null",
  "Perovskite_surface_treatment_deposition_spin_coating_speed": "4000 rpm",
  "Perovskite_surface_treatment_deposition_spin_coating_time": "30 s",
  "Perovskite_surface_treatment_deposition_thermal_annealing_temperature": "100 °C",
  "Perovskite_surface_treatment_deposition_thermal_annealing_time": "10 min",
  "HTL_thickness": "Null",
  "HTL_stack_sequence": "Spiro-OMeTAD",
  "HTL_additive_compound": "Li-TFSI; 4-tert-butylpyridine",
  "HTL_additive_concentration": "520 mg/mL (Li-TFSI stock)",
  "HTL_deposition_method": "Spin-coating",
  "HTL_deposition_solution_concentration": "72.3 mg/mL",
  "HTL_deposition_solvents_compound": "Chlorobenzene",
  "HTL_deposition_synthesis_atmosphere": "Nitrogen",
  "HTL_deposition_synthesis_atmosphere_pressure": "1 atm",
  "HTL_deposition_synthesis_atmosphere_relative_humidity": "Null",
  "HTL_deposition_spin_coating_speed": "3000 rpm",
  "HTL_deposition_spin_coating_time": "30 s",
  "HTL_deposition_thermal_annealing_temperature": "Null",
  "HTL_deposition_thermal_annealing_time": "Null",
  "Backcontact_thickness": "80 nm",
  "Beckcontact_deposition_method": "Thermal evaporation",
  "Backcontact_deposition_atmosphere_pressure": "Null",
  "Encapsulation_method": "Null",
  "Encapsulation_atmosphere": "Null",
  "JV_measured_device_matching": "True",
  "JV_measured_reverse_scan_Voc": "1.11 V",
  "JV_measured_reverse_scan_Jsc": "24.25 mA/cm2",
  "JV_measured_reverse_scan_FF": "78.21 %",
  "JV_measured_reverse_scan_PCE": "21.05 %",
  "JV_measured_forward_scan_Voc": "1.09 V",
  "JV_measured_forward_scan_Jsc": "24.04 mA/cm2",
  "JV_measured_forward_scan_FF": "78.44 %",
  "JV_measured_forward_scan_PCE": "20.55 %",
  "JV_measured_light_spectra": "AM1.5G",
  "JV_measured_light_spectra_intensity": "100 mW/cm2",
  "JV_measured_scan_speed": "Null",
  "JV_measured_scan_delay_time": "Null",
  "JV_certified_PCE": "Null",
  "Stabilized_measured_PCE": "Null",
  "Stabilized_certified_PCE": "Null",
  "Stability_test_device_matching": "True",
  "Stability_test_temperature": "Null",
  "Stability_test_atmosphere": "Air",
  "Stability_test_light_spectra": "Null",
  "Stability_test_light_intensity": "Null",
  "Stability_test_relative_humidity": "70-80 %",
  "Stability_PCE_after_time": "528 hours",
  "Stability_PCE_after_time_value": "98 %"
}

File: dataset/2021-2025/10.1039_d0ta10535j/Device_BestPCE_o4_mini_10.1039_d0ta10535j.json
{
  "Ref_DOI": "10.1039/d0ta10535j",
  "Ref_journal": "Journal of Materials Chemistry A",
  "Ref_publication_year": "2020",
  "Ref_title": "Deep Surface Passivation for Efficient and Hydrophobic Perovskite Solar Cells",
  "Cell_architecture": "PIN",
  "Cell_stack_sequence": "glass/ITO/SnO2/perovskite/Spiro-OMeTAD/Au",
  "Cell_area_measured": "0.05 cm2",
  "ETL_thickness": "Null",
  "ETL_stack_sequence": "SnO2",
  "ETL_additive_compound": "Null",
  "ETL_additive_concentration": "Null",
  "ETL_deposition_method": "Spin-coating",
  "ETL_deposition_solution_concentration": "Null",
  "ETL_deposition_solvents_compound": "Deionized water",
  "ETL_deposition_synthesis_atmosphere": "Air",
  "ETL_deposition_synthesis_atmosphere_pressure": "1 atm",
  "ETL_deposition_synthesis_atmosphere_relative_humidity": "Null",
  "ETL_deposition_spin_coating_speed": "3000 rpm",
  "ETL_deposition_spin_coating_time": "40 s",
  "ETL_deposition_thermal_annealing_temperature": "150 °C",
  "ETL_deposition_thermal_annealing_time": "30 min",
  "Perovskite_dimension": "3D/2D",
  "Perovskite_thickness": "800 nm",
  "Perovskite_composition_long_form": "MAxFA1-xPbI3",
  "Perovskite_additive_compound": "Null",
  "Perovskite_additive_concentration": "Null",
  "Perovskite_bandgap": "1.55 eV",
  "Perovskite_deposition_method": "Spin-coating",
  "Perovskite_deposition_sequential_spin_coating": "True",
  "Perovskite_deposition_spin_coating_antisolvent": "Null",
  "Perovskite_deposition_reaction_solutions_compounds": "PbI2;FAI/MABr/MACl",
  "Perovskite_deposition_reaction_solutions_concentrations": "654 mg/mL;220 mg FAI + 22 mg MABr + 23 mg MACl in 1500 μL",
  "Perovskite_deposition_final_solutions_concentration_before_deposition": "Null",
  "Perovskite_deposition_solvents_compound": "DMF;DMSO;IPA",
  "Perovskite_deposition_solvents_mixing_ratio": "4:1;1:0",
  "Perovskite_deposition_synthesis_atmosphere": "Ambient",
  "Perovskite_deposition_synthesis_atmosphere_pressure": "1 atm",
  "Perovskite_deposition_synthesis_atmosphere_relative_humidity": "40%",
  "Perovskite_deposition_spin_coating_speed": "1600 rpm;4000 rpm;2000 rpm",
  "Perovskite_deposition_spin_coating_time": "20 s;30 s;30 s",
  "Perovskite_deposition_thermal_annealing_atmosphere": "Ambient",
  "Perovskite_deposition_thermal_annealing_temperature": "72 °C;150 °C",
  "Perovskite_deposition_thermal_annealing_time": "2 min;30 min",
  "Perovskite_surface_treatment_material": "CF3PEAI",
  "Perovskite_surface_treatment_method": "Spin-coating",
  "Perovskite_surface_treatment_solution_concentration": "5 mg/mL",
  "Perovskite_surface_treatment_solvents_compound": "IPA",
  "Perovskite_surface_treatment_synthesis_atmosphere": "Ambient",
  "Perovskite_surface_treatment_synthesis_atmosphere_pressure": "1 atm",
  "Perovskite_surface_treatment_synthesis_atmosphere_relative_humidity": "Null",
  "Perovskite_surface_treatment_deposition_spin_coating_speed": "4000 rpm",
  "Perovskite_surface_treatment_deposition_spin_coating_time": "30 s",
  "Perovskite_surface_treatment_deposition_thermal_annealing_temperature": "100 °C",
  "Perovskite_surface_treatment_deposition_thermal_annealing_time": "10 min",
  "HTL_thickness": "Null",
  "HTL_stack_sequence": "Spiro-OMeTAD",
  "HTL_additive_compound": "Li-TFSI;4-tert-butylpyridine",
  "HTL_additive_concentration": "520 mg/mL;28.8 μL/mL",
  "HTL_deposition_method": "Spin-coating",
  "HTL_deposition_solution_concentration": "72.3 mg/mL",
  "HTL_deposition_solvents_compound": "Chlorobenzene",
  "HTL_deposition_synthesis_atmosphere": "N2",
  "HTL_deposition_synthesis_atmosphere_pressure": "1 atm",
  "HTL_deposition_synthesis_atmosphere_relative_humidity": "Null",
  "HTL_deposition_spin_coating_speed": "3000 rpm",
  "HTL_deposition_spin_coating_time": "30 s",
  "HTL_deposition_thermal_annealing_temperature": "Null",
  "HTL_deposition_thermal_annealing_time": "Null",
  "Backcontact_thickness": "80 nm",
  "Beckcontact_deposition_method": "Thermal evaporation",
  "Backcontact_deposition_atmosphere_pressure": "Null",
  "Encapsulation_method": "Null",
  "Encapsulation_atmosphere": "Null",
  "JV_measured_device_matching": "True",
  "JV_measured_reverse_scan_Voc": "1.11 V",
  "JV_measured_reverse_scan_Jsc": "24.25 mA/cm2",
  "JV_measured_reverse_scan_FF": "78.21%",
  "JV_measured_reverse_scan_PCE": "21.05%",
  "JV_measured_forward_scan_Voc": "1.09 V",
  "JV_measured_forward_scan_Jsc": "24.04 mA/cm2",
  "JV_measured_forward_scan_FF": "78.44%",
  "JV_measured_forward_scan_PCE": "20.55%",
  "JV_measured_light_spectra": "AM1.5G",
  "JV_measured_light_spectra_intensity": "100 mW/cm2",
  "JV_measured_scan_speed": "Null",
  "JV_measured_scan_delay_time": "Null",
  "JV_certified_PCE": "Null",
  "Stabilized_measured_PCE": "Null",
  "Stabilized_certified_PCE": "Null",
  "Stability_test_device_matching": "True",
  "Stability_test_temperature": "Null",
  "Stability_test_atmosphere": "Air",
  "Stability_test_light_spectra": "Null",
  "Stability_test_light_intensity": "Null",
  "Stability_test_relative_humidity": "70–80%",
  "Stability_PCE_after_time": "528 h",
  "Stability_PCE_after_time_value": "98%"
}
