Repository: jiayijdong/PSCbench

# PSCbench


**PSCbench** is a novel benchmark for materials science research-level scientific
dataset curation sourced from published journals. The benchmark is designed to evaluate the complex classification capabilities,
strong domain knowledge, and advanced calculation skills of LLMs. 

We developed an innovative **evaluation protocol** for a detailed analysis of classification abilities of leading commercially available Large Language Models. This
involves instructing LLMs to extract key knowledge information within a predefined set of
dataset template. This process offers a fine-grained understanding that LLM works as well as a human in annotating the data
and actually finds out when the humans failed to annotate the data
.

## Data


The PSCbench dataset is under dataset folder in json file format. Each file is list of dictionary and can be extracted using following scripts.
Each file stands for one published journal, which is fully elaborated in the paper. 

```
with open("./dataset/retroactive/{}.json".format(subject), encoding='utf-8') as json_file:
    problems=json.load(json_file)
```

## Evaluation
To evaluate our data using LLM, please refer to folder under eval

## Analysis (Evaluation Protocol)
The evaluation protocol involves analyzing both LLM
and reference (correct) ground truth with the assistance of human annotators to identify the key information in the literature.
These reasons are then summarized into 4 categories: **Tag, Materials, Fabrication and Properties**. Subsequently, a LLM verifier is employed to automatically attribute each
incorrectly extracted answer into a certain field. The resulting error profiles enable the
interpretation of the improved skills by certain prompting strategies and direct comparison of various
strategies.

### run evaluation protocol
After running the evaluation part, use the output to run the evaluation protocol. 
```
cd eval
OPENAI_API_KEY=your_key python ana_error.py --setting your_setting 
```

## Citation
If you find our paper useful, please cite our paper
```
@misc{dong2024pscbench,
  author = {Dong, Jiayi and Huang, Zijian and Yao, Yu and Shen, Zhichao and Liu, Junkai and Tong, Yiushun and Tsai, Chu-Yen and Duan, Haoxiang and Yang, Wenxin and Gong, Ming and Xu, Wei and Kundu, Arnesh and Zhang, Ying and Huang, Joshua and Tong, Xinyang and Yeh, Eric and Zhu, Yingke and Ng, Charlotte and Du, Yilun and Li, Ju and Schwalbe-Koda, Daniel and Yang, Yang},
  title = {{PSCBENCH: A Benchmark for Large-Scale Automated Knowledge Extraction and Data Curation in Perovskite Solar Cell Literature}},
  note = {Preprint},
  year = {2024},
  url = {https://arxiv.org/abs/XXXX.XXXXX}  
}

```

File: dataset/2021-2025/10.1002_eom2.12099/Device_BestPCE_10.1002_eom2.12099.json
{
    "Ref_DOI": "10.1002/eom2.12099",
    "Ref_journal": "EcoMat",
    "Ref_publication_year": "2021",
    "Ref_title": "Multifunctional CNT:TiO2 additives in spiro-OMeTAD layer for highly efficient and stable perovskite solar cells",
    "Cell_architecture": "NIP",
    "Cell_stack_sequence": "FTO/cp-TiO2/mp-TiO2/CH3NH3PbI3/spiro-OMeTAD+CNT:TiO2/Au",
    "Cell_area_measured": "0.04 cm2",
    "ETL_thickness": "Null",
    "ETL_stack_sequence": "cp-TiO2/mp-TiO2",
    "ETL_additive_compound": "Null",
    "ETL_additive_concentration": "Null",
    "ETL_deposition_method": "Spin-coating/Spin-coating",
    "ETL_deposition_solution_concentration": "Null",
    "ETL_deposition_solvents_compound": "Ethanol/Ethanol",
    "ETL_deposition_synthesis_atmosphere": "Null",
    "ETL_deposition_synthesis_atmosphere_pressure": "Null",
    "ETL_deposition_synthesis_atmosphere_relative_humidity": "Null",
    "ETL_deposition_spin_coating_speed": "6500 rpm/2000 rpm",
    "ETL_deposition_spin_coating_time": "30 s/30 s",
    "ETL_deposition_thermal_annealing_temperature": "550 °C/550 °C",
    "ETL_deposition_thermal_annealing_time": "30 min/30 min",
    "Perovskite_dimension": "3D",
    "Perovskite_thickness": "290 nm",
    "Perovskite_composition_long_form": "CH3NH3PbI3",
    "Perovskite_additive_compound": "Null",
    "Perovskite_additive_concentration": "Null",
    "Perovskite_bandgap": "Null",
    "Perovskite_deposition_method": "Spin-coating",
    "Perovskite_deposition_sequential_spin_coating": "False",
    "Perovskite_deposition_spin_coating_antisolvent": "Chlorobenzene",
    "Perovskite_deposition_reaction_solutions_compounds": "PbI2;CH3NH3I",
    "Perovskite_deposition_reaction_solutions_concentrations": "478 mg/mL;165 mg/mL",
    "Perovskite_deposition_final_solutions_concentration_before_deposition": "Null",
    "Perovskite_deposition_solvents_compound": "DMF;DMSO",
    "Perovskite_deposition_solvents_mixing_ratio": "1:9",
    "Perovskite_deposition_synthesis_atmosphere": "Null",
    "Perovskite_deposition_synthesis_atmosphere_pressure": "Null",
    "Perovskite_deposition_synthesis_atmosphere_relative_humidity": "Null",
    "Perovskite_deposition_spin_coating_speed": "4000 rpm",
    "Perovskite_deposition_spin_coating_time": "30 s",
    "Perovskite_deposition_thermal_annealing_atmosphere": "Null",
    "Perovskite_deposition_thermal_annealing_temperature": "100 °C",
    "Perovskite_deposition_thermal_annealing_time": "10 min",
    "Perovskite_surface_treatment_material": "Null",
    "Perovskite_surface_treatment_method": "Null",
    "Perovskite_surface_treatment_solution_concentration": "Null",
    "Perovskite_surface_treatment_solvents_compound": "Null",
    "Perovskite_surface_treatment_synthesis_atmosphere": "Null",
    "Perovskite_surface_treatment_synthesis_atmosphere_pressure": "Null",
    "Perovskite_surface_treatment_synthesis_atmosphere_relative_humidity": "Null",
    "Perovskite_surface_treatment_deposition_spin_coating_speed": "Null",
    "Perovskite_surface_treatment_deposition_spin_coating_time": "Null",
    "Perovskite_surface_treatment_deposition_thermal_annealing_temperature": "Null",
    "Perovskite_surface_treatment_deposition_thermal_annealing_time": "Null",
    "HTL_thickness": "148 nm",
    "HTL_stack_sequence": "spiro-OMeTAD+CNT:TiO2",
    "HTL_additive_compound": "Li-TFSI",
    "HTL_additive_concentration": "Null",
    "HTL_deposition_method": "Spin-Coating",
    "HTL_deposition_solution_concentration": "Null",
    "HTL_deposition_solvents_compound": "Chlorobenzene",
    "HTL_deposition_synthesis_atmosphere": "Null",
    "HTL_deposition_synthesis_atmosphere_pressure": "Null",
    "HTL_deposition_synthesis_atmosphere_relative_humidity": "Null",
    "HTL_deposition_spin_coating_speed": "5000 rpm",
    "HTL_deposition_spin_coating_time": "30 s",
    "HTL_deposition_thermal_annealing_temperature": "Null",
    "HTL_deposition_thermal_annealing_time": "Null",
    "Backcontact_thickness": "80 nm",
    "Beckcontact_deposition_method": "Thermal evaporation",
    "Backcontact_deposition_atmosphere_pressure": "Null",
    "Encapsulation_method": "Null",
    "Encapsulation_atmosphere": "Null",
    "JV_measured_device_matching": "True",
    "JV_measured_reverse_scan_Voc": "1.09 V",
    "JV_measured_reverse_scan_Jsc": "24.18 mA/cm2",
    "JV_measured_reverse_scan_FF": "75 %",
    "JV_measured_reverse_scan_PCE": "20.70 %",
    "JV_measured_forward_scan_Voc": "1.11 V",
    "JV_measured_forward_scan_Jsc": "24.24 mA/cm2",
    "JV_measured_forward_scan_FF": "77 %",
    "JV_measured_forward_scan_PCE": "21.53 %",
    "JV_measured_light_spectra": "AM1.5G",
    "JV_measured_light_spectra_intensity": "100 mW/cm2",
    "JV_measured_scan_speed": "0.02 V/s",
    "JV_measured_scan_delay_time": "Null",
    "JV_certified_PCE": "Null",
    "Stabilized_measured_PCE": "Null",
    "Stabilized_certified_PCE": "Null",
    "Stability_test_device_matching": "True",
    "Stability_test_temperature": "Null",
    "Stability_test_atmosphere": "Air",
    "Stability_test_light_spectra": "Null",
    "Stability_test_light_intensity": "Null",
    "Stability_test_relative_humidity": "50 %",
    "Stability_PCE_after_time": "240 hours",
    "Stability_PCE_after_time_value": "85 %"
}

File: dataset/2021-2025/10.1002_eom2.12099/Device_BestPCE_Gemini_1.5_pro_10.1002_eom2.12099.json
{
  "Ref_DOI": "10.1002/eom2.12099",
  "Ref_journal": "EcoMat",
  "Ref_publication_year": "2021",
  "Ref_title": "Multifunctional CNT:TiO2 additives in spiro-OMeTAD layer for highly efficient and stable perovskite solar cells",
  "Cell_architecture": "PIN",
  "Cell_stack_sequence": "FTO/cp-TiO2/mp-TiO2/CH3NH3PbI3/spiro-OMeTAD+CNT:TiO2/Au",
  "Cell_area_measured": "0.04 cm2",
  "ETL_thickness": "Null",
  "ETL_stack_sequence": "cp-TiO2/mp-TiO2",
  "ETL_additive_compound": "Null",
  "ETL_additive_concentration": "Null",
  "ETL_deposition_method": "Spin-coating/Spin-coating",
  "ETL_deposition_solution_concentration": "Null",
  "ETL_deposition_solvents_compound": "Ethanol",
  "ETL_deposition_synthesis_atmosphere": "Null",
  "ETL_deposition_synthesis_atmosphere_pressure": "Null",
  "ETL_deposition_synthesis_atmosphere_relative_humidity": "Null",
  "ETL_deposition_spin_coating_speed": "6500 rpm/2000 rpm",
  "ETL_deposition_spin_coating_time": "30 s/30 s",
  "ETL_deposition_thermal_annealing_temperature": "550 °C/550 °C",
  "ETL_deposition_thermal_annealing_time": "0.5 h/0.5 h",
  "Perovskite_dimension": "3D",
  "Perovskite_thickness": "290 nm",
  "Perovskite_composition_long_form": "CH3NH3PbI3",
  "Perovskite_additive_compound": "Null",
  "Perovskite_additive_concentration": "Null",
  "Perovskite_bandgap": "Null",
  "Perovskite_deposition_method": "Spin-coating",
  "Perovskite_deposition_sequential_spin_coating": "False",
  "Perovskite_deposition_spin_coating_antisolvent": "Chlorobenzene",
  "Perovskite_deposition_reaction_solutions_compounds": "PbI2;MAI",
  "Perovskite_deposition_reaction_solutions_concentrations": "478 mg/mL;165 mg/mL",
  "Perovskite_deposition_final_solutions_concentration_before_deposition": "Null",
  "Perovskite_deposition_solvents_compound": "DMF;DMSO",
  "Perovskite_deposition_solvents_mixing_ratio": "1:9",
  "Perovskite_deposition_synthesis_atmosphere": "Null",
  "Perovskite_deposition_synthesis_atmosphere_pressure": "Null",
  "Perovskite_deposition_synthesis_atmosphere_relative_humidity": "Null",
  "Perovskite_deposition_spin_coating_speed": "4000 rpm",
  "Perovskite_deposition_spin_coating_time": "30 s",
  "Perovskite_deposition_thermal_annealing_atmosphere": "Null",
  "Perovskite_deposition_thermal_annealing_temperature": "100 °C",
  "Perovskite_deposition_thermal_annealing_time": "10 min",
  "Perovskite_surface_treatment_material": "Null",
  "Perovskite_surface_treatment_method": "Null",
  "Perovskite_surface_treatment_solution_concentration": "Null",
  "Perovskite_surface_treatment_solvents_compound": "Null",
  "Perovskite_surface_treatment_synthesis_atmosphere": "Null",
  "Perovskite_surface_treatment_synthesis_atmosphere_pressure": "Null",
  "Perovskite_surface_treatment_synthesis_atmosphere_relative_humidity": "Null",
  "Perovskite_surface_treatment_deposition_spin_coating_speed": "Null",
  "Perovskite_surface_treatment_deposition_spin_coating_time": "Null",
  "Perovskite_surface_treatment_deposition_thermal_annealing_temperature": "Null",
  "Perovskite_surface_treatment_deposition_thermal_annealing_time": "Null",
  "HTL_thickness": "148 nm",
  "HTL_stack_sequence": "spiro-OMeTAD+CNT:TiO2",
  "HTL_additive_compound": "Li-TFSI;TBP;CNT:TiO2",
  "HTL_additive_concentration": "Null;Null;0.025 mg/mL",
  "HTL_deposition_method": "Spin-coating",
  "HTL_deposition_solution_concentration": "Null",
  "HTL_deposition_solvents_compound": "Chlorobenzene",
  "HTL_deposition_synthesis_atmosphere": "Null",
  "HTL_deposition_synthesis_atmosphere_pressure": "Null",
  "HTL_deposition_synthesis_atmosphere_relative_humidity": "Null",
  "HTL_deposition_spin_coating_speed": "5000 rpm",
  "HTL_deposition_spin_coating_time": "30 s",
  "HTL_deposition_thermal_annealing_temperature": "Null",
  "HTL_deposition_thermal_annealing_time": "Null",
  "Backcontact_thickness": "80 nm",
  "Beckcontact_deposition_method": "Thermal evaporation",
  "Backcontact_deposition_atmosphere_pressure": "Null",
  "Encapsulation_method": "Null",
  "Encapsulation_atmosphere": "Null",
  "JV_measured_device_matching": "True",
  "JV_measured_reverse_scan_Voc": "1.09 V",
  "JV_measured_reverse_scan_Jsc": "24.18 mA/cm2",
  "JV_measured_reverse_scan_FF": "75%",
  "JV_measured_reverse_scan_PCE": "20.70%",
  "JV_measured_forward_scan_Voc": "1.11 V",
  "JV_measured_forward_scan_Jsc": "24.24 mA/cm2",
  "JV_measured_forward_scan_FF": "77%",
  "JV_measured_forward_scan_PCE": "21.53%",
  "JV_measured_light_spectra": "AM1.5G",
  "JV_measured_light_spectra_intensity": "100 mW/cm2",
  "JV_measured_scan_speed": "0.02 V/s",
  "JV_measured_scan_delay_time": "Null",
  "JV_certified_PCE": "Null",
  "Stabilized_measured_PCE": "Null",
  "Stabilized_certified_PCE": "Null",
  "Stability_test_device_matching": "True",
  "Stability_test_temperature": "Null",
  "Stability_test_atmosphere": "Air",
  "Stability_test_light_spectra": "Null",
  "Stability_test_light_intensity": "Null",
  "Stability_test_relative_humidity": "50%",
  "Stability_PCE_after_time": "240 hours",
  "Stability_PCE_after_time_value": "85%"
}

File: dataset/2021-2025/10.1002_eom2.12099/Device_BestPCE_Gemini_2.0_Flash_10.1002_eom2.12099.json
{
  "Ref_DOI": "10.1002/eom2.12099",
  "Ref_journal": "EcoMat",
  "Ref_publication_year": "2021",
  "Ref_title": "Multifunctional CNT:TiO 2additives in spiro-OMeTAD layer for highly efficient and stable perovskite solar cells",
  "Cell_architecture": "NIP",
  "Cell_stack_sequence": "FTO/cp-TiO 2/mp-TiO 2/CH 3NH 3PbI 3/spiro-OMeTAD+CNT:TiO 2/Au",
  "Cell_area_measured": "0.04 squared cm",
  "ETL_thickness": "Null",
  "ETL_stack_sequence": "cp-TiO 2/mp-TiO 2",
  "ETL_additive_compound": "Null",
  "ETL_additive_concentration": "Null",
  "ETL_deposition_method": "Spin-coating",
  "ETL_deposition_solution_concentration": "TiO 2 paste (Dyesol 18NR-T) was diluted with anhydrous ethanol (at 1:7 weight ratio)",
  "ETL_deposition_solvents_compound": "anhydrous ethanol",
  "ETL_deposition_synthesis_atmosphere": "Air",
  "ETL_deposition_synthesis_atmosphere_pressure": "1 atm",
  "ETL_deposition_synthesis_atmosphere_relative_humidity": "Null",
  "ETL_deposition_spin_coating_speed": "6500; 2000 rpm",
  "ETL_deposition_spin_coating_time": "30; 30 s",
  "ETL_deposition_thermal_annealing_temperature": "550 °C",
  "ETL_deposition_thermal_annealing_time": "0.5 hour",
  "Perovskite_dimension": "3D",
  "Perovskite_thickness": "290 nm",
  "Perovskite_composition_long_form": "CH 3NH 3PbI 3",
  "Perovskite_additive_compound": "Null",
  "Perovskite_additive_concentration": "Null",
  "Perovskite_bandgap": "Null",
  "Perovskite_deposition_method": "Spin-coating",
  "Perovskite_deposition_sequential_spin_coating": "False",
  "Perovskite_deposition_spin_coating_antisolvent": "Chlorobenzene",
  "Perovskite_deposition_reaction_solutions_compounds": "PbI 2; CH 3NH 3I",
  "Perovskite_deposition_reaction_solutions_concentrations": "478 mg; 165 mg",
  "Perovskite_deposition_final_solutions_concentration_before_deposition": "Null",
  "Perovskite_deposition_solvents_compound": "DMF; DMSO",
  "Perovskite_deposition_solvents_mixing_ratio": "1:9",
  "Perovskite_deposition_synthesis_atmosphere": "Air",
  "Perovskite_deposition_synthesis_atmosphere_pressure": "1 atm",
  "Perovskite_deposition_synthesis_atmosphere_relative_humidity": "Null",
  "Perovskite_deposition_spin_coating_speed": "4000 rpm",
  "Perovskite_deposition_spin_coating_time": "30 s",
  "Perovskite_deposition_thermal_annealing_atmosphere": "Air",
  "Perovskite_deposition_thermal_annealing_temperature": "100 °C",
  "Perovskite_deposition_thermal_annealing_time": "10 min",
  "Perovskite_surface_treatment_material": "Null",
  "Perovskite_surface_treatment_method": "Null",
  "Perovskite_surface_treatment_solution_concentration": "Null",
  "Perovskite_surface_treatment_solvents_compound": "Null",
  "Perovskite_surface_treatment_synthesis_atmosphere": "Null",
  "Perovskite_surface_treatment_synthesis_atmosphere_pressure": "Null",
  "Perovskite_surface_treatment_synthesis_atmosphere_relative_humidity": "Null",
  "Perovskite_surface_treatment_deposition_spin_coating_speed": "Null",
  "Perovskite_surface_treatment_deposition_spin_coating_time": "Null",
  "Perovskite_surface_treatment_deposition_thermal_annealing_temperature": "Null",
  "Perovskite_surface_treatment_deposition_thermal_annealing_time": "Null",
  "HTL_thickness": "148 nm",
  "HTL_stack_sequence": "spiro-OMeTAD+CNT:TiO 2",
  "HTL_additive_compound": "CNT:TiO 2; TBP; Li-TFSI",
  "HTL_additive_concentration": "0.025 mg mL−1; Null; Null",
  "HTL_deposition_method": "Spin-coating",
  "HTL_deposition_solution_concentration": "Null",
  "HTL_deposition_solvents_compound": "Chlorobenzene",
  "HTL_deposition_synthesis_atmosphere": "Air",
  "HTL_deposition_synthesis_atmosphere_pressure": "1 atm",
  "HTL_deposition_synthesis_atmosphere_relative_humidity": "Null",
  "HTL_deposition_spin_coating_speed": "5000 rpm",
  "HTL_deposition_spin_coating_time": "30 s",
  "HTL_deposition_thermal_annealing_temperature": "Null",
  "HTL_deposition_thermal_annealing_time": "Null",
  "Backcontact_thickness": "80 nm",
  "Beckcontact_deposition_method": "Vacuum thermal evaporation",
  "Backcontact_deposition_atmosphere_pressure": "Null",
  "Encapsulation_method": "Null",
  "Encapsulation_atmosphere": "Null",
  "JV_measured_device_matching": "True",
  "JV_measured_reverse_scan_Voc": "1.09 V",
  "JV_measured_reverse_scan_Jsc": "24.18 mA/cm2",
  "JV_measured_reverse_scan_FF": "0.75 %",
  "JV_measured_reverse_scan_PCE": "20.70 %",
  "JV_measured_forward_scan_Voc": "1.11 V",
  "JV_measured_forward_scan_Jsc": "24.24 mA/cm2",
  "JV_measured_forward_scan_FF": "0.77 %",
  "JV_measured_forward_scan_PCE": "21.53 %",
  "JV_measured_light_spectra": "AM1.5G",
  "JV_measured_light_spectra_intensity": "100 mW cm−2",
  "JV_measured_scan_speed": "0.02 V/s",
  "JV_measured_scan_delay_time": "Null",
  "JV_certified_PCE": "Null",
  "Stabilized_measured_PCE": "Null",
  "Stabilized_certified_PCE": "Null",
  "Stability_test_device_matching": "True",
  "Stability_test_temperature": "25 °C",
  "Stability_test_atmosphere": "Air",
  "Stability_test_light_spectra": "Null",
  "Stability_test_light_intensity": "Null",
  "Stability_test_relative_humidity": "50 %",
  "Stability_PCE_after_time": "240 hours",
  "Stability_PCE_after_time_value": "85 %"
}

File: dataset/2021-2025/10.1002_eom2.12099/Device_BestPCE_Gemini_2.5_Flash_10.1002_eom2.12099.json
{
  "Ref_DOI": "10.1002/eom2.12099",
  "Ref_journal": "EcoMat",
  "Ref_publication_year": "2021",
  "Ref_title": "Multifunctional CNT:TiO2 additives in spiro-OMeTAD layer for highly efficient and stable perovskite solar cells",
  "Cell_architecture": "NIP",
  "Cell_stack_sequence": "FTO/cp-TiO2/mp-TiO2/CH3NH3PbI3/spiro-OMeTAD+CNT:TiO2/Au",
  "Cell_area_measured": "0.04 cm2",
  "ETL_thickness": "Null",
  "ETL_stack_sequence": "cp-TiO2/mp-TiO2",
  "ETL_additive_compound": "Null",
  "ETL_additive_concentration": "Null",
  "ETL_deposition_method": "Spin-coating/Spin-coating",
  "ETL_deposition_solution_concentration": "Null",
  "ETL_deposition_solvents_compound": "Ethanol/Ethanol",
  "ETL_deposition_synthesis_atmosphere": "Air",
  "ETL_deposition_synthesis_atmosphere_pressure": "1 atm",
  "ETL_deposition_synthesis_atmosphere_relative_humidity": "Null",
  "ETL_deposition_spin_coating_speed": "6500 rpm/2000 rpm",
  "ETL_deposition_spin_coating_time": "30 s/30 s",
  "ETL_deposition_thermal_annealing_temperature": "550°C/550°C",
  "ETL_deposition_thermal_annealing_time": "30 min/30 min",
  "Perovskite_dimension": "3D",
  "Perovskite_thickness": "290 nm",
  "Perovskite_composition_long_form": "CH3NH3PbI3",
  "Perovskite_additive_compound": "Null",
  "Perovskite_additive_concentration": "Null",
  "Perovskite_bandgap": "Null",
  "Perovskite_deposition_method": "Spin-coating",
  "Perovskite_deposition_sequential_spin_coating": "False",
  "Perovskite_deposition_spin_coating_antisolvent": "Chlorobenzene",
  "Perovskite_deposition_reaction_solutions_compounds": "PbI2;CH3NH3I",
  "Perovskite_deposition_reaction_solutions_concentrations": "478 mg/mL;165 mg/mL",
  "Perovskite_deposition_final_solutions_concentration_before_deposition": "Null",
  "Perovskite_deposition_solvents_compound": "DMF;DMSO",
  "Perovskite_deposition_solvents_mixing_ratio": "1:9",
  "Perovskite_deposition_synthesis_atmosphere": "Ambient",
  "Perovskite_deposition_synthesis_atmosphere_pressure": "1 atm",
  "Perovskite_deposition_synthesis_atmosphere_relative_humidity": "Null",
  "Perovskite_deposition_spin_coating_speed": "4000 rpm",
  "Perovskite_deposition_spin_coating_time": "30 s",
  "Perovskite_deposition_thermal_annealing_atmosphere": "Null",
  "Perovskite_deposition_thermal_annealing_temperature": "100°C",
  "Perovskite_deposition_thermal_annealing_time": "10 min",
  "Perovskite_surface_treatment_material": "Null",
  "Perovskite_surface_treatment_method": "Null",
  "Perovskite_surface_treatment_solution_concentration": "Null",
  "Perovskite_surface_treatment_solvents_compound": "Null",
  "Perovskite_surface_treatment_synthesis_atmosphere": "Null",
  "Perovskite_surface_treatment_synthesis_atmosphere_pressure": "Null",
  "Perovskite_surface_treatment_synthesis_atmosphere_relative_humidity": "Null",
  "Perovskite_surface_treatment_deposition_spin_coating_speed": "Null",
  "Perovskite_surface_treatment_deposition_spin_coating_time": "Null",
  "Perovskite_surface_treatment_deposition_thermal_annealing_temperature": "Null",
  "Perovskite_surface_treatment_deposition_thermal_annealing_time": "Null",
  "HTL_thickness": "148 nm",
  "HTL_stack_sequence": "spiro-OMeTAD+CNT:TiO2",
  "HTL_additive_compound": "CNT:TiO2;Li-TFSI;TBP",
  "HTL_additive_concentration": "0.025 mg/mL;Null;Null",
  "HTL_deposition_method": "Spin-coating",
  "HTL_deposition_solution_concentration": "Null",
  "HTL_deposition_solvents_compound": "Chlorobenzene",
  "HTL_deposition_synthesis_atmosphere": "Null",
  "HTL_deposition_synthesis_atmosphere_pressure": "1 atm",
  "HTL_deposition_synthesis_atmosphere_relative_humidity": "Null",
  "HTL_deposition_spin_coating_speed": "5000 rpm",
  "HTL_deposition_spin_coating_time": "30 s",
  "HTL_deposition_thermal_annealing_temperature": "Null",
  "HTL_deposition_thermal_annealing_time": "Null",
  "Backcontact_thickness": "80 nm",
  "Beckcontact_deposition_method": "Vacuum thermal evaporation",
  "Backcontact_deposition_atmosphere_pressure": "Null",
  "Encapsulation_method": "Null",
  "Encapsulation_atmosphere": "Null",
  "JV_measured_device_matching": "True",
  "JV_measured_reverse_scan_Voc": "1.09 V",
  "JV_measured_reverse_scan_Jsc": "24.18 mA/cm2",
  "JV_measured_reverse_scan_FF": "75 %",
  "JV_measured_reverse_scan_PCE": "20.70 %",
  "JV_measured_forward_scan_Voc": "1.11 V",
  "JV_measured_forward_scan_Jsc": "24.24 mA/cm2",
  "JV_measured_forward_scan_FF": "77 %",
  "JV_measured_forward_scan_PCE": "21.53 %",
  "JV_measured_light_spectra": "AM1.5G",
  "JV_measured_light_spectra_intensity": "100 mW/cm2",
  "JV_measured_scan_speed": "0.02 V/s",
  "JV_measured_scan_delay_time": "Null",
  "JV_certified_PCE": "Null",
  "Stabilized_measured_PCE": "Null",
  "Stabilized_certified_PCE": "Null",
  "Stability_test_device_matching": "True",
  "Stability_test_temperature": "Room temperature",
  "Stability_test_atmosphere": "Ambient environment",
  "Stability_test_light_spectra": "Null",
  "Stability_test_light_intensity": "Null",
  "Stability_test_relative_humidity": "50 %",
  "Stability_PCE_after_time": "240 hours",
  "Stability_PCE_after_time_value": "85 %"
}

File: dataset/2021-2025/10.1002_eom2.12099/Device_BestPCE_claude_haiku_10.1002_eom2.12099.json
{
  "Ref_DOI": "10.1002/eom2.12099",
  "Ref_journal": "EcoMat",
  "Ref_publication_year": "2021",
  "Ref_title": "Multifunctional CNT:TiO2 additives in spiro-OMeTAD layer for highly efficient and stable perovskite solar cells",
  "Cell_architecture": "NIP",
  "Cell_stack_sequence": "FTO/c-TiO2/m-TiO2/CH3NH3PbI3/Spiro-OMeTAD/Au",
  "Cell_area_measured": "0.04 cm2",
  "ETL_thickness": "120/120 nm",
  "ETL_stack_sequence": "Compact TiO2/Mesoporous TiO2",
  "ETL_additive_compound": "Null",
  "ETL_additive_concentration": "Null",
  "ETL_deposition_method": "Spin-coating/Spin-coating",
  "ETL_deposition_solution_concentration": "Null",
  "ETL_deposition_solvents_compound": "Anhydrous ethanol/Anhydrous ethanol",
  "ETL_deposition_synthesis_atmosphere": "Air",
  "ETL_deposition_synthesis_atmosphere_pressure": "1 atm",
  "ETL_deposition_synthesis_atmosphere_relative_humidity": "Null",
  "ETL_deposition_spin_coating_speed": "6500/2000 rpm",
  "ETL_deposition_spin_coating_time": "30/30 s",
  "ETL_deposition_thermal_annealing_temperature": "550/550 °C",
  "ETL_deposition_thermal_annealing_time": "0.5/0.5 h",
  "Perovskite_dimension": "3D",
  "Perovskite_thickness": "290 nm",
  "Perovskite_composition_long_form": "CH3NH3PbI3",
  "Perovskite_additive_compound": "Null",
  "Perovskite_additive_concentration": "Null",
  "Perovskite_bandgap": "Null",
  "Perovskite_deposition_method": "Spin-coating",
  "Perovskite_deposition_sequential_spin_coating": "False",
  "Perovskite_deposition_spin_coating_antisolvent": "Chlorobenzene",
  "Perovskite_deposition_reaction_solutions_compounds": "PbI2;CH3NH3I",
  "Perovskite_deposition_reaction_solutions_concentrations": "478 mg/mL;165 mg/mL",
  "Perovskite_deposition_final_solutions_concentration_before_deposition": "Null",
  "Perovskite_deposition_solvents_compound": "DMF;DMSO",
  "Perovskite_deposition_solvents_mixing_ratio": "1:9",
  "Perovskite_deposition_synthesis_atmosphere": "Air",
  "Perovskite_deposition_synthesis_atmosphere_pressure": "1 atm",
  "Perovskite_deposition_synthesis_atmosphere_relative_humidity": "Null",
  "Perovskite_deposition_spin_coating_speed": "4000 rpm",
  "Perovskite_deposition_spin_coating_time": "30 s",
  "Perovskite_deposition_thermal_annealing_atmosphere": "Air",
  "Perovskite_deposition_thermal_annealing_temperature": "100 °C",
  "Perovskite_deposition_thermal_annealing_time": "10 min",
  "Perovskite_surface_treatment_material": "Null",
  "Perovskite_surface_treatment_method": "Null",
  "Perovskite_surface_treatment_solution_concentration": "Null",
  "Perovskite_surface_treatment_solvents_compound": "Null",
  "Perovskite_surface_treatment_synthesis_atmosphere": "Null",
  "Perovskite_surface_treatment_synthesis_atmosphere_pressure": "Null",
  "Perovskite_surface_treatment_synthesis_atmosphere_relative_humidity": "Null",
  "Perovskite_surface_treatment_deposition_spin_coating_speed": "Null",
  "Perovskite_surface_treatment_deposition_spin_coating_time": "Null",
  "Perovskite_surface_treatment_deposition_thermal_annealing_temperature": "Null",
  "Perovskite_surface_treatment_deposition_thermal_annealing_time": "Null",
  "HTL_thickness": "148 nm",
  "HTL_stack_sequence": "Spiro-OMeTAD",
  "HTL_additive_compound": "CNT:TiO2;Li-TFSI;TBP",
  "HTL_additive_concentration": "0.025 mg/mL;Null;Null",
  "HTL_deposition_method": "Spin-coating",
  "HTL_deposition_solution_concentration": "Null",
  "HTL_deposition_solvents_compound": "Chlorobenzene",
  "HTL_deposition_synthesis_atmosphere": "Air",
  "HTL_deposition_synthesis_atmosphere_pressure": "1 atm",
  "HTL_deposition_synthesis_atmosphere_relative_humidity": "Null",
  "HTL_deposition_spin_coating_speed": "5000 rpm",
  "HTL_deposition_spin_coating_time": "30 s",
  "HTL_deposition_thermal_annealing_temperature": "Null",
  "HTL_deposition_thermal_annealing_time": "Null",
  "Backcontact_thickness": "80 nm",
  "Beckcontact_deposition_method": "Thermal evaporation",
  "Backcontact_deposition_atmosphere_pressure": "Null",
  "Encapsulation_method": "Null",
  "Encapsulation_atmosphere": "Null",
  "JV_measured_device_matching": "True",
  "JV_measured_reverse_scan_Voc": "1.09 V",
  "JV_measured_reverse_scan_Jsc": "24.18 mA/cm2",
  "JV_measured_reverse_scan_FF": "75 %",
  "JV_measured_reverse_scan_PCE": "20.70 %",
  "JV_measured_forward_scan_Voc": "1.11 V",
  "JV_measured_forward_scan_Jsc": "24.24 mA/cm2",
  "JV_measured_forward_scan_FF": "77 %",
  "JV_measured_forward_scan_PCE": "21.53 %",
  "JV_measured_light_spectra": "AM1.5G",
  "JV_measured_light_spectra_intensity": "100 mW/cm2",
  "JV_measured_scan_speed": "0.02 V/s",
  "JV_measured_scan_delay_time": "Null",
  "JV_certified_PCE": "Null",
  "Stabilized_measured_PCE": "Null",
  "Stabilized_certified_PCE": "Null",
  "Stability_test_device_matching": "True",
  "Stability_test_temperature": "Room temperature",
  "Stability_test_atmosphere": "Air",
  "Stability_test_light_spectra": "Null",
  "Stability_test_light_intensity": "Null",
  "Stability_test_relative_humidity": "50 %",
  "Stability_PCE_after_time": "240 hours",
  "Stability_PCE_after_time_value": "85 %"
}

File: dataset/2021-2025/10.1002_eom2.12099/Device_BestPCE_gpt4o_10.1002_eom2.12099.json
{
  "Ref_DOI": "10.1002/eom2.12099",
  "Ref_journal": "EcoMat",
  "Ref_publication_year": "2021",
  "Ref_title": "Multifunctional CNT:TiO2 additives in spiro-OMeTAD layer for highly efficient and stable perovskite solar cells",
  "Cell_architecture": "NIP",
  "Cell_stack_sequence": "FTO/cp-TiO2/mp-TiO2/CH3NH3PbI3/spiro-OMeTAD+CNT:TiO2/Au",
  "Cell_area_measured": "0.04 cm2",
  "ETL_thickness": "Null",
  "ETL_stack_sequence": "cp-TiO2/mp-TiO2",
  "ETL_additive_compound": "Null",
  "ETL_additive_concentration": "Null",
  "ETL_deposition_method": "Spin-coating/Spin-coating",
  "ETL_deposition_solution_concentration": "Null",
  "ETL_deposition_solvents_compound": "Ethanol/Ethanol",
  "ETL_deposition_synthesis_atmosphere": "Null",
  "ETL_deposition_synthesis_atmosphere_pressure": "Null",
  "ETL_deposition_synthesis_atmosphere_relative_humidity": "Null",
  "ETL_deposition_spin_coating_speed": "6500 rpm/2000 rpm",
  "ETL_deposition_spin_coating_time": "30 s/30 s",
  "ETL_deposition_thermal_annealing_temperature": "550 °C/550 °C",
  "ETL_deposition_thermal_annealing_time": "30 min/30 min",
  "Perovskite_dimension": "3D",
  "Perovskite_thickness": "290 nm",
  "Perovskite_composition_long_form": "CH3NH3PbI3",
  "Perovskite_additive_compound": "Null",
  "Perovskite_additive_concentration": "Null",
  "Perovskite_bandgap": "Null",
  "Perovskite_deposition_method": "Spin-coating",
  "Perovskite_deposition_sequential_spin_coating": "False",
  "Perovskite_deposition_spin_coating_antisolvent": "Chlorobenzene",
  "Perovskite_deposition_reaction_solutions_compounds": "PbI2;CH3NH3I",
  "Perovskite_deposition_reaction_solutions_concentrations": "478 mg/mL;165 mg/mL",
  "Perovskite_deposition_final_solutions_concentration_before_deposition": "Null",
  "Perovskite_deposition_solvents_compound": "DMF;DMSO",
  "Perovskite_deposition_solvents_mixing_ratio": "1:9",
  "Perovskite_deposition_synthesis_atmosphere": "Null",
  "Perovskite_deposition_synthesis_atmosphere_pressure": "Null",
  "Perovskite_deposition_synthesis_atmosphere_relative_humidity": "Null",
  "Perovskite_deposition_spin_coating_speed": "4000 rpm",
  "Perovskite_deposition_spin_coating_time": "30 s",
  "Perovskite_deposition_thermal_annealing_atmosphere": "Null",
  "Perovskite_deposition_thermal_annealing_temperature": "100 °C",
  "Perovskite_deposition_thermal_annealing_time": "10 min",
  "Perovskite_surface_treatment_material": "Null",
  "Perovskite_surface_treatment_method": "Null",
  "Perovskite_surface_treatment_solution_concentration": "Null",
  "Perovskite_surface_treatment_solvents_compound": "Null",
  "Perovskite_surface_treatment_synthesis_atmosphere": "Null",
  "Perovskite_surface_treatment_synthesis_atmosphere_pressure": "Null",
  "Perovskite_surface_treatment_synthesis_atmosphere_relative_humidity": "Null",
  "Perovskite_surface_treatment_deposition_spin_coating_speed": "Null",
  "Perovskite_surface_treatment_deposition_spin_coating_time": "Null",
  "Perovskite_surface_treatment_deposition_thermal_annealing_temperature": "Null",
  "Perovskite_surface_treatment_deposition_thermal_annealing_time": "Null",
  "HTL_thickness": "148 nm",
  "HTL_stack_sequence": "spiro-OMeTAD+CNT:TiO2",
  "HTL_additive_compound": "Li-TFSI;TBP",
  "HTL_additive_concentration": "Null",
  "HTL_deposition_method": "Spin-coating",
  "HTL_deposition_solution_concentration": "0.025 mg/mL",
  "HTL_deposition_solvents_compound": "Chlorobenzene",
  "HTL_deposition_synthesis_atmosphere": "Null",
  "HTL_deposition_synthesis_atmosphere_pressure": "Null",
  "HTL_deposition_synthesis_atmosphere_relative_humidity": "Null",
  "HTL_deposition_spin_coating_speed": "5000 rpm",
  "HTL_deposition_spin_coating_time": "30 s",
  "HTL_deposition_thermal_annealing_temperature": "Null",
  "HTL_deposition_thermal_annealing_time": "Null",
  "Backcontact_thickness": "80 nm",
  "Beckcontact_deposition_method": "Thermal evaporation",
  "Backcontact_deposition_atmosphere_pressure": "Null",
  "Encapsulation_method": "Null",
  "Encapsulation_atmosphere": "Null",
  "JV_measured_device_matching": "True",
  "JV_measured_reverse_scan_Voc": "1.09 V",
  "JV_measured_reverse_scan_Jsc": "24.18 mA/cm2",
  "JV_measured_reverse_scan_FF": "75 %",
  "JV_measured_reverse_scan_PCE": "20.70 %",
  "JV_measured_forward_scan_Voc": "1.11 V",
  "JV_measured_forward_scan_Jsc": "24.24 mA/cm2",
  "JV_measured_forward_scan_FF": "77 %",
  "JV_measured_forward_scan_PCE": "21.53 %",
  "JV_measured_light_spectra": "AM1.5G",
  "JV_measured_light_spectra_intensity": "100 mW/cm2",
  "JV_measured_scan_speed": "0.02 V/s",
  "JV_measured_scan_delay_time": "Null",
  "JV_certified_PCE": "Null",
  "Stabilized_measured_PCE": "Null",
  "Stabilized_certified_PCE": "Null",
  "Stability_test_device_matching": "True",
  "Stability_test_temperature": "Null",
  "Stability_test_atmosphere": "Ambient",
  "Stability_test_light_spectra": "Null",
  "Stability_test_light_intensity": "Null",
  "Stability_test_relative_humidity": "50 %",
  "Stability_PCE_after_time": "240 hours",
  "Stability_PCE_after_time_value": "85 %"
}

File: dataset/2021-2025/10.1002_eom2.12099/Device_BestPCE_gpt4o_mini_10.1002_eom2.12099.json
{
  "Ref_DOI": "10.1002/eom2.12099",
  "Ref_journal": "EcoMat",
  "Ref_publication_year": "2021",
  "Ref_title": "Multifunctional CNT:TiO2 additives in spiro-OMeTAD layer for highly efficient and stable perovskite solar cells",
  "Cell_architecture": "NIP",
  "Cell_stack_sequence": "FTO/cp-TiO2/mp-TiO2/CH3NH3PbI3/spiro-OMeTAD+CNT:TiO2",
  "Cell_area_measured": "0.04 cm2",
  "ETL_thickness": "120 nm",
  "ETL_stack_sequence": "cp-TiO2/mp-TiO2",
  "ETL_additive_compound": "Null",
  "ETL_additive_concentration": "Null",
  "ETL_deposition_method": "Spin-coating",
  "ETL_deposition_solution_concentration": "Null",
  "ETL_deposition_solvents_compound": "Ethanol",
  "ETL_deposition_synthesis_atmosphere": "Air",
  "ETL_deposition_synthesis_atmosphere_pressure": "1 atm",
  "ETL_deposition_synthesis_atmosphere_relative_humidity": "Null",
  "ETL_deposition_spin_coating_speed": "6500 rpm",
  "ETL_deposition_spin_coating_time": "30 s",
  "ETL_deposition_thermal_annealing_temperature": "550 °C",
  "ETL_deposition_thermal_annealing_time": "30 min",
  "Perovskite_dimension": "3D",
  "Perovskite_thickness": "290 nm",
  "Perovskite_composition_long_form": "CH3NH3PbI3",
  "Perovskite_additive_compound": "Null",
  "Perovskite_additive_concentration": "Null",
  "Perovskite_bandgap": "1.55 eV",
  "Perovskite_deposition_method": "Spin-coating",
  "Perovskite_deposition_sequential_spin_coating": "False",
  "Perovskite_deposition_spin_coating_antisolvent": "Chlorobenzene",
  "Perovskite_deposition_reaction_solutions_compounds": "PbI2;CH3NH3I",
  "Perovskite_deposition_reaction_solutions_concentrations": "478 mg;165 mg",
  "Perovskite_deposition_final_solutions_concentration_before_deposition": "Null",
  "Perovskite_deposition_solvents_compound": "DMF;DMSO",
  "Perovskite_deposition_solvents_mixing_ratio": "1:9",
  "Perovskite_deposition_synthesis_atmosphere": "Nitrogen",
  "Perovskite_deposition_synthesis_atmosphere_pressure": "1 atm",
  "Perovskite_deposition_synthesis_atmosphere_relative_humidity": "Null",
  "Perovskite_deposition_spin_coating_speed": "4000 rpm",
  "Perovskite_deposition_spin_coating_time": "30 s",
  "Perovskite_deposition_thermal_annealing_atmosphere": "Air",
  "Perovskite_deposition_thermal_annealing_temperature": "100 °C",
  "Perovskite_deposition_thermal_annealing_time": "10 min",
  "Perovskite_surface_treatment_material": "Null",
  "Perovskite_surface_treatment_method": "Null",
  "Perovskite_surface_treatment_solution_concentration": "Null",
  "Perovskite_surface_treatment_solvents_compound": "Null",
  "Perovskite_surface_treatment_synthesis_atmosphere": "Null",
  "Perovskite_surface_treatment_synthesis_atmosphere_pressure": "Null",
  "Perovskite_surface_treatment_synthesis_atmosphere_relative_humidity": "Null",
  "Perovskite_surface_treatment_deposition_spin_coating_speed": "Null",
  "Perovskite_surface_treatment_deposition_spin_coating_time": "Null",
  "Perovskite_surface_treatment_deposition_thermal_annealing_temperature": "Null",
  "Perovskite_surface_treatment_deposition_thermal_annealing_time": "Null",
  "HTL_thickness": "148 nm",
  "HTL_stack_sequence": "spiro-OMeTAD+CNT:TiO2",
  "HTL_additive_compound": "CNT:TiO2",
  "HTL_additive_concentration": "0.025 mg/mL",
  "HTL_deposition_method": "Spin-coating",
  "HTL_deposition_solution_concentration": "Null",
  "HTL_deposition_solvents_compound": "Chlorobenzene",
  "HTL_deposition_synthesis_atmosphere": "Air",
  "HTL_deposition_synthesis_atmosphere_pressure": "1 atm",
  "HTL_deposition_synthesis_atmosphere_relative_humidity": "Null",
  "HTL_deposition_spin_coating_speed": "5000 rpm",
  "HTL_deposition_spin_coating_time": "30 s",
  "HTL_deposition_thermal_annealing_temperature": "Null",
  "HTL_deposition_thermal_annealing_time": "Null",
  "Backcontact_thickness": "80 nm",
  "Beckcontact_deposition_method": "Thermal evaporation",
  "Backcontact_deposition_atmosphere_pressure": "1 atm",
  "Encapsulation_method": "Null",
  "Encapsulation_atmosphere": "Air",
  "JV_measured_device_matching": "True",
  "JV_measured_reverse_scan_Voc": "1.09 V",
  "JV_measured_reverse_scan_Jsc": "21.67 mA/cm2",
  "JV_measured_reverse_scan_FF": "74 %",
  "JV_measured_reverse_scan_PCE": "17.90 %",
  "JV_measured_forward_scan_Voc": "1.11 V",
  "JV_measured_forward_scan_Jsc": "24.24 mA/cm2",
  "JV_measured_forward_scan_FF": "77 %",
  "JV_measured_forward_scan_PCE": "21.53 %",
  "JV_measured_light_spectra": "AM1.5G",
  "JV_measured_light_spectra_intensity": "100 mW/cm2",
  "JV_measured_scan_speed": "0.02 V/s",
  "JV_measured_scan_delay_time": "Null",
  "JV_certified_PCE": "Null",
  "Stabilized_measured_PCE": "Null",
  "Stabilized_certified_PCE": "Null",
  "Stability_test_device_matching": "True",
  "Stability_test_temperature": "Null",
  "Stability_test_atmosphere": "Air",
  "Stability_test_light_spectra": "Null",
  "Stability_test_light_intensity": "Null",
  "Stability_test_relative_humidity": "50 %",
  "Stability_PCE_after_time": "240 hours",
  "Stability_PCE_after_time_value": "85 %"
}

File: dataset/2021-2025/10.1002_eom2.12099/Device_BestPCE_gpt4o_mini_zero_shot_10.1002_eom2.12099.json
{
  "Ref_DOI": "10.1002/eom2.12099",
  "Ref_journal": "EcoMat",
  "Ref_publication_year": "2021",
  "Ref_title": "Multifunctional CNT:TiO2 additives in spiro-OMeTAD layer for highly efficient and stable perovskite solar cells",
  "Cell_architecture": "Planar heterojunction",
  "Cell_stack_sequence": "FTO/cp-TiO2/mp-TiO2/CH3NH3PbI3/spiro-OMeTAD+CNT:TiO2",
  "Cell_area_measured": "0.04 cm2",
  "ETL_thickness": "Null",
  "ETL_stack_sequence": "Null",
  "ETL_additive_compound": "Null",
  "ETL_additive_concentration": "Null",
  "ETL_deposition_method": "Null",
  "ETL_deposition_solution_concentration": "Null",
  "ETL_deposition_solvents_compound": "Null",
  "ETL_deposition_synthesis_atmosphere": "Null",
  "ETL_deposition_synthesis_atmosphere_pressure": "Null",
  "ETL_deposition_synthesis_atmosphere_relative_humidity": "Null",
  "ETL_deposition_spin_coating_speed": "Null",
  "ETL_deposition_spin_coating_time": "Null",
  "ETL_deposition_thermal_annealing_temperature": "Null",
  "ETL_deposition_thermal_annealing_time": "Null",
  "Perovskite_dimension": "Null",
  "Perovskite_thickness": "290 nm",
  "Perovskite_composition_long_form": "CH3NH3PbI3",
  "Perovskite_additive_compound": "Null",
  "Perovskite_additive_concentration": "Null",
  "Perovskite_bandgap": "1.55 eV",
  "Perovskite_deposition_method": "Spin-coating",
  "Perovskite_deposition_sequential_spin_coating": "No",
  "Perovskite_deposition_spin_coating_antisolvent": "Chlorobenzene",
  "Perovskite_deposition_reaction_solutions_compounds": "PbI2, CH3NH3I",
  "Perovskite_deposition_reaction_solutions_concentrations": "478 mg PbI2, 165 mg CH3NH3I",
  "Perovskite_deposition_final_solutions_concentration_before_deposition": "Null",
  "Perovskite_deposition_solvents_compound": "DMF, DMSO",
  "Perovskite_deposition_solvents_mixing_ratio": "1:9",
  "Perovskite_deposition_synthesis_atmosphere": "Null",
  "Perovskite_deposition_synthesis_atmosphere_pressure": "Null",
  "Perovskite_deposition_synthesis_atmosphere_relative_humidity": "Null",
  "Perovskite_deposition_spin_coating_speed": "4000 rpm",
  "Perovskite_deposition_spin_coating_time": "30 seconds",
  "Perovskite_deposition_thermal_annealing_atmosphere": "Null",
  "Perovskite_deposition_thermal_annealing_temperature": "100 °C",
  "Perovskite_deposition_thermal_annealing_time": "10 minutes",
  "Perovskite_surface_treatment_material": "Null",
  "Perovskite_surface_treatment_method": "Null",
  "Perovskite_surface_treatment_solution_concentration": "Null",
  "Perovskite_surface_treatment_solvents_compound": "Null",
  "Perovskite_surface_treatment_synthesis_atmosphere": "Null",
  "Perovskite_surface_treatment_synthesis_atmosphere_pressure": "Null",
  "Perovskite_surface_treatment_synthesis_atmosphere_relative_humidity": "Null",
  "Perovskite_surface_treatment_deposition_spin_coating_speed": "Null",
  "Perovskite_surface_treatment_deposition_spin_coating_time": "Null",
  "Perovskite_surface_treatment_deposition_thermal_annealing_temperature": "Null",
  "Perovskite_surface_treatment_deposition_thermal_annealing_time": "Null",
  "HTL_thickness": "136-148 nm",
  "HTL_stack_sequence": "spiro-OMeTAD+CNT:TiO2",
  "HTL_additive_compound": "CNT:TiO2",
  "HTL_additive_concentration": "0.025 mg mL−1",
  "HTL_deposition_method": "Spin-coating",
  "HTL_deposition_solution_concentration": "Null",
  "HTL_deposition_solvents_compound": "Chlorobenzene",
  "HTL_deposition_synthesis_atmosphere": "Null",
  "HTL_deposition_synthesis_atmosphere_pressure": "Null",
  "HTL_deposition_synthesis_atmosphere_relative_humidity": "Null",
  "HTL_deposition_spin_coating_speed": "5000 rpm",
  "HTL_deposition_spin_coating_time": "30 seconds",
  "HTL_deposition_thermal_annealing_temperature": "Null",
  "HTL_deposition_thermal_annealing_time": "Null",
  "Backcontact_thickness": "Null",
  "Beckcontact_deposition_method": "Null",
  "Backcontact_deposition_atmosphere_pressure": "Null",
  "Encapsulation_method": "Null",
  "Encapsulation_atmosphere": "Null",
  "JV_measured_device_matching": "Null",
  "JV_measured_reverse_scan_Voc": "1.09 V",
  "JV_measured_reverse_scan_Jsc": "21.67 mA cm−2",
  "JV_measured_reverse_scan_FF": "0.74",
  "JV_measured_reverse_scan_PCE": "17.90%",
  "JV_measured_forward_scan_Voc": "1.11 V",
  "JV_measured_forward_scan_Jsc": "24.24 mA cm−2",
  "JV_measured_forward_scan_FF": "0.77",
  "JV_measured_forward_scan_PCE": "21.53%",
  "JV_measured_light_spectra": "AM1.5G",
  "JV_measured_light_spectra_intensity": "100 mW cm−2",
  "JV_measured_scan_speed": "0.02 V s−1",
  "JV_measured_scan_delay_time": "Null",
  "JV_certified_PCE": "Null",
  "Stabilized_measured_PCE": "Null",
  "Stabilized_certified_PCE": "Null",
  "Stability_test_device_matching": "Null",
  "Stability_test_temperature": "Null",
  "Stability_test_atmosphere": "Ambient",
  "Stability_test_light_spectra": "Null",
  "Stability_test_light_intensity": "Null",
  "Stability_test_relative_humidity": "50%",
  "Stability_PCE_after_time": "240 hours",
  "Stability_PCE_after_time_value": "85%"
}
