Repository: jiayijdong/PSCbench

# PSCbench


**PSCbench** is a novel benchmark for materials science research-level scientific
dataset curation sourced from published journals. The benchmark is designed to evaluate the complex classification capabilities,
strong domain knowledge, and advanced calculation skills of LLMs.

## Data


The PSCbench dataset is under dataset folder in json file format. Each file is list of dictionary and can be extracted using following scripts.
Each file stands for one published journal, which is fully elaborated in the paper. 

```
with open("./dataset/retroactive/{}.json".format(subject), encoding='utf-8') as json_file:
    problems=json.load(json_file)
```

File: dataset/2021-2025/10.1002_eom2.12099/Device_BestPCE_grok_10.1002_eom2.12099.json
{
  "Ref_DOI": "10.1002/eom2.12099",
  "Ref_journal": "EcoMat",
  "Ref_publication_year": "2021",
  "Ref_title": "Multifunctional CNT:TiO2 additives in spiro-OMeTAD layer for highly efficient and stable perovskite solar cells",
  "Cell_architecture": "NIP",
  "Cell_stack_sequence": "FTO/cp-TiO2/mp-TiO2/CH3NH3PbI3/spiro-OMeTAD+CNT:TiO2/Au",
  "Cell_area_measured": "0.04 cm2",
  "ETL_thickness": "Null/cp-TiO2/Null/mp-TiO2",
  "ETL_stack_sequence": "cp-TiO2/mp-TiO2",
  "ETL_additive_compound": "Null",
  "ETL_additive_concentration": "Null",
  "ETL_deposition_method": "Spin-coating/Spin-coating",
  "ETL_deposition_solution_concentration": "Null/1:7 weight ratio",
  "ETL_deposition_solvents_compound": "Ethanol/Ethanol",
  "ETL_deposition_synthesis_atmosphere": "Null",
  "ETL_deposition_synthesis_atmosphere_pressure": "Null",
  "ETL_deposition_synthesis_atmosphere_relative_humidity": "Null",
  "ETL_deposition_spin_coating_speed": "6500 rpm/2000 rpm",
  "ETL_deposition_spin_coating_time": "30 s/30 s",
  "ETL_deposition_thermal_annealing_temperature": "550 °C/550 °C",
  "ETL_deposition_thermal_annealing_time": "30 min/30 min",
  "Perovskite_dimension": "3D",
  "Perovskite_thickness": "290 nm",
  "Perovskite_composition_long_form": "CH3NH3PbI3",
  "Perovskite_additive_compound": "Null",
  "Perovskite_additive_concentration": "Null",
  "Perovskite_bandgap": "Null",
  "Perovskite_deposition_method": "Spin-coating",
  "Perovskite_deposition_sequential_spin_coating": "False",
  "Perovskite_deposition_spin_coating_antisolvent": "Chlorobenzene",
  "Perovskite_deposition_reaction_solutions_compounds": "PbI2;CH3NH3I",
  "Perovskite_deposition_reaction_solutions_concentrations": "478 mg/mL;165 mg/mL",
  "Perovskite_deposition_final_solutions_concentration_before_deposition": "Null",
  "Perovskite_deposition_solvents_compound": "DMF;DMSO",
  "Perovskite_deposition_solvents_mixing_ratio": "1:9",
  "Perovskite_deposition_synthesis_atmosphere": "Null",
  "Perovskite_deposition_synthesis_atmosphere_pressure": "Null",
  "Perovskite_deposition_synthesis_atmosphere_relative_humidity": "Null",
  "Perovskite_deposition_spin_coating_speed": "4000 rpm",
  "Perovskite_deposition_spin_coating_time": "30 s",
  "Perovskite_deposition_thermal_annealing_atmosphere": "Null",
  "Perovskite_deposition_thermal_annealing_temperature": "100 °C",
  "Perovskite_deposition_thermal_annealing_time": "10 min",
  "Perovskite_surface_treatment_material": "Null",
  "Perovskite_surface_treatment_method": "Null",
  "Perovskite_surface_treatment_solution_concentration": "Null",
  "Perovskite_surface_treatment_solvents_compound": "Null",
  "Perovskite_surface_treatment_synthesis_atmosphere": "Null",
  "Perovskite_surface_treatment_synthesis_atmosphere_pressure": "Null",
  "Perovskite_surface_treatment_synthesis_atmosphere_relative_humidity": "Null",
  "Perovskite_surface_treatment_deposition_spin_coating_speed": "Null",
  "Perovskite_surface_treatment_deposition_spin_coating_time": "Null",
  "Perovskite_surface_treatment_deposition_thermal_annealing_temperature": "Null",
  "Perovskite_surface_treatment_deposition_thermal_annealing_time": "Null",
  "HTL_thickness": "148 nm",
  "HTL_stack_sequence": "spiro-OMeTAD+CNT:TiO2",
  "HTL_additive_compound": "CNT:TiO2;Li-TFSI;TBP",
  "HTL_additive_concentration": "0.025 mg/mL;Null;Null",
  "HTL_deposition_method": "Spin-coating",
  "HTL_deposition_solution_concentration": "Null",
  "HTL_deposition_solvents_compound": "Chlorobenzene",
  "HTL_deposition_synthesis_atmosphere": "Null",
  "HTL_deposition_synthesis_atmosphere_pressure": "Null",
  "HTL_deposition_synthesis_atmosphere_relative_humidity": "Null",
  "HTL_deposition_spin_coating_speed": "5000 rpm",
  "HTL_deposition_spin_coating_time": "30 s",
  "HTL_deposition_thermal_annealing_temperature": "Null",
  "HTL_deposition_thermal_annealing_time": "Null",
  "Backcontact_thickness": "80 nm",
  "Beckcontact_deposition_method": "Vacuum thermal evaporation",
  "Backcontact_deposition_atmosphere_pressure": "Null",
  "Encapsulation_method": "None",
  "Encapsulation_atmosphere": "Null",
  "JV_measured_device_matching": "True",
  "JV_measured_reverse_scan_Voc": "1.09",
  "JV_measured_reverse_scan_Jsc": "24.18",
  "JV_measured_reverse_scan_FF": "75",
  "JV_measured_reverse_scan_PCE": "20.70",
  "JV_measured_forward_scan_Voc": "1.11",
  "JV_measured_forward_scan_Jsc": "24.24",
  "JV_measured_forward_scan_FF": "77",
  "JV_measured_forward_scan_PCE": "21.53",
  "JV_measured_light_spectra": "AM1.5G",
  "JV_measured_light_spectra_intensity": "100 mW/cm2",
  "JV_measured_scan_speed": "0.02 V/s",
  "JV_measured_scan_delay_time": "Null",
  "JV_certified_PCE": "Null",
  "Stabilized_measured_PCE": "Null",
  "Stabilized_certified_PCE": "Null",
  "Stability_test_device_matching": "True",
  "Stability_test_temperature": "25 °C",
  "Stability_test_atmosphere": "Ambient",
  "Stability_test_light_spectra": "Null",
  "Stability_test_light_intensity": "Null",
  "Stability_test_relative_humidity": "50 %",
  "Stability_PCE_after_time": "240 hours",
  "Stability_PCE_after_time_value": "85 % of initial PCE"
}

File: dataset/2021-2025/10.1002_eom2.12099/Device_BestPCE_o3_10.1002_eom2.12099.json
{
  "Ref_DOI": "10.1002/eom2.12099",
  "Ref_journal": "EcoMat",
  "Ref_publication_year": "2021",
  "Ref_title": "Multifunctional CNT:TiO2 additives in spiro-OMeTAD layer for highly efficient and stable perovskite solar cells",
  "Cell_architecture": "NIP",
  "Cell_stack_sequence": "FTO/cp-TiO2/mp-TiO2/CH3NH3PbI3/spiro-OMeTAD+CNT:TiO2/Au",
  "Cell_area_measured": "0.04 cm2",
  "ETL_thickness": "Null",
  "ETL_stack_sequence": "cp-TiO2/mp-TiO2",
  "ETL_additive_compound": "Null",
  "ETL_additive_concentration": "Null",
  "ETL_deposition_method": "Spin-coating/Spin-coating",
  "ETL_deposition_solution_concentration": "Null",
  "ETL_deposition_solvents_compound": "Ethanol/Ethanol",
  "ETL_deposition_synthesis_atmosphere": "Null",
  "ETL_deposition_synthesis_atmosphere_pressure": "Null",
  "ETL_deposition_synthesis_atmosphere_relative_humidity": "Null",
  "ETL_deposition_spin_coating_speed": "6500 rpm/2000 rpm",
  "ETL_deposition_spin_coating_time": "30 s/30 s",
  "ETL_deposition_thermal_annealing_temperature": "550 °C/550 °C",
  "ETL_deposition_thermal_annealing_time": "30 min/30 min",
  "Perovskite_dimension": "3D",
  "Perovskite_thickness": "290 nm",
  "Perovskite_composition_long_form": "CH3NH3PbI3",
  "Perovskite_additive_compound": "Null",
  "Perovskite_additive_concentration": "Null",
  "Perovskite_bandgap": "Null",
  "Perovskite_deposition_method": "Spin-coating",
  "Perovskite_deposition_sequential_spin_coating": "False",
  "Perovskite_deposition_spin_coating_antisolvent": "Chlorobenzene",
  "Perovskite_deposition_reaction_solutions_compounds": "PbI2; MAI",
  "Perovskite_deposition_reaction_solutions_concentrations": "478 mg; 165 mg",
  "Perovskite_deposition_final_solutions_concentration_before_deposition": "643 mg/mL",
  "Perovskite_deposition_solvents_compound": "DMF; DMSO",
  "Perovskite_deposition_solvents_mixing_ratio": "1:9",
  "Perovskite_deposition_synthesis_atmosphere": "Air",
  "Perovskite_deposition_synthesis_atmosphere_pressure": "1 atm",
  "Perovskite_deposition_synthesis_atmosphere_relative_humidity": "Null",
  "Perovskite_deposition_spin_coating_speed": "4000 rpm",
  "Perovskite_deposition_spin_coating_time": "30 s",
  "Perovskite_deposition_thermal_annealing_atmosphere": "Air",
  "Perovskite_deposition_thermal_annealing_temperature": "100 °C",
  "Perovskite_deposition_thermal_annealing_time": "10 min",
  "Perovskite_surface_treatment_material": "Null",
  "Perovskite_surface_treatment_method": "Null",
  "Perovskite_surface_treatment_solution_concentration": "Null",
  "Perovskite_surface_treatment_solvents_compound": "Null",
  "Perovskite_surface_treatment_synthesis_atmosphere": "Null",
  "Perovskite_surface_treatment_synthesis_atmosphere_pressure": "Null",
  "Perovskite_surface_treatment_synthesis_atmosphere_relative_humidity": "Null",
  "Perovskite_surface_treatment_deposition_spin_coating_speed": "Null",
  "Perovskite_surface_treatment_deposition_spin_coating_time": "Null",
  "Perovskite_surface_treatment_deposition_thermal_annealing_temperature": "Null",
  "Perovskite_surface_treatment_deposition_thermal_annealing_time": "Null",
  "HTL_thickness": "148 nm",
  "HTL_stack_sequence": "spiro-OMeTAD+CNT:TiO2",
  "HTL_additive_compound": "Li-TFSI; tBP; CNT:TiO2",
  "HTL_additive_concentration": "CNT:TiO2 0.025 mg/mL",
  "HTL_deposition_method": "Spin-coating",
  "HTL_deposition_solution_concentration": "Null",
  "HTL_deposition_solvents_compound": "Chlorobenzene",
  "HTL_deposition_synthesis_atmosphere": "Air",
  "HTL_deposition_synthesis_atmosphere_pressure": "1 atm",
  "HTL_deposition_synthesis_atmosphere_relative_humidity": "Null",
  "HTL_deposition_spin_coating_speed": "5000 rpm",
  "HTL_deposition_spin_coating_time": "30 s",
  "HTL_deposition_thermal_annealing_temperature": "Null",
  "HTL_deposition_thermal_annealing_time": "Null",
  "Backcontact_thickness": "80 nm",
  "Beckcontact_deposition_method": "Thermal evaporation",
  "Backcontact_deposition_atmosphere_pressure": "Null",
  "Encapsulation_method": "Null",
  "Encapsulation_atmosphere": "Null",
  "JV_measured_device_matching": "True",
  "JV_measured_reverse_scan_Voc": "1.09 V",
  "JV_measured_reverse_scan_Jsc": "24.18 mA/cm2",
  "JV_measured_reverse_scan_FF": "75 %",
  "JV_measured_reverse_scan_PCE": "20.70 %",
  "JV_measured_forward_scan_Voc": "1.11 V",
  "JV_measured_forward_scan_Jsc": "24.24 mA/cm2",
  "JV_measured_forward_scan_FF": "77 %",
  "JV_measured_forward_scan_PCE": "21.53 %",
  "JV_measured_light_spectra": "AM1.5G",
  "JV_measured_light_spectra_intensity": "100 mW/cm2",
  "JV_measured_scan_speed": "0.02 V/s",
  "JV_measured_scan_delay_time": "Null",
  "JV_certified_PCE": "Null",
  "Stabilized_measured_PCE": "Null",
  "Stabilized_certified_PCE": "Null",
  "Stability_test_device_matching": "True",
  "Stability_test_temperature": "Null",
  "Stability_test_atmosphere": "Air",
  "Stability_test_light_spectra": "Null",
  "Stability_test_light_intensity": "Null",
  "Stability_test_relative_humidity": "50 %",
  "Stability_PCE_after_time": "240 hours",
  "Stability_PCE_after_time_value": "85 %"
}

File: dataset/2021-2025/10.1002_eom2.12099/Device_BestPCE_o4_mini_10.1002_eom2.12099.json
{
  "Ref_DOI": "10.1002/eom2.12099",
  "Ref_journal": "EcoMat",
  "Ref_publication_year": "2021",
  "Ref_title": "Multifunctional CNT:TiO2 additives in spiro-OMeTAD layer for highly efficient and stable perovskite solar cells",
  "Cell_architecture": "NIP",
  "Cell_stack_sequence": "FTO/cp-TiO2/mp-TiO2/CH3NH3PbI3/spiro-OMeTAD+CNT:TiO2/Au",
  "Cell_area_measured": "0.04 cm2",
  "ETL_thickness": "Null",
  "ETL_stack_sequence": "cp-TiO2/mp-TiO2",
  "ETL_additive_compound": "Null",
  "ETL_additive_concentration": "Null",
  "ETL_deposition_method": "Spin-coating/Spin-coating",
  "ETL_deposition_solution_concentration": "Null/Null",
  "ETL_deposition_solvents_compound": "Ethanol/Ethanol",
  "ETL_deposition_synthesis_atmosphere": "Air",
  "ETL_deposition_synthesis_atmosphere_pressure": "1 atm",
  "ETL_deposition_synthesis_atmosphere_relative_humidity": "Null",
  "ETL_deposition_spin_coating_speed": "6500 rpm/2000 rpm",
  "ETL_deposition_spin_coating_time": "30 s/30 s",
  "ETL_deposition_thermal_annealing_temperature": "550 °C/550 °C",
  "ETL_deposition_thermal_annealing_time": "30 min/30 min",
  "Perovskite_dimension": "3D",
  "Perovskite_thickness": "290 nm",
  "Perovskite_composition_long_form": "CH3NH3PbI3",
  "Perovskite_additive_compound": "Null",
  "Perovskite_additive_concentration": "Null",
  "Perovskite_bandgap": "Null",
  "Perovskite_deposition_method": "Spin-coating",
  "Perovskite_deposition_sequential_spin_coating": "False",
  "Perovskite_deposition_spin_coating_antisolvent": "Chlorobenzene",
  "Perovskite_deposition_reaction_solutions_compounds": "PbI2;CH3NH3I",
  "Perovskite_deposition_reaction_solutions_concentrations": "478 mg/mL;165 mg/mL",
  "Perovskite_deposition_final_solutions_concentration_before_deposition": "Null",
  "Perovskite_deposition_solvents_compound": "DMF;DMSO",
  "Perovskite_deposition_solvents_mixing_ratio": "1:9",
  "Perovskite_deposition_synthesis_atmosphere": "Null",
  "Perovskite_deposition_synthesis_atmosphere_pressure": "1 atm",
  "Perovskite_deposition_synthesis_atmosphere_relative_humidity": "Null",
  "Perovskite_deposition_spin_coating_speed": "4000 rpm",
  "Perovskite_deposition_spin_coating_time": "30 s",
  "Perovskite_deposition_thermal_annealing_atmosphere": "Air",
  "Perovskite_deposition_thermal_annealing_temperature": "100 °C",
  "Perovskite_deposition_thermal_annealing_time": "10 min",
  "Perovskite_surface_treatment_material": "Null",
  "Perovskite_surface_treatment_method": "Null",
  "Perovskite_surface_treatment_solution_concentration": "Null",
  "Perovskite_surface_treatment_solvents_compound": "Null",
  "Perovskite_surface_treatment_synthesis_atmosphere": "Null",
  "Perovskite_surface_treatment_synthesis_atmosphere_pressure": "Null",
  "Perovskite_surface_treatment_synthesis_atmosphere_relative_humidity": "Null",
  "Perovskite_surface_treatment_deposition_spin_coating_speed": "Null",
  "Perovskite_surface_treatment_deposition_spin_coating_time": "Null",
  "Perovskite_surface_treatment_deposition_thermal_annealing_temperature": "Null",
  "Perovskite_surface_treatment_deposition_thermal_annealing_time": "Null",
  "HTL_thickness": "148 nm",
  "HTL_stack_sequence": "spiro-OMeTAD+CNT:TiO2",
  "HTL_additive_compound": "Li-TFSI;TBP;CNT:TiO2",
  "HTL_additive_concentration": "0.025 mg/mL",
  "HTL_deposition_method": "Spin-coating",
  "HTL_deposition_solution_concentration": "Null",
  "HTL_deposition_solvents_compound": "Chlorobenzene",
  "HTL_deposition_synthesis_atmosphere": "Null",
  "HTL_deposition_synthesis_atmosphere_pressure": "Null",
  "HTL_deposition_synthesis_atmosphere_relative_humidity": "Null",
  "HTL_deposition_spin_coating_speed": "5000 rpm",
  "HTL_deposition_spin_coating_time": "30 s",
  "HTL_deposition_thermal_annealing_temperature": "Null",
  "HTL_deposition_thermal_annealing_time": "Null",
  "Backcontact_thickness": "80 nm",
  "Beckcontact_deposition_method": "Thermal evaporation",
  "Backcontact_deposition_atmosphere_pressure": "Null",
  "Encapsulation_method": "Null",
  "Encapsulation_atmosphere": "Null",
  "JV_measured_device_matching": "True",
  "JV_measured_reverse_scan_Voc": "1.09 V",
  "JV_measured_reverse_scan_Jsc": "24.18 mA/cm2",
  "JV_measured_reverse_scan_FF": "75%",
  "JV_measured_reverse_scan_PCE": "20.70%",
  "JV_measured_forward_scan_Voc": "1.11 V",
  "JV_measured_forward_scan_Jsc": "24.24 mA/cm2",
  "JV_measured_forward_scan_FF": "77%",
  "JV_measured_forward_scan_PCE": "21.53%",
  "JV_measured_light_spectra": "AM1.5G",
  "JV_measured_light_spectra_intensity": "100 mW/cm2",
  "JV_measured_scan_speed": "0.02 V/s",
  "JV_measured_scan_delay_time": "Null",
  "JV_certified_PCE": "Null",
  "Stabilized_measured_PCE": "Null",
  "Stabilized_certified_PCE": "Null",
  "Stability_test_device_matching": "True",
  "Stability_test_temperature": "25 °C",
  "Stability_test_atmosphere": "Air",
  "Stability_test_light_spectra": "Null",
  "Stability_test_light_intensity": "Null",
  "Stability_test_relative_humidity": "50%",
  "Stability_PCE_after_time": "240 hours",
  "Stability_PCE_after_time_value": "85%"
}
