Repository: jiayijdong/PSCbench

# PSCbench


**PSCbench** is a novel benchmark for materials science research-level scientific
dataset curation sourced from published journals. The benchmark is designed to evaluate the complex classification capabilities,
strong domain knowledge, and advanced calculation skills of LLMs. 

We developed an innovative **evaluation protocol** for a detailed analysis of classification abilities of leading commercially available Large Language Models. This
involves instructing LLMs to extract key knowledge information within a predefined set of
dataset template. This process offers a fine-grained understanding that LLM works as well as a human in annotating the data
and actually finds out when the humans failed to annotate the data
.

## Data


The PSCbench dataset is under dataset folder in json file format. Each file is list of dictionary and can be extracted using following scripts.
Each file stands for one published journal, which is fully elaborated in the paper. 

```
with open("./dataset/retroactive/{}.json".format(subject), encoding='utf-8') as json_file:
    problems=json.load(json_file)
```

## Evaluation
To evaluate our data using LLM, please refer to folder under eval

## Analysis (Evaluation Protocol)
The evaluation protocol involves analyzing both LLM
and reference (correct) ground truth with the assistance of human annotators to identify the key information in the literature.
These reasons are then summarized into 4 categories: **Tag, Materials, Fabrication and Properties**. Subsequently, a LLM verifier is employed to automatically attribute each
incorrectly extracted answer into a certain field. The resulting error profiles enable the
interpretation of the improved skills by certain prompting strategies and direct comparison of various
strategies.

### run evaluation protocol
After running the evaluation part, use the output to run the evaluation protocol. 
```
cd eval
OPENAI_API_KEY=your_key python ana_error.py --setting your_setting 
```

## Citation
If you find our paper useful, please cite our paper
```
@misc{dong2024pscbench,
  author = {Dong, Jiayi and Huang, Zijian and Yao, Yu and Shen, Zhichao and Liu, Junkai and Tong, Yiushun and Tsai, Chu-Yen and Duan, Haoxiang and Yang, Wenxin and Gong, Ming and Xu, Wei and Kundu, Arnesh and Zhang, Ying and Huang, Joshua and Tong, Xinyang and Yeh, Eric and Zhu, Yingke and Ng, Charlotte and Du, Yilun and Li, Ju and Schwalbe-Koda, Daniel and Yang, Yang},
  title = {{PSCBENCH: A Benchmark for Large-Scale Automated Knowledge Extraction and Data Curation in Perovskite Solar Cell Literature}},
  note = {Preprint},
  year = {2024},
  url = {https://arxiv.org/abs/XXXX.XXXXX}  
}

```

File: dataset/2021-2025/10.1002_idm2.12022/Device_BestPCE_10.1002_idm2.12022.json
{
    "Ref_DOI": "10.1002/idm2.12022",
    "Ref_journal": "Interdisciplinary Materials",
    "Ref_publication_year": "2022",
    "Ref_title": "Nitrogen ‐doped tin oxide electron transport layer for stable perovskite solar cells with efficiency over 23%",
    "Cell_architecture": "NIP",
    "Cell_stack_sequence": "FTO/N-SnO2/(FAPbI3)0.95(MAPbBr3)0.05/Spiro-OMeTAD/Au",
    "Cell_area_measured": "0.1475 cm2",
    "ETL_thickness": "Null",
    "ETL_stack_sequence": "N-SnO2",
    "ETL_additive_compound": "NH4Cl",
    "ETL_additive_concentration": "250 mg/mL",
    "ETL_deposition_method": "Chemical bath deposition",
    "ETL_deposition_solution_concentration": "Null",
    "ETL_deposition_solvents_compound": "Water",
    "ETL_deposition_synthesis_atmosphere": "Air",
    "ETL_deposition_synthesis_atmosphere_pressure": "1 atm",
    "ETL_deposition_synthesis_atmosphere_relative_humidity": "Null",
    "ETL_deposition_spin_coating_speed": "Null",
    "ETL_deposition_spin_coating_time": "Null",
    "ETL_deposition_thermal_annealing_temperature": "170 °C",
    "ETL_deposition_thermal_annealing_time": "60 min",
    "Perovskite_dimension": "3D",
    "Perovskite_thickness": "Null",
    "Perovskite_composition_long_form": "(FAPbI3)0.95(MAPbBr3)0.05",
    "Perovskite_additive_compound": "MABr;PbBr2;MACl;FAI;PbI2",
    "Perovskite_additive_concentration": "0.07 M;0.07 M;0.50 M;1.40 M;1.53 M",
    "Perovskite_bandgap": "1.57 eV",
    "Perovskite_deposition_method": "Spin-coating",
    "Perovskite_deposition_sequential_spin_coating": "False",
    "Perovskite_deposition_spin_coating_antisolvent": "Ethyl acetate",
    "Perovskite_deposition_reaction_solutions_compounds": "MABr;PbBr2;MACl;FAI;PbI2",
    "Perovskite_deposition_reaction_solutions_concentrations": "0.07 M;0.07 M;0.50 M;1.40 M;1.53 M",
    "Perovskite_deposition_final_solutions_concentration_before_deposition": "Null",
    "Perovskite_deposition_solvents_compound": "Dimethylformamide;Dimethyl sulfoxide",
    "Perovskite_deposition_solvents_mixing_ratio": "8:1",
    "Perovskite_deposition_synthesis_atmosphere": "Air",
    "Perovskite_deposition_synthesis_atmosphere_pressure": "1 atm",
    "Perovskite_deposition_synthesis_atmosphere_relative_humidity": "Null",
    "Perovskite_deposition_spin_coating_speed": "1000 rpm;5000 rpm",
    "Perovskite_deposition_spin_coating_time": "10 s;30 s",
    "Perovskite_deposition_thermal_annealing_atmosphere": "Air",
    "Perovskite_deposition_thermal_annealing_temperature": "100 °C",
    "Perovskite_deposition_thermal_annealing_time": "60 min",
    "Perovskite_surface_treatment_material": "Null",
    "Perovskite_surface_treatment_method": "Null",
    "Perovskite_surface_treatment_solution_concentration": "Null",
    "Perovskite_surface_treatment_solvents_compound": "Null",
    "Perovskite_surface_treatment_synthesis_atmosphere": "Null",
    "Perovskite_surface_treatment_synthesis_atmosphere_pressure": "Null",
    "Perovskite_surface_treatment_synthesis_atmosphere_relative_humidity": "Null",
    "Perovskite_surface_treatment_deposition_spin_coating_speed": "Null",
    "Perovskite_surface_treatment_deposition_spin_coating_time": "Null",
    "Perovskite_surface_treatment_deposition_thermal_annealing_temperature": "Null",
    "Perovskite_surface_treatment_deposition_thermal_annealing_time": "Null",
    "HTL_thickness": "Null",
    "HTL_stack_sequence": "Spiro-OMeTAD",
    "HTL_additive_compound": "Li-TFSI;FK209;4-tert-butylpyridine",
    "HTL_additive_concentration": "21 µL;11 µL;34 µL",
    "HTL_deposition_method": "Spin-Coating",
    "HTL_deposition_solution_concentration": "91 mg/mL",
    "HTL_deposition_solvents_compound": "Chlorobenzene",
    "HTL_deposition_synthesis_atmosphere": "Air",
    "HTL_deposition_synthesis_atmosphere_pressure": "1 atm",
    "HTL_deposition_synthesis_atmosphere_relative_humidity": "Null",
    "HTL_deposition_spin_coating_speed": "3000 rpm",
    "HTL_deposition_spin_coating_time": "30 s",
    "HTL_deposition_thermal_annealing_temperature": "Null",
    "HTL_deposition_thermal_annealing_time": "Null",
    "Backcontact_thickness": "80 nm",
    "Beckcontact_deposition_method": "Evaporation",
    "Backcontact_deposition_atmosphere_pressure": "Null",
    "Encapsulation_method": "Null",
    "Encapsulation_atmosphere": "Null",
    "JV_measured_device_matching": "True",
    "JV_measured_reverse_scan_Voc": "1.155 V",
    "JV_measured_reverse_scan_Jsc": "24.81 mA/cm2",
    "JV_measured_reverse_scan_FF": "81.7 %",
    "JV_measured_reverse_scan_PCE": "23.41 %",
    "JV_measured_forward_scan_Voc": "1.123 V",
    "JV_measured_forward_scan_Jsc": "24.82 mA/cm2",
    "JV_measured_forward_scan_FF": "68.8 %",
    "JV_measured_forward_scan_PCE": "19.17 %",
    "JV_measured_light_spectra": "AM1.5G",
    "JV_measured_light_spectra_intensity": "100 mW/cm2",
    "JV_measured_scan_speed": "10 mV/s",
    "JV_measured_scan_delay_time": "Null",
    "JV_certified_PCE": "Null",
    "Stabilized_measured_PCE": "Null",
    "Stabilized_certified_PCE": "Null",
    "Stability_test_device_matching": "True",
    "Stability_test_temperature": "Null",
    "Stability_test_atmosphere": "Air",
    "Stability_test_light_spectra": "AM1.5G",
    "Stability_test_light_intensity": "1 sun",
    "Stability_test_relative_humidity": "Null",
    "Stability_PCE_after_time": "600 s",
    "Stability_PCE_after_time_value": "97.8 %"
}

File: dataset/2021-2025/10.1002_idm2.12022/Device_BestPCE_Gemini_1.5_pro_10.1002_idm2.12022.json
{
  "Ref_DOI": "10.1002/idm2.12022",
  "Ref_journal": "Interdisciplinary Materials",
  "Ref_publication_year": "2022",
  "Ref_title": "Nitrogen ‐doped tin oxide electron transport layer for stable perovskite solar cells with efficiency over 23%",
  "Cell_architecture": "NIP",
  "Cell_stack_sequence": "FTO/SnO2/Perovskite/Spiro-OMeTAD/Au",
  "Cell_area_measured": "0.1475 cm2",
  "ETL_thickness": "Null",
  "ETL_stack_sequence": "SnO2",
  "ETL_additive_compound": "NH4Cl",
  "ETL_additive_concentration": "250 mg (in 50 mL solution)",
  "ETL_deposition_method": "Chemical bath deposition",
  "ETL_deposition_solution_concentration": "1:20 SnCl4:H2O",
  "ETL_deposition_solvents_compound": "H2O",
  "ETL_deposition_synthesis_atmosphere": "Null",
  "ETL_deposition_synthesis_atmosphere_pressure": "Null",
  "ETL_deposition_synthesis_atmosphere_relative_humidity": "Null",
  "ETL_deposition_spin_coating_speed": "Null",
  "ETL_deposition_spin_coating_time": "Null",
  "ETL_deposition_thermal_annealing_temperature": "170 °C",
  "ETL_deposition_thermal_annealing_time": "60 min",
  "Perovskite_dimension": "3D",
  "Perovskite_thickness": "Null",
  "Perovskite_composition_long_form": "(FAPbI3)0.95(MAPbBr3)0.05",
  "Perovskite_additive_compound": "MACl",
  "Perovskite_additive_concentration": "0.5 M",
  "Perovskite_bandgap": "1.57 eV",
  "Perovskite_deposition_method": "Spin-coating",
  "Perovskite_deposition_sequential_spin_coating": "False",
  "Perovskite_deposition_spin_coating_antisolvent": "Ethyl acetate",
  "Perovskite_deposition_reaction_solutions_compounds": "MABr;PbBr2;MACl;FAI;PbI2",
  "Perovskite_deposition_reaction_solutions_concentrations": "0.07 M;0.07 M;0.5 M;1.4 M;1.53 M",
  "Perovskite_deposition_final_solutions_concentration_before_deposition": "Null",
  "Perovskite_deposition_solvents_compound": "DMF;DMSO",
  "Perovskite_deposition_solvents_mixing_ratio": "8:1",
  "Perovskite_deposition_synthesis_atmosphere": "Null",
  "Perovskite_deposition_synthesis_atmosphere_pressure": "1 atm",
  "Perovskite_deposition_synthesis_atmosphere_relative_humidity": "Null",
  "Perovskite_deposition_spin_coating_speed": "1000 rpm;5000 rpm",
  "Perovskite_deposition_spin_coating_time": "10 s;30 s",
  "Perovskite_deposition_thermal_annealing_atmosphere": "Null",
  "Perovskite_deposition_thermal_annealing_temperature": "100 °C",
  "Perovskite_deposition_thermal_annealing_time": "60 min",
  "Perovskite_surface_treatment_material": "Null",
  "Perovskite_surface_treatment_method": "Null",
  "Perovskite_surface_treatment_solution_concentration": "Null",
  "Perovskite_surface_treatment_solvents_compound": "Null",
  "Perovskite_surface_treatment_synthesis_atmosphere": "Null",
  "Perovskite_surface_treatment_synthesis_atmosphere_pressure": "Null",
  "Perovskite_surface_treatment_synthesis_atmosphere_relative_humidity": "Null",
  "Perovskite_surface_treatment_deposition_spin_coating_speed": "Null",
  "Perovskite_surface_treatment_deposition_spin_coating_time": "Null",
  "Perovskite_surface_treatment_deposition_thermal_annealing_temperature": "Null",
  "Perovskite_surface_treatment_deposition_thermal_annealing_time": "Null",
  "HTL_thickness": "Null",
  "HTL_stack_sequence": "Spiro-OMeTAD",
  "HTL_additive_compound": "Li-TFSI; tBP; FK209",
  "HTL_additive_concentration": "520 mg/mL; 34 µL; 300 mg/mL",
  "HTL_deposition_method": "Spin-coating",
  "HTL_deposition_solution_concentration": "91 mg/mL",
  "HTL_deposition_solvents_compound": "Chlorobenzene",
  "HTL_deposition_synthesis_atmosphere": "Null",
  "HTL_deposition_synthesis_atmosphere_pressure": "1 atm",
  "HTL_deposition_synthesis_atmosphere_relative_humidity": "Null",
  "HTL_deposition_spin_coating_speed": "3000 rpm",
  "HTL_deposition_spin_coating_time": "30 s",
  "HTL_deposition_thermal_annealing_temperature": "Null",
  "HTL_deposition_thermal_annealing_time": "Null",
  "Backcontact_thickness": "80 nm",
  "Beckcontact_deposition_method": "Thermal evaporation",
  "Backcontact_deposition_atmosphere_pressure": "Null",
  "Encapsulation_method": "Null",
  "Encapsulation_atmosphere": "Null",
  "JV_measured_device_matching": "True",
  "JV_measured_reverse_scan_Voc": "1.155 V",
  "JV_measured_reverse_scan_Jsc": "24.81 mA/cm2",
  "JV_measured_reverse_scan_FF": "81.7%",
  "JV_measured_reverse_scan_PCE": "23.41%",
  "JV_measured_forward_scan_Voc": "1.123 V",
  "JV_measured_forward_scan_Jsc": "24.82 mA/cm2",
  "JV_measured_forward_scan_FF": "68.8%",
  "JV_measured_forward_scan_PCE": "19.17%",
  "JV_measured_light_spectra": "AM1.5G",
  "JV_measured_light_spectra_intensity": "1 sun",
  "JV_measured_scan_speed": "10 mV/s",
  "JV_measured_scan_delay_time": "Null",
  "JV_certified_PCE": "Null",
  "Stabilized_measured_PCE": "Null",
  "Stabilized_certified_PCE": "Null",
  "Stability_test_device_matching": "True",
  "Stability_test_temperature": "Null",
  "Stability_test_atmosphere": "Air",
  "Stability_test_light_spectra": "AM1.5G",
  "Stability_test_light_intensity": "1 sun",
  "Stability_test_relative_humidity": "Null",
  "Stability_PCE_after_time": "600 s",
  "Stability_PCE_after_time_value": "97.8%"
}

File: dataset/2021-2025/10.1002_idm2.12022/Device_BestPCE_Gemini_2.0_Flash_10.1002_idm2.12022.json
{
  "Ref_DOI": "10.1002/idm2.12022",
  "Ref_journal": "Interdisciplinary Materials",
  "Ref_publication_year": "2022",
  "Ref_title": "Nitrogen ‐doped tin oxide electron transport layer for stable perovskite solar cells with efficiency over 23%",
  "Cell_architecture": "PIN",
  "Cell_stack_sequence": "FTO/SnO2/Perovskite/Spiro-OMeTAD/Au",
  "Cell_area_measured": "0.1475 squared cm",
  "ETL_thickness": "Null",
  "ETL_stack_sequence": "Null",
  "ETL_additive_compound": "NH4Cl; HCl",
  "ETL_additive_concentration": "250 mg NH4Cl in 50 mL solution; 2 mL HCl (37 wt. % in water) in 50 mL solution",
  "ETL_deposition_method": "Chemical bath deposition",
  "ETL_deposition_solution_concentration": "SnCl4 stock solution was prepared by added tin(Ⅳ) chloride to DI water at a volume ratio of 3:7, diluted with deionized water by volume = 1 : 20",
  "ETL_deposition_solvents_compound": "DI water",
  "ETL_deposition_synthesis_atmosphere": "Air",
  "ETL_deposition_synthesis_atmosphere_pressure": "1 atm",
  "ETL_deposition_synthesis_atmosphere_relative_humidity": "Null",
  "ETL_deposition_spin_coating_speed": "Null",
  "ETL_deposition_spin_coating_time": "Null",
  "ETL_deposition_thermal_annealing_temperature": "170",
  "ETL_deposition_thermal_annealing_time": "60",
  "Perovskite_dimension": "3D",
  "Perovskite_thickness": "Null",
  "Perovskite_composition_long_form": "(FAPbI3)0.95(MAPbBr3)0.05",
  "Perovskite_additive_compound": "Null",
  "Perovskite_additive_concentration": "Null",
  "Perovskite_bandgap": "1.57",
  "Perovskite_deposition_method": "Spin-coating",
  "Perovskite_deposition_sequential_spin_coating": "False",
  "Perovskite_deposition_spin_coating_antisolvent": "ethyl acetate",
  "Perovskite_deposition_reaction_solutions_compounds": "FAI; MABr; MACl; PbI2; PbBr2",
  "Perovskite_deposition_reaction_solutions_concentrations": "1.40 M; 0.07 M; 0.50 M; 1.53 M; 0.07 M",
  "Perovskite_deposition_final_solutions_concentration_before_deposition": "Null",
  "Perovskite_deposition_solvents_compound": "N, N dimethylformamide; dimethyl sulfoxide",
  "Perovskite_deposition_solvents_mixing_ratio": "8:1",
  "Perovskite_deposition_synthesis_atmosphere": "Air",
  "Perovskite_deposition_synthesis_atmosphere_pressure": "1 atm",
  "Perovskite_deposition_synthesis_atmosphere_relative_humidity": "Null",
  "Perovskite_deposition_spin_coating_speed": "1,000; 5,000",
  "Perovskite_deposition_spin_coating_time": "10; 30",
  "Perovskite_deposition_thermal_annealing_atmosphere": "Air",
  "Perovskite_deposition_thermal_annealing_temperature": "100",
  "Perovskite_deposition_thermal_annealing_time": "60",
  "Perovskite_surface_treatment_material": "Null",
  "Perovskite_surface_treatment_method": "Null",
  "Perovskite_surface_treatment_solution_concentration": "Null",
  "Perovskite_surface_treatment_solvents_compound": "Null",
  "Perovskite_surface_treatment_synthesis_atmosphere": "Null",
  "Perovskite_surface_treatment_synthesis_atmosphere_pressure": "Null",
  "Perovskite_surface_treatment_synthesis_atmosphere_relative_humidity": "Null",
  "Perovskite_surface_treatment_deposition_spin_coating_speed": "Null",
  "Perovskite_surface_treatment_deposition_spin_coating_time": "Null",
  "Perovskite_surface_treatment_deposition_thermal_annealing_temperature": "Null",
  "Perovskite_surface_treatment_deposition_thermal_annealing_time": "Null",
  "HTL_thickness": "Null",
  "HTL_stack_sequence": "Null",
  "HTL_additive_compound": "Li-TFSI; FK209; 4-tert-butylpyridine",
  "HTL_additive_concentration": "520 mg/mL; 300 mg/mL; Null",
  "HTL_deposition_method": "Spin-coating",
  "HTL_deposition_solution_concentration": "91",
  "HTL_deposition_solvents_compound": "chlorobenzene",
  "HTL_deposition_synthesis_atmosphere": "Air",
  "HTL_deposition_synthesis_atmosphere_pressure": "1 atm",
  "HTL_deposition_synthesis_atmosphere_relative_humidity": "Null",
  "HTL_deposition_spin_coating_speed": "3000",
  "HTL_deposition_spin_coating_time": "30",
  "HTL_deposition_thermal_annealing_temperature": "Null",
  "HTL_deposition_thermal_annealing_time": "Null",
  "Backcontact_thickness": "80",
  "Beckcontact_deposition_method": "Thermal evaporation",
  "Backcontact_deposition_atmosphere_pressure": "Null",
  "Encapsulation_method": "Null",
  "Encapsulation_atmosphere": "Null",
  "JV_measured_device_matching": "True",
  "JV_measured_reverse_scan_Voc": "1.155",
  "JV_measured_reverse_scan_Jsc": "24.81",
  "JV_measured_reverse_scan_FF": "81.7",
  "JV_measured_reverse_scan_PCE": "23.41",
  "JV_measured_forward_scan_Voc": "1.123",
  "JV_measured_forward_scan_Jsc": "24.82",
  "JV_measured_forward_scan_FF": "68.8",
  "JV_measured_forward_scan_PCE": "19.17",
  "JV_measured_light_spectra": "AM1.5G",
  "JV_measured_light_spectra_intensity": "100 mW/cm2",
  "JV_measured_scan_speed": "Null",
  "JV_measured_scan_delay_time": "Null",
  "JV_certified_PCE": "Null",
  "Stabilized_measured_PCE": "Null",
  "Stabilized_certified_PCE": "Null",
  "Stability_test_device_matching": "True",
  "Stability_test_temperature": "Null",
  "Stability_test_atmosphere": "Air",
  "Stability_test_light_spectra": "AM1.5G",
  "Stability_test_light_intensity": "1 sun",
  "Stability_test_relative_humidity": "Null",
  "Stability_PCE_after_time": "600 s",
  "Stability_PCE_after_time_value": "97.8"
}

File: dataset/2021-2025/10.1002_idm2.12022/Device_BestPCE_Gemini_2.5_Flash_10.1002_idm2.12022.json
{
  "Ref_DOI": "10.1002/idm2.12022",
  "Ref_journal": "Interdisciplinary Materials",
  "Ref_publication_year": "2022",
  "Ref_title": "Nitrogen‐doped tin oxide electron transport layer for stable perovskite solar cells with efficiency over 23%",
  "Cell_architecture": "NIP",
  "Cell_stack_sequence": "FTO/N-SnO2/Perovskite/Spiro-OMeTAD/Au",
  "Cell_area_measured": "0.1475 cm2",
  "ETL_thickness": "Null",
  "ETL_stack_sequence": "N-SnO2",
  "ETL_additive_compound": "NH4Cl",
  "ETL_additive_concentration": "5 mg/mL",
  "ETL_deposition_method": "Chemical Bath Deposition",
  "ETL_deposition_solution_concentration": "Null",
  "ETL_deposition_solvents_compound": "DI water",
  "ETL_deposition_synthesis_atmosphere": "Null",
  "ETL_deposition_synthesis_atmosphere_pressure": "Null",
  "ETL_deposition_synthesis_atmosphere_relative_humidity": "Null",
  "ETL_deposition_spin_coating_speed": "Null",
  "ETL_deposition_spin_coating_time": "Null",
  "ETL_deposition_thermal_annealing_temperature": "170 °C",
  "ETL_deposition_thermal_annealing_time": "1 hour",
  "Perovskite_dimension": "3D",
  "Perovskite_thickness": "Null",
  "Perovskite_composition_long_form": "(FAPbI3)0.95(MAPbBr3)0.05",
  "Perovskite_additive_compound": "Null",
  "Perovskite_additive_concentration": "Null",
  "Perovskite_bandgap": "1.57 eV",
  "Perovskite_deposition_method": "Spin-coating",
  "Perovskite_deposition_sequential_spin_coating": "False",
  "Perovskite_deposition_spin_coating_antisolvent": "ethyl acetate",
  "Perovskite_deposition_reaction_solutions_compounds": "Formamidinium iodide; methylammonium bromine; methylammonium chloride; lead iodide; lead bromine",
  "Perovskite_deposition_reaction_solutions_concentrations": "1.40 M; 0.07 M; 0.50 M; 1.53 M; 0.07 M",
  "Perovskite_deposition_final_solutions_concentration_before_deposition": "Null",
  "Perovskite_deposition_solvents_compound": "N, N dimethylformamide; dimethyl sulfoxide",
  "Perovskite_deposition_solvents_mixing_ratio": "8:1 v/v",
  "Perovskite_deposition_synthesis_atmosphere": "Null",
  "Perovskite_deposition_synthesis_atmosphere_pressure": "Null",
  "Perovskite_deposition_synthesis_atmosphere_relative_humidity": "Null",
  "Perovskite_deposition_spin_coating_speed": "1,000 rpm; 5,000 rpm",
  "Perovskite_deposition_spin_coating_time": "10 s; 30 s",
  "Perovskite_deposition_thermal_annealing_atmosphere": "Null",
  "Perovskite_deposition_thermal_annealing_temperature": "100 °C",
  "Perovskite_deposition_thermal_annealing_time": "60 min",
  "Perovskite_surface_treatment_material": "Null",
  "Perovskite_surface_treatment_method": "Null",
  "Perovskite_surface_treatment_solution_concentration": "Null",
  "Perovskite_surface_treatment_solvents_compound": "Null",
  "Perovskite_surface_treatment_synthesis_atmosphere": "Null",
  "Perovskite_surface_treatment_synthesis_atmosphere_pressure": "Null",
  "Perovskite_surface_treatment_synthesis_atmosphere_relative_humidity": "Null",
  "Perovskite_surface_treatment_deposition_spin_coating_speed": "Null",
  "Perovskite_surface_treatment_deposition_spin_coating_time": "Null",
  "Perovskite_surface_treatment_deposition_thermal_annealing_temperature": "Null",
  "Perovskite_surface_treatment_deposition_thermal_annealing_time": "Null",
  "HTL_thickness": "Null",
  "HTL_stack_sequence": "Spiro-OMeTAD",
  "HTL_additive_compound": "Li-TFSI; FK209; 4-tert-butylpyridine",
  "HTL_additive_concentration": "520 mg/mL; 300 mg/mL; Null",
  "HTL_deposition_method": "Spin-coating",
  "HTL_deposition_solution_concentration": "91 mg/mL",
  "HTL_deposition_solvents_compound": "chlorobenzene",
  "HTL_deposition_synthesis_atmosphere": "Null",
  "HTL_deposition_synthesis_atmosphere_pressure": "Null",
  "HTL_deposition_synthesis_atmosphere_relative_humidity": "Null",
  "HTL_deposition_spin_coating_speed": "3000 rpm",
  "HTL_deposition_spin_coating_time": "30 s",
  "HTL_deposition_thermal_annealing_temperature": "Null",
  "HTL_deposition_thermal_annealing_time": "Null",
  "Backcontact_thickness": "80 nm",
  "Beckcontact_deposition_method": "Evaporation",
  "Backcontact_deposition_atmosphere_pressure": "Null",
  "Encapsulation_method": "Null",
  "Encapsulation_atmosphere": "Null",
  "JV_measured_device_matching": "True",
  "JV_measured_reverse_scan_Voc": "1.155 V",
  "JV_measured_reverse_scan_Jsc": "24.81 mA/cm2",
  "JV_measured_reverse_scan_FF": "81.7%",
  "JV_measured_reverse_scan_PCE": "23.41%",
  "JV_measured_forward_scan_Voc": "1.123 V",
  "JV_measured_forward_scan_Jsc": "24.82 mA/cm2",
  "JV_measured_forward_scan_FF": "68.8%",
  "JV_measured_forward_scan_PCE": "19.17%",
  "JV_measured_light_spectra": "AM1.5G",
  "JV_measured_light_spectra_intensity": "100 mW/cm2",
  "JV_measured_scan_speed": "10 mV/s",
  "JV_measured_scan_delay_time": "Null",
  "JV_certified_PCE": "Null",
  "Stabilized_measured_PCE": "Null",
  "Stabilized_certified_PCE": "Null",
  "Stability_test_device_matching": "True",
  "Stability_test_temperature": "Null",
  "Stability_test_atmosphere": "Null",
  "Stability_test_light_spectra": "AM1.5G",
  "Stability_test_light_intensity": "1 sun",
  "Stability_test_relative_humidity": "Null",
  "Stability_PCE_after_time": "600 s",
  "Stability_PCE_after_time_value": "97.8%"
}

File: dataset/2021-2025/10.1002_idm2.12022/Device_BestPCE_claude_haiku_10.1002_idm2.12022.json
{
  "Ref_DOI": "10.1002/idm2.12022",
  "Ref_journal": "Interdisciplinary Materials",
  "Ref_publication_year": "2022",
  "Ref_title": "Nitrogen-doped tin oxide electron transport layer for stable perovskite solar cells with efficiency over 23%",
  "Cell_architecture": "NIP",
  "Cell_stack_sequence": "FTO/SnO2/Perovskite/Spiro-OMeTAD/Au",
  "Cell_area_measured": "0.1475 cm2",
  "ETL_thickness": "Null",
  "ETL_stack_sequence": "SnO2",
  "ETL_additive_compound": "NH4Cl",
  "ETL_additive_concentration": "250 mg/mL",
  "ETL_deposition_method": "Chemical Bath Deposition",
  "ETL_deposition_solution_concentration": "Null",
  "ETL_deposition_solvents_compound": "Deionized water",
  "ETL_deposition_synthesis_atmosphere": "Air",
  "ETL_deposition_synthesis_atmosphere_pressure": "1 atm",
  "ETL_deposition_synthesis_atmosphere_relative_humidity": "Null",
  "ETL_deposition_spin_coating_speed": "Null",
  "ETL_deposition_spin_coating_time": "Null",
  "ETL_deposition_thermal_annealing_temperature": "170",
  "ETL_deposition_thermal_annealing_time": "1",
  "Perovskite_dimension": "3D",
  "Perovskite_thickness": "Null",
  "Perovskite_composition_long_form": "(FAPbI3)0.95(MAPbBr3)0.05",
  "Perovskite_additive_compound": "MACl",
  "Perovskite_additive_concentration": "0.50 M",
  "Perovskite_bandgap": "1.57",
  "Perovskite_deposition_method": "Spin-coating",
  "Perovskite_deposition_sequential_spin_coating": "True",
  "Perovskite_deposition_spin_coating_antisolvent": "Ethyl acetate",
  "Perovskite_deposition_reaction_solutions_compounds": "MABr;PbBr2;MACl;FAI;PbI2",
  "Perovskite_deposition_reaction_solutions_concentrations": "0.07 M;0.07 M;0.50 M;1.40 M;1.53 M",
  "Perovskite_deposition_solvents_compound": "N,N-dimethylformamide;Dimethyl sulfoxide",
  "Perovskite_deposition_solvents_mixing_ratio": "8:1",
  "Perovskite_deposition_synthesis_atmosphere": "Null",
  "Perovskite_deposition_synthesis_atmosphere_pressure": "1 atm",
  "Perovskite_deposition_synthesis_atmosphere_relative_humidity": "Null",
  "Perovskite_deposition_spin_coating_speed": "1000;5000",
  "Perovskite_deposition_spin_coating_time": "10;30",
  "Perovskite_deposition_thermal_annealing_atmosphere": "Air",
  "Perovskite_deposition_thermal_annealing_temperature": "100",
  "Perovskite_deposition_thermal_annealing_time": "60",
  "Perovskite_surface_treatment_material": "Null",
  "HTL_thickness": "Null",
  "HTL_stack_sequence": "Spiro-OMeTAD",
  "HTL_additive_compound": "Li-TFSI;FK209;4-tert-butylpyridine",
  "HTL_additive_concentration": "21 µL of 520 mg/mL;11 µL of 300 mg/mL;34 µL",
  "HTL_deposition_method": "Spin-coating",
  "HTL_deposition_solution_concentration": "91 mg/mL",
  "HTL_deposition_solvents_compound": "Chlorobenzene",
  "HTL_deposition_spin_coating_speed": "3000",
  "HTL_deposition_spin_coating_time": "30",
  "Backcontact_thickness": "80",
  "Beckcontact_deposition_method": "Thermal evaporation",
  "JV_measured_device_matching": "True",
  "JV_measured_reverse_scan_Voc": "1.155",
  "JV_measured_reverse_scan_Jsc": "24.81",
  "JV_measured_reverse_scan_FF": "81.7",
  "JV_measured_reverse_scan_PCE": "23.41",
  "JV_measured_forward_scan_Voc": "1.123",
  "JV_measured_forward_scan_Jsc": "24.82",
  "JV_measured_forward_scan_FF": "68.8",
  "JV_measured_forward_scan_PCE": "19.17",
  "JV_measured_light_spectra": "AM1.5G",
  "JV_measured_light_spectra_intensity": "100 mW/cm2",
  "JV_measured_scan_speed": "0.01",
  "Stability_test_device_matching": "True",
  "Stability_test_light_spectra": "AM1.5G",
  "Stability_test_light_intensity": "1 sun",
  "Stability_PCE_after_time": "600 s",
  "Stability_PCE_after_time_value": "97.8"
}

File: dataset/2021-2025/10.1002_idm2.12022/Device_BestPCE_gpt4o_10.1002_idm2.12022.json
{
  "Ref_DOI": "10.1002/idm2.12022",
  "Ref_journal": "Interdisciplinary Materials",
  "Ref_publication_year": "2022",
  "Ref_title": "Nitrogen ‐doped tin oxide electron transport layer for stable perovskite solar cells with efficiency over 23%",
  "Cell_architecture": "NIP",
  "Cell_stack_sequence": "FTO/N-SnO2/(FAPbI3)0.95(MAPbBr3)0.05/Spiro-OMeTAD/Au",
  "Cell_area_measured": "0.1475 cm2",
  "ETL_thickness": "Null",
  "ETL_stack_sequence": "N-SnO2",
  "ETL_additive_compound": "NH4Cl",
  "ETL_additive_concentration": "250 mg",
  "ETL_deposition_method": "Chemical bath deposition",
  "ETL_deposition_solution_concentration": "Null",
  "ETL_deposition_solvents_compound": "Water",
  "ETL_deposition_synthesis_atmosphere": "Air",
  "ETL_deposition_synthesis_atmosphere_pressure": "1 atm",
  "ETL_deposition_synthesis_atmosphere_relative_humidity": "Null",
  "ETL_deposition_spin_coating_speed": "Null",
  "ETL_deposition_spin_coating_time": "Null",
  "ETL_deposition_thermal_annealing_temperature": "170 °C",
  "ETL_deposition_thermal_annealing_time": "60 min",
  "Perovskite_dimension": "3D",
  "Perovskite_thickness": "Null",
  "Perovskite_composition_long_form": "(FAPbI3)0.95(MAPbBr3)0.05",
  "Perovskite_additive_compound": "MACl",
  "Perovskite_additive_concentration": "0.50 M",
  "Perovskite_bandgap": "1.57 eV",
  "Perovskite_deposition_method": "Spin-coating",
  "Perovskite_deposition_sequential_spin_coating": "False",
  "Perovskite_deposition_spin_coating_antisolvent": "Ethyl acetate",
  "Perovskite_deposition_reaction_solutions_compounds": "MABr; PbBr2; MACl; FAI; PbI2",
  "Perovskite_deposition_reaction_solutions_concentrations": "0.07 M; 0.07 M; 0.50 M; 1.40 M; 1.53 M",
  "Perovskite_deposition_final_solutions_concentration_before_deposition": "Null",
  "Perovskite_deposition_solvents_compound": "Dimethylformamide; Dimethyl sulfoxide",
  "Perovskite_deposition_solvents_mixing_ratio": "8:1",
  "Perovskite_deposition_synthesis_atmosphere": "Null",
  "Perovskite_deposition_synthesis_atmosphere_pressure": "Null",
  "Perovskite_deposition_synthesis_atmosphere_relative_humidity": "Null",
  "Perovskite_deposition_spin_coating_speed": "1000 rpm; 5000 rpm",
  "Perovskite_deposition_spin_coating_time": "10 s; 30 s",
  "Perovskite_deposition_thermal_annealing_atmosphere": "Null",
  "Perovskite_deposition_thermal_annealing_temperature": "100 °C",
  "Perovskite_deposition_thermal_annealing_time": "60 min",
  "Perovskite_surface_treatment_material": "Null",
  "Perovskite_surface_treatment_method": "Null",
  "Perovskite_surface_treatment_solution_concentration": "Null",
  "Perovskite_surface_treatment_solvents_compound": "Null",
  "Perovskite_surface_treatment_synthesis_atmosphere": "Null",
  "Perovskite_surface_treatment_synthesis_atmosphere_pressure": "Null",
  "Perovskite_surface_treatment_synthesis_atmosphere_relative_humidity": "Null",
  "Perovskite_surface_treatment_deposition_spin_coating_speed": "Null",
  "Perovskite_surface_treatment_deposition_spin_coating_time": "Null",
  "Perovskite_surface_treatment_deposition_thermal_annealing_temperature": "Null",
  "Perovskite_surface_treatment_deposition_thermal_annealing_time": "Null",
  "HTL_thickness": "Null",
  "HTL_stack_sequence": "Spiro-OMeTAD",
  "HTL_additive_compound": "Li-TFSI; FK209; 4-tert-butylpyridine",
  "HTL_additive_concentration": "21 µL; 11 µL; 34 µL",
  "HTL_deposition_method": "Spin-coating",
  "HTL_deposition_solution_concentration": "91 mg/mL",
  "HTL_deposition_solvents_compound": "Chlorobenzene",
  "HTL_deposition_synthesis_atmosphere": "Null",
  "HTL_deposition_synthesis_atmosphere_pressure": "Null",
  "HTL_deposition_synthesis_atmosphere_relative_humidity": "Null",
  "HTL_deposition_spin_coating_speed": "3000 rpm",
  "HTL_deposition_spin_coating_time": "30 s",
  "HTL_deposition_thermal_annealing_temperature": "Null",
  "HTL_deposition_thermal_annealing_time": "Null",
  "Backcontact_thickness": "80 nm",
  "Beckcontact_deposition_method": "Evaporation",
  "Backcontact_deposition_atmosphere_pressure": "Null",
  "Encapsulation_method": "Null",
  "Encapsulation_atmosphere": "Null",
  "JV_measured_device_matching": "True",
  "JV_measured_reverse_scan_Voc": "1.155 V",
  "JV_measured_reverse_scan_Jsc": "24.81 mA/cm2",
  "JV_measured_reverse_scan_FF": "81.7%",
  "JV_measured_reverse_scan_PCE": "23.41%",
  "JV_measured_forward_scan_Voc": "1.123 V",
  "JV_measured_forward_scan_Jsc": "24.82 mA/cm2",
  "JV_measured_forward_scan_FF": "68.8%",
  "JV_measured_forward_scan_PCE": "19.17%",
  "JV_measured_light_spectra": "AM1.5G",
  "JV_measured_light_spectra_intensity": "100 mW/cm2",
  "JV_measured_scan_speed": "10 mV/s",
  "JV_measured_scan_delay_time": "Null",
  "JV_certified_PCE": "Null",
  "Stabilized_measured_PCE": "Null",
  "Stabilized_certified_PCE": "Null",
  "Stability_test_device_matching": "True",
  "Stability_test_temperature": "Null",
  "Stability_test_atmosphere": "Null",
  "Stability_test_light_spectra": "AM1.5G",
  "Stability_test_light_intensity": "1 sun",
  "Stability_test_relative_humidity": "Null",
  "Stability_PCE_after_time": "600 s",
  "Stability_PCE_after_time_value": "97.8%"
}

File: dataset/2021-2025/10.1002_idm2.12022/Device_BestPCE_gpt4o_mini_10.1002_idm2.12022.json
{
  "Ref_DOI": "10.1002/idm2.12022",
  "Ref_journal": "Interdisciplinary Materials",
  "Ref_publication_year": "2022",
  "Ref_title": "Nitrogen ‐doped tin oxide electron transport layer for stable perovskite solar cells with efficiency over 23%",
  "Cell_architecture": "NIP",
  "Cell_stack_sequence": "FTO/SnO2/N-SnO2/perovskite/Spiro/Au",
  "Cell_area_measured": "0.1475 cm2",
  "ETL_thickness": "Null",
  "ETL_stack_sequence": "N-SnO2",
  "ETL_additive_compound": "NH4Cl",
  "ETL_additive_concentration": "5 mM",
  "ETL_deposition_method": "Chemical Bath Deposition",
  "ETL_deposition_solution_concentration": "Null",
  "ETL_deposition_solvents_compound": "DI water",
  "ETL_deposition_synthesis_atmosphere": "Air",
  "ETL_deposition_synthesis_atmosphere_pressure": "1 atm",
  "ETL_deposition_synthesis_atmosphere_relative_humidity": "Null",
  "ETL_deposition_spin_coating_speed": "Null",
  "ETL_deposition_spin_coating_time": "Null",
  "ETL_deposition_thermal_annealing_temperature": "170 °C",
  "ETL_deposition_thermal_annealing_time": "60 min",
  "Perovskite_dimension": "3D",
  "Perovskite_thickness": "Null",
  "Perovskite_composition_long_form": "(FAPbI3)0.95(MAPbBr3)0.05",
  "Perovskite_additive_compound": "Null",
  "Perovskite_additive_concentration": "Null",
  "Perovskite_bandgap": "1.57 eV",
  "Perovskite_deposition_method": "Spin-coating",
  "Perovskite_deposition_sequential_spin_coating": "True",
  "Perovskite_deposition_spin_coating_antisolvent": "Ethyl acetate",
  "Perovskite_deposition_reaction_solutions_compounds": "MABr;PbBr2;MACl;FAI;PbI2",
  "Perovskite_deposition_reaction_solutions_concentrations": "0.07 M;0.07 M;0.50 M;1.40 M;1.53 M",
  "Perovskite_deposition_final_solutions_concentration_before_deposition": "Null",
  "Perovskite_deposition_solvents_compound": "DMF;DMSO",
  "Perovskite_deposition_solvents_mixing_ratio": "8:1",
  "Perovskite_deposition_synthesis_atmosphere": "Nitrogen",
  "Perovskite_deposition_synthesis_atmosphere_pressure": "1 atm",
  "Perovskite_deposition_synthesis_atmosphere_relative_humidity": "Null",
  "Perovskite_deposition_spin_coating_speed": "1000 rpm;5000 rpm",
  "Perovskite_deposition_spin_coating_time": "10 s;30 s",
  "Perovskite_deposition_thermal_annealing_atmosphere": "Air",
  "Perovskite_deposition_thermal_annealing_temperature": "100 °C",
  "Perovskite_deposition_thermal_annealing_time": "60 min",
  "Perovskite_surface_treatment_material": "Null",
  "Perovskite_surface_treatment_method": "Null",
  "Perovskite_surface_treatment_solution_concentration": "Null",
  "Perovskite_surface_treatment_solvents_compound": "Null",
  "Perovskite_surface_treatment_synthesis_atmosphere": "Null",
  "Perovskite_surface_treatment_synthesis_atmosphere_pressure": "Null",
  "Perovskite_surface_treatment_synthesis_atmosphere_relative_humidity": "Null",
  "Perovskite_surface_treatment_deposition_spin_coating_speed": "Null",
  "Perovskite_surface_treatment_deposition_spin_coating_time": "Null",
  "Perovskite_surface_treatment_deposition_thermal_annealing_temperature": "Null",
  "Perovskite_surface_treatment_deposition_thermal_annealing_time": "Null",
  "HTL_thickness": "Null",
  "HTL_stack_sequence": "Null",
  "HTL_additive_compound": "Li-TFSI;tBP",
  "HTL_additive_concentration": "21 µL;34 µL",
  "HTL_deposition_method": "Spin-coating",
  "HTL_deposition_solution_concentration": "91 mg/mL",
  "HTL_deposition_solvents_compound": "Chlorobenzene",
  "HTL_deposition_synthesis_atmosphere": "Air",
  "HTL_deposition_synthesis_atmosphere_pressure": "1 atm",
  "HTL_deposition_synthesis_atmosphere_relative_humidity": "Null",
  "HTL_deposition_spin_coating_speed": "3000 rpm",
  "HTL_deposition_spin_coating_time": "30 s",
  "HTL_deposition_thermal_annealing_temperature": "Null",
  "HTL_deposition_thermal_annealing_time": "Null",
  "Backcontact_thickness": "80 nm",
  "Beckcontact_deposition_method": "Thermal evaporation",
  "Backcontact_deposition_atmosphere_pressure": "1 atm",
  "Encapsulation_method": "Null",
  "Encapsulation_atmosphere": "Air",
  "JV_measured_device_matching": "True",
  "JV_measured_reverse_scan_Voc": "1.155 V",
  "JV_measured_reverse_scan_Jsc": "24.81 mA/cm2",
  "JV_measured_reverse_scan_FF": "81.7 %",
  "JV_measured_reverse_scan_PCE": "23.41 %",
  "JV_measured_forward_scan_Voc": "1.123 V",
  "JV_measured_forward_scan_Jsc": "24.82 mA/cm2",
  "JV_measured_forward_scan_FF": "68.8 %",
  "JV_measured_forward_scan_PCE": "19.17 %",
  "JV_measured_light_spectra": "AM1.5G",
  "JV_measured_light_spectra_intensity": "1 sun",
  "JV_measured_scan_speed": "10 mV/s",
  "JV_measured_scan_delay_time": "Null",
  "JV_certified_PCE": "Null",
  "Stabilized_measured_PCE": "Null",
  "Stabilized_certified_PCE": "Null",
  "Stability_test_device_matching": "True",
  "Stability_test_temperature": "Null",
  "Stability_test_atmosphere": "Air",
  "Stability_test_light_spectra": "AM1.5G",
  "Stability_test_light_intensity": "1 sun",
  "Stability_test_relative_humidity": "Null",
  "Stability_PCE_after_time": "600 s",
  "Stability_PCE_after_time_value": "97.8 %"
}

File: dataset/2021-2025/10.1002_idm2.12022/Device_BestPCE_gpt4o_mini_zero_shot_10.1002_idm2.12022.json
{
  "Ref_DOI": "10.1002/idm2.12022",
  "Ref_journal": "Interdisciplinary Materials",
  "Ref_publication_year": "2022",
  "Ref_title": "Nitrogen ‐doped tin oxide electron transport layer for stable perovskite solar cells with efficiency over 23%",
  "Cell_architecture": "planar",
  "Cell_stack_sequence": "FTO/N-SnO2/perovskite/Spiro-OMeTAD/Au",
  "Cell_area_measured": "0.1475 cm2",
  "ETL_thickness": "Null",
  "ETL_stack_sequence": "FTO/N-SnO2",
  "ETL_additive_compound": "NH4Cl",
  "ETL_additive_concentration": "250 mg",
  "ETL_deposition_method": "Chemical Bath Deposition (CBD)",
  "ETL_deposition_solution_concentration": "1:20 (SnCl4 to DI water)",
  "ETL_deposition_solvents_compound": "DI water",
  "ETL_deposition_synthesis_atmosphere": "air",
  "ETL_deposition_synthesis_atmosphere_pressure": "Null",
  "ETL_deposition_synthesis_atmosphere_relative_humidity": "Null",
  "ETL_deposition_spin_coating_speed": "Null",
  "ETL_deposition_spin_coating_time": "Null",
  "ETL_deposition_thermal_annealing_temperature": "170 °C",
  "ETL_deposition_thermal_annealing_time": "1 hour",
  "Perovskite_dimension": "Null",
  "Perovskite_thickness": "Null",
  "Perovskite_composition_long_form": "(FAPbI3)0.95(MAPbBr3)0.05",
  "Perovskite_additive_compound": "MACl",
  "Perovskite_additive_concentration": "0.50 M",
  "Perovskite_bandgap": "1.57 eV",
  "Perovskite_deposition_method": "spin coating",
  "Perovskite_deposition_sequential_spin_coating": "1,000 rpm for 10 s and 5,000 rpm for 30 s",
  "Perovskite_deposition_spin_coating_antisolvent": "ethyl acetate",
  "Perovskite_deposition_reaction_solutions_compounds": "MABr, PbBr2, MACl, FAI, PbI2",
  "Perovskite_deposition_reaction_solutions_concentrations": "0.07 M MABr, 0.07 M PbBr2, 1.40 M FAI, 1.53 M PbI2",
  "Perovskite_deposition_final_solutions_concentration_before_deposition": "Null",
  "Perovskite_deposition_solvents_compound": "N,N dimethylformamide/dimethyl sulfoxide",
  "Perovskite_deposition_solvents_mixing_ratio": "8:1",
  "Perovskite_deposition_synthesis_atmosphere": "air",
  "Perovskite_deposition_synthesis_atmosphere_pressure": "Null",
  "Perovskite_deposition_synthesis_atmosphere_relative_humidity": "Null",
  "Perovskite_deposition_spin_coating_speed": "Null",
  "Perovskite_deposition_spin_coating_time": "Null",
  "Perovskite_deposition_thermal_annealing_atmosphere": "air",
  "Perovskite_deposition_thermal_annealing_temperature": "100 °C",
  "Perovskite_deposition_thermal_annealing_time": "60 min",
  "Perovskite_surface_treatment_material": "Null",
  "Perovskite_surface_treatment_method": "Null",
  "Perovskite_surface_treatment_solution_concentration": "Null",
  "Perovskite_surface_treatment_solvents_compound": "Null",
  "Perovskite_surface_treatment_synthesis_atmosphere": "Null",
  "Perovskite_surface_treatment_synthesis_atmosphere_pressure": "Null",
  "Perovskite_surface_treatment_synthesis_atmosphere_relative_humidity": "Null",
  "Perovskite_surface_treatment_deposition_spin_coating_speed": "Null",
  "Perovskite_surface_treatment_deposition_spin_coating_time": "Null",
  "Perovskite_surface_treatment_deposition_thermal_annealing_temperature": "Null",
  "Perovskite_surface_treatment_deposition_thermal_annealing_time": "Null",
  "HTL_thickness": "Null",
  "HTL_stack_sequence": "Null",
  "HTL_additive_compound": "Null",
  "HTL_additive_concentration": "Null",
  "HTL_deposition_method": "Null",
  "HTL_deposition_solution_concentration": "Null",
  "HTL_deposition_solvents_compound": "Null",
  "HTL_deposition_synthesis_atmosphere": "Null",
  "HTL_deposition_synthesis_atmosphere_pressure": "Null",
  "HTL_deposition_synthesis_atmosphere_relative_humidity": "Null",
  "HTL_deposition_spin_coating_speed": "Null",
  "HTL_deposition_spin_coating_time": "Null",
  "HTL_deposition_thermal_annealing_temperature": "Null",
  "HTL_deposition_thermal_annealing_time": "Null",
  "Backcontact_thickness": "80 nm",
  "Beckcontact_deposition_method": "evaporation",
  "Backcontact_deposition_atmosphere_pressure": "Null",
  "Encapsulation_method": "Null",
  "Encapsulation_atmosphere": "Null",
  "JV_measured_device_matching": "Null",
  "JV_measured_reverse_scan_Voc": "1.155 V",
  "JV_measured_reverse_scan_Jsc": "24.81 mA/cm2",
  "JV_measured_reverse_scan_FF": "81.7%",
  "JV_measured_reverse_scan_PCE": "23.41%",
  "JV_measured_forward_scan_Voc": "1.123 V",
  "JV_measured_forward_scan_Jsc": "24.82 mA/cm2",
  "JV_measured_forward_scan_FF": "68.8%",
  "JV_measured_forward_scan_PCE": "19.17%",
  "JV_measured_light_spectra": "Null",
  "JV_measured_light_spectra_intensity": "Null",
  "JV_measured_scan_speed": "10 mV/s",
  "JV_measured_scan_delay_time": "Null",
  "JV_certified_PCE": "Null",
  "Stabilized_measured_PCE": "Null",
  "Stabilized_certified_PCE": "Null",
  "Stability_test_device_matching": "Null",
  "Stability_test_temperature": "Null",
  "Stability_test_atmosphere": "Null",
  "Stability_test_light_spectra": "Null",
  "Stability_test_light_intensity": "Null",
  "Stability_test_relative_humidity": "Null",
  "Stability_PCE_after_time": "600 s",
  "Stability_PCE_after_time_value": "97.8%"
}
