Repository: jiayijdong/PSCbench

# PSCbench


**PSCbench** is a novel benchmark for materials science research-level scientific
dataset curation sourced from published journals. The benchmark is designed to evaluate the complex classification capabilities,
strong domain knowledge, and advanced calculation skills of LLMs.

## Data


The PSCbench dataset is under dataset folder in json file format. Each file is list of dictionary and can be extracted using following scripts.
Each file stands for one published journal, which is fully elaborated in the paper. 

```
with open("./dataset/retroactive/{}.json".format(subject), encoding='utf-8') as json_file:
    problems=json.load(json_file)
```

File: dataset/2021-2025/10.1002_idm2.12022/Device_BestPCE_grok_10.1002_idm2.12022.json
{
  "Ref_DOI": "10.1002/idm2.12022",
  "Ref_journal": "Interdisciplinary Materials",
  "Ref_publication_year": "2022",
  "Ref_title": "Nitrogen-doped tin oxide electron transport layer for stable perovskite solar cells with efficiency over 23%",
  "Cell_architecture": "NIP",
  "Cell_stack_sequence": "FTO/N-SnO2/Perovskite/Spiro-OMeTAD/Au",
  "Cell_area_measured": "0.1475 cm2",
  "ETL_thickness": "Null",
  "ETL_stack_sequence": "N-SnO2",
  "ETL_additive_compound": "NH4Cl",
  "ETL_additive_concentration": "5 mg/mL",
  "ETL_deposition_method": "Chemical Bath Deposition",
  "ETL_deposition_solution_concentration": "Null",
  "ETL_deposition_solvents_compound": "Deionized Water",
  "ETL_deposition_synthesis_atmosphere": "Null",
  "ETL_deposition_synthesis_atmosphere_pressure": "Null",
  "ETL_deposition_synthesis_atmosphere_relative_humidity": "Null",
  "ETL_deposition_spin_coating_speed": "Null",
  "ETL_deposition_spin_coating_time": "Null",
  "ETL_deposition_thermal_annealing_temperature": "170 °C",
  "ETL_deposition_thermal_annealing_time": "60 min",
  "Perovskite_dimension": "3D",
  "Perovskite_thickness": "Null",
  "Perovskite_composition_long_form": "(FAPbI3)0.95(MAPbBr3)0.05",
  "Perovskite_additive_compound": "MACl",
  "Perovskite_additive_concentration": "0.50 M",
  "Perovskite_bandgap": "1.57 eV",
  "Perovskite_deposition_method": "Spin-coating",
  "Perovskite_deposition_sequential_spin_coating": "False",
  "Perovskite_deposition_spin_coating_antisolvent": "Ethyl Acetate",
  "Perovskite_deposition_reaction_solutions_compounds": "MABr;PbBr2;MACl;FAI;PbI2",
  "Perovskite_deposition_reaction_solutions_concentrations": "0.07 M;0.07 M;0.50 M;1.40 M;1.53 M",
  "Perovskite_deposition_final_solutions_concentration_before_deposition": "Null",
  "Perovskite_deposition_solvents_compound": "DMF;DMSO",
  "Perovskite_deposition_solvents_mixing_ratio": "8:1",
  "Perovskite_deposition_synthesis_atmosphere": "Null",
  "Perovskite_deposition_synthesis_atmosphere_pressure": "Null",
  "Perovskite_deposition_synthesis_atmosphere_relative_humidity": "Null",
  "Perovskite_deposition_spin_coating_speed": "1000 rpm;5000 rpm",
  "Perovskite_deposition_spin_coating_time": "10 s;30 s",
  "Perovskite_deposition_thermal_annealing_atmosphere": "Null",
  "Perovskite_deposition_thermal_annealing_temperature": "100 °C",
  "Perovskite_deposition_thermal_annealing_time": "60 min",
  "Perovskite_surface_treatment_material": "Null",
  "Perovskite_surface_treatment_method": "Null",
  "Perovskite_surface_treatment_solution_concentration": "Null",
  "Perovskite_surface_treatment_solvents_compound": "Null",
  "Perovskite_surface_treatment_synthesis_atmosphere": "Null",
  "Perovskite_surface_treatment_synthesis_atmosphere_pressure": "Null",
  "Perovskite_surface_treatment_synthesis_atmosphere_relative_humidity": "Null",
  "Perovskite_surface_treatment_deposition_spin_coating_speed": "Null",
  "Perovskite_surface_treatment_deposition_spin_coating_time": "Null",
  "Perovskite_surface_treatment_deposition_thermal_annealing_temperature": "Null",
  "Perovskite_surface_treatment_deposition_thermal_annealing_time": "Null",
  "HTL_thickness": "Null",
  "HTL_stack_sequence": "Spiro-OMeTAD",
  "HTL_additive_compound": "Li-TFSI;FK209;tBP",
  "HTL_additive_concentration": "520 mg/mL;300 mg/mL;Null",
  "HTL_deposition_method": "Spin-coating",
  "HTL_deposition_solution_concentration": "91 mg/mL",
  "HTL_deposition_solvents_compound": "Chlorobenzene",
  "HTL_deposition_synthesis_atmosphere": "Null",
  "HTL_deposition_synthesis_atmosphere_pressure": "Null",
  "HTL_deposition_synthesis_atmosphere_relative_humidity": "Null",
  "HTL_deposition_spin_coating_speed": "3000 rpm",
  "HTL_deposition_spin_coating_time": "30 s",
  "HTL_deposition_thermal_annealing_temperature": "Null",
  "HTL_deposition_thermal_annealing_time": "Null",
  "Backcontact_thickness": "80 nm",
  "Beckcontact_deposition_method": "Evaporation",
  "Backcontact_deposition_atmosphere_pressure": "Null",
  "Encapsulation_method": "None",
  "Encapsulation_atmosphere": "Null",
  "JV_measured_device_matching": "True",
  "JV_measured_reverse_scan_Voc": "1.155 V",
  "JV_measured_reverse_scan_Jsc": "24.81 mA/cm2",
  "JV_measured_reverse_scan_FF": "81.7 %",
  "JV_measured_reverse_scan_PCE": "23.41 %",
  "JV_measured_forward_scan_Voc": "1.123 V",
  "JV_measured_forward_scan_Jsc": "24.82 mA/cm2",
  "JV_measured_forward_scan_FF": "68.8 %",
  "JV_measured_forward_scan_PCE": "19.17 %",
  "JV_measured_light_spectra": "AM1.5G",
  "JV_measured_light_spectra_intensity": "100 mW/cm2",
  "JV_measured_scan_speed": "0.01 V/s",
  "JV_measured_scan_delay_time": "Null",
  "JV_certified_PCE": "Null",
  "Stabilized_measured_PCE": "Null",
  "Stabilized_certified_PCE": "Null",
  "Stability_test_device_matching": "True",
  "Stability_test_temperature": "Null",
  "Stability_test_atmosphere": "Null",
  "Stability_test_light_spectra": "AM1.5G",
  "Stability_test_light_intensity": "100 mW/cm2",
  "Stability_test_relative_humidity": "Null",
  "Stability_PCE_after_time": "600 s",
  "Stability_PCE_after_time_value": "97.8 %"
}

File: dataset/2021-2025/10.1002_idm2.12022/Device_BestPCE_o3_10.1002_idm2.12022.json
{
  "Ref_DOI": "10.1002/idm2.12022",
  "Ref_journal": "Interdisciplinary Materials",
  "Ref_publication_year": "2022",
  "Ref_title": "Nitrogen-doped tin oxide electron transport layer for stable perovskite solar cells with efficiency over 23%",
  "Cell_architecture": "NIP",
  "Cell_stack_sequence": "FTO/N-SnO2/(FAPbI3)0.95(MAPbBr3)0.05/Spiro-OMeTAD/Au",
  "Cell_area_measured": "0.1475 cm2",
  "ETL_thickness": "Null",
  "ETL_stack_sequence": "N-SnO2",
  "ETL_additive_compound": "NH4Cl",
  "ETL_additive_concentration": "5 mg/mL",
  "ETL_deposition_method": "Chemical bath deposition",
  "ETL_deposition_solution_concentration": "Null",
  "ETL_deposition_solvents_compound": "Water",
  "ETL_deposition_synthesis_atmosphere": "Air",
  "ETL_deposition_synthesis_atmosphere_pressure": "1 atm",
  "ETL_deposition_synthesis_atmosphere_relative_humidity": "Null",
  "ETL_deposition_spin_coating_speed": "Null",
  "ETL_deposition_spin_coating_time": "Null",
  "ETL_deposition_thermal_annealing_temperature": "170 °C",
  "ETL_deposition_thermal_annealing_time": "60 min",
  "Perovskite_dimension": "3D",
  "Perovskite_thickness": "Null",
  "Perovskite_composition_long_form": "(FAPbI3)0.95(MAPbBr3)0.05",
  "Perovskite_additive_compound": "MACl",
  "Perovskite_additive_concentration": "0.50 M",
  "Perovskite_bandgap": "1.57 eV",
  "Perovskite_deposition_method": "Spin-coating",
  "Perovskite_deposition_sequential_spin_coating": "False",
  "Perovskite_deposition_spin_coating_antisolvent": "Ethyl acetate",
  "Perovskite_deposition_reaction_solutions_compounds": "FAI;PbI2;MABr;PbBr2;MACl",
  "Perovskite_deposition_reaction_solutions_concentrations": "1.40 M;1.53 M;0.07 M;0.07 M;0.50 M",
  "Perovskite_deposition_final_solutions_concentration_before_deposition": "Null",
  "Perovskite_deposition_solvents_compound": "DMF;DMSO",
  "Perovskite_deposition_solvents_mixing_ratio": "8:1 v/v",
  "Perovskite_deposition_synthesis_atmosphere": "Null",
  "Perovskite_deposition_synthesis_atmosphere_pressure": "Null",
  "Perovskite_deposition_synthesis_atmosphere_relative_humidity": "Null",
  "Perovskite_deposition_spin_coating_speed": "1000;5000 rpm",
  "Perovskite_deposition_spin_coating_time": "10;30 s",
  "Perovskite_deposition_thermal_annealing_atmosphere": "Air",
  "Perovskite_deposition_thermal_annealing_temperature": "100 °C",
  "Perovskite_deposition_thermal_annealing_time": "60 min",
  "Perovskite_surface_treatment_material": "Null",
  "Perovskite_surface_treatment_method": "Null",
  "Perovskite_surface_treatment_solution_concentration": "Null",
  "Perovskite_surface_treatment_solvents_compound": "Null",
  "Perovskite_surface_treatment_synthesis_atmosphere": "Null",
  "Perovskite_surface_treatment_synthesis_atmosphere_pressure": "Null",
  "Perovskite_surface_treatment_synthesis_atmosphere_relative_humidity": "Null",
  "Perovskite_surface_treatment_deposition_spin_coating_speed": "Null",
  "Perovskite_surface_treatment_deposition_spin_coating_time": "Null",
  "Perovskite_surface_treatment_deposition_thermal_annealing_temperature": "Null",
  "Perovskite_surface_treatment_deposition_thermal_annealing_time": "Null",
  "HTL_thickness": "Null",
  "HTL_stack_sequence": "Spiro-OMeTAD",
  "HTL_additive_compound": "Li-TFSI;FK209;tBP",
  "HTL_additive_concentration": "Li-TFSI 520 mg/mL;FK209 300 mg/mL;tBP 34 µL/mL",
  "HTL_deposition_method": "Spin-coating",
  "HTL_deposition_solution_concentration": "91 mg/mL",
  "HTL_deposition_solvents_compound": "Chlorobenzene",
  "HTL_deposition_synthesis_atmosphere": "Air",
  "HTL_deposition_synthesis_atmosphere_pressure": "1 atm",
  "HTL_deposition_synthesis_atmosphere_relative_humidity": "Null",
  "HTL_deposition_spin_coating_speed": "3000 rpm",
  "HTL_deposition_spin_coating_time": "30 s",
  "HTL_deposition_thermal_annealing_temperature": "Null",
  "HTL_deposition_thermal_annealing_time": "Null",
  "Backcontact_thickness": "80 nm",
  "Beckcontact_deposition_method": "Thermal evaporation",
  "Backcontact_deposition_atmosphere_pressure": "Null",
  "Encapsulation_method": "None",
  "Encapsulation_atmosphere": "Null",
  "JV_measured_device_matching": "True",
  "JV_measured_reverse_scan_Voc": "1.155 V",
  "JV_measured_reverse_scan_Jsc": "24.81 mA/cm2",
  "JV_measured_reverse_scan_FF": "81.7 %",
  "JV_measured_reverse_scan_PCE": "23.41 %",
  "JV_measured_forward_scan_Voc": "1.123 V",
  "JV_measured_forward_scan_Jsc": "24.82 mA/cm2",
  "JV_measured_forward_scan_FF": "68.8 %",
  "JV_measured_forward_scan_PCE": "19.17 %",
  "JV_measured_light_spectra": "AM1.5G",
  "JV_measured_light_spectra_intensity": "1 sun",
  "JV_measured_scan_speed": "0.01 V/s",
  "JV_measured_scan_delay_time": "Null",
  "JV_certified_PCE": "Null",
  "Stabilized_measured_PCE": "Null",
  "Stabilized_certified_PCE": "Null",
  "Stability_test_device_matching": "True",
  "Stability_test_temperature": "Null",
  "Stability_test_atmosphere": "Air",
  "Stability_test_light_spectra": "AM1.5G",
  "Stability_test_light_intensity": "1 sun",
  "Stability_test_relative_humidity": "Null",
  "Stability_PCE_after_time": "600 s",
  "Stability_PCE_after_time_value": "97.8 %"
}

File: dataset/2021-2025/10.1002_idm2.12022/Device_BestPCE_o4_mini_10.1002_idm2.12022.json
{
  "Ref_DOI": "10.1002/idm2.12022",
  "Ref_journal": "Interdisciplinary Materials",
  "Ref_publication_year": "2022",
  "Ref_title": "Nitrogen ‐doped tin oxide electron transport layer for stable perovskite solar cells with efficiency over 23%",
  "Cell_architecture": "NIP",
  "Cell_stack_sequence": "FTO/N‐SnO2/(FAPbI3)0.95(MAPbBr3)0.05/Spiro‐OMeTAD/Au",
  "Cell_area_measured": "0.1475 cm2",
  "ETL_thickness": "Null",
  "ETL_stack_sequence": "N‐SnO2",
  "ETL_additive_compound": "NH4Cl",
  "ETL_additive_concentration": "5 mg/mL",
  "ETL_deposition_method": "Chemical Bath Deposition",
  "ETL_deposition_solution_concentration": "Null",
  "ETL_deposition_solvents_compound": "DI water",
  "ETL_deposition_synthesis_atmosphere": "Air",
  "ETL_deposition_synthesis_atmosphere_pressure": "1 atm",
  "ETL_deposition_synthesis_atmosphere_relative_humidity": "Null",
  "ETL_deposition_spin_coating_speed": "Null",
  "ETL_deposition_spin_coating_time": "Null",
  "ETL_deposition_thermal_annealing_temperature": "170 °C",
  "ETL_deposition_thermal_annealing_time": "60 min",
  "Perovskite_dimension": "3D",
  "Perovskite_thickness": "Null",
  "Perovskite_composition_long_form": "(FAPbI3)0.95(MAPbBr3)0.05",
  "Perovskite_additive_compound": "MABr; MACl",
  "Perovskite_additive_concentration": "0.07 M; 0.50 M",
  "Perovskite_bandgap": "1.57 eV",
  "Perovskite_deposition_method": "Spin-coating",
  "Perovskite_deposition_sequential_spin_coating": "True",
  "Perovskite_deposition_spin_coating_antisolvent": "Ethyl acetate",
  "Perovskite_deposition_reaction_solutions_compounds": "FAI; PbI2; MABr; PbBr2; MACl",
  "Perovskite_deposition_reaction_solutions_concentrations": "1.40 M; 1.53 M; 0.07 M; 0.07 M; 0.50 M",
  "Perovskite_deposition_final_solutions_concentration_before_deposition": "Null",
  "Perovskite_deposition_solvents_compound": "DMF; DMSO",
  "Perovskite_deposition_solvents_mixing_ratio": "8:1",
  "Perovskite_deposition_synthesis_atmosphere": "Air",
  "Perovskite_deposition_synthesis_atmosphere_pressure": "1 atm",
  "Perovskite_deposition_synthesis_atmosphere_relative_humidity": "Null",
  "Perovskite_deposition_spin_coating_speed": "1000; 5000",
  "Perovskite_deposition_spin_coating_time": "10; 30",
  "Perovskite_deposition_thermal_annealing_atmosphere": "Air",
  "Perovskite_deposition_thermal_annealing_temperature": "100 °C",
  "Perovskite_deposition_thermal_annealing_time": "60 min",
  "Perovskite_surface_treatment_material": "Null",
  "Perovskite_surface_treatment_method": "Null",
  "Perovskite_surface_treatment_solution_concentration": "Null",
  "Perovskite_surface_treatment_solvents_compound": "Null",
  "Perovskite_surface_treatment_synthesis_atmosphere": "Null",
  "Perovskite_surface_treatment_synthesis_atmosphere_pressure": "Null",
  "Perovskite_surface_treatment_synthesis_atmosphere_relative_humidity": "Null",
  "Perovskite_surface_treatment_deposition_spin_coating_speed": "Null",
  "Perovskite_surface_treatment_deposition_spin_coating_time": "Null",
  "Perovskite_surface_treatment_deposition_thermal_annealing_temperature": "Null",
  "Perovskite_surface_treatment_deposition_thermal_annealing_time": "Null",
  "HTL_thickness": "Null",
  "HTL_stack_sequence": "Spiro‐OMeTAD",
  "HTL_additive_compound": "Li-TFSI; FK209; tBP",
  "HTL_additive_concentration": "520 mg/mL; 300 mg/mL; Null",
  "HTL_deposition_method": "Spin-coating",
  "HTL_deposition_solution_concentration": "91 mg/mL",
  "HTL_deposition_solvents_compound": "Chlorobenzene",
  "HTL_deposition_synthesis_atmosphere": "Air",
  "HTL_deposition_synthesis_atmosphere_pressure": "1 atm",
  "HTL_deposition_synthesis_atmosphere_relative_humidity": "Null",
  "HTL_deposition_spin_coating_speed": "3000 rpm",
  "HTL_deposition_spin_coating_time": "30 s",
  "HTL_deposition_thermal_annealing_temperature": "Null",
  "HTL_deposition_thermal_annealing_time": "Null",
  "Backcontact_thickness": "80 nm",
  "Beckcontact_deposition_method": "Thermal evaporation",
  "Backcontact_deposition_atmosphere_pressure": "Null",
  "Encapsulation_method": "Null",
  "Encapsulation_atmosphere": "Null",
  "JV_measured_device_matching": "True",
  "JV_measured_reverse_scan_Voc": "1.155 V",
  "JV_measured_reverse_scan_Jsc": "24.81 mA/cm2",
  "JV_measured_reverse_scan_FF": "81.7 %",
  "JV_measured_reverse_scan_PCE": "23.41 %",
  "JV_measured_forward_scan_Voc": "1.123 V",
  "JV_measured_forward_scan_Jsc": "24.82 mA/cm2",
  "JV_measured_forward_scan_FF": "68.8 %",
  "JV_measured_forward_scan_PCE": "19.17 %",
  "JV_measured_light_spectra": "AM1.5G",
  "JV_measured_light_spectra_intensity": "100 mW/cm2",
  "JV_measured_scan_speed": "0.01 V/s",
  "JV_measured_scan_delay_time": "Null",
  "JV_certified_PCE": "Null",
  "Stabilized_measured_PCE": "Null",
  "Stabilized_certified_PCE": "Null",
  "Stability_test_device_matching": "True",
  "Stability_test_temperature": "Null",
  "Stability_test_atmosphere": "Air",
  "Stability_test_light_spectra": "AM1.5G",
  "Stability_test_light_intensity": "1 sun",
  "Stability_test_relative_humidity": "Null",
  "Stability_PCE_after_time": "600 s",
  "Stability_PCE_after_time_value": "97.8 %"
}
