Repository: jiayijdong/PSCbench

# PSCbench


**PSCbench** is a novel benchmark for materials science research-level scientific
dataset curation sourced from published journals. The benchmark is designed to evaluate the complex classification capabilities,
strong domain knowledge, and advanced calculation skills of LLMs. 

We developed an innovative **evaluation protocol** for a detailed analysis of classification abilities of leading commercially available Large Language Models. This
involves instructing LLMs to extract key knowledge information within a predefined set of
dataset template. This process offers a fine-grained understanding that LLM works as well as a human in annotating the data
and actually finds out when the humans failed to annotate the data
.

## Data


The PSCbench dataset is under dataset folder in json file format. Each file is list of dictionary and can be extracted using following scripts.
Each file stands for one published journal, which is fully elaborated in the paper. 

```
with open("./dataset/retroactive/{}.json".format(subject), encoding='utf-8') as json_file:
    problems=json.load(json_file)
```

## Evaluation
To evaluate our data using LLM, please refer to folder under eval

## Analysis (Evaluation Protocol)
The evaluation protocol involves analyzing both LLM
and reference (correct) ground truth with the assistance of human annotators to identify the key information in the literature.
These reasons are then summarized into 4 categories: **Tag, Materials, Fabrication and Properties**. Subsequently, a LLM verifier is employed to automatically attribute each
incorrectly extracted answer into a certain field. The resulting error profiles enable the
interpretation of the improved skills by certain prompting strategies and direct comparison of various
strategies.

### run evaluation protocol
After running the evaluation part, use the output to run the evaluation protocol. 
```
cd eval
OPENAI_API_KEY=your_key python ana_error.py --setting your_setting 
```

## Citation
If you find our paper useful, please cite our paper
```
@misc{dong2024pscbench,
  author = {Dong, Jiayi and Huang, Zijian and Yao, Yu and Shen, Zhichao and Liu, Junkai and Tong, Yiushun and Tsai, Chu-Yen and Duan, Haoxiang and Yang, Wenxin and Gong, Ming and Xu, Wei and Kundu, Arnesh and Zhang, Ying and Huang, Joshua and Tong, Xinyang and Yeh, Eric and Zhu, Yingke and Ng, Charlotte and Du, Yilun and Li, Ju and Schwalbe-Koda, Daniel and Yang, Yang},
  title = {{PSCBENCH: A Benchmark for Large-Scale Automated Knowledge Extraction and Data Curation in Perovskite Solar Cell Literature}},
  note = {Preprint},
  year = {2024},
  url = {https://arxiv.org/abs/XXXX.XXXXX}  
}

```

File: dataset/2021-2025/10.1016_j.chempr.2021.04.002/Device_BestPCE_10.1016_j.chempr.2021.04.002.json
{
    "Ref_DOI": "10.1016/j.chempr.2021.04.002",
    "Ref_journal": "Chem",
    "Ref_publication_year": "2021",
    "Ref_title": "2D/3D perovskite engineering eliminates interfacial recombination losses in hybrid perovskite solar cells",
    "Cell_architecture": "NIP",
    "Cell_stack_sequence": "FTO/compact TiO2/mesoporous TiO2/SnO2/2D perovskite/3D perovskite/Spiro-OMeTAD/Au",
    "Cell_area_measured": "0.54 cm2",
    "ETL_thickness": "130 nm",
    "ETL_stack_sequence": "compact TiO2/mesoporous TiO2/SnO2",
    "ETL_additive_compound": "Null",
    "ETL_additive_concentration": "Null",
    "ETL_deposition_method": "Spray deposition/Spin-coating",
    "ETL_deposition_solution_concentration": "Null",
    "ETL_deposition_solvents_compound": "Isopropanol/Ethanol",
    "ETL_deposition_synthesis_atmosphere": "Air",
    "ETL_deposition_synthesis_atmosphere_pressure": "1 atm",
    "ETL_deposition_synthesis_atmosphere_relative_humidity": "Null",
    "ETL_deposition_spin_coating_speed": "5000 rpm",
    "ETL_deposition_spin_coating_time": "20 s",
    "ETL_deposition_thermal_annealing_temperature": "450 °C/500 °C",
    "ETL_deposition_thermal_annealing_time": "Null/20 min",
    "Perovskite_dimension": "2D/3D",
    "Perovskite_thickness": "560 nm",
    "Perovskite_composition_long_form": "[(FAPbI3)0.87(MAPbBr3)0.13]0.92(CsPbI3)0.08",
    "Perovskite_additive_compound": "Null",
    "Perovskite_additive_concentration": "Null",
    "Perovskite_bandgap": "1.610 eV",
    "Perovskite_deposition_method": "Spin-coating",
    "Perovskite_deposition_sequential_spin_coating": "True",
    "Perovskite_deposition_spin_coating_antisolvent": "Null",
    "Perovskite_deposition_reaction_solutions_compounds": "FAI; MABr; CsI; PbI2; PbBr2",
    "Perovskite_deposition_reaction_solutions_concentrations": "Null",
    "Perovskite_deposition_final_solutions_concentration_before_deposition": "1.3 M",
    "Perovskite_deposition_solvents_compound": "DMF; DMSO",
    "Perovskite_deposition_solvents_mixing_ratio": "0.78; 0.22",
    "Perovskite_deposition_synthesis_atmosphere": "Null",
    "Perovskite_deposition_synthesis_atmosphere_pressure": "Null",
    "Perovskite_deposition_synthesis_atmosphere_relative_humidity": "Null",
    "Perovskite_deposition_spin_coating_speed": "2000 rpm; 5000 rpm",
    "Perovskite_deposition_spin_coating_time": "12 s; 30 s",
    "Perovskite_deposition_thermal_annealing_atmosphere": "Null",
    "Perovskite_deposition_thermal_annealing_temperature": "100 °C",
    "Perovskite_deposition_thermal_annealing_time": "60 min",
    "Perovskite_surface_treatment_material": "2-TMABr",
    "Perovskite_surface_treatment_method": "Spin-coating",
    "Perovskite_surface_treatment_solution_concentration": "60 mM",
    "Perovskite_surface_treatment_solvents_compound": "Isopropanol",
    "Perovskite_surface_treatment_synthesis_atmosphere": "Null",
    "Perovskite_surface_treatment_synthesis_atmosphere_pressure": "Null",
    "Perovskite_surface_treatment_synthesis_atmosphere_relative_humidity": "Null",
    "Perovskite_surface_treatment_deposition_spin_coating_speed": "4000 rpm",
    "Perovskite_surface_treatment_deposition_spin_coating_time": "30 s",
    "Perovskite_surface_treatment_deposition_thermal_annealing_temperature": "100 °C",
    "Perovskite_surface_treatment_deposition_thermal_annealing_time": "6 min",
    "HTL_thickness": "Null",
    "HTL_stack_sequence": "Spiro-OMeTAD",
    "HTL_additive_compound": "4-tert-butylpyridine; Li-TFSI; FK 209 Co(III) TFSI",
    "HTL_additive_concentration": "Null",
    "HTL_deposition_method": "Spin-coating",
    "HTL_deposition_solution_concentration": "60 mmol",
    "HTL_deposition_solvents_compound": "Chlorobenzene",
    "HTL_deposition_synthesis_atmosphere": "Null",
    "HTL_deposition_synthesis_atmosphere_pressure": "Null",
    "HTL_deposition_synthesis_atmosphere_relative_humidity": "Null",
    "HTL_deposition_spin_coating_speed": "4000 rpm",
    "HTL_deposition_spin_coating_time": "30 s",
    "HTL_deposition_thermal_annealing_temperature": "Null",
    "HTL_deposition_thermal_annealing_time": "Null",
    "Backcontact_thickness": "70 nm",
    "Beckcontact_deposition_method": "Physical vapor deposition",
    "Backcontact_deposition_atmosphere_pressure": "High vacuum",
    "Encapsulation_method": "Null",
    "Encapsulation_atmosphere": "Null",
    "JV_measured_device_matching": "True",
    "JV_measured_reverse_scan_Voc": "1.137 V",
    "JV_measured_reverse_scan_Jsc": "23.09 mA/cm2",
    "JV_measured_reverse_scan_FF": "76.7 %",
    "JV_measured_reverse_scan_PCE": "20.15 %",
    "JV_measured_forward_scan_Voc": "1.122 V",
    "JV_measured_forward_scan_Jsc": "23.08 mA/cm2",
    "JV_measured_forward_scan_FF": "74.4 %",
    "JV_measured_forward_scan_PCE": "19.28 %",
    "JV_measured_light_spectra": "AM1.5G",
    "JV_measured_light_spectra_intensity": "100 mW/cm2",
    "JV_measured_scan_speed": "50 mV/s",
    "JV_measured_scan_delay_time": "Null",
    "JV_certified_PCE": "Null",
    "Stabilized_measured_PCE": "Null",
    "Stabilized_certified_PCE": "Null",
    "Stability_test_device_matching": "True",
    "Stability_test_temperature": "Null",
    "Stability_test_atmosphere": "Argon",
    "Stability_test_light_spectra": "1 sun",
    "Stability_test_light_intensity": "1 sun",
    "Stability_test_relative_humidity": "Null",
    "Stability_PCE_after_time": "1000 hours",
    "Stability_PCE_after_time_value": "75 %"
}

File: dataset/2021-2025/10.1016_j.chempr.2021.04.002/Device_BestPCE_Gemini_1.5_pro_10.1016_j.chempr.2021.04.002.json
{
  "Ref_DOI": "10.1016/j.chempr.2021.04.002",
  "Ref_journal": "Chem",
  "Ref_publication_year": "2021",
  "Ref_title": "2D/3D perovskite engineering eliminates interfacial recombination losses in hybrid perovskite solar cells",
  "Cell_architecture": "NIP",
  "Cell_stack_sequence": "FTO/compact TiO2/mesoporous TiO2/SnO2/Perovskite/Spiro-OMeTAD/Au",
  "Cell_area_measured": "0.16 cm2",
  "ETL_thickness": "30/100/20 nm",
  "ETL_stack_sequence": "compact TiO2/mesoporous TiO2/SnO2",
  "ETL_additive_compound": "Null",
  "ETL_additive_concentration": "Null",
  "ETL_deposition_method": "Spray pyrolysis/Spin-coating/Spin-coating",
  "ETL_deposition_solution_concentration": "1:15 by volume fraction/1:8 w/v/12 mL SnCl4 for 1 mL solution",
  "ETL_deposition_solvents_compound": "Isopropanol/Ethanol/Water",
  "ETL_deposition_synthesis_atmosphere": "Null",
  "ETL_deposition_synthesis_atmosphere_pressure": "1 atm",
  "ETL_deposition_synthesis_atmosphere_relative_humidity": "Null",
  "ETL_deposition_spin_coating_speed": "Null/5000 rpm/3000 rpm",
  "ETL_deposition_spin_coating_time": "Null/20 s/30 s",
  "ETL_deposition_thermal_annealing_temperature": "450/500/100/190 °C",
  "ETL_deposition_thermal_annealing_time": "Null/20/10/60 min",
  "Perovskite_dimension": "3D/2D",
  "Perovskite_thickness": "500/50-60 nm",
  "Perovskite_composition_long_form": "(FAPbI3)0.87(MAPbBr3)0.13]0.92(CsPbI3)0.08/2-TMABr",
  "Perovskite_additive_compound": "Null",
  "Perovskite_additive_concentration": "Null",
  "Perovskite_bandgap": "1.610 eV",
  "Perovskite_deposition_method": "Spin-coating",
  "Perovskite_deposition_sequential_spin_coating": "True",
  "Perovskite_deposition_spin_coating_antisolvent": "Null",
  "Perovskite_deposition_reaction_solutions_compounds": "FAI;MABr;CsI;PbI2;PbBr2/2-TMABr",
  "Perovskite_deposition_reaction_solutions_concentrations": "Null",
  "Perovskite_deposition_final_solutions_concentration_before_deposition": "1.3 M/60 mM",
  "Perovskite_deposition_solvents_compound": "DMF;DMSO/Isopropanol",
  "Perovskite_deposition_solvents_mixing_ratio": "0.78:0.22/Null",
  "Perovskite_deposition_synthesis_atmosphere": "Null",
  "Perovskite_deposition_synthesis_atmosphere_pressure": "1 atm",
  "Perovskite_deposition_synthesis_atmosphere_relative_humidity": "Null",
  "Perovskite_deposition_spin_coating_speed": "2000;5000/4000 rpm",
  "Perovskite_deposition_spin_coating_time": "12;30/30 s",
  "Perovskite_deposition_thermal_annealing_atmosphere": "Null",
  "Perovskite_deposition_thermal_annealing_temperature": "100/100 °C",
  "Perovskite_deposition_thermal_annealing_time": "60/6 min",
  "Perovskite_surface_treatment_material": "Null",
  "Perovskite_surface_treatment_method": "Null",
  "Perovskite_surface_treatment_solution_concentration": "Null",
  "Perovskite_surface_treatment_solvents_compound": "Null",
  "Perovskite_surface_treatment_synthesis_atmosphere": "Null",
  "Perovskite_surface_treatment_synthesis_atmosphere_pressure": "Null",
  "Perovskite_surface_treatment_synthesis_atmosphere_relative_humidity": "Null",
  "Perovskite_surface_treatment_deposition_spin_coating_speed": "Null",
  "Perovskite_surface_treatment_deposition_spin_coating_time": "Null",
  "Perovskite_surface_treatment_deposition_thermal_annealing_temperature": "Null",
  "Perovskite_surface_treatment_deposition_thermal_annealing_time": "Null",
  "HTL_thickness": "Null",
  "HTL_stack_sequence": "Spiro-OMeTAD",
  "HTL_additive_compound": "4-tert-butylpyridine;Li-bis(trifluoromethanesulphonyl)imide;FK 209 Co(III) TFSI",
  "HTL_additive_concentration": "31.28 μL; 18.57 μL; 13.69 μL",
  "HTL_deposition_method": "Spin-coating",
  "HTL_deposition_solution_concentration": "60 mmol/mL",
  "HTL_deposition_solvents_compound": "Chlorobenzene",
  "HTL_deposition_synthesis_atmosphere": "Null",
  "HTL_deposition_synthesis_atmosphere_pressure": "1 atm",
  "HTL_deposition_synthesis_atmosphere_relative_humidity": "Null",
  "HTL_deposition_spin_coating_speed": "4000 rpm",
  "HTL_deposition_spin_coating_time": "30 s",
  "HTL_deposition_thermal_annealing_temperature": "Null",
  "HTL_deposition_thermal_annealing_time": "Null",
  "Backcontact_thickness": "70 nm",
  "Beckcontact_deposition_method": "Physical vapor deposition",
  "Backcontact_deposition_atmosphere_pressure": "High vacuum",
  "Encapsulation_method": "Null",
  "Encapsulation_atmosphere": "Null",
  "JV_measured_device_matching": "True",
  "JV_measured_reverse_scan_Voc": "1.15 V",
  "JV_measured_reverse_scan_Jsc": "23.2 mA/cm2",
  "JV_measured_reverse_scan_FF": "78%",
  "JV_measured_reverse_scan_PCE": "20.82%",
  "JV_measured_forward_scan_Voc": "Null",
  "JV_measured_forward_scan_Jsc": "Null",
  "JV_measured_forward_scan_FF": "Null",
  "JV_measured_forward_scan_PCE": "Null",
  "JV_measured_light_spectra": "AM1.5G",
  "JV_measured_light_spectra_intensity": "100 mW/cm2",
  "JV_measured_scan_speed": "50 mV/s",
  "JV_measured_scan_delay_time": "Null",
  "JV_certified_PCE": "Null",
  "Stabilized_measured_PCE": "Null",
  "Stabilized_certified_PCE": "Null",
  "Stability_test_device_matching": "False",
  "Stability_test_temperature": "Null",
  "Stability_test_atmosphere": "Null",
  "Stability_test_light_spectra": "Null",
  "Stability_test_light_intensity": "Null",
  "Stability_test_relative_humidity": "Null",
  "Stability_PCE_after_time": "Null",
  "Stability_PCE_after_time_value": "Null"
}

File: dataset/2021-2025/10.1016_j.chempr.2021.04.002/Device_BestPCE_Gemini_2.0_Flash_10.1016_j.chempr.2021.04.002.json
{
  "Ref_DOI": "10.1016/j.chempr.2021.04.002",
  "Ref_journal": "Chem",
  "Ref_publication_year": "2021",
  "Ref_title": "2D/3D perovskite engineering eliminates interfacial recombination losses in hybrid perovskite solar cells",
  "Cell_architecture": "NIP",
  "Cell_stack_sequence": "FTO/c-TiO2/mp-TiO2/SnO2/Perovskite/Spiro-OMeTAD/Au",
  "Cell_area_measured": "0.16 squared cm",
  "ETL_thickness": "30/100/20",
  "ETL_stack_sequence": "c-TiO2/mp-TiO2/SnO2",
  "ETL_additive_compound": "Null",
  "ETL_additive_concentration": "Null",
  "ETL_deposition_method": "Spray deposition/Spin-coating/Spin-coating",
  "ETL_deposition_solution_concentration": "Titanium diisopropoxide bis(a-cetylacetonate) solution (1:15 by volume fraction) / 1:8 w/v/12 mL SnCl4 for 1 mL solution",
  "ETL_deposition_solvents_compound": "Isopropanol/Ethanol/Water",
  "ETL_deposition_synthesis_atmosphere": "Air",
  "ETL_deposition_synthesis_atmosphere_pressure": "1 atm",
  "ETL_deposition_synthesis_atmosphere_relative_humidity": "Null",
  "ETL_deposition_spin_coating_speed": "Null/5000/3000",
  "ETL_deposition_spin_coating_time": "Null/20/30",
  "ETL_deposition_thermal_annealing_temperature": "450/500/100;190",
  "ETL_deposition_thermal_annealing_time": "Null/20/10;60",
  "Perovskite_dimension": "3D/2D",
  "Perovskite_thickness": "500",
  "Perovskite_composition_long_form": "[(FAPbI3)0.87(MAPbBr3)0.13]0.92(CsPbI3)0.08",
  "Perovskite_additive_compound": "PbI2",
  "Perovskite_additive_concentration": "5 mol%",
  "Perovskite_bandgap": "1.610 eV",
  "Perovskite_deposition_method": "Spin-coating",
  "Perovskite_deposition_sequential_spin_coating": "False",
  "Perovskite_deposition_spin_coating_antisolvent": "Chlorobenzene",
  "Perovskite_deposition_reaction_solutions_compounds": "FAI;MABr;CsI;PbI2;PbBr2",
  "Perovskite_deposition_reaction_solutions_concentrations": "Null;Null;Null;Null;Null",
  "Perovskite_deposition_final_solutions_concentration_before_deposition": "Null",
  "Perovskite_deposition_solvents_compound": "DMF;DMSO",
  "Perovskite_deposition_solvents_mixing_ratio": "0.78:0.22",
  "Perovskite_deposition_synthesis_atmosphere": "Null",
  "Perovskite_deposition_synthesis_atmosphere_pressure": "Null",
  "Perovskite_deposition_synthesis_atmosphere_relative_humidity": "Null",
  "Perovskite_deposition_spin_coating_speed": "2000;5000",
  "Perovskite_deposition_spin_coating_time": "12;30",
  "Perovskite_deposition_thermal_annealing_atmosphere": "Null",
  "Perovskite_deposition_thermal_annealing_temperature": "100",
  "Perovskite_deposition_thermal_annealing_time": "60",
  "Perovskite_surface_treatment_material": "2-TMABr",
  "Perovskite_surface_treatment_method": "Spin-coating",
  "Perovskite_surface_treatment_solution_concentration": "60 mM",
  "Perovskite_surface_treatment_solvents_compound": "Isopropanol",
  "Perovskite_surface_treatment_synthesis_atmosphere": "Null",
  "Perovskite_surface_treatment_synthesis_atmosphere_pressure": "Null",
  "Perovskite_surface_treatment_synthesis_atmosphere_relative_humidity": "Null",
  "Perovskite_surface_treatment_deposition_spin_coating_speed": "4000",
  "Perovskite_surface_treatment_deposition_spin_coating_time": "30",
  "Perovskite_surface_treatment_deposition_thermal_annealing_temperature": "100",
  "Perovskite_surface_treatment_deposition_thermal_annealing_time": "6",
  "HTL_thickness": "Null",
  "HTL_stack_sequence": "Null",
  "HTL_additive_compound": "4-tert-butylpyridine;Li-bis(trifluoromethanesulphonyl)imide;FK 209 Co(III) TFSI",
  "HTL_additive_concentration": "31.28 uL;18.57 uL;13.69 uL",
  "HTL_deposition_method": "Spin-coating",
  "HTL_deposition_solution_concentration": "60 mmol",
  "HTL_deposition_solvents_compound": "Chlorobenzene",
  "HTL_deposition_synthesis_atmosphere": "Null",
  "HTL_deposition_synthesis_atmosphere_pressure": "Null",
  "HTL_deposition_synthesis_atmosphere_relative_humidity": "Null",
  "HTL_deposition_spin_coating_speed": "4000",
  "HTL_deposition_spin_coating_time": "30",
  "HTL_deposition_thermal_annealing_temperature": "Null",
  "HTL_deposition_thermal_annealing_time": "Null",
  "Backcontact_thickness": "70",
  "Beckcontact_deposition_method": "Physical vapor deposition",
  "Backcontact_deposition_atmosphere_pressure": "high vacuum",
  "Encapsulation_method": "Null",
  "Encapsulation_atmosphere": "N2",
  "JV_measured_device_matching": "True",
  "JV_measured_reverse_scan_Voc": "1.15 V",
  "JV_measured_reverse_scan_Jsc": "23.2 mA cm-2",
  "JV_measured_reverse_scan_FF": "0.78 %",
  "JV_measured_reverse_scan_PCE": "20.8 %",
  "JV_measured_forward_scan_Voc": "Null",
  "JV_measured_forward_scan_Jsc": "Null",
  "JV_measured_forward_scan_FF": "Null",
  "JV_measured_forward_scan_PCE": "Null",
  "JV_measured_light_spectra": "AM 1.5G",
  "JV_measured_light_spectra_intensity": "100 mW cm/C02",
  "JV_measured_scan_speed": "50 mV/s",
  "JV_measured_scan_delay_time": "Null",
  "JV_certified_PCE": "Null",
  "Stabilized_measured_PCE": "Null",
  "Stabilized_certified_PCE": "Null",
  "Stability_test_device_matching": "True",
  "Stability_test_temperature": "Null",
  "Stability_test_atmosphere": "Argon",
  "Stability_test_light_spectra": "1 sun",
  "Stability_test_light_intensity": "Null",
  "Stability_test_relative_humidity": "Null",
  "Stability_PCE_after_time": "1,000 h",
  "Stability_PCE_after_time_value": "75 %"
}

File: dataset/2021-2025/10.1016_j.chempr.2021.04.002/Device_BestPCE_claude_haiku_10.1016_j.chempr.2021.04.002.json
{
  "Ref_DOI": "10.1016/j.chempr.2021.04.002",
  "Ref_journal": "Chem",
  "Ref_publication_year": "2021",
  "Ref_title": "2D/3D perovskite engineering eliminates interfacial recombination losses in hybrid perovskite solar cells",
  "Cell_architecture": "NIP",
  "Cell_stack_sequence": "FTO/c-TiO2/m-TiO2/SnO2/Perovskite/Spiro-OMeTAD/Au",
  "Cell_area_measured": "0.16 cm2",
  "ETL_thickness": "30/100/20",
  "ETL_stack_sequence": "c-TiO2/m-TiO2/SnO2",
  "ETL_additive_compound": "Null",
  "ETL_additive_concentration": "Null",
  "ETL_deposition_method": "Spray deposition/Spin-coating/Spin-coating",
  "ETL_deposition_solution_concentration": "Null",
  "ETL_deposition_solvents_compound": "Isopropanol",
  "ETL_deposition_synthesis_atmosphere": "Air",
  "ETL_deposition_synthesis_atmosphere_pressure": "1 atm",
  "ETL_deposition_synthesis_atmosphere_relative_humidity": "Null",
  "ETL_deposition_spin_coating_speed": "Null/5000/3000",
  "ETL_deposition_spin_coating_time": "Null/20/30",
  "ETL_deposition_thermal_annealing_temperature": "450/500/100 and 190",
  "ETL_deposition_thermal_annealing_time": "Null/20/10 and 60",
  "Perovskite_dimension": "3D/2D",
  "Perovskite_thickness": "500",
  "Perovskite_composition_long_form": "[(FAPbI3)0.87(MAPbBr3)0.13]0.92(CsPbI3)0.08",
  "Perovskite_additive_compound": "2-TMABr",
  "Perovskite_additive_concentration": "60 mM",
  "Perovskite_bandgap": "1.610",
  "Perovskite_deposition_method": "Spin-coating",
  "Perovskite_deposition_sequential_spin_coating": "False",
  "Perovskite_deposition_spin_coating_antisolvent": "Chlorobenzene",
  "Perovskite_deposition_reaction_solutions_compounds": "FAI;MABr;CsI;PbI2;PbBr2",
  "Perovskite_deposition_reaction_solutions_concentrations": "Null",
  "Perovskite_deposition_final_solutions_concentration_before_deposition": "1.3 M",
  "Perovskite_deposition_solvents_compound": "DMF;DMSO",
  "Perovskite_deposition_solvents_mixing_ratio": "0.78:0.22",
  "Perovskite_deposition_synthesis_atmosphere": "Null",
  "Perovskite_deposition_synthesis_atmosphere_pressure": "1 atm",
  "Perovskite_deposition_synthesis_atmosphere_relative_humidity": "Null",
  "Perovskite_deposition_spin_coating_speed": "2000;5000",
  "Perovskite_deposition_spin_coating_time": "12;30",
  "Perovskite_deposition_thermal_annealing_atmosphere": "Air",
  "Perovskite_deposition_thermal_annealing_temperature": "100",
  "Perovskite_deposition_thermal_annealing_time": "60",
  "Perovskite_surface_treatment_material": "Null",
  "Perovskite_surface_treatment_method": "Null",
  "Perovskite_surface_treatment_solution_concentration": "Null",
  "Perovskite_surface_treatment_solvents_compound": "Null",
  "Perovskite_surface_treatment_synthesis_atmosphere": "Null",
  "Perovskite_surface_treatment_synthesis_atmosphere_pressure": "Null",
  "Perovskite_surface_treatment_synthesis_atmosphere_relative_humidity": "Null",
  "Perovskite_surface_treatment_deposition_spin_coating_speed": "Null",
  "Perovskite_surface_treatment_deposition_spin_coating_time": "Null",
  "Perovskite_surface_treatment_deposition_thermal_annealing_temperature": "Null",
  "Perovskite_surface_treatment_deposition_thermal_annealing_time": "Null",
  "HTL_thickness": "Null",
  "HTL_stack_sequence": "Spiro-OMeTAD",
  "HTL_additive_compound": "4-tert-butylpyridine;Li-TFSI;FK209 Co(III) TFSI",
  "HTL_additive_concentration": "Null",
  "HTL_deposition_method": "Spin-coating",
  "HTL_deposition_solution_concentration": "60 mmol/mL",
  "HTL_deposition_solvents_compound": "Chlorobenzene",
  "HTL_deposition_synthesis_atmosphere": "Null",
  "HTL_deposition_synthesis_atmosphere_pressure": "1 atm",
  "HTL_deposition_synthesis_atmosphere_relative_humidity": "Null",
  "HTL_deposition_spin_coating_speed": "4000",
  "HTL_deposition_spin_coating_time": "30",
  "HTL_deposition_thermal_annealing_temperature": "Null",
  "HTL_deposition_thermal_annealing_time": "Null",
  "Backcontact_thickness": "70",
  "Beckcontact_deposition_method": "Physical vapor deposition",
  "Backcontact_deposition_atmosphere_pressure": "High vacuum",
  "Encapsulation_method": "Null",
  "Encapsulation_atmosphere": "Null",
  "JV_measured_device_matching": "True",
  "JV_measured_reverse_scan_Voc": "1.15",
  "JV_measured_reverse_scan_Jsc": "23.2",
  "JV_measured_reverse_scan_FF": "78",
  "JV_measured_reverse_scan_PCE": "20.8",
  "JV_measured_forward_scan_Voc": "1.122",
  "JV_measured_forward_scan_Jsc": "23.08",
  "JV_measured_forward_scan_FF": "74.4",
  "JV_measured_forward_scan_PCE": "19.28",
  "JV_measured_light_spectra": "AM1.5G",
  "JV_measured_light_spectra_intensity": "100 mW/cm2",
  "JV_measured_scan_speed": "0.05",
  "JV_measured_scan_delay_time": "Null",
  "JV_certified_PCE": "Null",
  "Stabilized_measured_PCE": "Null",
  "Stabilized_certified_PCE": "Null",
  "Stability_test_device_matching": "True",
  "Stability_test_temperature": "Null",
  "Stability_test_atmosphere": "Argon",
  "Stability_test_light_spectra": "1 sun",
  "Stability_test_light_intensity": "1 sun",
  "Stability_test_relative_humidity": "Null",
  "Stability_PCE_after_time": "1000 hours",
  "Stability_PCE_after_time_value": "75"
}

File: dataset/2021-2025/10.1016_j.chempr.2021.04.002/Device_BestPCE_gpt4o_10.1016_j.chempr.2021.04.002.json
{
  "Ref_DOI": "10.1016/j.chempr.2021.04.002",
  "Ref_journal": "Chem",
  "Ref_publication_year": "2021",
  "Ref_title": "2D/3D perovskite engineering eliminates interfacial recombination losses in hybrid perovskite solar cells",
  "Cell_architecture": "NIP",
  "Cell_stack_sequence": "FTO/compact TiO2/mesoporous TiO2/triple-cation perovskite/2-TMABr/spiro-OMeTAD/Au",
  "Cell_area_measured": "0.16 cm2",
  "ETL_thickness": "30 nm/100 nm",
  "ETL_stack_sequence": "compact TiO2/mesoporous TiO2",
  "ETL_additive_compound": "Null",
  "ETL_additive_concentration": "Null",
  "ETL_deposition_method": "Spray deposition/Spin-coating",
  "ETL_deposition_solution_concentration": "1:15 by volume fraction/1:8 w/v",
  "ETL_deposition_solvents_compound": "Isopropanol/Ethanol",
  "ETL_deposition_synthesis_atmosphere": "Air",
  "ETL_deposition_synthesis_atmosphere_pressure": "1 atm",
  "ETL_deposition_synthesis_atmosphere_relative_humidity": "Null",
  "ETL_deposition_spin_coating_speed": "Null/5000 rpm",
  "ETL_deposition_spin_coating_time": "Null/20 s",
  "ETL_deposition_thermal_annealing_temperature": "450 °C/500 °C",
  "ETL_deposition_thermal_annealing_time": "Null/20 min",
  "Perovskite_dimension": "3D/2D",
  "Perovskite_thickness": "500 nm",
  "Perovskite_composition_long_form": "[(FAPbI3)0.87(MAPbBr3)0.13]0.92(CsPbI3)0.08",
  "Perovskite_additive_compound": "Null",
  "Perovskite_additive_concentration": "Null",
  "Perovskite_bandgap": "1.610 eV",
  "Perovskite_deposition_method": "Spin-coating",
  "Perovskite_deposition_sequential_spin_coating": "False",
  "Perovskite_deposition_spin_coating_antisolvent": "Chlorobenzene",
  "Perovskite_deposition_reaction_solutions_compounds": "FAI; MABr; CsI; PbI2; PbBr2",
  "Perovskite_deposition_reaction_solutions_concentrations": "Null",
  "Perovskite_deposition_final_solutions_concentration_before_deposition": "1.3 M",
  "Perovskite_deposition_solvents_compound": "DMF; DMSO",
  "Perovskite_deposition_solvents_mixing_ratio": "0.78:0.22",
  "Perovskite_deposition_synthesis_atmosphere": "Null",
  "Perovskite_deposition_synthesis_atmosphere_pressure": "Null",
  "Perovskite_deposition_synthesis_atmosphere_relative_humidity": "Null",
  "Perovskite_deposition_spin_coating_speed": "2000 rpm; 5000 rpm",
  "Perovskite_deposition_spin_coating_time": "12 s; 30 s",
  "Perovskite_deposition_thermal_annealing_atmosphere": "Null",
  "Perovskite_deposition_thermal_annealing_temperature": "100 °C",
  "Perovskite_deposition_thermal_annealing_time": "60 min",
  "Perovskite_surface_treatment_material": "2-TMABr",
  "Perovskite_surface_treatment_method": "Spin-coating",
  "Perovskite_surface_treatment_solution_concentration": "60 mM",
  "Perovskite_surface_treatment_solvents_compound": "Isopropanol",
  "Perovskite_surface_treatment_synthesis_atmosphere": "Null",
  "Perovskite_surface_treatment_synthesis_atmosphere_pressure": "Null",
  "Perovskite_surface_treatment_synthesis_atmosphere_relative_humidity": "Null",
  "Perovskite_surface_treatment_deposition_spin_coating_speed": "4000 rpm",
  "Perovskite_surface_treatment_deposition_spin_coating_time": "30 s",
  "Perovskite_surface_treatment_deposition_thermal_annealing_temperature": "100 °C",
  "Perovskite_surface_treatment_deposition_thermal_annealing_time": "6 min",
  "HTL_thickness": "Null",
  "HTL_stack_sequence": "Spiro-OMeTAD",
  "HTL_additive_compound": "4-tert-butylpyridine; Li-bis(trifluoromethanesulphonyl)imide; FK 209 Co(III) TFSI",
  "HTL_additive_concentration": "31.28 mL; 18.57 mL; 13.69 mL",
  "HTL_deposition_method": "Spin-coating",
  "HTL_deposition_solution_concentration": "60 mmol",
  "HTL_deposition_solvents_compound": "Chlorobenzene",
  "HTL_deposition_synthesis_atmosphere": "Null",
  "HTL_deposition_synthesis_atmosphere_pressure": "Null",
  "HTL_deposition_synthesis_atmosphere_relative_humidity": "Null",
  "HTL_deposition_spin_coating_speed": "4000 rpm",
  "HTL_deposition_spin_coating_time": "30 s",
  "HTL_deposition_thermal_annealing_temperature": "Null",
  "HTL_deposition_thermal_annealing_time": "Null",
  "Backcontact_thickness": "70 nm",
  "Beckcontact_deposition_method": "Physical vapor deposition",
  "Backcontact_deposition_atmosphere_pressure": "Null",
  "Encapsulation_method": "Null",
  "Encapsulation_atmosphere": "Null",
  "JV_measured_device_matching": "True",
  "JV_measured_reverse_scan_Voc": "1.137 V",
  "JV_measured_reverse_scan_Jsc": "23.09 mA/cm2",
  "JV_measured_reverse_scan_FF": "76.7 %",
  "JV_measured_reverse_scan_PCE": "20.15 %",
  "JV_measured_forward_scan_Voc": "1.122 V",
  "JV_measured_forward_scan_Jsc": "23.08 mA/cm2",
  "JV_measured_forward_scan_FF": "74.4 %",
  "JV_measured_forward_scan_PCE": "19.28 %",
  "JV_measured_light_spectra": "AM1.5G",
  "JV_measured_light_spectra_intensity": "100 mW/cm2",
  "JV_measured_scan_speed": "50 mV/s",
  "JV_measured_scan_delay_time": "Null",
  "JV_certified_PCE": "Null",
  "Stabilized_measured_PCE": "Null",
  "Stabilized_certified_PCE": "Null",
  "Stability_test_device_matching": "True",
  "Stability_test_temperature": "Null",
  "Stability_test_atmosphere": "Argon",
  "Stability_test_light_spectra": "1 sun",
  "Stability_test_light_intensity": "1 sun",
  "Stability_test_relative_humidity": "Null",
  "Stability_PCE_after_time": "1000 hours",
  "Stability_PCE_after_time_value": "75 %"
}

File: dataset/2021-2025/10.1016_j.chempr.2021.04.002/Device_BestPCE_gpt4o_mini_10.1016_j.chempr.2021.04.002.json
{
  "Ref_DOI": "10.1016/j.chempr.2021.04.002",
  "Ref_journal": "Chem",
  "Ref_publication_year": "2021",
  "Ref_title": "2D/3D perovskite engineering eliminates interfacial recombination losses in hybrid perovskite solar cells",
  "Cell_architecture": "NIP",
  "Cell_stack_sequence": "FTO/TiO2/3D Perovskite/2D Perovskite/Spiro-OMeTAD/Au",
  "Cell_area_measured": "0.16 cm2",
  "ETL_thickness": "30 nm",
  "ETL_stack_sequence": "TiO2",
  "ETL_additive_compound": "Null",
  "ETL_additive_concentration": "Null",
  "ETL_deposition_method": "Spin-coating",
  "ETL_deposition_solution_concentration": "1:15",
  "ETL_deposition_solvents_compound": "Isopropanol",
  "ETL_deposition_synthesis_atmosphere": "Air",
  "ETL_deposition_synthesis_atmosphere_pressure": "1 atm",
  "ETL_deposition_synthesis_atmosphere_relative_humidity": "Null",
  "ETL_deposition_spin_coating_speed": "4500 rpm",
  "ETL_deposition_spin_coating_time": "20 s",
  "ETL_deposition_thermal_annealing_temperature": "100 °C",
  "ETL_deposition_thermal_annealing_time": "10 min",
  "Perovskite_dimension": "3D/2D",
  "Perovskite_thickness": "500 nm",
  "Perovskite_composition_long_form": "(FAPbI3)0.87(MAPbBr3)0.13",
  "Perovskite_additive_compound": "Null",
  "Perovskite_additive_concentration": "Null",
  "Perovskite_bandgap": "1.610 eV",
  "Perovskite_deposition_method": "Spin-coating",
  "Perovskite_deposition_sequential_spin_coating": "False",
  "Perovskite_deposition_spin_coating_antisolvent": "Null",
  "Perovskite_deposition_reaction_solutions_compounds": "FAI;MABr;CsI;PbI2;PbBr2",
  "Perovskite_deposition_reaction_solutions_concentrations": "1.3 M;1.3 M;1.3 M;1.3 M;1.3 M",
  "Perovskite_deposition_final_solutions_concentration_before_deposition": "Null",
  "Perovskite_deposition_solvents_compound": "DMF;DMSO",
  "Perovskite_deposition_solvents_mixing_ratio": "0.78:0.22",
  "Perovskite_deposition_synthesis_atmosphere": "Nitrogen",
  "Perovskite_deposition_synthesis_atmosphere_pressure": "1 atm",
  "Perovskite_deposition_synthesis_atmosphere_relative_humidity": "Null",
  "Perovskite_deposition_spin_coating_speed": "2000 rpm;5000 rpm",
  "Perovskite_deposition_spin_coating_time": "12 s;30 s",
  "Perovskite_deposition_thermal_annealing_atmosphere": "Air",
  "Perovskite_deposition_thermal_annealing_temperature": "100 °C",
  "Perovskite_deposition_thermal_annealing_time": "60 min",
  "Perovskite_surface_treatment_material": "Null",
  "Perovskite_surface_treatment_method": "Null",
  "Perovskite_surface_treatment_solution_concentration": "Null",
  "Perovskite_surface_treatment_solvents_compound": "Null",
  "Perovskite_surface_treatment_synthesis_atmosphere": "Null",
  "Perovskite_surface_treatment_synthesis_atmosphere_pressure": "Null",
  "Perovskite_surface_treatment_synthesis_atmosphere_relative_humidity": "Null",
  "Perovskite_surface_treatment_deposition_spin_coating_speed": "Null",
  "Perovskite_surface_treatment_deposition_spin_coating_time": "Null",
  "Perovskite_surface_treatment_deposition_thermal_annealing_temperature": "Null",
  "Perovskite_surface_treatment_deposition_thermal_annealing_time": "Null",
  "HTL_thickness": "20 nm",
  "HTL_stack_sequence": "Spiro-OMeTAD",
  "HTL_additive_compound": "Li-TFSI;tBP",
  "HTL_additive_concentration": "31.28 mL;18.57 mL",
  "HTL_deposition_method": "Spin-coating",
  "HTL_deposition_solution_concentration": "60 mM",
  "HTL_deposition_solvents_compound": "Chlorobenzene",
  "HTL_deposition_synthesis_atmosphere": "Air",
  "HTL_deposition_synthesis_atmosphere_pressure": "1 atm",
  "HTL_deposition_synthesis_atmosphere_relative_humidity": "Null",
  "HTL_deposition_spin_coating_speed": "4000 rpm",
  "HTL_deposition_spin_coating_time": "30 s",
  "HTL_deposition_thermal_annealing_temperature": "Null",
  "HTL_deposition_thermal_annealing_time": "Null",
  "Backcontact_thickness": "70 nm",
  "Beckcontact_deposition_method": "Thermal evaporation",
  "Backcontact_deposition_atmosphere_pressure": "Null",
  "Encapsulation_method": "Null",
  "Encapsulation_atmosphere": "Air",
  "JV_measured_device_matching": "True",
  "JV_measured_reverse_scan_Voc": "1.15 V",
  "JV_measured_reverse_scan_Jsc": "23.2 mA/cm2",
  "JV_measured_reverse_scan_FF": "78 %",
  "JV_measured_reverse_scan_PCE": "20.8 %",
  "JV_measured_forward_scan_Voc": "1.19 V",
  "JV_measured_forward_scan_Jsc": "23.0 mA/cm2",
  "JV_measured_forward_scan_FF": "73 %",
  "JV_measured_forward_scan_PCE": "19.1 %",
  "JV_measured_light_spectra": "AM1.5G",
  "JV_measured_light_spectra_intensity": "1 sun",
  "JV_measured_scan_speed": "50 mV/s",
  "JV_measured_scan_delay_time": "Null",
  "JV_certified_PCE": "Null",
  "Stabilized_measured_PCE": "Null",
  "Stabilized_certified_PCE": "Null",
  "Stability_test_device_matching": "True",
  "Stability_test_temperature": "Null",
  "Stability_test_atmosphere": "Argon",
  "Stability_test_light_spectra": "Null",
  "Stability_test_light_intensity": "1 sun",
  "Stability_test_relative_humidity": "Null",
  "Stability_PCE_after_time": "1000 hours",
  "Stability_PCE_after_time_value": "75 %"
}

File: dataset/2021-2025/10.1016_j.chempr.2021.04.002/Device_BestPCE_gpt4o_mini_zero_shot_10.1016_j.chempr.2021.04.002.json
{
  "Ref_DOI": "10.1016/j.chempr.2021.04.002",
  "Ref_journal": "Chem",
  "Ref_publication_year": "2021",
  "Ref_title": "2D/3D perovskite engineering eliminates interfacial recombination losses in hybrid perovskite solar cells",
  "Cell_architecture": "n-i-p",
  "Cell_stack_sequence": "3D perovskite / 2D perovskite / HTL",
  "Cell_area_measured": "0.16 cm2",
  "ETL_thickness": "30 nm",
  "ETL_stack_sequence": "TiO2",
  "ETL_additive_compound": "Null",
  "ETL_additive_concentration": "Null",
  "ETL_deposition_method": "spray deposition",
  "ETL_deposition_solution_concentration": "1:15 by volume fraction",
  "ETL_deposition_solvents_compound": "isopropanol",
  "ETL_deposition_synthesis_atmosphere": "air",
  "ETL_deposition_synthesis_atmosphere_pressure": "Null",
  "ETL_deposition_synthesis_atmosphere_relative_humidity": "Null",
  "ETL_deposition_spin_coating_speed": "Null",
  "ETL_deposition_spin_coating_time": "Null",
  "ETL_deposition_thermal_annealing_temperature": "450 °C",
  "ETL_deposition_thermal_annealing_time": "Null",
  "Perovskite_dimension": "2D/3D",
  "Perovskite_thickness": "50-60 nm",
  "Perovskite_composition_long_form": "[(FAPbI3)0.87(MAPbBr3)0.13]0.92(CsPbI3)0.08",
  "Perovskite_additive_compound": "2-thiophenemethylammonium iodide, 2-thiophenemethylammonium bromide, 2-thiophenemethylammonium chloride",
  "Perovskite_additive_concentration": "60 mM",
  "Perovskite_bandgap": "1.610 eV",
  "Perovskite_deposition_method": "spin coating",
  "Perovskite_deposition_sequential_spin_coating": "Yes",
  "Perovskite_deposition_spin_coating_antisolvent": "chlorobenzene",
  "Perovskite_deposition_reaction_solutions_compounds": "FAI, MABr, CsI, PbI2, PbBr2",
  "Perovskite_deposition_reaction_solutions_concentrations": "1.3 M",
  "Perovskite_deposition_final_solutions_concentration_before_deposition": "Null",
  "Perovskite_deposition_solvents_compound": "DMF, DMSO",
  "Perovskite_deposition_solvents_mixing_ratio": "0.78:0.22",
  "Perovskite_deposition_synthesis_atmosphere": "air",
  "Perovskite_deposition_synthesis_atmosphere_pressure": "Null",
  "Perovskite_deposition_synthesis_atmosphere_relative_humidity": "Null",
  "Perovskite_deposition_spin_coating_speed": "2000 rpm for 12 s, 5000 rpm for 30 s",
  "Perovskite_deposition_spin_coating_time": "Null",
  "Perovskite_deposition_thermal_annealing_atmosphere": "air",
  "Perovskite_deposition_thermal_annealing_temperature": "100 °C",
  "Perovskite_deposition_thermal_annealing_time": "60 min",
  "Perovskite_surface_treatment_material": "Null",
  "Perovskite_surface_treatment_method": "Null",
  "Perovskite_surface_treatment_solution_concentration": "Null",
  "Perovskite_surface_treatment_solvents_compound": "Null",
  "Perovskite_surface_treatment_synthesis_atmosphere": "Null",
  "Perovskite_surface_treatment_synthesis_atmosphere_pressure": "Null",
  "Perovskite_surface_treatment_synthesis_atmosphere_relative_humidity": "Null",
  "Perovskite_surface_treatment_deposition_spin_coating_speed": "Null",
  "Perovskite_surface_treatment_deposition_spin_coating_time": "Null",
  "Perovskite_surface_treatment_deposition_thermal_annealing_temperature": "Null",
  "Perovskite_surface_treatment_deposition_thermal_annealing_time": "Null",
  "HTL_thickness": "Null",
  "HTL_stack_sequence": "spiro-OMeTAD",
  "HTL_additive_compound": "4-tert-butylpyridine, Li-bis(trifluoromethanesulphonyl)imide, FK 209 Co(III) TFSI",
  "HTL_additive_concentration": "Null",
  "HTL_deposition_method": "spin coating",
  "HTL_deposition_solution_concentration": "60 mmol",
  "HTL_deposition_solvents_compound": "chlorobenzene",
  "HTL_deposition_synthesis_atmosphere": "air",
  "HTL_deposition_synthesis_atmosphere_pressure": "Null",
  "HTL_deposition_synthesis_atmosphere_relative_humidity": "Null",
  "HTL_deposition_spin_coating_speed": "4000 rpm",
  "HTL_deposition_spin_coating_time": "30 s",
  "HTL_deposition_thermal_annealing_temperature": "Null",
  "HTL_deposition_thermal_annealing_time": "Null",
  "Backcontact_thickness": "70 nm",
  "Beckcontact_deposition_method": "physical vapor deposition",
  "Backcontact_deposition_atmosphere_pressure": "Null",
  "Encapsulation_method": "Null",
  "Encapsulation_atmosphere": "Null",
  "JV_measured_device_matching": "Null",
  "JV_measured_reverse_scan_Voc": "1.122 V",
  "JV_measured_reverse_scan_Jsc": "23.79 mA cm-2",
  "JV_measured_reverse_scan_FF": "0.735",
  "JV_measured_reverse_scan_PCE": "19.62%",
  "JV_measured_forward_scan_Voc": "1.105 V",
  "JV_measured_forward_scan_Jsc": "23.79 mA cm-2",
  "JV_measured_forward_scan_FF": "0.739",
  "JV_measured_forward_scan_PCE": "19.44%",
  "JV_measured_light_spectra": "Null",
  "JV_measured_light_spectra_intensity": "Null",
  "JV_measured_scan_speed": "50 mV/s",
  "JV_measured_scan_delay_time": "Null",
  "JV_certified_PCE": "Null",
  "Stabilized_measured_PCE": "Null",
  "Stabilized_certified_PCE": "Null",
  "Stability_test_device_matching": "Null",
  "Stability_test_temperature": "Null",
  "Stability_test_atmosphere": "inert gas (Ar)",
  "Stability_test_light_spectra": "Null",
  "Stability_test_light_intensity": "1 sun",
  "Stability_test_relative_humidity": "Null",
  "Stability_PCE_after_time": "1000 h",
  "Stability_PCE_after_time_value": "75%"
}

File: dataset/2021-2025/10.1016_j.chempr.2021.04.002/Device_BestPCE_grok_10.1016_j.chempr.2021.04.002.json
{
  "Ref_DOI": "10.1016/j.chempr.2021.04.002",
  "Ref_journal": "Chem",
  "Ref_publication_year": "2021",
  "Ref_title": "2D/3D perovskite engineering eliminates interfacial recombination losses in hybrid perovskite solar cells",
  "Cell_architecture": "NIP",
  "Cell_stack_sequence": "FTO/compact TiO2/mesoporous TiO2/SnO2/3D Perovskite/2D Perovskite/Spiro-OMeTAD/Au",
  "Cell_area_measured": "0.16 cm2",
  "ETL_thickness": "30 nm/100 nm/20 nm",
  "ETL_stack_sequence": "compact TiO2/mesoporous TiO2/SnO2",
  "ETL_additive_compound": "Null",
  "ETL_additive_concentration": "Null",
  "ETL_deposition_method": "Spray deposition/Spin-coating/Spin-coating",
  "ETL_deposition_solution_concentration": "1:15 volume fraction/1:8 w/v/12 mL SnCl4 in 1 mL solution",
  "ETL_deposition_solvents_compound": "Isopropanol/Ethanol/Water",
  "ETL_deposition_synthesis_atmosphere": "Air",
  "ETL_deposition_synthesis_atmosphere_pressure": "1 atm",
  "ETL_deposition_synthesis_atmosphere_relative_humidity": "Null",
  "ETL_deposition_spin_coating_speed": "Null/5000 rpm/3000 rpm",
  "ETL_deposition_spin_coating_time": "Null/20 s/30 s",
  "ETL_deposition_thermal_annealing_temperature": "450 °C/500 °C/100 °C;190 °C",
  "ETL_deposition_thermal_annealing_time": "Null/20 min/10 min;60 min",
  "Perovskite_dimension": "3D/2D",
  "Perovskite_thickness": "500 nm/50-60 nm",
  "Perovskite_composition_long_form": "[(FAPbI3)0.87(MAPbBr3)0.13]0.92(CsPbI3)0.08/2-TMABr-based 2D perovskite",
  "Perovskite_additive_compound": "Null",
  "Perovskite_additive_concentration": "Null",
  "Perovskite_bandgap": "1.610 eV",
  "Perovskite_deposition_method": "Spin-coating",
  "Perovskite_deposition_sequential_spin_coating": "False",
  "Perovskite_deposition_spin_coating_antisolvent": "Chlorobenzene",
  "Perovskite_deposition_reaction_solutions_compounds": "FAI;MABr;CsI;PbI2;PbBr2",
  "Perovskite_deposition_reaction_solutions_concentrations": "Null",
  "Perovskite_deposition_final_solutions_concentration_before_deposition": "1.3 M",
  "Perovskite_deposition_solvents_compound": "DMF;DMSO",
  "Perovskite_deposition_solvents_mixing_ratio": "0.78:0.22",
  "Perovskite_deposition_synthesis_atmosphere": "Null",
  "Perovskite_deposition_synthesis_atmosphere_pressure": "Null",
  "Perovskite_deposition_synthesis_atmosphere_relative_humidity": "Null",
  "Perovskite_deposition_spin_coating_speed": "2000 rpm;5000 rpm",
  "Perovskite_deposition_spin_coating_time": "12 s;30 s",
  "Perovskite_deposition_thermal_annealing_atmosphere": "Null",
  "Perovskite_deposition_thermal_annealing_temperature": "100 °C",
  "Perovskite_deposition_thermal_annealing_time": "60 min",
  "Perovskite_surface_treatment_material": "2-Thiophenemethylammonium Bromide (2-TMABr)",
  "Perovskite_surface_treatment_method": "Spin-coating",
  "Perovskite_surface_treatment_solution_concentration": "60 mM",
  "Perovskite_surface_treatment_solvents_compound": "Isopropanol",
  "Perovskite_surface_treatment_synthesis_atmosphere": "Null",
  "Perovskite_surface_treatment_synthesis_atmosphere_pressure": "Null",
  "Perovskite_surface_treatment_synthesis_atmosphere_relative_humidity": "Null",
  "Perovskite_surface_treatment_deposition_spin_coating_speed": "4000 rpm",
  "Perovskite_surface_treatment_deposition_spin_coating_time": "30 s",
  "Perovskite_surface_treatment_deposition_thermal_annealing_temperature": "100 °C",
  "Perovskite_surface_treatment_deposition_thermal_annealing_time": "6 min",
  "HTL_thickness": "Null",
  "HTL_stack_sequence": "Spiro-OMeTAD",
  "HTL_additive_compound": "4-tert-butylpyridine;Li-bis(trifluoromethanesulphonyl)imide;FK 209 Co(III) TFSI",
  "HTL_additive_concentration": "31.28 mL of stock solution;18.57 mL of stock solution (196 mg in 379 mL acetonitrile);13.69 mL of stock solution (99 mg in 263 mL acetonitrile)",
  "HTL_deposition_method": "Spin-coating",
  "HTL_deposition_solution_concentration": "60 mmol/mL",
  "HTL_deposition_solvents_compound": "Chlorobenzene",
  "HTL_deposition_synthesis_atmosphere": "Null",
  "HTL_deposition_synthesis_atmosphere_pressure": "Null",
  "HTL_deposition_synthesis_atmosphere_relative_humidity": "Null",
  "HTL_deposition_spin_coating_speed": "4000 rpm",
  "HTL_deposition_spin_coating_time": "30 s",
  "HTL_deposition_thermal_annealing_temperature": "Null",
  "HTL_deposition_thermal_annealing_time": "Null",
  "Backcontact_thickness": "70 nm",
  "Beckcontact_deposition_method": "Physical vapor deposition",
  "Backcontact_deposition_atmosphere_pressure": "High vacuum",
  "Encapsulation_method": "Null",
  "Encapsulation_atmosphere": "Null",
  "JV_measured_device_matching": "True",
  "JV_measured_reverse_scan_Voc": "1.15 V",
  "JV_measured_reverse_scan_Jsc": "23.2 mA/cm2",
  "JV_measured_reverse_scan_FF": "0.78",
  "JV_measured_reverse_scan_PCE": "20.8 %",
  "JV_measured_forward_scan_Voc": "1.122 V",
  "JV_measured_forward_scan_Jsc": "23.08 mA/cm2",
  "JV_measured_forward_scan_FF": "0.744",
  "JV_measured_forward_scan_PCE": "19.28 %",
  "JV_measured_light_spectra": "AM1.5G",
  "JV_measured_light_spectra_intensity": "100 mW/cm2",
  "JV_measured_scan_speed": "0.05 V/s",
  "JV_measured_scan_delay_time": "Null",
  "JV_certified_PCE": "Null",
  "Stabilized_measured_PCE": "Null",
  "Stabilized_certified_PCE": "Null",
  "Stability_test_device_matching": "True",
  "Stability_test_temperature": "Null",
  "Stability_test_atmosphere": "Argon",
  "Stability_test_light_spectra": "Null",
  "Stability_test_light_intensity": "1 sun",
  "Stability_test_relative_humidity": "Null",
  "Stability_PCE_after_time": "1000 hours",
  "Stability_PCE_after_time_value": "75 % of initial PCE"
}
