Repository: jiayijdong/PSCbench

# PSCbench


**PSCbench** is a novel benchmark for materials science research-level scientific
dataset curation sourced from published journals. The benchmark is designed to evaluate the complex classification capabilities,
strong domain knowledge, and advanced calculation skills of LLMs.

## Data


The PSCbench dataset is under dataset folder in json file format. Each file is list of dictionary and can be extracted using following scripts.
Each file stands for one published journal, which is fully elaborated in the paper. 

```
with open("./dataset/retroactive/{}.json".format(subject), encoding='utf-8') as json_file:
    problems=json.load(json_file)
```

File: dataset/2021-2025/10.1016_j.chempr.2021.07.011/Device_BestPCE_gpt4o_mini_10.1016_j.chempr.2021.07.011.json
{
  "Ref_DOI": "10.1016/j.chempr.2021.07.011",
  "Ref_journal": "Chem",
  "Ref_publication_year": "2021",
  "Ref_title": "Revealing phase evolution mechanism for stabilizing formamidinium-based lead halide perovskites by a key intermediate phase",
  "Cell_architecture": "NIP",
  "Cell_stack_sequence": "ETL/Perovskite/HTL/Backcontact",
  "Cell_area_measured": "0.09 cm2",
  "ETL_thickness": "Null",
  "ETL_stack_sequence": "Null",
  "ETL_additive_compound": "Null",
  "ETL_additive_concentration": "Null",
  "ETL_deposition_method": "Null",
  "ETL_deposition_solution_concentration": "Null",
  "ETL_deposition_solvents_compound": "Null",
  "ETL_deposition_synthesis_atmosphere": "Air",
  "ETL_deposition_synthesis_atmosphere_pressure": "1 atm",
  "ETL_deposition_synthesis_atmosphere_relative_humidity": "Null",
  "ETL_deposition_spin_coating_speed": "Null",
  "ETL_deposition_spin_coating_time": "Null",
  "ETL_deposition_thermal_annealing_temperature": "Null",
  "ETL_deposition_thermal_annealing_time": "Null",
  "Perovskite_dimension": "3D",
  "Perovskite_thickness": "Null",
  "Perovskite_composition_long_form": "FAPbI3",
  "Perovskite_additive_compound": "Null",
  "Perovskite_additive_concentration": "Null",
  "Perovskite_bandgap": "1.59 eV",
  "Perovskite_deposition_method": "Spin-coating",
  "Perovskite_deposition_sequential_spin_coating": "False",
  "Perovskite_deposition_spin_coating_antisolvent": "Chlorobenzene",
  "Perovskite_deposition_reaction_solutions_compounds": "PbI2;FAI;PbBr2;FABr",
  "Perovskite_deposition_reaction_solutions_concentrations": "0.67 mmol;1.00 mmol;0.33 mmol;0.33 mmol",
  "Perovskite_deposition_final_solutions_concentration_before_deposition": "Null",
  "Perovskite_deposition_solvents_compound": "DMF;DMSO",
  "Perovskite_deposition_solvents_mixing_ratio": "7:3",
  "Perovskite_deposition_synthesis_atmosphere": "Nitrogen",
  "Perovskite_deposition_synthesis_atmosphere_pressure": "1 atm",
  "Perovskite_deposition_synthesis_atmosphere_relative_humidity": "Null",
  "Perovskite_deposition_spin_coating_speed": "1000 rpm;5000 rpm",
  "Perovskite_deposition_spin_coating_time": "10 s;20 s",
  "Perovskite_deposition_thermal_annealing_atmosphere": "Air",
  "Perovskite_deposition_thermal_annealing_temperature": "60 °C",
  "Perovskite_deposition_thermal_annealing_time": "10 min",
  "Perovskite_surface_treatment_material": "Null",
  "Perovskite_surface_treatment_method": "Null",
  "Perovskite_surface_treatment_solution_concentration": "Null",
  "Perovskite_surface_treatment_solvents_compound": "Null",
  "Perovskite_surface_treatment_synthesis_atmosphere": "Null",
  "Perovskite_surface_treatment_synthesis_atmosphere_pressure": "Null",
  "Perovskite_surface_treatment_synthesis_atmosphere_relative_humidity": "Null",
  "Perovskite_surface_treatment_deposition_spin_coating_speed": "Null",
  "Perovskite_surface_treatment_deposition_spin_coating_time": "Null",
  "Perovskite_surface_treatment_deposition_thermal_annealing_temperature": "Null",
  "Perovskite_surface_treatment_deposition_thermal_annealing_time": "Null",
  "HTL_thickness": "Null",
  "HTL_stack_sequence": "Null",
  "HTL_additive_compound": "Null",
  "HTL_additive_concentration": "Null",
  "HTL_deposition_method": "Null",
  "HTL_deposition_solution_concentration": "Null",
  "HTL_deposition_solvents_compound": "Null",
  "HTL_deposition_synthesis_atmosphere": "Air",
  "HTL_deposition_synthesis_atmosphere_pressure": "1 atm",
  "HTL_deposition_synthesis_atmosphere_relative_humidity": "Null",
  "HTL_deposition_spin_coating_speed": "Null",
  "HTL_deposition_spin_coating_time": "Null",
  "HTL_deposition_thermal_annealing_temperature": "Null",
  "HTL_deposition_thermal_annealing_time": "Null",
  "Backcontact_thickness": "Null",
  "Beckcontact_deposition_method": "Thermal evaporation",
  "Backcontact_deposition_atmosphere_pressure": "Null",
  "Encapsulation_method": "Null",
  "Encapsulation_atmosphere": "Air",
  "JV_measured_device_matching": "True",
  "JV_measured_reverse_scan_Voc": "Null",
  "JV_measured_reverse_scan_Jsc": "Null",
  "JV_measured_reverse_scan_FF": "Null",
  "JV_measured_reverse_scan_PCE": "21%",
  "JV_measured_forward_scan_Voc": "Null",
  "JV_measured_forward_scan_Jsc": "Null",
  "JV_measured_forward_scan_FF": "Null",
  "JV_measured_forward_scan_PCE": "Null",
  "JV_measured_light_spectra": "AM1.5G",
  "JV_measured_light_spectra_intensity": "1 sun",
  "JV_measured_scan_speed": "Null",
  "JV_measured_scan_delay_time": "Null",
  "JV_certified_PCE": "Null",
  "Stabilized_measured_PCE": "Null",
  "Stabilized_certified_PCE": "Null",
  "Stability_test_device_matching": "True",
  "Stability_test_temperature": "20 °C",
  "Stability_test_atmosphere": "Air",
  "Stability_test_light_spectra": "AM1.5G",
  "Stability_test_light_intensity": "1 sun",
  "Stability_test_relative_humidity": "50%",
  "Stability_PCE_after_time": "1000 hours",
  "Stability_PCE_after_time_value": "90%"
}

File: dataset/2021-2025/10.1016_j.chempr.2021.07.011/Device_BestPCE_gpt4o_mini_zero_shot_10.1016_j.chempr.2021.07.011.json
{
  "Ref_DOI": "10.1016/j.chempr.2021.07.011",
  "Ref_journal": "Chem",
  "Ref_publication_year": "2021",
  "Ref_title": "Revealing phase evolution mechanism for stabilizing formamidinium-based lead halide perovskites by a key intermediate phase",
  "Cell_architecture": "Null",
  "Cell_stack_sequence": "Null",
  "Cell_area_measured": "Null",
  "ETL_thickness": "Null",
  "ETL_stack_sequence": "Null",
  "ETL_additive_compound": "Null",
  "ETL_additive_concentration": "Null",
  "ETL_deposition_method": "Null",
  "ETL_deposition_solution_concentration": "Null",
  "ETL_deposition_solvents_compound": "Null",
  "ETL_deposition_synthesis_atmosphere": "Null",
  "ETL_deposition_synthesis_atmosphere_pressure": "Null",
  "ETL_deposition_synthesis_atmosphere_relative_humidity": "Null",
  "ETL_deposition_spin_coating_speed": "Null",
  "ETL_deposition_spin_coating_time": "Null",
  "ETL_deposition_thermal_annealing_temperature": "Null",
  "ETL_deposition_thermal_annealing_time": "Null",
  "Perovskite_dimension": "Null",
  "Perovskite_thickness": "Null",
  "Perovskite_composition_long_form": "FAPb(I1-xBrx)3",
  "Perovskite_additive_compound": "Null",
  "Perovskite_additive_concentration": "Null",
  "Perovskite_bandgap": "Null",
  "Perovskite_deposition_method": "Null",
  "Perovskite_deposition_sequential_spin_coating": "Null",
  "Perovskite_deposition_spin_coating_antisolvent": "Chlorobenzene",
  "Perovskite_deposition_reaction_solutions_compounds": "PbI2, FAI, PbBr2, FABr",
  "Perovskite_deposition_reaction_solutions_concentrations": "0.67 mmol PbI2, 0.67 mmol FAI, 0.33 mmol PbBr2, 0.33 mmol FABr",
  "Perovskite_deposition_final_solutions_concentration_before_deposition": "1.2 M",
  "Perovskite_deposition_solvents_compound": "DMF, DMSO",
  "Perovskite_deposition_solvents_mixing_ratio": "4:1",
  "Perovskite_deposition_synthesis_atmosphere": "Glove box",
  "Perovskite_deposition_synthesis_atmosphere_pressure": "Null",
  "Perovskite_deposition_synthesis_atmosphere_relative_humidity": "Null",
  "Perovskite_deposition_spin_coating_speed": "1000 rpm for 10 s, 5000 rpm for 20 s",
  "Perovskite_deposition_spin_coating_time": "Null",
  "Perovskite_deposition_thermal_annealing_atmosphere": "Null",
  "Perovskite_deposition_thermal_annealing_temperature": "100 °C",
  "Perovskite_deposition_thermal_annealing_time": "60 min",
  "Perovskite_surface_treatment_material": "Null",
  "Perovskite_surface_treatment_method": "Null",
  "Perovskite_surface_treatment_solution_concentration": "Null",
  "Perovskite_surface_treatment_solvents_compound": "Null",
  "Perovskite_surface_treatment_synthesis_atmosphere": "Null",
  "Perovskite_surface_treatment_synthesis_atmosphere_pressure": "Null",
  "Perovskite_surface_treatment_synthesis_atmosphere_relative_humidity": "Null",
  "Perovskite_surface_treatment_deposition_spin_coating_speed": "Null",
  "Perovskite_surface_treatment_deposition_spin_coating_time": "Null",
  "Perovskite_surface_treatment_deposition_thermal_annealing_temperature": "Null",
  "Perovskite_surface_treatment_deposition_thermal_annealing_time": "Null",
  "HTL_thickness": "Null",
  "HTL_stack_sequence": "Null",
  "HTL_additive_compound": "Null",
  "HTL_additive_concentration": "Null",
  "HTL_deposition_method": "Null",
  "HTL_deposition_solution_concentration": "Null",
  "HTL_deposition_solvents_compound": "Null",
  "HTL_deposition_synthesis_atmosphere": "Null",
  "HTL_deposition_synthesis_atmosphere_pressure": "Null",
  "HTL_deposition_synthesis_atmosphere_relative_humidity": "Null",
  "HTL_deposition_spin_coating_speed": "Null",
  "HTL_deposition_spin_coating_time": "Null",
  "HTL_deposition_thermal_annealing_temperature": "Null",
  "HTL_deposition_thermal_annealing_time": "Null",
  "Backcontact_thickness": "Null",
  "Beckcontact_deposition_method": "Null",
  "Backcontact_deposition_atmosphere_pressure": "Null",
  "Encapsulation_method": "Null",
  "Encapsulation_atmosphere": "Null",
  "JV_measured_device_matching": "Null",
  "JV_measured_reverse_scan_Voc": "Null",
  "JV_measured_reverse_scan_Jsc": "Null",
  "JV_measured_reverse_scan_FF": "Null",
  "JV_measured_reverse_scan_PCE": "Null",
  "JV_measured_forward_scan_Voc": "Null",
  "JV_measured_forward_scan_Jsc": "Null",
  "JV_measured_forward_scan_FF": "Null",
  "JV_measured_forward_scan_PCE": "Null",
  "JV_measured_light_spectra": "Null",
  "JV_measured_light_spectra_intensity": "Null",
  "JV_measured_scan_speed": "Null",
  "JV_measured_scan_delay_time": "Null",
  "JV_certified_PCE": "Null",
  "Stabilized_measured_PCE": "Null",
  "Stabilized_certified_PCE": "Null",
  "Stability_test_device_matching": "Null",
  "Stability_test_temperature": "Null",
  "Stability_test_atmosphere": "Null",
  "Stability_test_light_spectra": "Null",
  "Stability_test_light_intensity": "Null",
  "Stability_test_relative_humidity": "Null",
  "Stability_PCE_after_time": "Null",
  "Stability_PCE_after_time_value": "Null"
}

File: dataset/2021-2025/10.1016_j.chempr.2021.07.011/Device_BestPCE_grok_10.1016_j.chempr.2021.07.011.json
{
  "Ref_DOI": "10.1016/j.chempr.2021.07.011",
  "Ref_journal": "Chem",
  "Ref_publication_year": "2021",
  "Ref_title": "Revealing phase evolution mechanism for stabilizing formamidinium-based lead halide perovskites by a key intermediate phase",
  "Cell_architecture": "NIP",
  "Cell_stack_sequence": "FTO/TiO2/(FAPbI3)0.9(MAPbBr3)0.05(CsPbBr3)0.05/spiro-OMeTAD/Au",
  "Cell_area_measured": "0.09 cm2",
  "ETL_thickness": "150 nm",
  "ETL_stack_sequence": "TiO2",
  "ETL_additive_compound": "Null",
  "ETL_additive_concentration": "Null",
  "ETL_deposition_method": "Spin-coating",
  "ETL_deposition_solution_concentration": "120 mg/mL",
  "ETL_deposition_solvents_compound": "Ethanol",
  "ETL_deposition_synthesis_atmosphere": "Air",
  "ETL_deposition_synthesis_atmosphere_pressure": "1 atm",
  "ETL_deposition_synthesis_atmosphere_relative_humidity": "Null",
  "ETL_deposition_spin_coating_speed": "5000 rpm",
  "ETL_deposition_spin_coating_time": "20 s",
  "ETL_deposition_thermal_annealing_temperature": "100 °C;500 °C",
  "ETL_deposition_thermal_annealing_time": "10 min;30 min",
  "Perovskite_dimension": "3D",
  "Perovskite_thickness": "Null",
  "Perovskite_composition_long_form": "(FAPbI3)0.9(MAPbBr3)0.05(CsPbBr3)0.05",
  "Perovskite_additive_compound": "MACl",
  "Perovskite_additive_concentration": "0%-40%",
  "Perovskite_bandgap": "1.59 eV",
  "Perovskite_deposition_method": "Spin-coating",
  "Perovskite_deposition_sequential_spin_coating": "False",
  "Perovskite_deposition_spin_coating_antisolvent": "Chlorobenzene",
  "Perovskite_deposition_reaction_solutions_compounds": "Null",
  "Perovskite_deposition_reaction_solutions_concentrations": "Null",
  "Perovskite_deposition_final_solutions_concentration_before_deposition": "1.2 M",
  "Perovskite_deposition_solvents_compound": "DMF;DMSO",
  "Perovskite_deposition_solvents_mixing_ratio": "4:1",
  "Perovskite_deposition_synthesis_atmosphere": "Ar",
  "Perovskite_deposition_synthesis_atmosphere_pressure": "Null",
  "Perovskite_deposition_synthesis_atmosphere_relative_humidity": "Null",
  "Perovskite_deposition_spin_coating_speed": "1000 rpm;5000 rpm",
  "Perovskite_deposition_spin_coating_time": "10 s;20 s",
  "Perovskite_deposition_thermal_annealing_atmosphere": "Null",
  "Perovskite_deposition_thermal_annealing_temperature": "150 °C",
  "Perovskite_deposition_thermal_annealing_time": "10 min",
  "Perovskite_surface_treatment_material": "Null",
  "Perovskite_surface_treatment_method": "Null",
  "Perovskite_surface_treatment_solution_concentration": "Null",
  "Perovskite_surface_treatment_solvents_compound": "Null",
  "Perovskite_surface_treatment_synthesis_atmosphere": "Null",
  "Perovskite_surface_treatment_synthesis_atmosphere_pressure": "Null",
  "Perovskite_surface_treatment_synthesis_atmosphere_relative_humidity": "Null",
  "Perovskite_surface_treatment_deposition_spin_coating_speed": "Null",
  "Perovskite_surface_treatment_deposition_spin_coating_time": "Null",
  "Perovskite_surface_treatment_deposition_thermal_annealing_temperature": "Null",
  "Perovskite_surface_treatment_deposition_thermal_annealing_time": "Null",
  "HTL_thickness": "Null",
  "HTL_stack_sequence": "spiro-OMeTAD",
  "HTL_additive_compound": "LiTFSI;tBP",
  "HTL_additive_concentration": "520 mg/mL;28.8 mL/mL",
  "HTL_deposition_method": "Spin-coating",
  "HTL_deposition_solution_concentration": "72.3 mg/mL",
  "HTL_deposition_solvents_compound": "Chlorobenzene",
  "HTL_deposition_synthesis_atmosphere": "Null",
  "HTL_deposition_synthesis_atmosphere_pressure": "Null",
  "HTL_deposition_synthesis_atmosphere_relative_humidity": "Null",
  "HTL_deposition_spin_coating_speed": "4000 rpm",
  "HTL_deposition_spin_coating_time": "20 s",
  "HTL_deposition_thermal_annealing_temperature": "Null",
  "HTL_deposition_thermal_annealing_time": "Null",
  "Backcontact_thickness": "80 nm",
  "Beckcontact_deposition_method": "Thermal evaporation",
  "Backcontact_deposition_atmosphere_pressure": "2e-7 torr",
  "Encapsulation_method": "Null",
  "Encapsulation_atmosphere": "Null",
  "JV_measured_device_matching": "True",
  "JV_measured_reverse_scan_Voc": "Null",
  "JV_measured_reverse_scan_Jsc": "Null",
  "JV_measured_reverse_scan_FF": "Null",
  "JV_measured_reverse_scan_PCE": "21 %",
  "JV_measured_forward_scan_Voc": "Null",
  "JV_measured_forward_scan_Jsc": "Null",
  "JV_measured_forward_scan_FF": "Null",
  "JV_measured_forward_scan_PCE": "Null",
  "JV_measured_light_spectra": "AM1.5G",
  "JV_measured_light_spectra_intensity": "100 mW/cm2",
  "JV_measured_scan_speed": "0.25 V/s",
  "JV_measured_scan_delay_time": "Null",
  "JV_certified_PCE": "Null",
  "Stabilized_measured_PCE": "Null",
  "Stabilized_certified_PCE": "Null",
  "Stability_test_device_matching": "True",
  "Stability_test_temperature": "Null",
  "Stability_test_atmosphere": "Null",
  "Stability_test_light_spectra": "Null",
  "Stability_test_light_intensity": "Null",
  "Stability_test_relative_humidity": "20 %",
  "Stability_PCE_after_time": "1000 hours",
  "Stability_PCE_after_time_value": "90 % of initial PCE"
}

File: dataset/2021-2025/10.1016_j.chempr.2021.07.011/Device_BestPCE_o3_10.1016_j.chempr.2021.07.011.json
{
  "Ref_DOI": "10.1016/j.chempr.2021.07.011",
  "Ref_journal": "Chem",
  "Ref_publication_year": "2021",
  "Ref_title": "Revealing phase evolution mechanism for stabilizing formamidinium-based lead halide perovskites by a key intermediate phase",
  "Cell_architecture": "NIP",
  "Cell_stack_sequence": "FTO/compact-TiO2/mesoporous-TiO2/perovskite/spiro-OMeTAD/Au",
  "Cell_area_measured": "0.09 cm2",
  "ETL_thickness": "150 nm",
  "ETL_stack_sequence": "compact-TiO2/mesoporous-TiO2",
  "ETL_additive_compound": "Null",
  "ETL_additive_concentration": "Null",
  "ETL_deposition_method": "Spin-coating",
  "ETL_deposition_solution_concentration": "120 mg/mL",
  "ETL_deposition_solvents_compound": "Ethanol",
  "ETL_deposition_synthesis_atmosphere": "Air",
  "ETL_deposition_synthesis_atmosphere_pressure": "1 atm",
  "ETL_deposition_synthesis_atmosphere_relative_humidity": "Null",
  "ETL_deposition_spin_coating_speed": "5000 rpm",
  "ETL_deposition_spin_coating_time": "20 s",
  "ETL_deposition_thermal_annealing_temperature": "100 °C/500 °C",
  "ETL_deposition_thermal_annealing_time": "10 min/30 min",
  "Perovskite_dimension": "3D",
  "Perovskite_thickness": "Null",
  "Perovskite_composition_long_form": "(FAPbI3)0.9(MAPbBr3)0.05(CsPbBr3)0.05",
  "Perovskite_additive_compound": "Null",
  "Perovskite_additive_concentration": "Null",
  "Perovskite_bandgap": "1.59 eV",
  "Perovskite_deposition_method": "Spin-coating",
  "Perovskite_deposition_sequential_spin_coating": "False",
  "Perovskite_deposition_spin_coating_antisolvent": "Chlorobenzene",
  "Perovskite_deposition_reaction_solutions_compounds": "PbI2; PbBr2; FAI; MABr; CsBr",
  "Perovskite_deposition_reaction_solutions_concentrations": "Null",
  "Perovskite_deposition_final_solutions_concentration_before_deposition": "1.2 M",
  "Perovskite_deposition_solvents_compound": "DMF; DMSO",
  "Perovskite_deposition_solvents_mixing_ratio": "4:1",
  "Perovskite_deposition_synthesis_atmosphere": "Nitrogen",
  "Perovskite_deposition_synthesis_atmosphere_pressure": "1 atm",
  "Perovskite_deposition_synthesis_atmosphere_relative_humidity": "Null",
  "Perovskite_deposition_spin_coating_speed": "1000 rpm;5000 rpm",
  "Perovskite_deposition_spin_coating_time": "10 s;20 s",
  "Perovskite_deposition_thermal_annealing_atmosphere": "Nitrogen",
  "Perovskite_deposition_thermal_annealing_temperature": "150 °C",
  "Perovskite_deposition_thermal_annealing_time": "10 min",
  "Perovskite_surface_treatment_material": "Null",
  "Perovskite_surface_treatment_method": "Null",
  "Perovskite_surface_treatment_solution_concentration": "Null",
  "Perovskite_surface_treatment_solvents_compound": "Null",
  "Perovskite_surface_treatment_synthesis_atmosphere": "Null",
  "Perovskite_surface_treatment_synthesis_atmosphere_pressure": "Null",
  "Perovskite_surface_treatment_synthesis_atmosphere_relative_humidity": "Null",
  "Perovskite_surface_treatment_deposition_spin_coating_speed": "Null",
  "Perovskite_surface_treatment_deposition_spin_coating_time": "Null",
  "Perovskite_surface_treatment_deposition_thermal_annealing_temperature": "Null",
  "Perovskite_surface_treatment_deposition_thermal_annealing_time": "Null",
  "HTL_thickness": "Null",
  "HTL_stack_sequence": "spiro-OMeTAD",
  "HTL_additive_compound": "LiTFSI; tBP",
  "HTL_additive_concentration": "520 mg/mL; 28.8 µL",
  "HTL_deposition_method": "Spin-coating",
  "HTL_deposition_solution_concentration": "72.3 mg/mL",
  "HTL_deposition_solvents_compound": "Chlorobenzene",
  "HTL_deposition_synthesis_atmosphere": "Air",
  "HTL_deposition_synthesis_atmosphere_pressure": "1 atm",
  "HTL_deposition_synthesis_atmosphere_relative_humidity": "Null",
  "HTL_deposition_spin_coating_speed": "4000 rpm",
  "HTL_deposition_spin_coating_time": "20 s",
  "HTL_deposition_thermal_annealing_temperature": "Null",
  "HTL_deposition_thermal_annealing_time": "Null",
  "Backcontact_thickness": "80 nm",
  "Beckcontact_deposition_method": "Thermal evaporation",
  "Backcontact_deposition_atmosphere_pressure": "2e-7 torr",
  "Encapsulation_method": "Null",
  "Encapsulation_atmosphere": "Null",
  "JV_measured_device_matching": "True",
  "JV_measured_reverse_scan_Voc": "Null",
  "JV_measured_reverse_scan_Jsc": "Null",
  "JV_measured_reverse_scan_FF": "Null",
  "JV_measured_reverse_scan_PCE": "21",
  "JV_measured_forward_scan_Voc": "Null",
  "JV_measured_forward_scan_Jsc": "Null",
  "JV_measured_forward_scan_FF": "Null",
  "JV_measured_forward_scan_PCE": "Null",
  "JV_measured_light_spectra": "AM1.5G",
  "JV_measured_light_spectra_intensity": "1 sun",
  "JV_measured_scan_speed": "Null",
  "JV_measured_scan_delay_time": "Null",
  "JV_certified_PCE": "Null",
  "Stabilized_measured_PCE": "Null",
  "Stabilized_certified_PCE": "Null",
  "Stability_test_device_matching": "True",
  "Stability_test_temperature": "Null",
  "Stability_test_atmosphere": "Air",
  "Stability_test_light_spectra": "Null",
  "Stability_test_light_intensity": "Null",
  "Stability_test_relative_humidity": "20%",
  "Stability_PCE_after_time": "1000 hours",
  "Stability_PCE_after_time_value": "90%"
}

File: dataset/2021-2025/10.1016_j.chempr.2021.07.011/Device_BestPCE_o4_mini_10.1016_j.chempr.2021.07.011.json
{
  "Ref_DOI": "10.1016/j.chempr.2021.07.011",
  "Ref_journal": "Chem",
  "Ref_publication_year": "2021",
  "Ref_title": "Revealing phase evolution mechanism for stabilizing formamidinium-based lead halide perovskites by a key intermediate phase",
  "Cell_architecture": "NIP",
  "Cell_stack_sequence": "FTO/mesoporous TiO2/(FAPbI3)0.9(MAPbBr3)0.05(CsPbBr3)0.05/spiro-OMeTAD/Au",
  "Cell_area_measured": "0.09 cm2",
  "ETL_thickness": "150 nm",
  "ETL_stack_sequence": "mesoporous TiO2",
  "ETL_additive_compound": "Null",
  "ETL_additive_concentration": "Null",
  "ETL_deposition_method": "Spin-coating",
  "ETL_deposition_solution_concentration": "120 mg/mL",
  "ETL_deposition_solvents_compound": "Ethanol",
  "ETL_deposition_synthesis_atmosphere": "Air",
  "ETL_deposition_synthesis_atmosphere_pressure": "1 atm",
  "ETL_deposition_synthesis_atmosphere_relative_humidity": "Null",
  "ETL_deposition_spin_coating_speed": "5000 rpm",
  "ETL_deposition_spin_coating_time": "20 s",
  "ETL_deposition_thermal_annealing_temperature": "100 °C/500 °C",
  "ETL_deposition_thermal_annealing_time": "10 min/30 min",
  "Perovskite_dimension": "3D",
  "Perovskite_thickness": "Null",
  "Perovskite_composition_long_form": "(FAPbI3)0.9(MAPbBr3)0.05(CsPbBr3)0.05",
  "Perovskite_additive_compound": "MACl",
  "Perovskite_additive_concentration": "Null",
  "Perovskite_bandgap": "1.59 eV",
  "Perovskite_deposition_method": "Spin-coating",
  "Perovskite_deposition_sequential_spin_coating": "False",
  "Perovskite_deposition_spin_coating_antisolvent": "Chlorobenzene",
  "Perovskite_deposition_reaction_solutions_compounds": "Null",
  "Perovskite_deposition_reaction_solutions_concentrations": "Null",
  "Perovskite_deposition_final_solutions_concentration_before_deposition": "1.2 M",
  "Perovskite_deposition_solvents_compound": "DMF;DMSO",
  "Perovskite_deposition_solvents_mixing_ratio": "4:1",
  "Perovskite_deposition_synthesis_atmosphere": "Nitrogen",
  "Perovskite_deposition_synthesis_atmosphere_pressure": "1 atm",
  "Perovskite_deposition_synthesis_atmosphere_relative_humidity": "Null",
  "Perovskite_deposition_spin_coating_speed": "1000 rpm;5000 rpm",
  "Perovskite_deposition_spin_coating_time": "10 s;20 s",
  "Perovskite_deposition_thermal_annealing_atmosphere": "Nitrogen",
  "Perovskite_deposition_thermal_annealing_temperature": "150 °C",
  "Perovskite_deposition_thermal_annealing_time": "10 min",
  "Perovskite_surface_treatment_material": "Null",
  "Perovskite_surface_treatment_method": "Null",
  "Perovskite_surface_treatment_solution_concentration": "Null",
  "Perovskite_surface_treatment_solvents_compound": "Null",
  "Perovskite_surface_treatment_synthesis_atmosphere": "Null",
  "Perovskite_surface_treatment_synthesis_atmosphere_pressure": "Null",
  "Perovskite_surface_treatment_synthesis_atmosphere_relative_humidity": "Null",
  "Perovskite_surface_treatment_deposition_spin_coating_speed": "Null",
  "Perovskite_surface_treatment_deposition_spin_coating_time": "Null",
  "Perovskite_surface_treatment_deposition_thermal_annealing_temperature": "Null",
  "Perovskite_surface_treatment_deposition_thermal_annealing_time": "Null",
  "HTL_thickness": "Null",
  "HTL_stack_sequence": "spiro-OMeTAD",
  "HTL_additive_compound": "Li-TFSI;tBP",
  "HTL_additive_concentration": "Null",
  "HTL_deposition_method": "Spin-coating",
  "HTL_deposition_solution_concentration": "72.3 mg/mL",
  "HTL_deposition_solvents_compound": "Chlorobenzene",
  "HTL_deposition_synthesis_atmosphere": "Nitrogen",
  "HTL_deposition_synthesis_atmosphere_pressure": "1 atm",
  "HTL_deposition_synthesis_atmosphere_relative_humidity": "Null",
  "HTL_deposition_spin_coating_speed": "4000 rpm",
  "HTL_deposition_spin_coating_time": "20 s",
  "HTL_deposition_thermal_annealing_temperature": "Null",
  "HTL_deposition_thermal_annealing_time": "Null",
  "Backcontact_thickness": "80 nm",
  "Beckcontact_deposition_method": "Thermal evaporation",
  "Backcontact_deposition_atmosphere_pressure": "2e-7 Torr",
  "Encapsulation_method": "Null",
  "Encapsulation_atmosphere": "Null",
  "JV_measured_device_matching": "True",
  "JV_measured_reverse_scan_Voc": "Null",
  "JV_measured_reverse_scan_Jsc": "Null",
  "JV_measured_reverse_scan_FF": "Null",
  "JV_measured_reverse_scan_PCE": "21 %",
  "JV_measured_forward_scan_Voc": "Null",
  "JV_measured_forward_scan_Jsc": "Null",
  "JV_measured_forward_scan_FF": "Null",
  "JV_measured_forward_scan_PCE": "Null",
  "JV_measured_light_spectra": "AM1.5G",
  "JV_measured_light_spectra_intensity": "100 mW/cm2",
  "JV_measured_scan_speed": "0.25 V/s",
  "JV_measured_scan_delay_time": "Null",
  "JV_certified_PCE": "Null",
  "Stabilized_measured_PCE": "Null",
  "Stabilized_certified_PCE": "Null",
  "Stability_test_device_matching": "True",
  "Stability_test_temperature": "Null",
  "Stability_test_atmosphere": "Dark",
  "Stability_test_light_spectra": "Null",
  "Stability_test_light_intensity": "Null",
  "Stability_test_relative_humidity": "20 %",
  "Stability_PCE_after_time": "1000 hours",
  "Stability_PCE_after_time_value": "90 %"
}

File: dataset/2021-2025/10.1016_j.chempr.2021.08.009/Device_BestPCE_10.1016_j.chempr.2021.08.009.json
{
    "Ref_DOI": "10.1016/j.chempr.2021.08.009",
    "Ref_journal": "Chem",
    "Ref_publication_year": "2021",
    "Ref_title": "Halogen-halogen bonds enable improved long-term operational stability of mixed-halide perovskite photovoltaics",
    "Cell_architecture": "NIP",
    "Cell_stack_sequence": "ITO/SnO2/Cs0.12MA0.2FA0.68Pb(I0.78Br0.22)3/Spiro-OMeTAD/Au",
    "Cell_area_measured": "0.0485 cm2",
    "ETL_thickness": "Null",
    "ETL_stack_sequence": "SnO2",
    "ETL_additive_compound": "Null",
    "ETL_additive_concentration": "Null",
    "ETL_deposition_method": "Spin-coating",
    "ETL_deposition_solution_concentration": "Null",
    "ETL_deposition_solvents_compound": "Null",
    "ETL_deposition_synthesis_atmosphere": "Air",
    "ETL_deposition_synthesis_atmosphere_pressure": "1 atm",
    "ETL_deposition_synthesis_atmosphere_relative_humidity": "Null",
    "ETL_deposition_spin_coating_speed": "3500 rpm",
    "ETL_deposition_spin_coating_time": "30 s",
    "ETL_deposition_thermal_annealing_temperature": "150 °C",
    "ETL_deposition_thermal_annealing_time": "20 min",
    "Perovskite_dimension": "3D",
    "Perovskite_thickness": "Null",
    "Perovskite_composition_long_form": "Cs0.12MA0.2FA0.68Pb(I0.78Br0.22)3",
    "Perovskite_additive_compound": "(I-FEA)2PbI4",
    "Perovskite_additive_concentration": "Null",
    "Perovskite_bandgap": "Null",
    "Perovskite_deposition_method": "Spin-coating",
    "Perovskite_deposition_sequential_spin_coating": "False",
    "Perovskite_deposition_spin_coating_antisolvent": "Ethyl acetate",
    "Perovskite_deposition_reaction_solutions_compounds": "FAI;MABr;PbI2;PbBr2;CsI",
    "Perovskite_deposition_reaction_solutions_concentrations": "Null",
    "Perovskite_deposition_final_solutions_concentration_before_deposition": "Null",
    "Perovskite_deposition_solvents_compound": "DMF;DMSO",
    "Perovskite_deposition_solvents_mixing_ratio": "4:1",
    "Perovskite_deposition_synthesis_atmosphere": "Nitrogen",
    "Perovskite_deposition_synthesis_atmosphere_pressure": "Null",
    "Perovskite_deposition_synthesis_atmosphere_relative_humidity": "Null",
    "Perovskite_deposition_spin_coating_speed": "4000 rpm",
    "Perovskite_deposition_spin_coating_time": "50 s",
    "Perovskite_deposition_thermal_annealing_atmosphere": "Null",
    "Perovskite_deposition_thermal_annealing_temperature": "130 °C",
    "Perovskite_deposition_thermal_annealing_time": "15 min",
    "Perovskite_surface_treatment_material": "Null",
    "Perovskite_surface_treatment_method": "Null",
    "Perovskite_surface_treatment_solution_concentration": "Null",
    "Perovskite_surface_treatment_solvents_compound": "Null",
    "Perovskite_surface_treatment_synthesis_atmosphere": "Null",
    "Perovskite_surface_treatment_synthesis_atmosphere_pressure": "Null",
    "Perovskite_surface_treatment_synthesis_atmosphere_relative_humidity": "Null",
    "Perovskite_surface_treatment_deposition_spin_coating_speed": "Null",
    "Perovskite_surface_treatment_deposition_spin_coating_time": "Null",
    "Perovskite_surface_treatment_deposition_thermal_annealing_temperature": "Null",
    "Perovskite_surface_treatment_deposition_thermal_annealing_time": "Null",
    "HTL_thickness": "Null",
    "HTL_stack_sequence": "Spiro-OMeTAD",
    "HTL_additive_compound": "Li-TFSI;4-tert-butylpyridine",
    "HTL_additive_concentration": "260 mg/mL;Null",
    "HTL_deposition_method": "Spin-Coating",
    "HTL_deposition_solution_concentration": "75 mg/mL",
    "HTL_deposition_solvents_compound": "Chlorobenzene",
    "HTL_deposition_synthesis_atmosphere": "Null",
    "HTL_deposition_synthesis_atmosphere_pressure": "Null",
    "HTL_deposition_synthesis_atmosphere_relative_humidity": "Null",
    "HTL_deposition_spin_coating_speed": "4000 rpm",
    "HTL_deposition_spin_coating_time": "35 s",
    "HTL_deposition_thermal_annealing_temperature": "Null",
    "HTL_deposition_thermal_annealing_time": "Null",
    "Backcontact_thickness": "100 nm",
    "Beckcontact_deposition_method": "Thermal evaporation",
    "Backcontact_deposition_atmosphere_pressure": "5 × 10-6 mbar",
    "Encapsulation_method": "Polymer sealant",
    "Encapsulation_atmosphere": "Null",
    "JV_measured_device_matching": "True",
    "JV_measured_reverse_scan_Voc": "1.20 V",
    "JV_measured_reverse_scan_Jsc": "20.03 mA/cm2",
    "JV_measured_reverse_scan_FF": "79.81 %",
    "JV_measured_reverse_scan_PCE": "19.19 %",
    "JV_measured_forward_scan_Voc": "Null",
    "JV_measured_forward_scan_Jsc": "Null",
    "JV_measured_forward_scan_FF": "Null",
    "JV_measured_forward_scan_PCE": "Null",
    "JV_measured_light_spectra": "AM1.5G",
    "JV_measured_light_spectra_intensity": "1 sun",
    "JV_measured_scan_speed": "50 mV/s",
    "JV_measured_scan_delay_time": "200 ms",
    "JV_certified_PCE": "Null",
    "Stabilized_measured_PCE": "Null",
    "Stabilized_certified_PCE": "Null",
    "Stability_test_device_matching": "True",
    "Stability_test_temperature": "Null",
    "Stability_test_atmosphere": "Ambient",
    "Stability_test_light_spectra": "AM1.5G",
    "Stability_test_light_intensity": "1 sun",
    "Stability_test_relative_humidity": "20-30 %",
    "Stability_PCE_after_time": "500 hours",
    "Stability_PCE_after_time_value": "90 %"
}

File: dataset/2021-2025/10.1016_j.chempr.2021.08.009/Device_BestPCE_Gemini_1.5_pro_10.1016_j.chempr.2021.08.009.json
{
  "Ref_DOI": "10.1016/j.chempr.2021.08.009",
  "Ref_journal": "Chem",
  "Ref_publication_year": "2021",
  "Ref_title": "Halogen-halogen bonds enable improved long-term operational stability of mixed-halide perovskite photovoltaics",
  "Cell_architecture": "NIP",
  "Cell_stack_sequence": "ITO/SnO2/Cs0.12MA0.2FA0.68Pb(I0.78Br0.22)3-(I-FEA)2PbI4/Spiro-OMeTAD/Au",
  "Cell_area_measured": "0.0485 cm2",
  "ETL_thickness": "Null",
  "ETL_stack_sequence": "SnO2",
  "ETL_additive_compound": "Null",
  "ETL_additive_concentration": "Null",
  "ETL_deposition_method": "Spin-coating",
  "ETL_deposition_solution_concentration": "Null",
  "ETL_deposition_solvents_compound": "Null",
  "ETL_deposition_synthesis_atmosphere": "Air",
  "ETL_deposition_synthesis_atmosphere_pressure": "1 atm",
  "ETL_deposition_synthesis_atmosphere_relative_humidity": "Null",
  "ETL_deposition_spin_coating_speed": "3500 rpm",
  "ETL_deposition_spin_coating_time": "30 s",
  "ETL_deposition_thermal_annealing_temperature": "150 °C",
  "ETL_deposition_thermal_annealing_time": "20 min",
  "Perovskite_dimension": "2D/3D",
  "Perovskite_thickness": "Null",
  "Perovskite_composition_long_form": "Cs0.12MA0.2FA0.68Pb(I0.78Br0.22)3-(I-FEA)2PbI4",
  "Perovskite_additive_compound": "Null",
  "Perovskite_additive_concentration": "Null",
  "Perovskite_bandgap": "Null",
  "Perovskite_deposition_method": "Spin-coating",
  "Perovskite_deposition_sequential_spin_coating": "False",
  "Perovskite_deposition_spin_coating_antisolvent": "Ethyl acetate",
  "Perovskite_deposition_reaction_solutions_compounds": "FAI;MABr;PbI2;PbBr2;CsI;(I-FEA)2PbI4",
  "Perovskite_deposition_reaction_solutions_concentrations": "Null",
  "Perovskite_deposition_final_solutions_concentration_before_deposition": "Null",
  "Perovskite_deposition_solvents_compound": "DMF;DMSO",
  "Perovskite_deposition_solvents_mixing_ratio": "4:1",
  "Perovskite_deposition_synthesis_atmosphere": "Nitrogen",
  "Perovskite_deposition_synthesis_atmosphere_pressure": "1 atm",
  "Perovskite_deposition_synthesis_atmosphere_relative_humidity": "Null",
  "Perovskite_deposition_spin_coating_speed": "4000 rpm",
  "Perovskite_deposition_spin_coating_time": "50 s",
  "Perovskite_deposition_thermal_annealing_atmosphere": "Null",
  "Perovskite_deposition_thermal_annealing_temperature": "130 °C",
  "Perovskite_deposition_thermal_annealing_time": "15 min",
  "Perovskite_surface_treatment_material": "Null",
  "Perovskite_surface_treatment_method": "Null",
  "Perovskite_surface_treatment_solution_concentration": "Null",
  "Perovskite_surface_treatment_solvents_compound": "Null",
  "Perovskite_surface_treatment_synthesis_atmosphere": "Null",
  "Perovskite_surface_treatment_synthesis_atmosphere_pressure": "Null",
  "Perovskite_surface_treatment_synthesis_atmosphere_relative_humidity": "Null",
  "Perovskite_surface_treatment_deposition_spin_coating_speed": "Null",
  "Perovskite_surface_treatment_deposition_spin_coating_time": "Null",
  "Perovskite_surface_treatment_deposition_thermal_annealing_temperature": "Null",
  "Perovskite_surface_treatment_deposition_thermal_annealing_time": "Null",
  "HTL_thickness": "Null",
  "HTL_stack_sequence": "Spiro-OMeTAD",
  "HTL_additive_compound": "Li-TFSI;tBP",
  "HTL_additive_concentration": "260 mg/mL;Null",
  "HTL_deposition_method": "Spin-coating",
  "HTL_deposition_solution_concentration": "75 mg/mL",
  "HTL_deposition_solvents_compound": "Chlorobenzene",
  "HTL_deposition_synthesis_atmosphere": "Air",
  "HTL_deposition_synthesis_atmosphere_pressure": "1 atm",
  "HTL_deposition_synthesis_atmosphere_relative_humidity": "Null",
  "HTL_deposition_spin_coating_speed": "4000 rpm",
  "HTL_deposition_spin_coating_time": "35 s",
  "HTL_deposition_thermal_annealing_temperature": "Null",
  "HTL_deposition_thermal_annealing_time": "Null",
  "Backcontact_thickness": "100 nm",
  "Beckcontact_deposition_method": "Thermal evaporation",
  "Backcontact_deposition_atmosphere_pressure": "5e-6 mbar",
  "Encapsulation_method": "Null",
  "Encapsulation_atmosphere": "Null",
  "JV_measured_device_matching": "True",
  "JV_measured_reverse_scan_Voc": "Null",
  "JV_measured_reverse_scan_Jsc": "Null",
  "JV_measured_reverse_scan_FF": "Null",
  "JV_measured_reverse_scan_PCE": "Null",
  "JV_measured_forward_scan_Voc": "1.20 V",
  "JV_measured_forward_scan_Jsc": "20.03 mA/cm2",
  "JV_measured_forward_scan_FF": "79.81%",
  "JV_measured_forward_scan_PCE": "19.19%",
  "JV_measured_light_spectra": "AM1.5",
  "JV_measured_light_spectra_intensity": "1 sun",
  "JV_measured_scan_speed": "50 mV/s",
  "JV_measured_scan_delay_time": "200 ms",
  "JV_certified_PCE": "Null",
  "Stabilized_measured_PCE": "Null",
  "Stabilized_certified_PCE": "Null",
  "Stability_test_device_matching": "True",
  "Stability_test_temperature": "Null",
  "Stability_test_atmosphere": "Air",
  "Stability_test_light_spectra": "AM1.5",
  "Stability_test_light_intensity": "1 sun",
  "Stability_test_relative_humidity": "20-30%",
  "Stability_PCE_after_time": "500 hours",
  "Stability_PCE_after_time_value": "90%"
}

File: dataset/2021-2025/10.1016_j.chempr.2021.08.009/Device_BestPCE_Gemini_2.0_Flash_10.1016_j.chempr.2021.08.009.json
{
  "Ref_DOI": "10.1016/j.chempr.2021.08.009",
  "Ref_journal": "Chem",
  "Ref_publication_year": "2021",
  "Ref_title": "Halogen-halogen bonds enable improved long-term operational stabilityof mixed-halide perovskite photovoltaics",
  "Cell_architecture": "NIP",
  "Cell_stack_sequence": "ITO/SnO2/perovskite/spiroOMeTAD/Au",
  "Cell_area_measured": "0.0485 cm2",
  "ETL_thickness": "Null",
  "ETL_stack_sequence": "Null",
  "ETL_additive_compound": "Null",
  "ETL_additive_concentration": "Null",
  "ETL_deposition_method": "Spin-coating",
  "ETL_deposition_solution_concentration": "Null",
  "ETL_deposition_solvents_compound": "Null",
  "ETL_deposition_synthesis_atmosphere": "Air",
  "ETL_deposition_synthesis_atmosphere_pressure": "1 atm",
  "ETL_deposition_synthesis_atmosphere_relative_humidity": "Null",
  "ETL_deposition_spin_coating_speed": "3,500 rpm",
  "ETL_deposition_spin_coating_time": "30 s",
  "ETL_deposition_thermal_annealing_temperature": "150 °C",
  "ETL_deposition_thermal_annealing_time": "20 min",
  "Perovskite_dimension": "3D/2D",
  "Perovskite_thickness": "Null",
  "Perovskite_composition_long_form": "Cs0.12MA0.2FA0.68Pb(I0.78Br0.22)3/(I-FEA)2PbI4",
  "Perovskite_additive_compound": "(I-FEA)2PbI4",
  "Perovskite_additive_concentration": "Null",
  "Perovskite_bandgap": "Null",
  "Perovskite_deposition_method": "Spin-coating",
  "Perovskite_deposition_sequential_spin_coating": "False",
  "Perovskite_deposition_spin_coating_antisolvent": "Ethyl acetate",
  "Perovskite_deposition_reaction_solutions_compounds": "FAI; MABr; PbI2; PbBr2; CsI",
  "Perovskite_deposition_reaction_solutions_concentrations": "Null",
  "Perovskite_deposition_final_solutions_concentration_before_deposition": "Null",
  "Perovskite_deposition_solvents_compound": "DMF; DMSO",
  "Perovskite_deposition_solvents_mixing_ratio": "4:1",
  "Perovskite_deposition_synthesis_atmosphere": "Nitrogen",
  "Perovskite_deposition_synthesis_atmosphere_pressure": "1 atm",
  "Perovskite_deposition_synthesis_atmosphere_relative_humidity": "Null",
  "Perovskite_deposition_spin_coating_speed": "4,000 rpm",
  "Perovskite_deposition_spin_coating_time": "50 s",
  "Perovskite_deposition_thermal_annealing_atmosphere": "Null",
  "Perovskite_deposition_thermal_annealing_temperature": "130 °C",
  "Perovskite_deposition_thermal_annealing_time": "15 min",
  "Perovskite_surface_treatment_material": "Null",
  "Perovskite_surface_treatment_method": "Null",
  "Perovskite_surface_treatment_solution_concentration": "Null",
  "Perovskite_surface_treatment_solvents_compound": "Null",
  "Perovskite_surface_treatment_synthesis_atmosphere": "Null",
  "Perovskite_surface_treatment_synthesis_atmosphere_pressure": "Null",
  "Perovskite_surface_treatment_synthesis_atmosphere_relative_humidity": "Null",
  "Perovskite_surface_treatment_deposition_spin_coating_speed": "Null",
  "Perovskite_surface_treatment_deposition_spin_coating_time": "Null",
  "Perovskite_surface_treatment_deposition_thermal_annealing_temperature": "Null",
  "Perovskite_surface_treatment_deposition_thermal_annealing_time": "Null",
  "HTL_thickness": "Null",
  "HTL_stack_sequence": "Null",
  "HTL_additive_compound": "Li-TFSI; 4-tert-butylpyridine",
  "HTL_additive_concentration": "260 mg mL-1; Null",
  "HTL_deposition_method": "Spin-coating",
  "HTL_deposition_solution_concentration": "75 mg mL-1",
  "HTL_deposition_solvents_compound": "Chlorobenzene",
  "HTL_deposition_synthesis_atmosphere": "Null",
  "HTL_deposition_synthesis_atmosphere_pressure": "Null",
  "HTL_deposition_synthesis_atmosphere_relative_humidity": "Null",
  "HTL_deposition_spin_coating_speed": "4,000 rpm",
  "HTL_deposition_spin_coating_time": "35 s",
  "HTL_deposition_thermal_annealing_temperature": "Null",
  "HTL_deposition_thermal_annealing_time": "Null",
  "Backcontact_thickness": "100 nm",
  "Beckcontact_deposition_method": "Thermal evaporation",
  "Backcontact_deposition_atmosphere_pressure": "5 × 10-6 mbar",
  "Encapsulation_method": "Null",
  "Encapsulation_atmosphere": "Null",
  "JV_measured_device_matching": "True",
  "JV_measured_reverse_scan_Voc": "1.20 V",
  "JV_measured_reverse_scan_Jsc": "20.03 mA/cm2",
  "JV_measured_reverse_scan_FF": "79.81 %",
  "JV_measured_reverse_scan_PCE": "19.19 %",
  "JV_measured_forward_scan_Voc": "Null",
  "JV_measured_forward_scan_Jsc": "Null",
  "JV_measured_forward_scan_FF": "Null",
  "JV_measured_forward_scan_PCE": "Null",
  "JV_measured_light_spectra": "AM 1.5",
  "JV_measured_light_spectra_intensity": "1 sun",
  "JV_measured_scan_speed": "0.05 V/s",
  "JV_measured_scan_delay_time": "200 ms",
  "JV_certified_PCE": "Null",
  "Stabilized_measured_PCE": "Null",
  "Stabilized_certified_PCE": "Null",
  "Stability_test_device_matching": "True",
  "Stability_test_temperature": "20-30 °C",
  "Stability_test_atmosphere": "Ambient air",
  "Stability_test_light_spectra": "AM 1.5",
  "Stability_test_light_intensity": "1 sun",
  "Stability_test_relative_humidity": "20-30 %",
  "Stability_PCE_after_time": "500 h",
  "Stability_PCE_after_time_value": "90 %"
}
