Repository: jiayijdong/PSCbench

# PSCbench


**PSCbench** is a novel benchmark for materials science research-level scientific
dataset curation sourced from published journals. The benchmark is designed to evaluate the complex classification capabilities,
strong domain knowledge, and advanced calculation skills of LLMs. 

We developed an innovative **evaluation protocol** for a detailed analysis of classification abilities of leading commercially available Large Language Models. This
involves instructing LLMs to extract key knowledge information within a predefined set of
dataset template. This process offers a fine-grained understanding that LLM works as well as a human in annotating the data
and actually finds out when the humans failed to annotate the data
.

## Data


The PSCbench dataset is under dataset folder in json file format. Each file is list of dictionary and can be extracted using following scripts.
Each file stands for one published journal, which is fully elaborated in the paper. 

```
with open("./dataset/retroactive/{}.json".format(subject), encoding='utf-8') as json_file:
    problems=json.load(json_file)
```

## Evaluation
To evaluate our data using LLM, please refer to folder under eval

## Analysis (Evaluation Protocol)
The evaluation protocol involves analyzing both LLM
and reference (correct) ground truth with the assistance of human annotators to identify the key information in the literature.
These reasons are then summarized into 4 categories: **Tag, Materials, Fabrication and Properties**. Subsequently, a LLM verifier is employed to automatically attribute each
incorrectly extracted answer into a certain field. The resulting error profiles enable the
interpretation of the improved skills by certain prompting strategies and direct comparison of various
strategies.

### run evaluation protocol
After running the evaluation part, use the output to run the evaluation protocol. 
```
cd eval
OPENAI_API_KEY=your_key python ana_error.py --setting your_setting 
```

## Citation
If you find our paper useful, please cite our paper
```
@misc{dong2024pscbench,
  author = {Dong, Jiayi and Huang, Zijian and Yao, Yu and Shen, Zhichao and Liu, Junkai and Tong, Yiushun and Tsai, Chu-Yen and Duan, Haoxiang and Yang, Wenxin and Gong, Ming and Xu, Wei and Kundu, Arnesh and Zhang, Ying and Huang, Joshua and Tong, Xinyang and Yeh, Eric and Zhu, Yingke and Ng, Charlotte and Du, Yilun and Li, Ju and Schwalbe-Koda, Daniel and Yang, Yang},
  title = {{PSCBENCH: A Benchmark for Large-Scale Automated Knowledge Extraction and Data Curation in Perovskite Solar Cell Literature}},
  note = {Preprint},
  year = {2024},
  url = {https://arxiv.org/abs/XXXX.XXXXX}  
}

```

File: dataset/2021-2025/10.1016_j.joule.2020.11.020/Device_BestPCE_10.1016_j.joule.2020.11.020.json
{
    "Ref_DOI": "10.1016/j.joule.2020.11.020",
    "Ref_journal": "Joule",
    "Ref_publication_year": "2021",
    "Ref_title": "Surface Engineering of Ambient-Air-Processed Cesium Lead Triiodide Layers for Efficient Solar Cells",
    "Cell_architecture": "NIP",
    "Cell_stack_sequence": "Glass/FTO/compact-TiO2/CsPbI3/spiro-OMeTAD/Au",
    "Cell_area_measured": "0.094 cm2",
    "ETL_thickness": "Null",
    "ETL_stack_sequence": "compact-TiO2",
    "ETL_additive_compound": "Null",
    "ETL_additive_concentration": "Null",
    "ETL_deposition_method": "Spray pyrolysis",
    "ETL_deposition_solution_concentration": "20 mM",
    "ETL_deposition_solvents_compound": "Ethanol",
    "ETL_deposition_synthesis_atmosphere": "Air",
    "ETL_deposition_synthesis_atmosphere_pressure": "1 atm",
    "ETL_deposition_synthesis_atmosphere_relative_humidity": "Null",
    "ETL_deposition_spin_coating_speed": "Null",
    "ETL_deposition_spin_coating_time": "Null",
    "ETL_deposition_thermal_annealing_temperature": "450 °C",
    "ETL_deposition_thermal_annealing_time": "Null",
    "Perovskite_dimension": "3D",
    "Perovskite_thickness": "Null",
    "Perovskite_composition_long_form": "CsPbI3",
    "Perovskite_additive_compound": "MACl",
    "Perovskite_additive_concentration": "45 mM",
    "Perovskite_bandgap": "1.68–1.70 eV",
    "Perovskite_deposition_method": "Spin-coating",
    "Perovskite_deposition_sequential_spin_coating": "True",
    "Perovskite_deposition_spin_coating_antisolvent": "Null",
    "Perovskite_deposition_reaction_solutions_compounds": "CsI; PbI2; DMAI",
    "Perovskite_deposition_reaction_solutions_concentrations": "1:1:1 molar ratio",
    "Perovskite_deposition_final_solutions_concentration_before_deposition": "Null",
    "Perovskite_deposition_solvents_compound": "DMF",
    "Perovskite_deposition_solvents_mixing_ratio": "Null",
    "Perovskite_deposition_synthesis_atmosphere": "Air",
    "Perovskite_deposition_synthesis_atmosphere_pressure": "1 atm",
    "Perovskite_deposition_synthesis_atmosphere_relative_humidity": "15–30%",
    "Perovskite_deposition_spin_coating_speed": "3000 rpm; 5000 rpm",
    "Perovskite_deposition_spin_coating_time": "30 s; 30 s",
    "Perovskite_deposition_thermal_annealing_atmosphere": "Air",
    "Perovskite_deposition_thermal_annealing_temperature": "210 °C",
    "Perovskite_deposition_thermal_annealing_time": "5 min",
    "Perovskite_surface_treatment_material": "OAI",
    "Perovskite_surface_treatment_method": "Spin-coating",
    "Perovskite_surface_treatment_solution_concentration": "3 mg/mL",
    "Perovskite_surface_treatment_solvents_compound": "IPA",
    "Perovskite_surface_treatment_synthesis_atmosphere": "Air",
    "Perovskite_surface_treatment_synthesis_atmosphere_pressure": "1 atm",
    "Perovskite_surface_treatment_synthesis_atmosphere_relative_humidity": "Null",
    "Perovskite_surface_treatment_deposition_spin_coating_speed": "5000 rpm",
    "Perovskite_surface_treatment_deposition_spin_coating_time": "30 s",
    "Perovskite_surface_treatment_deposition_thermal_annealing_temperature": "100 °C",
    "Perovskite_surface_treatment_deposition_thermal_annealing_time": "5 min",
    "HTL_thickness": "Null",
    "HTL_stack_sequence": "spiro-OMeTAD",
    "HTL_additive_compound": "Li-TFSI; t-BP; Co-TFSI",
    "HTL_additive_concentration": "Null",
    "HTL_deposition_method": "Spin-Coating",
    "HTL_deposition_solution_concentration": "90 mg/mL",
    "HTL_deposition_solvents_compound": "Chlorobenzene",
    "HTL_deposition_synthesis_atmosphere": "Air",
    "HTL_deposition_synthesis_atmosphere_pressure": "1 atm",
    "HTL_deposition_synthesis_atmosphere_relative_humidity": "Null",
    "HTL_deposition_spin_coating_speed": "3500 rpm",
    "HTL_deposition_spin_coating_time": "30 s",
    "HTL_deposition_thermal_annealing_temperature": "Null",
    "HTL_deposition_thermal_annealing_time": "Null",
    "Backcontact_thickness": "60 nm",
    "Beckcontact_deposition_method": "Thermal evaporation",
    "Backcontact_deposition_atmosphere_pressure": "Null",
    "Encapsulation_method": "Thermal encapsulation",
    "Encapsulation_atmosphere": "Air",
    "JV_measured_device_matching": "True",
    "JV_measured_reverse_scan_Voc": "1.198 V",
    "JV_measured_reverse_scan_Jsc": "20.59 mA/cm2",
    "JV_measured_reverse_scan_FF": "82.5%",
    "JV_measured_reverse_scan_PCE": "20.37%",
    "JV_measured_forward_scan_Voc": "Null",
    "JV_measured_forward_scan_Jsc": "Null",
    "JV_measured_forward_scan_FF": "Null",
    "JV_measured_forward_scan_PCE": "Null",
    "JV_measured_light_spectra": "AM1.5G",
    "JV_measured_light_spectra_intensity": "100 mW/cm2",
    "JV_measured_scan_speed": "Null",
    "JV_measured_scan_delay_time": "Null",
    "JV_certified_PCE": "Null",
    "Stabilized_measured_PCE": "19.54%",
    "Stabilized_certified_PCE": "Null",
    "Stability_test_device_matching": "True",
    "Stability_test_temperature": "85 °C",
    "Stability_test_atmosphere": "Air",
    "Stability_test_light_spectra": "AM1.5G",
    "Stability_test_light_intensity": "100 mW/cm2",
    "Stability_test_relative_humidity": "20–30%",
    "Stability_PCE_after_time": "150 hours",
    "Stability_PCE_after_time_value": "90%"
}

File: dataset/2021-2025/10.1016_j.joule.2020.11.020/Device_BestPCE_Gemini_1.5_pro_10.1016_j.joule.2020.11.020.json
{
  "Ref_DOI": "10.1016/j.joule.2020.11.020",
  "Ref_journal": "Joule",
  "Ref_publication_year": "2021",
  "Ref_title": "Surface Engineering of Ambient-Air-Processed Cesium Lead Triiodide Layers for Efficient Solar Cells",
  "Cell_architecture": "NIP",
  "Cell_stack_sequence": "FTO/bl-TiO2/CsPbI3/spiro-OMeTAD/Au",
  "Cell_area_measured": "0.094 cm2",
  "ETL_thickness": "Null",
  "ETL_stack_sequence": "bl-TiO2",
  "ETL_additive_compound": "Null",
  "ETL_additive_concentration": "Null",
  "ETL_deposition_method": "Spray pyrolysis",
  "ETL_deposition_solution_concentration": "20 mM",
  "ETL_deposition_solvents_compound": "Ethanol",
  "ETL_deposition_synthesis_atmosphere": "Null",
  "ETL_deposition_synthesis_atmosphere_pressure": "Null",
  "ETL_deposition_synthesis_atmosphere_relative_humidity": "Null",
  "ETL_deposition_spin_coating_speed": "Null",
  "ETL_deposition_spin_coating_time": "Null",
  "ETL_deposition_thermal_annealing_temperature": "450 °C",
  "ETL_deposition_thermal_annealing_time": "Null",
  "Perovskite_dimension": "3D",
  "Perovskite_thickness": "Null",
  "Perovskite_composition_long_form": "CsPbI3",
  "Perovskite_additive_compound": "MACl;OAI",
  "Perovskite_additive_concentration": "45 mM;3 mg/mL",
  "Perovskite_bandgap": "1.7 eV",
  "Perovskite_deposition_method": "Spin-coating",
  "Perovskite_deposition_sequential_spin_coating": "True",
  "Perovskite_deposition_spin_coating_antisolvent": "Null",
  "Perovskite_deposition_reaction_solutions_compounds": "CsI;PbI2;DMAI",
  "Perovskite_deposition_reaction_solutions_concentrations": "0.6 M;0.6 M;0.6 M",
  "Perovskite_deposition_final_solutions_concentration_before_deposition": "Null",
  "Perovskite_deposition_solvents_compound": "DMF",
  "Perovskite_deposition_solvents_mixing_ratio": "Null",
  "Perovskite_deposition_synthesis_atmosphere": "Air",
  "Perovskite_deposition_synthesis_atmosphere_pressure": "1 atm",
  "Perovskite_deposition_synthesis_atmosphere_relative_humidity": "15-30%",
  "Perovskite_deposition_spin_coating_speed": "3000 rpm;5000 rpm",
  "Perovskite_deposition_spin_coating_time": "30 s;30 s",
  "Perovskite_deposition_thermal_annealing_atmosphere": "Null",
  "Perovskite_deposition_thermal_annealing_temperature": "210 °C;100 °C",
  "Perovskite_deposition_thermal_annealing_time": "5 min;5 min",
  "Perovskite_surface_treatment_material": "OAI",
  "Perovskite_surface_treatment_method": "Spin-coating",
  "Perovskite_surface_treatment_solution_concentration": "3 mg/mL",
  "Perovskite_surface_treatment_solvents_compound": "IPA",
  "Perovskite_surface_treatment_synthesis_atmosphere": "Air",
  "Perovskite_surface_treatment_synthesis_atmosphere_pressure": "1 atm",
  "Perovskite_surface_treatment_synthesis_atmosphere_relative_humidity": "15-30%",
  "Perovskite_surface_treatment_deposition_spin_coating_speed": "5000 rpm",
  "Perovskite_surface_treatment_deposition_spin_coating_time": "30 s",
  "Perovskite_surface_treatment_deposition_thermal_annealing_temperature": "100 °C",
  "Perovskite_surface_treatment_deposition_thermal_annealing_time": "5 min",
  "HTL_thickness": "Null",
  "HTL_stack_sequence": "spiro-OMeTAD",
  "HTL_additive_compound": "tBP;Li-TFSI;Co-TFSI",
  "HTL_additive_concentration": "39.5 μL;23 μL;10 μL",
  "HTL_deposition_method": "Spin-coating",
  "HTL_deposition_solution_concentration": "90 mg/mL",
  "HTL_deposition_solvents_compound": "Chlorobenzene",
  "HTL_deposition_synthesis_atmosphere": "Air",
  "HTL_deposition_synthesis_atmosphere_pressure": "1 atm",
  "HTL_deposition_synthesis_atmosphere_relative_humidity": "15-30%",
  "HTL_deposition_spin_coating_speed": "3500 rpm",
  "HTL_deposition_spin_coating_time": "30 s",
  "HTL_deposition_thermal_annealing_temperature": "Null",
  "HTL_deposition_thermal_annealing_time": "Null",
  "Backcontact_thickness": "60 nm",
  "Beckcontact_deposition_method": "Thermal evaporation",
  "Backcontact_deposition_atmosphere_pressure": "Null",
  "Encapsulation_method": "Thermal encapsulation with glass/polymer/epoxy resin",
  "Encapsulation_atmosphere": "Air",
  "JV_measured_device_matching": "True",
  "JV_measured_reverse_scan_Voc": "1.198 V",
  "JV_measured_reverse_scan_Jsc": "20.59 mA/cm2",
  "JV_measured_reverse_scan_FF": "82.5%",
  "JV_measured_reverse_scan_PCE": "20.37%",
  "JV_measured_forward_scan_Voc": "1.191 V",
  "JV_measured_forward_scan_Jsc": "20.59 mA/cm2",
  "JV_measured_forward_scan_FF": "81.2%",
  "JV_measured_forward_scan_PCE": "19.97%",
  "JV_measured_light_spectra": "AM1.5G",
  "JV_measured_light_spectra_intensity": "100 mW/cm2",
  "JV_measured_scan_speed": "Null",
  "JV_measured_scan_delay_time": "Null",
  "JV_certified_PCE": "Null",
  "Stabilized_measured_PCE": "19.54%",
  "Stabilized_certified_PCE": "Null",
  "Stability_test_device_matching": "True",
  "Stability_test_temperature": "Null",
  "Stability_test_atmosphere": "Ambient",
  "Stability_test_light_spectra": "AM1.5G",
  "Stability_test_light_intensity": "1 sun",
  "Stability_test_relative_humidity": "Null",
  "Stability_PCE_after_time": "150 h",
  "Stability_PCE_after_time_value": "90%"
}

File: dataset/2021-2025/10.1016_j.joule.2020.11.020/Device_BestPCE_Gemini_2.0_Flash_10.1016_j.joule.2020.11.020.json
{
  "Ref_DOI": "10.1016/j.joule.2020.11.020",
  "Ref_journal": "Joule",
  "Ref_publication_year": "2021",
  "Ref_title": "Surface Engineering of Ambient-Air-Processed Cesium Lead Triiodide Layers for Efﬁcient Solar Cells",
  "Cell_architecture": "NIP",
  "Cell_stack_sequence": "Glass/FTO/compact-TiO2/Perovskite/Spiro-OMeTAD/Au",
  "Cell_area_measured": "0.094 squared cm",
  "ETL_thickness": "Null",
  "ETL_stack_sequence": "Null",
  "ETL_additive_compound": "Null",
  "ETL_additive_concentration": "Null",
  "ETL_deposition_method": "Spray pyrolysis",
  "ETL_deposition_solution_concentration": "20 mM",
  "ETL_deposition_solvents_compound": "Ethanol;IPA",
  "ETL_deposition_synthesis_atmosphere": "Air",
  "ETL_deposition_synthesis_atmosphere_pressure": "1 atm",
  "ETL_deposition_synthesis_atmosphere_relative_humidity": "Null",
  "ETL_deposition_spin_coating_speed": "Null",
  "ETL_deposition_spin_coating_time": "Null",
  "ETL_deposition_thermal_annealing_temperature": "450",
  "ETL_deposition_thermal_annealing_time": "Null",
  "Perovskite_dimension": "3D",
  "Perovskite_thickness": "Null",
  "Perovskite_composition_long_form": "CsPbI3",
  "Perovskite_additive_compound": "MACl",
  "Perovskite_additive_concentration": "45 mM",
  "Perovskite_bandgap": "1.68-1.70 eV",
  "Perovskite_deposition_method": "Spin-coating",
  "Perovskite_deposition_sequential_spin_coating": "True",
  "Perovskite_deposition_spin_coating_antisolvent": "Null",
  "Perovskite_deposition_reaction_solutions_compounds": "CsI;PbI2;DMAI",
  "Perovskite_deposition_reaction_solutions_concentrations": "0.6 M;0.6 M;0.6 M",
  "Perovskite_deposition_final_solutions_concentration_before_deposition": "Null",
  "Perovskite_deposition_solvents_compound": "DMF",
  "Perovskite_deposition_solvents_mixing_ratio": "Null",
  "Perovskite_deposition_synthesis_atmosphere": "Air",
  "Perovskite_deposition_synthesis_atmosphere_pressure": "1 atm",
  "Perovskite_deposition_synthesis_atmosphere_relative_humidity": "15-30",
  "Perovskite_deposition_spin_coating_speed": "3000 rpm;5000 rpm",
  "Perovskite_deposition_spin_coating_time": "30 s;30 s",
  "Perovskite_deposition_thermal_annealing_atmosphere": "Air",
  "Perovskite_deposition_thermal_annealing_temperature": "210",
  "Perovskite_deposition_thermal_annealing_time": "5",
  "Perovskite_surface_treatment_material": "OAI",
  "Perovskite_surface_treatment_method": "Spin-coating",
  "Perovskite_surface_treatment_solution_concentration": "3 mg/mL",
  "Perovskite_surface_treatment_solvents_compound": "IPA",
  "Perovskite_surface_treatment_synthesis_atmosphere": "Air",
  "Perovskite_surface_treatment_synthesis_atmosphere_pressure": "1 atm",
  "Perovskite_surface_treatment_synthesis_atmosphere_relative_humidity": "Null",
  "Perovskite_surface_treatment_deposition_spin_coating_speed": "5000 rpm",
  "Perovskite_surface_treatment_deposition_spin_coating_time": "30 s",
  "Perovskite_surface_treatment_deposition_thermal_annealing_temperature": "100",
  "Perovskite_surface_treatment_deposition_thermal_annealing_time": "5",
  "HTL_thickness": "Null",
  "HTL_stack_sequence": "Null",
  "HTL_additive_compound": "t-BP;Li-TFSI;Co-TFSI salt",
  "HTL_additive_concentration": "39.5 mL;520 mg/mL;375 mg/mL",
  "HTL_deposition_method": "Spin-coating",
  "HTL_deposition_solution_concentration": "90 mg/mL",
  "HTL_deposition_solvents_compound": "Chlorobenzene",
  "HTL_deposition_synthesis_atmosphere": "Air",
  "HTL_deposition_synthesis_atmosphere_pressure": "1 atm",
  "HTL_deposition_synthesis_atmosphere_relative_humidity": "Null",
  "HTL_deposition_spin_coating_speed": "3500 rpm",
  "HTL_deposition_spin_coating_time": "30 s",
  "HTL_deposition_thermal_annealing_temperature": "Null",
  "HTL_deposition_thermal_annealing_time": "Null",
  "Backcontact_thickness": "60 nm",
  "Beckcontact_deposition_method": "Thermal evaporation",
  "Backcontact_deposition_atmosphere_pressure": "Null",
  "Encapsulation_method": "Thermally encapsulated with a substrate of glass using a polymer and an epoxy resin",
  "Encapsulation_atmosphere": "Air",
  "JV_measured_device_matching": "True",
  "JV_measured_reverse_scan_Voc": "1.198 V",
  "JV_measured_reverse_scan_Jsc": "20.59 mA/cm2",
  "JV_measured_reverse_scan_FF": "0.825 %",
  "JV_measured_reverse_scan_PCE": "20.37 %",
  "JV_measured_forward_scan_Voc": "Null",
  "JV_measured_forward_scan_Jsc": "Null",
  "JV_measured_forward_scan_FF": "Null",
  "JV_measured_forward_scan_PCE": "Null",
  "JV_measured_light_spectra": "AM 1.5 G",
  "JV_measured_light_spectra_intensity": "100 mW/cm2",
  "JV_measured_scan_speed": "Null",
  "JV_measured_scan_delay_time": "Null",
  "JV_certified_PCE": "Null",
  "Stabilized_measured_PCE": "19.5 %",
  "Stabilized_certified_PCE": "Null",
  "Stability_test_device_matching": "True",
  "Stability_test_temperature": "Null",
  "Stability_test_atmosphere": "Ambient conditions",
  "Stability_test_light_spectra": "AM 1.5G",
  "Stability_test_light_intensity": "100 mW/cm2",
  "Stability_test_relative_humidity": "Null",
  "Stability_PCE_after_time": "150 h",
  "Stability_PCE_after_time_value": "90 %"
}

File: dataset/2021-2025/10.1016_j.joule.2020.11.020/Device_BestPCE_Gemini_2.5_Flash_10.1016_j.joule.2020.11.020.json
{
  "Ref_DOI": "10.1016/j.joule.2020.11.020",
  "Ref_journal": "Joule",
  "Ref_publication_year": "2021",
  "Ref_title": "Surface Engineering of Ambient-Air-Processed Cesium Lead Triiodide Layers for Efﬁcient Solar Cells",
  "Cell_architecture": "NIP",
  "Cell_stack_sequence": "FTO/compact-TiO2/CsPbI3/OAI/spiro-OMeTAD/Au",
  "Cell_area_measured": "0.094 cm2",
  "ETL_thickness": "Null",
  "ETL_stack_sequence": "compact-TiO2",
  "ETL_additive_compound": "Null",
  "ETL_additive_concentration": "Null",
  "ETL_deposition_method": "Spray pyrolysis",
  "ETL_deposition_solution_concentration": "20 mM",
  "ETL_deposition_solvents_compound": "IPA/Ethanol",
  "ETL_deposition_synthesis_atmosphere": "Ambient conditions",
  "ETL_deposition_synthesis_atmosphere_pressure": "1 atm",
  "ETL_deposition_synthesis_atmosphere_relative_humidity": "15%–30%",
  "ETL_deposition_spin_coating_speed": "Null",
  "ETL_deposition_spin_coating_time": "Null",
  "ETL_deposition_thermal_annealing_temperature": "450 °C",
  "ETL_deposition_thermal_annealing_time": "Null",
  "Perovskite_dimension": "3D",
  "Perovskite_thickness": "Null",
  "Perovskite_composition_long_form": "CsPbI3",
  "Perovskite_additive_compound": "MACl",
  "Perovskite_additive_concentration": "45 mM",
  "Perovskite_bandgap": "1.698 eV",
  "Perovskite_deposition_method": "Spin-coating",
  "Perovskite_deposition_sequential_spin_coating": "True",
  "Perovskite_deposition_spin_coating_antisolvent": "Null",
  "Perovskite_deposition_reaction_solutions_compounds": "CsI; PbI2; DMAI; MACl",
  "Perovskite_deposition_reaction_solutions_concentrations": "0.6 M; 0.6 M; 0.6 M; 45 mM",
  "Perovskite_deposition_final_solutions_concentration_before_deposition": "Null",
  "Perovskite_deposition_solvents_compound": "DMF; IPA",
  "Perovskite_deposition_solvents_mixing_ratio": "Null",
  "Perovskite_deposition_synthesis_atmosphere": "Ambient conditions",
  "Perovskite_deposition_synthesis_atmosphere_pressure": "1 atm",
  "Perovskite_deposition_synthesis_atmosphere_relative_humidity": "15%–30%",
  "Perovskite_deposition_spin_coating_speed": "3,000 rpm; 5,000 rpm",
  "Perovskite_deposition_spin_coating_time": "30 s; 30 s",
  "Perovskite_deposition_thermal_annealing_atmosphere": "Ambient conditions",
  "Perovskite_deposition_thermal_annealing_temperature": "210 °C",
  "Perovskite_deposition_thermal_annealing_time": "5 min",
  "Perovskite_surface_treatment_material": "octylammonium iodide",
  "Perovskite_surface_treatment_method": "Spin-coating",
  "Perovskite_surface_treatment_solution_concentration": "3 mg/mL",
  "Perovskite_surface_treatment_solvents_compound": "IPA",
  "Perovskite_surface_treatment_synthesis_atmosphere": "Ambient conditions",
  "Perovskite_surface_treatment_synthesis_atmosphere_pressure": "1 atm",
  "Perovskite_surface_treatment_synthesis_atmosphere_relative_humidity": "15%–30%",
  "Perovskite_surface_treatment_deposition_spin_coating_speed": "5,000 rpm",
  "Perovskite_surface_treatment_deposition_spin_coating_time": "30 s",
  "Perovskite_surface_treatment_deposition_thermal_annealing_temperature": "100 °C",
  "Perovskite_surface_treatment_deposition_thermal_annealing_time": "5 min",
  "HTL_thickness": "Null",
  "HTL_stack_sequence": "spiro-OMeTAD",
  "HTL_additive_compound": "t-BP; Li-TFSI; Co-TFSI salt",
  "HTL_additive_concentration": "Null; 520 mg/mL; 375 mg/mL",
  "HTL_deposition_method": "Spin-coating",
  "HTL_deposition_solution_concentration": "90 mg/mL",
  "HTL_deposition_solvents_compound": "Chlorobenzene; ACN",
  "HTL_deposition_synthesis_atmosphere": "Ambient conditions",
  "HTL_deposition_synthesis_atmosphere_pressure": "1 atm",
  "HTL_deposition_synthesis_atmosphere_relative_humidity": "15%–30%",
  "HTL_deposition_spin_coating_speed": "3,500 rpm",
  "HTL_deposition_spin_coating_time": "30 s",
  "HTL_deposition_thermal_annealing_temperature": "Null",
  "HTL_deposition_thermal_annealing_time": "Null",
  "Backcontact_thickness": "60 nm",
  "Beckcontact_deposition_method": "Thermal evaporation",
  "Backcontact_deposition_atmosphere_pressure": "Null",
  "Encapsulation_method": "Polymer and epoxy resin",
  "Encapsulation_atmosphere": "Ambient conditions",
  "JV_measured_device_matching": "True",
  "JV_measured_reverse_scan_Voc": "1.198 V",
  "JV_measured_reverse_scan_Jsc": "20.59 mA/cm2",
  "JV_measured_reverse_scan_FF": "82.5%",
  "JV_measured_reverse_scan_PCE": "20.37%",
  "JV_measured_forward_scan_Voc": "1.18 V",
  "JV_measured_forward_scan_Jsc": "20.5 mA/cm2",
  "JV_measured_forward_scan_FF": "79%",
  "JV_measured_forward_scan_PCE": "19.37%",
  "JV_measured_light_spectra": "AM1.5G",
  "JV_measured_light_spectra_intensity": "100 mW/cm2",
  "JV_measured_scan_speed": "Null",
  "JV_measured_scan_delay_time": "Null",
  "JV_certified_PCE": "Null",
  "Stabilized_measured_PCE": "19.54%",
  "Stabilized_certified_PCE": "Null",
  "Stability_test_device_matching": "True",
  "Stability_test_temperature": "Null",
  "Stability_test_atmosphere": "Ambient conditions",
  "Stability_test_light_spectra": "AM1.5G",
  "Stability_test_light_intensity": "100 mW/cm2",
  "Stability_test_relative_humidity": "15%–30%",
  "Stability_PCE_after_time": "150 h",
  "Stability_PCE_after_time_value": "90%"
}

File: dataset/2021-2025/10.1016_j.joule.2020.11.020/Device_BestPCE_claude_haiku_10.1016_j.joule.2020.11.020.json
{
  "Ref_DOI": "10.1016/j.joule.2020.11.020",
  "Ref_journal": "Joule",
  "Ref_publication_year": "2021",
  "Ref_title": "Surface Engineering of Ambient-Air-Processed Cesium Lead Triiodide Layers for Efficient Solar Cells",
  "Cell_architecture": "NIP",
  "Cell_stack_sequence": "Glass/FTO/c-TiO2/CsPbI3/Spiro-OMeTAD/Au",
  "Cell_area_measured": "0.094 cm2",
  "ETL_thickness": "Null",
  "ETL_stack_sequence": "c-TiO2",
  "ETL_additive_compound": "Null",
  "ETL_additive_concentration": "Null",
  "ETL_deposition_method": "Spray pyrolysis",
  "ETL_deposition_solution_concentration": "20 mM",
  "ETL_deposition_solvents_compound": "Ethanol",
  "ETL_deposition_synthesis_atmosphere": "Air",
  "ETL_deposition_synthesis_atmosphere_pressure": "1 atm",
  "ETL_deposition_synthesis_atmosphere_relative_humidity": "15-30%",
  "ETL_deposition_spin_coating_speed": "Null",
  "ETL_deposition_spin_coating_time": "Null",
  "ETL_deposition_thermal_annealing_temperature": "450 °C",
  "ETL_deposition_thermal_annealing_time": "Null",
  "Perovskite_dimension": "3D",
  "Perovskite_thickness": "Null",
  "Perovskite_composition_long_form": "CsPbI3",
  "Perovskite_additive_compound": "MACl",
  "Perovskite_additive_concentration": "45 mM",
  "Perovskite_bandgap": "1.68-1.70 eV",
  "Perovskite_deposition_method": "Spin-coating",
  "Perovskite_deposition_sequential_spin_coating": "True",
  "Perovskite_deposition_spin_coating_antisolvent": "Null",
  "Perovskite_deposition_reaction_solutions_compounds": "CsI;PbI2;DMAI",
  "Perovskite_deposition_reaction_solutions_concentrations": "0.6 M",
  "Perovskite_deposition_final_solutions_concentration_before_deposition": "Null",
  "Perovskite_deposition_solvents_compound": "DMF",
  "Perovskite_deposition_solvents_mixing_ratio": "Null",
  "Perovskite_deposition_synthesis_atmosphere": "Air",
  "Perovskite_deposition_synthesis_atmosphere_pressure": "1 atm",
  "Perovskite_deposition_synthesis_atmosphere_relative_humidity": "15-30%",
  "Perovskite_deposition_spin_coating_speed": "3000 rpm;5000 rpm",
  "Perovskite_deposition_spin_coating_time": "30 s;30 s",
  "Perovskite_deposition_thermal_annealing_atmosphere": "Air",
  "Perovskite_deposition_thermal_annealing_temperature": "210 °C",
  "Perovskite_deposition_thermal_annealing_time": "5 min",
  "Perovskite_surface_treatment_material": "OAI",
  "Perovskite_surface_treatment_method": "Spin-coating",
  "Perovskite_surface_treatment_solution_concentration": "3 mg/mL",
  "Perovskite_surface_treatment_solvents_compound": "IPA",
  "Perovskite_surface_treatment_synthesis_atmosphere": "Air",
  "Perovskite_surface_treatment_synthesis_atmosphere_pressure": "1 atm",
  "Perovskite_surface_treatment_synthesis_atmosphere_relative_humidity": "15-30%",
  "Perovskite_surface_treatment_deposition_spin_coating_speed": "5000 rpm",
  "Perovskite_surface_treatment_deposition_spin_coating_time": "30 s",
  "Perovskite_surface_treatment_deposition_thermal_annealing_temperature": "100 °C",
  "Perovskite_surface_treatment_deposition_thermal_annealing_time": "5 min",
  "HTL_thickness": "Null",
  "HTL_stack_sequence": "Spiro-OMeTAD",
  "HTL_additive_compound": "t-BP;Li-TFSI;Co-TFSI salt",
  "HTL_additive_concentration": "Null",
  "HTL_deposition_method": "Spin-coating",
  "HTL_deposition_solution_concentration": "90 mg/mL",
  "HTL_deposition_solvents_compound": "Chlorobenzene",
  "HTL_deposition_synthesis_atmosphere": "Air",
  "HTL_deposition_synthesis_atmosphere_pressure": "1 atm",
  "HTL_deposition_synthesis_atmosphere_relative_humidity": "15-30%",
  "HTL_deposition_spin_coating_speed": "3500 rpm",
  "HTL_deposition_spin_coating_time": "30 s",
  "HTL_deposition_thermal_annealing_temperature": "Null",
  "HTL_deposition_thermal_annealing_time": "Null",
  "Backcontact_thickness": "60 nm",
  "Beckcontact_deposition_method": "Thermal evaporation",
  "Backcontact_deposition_atmosphere_pressure": "Null",
  "Encapsulation_method": "Null",
  "Encapsulation_atmosphere": "Null",
  "JV_measured_device_matching": "True",
  "JV_measured_reverse_scan_Voc": "1.198 V",
  "JV_measured_reverse_scan_Jsc": "20.59 mA/cm2",
  "JV_measured_reverse_scan_FF": "82.5%",
  "JV_measured_reverse_scan_PCE": "20.37%",
  "JV_measured_forward_scan_Voc": "Null",
  "JV_measured_forward_scan_Jsc": "Null",
  "JV_measured_forward_scan_FF": "Null",
  "JV_measured_forward_scan_PCE": "Null",
  "JV_measured_light_spectra": "AM1.5G",
  "JV_measured_light_spectra_intensity": "100 mW/cm2",
  "JV_measured_scan_speed": "Null",
  "JV_measured_scan_delay_time": "Null",
  "JV_certified_PCE": "Null",
  "Stabilized_measured_PCE": "19.54%",
  "Stabilized_certified_PCE": "Null",
  "Stability_test_device_matching": "True",
  "Stability_test_temperature": "Null",
  "Stability_test_atmosphere": "Ambient conditions",
  "Stability_test_light_spectra": "Full-sunlight",
  "Stability_test_light_intensity": "100 mW/cm2",
  "Stability_test_relative_humidity": "Null",
  "Stability_PCE_after_time": "150 h",
  "Stability_PCE_after_time_value": "90%"
}

File: dataset/2021-2025/10.1016_j.joule.2020.11.020/Device_BestPCE_gpt4o_10.1016_j.joule.2020.11.020.json
{
  "Ref_DOI": "10.1016/j.joule.2020.11.020",
  "Ref_journal": "Joule",
  "Ref_publication_year": "2021",
  "Ref_title": "Surface Engineering of Ambient-Air-Processed Cesium Lead Triiodide Layers for Efficient Solar Cells",
  "Cell_architecture": "NIP",
  "Cell_stack_sequence": "Glass/FTO/compact-TiO2/CsPbI3/spiro-OMeTAD/Au",
  "Cell_area_measured": "0.094 cm2",
  "ETL_thickness": "Null",
  "ETL_stack_sequence": "compact-TiO2",
  "ETL_additive_compound": "Null",
  "ETL_additive_concentration": "Null",
  "ETL_deposition_method": "Spray pyrolysis",
  "ETL_deposition_solution_concentration": "20 mM",
  "ETL_deposition_solvents_compound": "Ethanol",
  "ETL_deposition_synthesis_atmosphere": "Air",
  "ETL_deposition_synthesis_atmosphere_pressure": "1 atm",
  "ETL_deposition_synthesis_atmosphere_relative_humidity": "Null",
  "ETL_deposition_spin_coating_speed": "Null",
  "ETL_deposition_spin_coating_time": "Null",
  "ETL_deposition_thermal_annealing_temperature": "450 °C",
  "ETL_deposition_thermal_annealing_time": "Null",
  "Perovskite_dimension": "3D",
  "Perovskite_thickness": "Null",
  "Perovskite_composition_long_form": "CsPbI3",
  "Perovskite_additive_compound": "MACl",
  "Perovskite_additive_concentration": "45 mM",
  "Perovskite_bandgap": "1.68-1.70 eV",
  "Perovskite_deposition_method": "Spin-coating",
  "Perovskite_deposition_sequential_spin_coating": "True",
  "Perovskite_deposition_spin_coating_antisolvent": "Null",
  "Perovskite_deposition_reaction_solutions_compounds": "CsI; PbI2; DMAI",
  "Perovskite_deposition_reaction_solutions_concentrations": "1:1:1",
  "Perovskite_deposition_final_solutions_concentration_before_deposition": "0.6 M",
  "Perovskite_deposition_solvents_compound": "DMF",
  "Perovskite_deposition_solvents_mixing_ratio": "Null",
  "Perovskite_deposition_synthesis_atmosphere": "Air",
  "Perovskite_deposition_synthesis_atmosphere_pressure": "1 atm",
  "Perovskite_deposition_synthesis_atmosphere_relative_humidity": "15-30%",
  "Perovskite_deposition_spin_coating_speed": "3000 rpm; 5000 rpm",
  "Perovskite_deposition_spin_coating_time": "30 s; 30 s",
  "Perovskite_deposition_thermal_annealing_atmosphere": "Air",
  "Perovskite_deposition_thermal_annealing_temperature": "210 °C",
  "Perovskite_deposition_thermal_annealing_time": "5 min",
  "Perovskite_surface_treatment_material": "OAI",
  "Perovskite_surface_treatment_method": "Spin-coating",
  "Perovskite_surface_treatment_solution_concentration": "3 mg/mL",
  "Perovskite_surface_treatment_solvents_compound": "IPA",
  "Perovskite_surface_treatment_synthesis_atmosphere": "Air",
  "Perovskite_surface_treatment_synthesis_atmosphere_pressure": "1 atm",
  "Perovskite_surface_treatment_synthesis_atmosphere_relative_humidity": "Null",
  "Perovskite_surface_treatment_deposition_spin_coating_speed": "5000 rpm",
  "Perovskite_surface_treatment_deposition_spin_coating_time": "30 s",
  "Perovskite_surface_treatment_deposition_thermal_annealing_temperature": "100 °C",
  "Perovskite_surface_treatment_deposition_thermal_annealing_time": "5 min",
  "HTL_thickness": "Null",
  "HTL_stack_sequence": "spiro-OMeTAD",
  "HTL_additive_compound": "Li-TFSI; tBP; Co-TFSI",
  "HTL_additive_concentration": "520 mg/mL; 39.5 µL; 10 µL",
  "HTL_deposition_method": "Spin-coating",
  "HTL_deposition_solution_concentration": "90 mg/mL",
  "HTL_deposition_solvents_compound": "Chlorobenzene",
  "HTL_deposition_synthesis_atmosphere": "Air",
  "HTL_deposition_synthesis_atmosphere_pressure": "1 atm",
  "HTL_deposition_synthesis_atmosphere_relative_humidity": "Null",
  "HTL_deposition_spin_coating_speed": "3500 rpm",
  "HTL_deposition_spin_coating_time": "30 s",
  "HTL_deposition_thermal_annealing_temperature": "Null",
  "HTL_deposition_thermal_annealing_time": "Null",
  "Backcontact_thickness": "60 nm",
  "Beckcontact_deposition_method": "Thermal evaporation",
  "Backcontact_deposition_atmosphere_pressure": "Null",
  "Encapsulation_method": "Thermal encapsulation",
  "Encapsulation_atmosphere": "Air",
  "JV_measured_device_matching": "True",
  "JV_measured_reverse_scan_Voc": "1.198 V",
  "JV_measured_reverse_scan_Jsc": "20.59 mA/cm2",
  "JV_measured_reverse_scan_FF": "82.5%",
  "JV_measured_reverse_scan_PCE": "20.37%",
  "JV_measured_forward_scan_Voc": "Null",
  "JV_measured_forward_scan_Jsc": "Null",
  "JV_measured_forward_scan_FF": "Null",
  "JV_measured_forward_scan_PCE": "Null",
  "JV_measured_light_spectra": "AM1.5G",
  "JV_measured_light_spectra_intensity": "100 mW/cm2",
  "JV_measured_scan_speed": "Null",
  "JV_measured_scan_delay_time": "Null",
  "JV_certified_PCE": "Null",
  "Stabilized_measured_PCE": "19.54%",
  "Stabilized_certified_PCE": "Null",
  "Stability_test_device_matching": "True",
  "Stability_test_temperature": "85 °C",
  "Stability_test_atmosphere": "Air",
  "Stability_test_light_spectra": "AM1.5G",
  "Stability_test_light_intensity": "100 mW/cm2",
  "Stability_test_relative_humidity": "20-30%",
  "Stability_PCE_after_time": "150 hours",
  "Stability_PCE_after_time_value": "90%"
}

File: dataset/2021-2025/10.1016_j.joule.2020.11.020/Device_BestPCE_gpt4o_mini_10.1016_j.joule.2020.11.020.json
{
  "Ref_DOI": "10.1016/j.joule.2020.11.020",
  "Ref_journal": "Joule",
  "Ref_publication_year": "2021",
  "Ref_title": "Surface Engineering of Ambient-Air-Processed Cesium Lead Triiodide Layers for Efficient Solar Cells",
  "Cell_architecture": "NIP",
  "Cell_stack_sequence": "FTO/compact-TiO2/perovskite/spiro-OMeTAD/Au",
  "Cell_area_measured": "0.094 cm2",
  "ETL_thickness": "Null",
  "ETL_stack_sequence": "Null",
  "ETL_additive_compound": "Null",
  "ETL_additive_concentration": "Null",
  "ETL_deposition_method": "Spin-coating",
  "ETL_deposition_solution_concentration": "Null",
  "ETL_deposition_solvents_compound": "Null",
  "ETL_deposition_synthesis_atmosphere": "Air",
  "ETL_deposition_synthesis_atmosphere_pressure": "1 atm",
  "ETL_deposition_synthesis_atmosphere_relative_humidity": "15-30%",
  "ETL_deposition_spin_coating_speed": "3000 rpm",
  "ETL_deposition_spin_coating_time": "30 s",
  "ETL_deposition_thermal_annealing_temperature": "210 °C",
  "ETL_deposition_thermal_annealing_time": "5 min",
  "Perovskite_dimension": "3D",
  "Perovskite_thickness": "Null",
  "Perovskite_composition_long_form": "CsPbI3",
  "Perovskite_additive_compound": "MACl",
  "Perovskite_additive_concentration": "45 mM",
  "Perovskite_bandgap": "1.68-1.70 eV",
  "Perovskite_deposition_method": "Spin-coating",
  "Perovskite_deposition_sequential_spin_coating": "True",
  "Perovskite_deposition_spin_coating_antisolvent": "Null",
  "Perovskite_deposition_reaction_solutions_compounds": "CsI;PbI2;DMAI",
  "Perovskite_deposition_reaction_solutions_concentrations": "1:1:1",
  "Perovskite_deposition_final_solutions_concentration_before_deposition": "Null",
  "Perovskite_deposition_solvents_compound": "DMF",
  "Perovskite_deposition_solvents_mixing_ratio": "Null",
  "Perovskite_deposition_synthesis_atmosphere": "Air",
  "Perovskite_deposition_synthesis_atmosphere_pressure": "1 atm",
  "Perovskite_deposition_synthesis_atmosphere_relative_humidity": "15-30%",
  "Perovskite_deposition_spin_coating_speed": "3000 rpm;5000 rpm",
  "Perovskite_deposition_spin_coating_time": "30 s;30 s",
  "Perovskite_deposition_thermal_annealing_atmosphere": "Air",
  "Perovskite_deposition_thermal_annealing_temperature": "210 °C",
  "Perovskite_deposition_thermal_annealing_time": "5 min",
  "Perovskite_surface_treatment_material": "OAI",
  "Perovskite_surface_treatment_method": "Spin-coating",
  "Perovskite_surface_treatment_solution_concentration": "3 mg/mL",
  "Perovskite_surface_treatment_solvents_compound": "IPA",
  "Perovskite_surface_treatment_synthesis_atmosphere": "Air",
  "Perovskite_surface_treatment_synthesis_atmosphere_pressure": "1 atm",
  "Perovskite_surface_treatment_synthesis_atmosphere_relative_humidity": "Null",
  "Perovskite_surface_treatment_deposition_spin_coating_speed": "5000 rpm",
  "Perovskite_surface_treatment_deposition_spin_coating_time": "30 s",
  "Perovskite_surface_treatment_deposition_thermal_annealing_temperature": "100 °C",
  "Perovskite_surface_treatment_deposition_thermal_annealing_time": "5 min",
  "HTL_thickness": "Null",
  "HTL_stack_sequence": "Null",
  "HTL_additive_compound": "tBP;Li-TFSI",
  "HTL_additive_concentration": "39.5 µL;520 mg/mL",
  "HTL_deposition_method": "Spin-coating",
  "HTL_deposition_solution_concentration": "Null",
  "HTL_deposition_solvents_compound": "Chlorobenzene",
  "HTL_deposition_synthesis_atmosphere": "Air",
  "HTL_deposition_synthesis_atmosphere_pressure": "1 atm",
  "HTL_deposition_synthesis_atmosphere_relative_humidity": "Null",
  "HTL_deposition_spin_coating_speed": "3500 rpm",
  "HTL_deposition_spin_coating_time": "30 s",
  "HTL_deposition_thermal_annealing_temperature": "Null",
  "HTL_deposition_thermal_annealing_time": "Null",
  "Backcontact_thickness": "60 nm",
  "Beckcontact_deposition_method": "Thermal evaporation",
  "Backcontact_deposition_atmosphere_pressure": "Null",
  "Encapsulation_method": "Null",
  "Encapsulation_atmosphere": "Air",
  "JV_measured_device_matching": "True",
  "JV_measured_reverse_scan_Voc": "1.20 V",
  "JV_measured_reverse_scan_Jsc": "20.59 mA/cm2",
  "JV_measured_reverse_scan_FF": "82.5%",
  "JV_measured_reverse_scan_PCE": "20.37%",
  "JV_measured_forward_scan_Voc": "1.198 V",
  "JV_measured_forward_scan_Jsc": "20.12 mA/cm2",
  "JV_measured_forward_scan_FF": "Null",
  "JV_measured_forward_scan_PCE": "20.37%",
  "JV_measured_light_spectra": "AM1.5G",
  "JV_measured_light_spectra_intensity": "100 mW/cm2",
  "JV_measured_scan_speed": "Null",
  "JV_measured_scan_delay_time": "Null",
  "JV_certified_PCE": "Null",
  "Stabilized_measured_PCE": "Null",
  "Stabilized_certified_PCE": "Null",
  "Stability_test_device_matching": "True",
  "Stability_test_temperature": "85 °C",
  "Stability_test_atmosphere": "Air",
  "Stability_test_light_spectra": "Null",
  "Stability_test_light_intensity": "Null",
  "Stability_test_relative_humidity": "20-30%",
  "Stability_PCE_after_time": "150 hours",
  "Stability_PCE_after_time_value": "90%"
}

File: dataset/2021-2025/10.1016_j.joule.2020.11.020/Device_BestPCE_gpt4o_mini_zero_shot_10.1016_j.joule.2020.11.020.json
{
  "Ref_DOI": "10.1016/j.joule.2020.11.020",
  "Ref_journal": "Joule",
  "Ref_publication_year": "2021",
  "Ref_title": "Surface Engineering of Ambient-Air-Processed Cesium Lead Triiodide Layers for Efficient Solar Cells",
  "Cell_architecture": "Glass/FTO/compact-TiO2/perovskite/spiro-OMeTAD/Au",
  "Cell_stack_sequence": "Glass/FTO/compact-TiO2/perovskite/spiro-OMeTAD/Au",
  "Cell_area_measured": "0.094 cm²",
  "ETL_thickness": "Null",
  "ETL_stack_sequence": "Null",
  "ETL_additive_compound": "Null",
  "ETL_additive_concentration": "Null",
  "ETL_deposition_method": "Spray pyrolysis",
  "ETL_deposition_solution_concentration": "20 mM",
  "ETL_deposition_solvents_compound": "Ethanol",
  "ETL_deposition_synthesis_atmosphere": "Ambient air",
  "ETL_deposition_synthesis_atmosphere_pressure": "Null",
  "ETL_deposition_synthesis_atmosphere_relative_humidity": "15% to 30%",
  "ETL_deposition_spin_coating_speed": "Null",
  "ETL_deposition_spin_coating_time": "Null",
  "ETL_deposition_thermal_annealing_temperature": "Null",
  "ETL_deposition_thermal_annealing_time": "Null",
  "Perovskite_dimension": "3D",
  "Perovskite_thickness": "Null",
  "Perovskite_composition_long_form": "CsPbI3",
  "Perovskite_additive_compound": "MACl",
  "Perovskite_additive_concentration": "15, 45, and 75 mM",
  "Perovskite_bandgap": "1.68-1.70 eV",
  "Perovskite_deposition_method": "Sequential dripping of MACl solution",
  "Perovskite_deposition_sequential_spin_coating": "Yes",
  "Perovskite_deposition_spin_coating_antisolvent": "Null",
  "Perovskite_deposition_reaction_solutions_compounds": "CsI, PbI2, DMAI",
  "Perovskite_deposition_reaction_solutions_concentrations": "1:1:1",
  "Perovskite_deposition_final_solutions_concentration_before_deposition": "30 mM",
  "Perovskite_deposition_solvents_compound": "IPA",
  "Perovskite_deposition_solvents_mixing_ratio": "Null",
  "Perovskite_deposition_synthesis_atmosphere": "Ambient air",
  "Perovskite_deposition_synthesis_atmosphere_pressure": "Null",
  "Perovskite_deposition_synthesis_atmosphere_relative_humidity": "15% to 30%",
  "Perovskite_deposition_spin_coating_speed": "3000 rpm",
  "Perovskite_deposition_spin_coating_time": "30 s",
  "Perovskite_deposition_thermal_annealing_atmosphere": "Null",
  "Perovskite_deposition_thermal_annealing_temperature": "210 °C",
  "Perovskite_deposition_thermal_annealing_time": "5 min",
  "Perovskite_surface_treatment_material": "OAI",
  "Perovskite_surface_treatment_method": "Spin-coating",
  "Perovskite_surface_treatment_solution_concentration": "3 mg/mL",
  "Perovskite_surface_treatment_solvents_compound": "IPA",
  "Perovskite_surface_treatment_synthesis_atmosphere": "Ambient air",
  "Perovskite_surface_treatment_synthesis_atmosphere_pressure": "Null",
  "Perovskite_surface_treatment_synthesis_atmosphere_relative_humidity": "15% to 30%",
  "Perovskite_surface_treatment_deposition_spin_coating_speed": "5000 rpm",
  "Perovskite_surface_treatment_deposition_spin_coating_time": "30 s",
  "Perovskite_surface_treatment_deposition_thermal_annealing_temperature": "100 °C",
  "Perovskite_surface_treatment_deposition_thermal_annealing_time": "5 min",
  "HTL_thickness": "Null",
  "HTL_stack_sequence": "Null",
  "HTL_additive_compound": "Null",
  "HTL_additive_concentration": "Null",
  "HTL_deposition_method": "Spin-coating",
  "HTL_deposition_solution_concentration": "Null",
  "HTL_deposition_solvents_compound": "Null",
  "HTL_deposition_synthesis_atmosphere": "Null",
  "HTL_deposition_synthesis_atmosphere_pressure": "Null",
  "HTL_deposition_synthesis_atmosphere_relative_humidity": "Null",
  "HTL_deposition_spin_coating_speed": "Null",
  "HTL_deposition_spin_coating_time": "Null",
  "HTL_deposition_thermal_annealing_temperature": "Null",
  "HTL_deposition_thermal_annealing_time": "Null",
  "Backcontact_thickness": "Null",
  "Beckcontact_deposition_method": "Thermal evaporation",
  "Backcontact_deposition_atmosphere_pressure": "Null",
  "Encapsulation_method": "Thermal encapsulation",
  "Encapsulation_atmosphere": "Ambient conditions",
  "JV_measured_device_matching": "Null",
  "JV_measured_reverse_scan_Voc": "1.198 V",
  "JV_measured_reverse_scan_Jsc": "20.59 mA/cm²",
  "JV_measured_reverse_scan_FF": "0.825",
  "JV_measured_reverse_scan_PCE": "20.37%",
  "JV_measured_forward_scan_Voc": "1.158 V",
  "JV_measured_forward_scan_Jsc": "20.58 mA/cm²",
  "JV_measured_forward_scan_FF": "0.798",
  "JV_measured_forward_scan_PCE": "19.03%",
  "JV_measured_light_spectra": "Null",
  "JV_measured_light_spectra_intensity": "Null",
  "JV_measured_scan_speed": "Null",
  "JV_measured_scan_delay_time": "Null",
  "JV_certified_PCE": "Null",
  "Stabilized_measured_PCE": "19.5%",
  "Stabilized_certified_PCE": "Null",
  "Stability_test_device_matching": "Null",
  "Stability_test_temperature": "85 °C",
  "Stability_test_atmosphere": "Ambient air",
  "Stability_test_light_spectra": "Null",
  "Stability_test_light_intensity": "100 mW/cm²",
  "Stability_test_relative_humidity": "20% to 30%",
  "Stability_PCE_after_time": "150 h",
  "Stability_PCE_after_time_value": "90%"
}
