Repository: jiayijdong/PSCbench

# PSCbench


**PSCbench** is a novel benchmark for materials science research-level scientific
dataset curation sourced from published journals. The benchmark is designed to evaluate the complex classification capabilities,
strong domain knowledge, and advanced calculation skills of LLMs.

## Data


The PSCbench dataset is under dataset folder in json file format. Each file is list of dictionary and can be extracted using following scripts.
Each file stands for one published journal, which is fully elaborated in the paper. 

```
with open("./dataset/retroactive/{}.json".format(subject), encoding='utf-8') as json_file:
    problems=json.load(json_file)
```

File: dataset/2021-2025/10.1016_j.joule.2020.11.020/Device_BestPCE_grok_10.1016_j.joule.2020.11.020.json
{
  "Ref_DOI": "10.1016/j.joule.2020.11.020",
  "Ref_journal": "Joule",
  "Ref_publication_year": "2021",
  "Ref_title": "Surface Engineering of Ambient-Air-Processed Cesium Lead Triiodide Layers for Efficient Solar Cells",
  "Cell_architecture": "NIP",
  "Cell_stack_sequence": "FTO/compact-TiO2/CsPbI3/spiro-OMeTAD/Au",
  "Cell_area_measured": "0.094 cm2",
  "ETL_thickness": "Null",
  "ETL_stack_sequence": "compact-TiO2",
  "ETL_additive_compound": "Null",
  "ETL_additive_concentration": "Null",
  "ETL_deposition_method": "Spray pyrolysis",
  "ETL_deposition_solution_concentration": "20 mM",
  "ETL_deposition_solvents_compound": "Ethanol",
  "ETL_deposition_synthesis_atmosphere": "Air",
  "ETL_deposition_synthesis_atmosphere_pressure": "1 atm",
  "ETL_deposition_synthesis_atmosphere_relative_humidity": "Null",
  "ETL_deposition_spin_coating_speed": "Null",
  "ETL_deposition_spin_coating_time": "Null",
  "ETL_deposition_thermal_annealing_temperature": "450 °C",
  "ETL_deposition_thermal_annealing_time": "Null",
  "Perovskite_dimension": "3D",
  "Perovskite_thickness": "Null",
  "Perovskite_composition_long_form": "CsPbI3",
  "Perovskite_additive_compound": "DMAI",
  "Perovskite_additive_concentration": "Null",
  "Perovskite_bandgap": "1.68-1.70 eV",
  "Perovskite_deposition_method": "Spin-coating",
  "Perovskite_deposition_sequential_spin_coating": "True",
  "Perovskite_deposition_spin_coating_antisolvent": "Null",
  "Perovskite_deposition_reaction_solutions_compounds": "CsI; PbI2; DMAI; MACl",
  "Perovskite_deposition_reaction_solutions_concentrations": "Null; Null; Null; 45 mM",
  "Perovskite_deposition_final_solutions_concentration_before_deposition": "0.6 M",
  "Perovskite_deposition_solvents_compound": "DMF; IPA",
  "Perovskite_deposition_solvents_mixing_ratio": "Null",
  "Perovskite_deposition_synthesis_atmosphere": "Air",
  "Perovskite_deposition_synthesis_atmosphere_pressure": "1 atm",
  "Perovskite_deposition_synthesis_atmosphere_relative_humidity": "15-30 %",
  "Perovskite_deposition_spin_coating_speed": "3000 rpm; 5000 rpm",
  "Perovskite_deposition_spin_coating_time": "30 s; 30 s",
  "Perovskite_deposition_thermal_annealing_atmosphere": "Air",
  "Perovskite_deposition_thermal_annealing_temperature": "210 °C",
  "Perovskite_deposition_thermal_annealing_time": "5 min",
  "Perovskite_surface_treatment_material": "Octylammonium iodide (OAI)",
  "Perovskite_surface_treatment_method": "Spin-coating",
  "Perovskite_surface_treatment_solution_concentration": "3 mg/mL",
  "Perovskite_surface_treatment_solvents_compound": "IPA",
  "Perovskite_surface_treatment_synthesis_atmosphere": "Air",
  "Perovskite_surface_treatment_synthesis_atmosphere_pressure": "1 atm",
  "Perovskite_surface_treatment_synthesis_atmosphere_relative_humidity": "15-30 %",
  "Perovskite_surface_treatment_deposition_spin_coating_speed": "5000 rpm",
  "Perovskite_surface_treatment_deposition_spin_coating_time": "30 s",
  "Perovskite_surface_treatment_deposition_thermal_annealing_temperature": "100 °C",
  "Perovskite_surface_treatment_deposition_thermal_annealing_time": "5 min",
  "HTL_thickness": "Null",
  "HTL_stack_sequence": "spiro-OMeTAD",
  "HTL_additive_compound": "t-BP; Li-TFSI; Co-TFSI",
  "HTL_additive_concentration": "Null; 520 mg/mL; 375 mg/mL",
  "HTL_deposition_method": "Spin-coating",
  "HTL_deposition_solution_concentration": "90 mg/mL",
  "HTL_deposition_solvents_compound": "Chlorobenzene",
  "HTL_deposition_synthesis_atmosphere": "Air",
  "HTL_deposition_synthesis_atmosphere_pressure": "1 atm",
  "HTL_deposition_synthesis_atmosphere_relative_humidity": "15-30 %",
  "HTL_deposition_spin_coating_speed": "3500 rpm",
  "HTL_deposition_spin_coating_time": "30 s",
  "HTL_deposition_thermal_annealing_temperature": "Null",
  "HTL_deposition_thermal_annealing_time": "Null",
  "Backcontact_thickness": "60 nm",
  "Beckcontact_deposition_method": "Thermal evaporation",
  "Backcontact_deposition_atmosphere_pressure": "Null",
  "Encapsulation_method": "Thermal encapsulation with glass using polymer and epoxy resin",
  "Encapsulation_atmosphere": "Air",
  "JV_measured_device_matching": "True",
  "JV_measured_reverse_scan_Voc": "1.198 V",
  "JV_measured_reverse_scan_Jsc": "20.59 mA/cm2",
  "JV_measured_reverse_scan_FF": "82.5 %",
  "JV_measured_reverse_scan_PCE": "20.37 %",
  "JV_measured_forward_scan_Voc": "Null",
  "JV_measured_forward_scan_Jsc": "Null",
  "JV_measured_forward_scan_FF": "Null",
  "JV_measured_forward_scan_PCE": "Null",
  "JV_measured_light_spectra": "AM1.5G",
  "JV_measured_light_spectra_intensity": "100 mW/cm2",
  "JV_measured_scan_speed": "Null",
  "JV_measured_scan_delay_time": "Null",
  "JV_certified_PCE": "Null",
  "Stabilized_measured_PCE": "19.54 %",
  "Stabilized_certified_PCE": "Null",
  "Stability_test_device_matching": "True",
  "Stability_test_temperature": "Null",
  "Stability_test_atmosphere": "Air",
  "Stability_test_light_spectra": "AM1.5G",
  "Stability_test_light_intensity": "100 mW/cm2",
  "Stability_test_relative_humidity": "Null",
  "Stability_PCE_after_time": "150 hours",
  "Stability_PCE_after_time_value": "90 % of initial PCE"
}

File: dataset/2021-2025/10.1016_j.joule.2020.11.020/Device_BestPCE_o3_10.1016_j.joule.2020.11.020.json
{
  "Ref_DOI": "10.1016/j.joule.2020.11.020",
  "Ref_journal": "Joule",
  "Ref_publication_year": "2021",
  "Ref_title": "Surface Engineering of Ambient-Air-Processed Cesium Lead Triiodide Layers for Efficient Solar Cells",
  "Cell_architecture": "NIP",
  "Cell_stack_sequence": "Glass/FTO/compact TiO2/CsPbI3/spiro-OMeTAD/Au",
  "Cell_area_measured": "0.094 cm2",
  "ETL_thickness": "Null",
  "ETL_stack_sequence": "compact TiO2",
  "ETL_additive_compound": "Null",
  "ETL_additive_concentration": "Null",
  "ETL_deposition_method": "Spray pyrolysis",
  "ETL_deposition_solution_concentration": "20 mM",
  "ETL_deposition_solvents_compound": "Ethanol",
  "ETL_deposition_synthesis_atmosphere": "Air",
  "ETL_deposition_synthesis_atmosphere_pressure": "1 atm",
  "ETL_deposition_synthesis_atmosphere_relative_humidity": "Null",
  "ETL_deposition_spin_coating_speed": "Null",
  "ETL_deposition_spin_coating_time": "Null",
  "ETL_deposition_thermal_annealing_temperature": "450 °C",
  "ETL_deposition_thermal_annealing_time": "Null",
  "Perovskite_dimension": "3D",
  "Perovskite_thickness": "Null",
  "Perovskite_composition_long_form": "CsPbI3",
  "Perovskite_additive_compound": "MACl",
  "Perovskite_additive_concentration": "45 mM",
  "Perovskite_bandgap": "1.69 eV",
  "Perovskite_deposition_method": "Spin-coating",
  "Perovskite_deposition_sequential_spin_coating": "True",
  "Perovskite_deposition_spin_coating_antisolvent": "Null",
  "Perovskite_deposition_reaction_solutions_compounds": "CsI; PbI2; DMAI",
  "Perovskite_deposition_reaction_solutions_concentrations": "0.6 M (stoichiometric 1:1:1)",
  "Perovskite_deposition_final_solutions_concentration_before_deposition": "0.6 M",
  "Perovskite_deposition_solvents_compound": "DMF",
  "Perovskite_deposition_solvents_mixing_ratio": "Null",
  "Perovskite_deposition_synthesis_atmosphere": "Air",
  "Perovskite_deposition_synthesis_atmosphere_pressure": "1 atm",
  "Perovskite_deposition_synthesis_atmosphere_relative_humidity": "15-30 %",
  "Perovskite_deposition_spin_coating_speed": "3000 rpm; 5000 rpm",
  "Perovskite_deposition_spin_coating_time": "30 s; 30 s",
  "Perovskite_deposition_thermal_annealing_atmosphere": "Air",
  "Perovskite_deposition_thermal_annealing_temperature": "210 °C",
  "Perovskite_deposition_thermal_annealing_time": "5 min",
  "Perovskite_surface_treatment_material": "OAI",
  "Perovskite_surface_treatment_method": "Spin-coating",
  "Perovskite_surface_treatment_solution_concentration": "3 mg/mL",
  "Perovskite_surface_treatment_solvents_compound": "IPA",
  "Perovskite_surface_treatment_synthesis_atmosphere": "Air",
  "Perovskite_surface_treatment_synthesis_atmosphere_pressure": "1 atm",
  "Perovskite_surface_treatment_synthesis_atmosphere_relative_humidity": "15-30 %",
  "Perovskite_surface_treatment_deposition_spin_coating_speed": "5000 rpm",
  "Perovskite_surface_treatment_deposition_spin_coating_time": "30 s",
  "Perovskite_surface_treatment_deposition_thermal_annealing_temperature": "100 °C",
  "Perovskite_surface_treatment_deposition_thermal_annealing_time": "5 min",
  "HTL_thickness": "Null",
  "HTL_stack_sequence": "spiro-OMeTAD",
  "HTL_additive_compound": "t-BP; Li-TFSI; Co-TFSI",
  "HTL_additive_concentration": "t-BP 39.5 µL; Li-TFSI 520 mg/mL; Co-TFSI 375 mg/mL",
  "HTL_deposition_method": "Spin-coating",
  "HTL_deposition_solution_concentration": "90 mg/mL",
  "HTL_deposition_solvents_compound": "Chlorobenzene",
  "HTL_deposition_synthesis_atmosphere": "Air",
  "HTL_deposition_synthesis_atmosphere_pressure": "1 atm",
  "HTL_deposition_synthesis_atmosphere_relative_humidity": "15-30 %",
  "HTL_deposition_spin_coating_speed": "3500 rpm",
  "HTL_deposition_spin_coating_time": "30 s",
  "HTL_deposition_thermal_annealing_temperature": "Null",
  "HTL_deposition_thermal_annealing_time": "Null",
  "Backcontact_thickness": "60 nm",
  "Beckcontact_deposition_method": "Thermal evaporation",
  "Backcontact_deposition_atmosphere_pressure": "Null",
  "Encapsulation_method": "Thermal encapsulation with glass using polymer and epoxy resin",
  "Encapsulation_atmosphere": "Air",
  "JV_measured_device_matching": "True",
  "JV_measured_reverse_scan_Voc": "1.198 V",
  "JV_measured_reverse_scan_Jsc": "20.59 mA/cm2",
  "JV_measured_reverse_scan_FF": "82.5 %",
  "JV_measured_reverse_scan_PCE": "20.37 %",
  "JV_measured_forward_scan_Voc": "Null",
  "JV_measured_forward_scan_Jsc": "Null",
  "JV_measured_forward_scan_FF": "Null",
  "JV_measured_forward_scan_PCE": "Null",
  "JV_measured_light_spectra": "AM1.5G",
  "JV_measured_light_spectra_intensity": "100 mW/cm2",
  "JV_measured_scan_speed": "Null",
  "JV_measured_scan_delay_time": "Null",
  "JV_certified_PCE": "Null",
  "Stabilized_measured_PCE": "19.54 %",
  "Stabilized_certified_PCE": "Null",
  "Stability_test_device_matching": "True",
  "Stability_test_temperature": "25 °C",
  "Stability_test_atmosphere": "Air",
  "Stability_test_light_spectra": "AM1.5G",
  "Stability_test_light_intensity": "100 mW/cm2",
  "Stability_test_relative_humidity": "Null",
  "Stability_PCE_after_time": "150 h",
  "Stability_PCE_after_time_value": "90 % of initial PCE"
}

File: dataset/2021-2025/10.1016_j.joule.2020.11.020/Device_BestPCE_o4_mini_10.1016_j.joule.2020.11.020.json
{
  "Ref_DOI": "10.1016/j.joule.2020.11.020",
  "Ref_journal": "Joule",
  "Ref_publication_year": "2021",
  "Ref_title": "Surface Engineering of Ambient-Air-Processed Cesium Lead Triiodide Layers for Efficient Solar Cells",
  "Cell_architecture": "NIP",
  "Cell_stack_sequence": "FTO/compact-TiO2/perovskite/Spiro-OMeTAD/Au",
  "Cell_area_measured": "0.094 cm2",
  "ETL_thickness": "Null",
  "ETL_stack_sequence": "compact-TiO2",
  "ETL_additive_compound": "Null",
  "ETL_additive_concentration": "Null",
  "ETL_deposition_method": "spray pyrolysis",
  "ETL_deposition_solution_concentration": "20 mM",
  "ETL_deposition_solvents_compound": "Ethanol",
  "ETL_deposition_synthesis_atmosphere": "Air",
  "ETL_deposition_synthesis_atmosphere_pressure": "1 atm",
  "ETL_deposition_synthesis_atmosphere_relative_humidity": "15-30%",
  "ETL_deposition_spin_coating_speed": "Null",
  "ETL_deposition_spin_coating_time": "Null",
  "ETL_deposition_thermal_annealing_temperature": "Null",
  "ETL_deposition_thermal_annealing_time": "Null",
  "Perovskite_dimension": "3D",
  "Perovskite_thickness": "Null",
  "Perovskite_composition_long_form": "CsPbI3",
  "Perovskite_additive_compound": "MACl",
  "Perovskite_additive_concentration": "45 mM",
  "Perovskite_bandgap": "1.68 eV",
  "Perovskite_deposition_method": "Spin-coating",
  "Perovskite_deposition_sequential_spin_coating": "True",
  "Perovskite_deposition_spin_coating_antisolvent": "Null",
  "Perovskite_deposition_reaction_solutions_compounds": "CsI;PbI2;DMAI",
  "Perovskite_deposition_reaction_solutions_concentrations": "0.6 M;0.6 M;0.6 M",
  "Perovskite_deposition_final_solutions_concentration_before_deposition": "0.6 M",
  "Perovskite_deposition_solvents_compound": "DMF",
  "Perovskite_deposition_solvents_mixing_ratio": "Null",
  "Perovskite_deposition_synthesis_atmosphere": "Air",
  "Perovskite_deposition_synthesis_atmosphere_pressure": "1 atm",
  "Perovskite_deposition_synthesis_atmosphere_relative_humidity": "15-30%",
  "Perovskite_deposition_spin_coating_speed": "3000 rpm;5000 rpm",
  "Perovskite_deposition_spin_coating_time": "30 s;30 s",
  "Perovskite_deposition_thermal_annealing_atmosphere": "Air",
  "Perovskite_deposition_thermal_annealing_temperature": "210 °C",
  "Perovskite_deposition_thermal_annealing_time": "5 min",
  "Perovskite_surface_treatment_material": "OAI",
  "Perovskite_surface_treatment_method": "Spin-coating",
  "Perovskite_surface_treatment_solution_concentration": "3 mg/mL",
  "Perovskite_surface_treatment_solvents_compound": "IPA",
  "Perovskite_surface_treatment_synthesis_atmosphere": "Air",
  "Perovskite_surface_treatment_synthesis_atmosphere_pressure": "1 atm",
  "Perovskite_surface_treatment_synthesis_atmosphere_relative_humidity": "15-30%",
  "Perovskite_surface_treatment_deposition_spin_coating_speed": "5000 rpm",
  "Perovskite_surface_treatment_deposition_spin_coating_time": "30 s",
  "Perovskite_surface_treatment_deposition_thermal_annealing_temperature": "100 °C",
  "Perovskite_surface_treatment_deposition_thermal_annealing_time": "5 min",
  "HTL_thickness": "Null",
  "HTL_stack_sequence": "Spiro-OMeTAD",
  "HTL_additive_compound": "t-BP;Li-TFSI;FK209 Co-TFSI",
  "HTL_additive_concentration": "Null;520 mg/mL;375 mg/mL",
  "HTL_deposition_method": "Spin-coating",
  "HTL_deposition_solution_concentration": "90 mg/mL",
  "HTL_deposition_solvents_compound": "Chlorobenzene",
  "HTL_deposition_synthesis_atmosphere": "Air",
  "HTL_deposition_synthesis_atmosphere_pressure": "1 atm",
  "HTL_deposition_synthesis_atmosphere_relative_humidity": "15-30%",
  "HTL_deposition_spin_coating_speed": "3500 rpm",
  "HTL_deposition_spin_coating_time": "30 s",
  "HTL_deposition_thermal_annealing_temperature": "Null",
  "HTL_deposition_thermal_annealing_time": "Null",
  "Backcontact_thickness": "60 nm",
  "Beckcontact_deposition_method": "Thermal evaporation",
  "Backcontact_deposition_atmosphere_pressure": "Null",
  "Encapsulation_method": "Polymer and epoxy resin",
  "Encapsulation_atmosphere": "Air",
  "JV_measured_device_matching": "True",
  "JV_measured_reverse_scan_Voc": "1.198 V",
  "JV_measured_reverse_scan_Jsc": "20.59 mA/cm2",
  "JV_measured_reverse_scan_FF": "82.5%",
  "JV_measured_reverse_scan_PCE": "20.37%",
  "JV_measured_forward_scan_Voc": "Null",
  "JV_measured_forward_scan_Jsc": "Null",
  "JV_measured_forward_scan_FF": "Null",
  "JV_measured_forward_scan_PCE": "Null",
  "JV_measured_light_spectra": "AM1.5G",
  "JV_measured_light_spectra_intensity": "100 mW/cm2",
  "JV_measured_scan_speed": "Null",
  "JV_measured_scan_delay_time": "Null",
  "JV_certified_PCE": "Null",
  "Stabilized_measured_PCE": "19.54%",
  "Stabilized_certified_PCE": "Null",
  "Stability_test_device_matching": "True",
  "Stability_test_temperature": "Null",
  "Stability_test_atmosphere": "Air",
  "Stability_test_light_spectra": "AM1.5G",
  "Stability_test_light_intensity": "100 mW/cm2",
  "Stability_test_relative_humidity": "15-30%",
  "Stability_PCE_after_time": "150 hours",
  "Stability_PCE_after_time_value": "90%"
}

File: dataset/2021-2025/10.1016_j.joule.2021.02.007/Device_BestPCE_10.1016_j.joule.2021.02.007.json
{
    "Ref_DOI": "10.1016/j.joule.2021.02.007",
    "Ref_journal": "Joule",
    "Ref_publication_year": "2021",
    "Ref_title": "Enhanced electrical properties of Li-salts doped mesoporous TiO2 in perovskite solar cells",
    "Cell_architecture": "NIP",
    "Cell_stack_sequence": "Glass/FTL/c-TiO2/mp-TiO2/Perovskite/Spiro-OMeTAD/Au",
    "Cell_area_measured": "0.0804 cm2",
    "ETL_thickness": "150 nm",
    "ETL_stack_sequence": "c-TiO2/mp-TiO2",
    "ETL_additive_compound": "Li2CO3",
    "ETL_additive_concentration": "1.0 mg/mL",
    "ETL_deposition_method": "Spray pyrolysis/Spin-coating",
    "ETL_deposition_solution_concentration": "Null",
    "ETL_deposition_solvents_compound": "Ethanol/2-methoxyethanol;terpineol",
    "ETL_deposition_synthesis_atmosphere": "Air",
    "ETL_deposition_synthesis_atmosphere_pressure": "1 atm",
    "ETL_deposition_synthesis_atmosphere_relative_humidity": "Null",
    "ETL_deposition_spin_coating_speed": "3000 rpm",
    "ETL_deposition_spin_coating_time": "50 s",
    "ETL_deposition_thermal_annealing_temperature": "450 °C/500 °C",
    "ETL_deposition_thermal_annealing_time": "15 min/60 min",
    "Perovskite_dimension": "3D",
    "Perovskite_thickness": "600-700 nm",
    "Perovskite_composition_long_form": "FAPbI3",
    "Perovskite_additive_compound": "MACl",
    "Perovskite_additive_concentration": "61.21 mg/mL",
    "Perovskite_bandgap": "Null",
    "Perovskite_deposition_method": "Spin-coating",
    "Perovskite_deposition_sequential_spin_coating": "False",
    "Perovskite_deposition_spin_coating_antisolvent": "Diethyl ether",
    "Perovskite_deposition_reaction_solutions_compounds": "FAPbI3;MACl",
    "Perovskite_deposition_reaction_solutions_concentrations": "1456 mg/mL;61.21 mg/mL",
    "Perovskite_deposition_final_solutions_concentration_before_deposition": "Null",
    "Perovskite_deposition_solvents_compound": "DMF;DMSO",
    "Perovskite_deposition_solvents_mixing_ratio": "4:1",
    "Perovskite_deposition_synthesis_atmosphere": "Null",
    "Perovskite_deposition_synthesis_atmosphere_pressure": "Null",
    "Perovskite_deposition_synthesis_atmosphere_relative_humidity": "30%",
    "Perovskite_deposition_spin_coating_speed": "8000 rpm",
    "Perovskite_deposition_spin_coating_time": "50 s",
    "Perovskite_deposition_thermal_annealing_atmosphere": "Null",
    "Perovskite_deposition_thermal_annealing_temperature": "150 °C;100 °C",
    "Perovskite_deposition_thermal_annealing_time": "15 min;15 min",
    "Perovskite_surface_treatment_material": "Null",
    "Perovskite_surface_treatment_method": "Null",
    "Perovskite_surface_treatment_solution_concentration": "Null",
    "Perovskite_surface_treatment_solvents_compound": "Null",
    "Perovskite_surface_treatment_synthesis_atmosphere": "Null",
    "Perovskite_surface_treatment_synthesis_atmosphere_pressure": "Null",
    "Perovskite_surface_treatment_synthesis_atmosphere_relative_humidity": "Null",
    "Perovskite_surface_treatment_deposition_spin_coating_speed": "Null",
    "Perovskite_surface_treatment_deposition_spin_coating_time": "Null",
    "Perovskite_surface_treatment_deposition_thermal_annealing_temperature": "Null",
    "Perovskite_surface_treatment_deposition_thermal_annealing_time": "Null",
    "HTL_thickness": "Null",
    "HTL_stack_sequence": "Spiro-OMeTAD",
    "HTL_additive_compound": "Li-TFSI",
    "HTL_additive_concentration": "Null",
    "HTL_deposition_method": "Spin-Coating",
    "HTL_deposition_solution_concentration": "90 mg/mL",
    "HTL_deposition_solvents_compound": "Chlorobenzene",
    "HTL_deposition_synthesis_atmosphere": "Null",
    "HTL_deposition_synthesis_atmosphere_pressure": "Null",
    "HTL_deposition_synthesis_atmosphere_relative_humidity": "Null",
    "HTL_deposition_spin_coating_speed": "3000 rpm",
    "HTL_deposition_spin_coating_time": "30 s",
    "HTL_deposition_thermal_annealing_temperature": "Null",
    "HTL_deposition_thermal_annealing_time": "Null",
    "Backcontact_thickness": "100 nm",
    "Beckcontact_deposition_method": "Thermal evaporation",
    "Backcontact_deposition_atmosphere_pressure": "10-6 Torr",
    "Encapsulation_method": "Epoxy",
    "Encapsulation_atmosphere": "Null",
    "JV_measured_device_matching": "True",
    "JV_measured_reverse_scan_Voc": "1.171 V",
    "JV_measured_reverse_scan_Jsc": "26.17 mA/cm2",
    "JV_measured_reverse_scan_FF": "82.47%",
    "JV_measured_reverse_scan_PCE": "25.28%",
    "JV_measured_forward_scan_Voc": "1.174 V",
    "JV_measured_forward_scan_Jsc": "25.93 mA/cm2",
    "JV_measured_forward_scan_FF": "81.30%",
    "JV_measured_forward_scan_PCE": "24.75%",
    "JV_measured_light_spectra": "AM1.5G",
    "JV_measured_light_spectra_intensity": "100 mW/cm2",
    "JV_measured_scan_speed": "Null",
    "JV_measured_scan_delay_time": "Null",
    "JV_certified_PCE": "24.68%",
    "Stabilized_measured_PCE": "Null",
    "Stabilized_certified_PCE": "24.68%",
    "Stability_test_device_matching": "True",
    "Stability_test_temperature": "Null",
    "Stability_test_atmosphere": "Null",
    "Stability_test_light_spectra": "Null",
    "Stability_test_light_intensity": "Null",
    "Stability_test_relative_humidity": "Null",
    "Stability_PCE_after_time": "528 hours",
    "Stability_PCE_after_time_value": "24.16%"
}

File: dataset/2021-2025/10.1016_j.joule.2021.02.007/Device_BestPCE_Gemini_1.5_pro_10.1016_j.joule.2021.02.007.json
{
  "Ref_DOI": "10.1016/j.joule.2021.02.007",
  "Ref_journal": "Joule",
  "Ref_publication_year": "2021",
  "Ref_title": "Enhanced electrical properties of Li-salts doped mesoporous TiO2 in perovskite solar cells",
  "Cell_architecture": "NIP",
  "Cell_stack_sequence": "FTO/c-TiO2/mp-TiO2/FAPbI3/spiro-OMeTAD/Au",
  "Cell_area_measured": "0.0804 cm2",
  "ETL_thickness": "150 nm",
  "ETL_stack_sequence": "c-TiO2/mp-TiO2",
  "ETL_additive_compound": "Li2CO3",
  "ETL_additive_concentration": "1.0 mg/mL",
  "ETL_deposition_method": "Spray pyrolysis/Spin-coating",
  "ETL_deposition_solution_concentration": "1:10 (v:v)/1:6 (g:g)",
  "ETL_deposition_solvents_compound": "Ethanol/2-methoxyethanol:terpineol",
  "ETL_deposition_synthesis_atmosphere": "Air/Air",
  "ETL_deposition_synthesis_atmosphere_pressure": "1 atm/1 atm",
  "ETL_deposition_synthesis_atmosphere_relative_humidity": "Null/Null",
  "ETL_deposition_spin_coating_speed": "Null/3000 rpm",
  "ETL_deposition_spin_coating_time": "Null/50 s",
  "ETL_deposition_thermal_annealing_temperature": "450 °C/500 °C",
  "ETL_deposition_thermal_annealing_time": "60 min/60 min",
  "Perovskite_dimension": "3D",
  "Perovskite_thickness": "600-700 nm",
  "Perovskite_composition_long_form": "FAPbI3",
  "Perovskite_additive_compound": "MACl",
  "Perovskite_additive_concentration": "61.21 mg/mL",
  "Perovskite_bandgap": "Null",
  "Perovskite_deposition_method": "Spin-coating",
  "Perovskite_deposition_sequential_spin_coating": false,
  "Perovskite_deposition_spin_coating_antisolvent": "Diethyl ether",
  "Perovskite_deposition_reaction_solutions_compounds": "FAI;MACl",
  "Perovskite_deposition_reaction_solutions_concentrations": "1456 mg/mL;61.21 mg/mL",
  "Perovskite_deposition_final_solutions_concentration_before_deposition": "Null",
  "Perovskite_deposition_solvents_compound": "DMF;DMSO",
  "Perovskite_deposition_solvents_mixing_ratio": "4:1",
  "Perovskite_deposition_synthesis_atmosphere": "Air",
  "Perovskite_deposition_synthesis_atmosphere_pressure": "1 atm",
  "Perovskite_deposition_synthesis_atmosphere_relative_humidity": "<30%",
  "Perovskite_deposition_spin_coating_speed": "8000 rpm",
  "Perovskite_deposition_spin_coating_time": "50 s",
  "Perovskite_deposition_thermal_annealing_atmosphere": "Air",
  "Perovskite_deposition_thermal_annealing_temperature": "150 °C",
  "Perovskite_deposition_thermal_annealing_time": "15 min",
  "Perovskite_surface_treatment_material": "IPA",
  "Perovskite_surface_treatment_method": "Spin-coating",
  "Perovskite_surface_treatment_solution_concentration": "Null",
  "Perovskite_surface_treatment_solvents_compound": "Null",
  "Perovskite_surface_treatment_synthesis_atmosphere": "Air",
  "Perovskite_surface_treatment_synthesis_atmosphere_pressure": "1 atm",
  "Perovskite_surface_treatment_synthesis_atmosphere_relative_humidity": "Null",
  "Perovskite_surface_treatment_deposition_spin_coating_speed": "3000 rpm",
  "Perovskite_surface_treatment_deposition_spin_coating_time": "Null",
  "Perovskite_surface_treatment_deposition_thermal_annealing_temperature": "100 °C",
  "Perovskite_surface_treatment_deposition_thermal_annealing_time": "1 min",
  "HTL_thickness": "Null",
  "HTL_stack_sequence": "spiro-OMeTAD",
  "HTL_additive_compound": "tBP;LiTFSI;FK209",
  "HTL_additive_concentration": "35.5 μL;23 mL;5 mL",
  "HTL_deposition_method": "Spin-coating",
  "HTL_deposition_solution_concentration": "90 mg/mL",
  "HTL_deposition_solvents_compound": "Chlorobenzene",
  "HTL_deposition_synthesis_atmosphere": "Air",
  "HTL_deposition_synthesis_atmosphere_pressure": "1 atm",
  "HTL_deposition_synthesis_atmosphere_relative_humidity": "Null",
  "HTL_deposition_spin_coating_speed": "3000 rpm",
  "HTL_deposition_spin_coating_time": "30 s",
  "HTL_deposition_thermal_annealing_temperature": "Null",
  "HTL_deposition_thermal_annealing_time": "Null",
  "Backcontact_thickness": "100 nm",
  "Beckcontact_deposition_method": "Thermal evaporation",
  "Backcontact_deposition_atmosphere_pressure": "10^-6 Torr",
  "Encapsulation_method": "Epoxy",
  "Encapsulation_atmosphere": "Null",
  "JV_measured_device_matching": true,
  "JV_measured_reverse_scan_Voc": "1.171 V",
  "JV_measured_reverse_scan_Jsc": "26.17 mA/cm2",
  "JV_measured_reverse_scan_FF": "82.47 %",
  "JV_measured_reverse_scan_PCE": "25.28 %",
  "JV_measured_forward_scan_Voc": "1.174 V",
  "JV_measured_forward_scan_Jsc": "25.93 mA/cm2",
  "JV_measured_forward_scan_FF": "81.30 %",
  "JV_measured_forward_scan_PCE": "24.75 %",
  "JV_measured_light_spectra": "AM1.5G",
  "JV_measured_light_spectra_intensity": "100 mW/cm2",
  "JV_measured_scan_speed": "Null",
  "JV_measured_scan_delay_time": "Null",
  "JV_certified_PCE": "24.68 %",
  "Stabilized_measured_PCE": "Null",
  "Stabilized_certified_PCE": "Null",
  "Stability_test_device_matching": true,
  "Stability_test_temperature": "25 °C",
  "Stability_test_atmosphere": "Air",
  "Stability_test_light_spectra": "Null",
  "Stability_test_light_intensity": "Null",
  "Stability_test_relative_humidity": "30%",
  "Stability_PCE_after_time": "528 h",
  "Stability_PCE_after_time_value": "24.16 %"
}

File: dataset/2021-2025/10.1016_j.joule.2021.02.007/Device_BestPCE_Gemini_2.0_Flash_10.1016_j.joule.2021.02.007.json
{
  "Ref_DOI": "10.1016/j.joule.2021.02.007",
  "Ref_journal": "Joule",
  "Ref_publication_year": "2021",
  "Ref_title": "Enhanced electrical properties of Li-salts doped mesoporous TiO 2in perovskite solar cells",
  "Cell_architecture": "NIP",
  "Cell_stack_sequence": "Glass/FTO/c-TiO2/mp-TiO2/FAPbI3/spiro-OMeTAD/Au",
  "Cell_area_measured": "0.0804 squared cm",
  "ETL_thickness": "40/150",
  "ETL_stack_sequence": "c-TiO2/mp-TiO2",
  "ETL_additive_compound": "Li2CO3",
  "ETL_additive_concentration": "1.0 mg/mL",
  "ETL_deposition_method": "Spray pyrolysis/Spin-coating",
  "ETL_deposition_solution_concentration": "1:10 (v:v)/Null",
  "ETL_deposition_solvents_compound": "Ethanol/2-methoxyethanol;terpineol",
  "ETL_deposition_synthesis_atmosphere": "Air",
  "ETL_deposition_synthesis_atmosphere_pressure": "1 atm",
  "ETL_deposition_synthesis_atmosphere_relative_humidity": "Null",
  "ETL_deposition_spin_coating_speed": "Null/3000",
  "ETL_deposition_spin_coating_time": "Null/50",
  "ETL_deposition_thermal_annealing_temperature": "450/500",
  "ETL_deposition_thermal_annealing_time": "60/60",
  "Perovskite_dimension": "3D",
  "Perovskite_thickness": "600-700",
  "Perovskite_composition_long_form": "FAPbI3",
  "Perovskite_additive_compound": "MACl",
  "Perovskite_additive_concentration": "61.21 mg/mL",
  "Perovskite_bandgap": "Null",
  "Perovskite_deposition_method": "Spin-coating",
  "Perovskite_deposition_sequential_spin_coating": "False",
  "Perovskite_deposition_spin_coating_antisolvent": "Diethyl ether",
  "Perovskite_deposition_reaction_solutions_compounds": "FAPbI3;MACl",
  "Perovskite_deposition_reaction_solutions_concentrations": "1456 mg/mL;61.21 mg/mL",
  "Perovskite_deposition_final_solutions_concentration_before_deposition": "Null",
  "Perovskite_deposition_solvents_compound": "DMF;DMSO",
  "Perovskite_deposition_solvents_mixing_ratio": "4:1",
  "Perovskite_deposition_synthesis_atmosphere": "Nitrogen",
  "Perovskite_deposition_synthesis_atmosphere_pressure": "1 atm",
  "Perovskite_deposition_synthesis_atmosphere_relative_humidity": "<30",
  "Perovskite_deposition_spin_coating_speed": "8000",
  "Perovskite_deposition_spin_coating_time": "50",
  "Perovskite_deposition_thermal_annealing_atmosphere": "Air",
  "Perovskite_deposition_thermal_annealing_temperature": "150;100",
  "Perovskite_deposition_thermal_annealing_time": "15;1",
  "Perovskite_surface_treatment_material": "IPA",
  "Perovskite_surface_treatment_method": "Dropping",
  "Perovskite_surface_treatment_solution_concentration": "Null",
  "Perovskite_surface_treatment_solvents_compound": "IPA",
  "Perovskite_surface_treatment_synthesis_atmosphere": "Air",
  "Perovskite_surface_treatment_synthesis_atmosphere_pressure": "1 atm",
  "Perovskite_surface_treatment_synthesis_atmosphere_relative_humidity": "Null",
  "Perovskite_surface_treatment_deposition_spin_coating_speed": "3000",
  "Perovskite_surface_treatment_deposition_spin_coating_time": "Null",
  "Perovskite_surface_treatment_deposition_thermal_annealing_temperature": "100",
  "Perovskite_surface_treatment_deposition_thermal_annealing_time": "1",
  "HTL_thickness": "Null",
  "HTL_stack_sequence": "Null",
  "HTL_additive_compound": "tBP;LiTFSI;FK-209",
  "HTL_additive_concentration": "Null;520 mg/mL;180 mg/mL",
  "HTL_deposition_method": "Spin-coating",
  "HTL_deposition_solution_concentration": "90",
  "HTL_deposition_solvents_compound": "Chlorobenzene",
  "HTL_deposition_synthesis_atmosphere": "Null",
  "HTL_deposition_synthesis_atmosphere_pressure": "Null",
  "HTL_deposition_synthesis_atmosphere_relative_humidity": "Null",
  "HTL_deposition_spin_coating_speed": "3000",
  "HTL_deposition_spin_coating_time": "30",
  "HTL_deposition_thermal_annealing_temperature": "Null",
  "HTL_deposition_thermal_annealing_time": "Null",
  "Backcontact_thickness": "100",
  "Beckcontact_deposition_method": "Thermal evaporation",
  "Backcontact_deposition_atmosphere_pressure": "10^-6 Torr",
  "Encapsulation_method": "Epoxy",
  "Encapsulation_atmosphere": "Null",
  "JV_measured_device_matching": "True",
  "JV_measured_reverse_scan_Voc": "1.171",
  "JV_measured_reverse_scan_Jsc": "26.17",
  "JV_measured_reverse_scan_FF": "82.47",
  "JV_measured_reverse_scan_PCE": "25.28",
  "JV_measured_forward_scan_Voc": "1.174",
  "JV_measured_forward_scan_Jsc": "25.93",
  "JV_measured_forward_scan_FF": "81.30",
  "JV_measured_forward_scan_PCE": "24.75",
  "JV_measured_light_spectra": "AM 1.5 G",
  "JV_measured_light_spectra_intensity": "100 mA cm/C02",
  "JV_measured_scan_speed": "Null",
  "JV_measured_scan_delay_time": "Null",
  "JV_certified_PCE": "24.68",
  "Stabilized_measured_PCE": "Null",
  "Stabilized_certified_PCE": "Null",
  "Stability_test_device_matching": "True",
  "Stability_test_temperature": "25",
  "Stability_test_atmosphere": "Dark state",
  "Stability_test_light_spectra": "Null",
  "Stability_test_light_intensity": "Null",
  "Stability_test_relative_humidity": "30",
  "Stability_PCE_after_time": "500 h",
  "Stability_PCE_after_time_value": "25"
}

File: dataset/2021-2025/10.1016_j.joule.2021.02.007/Device_BestPCE_Gemini_2.5_Flash_10.1016_j.joule.2021.02.007.json
{
  "Ref_DOI": "10.1016/j.joule.2021.02.007",
  "Ref_journal": "Joule",
  "Ref_publication_year": "2021",
  "Ref_title": "Enhanced electrical properties of Li-salts doped mesoporous TiO2 in perovskite solar cells",
  "Cell_architecture": "NIP",
  "Cell_stack_sequence": "FTO/c-TiO2/mp-TiO2/FAPbI3/Spiro-OMeTAD/Au",
  "Cell_area_measured": "0.0804 cm2",
  "ETL_thickness": "40 nm/150 nm",
  "ETL_stack_sequence": "c-TiO2/mp-TiO2",
  "ETL_additive_compound": "Li2CO3",
  "ETL_additive_concentration": "1.0 mg/mL",
  "ETL_deposition_method": "Spray pyrolysis/Spin-coating/Spin-coating",
  "ETL_deposition_solution_concentration": "Null/Null/1.0 mg/mL",
  "ETL_deposition_solvents_compound": "Ethanol/2-methoxyethanol/terpineol/DI water",
  "ETL_deposition_synthesis_atmosphere": "Oxygen/Null/Null",
  "ETL_deposition_synthesis_atmosphere_pressure": "Null",
  "ETL_deposition_synthesis_atmosphere_relative_humidity": "Null",
  "ETL_deposition_spin_coating_speed": "Null/3000 rpm/3000 rpm",
  "ETL_deposition_spin_coating_time": "Null/50 s/50 s",
  "ETL_deposition_thermal_annealing_temperature": "450°C/150°C/500°C/500°C",
  "ETL_deposition_thermal_annealing_time": "60 min/1 min/60 min/60 min",
  "Perovskite_dimension": "3D",
  "Perovskite_thickness": "500 nm",
  "Perovskite_composition_long_form": "FAPbI3",
  "Perovskite_additive_compound": "MACl",
  "Perovskite_additive_concentration": "61.21 mg/mL",
  "Perovskite_bandgap": "Null",
  "Perovskite_deposition_method": "Spin-coating",
  "Perovskite_deposition_sequential_spin_coating": "False",
  "Perovskite_deposition_spin_coating_antisolvent": "Diethyl ether",
  "Perovskite_deposition_reaction_solutions_compounds": "FAPbI3; MACl",
  "Perovskite_deposition_reaction_solutions_concentrations": "1456 mg/mL; 61.21 mg/mL",
  "Perovskite_deposition_final_solutions_concentration_before_deposition": "Null",
  "Perovskite_deposition_solvents_compound": "DMF; DMSO",
  "Perovskite_deposition_solvents_mixing_ratio": "4:1 (v:v)",
  "Perovskite_deposition_synthesis_atmosphere": "Nitrogen",
  "Perovskite_deposition_synthesis_atmosphere_pressure": "Null",
  "Perovskite_deposition_synthesis_atmosphere_relative_humidity": "<30%",
  "Perovskite_deposition_spin_coating_speed": "8000 rpm",
  "Perovskite_deposition_spin_coating_time": "50 s",
  "Perovskite_deposition_thermal_annealing_atmosphere": "Null",
  "Perovskite_deposition_thermal_annealing_temperature": "150°C; 100°C",
  "Perovskite_deposition_thermal_annealing_time": "15 min; 15 min",
  "Perovskite_surface_treatment_material": "Null",
  "Perovskite_surface_treatment_method": "Null",
  "Perovskite_surface_treatment_solution_concentration": "Null",
  "Perovskite_surface_treatment_solvents_compound": "Null",
  "Perovskite_surface_treatment_synthesis_atmosphere": "Null",
  "Perovskite_surface_treatment_synthesis_atmosphere_pressure": "Null",
  "Perovskite_surface_treatment_synthesis_atmosphere_relative_humidity": "Null",
  "Perovskite_surface_treatment_deposition_spin_coating_speed": "Null",
  "Perovskite_surface_treatment_deposition_spin_coating_time": "Null",
  "Perovskite_surface_treatment_deposition_thermal_annealing_temperature": "Null",
  "Perovskite_surface_treatment_deposition_thermal_annealing_time": "Null",
  "HTL_thickness": "Null",
  "HTL_stack_sequence": "Spiro-OMeTAD",
  "HTL_additive_compound": "tBP; LiTFSI; FK-209",
  "HTL_additive_concentration": "Null; 520 mg/mL; 180 mg/mL",
  "HTL_deposition_method": "Spin-coating",
  "HTL_deposition_solution_concentration": "90 mg/mL",
  "HTL_deposition_solvents_compound": "Chlorobenzene; Acetonitrile",
  "HTL_deposition_synthesis_atmosphere": "Null",
  "HTL_deposition_synthesis_atmosphere_pressure": "Null",
  "HTL_deposition_synthesis_atmosphere_relative_humidity": "Null",
  "HTL_deposition_spin_coating_speed": "3000 rpm",
  "HTL_deposition_spin_coating_time": "30 s",
  "HTL_deposition_thermal_annealing_temperature": "Null",
  "HTL_deposition_thermal_annealing_time": "Null",
  "Backcontact_thickness": "100 nm",
  "Beckcontact_deposition_method": "Thermal evaporation",
  "Backcontact_deposition_atmosphere_pressure": "10^-6 Torr",
  "Encapsulation_method": "Epoxy",
  "Encapsulation_atmosphere": "Null",
  "JV_measured_device_matching": "True",
  "JV_measured_reverse_scan_Voc": "1.171 V",
  "JV_measured_reverse_scan_Jsc": "26.17 mA/cm2",
  "JV_measured_reverse_scan_FF": "82.47 %",
  "JV_measured_reverse_scan_PCE": "25.28 %",
  "JV_measured_forward_scan_Voc": "1.174 V",
  "JV_measured_forward_scan_Jsc": "25.93 mA/cm2",
  "JV_measured_forward_scan_FF": "81.30 %",
  "JV_measured_forward_scan_PCE": "24.75 %",
  "JV_measured_light_spectra": "AM1.5G",
  "JV_measured_light_spectra_intensity": "100 mW/cm2",
  "JV_measured_scan_speed": "Null",
  "JV_measured_scan_delay_time": "Null",
  "JV_certified_PCE": "24.68 %",
  "Stabilized_measured_PCE": "24.84 %",
  "Stabilized_certified_PCE": "24.68 %",
  "Stability_test_device_matching": "True",
  "Stability_test_temperature": "Null",
  "Stability_test_atmosphere": "Null",
  "Stability_test_light_spectra": "Null",
  "Stability_test_light_intensity": "Null",
  "Stability_test_relative_humidity": "Null",
  "Stability_PCE_after_time": "192 hours",
  "Stability_PCE_after_time_value": "24.84 %"
}

File: dataset/2021-2025/10.1016_j.joule.2021.02.007/Device_BestPCE_claude_haiku_10.1016_j.joule.2021.02.007.json
{
  "Ref_DOI": "10.1016/j.joule.2021.02.007",
  "Ref_journal": "Joule",
  "Ref_publication_year": "2021",
  "Ref_title": "Enhanced electrical properties of Li-salts doped mesoporous TiO2 in perovskite solar cells",
  "Cell_architecture": "NIP",
  "Cell_stack_sequence": "FTO/c-TiO2/mp-TiO2/FAPbI3/spiro-OMeTAD/Au",
  "Cell_area_measured": "0.0804 cm2",
  "ETL_thickness": "150 nm",
  "ETL_stack_sequence": "c-TiO2/mp-TiO2",
  "ETL_additive_compound": "Li2CO3",
  "ETL_additive_concentration": "1.0 mg/mL",
  "ETL_deposition_method": "Spin-coating",
  "ETL_deposition_solution_concentration": "1:6 (g:g)",
  "ETL_deposition_solvents_compound": "2-methoxyethanol/terpineol",
  "ETL_deposition_synthesis_atmosphere": "Air",
  "ETL_deposition_synthesis_atmosphere_pressure": "1 atm",
  "ETL_deposition_synthesis_atmosphere_relative_humidity": "Null",
  "ETL_deposition_spin_coating_speed": "3000 rpm",
  "ETL_deposition_spin_coating_time": "50 s",
  "ETL_deposition_thermal_annealing_temperature": "500 °C",
  "ETL_deposition_thermal_annealing_time": "1 h",
  "Perovskite_dimension": "3D",
  "Perovskite_thickness": "600-700 nm",
  "Perovskite_composition_long_form": "FAPbI3",
  "Perovskite_additive_compound": "MACl",
  "Perovskite_additive_concentration": "61.21 mg/mL",
  "Perovskite_bandgap": "Null",
  "Perovskite_deposition_method": "Spin-coating",
  "Perovskite_deposition_sequential_spin_coating": "False",
  "Perovskite_deposition_spin_coating_antisolvent": "Diethyl ether",
  "Perovskite_deposition_reaction_solutions_compounds": "FAPbI3; MACl",
  "Perovskite_deposition_reaction_solutions_concentrations": "1456 mg/mL; 61.21 mg/mL",
  "Perovskite_deposition_final_solutions_concentration_before_deposition": "Null",
  "Perovskite_deposition_solvents_compound": "DMF; DMSO",
  "Perovskite_deposition_solvents_mixing_ratio": "4:1",
  "Perovskite_deposition_synthesis_atmosphere": "Nitrogen",
  "Perovskite_deposition_synthesis_atmosphere_pressure": "1 atm",
  "Perovskite_deposition_synthesis_atmosphere_relative_humidity": "30",
  "Perovskite_deposition_spin_coating_speed": "8000 rpm",
  "Perovskite_deposition_spin_coating_time": "50 s",
  "Perovskite_deposition_thermal_annealing_atmosphere": "Air",
  "Perovskite_deposition_thermal_annealing_temperature": "150 °C; 100 °C",
  "Perovskite_deposition_thermal_annealing_time": "15 min; 15 min",
  "Perovskite_surface_treatment_material": "Null",
  "Perovskite_surface_treatment_method": "Null",
  "Perovskite_surface_treatment_solution_concentration": "Null",
  "Perovskite_surface_treatment_solvents_compound": "Null",
  "Perovskite_surface_treatment_synthesis_atmosphere": "Null",
  "Perovskite_surface_treatment_synthesis_atmosphere_pressure": "Null",
  "Perovskite_surface_treatment_synthesis_atmosphere_relative_humidity": "Null",
  "Perovskite_surface_treatment_deposition_spin_coating_speed": "Null",
  "Perovskite_surface_treatment_deposition_spin_coating_time": "Null",
  "Perovskite_surface_treatment_deposition_thermal_annealing_temperature": "Null",
  "Perovskite_surface_treatment_deposition_thermal_annealing_time": "Null",
  "HTL_thickness": "Null",
  "HTL_stack_sequence": "Spiro-OMeTAD",
  "HTL_additive_compound": "LiTFSI; tBP; FK-209",
  "HTL_additive_concentration": "520 mg/mL; Null; 180 mg/mL",
  "HTL_deposition_method": "Spin-coating",
  "HTL_deposition_solution_concentration": "90 mg/mL",
  "HTL_deposition_solvents_compound": "Chlorobenzene",
  "HTL_deposition_synthesis_atmosphere": "Air",
  "HTL_deposition_synthesis_atmosphere_pressure": "1 atm",
  "HTL_deposition_synthesis_atmosphere_relative_humidity": "Null",
  "HTL_deposition_spin_coating_speed": "3000 rpm",
  "HTL_deposition_spin_coating_time": "30 s",
  "HTL_deposition_thermal_annealing_temperature": "Null",
  "HTL_deposition_thermal_annealing_time": "Null",
  "Backcontact_thickness": "100 nm",
  "Beckcontact_deposition_method": "Thermal evaporation",
  "Backcontact_deposition_atmosphere_pressure": "10^-6 torr",
  "Encapsulation_method": "Epoxy",
  "Encapsulation_atmosphere": "Air",
  "JV_measured_device_matching": "True",
  "JV_measured_reverse_scan_Voc": "1.171 V",
  "JV_measured_reverse_scan_Jsc": "26.17 mA/cm2",
  "JV_measured_reverse_scan_FF": "82.47",
  "JV_measured_reverse_scan_PCE": "25.28",
  "JV_measured_forward_scan_Voc": "1.174 V",
  "JV_measured_forward_scan_Jsc": "25.93 mA/cm2",
  "JV_measured_forward_scan_FF": "81.30",
  "JV_measured_forward_scan_PCE": "24.75",
  "JV_measured_light_spectra": "AM1.5G",
  "JV_measured_light_spectra_intensity": "1 sun",
  "JV_measured_scan_speed": "Null",
  "JV_measured_scan_delay_time": "Null",
  "JV_certified_PCE": "24.68",
  "Stabilized_measured_PCE": "Null",
  "Stabilized_certified_PCE": "Null",
  "Stability_test_device_matching": "True",
  "Stability_test_temperature": "25 °C",
  "Stability_test_atmosphere": "Air",
  "Stability_test_light_spectra": "Null",
  "Stability_test_light_intensity": "Null",
  "Stability_test_relative_humidity": "30",
  "Stability_PCE_after_time": "528 h",
  "Stability_PCE_after_time_value": "24.16"
}
