Repository: jiayijdong/PSCbench

# PSCbench


**PSCbench** is a novel benchmark for materials science research-level scientific
dataset curation sourced from published journals. The benchmark is designed to evaluate the complex classification capabilities,
strong domain knowledge, and advanced calculation skills of LLMs.

## Data


The PSCbench dataset is under dataset folder in json file format. Each file is list of dictionary and can be extracted using following scripts.
Each file stands for one published journal, which is fully elaborated in the paper. 

```
with open("./dataset/retroactive/{}.json".format(subject), encoding='utf-8') as json_file:
    problems=json.load(json_file)
```

File: dataset/2021-2025/10.1016_j.joule.2021.02.007/Device_BestPCE_gpt4o_10.1016_j.joule.2021.02.007.json
{
  "Ref_DOI": "10.1016/j.joule.2021.02.007",
  "Ref_journal": "Joule",
  "Ref_publication_year": "2021",
  "Ref_title": "Enhanced electrical properties of Li-salts doped mesoporous TiO2 in perovskite solar cells",
  "Cell_architecture": "NIP",
  "Cell_stack_sequence": "Glass/FTL/c-TiO2/mp-TiO2/Perovskite/Spiro-OMeTAD/Au",
  "Cell_area_measured": "0.0804 cm2",
  "ETL_thickness": "40 nm/150 nm",
  "ETL_stack_sequence": "c-TiO2/mp-TiO2",
  "ETL_additive_compound": "Li2CO3",
  "ETL_additive_concentration": "1.0 mg/mL",
  "ETL_deposition_method": "Spray pyrolysis/Spin-coating",
  "ETL_deposition_solution_concentration": "Null",
  "ETL_deposition_solvents_compound": "Ethanol/2-methoxyethanol;terpineol",
  "ETL_deposition_synthesis_atmosphere": "Air",
  "ETL_deposition_synthesis_atmosphere_pressure": "1 atm",
  "ETL_deposition_synthesis_atmosphere_relative_humidity": "Null",
  "ETL_deposition_spin_coating_speed": "3000 rpm",
  "ETL_deposition_spin_coating_time": "50 s",
  "ETL_deposition_thermal_annealing_temperature": "450 °C/500 °C",
  "ETL_deposition_thermal_annealing_time": "60 min/60 min",
  "Perovskite_dimension": "3D",
  "Perovskite_thickness": "600-700 nm",
  "Perovskite_composition_long_form": "FAPbI3",
  "Perovskite_additive_compound": "MACl",
  "Perovskite_additive_concentration": "61.21 mg/mL",
  "Perovskite_bandgap": "Null",
  "Perovskite_deposition_method": "Spin-coating",
  "Perovskite_deposition_sequential_spin_coating": "False",
  "Perovskite_deposition_spin_coating_antisolvent": "Diethyl ether",
  "Perovskite_deposition_reaction_solutions_compounds": "FAPbI3;MACl",
  "Perovskite_deposition_reaction_solutions_concentrations": "1456 mg/mL;61.21 mg/mL",
  "Perovskite_deposition_final_solutions_concentration_before_deposition": "Null",
  "Perovskite_deposition_solvents_compound": "DMF;DMSO",
  "Perovskite_deposition_solvents_mixing_ratio": "4:1",
  "Perovskite_deposition_synthesis_atmosphere": "Null",
  "Perovskite_deposition_synthesis_atmosphere_pressure": "Null",
  "Perovskite_deposition_synthesis_atmosphere_relative_humidity": "30%",
  "Perovskite_deposition_spin_coating_speed": "8000 rpm",
  "Perovskite_deposition_spin_coating_time": "50 s",
  "Perovskite_deposition_thermal_annealing_atmosphere": "Air",
  "Perovskite_deposition_thermal_annealing_temperature": "150 °C;100 °C",
  "Perovskite_deposition_thermal_annealing_time": "15 min;15 min",
  "Perovskite_surface_treatment_material": "Null",
  "Perovskite_surface_treatment_method": "Null",
  "Perovskite_surface_treatment_solution_concentration": "Null",
  "Perovskite_surface_treatment_solvents_compound": "Null",
  "Perovskite_surface_treatment_synthesis_atmosphere": "Null",
  "Perovskite_surface_treatment_synthesis_atmosphere_pressure": "Null",
  "Perovskite_surface_treatment_synthesis_atmosphere_relative_humidity": "Null",
  "Perovskite_surface_treatment_deposition_spin_coating_speed": "Null",
  "Perovskite_surface_treatment_deposition_spin_coating_time": "Null",
  "Perovskite_surface_treatment_deposition_thermal_annealing_temperature": "Null",
  "Perovskite_surface_treatment_deposition_thermal_annealing_time": "Null",
  "HTL_thickness": "Null",
  "HTL_stack_sequence": "Spiro-OMeTAD",
  "HTL_additive_compound": "Li-TFSI;tBP;FK-209",
  "HTL_additive_concentration": "520 mg/mL;35.5 mL;5 mL",
  "HTL_deposition_method": "Spin-coating",
  "HTL_deposition_solution_concentration": "90 mg/mL",
  "HTL_deposition_solvents_compound": "Chlorobenzene",
  "HTL_deposition_synthesis_atmosphere": "Air",
  "HTL_deposition_synthesis_atmosphere_pressure": "1 atm",
  "HTL_deposition_synthesis_atmosphere_relative_humidity": "Null",
  "HTL_deposition_spin_coating_speed": "3000 rpm",
  "HTL_deposition_spin_coating_time": "30 s",
  "HTL_deposition_thermal_annealing_temperature": "Null",
  "HTL_deposition_thermal_annealing_time": "Null",
  "Backcontact_thickness": "100 nm",
  "Beckcontact_deposition_method": "Thermal evaporation",
  "Backcontact_deposition_atmosphere_pressure": "10-6 Torr",
  "Encapsulation_method": "Epoxy",
  "Encapsulation_atmosphere": "Null",
  "JV_measured_device_matching": "True",
  "JV_measured_reverse_scan_Voc": "1.171 V",
  "JV_measured_reverse_scan_Jsc": "26.17 mA/cm2",
  "JV_measured_reverse_scan_FF": "82.47%",
  "JV_measured_reverse_scan_PCE": "25.28%",
  "JV_measured_forward_scan_Voc": "1.174 V",
  "JV_measured_forward_scan_Jsc": "25.93 mA/cm2",
  "JV_measured_forward_scan_FF": "81.30%",
  "JV_measured_forward_scan_PCE": "24.75%",
  "JV_measured_light_spectra": "AM1.5G",
  "JV_measured_light_spectra_intensity": "100 mW/cm2",
  "JV_measured_scan_speed": "Null",
  "JV_measured_scan_delay_time": "Null",
  "JV_certified_PCE": "24.68%",
  "Stabilized_measured_PCE": "Null",
  "Stabilized_certified_PCE": "24.68%",
  "Stability_test_device_matching": "True",
  "Stability_test_temperature": "Null",
  "Stability_test_atmosphere": "Null",
  "Stability_test_light_spectra": "Null",
  "Stability_test_light_intensity": "Null",
  "Stability_test_relative_humidity": "Null",
  "Stability_PCE_after_time": "500 hours",
  "Stability_PCE_after_time_value": "24.16%"
}

File: dataset/2021-2025/10.1016_j.joule.2021.02.007/Device_BestPCE_gpt4o_mini_10.1016_j.joule.2021.02.007.json
{
  "Ref_DOI": "10.1016/j.joule.2021.02.007",
  "Ref_journal": "Joule",
  "Ref_publication_year": "2021",
  "Ref_title": "Enhanced electrical properties of Li-salts doped mesoporous TiO2 in perovskite solar cells",
  "Cell_architecture": "NIP",
  "Cell_stack_sequence": "FTO/c-TiO2/mp-TiO2/perovskite/spiro-OMeTAD/Au",
  "Cell_area_measured": "0.0804 cm2",
  "ETL_thickness": "150 nm",
  "ETL_stack_sequence": "c-TiO2/mp-TiO2",
  "ETL_additive_compound": "Li2CO3",
  "ETL_additive_concentration": "1.0 mg/mL",
  "ETL_deposition_method": "Spin-coating",
  "ETL_deposition_solution_concentration": "Null",
  "ETL_deposition_solvents_compound": "2-methoxyethanol/terpineol",
  "ETL_deposition_synthesis_atmosphere": "Air",
  "ETL_deposition_synthesis_atmosphere_pressure": "1 atm",
  "ETL_deposition_synthesis_atmosphere_relative_humidity": "Null",
  "ETL_deposition_spin_coating_speed": "3000 rpm",
  "ETL_deposition_spin_coating_time": "50 s",
  "ETL_deposition_thermal_annealing_temperature": "500 °C",
  "ETL_deposition_thermal_annealing_time": "60 min",
  "Perovskite_dimension": "3D",
  "Perovskite_thickness": "600-700 nm",
  "Perovskite_composition_long_form": "FAPbI3",
  "Perovskite_additive_compound": "Null",
  "Perovskite_additive_concentration": "Null",
  "Perovskite_bandgap": "1.55 eV",
  "Perovskite_deposition_method": "Spin-coating",
  "Perovskite_deposition_sequential_spin_coating": "False",
  "Perovskite_deposition_spin_coating_antisolvent": "Null",
  "Perovskite_deposition_reaction_solutions_compounds": "FAPbI3;MACl",
  "Perovskite_deposition_reaction_solutions_concentrations": "1.0 M;0.061 M",
  "Perovskite_deposition_final_solutions_concentration_before_deposition": "Null",
  "Perovskite_deposition_solvents_compound": "DMF;DMSO",
  "Perovskite_deposition_solvents_mixing_ratio": "4:1",
  "Perovskite_deposition_synthesis_atmosphere": "Nitrogen",
  "Perovskite_deposition_synthesis_atmosphere_pressure": "1 atm",
  "Perovskite_deposition_synthesis_atmosphere_relative_humidity": "<30%",
  "Perovskite_deposition_spin_coating_speed": "8000 rpm",
  "Perovskite_deposition_spin_coating_time": "50 s",
  "Perovskite_deposition_thermal_annealing_atmosphere": "Air",
  "Perovskite_deposition_thermal_annealing_temperature": "150 °C",
  "Perovskite_deposition_thermal_annealing_time": "15 min",
  "Perovskite_surface_treatment_material": "Null",
  "Perovskite_surface_treatment_method": "Null",
  "Perovskite_surface_treatment_solution_concentration": "Null",
  "Perovskite_surface_treatment_solvents_compound": "Null",
  "Perovskite_surface_treatment_synthesis_atmosphere": "Null",
  "Perovskite_surface_treatment_synthesis_atmosphere_pressure": "Null",
  "Perovskite_surface_treatment_synthesis_atmosphere_relative_humidity": "Null",
  "Perovskite_surface_treatment_deposition_spin_coating_speed": "Null",
  "Perovskite_surface_treatment_deposition_spin_coating_time": "Null",
  "Perovskite_surface_treatment_deposition_thermal_annealing_temperature": "Null",
  "Perovskite_surface_treatment_deposition_thermal_annealing_time": "Null",
  "HTL_thickness": "Null",
  "HTL_stack_sequence": "Null",
  "HTL_additive_compound": "Li-TFSI;tBP",
  "HTL_additive_concentration": "520 mg/mL;Null",
  "HTL_deposition_method": "Spin-coating",
  "HTL_deposition_solution_concentration": "Null",
  "HTL_deposition_solvents_compound": "Chlorobenzene",
  "HTL_deposition_synthesis_atmosphere": "Air",
  "HTL_deposition_synthesis_atmosphere_pressure": "1 atm",
  "HTL_deposition_synthesis_atmosphere_relative_humidity": "Null",
  "HTL_deposition_spin_coating_speed": "3000 rpm",
  "HTL_deposition_spin_coating_time": "30 s",
  "HTL_deposition_thermal_annealing_temperature": "Null",
  "HTL_deposition_thermal_annealing_time": "Null",
  "Backcontact_thickness": "100 nm",
  "Beckcontact_deposition_method": "Thermal evaporation",
  "Backcontact_deposition_atmosphere_pressure": "10^-6 Torr",
  "Encapsulation_method": "UV adhesive",
  "Encapsulation_atmosphere": "Air",
  "JV_measured_device_matching": "True",
  "JV_measured_reverse_scan_Voc": "1.171 V",
  "JV_measured_reverse_scan_Jsc": "26.17 mA/cm2",
  "JV_measured_reverse_scan_FF": "82.47 %",
  "JV_measured_reverse_scan_PCE": "25.28 %",
  "JV_measured_forward_scan_Voc": "1.174 V",
  "JV_measured_forward_scan_Jsc": "25.93 mA/cm2",
  "JV_measured_forward_scan_FF": "81.30 %",
  "JV_measured_forward_scan_PCE": "24.75 %",
  "JV_measured_light_spectra": "AM1.5G",
  "JV_measured_light_spectra_intensity": "1 sun",
  "JV_measured_scan_speed": "100 mV/s",
  "JV_measured_scan_delay_time": "Null",
  "JV_certified_PCE": "24.68 %",
  "Stabilized_measured_PCE": "Null",
  "Stabilized_certified_PCE": "Null",
  "Stability_test_device_matching": "True",
  "Stability_test_temperature": "Null",
  "Stability_test_atmosphere": "Air",
  "Stability_test_light_spectra": "AM1.5G",
  "Stability_test_light_intensity": "1 sun",
  "Stability_test_relative_humidity": "Null",
  "Stability_PCE_after_time": "192 hours",
  "Stability_PCE_after_time_value": "24.84 %"
}

File: dataset/2021-2025/10.1016_j.joule.2021.02.007/Device_BestPCE_gpt4o_mini_zero_shot_10.1016_j.joule.2021.02.007.json
{
  "Ref_DOI": "10.1016/j.joule.2021.02.007",
  "Ref_journal": "Joule",
  "Ref_publication_year": "2021",
  "Ref_title": "Enhanced electrical properties of Li-salts doped mesoporous TiO2 in perovskite solar cells",
  "Cell_architecture": "n-i-p",
  "Cell_stack_sequence": "FTO/c-TiO2/mp-TiO2/perovskite/Spiro-OMeTAD/Au",
  "Cell_area_measured": "0.0804 cm2",
  "ETL_thickness": "150 nm",
  "ETL_stack_sequence": "mp-TiO2",
  "ETL_additive_compound": "Li2CO3",
  "ETL_additive_concentration": "1.0 mg/mL",
  "ETL_deposition_method": "spin coating",
  "ETL_deposition_solution_concentration": "Null",
  "ETL_deposition_solvents_compound": "DI water",
  "ETL_deposition_synthesis_atmosphere": "air",
  "ETL_deposition_synthesis_atmosphere_pressure": "Null",
  "ETL_deposition_synthesis_atmosphere_relative_humidity": "Null",
  "ETL_deposition_spin_coating_speed": "3000 rpm",
  "ETL_deposition_spin_coating_time": "50 s",
  "ETL_deposition_thermal_annealing_temperature": "500 °C",
  "ETL_deposition_thermal_annealing_time": "1 h",
  "Perovskite_dimension": "Null",
  "Perovskite_thickness": "600-700 nm",
  "Perovskite_composition_long_form": "FAPbI3",
  "Perovskite_additive_compound": "MACl",
  "Perovskite_additive_concentration": "61.21 mg/mL",
  "Perovskite_bandgap": "1.55 eV",
  "Perovskite_deposition_method": "spin coating",
  "Perovskite_deposition_sequential_spin_coating": "No",
  "Perovskite_deposition_spin_coating_antisolvent": "diethyl ether",
  "Perovskite_deposition_reaction_solutions_compounds": "FAPbI3, MACl",
  "Perovskite_deposition_reaction_solutions_concentrations": "1.0 M",
  "Perovskite_deposition_final_solutions_concentration_before_deposition": "Null",
  "Perovskite_deposition_solvents_compound": "DMF, DMSO",
  "Perovskite_deposition_solvents_mixing_ratio": "4:1",
  "Perovskite_deposition_synthesis_atmosphere": "low humidity",
  "Perovskite_deposition_synthesis_atmosphere_pressure": "Null",
  "Perovskite_deposition_synthesis_atmosphere_relative_humidity": "<30%",
  "Perovskite_deposition_spin_coating_speed": "8000 rpm",
  "Perovskite_deposition_spin_coating_time": "50 s",
  "Perovskite_deposition_thermal_annealing_atmosphere": "air",
  "Perovskite_deposition_thermal_annealing_temperature": "150 °C",
  "Perovskite_deposition_thermal_annealing_time": "15 min",
  "Perovskite_surface_treatment_material": "Null",
  "Perovskite_surface_treatment_method": "Null",
  "Perovskite_surface_treatment_solution_concentration": "Null",
  "Perovskite_surface_treatment_solvents_compound": "Null",
  "Perovskite_surface_treatment_synthesis_atmosphere": "Null",
  "Perovskite_surface_treatment_synthesis_atmosphere_pressure": "Null",
  "Perovskite_surface_treatment_synthesis_atmosphere_relative_humidity": "Null",
  "Perovskite_surface_treatment_deposition_spin_coating_speed": "Null",
  "Perovskite_surface_treatment_deposition_spin_coating_time": "Null",
  "Perovskite_surface_treatment_deposition_thermal_annealing_temperature": "Null",
  "Perovskite_surface_treatment_deposition_thermal_annealing_time": "Null",
  "HTL_thickness": "Null",
  "HTL_stack_sequence": "Spiro-OMeTAD",
  "HTL_additive_compound": "LiTFSI",
  "HTL_additive_concentration": "35.5 µL",
  "HTL_deposition_method": "spin coating",
  "HTL_deposition_solution_concentration": "90 mg/mL",
  "HTL_deposition_solvents_compound": "chlorobenzene",
  "HTL_deposition_synthesis_atmosphere": "Null",
  "HTL_deposition_synthesis_atmosphere_pressure": "Null",
  "HTL_deposition_synthesis_atmosphere_relative_humidity": "Null",
  "HTL_deposition_spin_coating_speed": "3000 rpm",
  "HTL_deposition_spin_coating_time": "30 s",
  "HTL_deposition_thermal_annealing_temperature": "Null",
  "HTL_deposition_thermal_annealing_time": "Null",
  "Backcontact_thickness": "100 nm",
  "Beckcontact_deposition_method": "thermal evaporation",
  "Backcontact_deposition_atmosphere_pressure": "Null",
  "Encapsulation_method": "epoxy",
  "Encapsulation_atmosphere": "Null",
  "JV_measured_device_matching": "Null",
  "JV_measured_reverse_scan_Voc": "1.171 V",
  "JV_measured_reverse_scan_Jsc": "26.17 mA/cm2",
  "JV_measured_reverse_scan_FF": "82.47%",
  "JV_measured_reverse_scan_PCE": "25.28%",
  "JV_measured_forward_scan_Voc": "1.172 V",
  "JV_measured_forward_scan_Jsc": "26.30 mA/cm2",
  "JV_measured_forward_scan_FF": "78.14%",
  "JV_measured_forward_scan_PCE": "24.33%",
  "JV_measured_light_spectra": "Null",
  "JV_measured_light_spectra_intensity": "Null",
  "JV_measured_scan_speed": "Null",
  "JV_measured_scan_delay_time": "Null",
  "JV_certified_PCE": "24.68%",
  "Stabilized_measured_PCE": "Null",
  "Stabilized_certified_PCE": "Null",
  "Stability_test_device_matching": "Null",
  "Stability_test_temperature": "Null",
  "Stability_test_atmosphere": "Null",
  "Stability_test_light_spectra": "Null",
  "Stability_test_light_intensity": "Null",
  "Stability_test_relative_humidity": "Null",
  "Stability_PCE_after_time": "500 h",
  "Stability_PCE_after_time_value": "24.68%"
}

File: dataset/2021-2025/10.1016_j.joule.2021.02.007/Device_BestPCE_grok_10.1016_j.joule.2021.02.007.json
{
  "Ref_DOI": "10.1016/j.joule.2021.02.007",
  "Ref_journal": "Joule",
  "Ref_publication_year": "2021",
  "Ref_title": "Enhanced electrical properties of Li-salts doped mesoporous TiO2 in perovskite solar cells",
  "Cell_architecture": "NIP",
  "Cell_stack_sequence": "FTO/c-TiO2/mp-TiO2/FAPbI3/Spiro-OMeTAD/Au",
  "Cell_area_measured": "0.0804 cm2",
  "ETL_thickness": "40 nm/150 nm",
  "ETL_stack_sequence": "c-TiO2/mp-TiO2",
  "ETL_additive_compound": "Li2CO3",
  "ETL_additive_concentration": "1.0 mg/mL",
  "ETL_deposition_method": "Spray pyrolysis/Spin-coating",
  "ETL_deposition_solution_concentration": "1:10 (v:v)/1:6 (w:w)",
  "ETL_deposition_solvents_compound": "Ethanol/2-methoxyethanol;terpineol",
  "ETL_deposition_synthesis_atmosphere": "Air",
  "ETL_deposition_synthesis_atmosphere_pressure": "1 atm",
  "ETL_deposition_synthesis_atmosphere_relative_humidity": "Null",
  "ETL_deposition_spin_coating_speed": "Null/3000 rpm",
  "ETL_deposition_spin_coating_time": "Null/50 s",
  "ETL_deposition_thermal_annealing_temperature": "450 °C/500 °C",
  "ETL_deposition_thermal_annealing_time": "60 min/60 min",
  "Perovskite_dimension": "3D",
  "Perovskite_thickness": "600-700 nm",
  "Perovskite_composition_long_form": "FAPbI3",
  "Perovskite_additive_compound": "MACl",
  "Perovskite_additive_concentration": "61.21 mg/mL",
  "Perovskite_bandgap": "Null",
  "Perovskite_deposition_method": "Spin-coating",
  "Perovskite_deposition_sequential_spin_coating": "False",
  "Perovskite_deposition_spin_coating_antisolvent": "Diethyl ether",
  "Perovskite_deposition_reaction_solutions_compounds": "FAPbI3;MACl",
  "Perovskite_deposition_reaction_solutions_concentrations": "1456 mg/mL;61.21 mg/mL",
  "Perovskite_deposition_final_solutions_concentration_before_deposition": "Null",
  "Perovskite_deposition_solvents_compound": "DMF;DMSO",
  "Perovskite_deposition_solvents_mixing_ratio": "4:1",
  "Perovskite_deposition_synthesis_atmosphere": "Nitrogen",
  "Perovskite_deposition_synthesis_atmosphere_pressure": "Null",
  "Perovskite_deposition_synthesis_atmosphere_relative_humidity": "30 %",
  "Perovskite_deposition_spin_coating_speed": "8000 rpm",
  "Perovskite_deposition_spin_coating_time": "50 s",
  "Perovskite_deposition_thermal_annealing_atmosphere": "Air",
  "Perovskite_deposition_thermal_annealing_temperature": "150 °C;100 °C",
  "Perovskite_deposition_thermal_annealing_time": "15 min;15 min",
  "Perovskite_surface_treatment_material": "IPA",
  "Perovskite_surface_treatment_method": "Spin-coating",
  "Perovskite_surface_treatment_solution_concentration": "Null",
  "Perovskite_surface_treatment_solvents_compound": "IPA",
  "Perovskite_surface_treatment_synthesis_atmosphere": "Air",
  "Perovskite_surface_treatment_synthesis_atmosphere_pressure": "1 atm",
  "Perovskite_surface_treatment_synthesis_atmosphere_relative_humidity": "Null",
  "Perovskite_surface_treatment_deposition_spin_coating_speed": "3000 rpm",
  "Perovskite_surface_treatment_deposition_spin_coating_time": "Null",
  "Perovskite_surface_treatment_deposition_thermal_annealing_temperature": "100 °C",
  "Perovskite_surface_treatment_deposition_thermal_annealing_time": "1 min",
  "HTL_thickness": "Null",
  "HTL_stack_sequence": "Spiro-OMeTAD",
  "HTL_additive_compound": "Li-TFSI;tBP;FK-209",
  "HTL_additive_concentration": "520 mg/mL;Null;180 mg/mL",
  "HTL_deposition_method": "Spin-coating",
  "HTL_deposition_solution_concentration": "90 mg/mL",
  "HTL_deposition_solvents_compound": "Chlorobenzene",
  "HTL_deposition_synthesis_atmosphere": "Air",
  "HTL_deposition_synthesis_atmosphere_pressure": "1 atm",
  "HTL_deposition_synthesis_atmosphere_relative_humidity": "Null",
  "HTL_deposition_spin_coating_speed": "3000 rpm",
  "HTL_deposition_spin_coating_time": "30 s",
  "HTL_deposition_thermal_annealing_temperature": "Null",
  "HTL_deposition_thermal_annealing_time": "Null",
  "Backcontact_thickness": "100 nm",
  "Beckcontact_deposition_method": "Thermal evaporation",
  "Backcontact_deposition_atmosphere_pressure": "10^-6 Torr",
  "Encapsulation_method": "Epoxy",
  "Encapsulation_atmosphere": "Air",
  "JV_measured_device_matching": "True",
  "JV_measured_reverse_scan_Voc": "1.171 V",
  "JV_measured_reverse_scan_Jsc": "26.17 mA/cm2",
  "JV_measured_reverse_scan_FF": "82.47 %",
  "JV_measured_reverse_scan_PCE": "25.28 %",
  "JV_measured_forward_scan_Voc": "1.174 V",
  "JV_measured_forward_scan_Jsc": "25.93 mA/cm2",
  "JV_measured_forward_scan_FF": "81.30 %",
  "JV_measured_forward_scan_PCE": "24.75 %",
  "JV_measured_light_spectra": "AM1.5G",
  "JV_measured_light_spectra_intensity": "100 mW/cm2",
  "JV_measured_scan_speed": "Null",
  "JV_measured_scan_delay_time": "Null",
  "JV_certified_PCE": "24.68 %",
  "Stabilized_measured_PCE": "Null",
  "Stabilized_certified_PCE": "24.68 %",
  "Stability_test_device_matching": "True",
  "Stability_test_temperature": "25 °C",
  "Stability_test_atmosphere": "Air",
  "Stability_test_light_spectra": "Null",
  "Stability_test_light_intensity": "Null",
  "Stability_test_relative_humidity": "30 %",
  "Stability_PCE_after_time": "528 hours",
  "Stability_PCE_after_time_value": "24.16 %"
}

File: dataset/2021-2025/10.1016_j.joule.2021.02.007/Device_BestPCE_o3_10.1016_j.joule.2021.02.007.json
{
  "Ref_DOI": "10.1016/j.joule.2021.02.007",
  "Ref_journal": "Joule",
  "Ref_publication_year": "2021",
  "Ref_title": "Enhanced electrical properties of Li-salts doped mesoporous TiO2 in perovskite solar cells",
  "Cell_architecture": "NIP",
  "Cell_stack_sequence": "Glass/FTO/c-TiO2/Li2CO3-doped mp-TiO2/FAPbI3/Spiro-OMeTAD/Au",
  "Cell_area_measured": "0.0804 cm2",
  "ETL_thickness": "40 nm/150 nm",
  "ETL_stack_sequence": "c-TiO2/Li2CO3-doped mp-TiO2",
  "ETL_additive_compound": "Li2CO3",
  "ETL_additive_concentration": "1.0 mg/mL",
  "ETL_deposition_method": "Spray pyrolysis/Spin coating/Spin coating",
  "ETL_deposition_solution_concentration": "Null/Null/1.0 mg/mL",
  "ETL_deposition_solvents_compound": "Ethanol/2-methoxyethanol;terpineol/Water",
  "ETL_deposition_synthesis_atmosphere": "Air",
  "ETL_deposition_synthesis_atmosphere_pressure": "1 atm",
  "ETL_deposition_synthesis_atmosphere_relative_humidity": "Null",
  "ETL_deposition_spin_coating_speed": "Null/3000 rpm/3000 rpm",
  "ETL_deposition_spin_coating_time": "Null/50 s/50 s",
  "ETL_deposition_thermal_annealing_temperature": "450 °C/500 °C/500 °C",
  "ETL_deposition_thermal_annealing_time": "60 min/60 min/60 min",
  "Perovskite_dimension": "3D",
  "Perovskite_thickness": "600-700 nm",
  "Perovskite_composition_long_form": "FAPbI3",
  "Perovskite_additive_compound": "MACl",
  "Perovskite_additive_concentration": "61.21 mg/mL",
  "Perovskite_bandgap": "Null",
  "Perovskite_deposition_method": "Spin-coating",
  "Perovskite_deposition_sequential_spin_coating": "False",
  "Perovskite_deposition_spin_coating_antisolvent": "Diethyl ether",
  "Perovskite_deposition_reaction_solutions_compounds": "FAPbI3;MACl",
  "Perovskite_deposition_reaction_solutions_concentrations": "1456 mg/mL;61.21 mg/mL",
  "Perovskite_deposition_final_solutions_concentration_before_deposition": "1456 mg/mL",
  "Perovskite_deposition_solvents_compound": "DMF;DMSO",
  "Perovskite_deposition_solvents_mixing_ratio": "4:1 (v/v)",
  "Perovskite_deposition_synthesis_atmosphere": "Air",
  "Perovskite_deposition_synthesis_atmosphere_pressure": "1 atm",
  "Perovskite_deposition_synthesis_atmosphere_relative_humidity": "30 %",
  "Perovskite_deposition_spin_coating_speed": "8000 rpm",
  "Perovskite_deposition_spin_coating_time": "50 s",
  "Perovskite_deposition_thermal_annealing_atmosphere": "Air",
  "Perovskite_deposition_thermal_annealing_temperature": "150 °C;100 °C",
  "Perovskite_deposition_thermal_annealing_time": "15 min;15 min",
  "Perovskite_surface_treatment_material": "Null",
  "Perovskite_surface_treatment_method": "Null",
  "Perovskite_surface_treatment_solution_concentration": "Null",
  "Perovskite_surface_treatment_solvents_compound": "Null",
  "Perovskite_surface_treatment_synthesis_atmosphere": "Null",
  "Perovskite_surface_treatment_synthesis_atmosphere_pressure": "Null",
  "Perovskite_surface_treatment_synthesis_atmosphere_relative_humidity": "Null",
  "Perovskite_surface_treatment_deposition_spin_coating_speed": "Null",
  "Perovskite_surface_treatment_deposition_spin_coating_time": "Null",
  "Perovskite_surface_treatment_deposition_thermal_annealing_temperature": "Null",
  "Perovskite_surface_treatment_deposition_thermal_annealing_time": "Null",
  "HTL_thickness": "Null",
  "HTL_stack_sequence": "Spiro-OMeTAD",
  "HTL_additive_compound": "LiTFSI;tBP;FK-209",
  "HTL_additive_concentration": "520 mg/mL;35.5 µL;180 mg/mL",
  "HTL_deposition_method": "Spin-coating",
  "HTL_deposition_solution_concentration": "90 mg/mL",
  "HTL_deposition_solvents_compound": "Chlorobenzene",
  "HTL_deposition_synthesis_atmosphere": "Air",
  "HTL_deposition_synthesis_atmosphere_pressure": "1 atm",
  "HTL_deposition_synthesis_atmosphere_relative_humidity": "Null",
  "HTL_deposition_spin_coating_speed": "3000 rpm",
  "HTL_deposition_spin_coating_time": "30 s",
  "HTL_deposition_thermal_annealing_temperature": "Null",
  "HTL_deposition_thermal_annealing_time": "Null",
  "Backcontact_thickness": "100 nm",
  "Beckcontact_deposition_method": "Thermal evaporation",
  "Backcontact_deposition_atmosphere_pressure": "10^-6 Torr",
  "Encapsulation_method": "Epoxy",
  "Encapsulation_atmosphere": "Air",
  "JV_measured_device_matching": "True",
  "JV_measured_reverse_scan_Voc": "1.171 V",
  "JV_measured_reverse_scan_Jsc": "26.17 mA/cm2",
  "JV_measured_reverse_scan_FF": "82.47 %",
  "JV_measured_reverse_scan_PCE": "25.28 %",
  "JV_measured_forward_scan_Voc": "1.174 V",
  "JV_measured_forward_scan_Jsc": "25.93 mA/cm2",
  "JV_measured_forward_scan_FF": "81.30 %",
  "JV_measured_forward_scan_PCE": "24.75 %",
  "JV_measured_light_spectra": "AM1.5G",
  "JV_measured_light_spectra_intensity": "100 mW/cm2",
  "JV_measured_scan_speed": "Null",
  "JV_measured_scan_delay_time": "Null",
  "JV_certified_PCE": "24.68 %",
  "Stabilized_measured_PCE": "Null",
  "Stabilized_certified_PCE": "24.68 %",
  "Stability_test_device_matching": "True",
  "Stability_test_temperature": "Null",
  "Stability_test_atmosphere": "Air",
  "Stability_test_light_spectra": "Null",
  "Stability_test_light_intensity": "Null",
  "Stability_test_relative_humidity": "Null",
  "Stability_PCE_after_time": "528 hours",
  "Stability_PCE_after_time_value": "24.16 %"
}

File: dataset/2021-2025/10.1016_j.joule.2021.02.007/Device_BestPCE_o4_mini_10.1016_j.joule.2021.02.007.json
{
  "Ref_DOI": "10.1016/j.joule.2021.02.007",
  "Ref_journal": "Joule",
  "Ref_publication_year": "2021",
  "Ref_title": "Enhanced electrical properties of Li-salts doped mesoporous TiO2 in perovskite solar cells",
  "Cell_architecture": "NIP",
  "Cell_stack_sequence": "glass/FTO/c-TiO2/Li2CO3-doped mp-TiO2/FAPbI3/spiro-OMeTAD/Au",
  "Cell_area_measured": "0.0804 cm2",
  "ETL_thickness": "40 nm/150 nm",
  "ETL_stack_sequence": "c-TiO2/mp-TiO2",
  "ETL_additive_compound": "Li2CO3",
  "ETL_additive_concentration": "1.0 mg/mL",
  "ETL_deposition_method": "Spray pyrolysis/spin-coating",
  "ETL_deposition_solution_concentration": "Null",
  "ETL_deposition_solvents_compound": "Ethanol;2-methoxyethanol/terpineol;DI water",
  "ETL_deposition_synthesis_atmosphere": "Air",
  "ETL_deposition_synthesis_atmosphere_pressure": "1 atm",
  "ETL_deposition_synthesis_atmosphere_relative_humidity": "Null",
  "ETL_deposition_spin_coating_speed": "3000 rpm/3000 rpm",
  "ETL_deposition_spin_coating_time": "50 s/50 s",
  "ETL_deposition_thermal_annealing_temperature": "450°C/500°C/500°C",
  "ETL_deposition_thermal_annealing_time": "60 min/60 min/60 min",
  "Perovskite_dimension": "3D",
  "Perovskite_thickness": "600-700 nm",
  "Perovskite_composition_long_form": "FAPbI3",
  "Perovskite_additive_compound": "MACl",
  "Perovskite_additive_concentration": "61.21 mg/mL",
  "Perovskite_bandgap": "Null",
  "Perovskite_deposition_method": "Spin-coating",
  "Perovskite_deposition_sequential_spin_coating": "False",
  "Perovskite_deposition_spin_coating_antisolvent": "Diethyl ether",
  "Perovskite_deposition_reaction_solutions_compounds": "FAPbI3;MACl",
  "Perovskite_deposition_reaction_solutions_concentrations": "1456 mg/mL;61.21 mg/mL",
  "Perovskite_deposition_final_solutions_concentration_before_deposition": "1456 mg/mL",
  "Perovskite_deposition_solvents_compound": "DMF;DMSO",
  "Perovskite_deposition_solvents_mixing_ratio": "4:1",
  "Perovskite_deposition_synthesis_atmosphere": "Nitrogen",
  "Perovskite_deposition_synthesis_atmosphere_pressure": "1 atm",
  "Perovskite_deposition_synthesis_atmosphere_relative_humidity": "30%",
  "Perovskite_deposition_spin_coating_speed": "8000 rpm",
  "Perovskite_deposition_spin_coating_time": "50 s",
  "Perovskite_deposition_thermal_annealing_atmosphere": "Air",
  "Perovskite_deposition_thermal_annealing_temperature": "150°C;100°C",
  "Perovskite_deposition_thermal_annealing_time": "15 min;15 min",
  "Perovskite_surface_treatment_material": "Null",
  "Perovskite_surface_treatment_method": "Null",
  "Perovskite_surface_treatment_solution_concentration": "Null",
  "Perovskite_surface_treatment_solvents_compound": "Null",
  "Perovskite_surface_treatment_synthesis_atmosphere": "Null",
  "Perovskite_surface_treatment_synthesis_atmosphere_pressure": "Null",
  "Perovskite_surface_treatment_synthesis_atmosphere_relative_humidity": "Null",
  "Perovskite_surface_treatment_deposition_spin_coating_speed": "Null",
  "Perovskite_surface_treatment_deposition_spin_coating_time": "Null",
  "Perovskite_surface_treatment_deposition_thermal_annealing_temperature": "Null",
  "Perovskite_surface_treatment_deposition_thermal_annealing_time": "Null",
  "HTL_thickness": "Null",
  "HTL_stack_sequence": "spiro-OMeTAD",
  "HTL_additive_compound": "tBP;Li-TFSI;FK-209",
  "HTL_additive_concentration": "Null;520 mg/mL;180 mg/mL",
  "HTL_deposition_method": "Spin-coating",
  "HTL_deposition_solution_concentration": "90 mg/mL",
  "HTL_deposition_solvents_compound": "Chlorobenzene",
  "HTL_deposition_synthesis_atmosphere": "Nitrogen",
  "HTL_deposition_synthesis_atmosphere_pressure": "1 atm",
  "HTL_deposition_synthesis_atmosphere_relative_humidity": "Null",
  "HTL_deposition_spin_coating_speed": "3000 rpm",
  "HTL_deposition_spin_coating_time": "30 s",
  "HTL_deposition_thermal_annealing_temperature": "Null",
  "HTL_deposition_thermal_annealing_time": "Null",
  "Backcontact_thickness": "100 nm",
  "Beckcontact_deposition_method": "Thermal evaporation",
  "Backcontact_deposition_atmosphere_pressure": "1e-06 Torr",
  "Encapsulation_method": "Epoxy",
  "Encapsulation_atmosphere": "Air",
  "JV_measured_device_matching": "True",
  "JV_measured_reverse_scan_Voc": "1.171 V",
  "JV_measured_reverse_scan_Jsc": "26.17 mA/cm2",
  "JV_measured_reverse_scan_FF": "82.47%",
  "JV_measured_reverse_scan_PCE": "25.28%",
  "JV_measured_forward_scan_Voc": "Null",
  "JV_measured_forward_scan_Jsc": "Null",
  "JV_measured_forward_scan_FF": "Null",
  "JV_measured_forward_scan_PCE": "Null",
  "JV_measured_light_spectra": "AM1.5G",
  "JV_measured_light_spectra_intensity": "100 mW/cm2",
  "JV_measured_scan_speed": "Null",
  "JV_measured_scan_delay_time": "Null",
  "JV_certified_PCE": "24.68%",
  "Stabilized_measured_PCE": "24.68%",
  "Stabilized_certified_PCE": "Null",
  "Stability_test_device_matching": "True",
  "Stability_test_temperature": "25°C",
  "Stability_test_atmosphere": "Air",
  "Stability_test_light_spectra": "Null",
  "Stability_test_light_intensity": "Null",
  "Stability_test_relative_humidity": "30%",
  "Stability_PCE_after_time": "528h",
  "Stability_PCE_after_time_value": "24.16%"
}

File: dataset/2021-2025/10.1016_j.joule.2021.02.012/Device_BestPCE_10.1016_j.joule.2021.02.012.json
{
    "Ref_DOI": "10.1016/j.joule.2021.02.012",
    "Ref_journal": "Joule",
    "Ref_publication_year": "2021",
    "Ref_title": "A simple one-step method with wide processing window for high-quality perovskite mini-module fabrication",
    "Cell_architecture": "PIN",
    "Cell_stack_sequence": "ITO/P3HT-COOH/sulfolane-MAPbI3/C60/BCP/Au",
    "Cell_area_measured": "36.6 cm2",
    "ETL_thickness": "Null",
    "ETL_stack_sequence": "C60/BCP",
    "ETL_additive_compound": "Null",
    "ETL_additive_concentration": "Null",
    "ETL_deposition_method": "Thermal evaporation",
    "ETL_deposition_solution_concentration": "Null",
    "ETL_deposition_solvents_compound": "Null",
    "ETL_deposition_synthesis_atmosphere": "Null",
    "ETL_deposition_synthesis_atmosphere_pressure": "Null",
    "ETL_deposition_synthesis_atmosphere_relative_humidity": "Null",
    "ETL_deposition_spin_coating_speed": "Null",
    "ETL_deposition_spin_coating_time": "Null",
    "ETL_deposition_thermal_annealing_temperature": "Null",
    "ETL_deposition_thermal_annealing_time": "Null",
    "Perovskite_dimension": "3D",
    "Perovskite_thickness": "Null",
    "Perovskite_composition_long_form": "MAPbI3",
    "Perovskite_additive_compound": "Sulfolane",
    "Perovskite_additive_concentration": "Null",
    "Perovskite_bandgap": "Null",
    "Perovskite_deposition_method": "Spin-coating",
    "Perovskite_deposition_sequential_spin_coating": "False",
    "Perovskite_deposition_spin_coating_antisolvent": "Ether",
    "Perovskite_deposition_reaction_solutions_compounds": "MAI; PbI2; Sulfolane",
    "Perovskite_deposition_reaction_solutions_concentrations": "Null",
    "Perovskite_deposition_final_solutions_concentration_before_deposition": "36 wt %",
    "Perovskite_deposition_solvents_compound": "DMF",
    "Perovskite_deposition_solvents_mixing_ratio": "Null",
    "Perovskite_deposition_synthesis_atmosphere": "Null",
    "Perovskite_deposition_synthesis_atmosphere_pressure": "Null",
    "Perovskite_deposition_synthesis_atmosphere_relative_humidity": "Null",
    "Perovskite_deposition_spin_coating_speed": "4000 rpm",
    "Perovskite_deposition_spin_coating_time": "110 s",
    "Perovskite_deposition_thermal_annealing_atmosphere": "Null",
    "Perovskite_deposition_thermal_annealing_temperature": "100 °C",
    "Perovskite_deposition_thermal_annealing_time": "60 min",
    "Perovskite_surface_treatment_material": "Null",
    "Perovskite_surface_treatment_method": "Null",
    "Perovskite_surface_treatment_solution_concentration": "Null",
    "Perovskite_surface_treatment_solvents_compound": "Null",
    "Perovskite_surface_treatment_synthesis_atmosphere": "Null",
    "Perovskite_surface_treatment_synthesis_atmosphere_pressure": "Null",
    "Perovskite_surface_treatment_synthesis_atmosphere_relative_humidity": "Null",
    "Perovskite_surface_treatment_deposition_spin_coating_speed": "Null",
    "Perovskite_surface_treatment_deposition_spin_coating_time": "Null",
    "Perovskite_surface_treatment_deposition_thermal_annealing_temperature": "Null",
    "Perovskite_surface_treatment_deposition_thermal_annealing_time": "Null",
    "HTL_thickness": "Null",
    "HTL_stack_sequence": "P3HT-COOH",
    "HTL_additive_compound": "Null",
    "HTL_additive_concentration": "Null",
    "HTL_deposition_method": "Dip-coating",
    "HTL_deposition_solution_concentration": "0.1 mg/mL",
    "HTL_deposition_solvents_compound": "DMF",
    "HTL_deposition_synthesis_atmosphere": "Null",
    "HTL_deposition_synthesis_atmosphere_pressure": "Null",
    "HTL_deposition_synthesis_atmosphere_relative_humidity": "Null",
    "HTL_deposition_spin_coating_speed": "Null",
    "HTL_deposition_spin_coating_time": "Null",
    "HTL_deposition_thermal_annealing_temperature": "140 °C",
    "HTL_deposition_thermal_annealing_time": "10 min",
    "Backcontact_thickness": "100 nm",
    "Beckcontact_deposition_method": "Thermal evaporation",
    "Backcontact_deposition_atmosphere_pressure": "Null",
    "Encapsulation_method": "Null",
    "Encapsulation_atmosphere": "Null",
    "JV_measured_device_matching": "False",
    "JV_measured_reverse_scan_Voc": "Null",
    "JV_measured_reverse_scan_Jsc": "Null",
    "JV_measured_reverse_scan_FF": "Null",
    "JV_measured_reverse_scan_PCE": "Null",
    "JV_measured_forward_scan_Voc": "Null",
    "JV_measured_forward_scan_Jsc": "Null",
    "JV_measured_forward_scan_FF": "Null",
    "JV_measured_forward_scan_PCE": "Null",
    "JV_measured_light_spectra": "Null",
    "JV_measured_light_spectra_intensity": "Null",
    "JV_measured_scan_speed": "Null",
    "JV_measured_scan_delay_time": "Null",
    "JV_certified_PCE": "Null",
    "Stabilized_measured_PCE": "16.01 %",
    "Stabilized_certified_PCE": "Null",
    "Stability_test_device_matching": "False",
    "Stability_test_temperature": "Null",
    "Stability_test_atmosphere": "Null",
    "Stability_test_light_spectra": "Null",
    "Stability_test_light_intensity": "Null",
    "Stability_test_relative_humidity": "Null",
    "Stability_PCE_after_time": "Null",
    "Stability_PCE_after_time_value": "Null"
}

File: dataset/2021-2025/10.1016_j.joule.2021.02.012/Device_BestPCE_Gemini_1.5_pro_10.1016_j.joule.2021.02.012.json
{
  "Ref_DOI": "10.1016/j.joule.2021.02.012",
  "Ref_journal": "Joule",
  "Ref_publication_year": "2021",
  "Ref_title": "A simple one-step method with wide processing window for high-quality perovskite mini-module fabrication",
  "Cell_architecture": "PIN",
  "Cell_stack_sequence": "ITO/P3HT-COOH/MAPbI3/PCBM/PEI/Ag",
  "Cell_area_measured": "0.09 cm2",
  "ETL_thickness": "70 nm",
  "ETL_stack_sequence": "PCBM",
  "ETL_additive_compound": null,
  "ETL_additive_concentration": null,
  "ETL_deposition_method": "Spin-coating",
  "ETL_deposition_solution_concentration": "25 mg/mL",
  "ETL_deposition_solvents_compound": "Chlorobenzene",
  "ETL_deposition_synthesis_atmosphere": null,
  "ETL_deposition_synthesis_atmosphere_pressure": "1 atm",
  "ETL_deposition_synthesis_atmosphere_relative_humidity": null,
  "ETL_deposition_spin_coating_speed": "1000 rpm",
  "ETL_deposition_spin_coating_time": "60 s",
  "ETL_deposition_thermal_annealing_temperature": null,
  "ETL_deposition_thermal_annealing_time": null,
  "Perovskite_dimension": "3D",
  "Perovskite_thickness": null,
  "Perovskite_composition_long_form": "MAPbI3",
  "Perovskite_additive_compound": "Sulfolane",
  "Perovskite_additive_concentration": null,
  "Perovskite_bandgap": null,
  "Perovskite_deposition_method": "Spin-coating",
  "Perovskite_deposition_sequential_spin_coating": false,
  "Perovskite_deposition_spin_coating_antisolvent": "Ether",
  "Perovskite_deposition_reaction_solutions_compounds": "MAI;PbI2;Sulfolane",
  "Perovskite_deposition_reaction_solutions_concentrations": null,
  "Perovskite_deposition_final_solutions_concentration_before_deposition": "36 wt%",
  "Perovskite_deposition_solvents_compound": "DMF",
  "Perovskite_deposition_solvents_mixing_ratio": null,
  "Perovskite_deposition_synthesis_atmosphere": null,
  "Perovskite_deposition_synthesis_atmosphere_pressure": "1 atm",
  "Perovskite_deposition_synthesis_atmosphere_relative_humidity": null,
  "Perovskite_deposition_spin_coating_speed": "4000 rpm",
  "Perovskite_deposition_spin_coating_time": "110 s",
  "Perovskite_deposition_thermal_annealing_atmosphere": null,
  "Perovskite_deposition_thermal_annealing_temperature": "65 °C;100 °C",
  "Perovskite_deposition_thermal_annealing_time": "4 min;1 h",
  "Perovskite_surface_treatment_material": null,
  "Perovskite_surface_treatment_method": null,
  "Perovskite_surface_treatment_solution_concentration": null,
  "Perovskite_surface_treatment_solvents_compound": null,
  "Perovskite_surface_treatment_synthesis_atmosphere": null,
  "Perovskite_surface_treatment_synthesis_atmosphere_pressure": null,
  "Perovskite_surface_treatment_synthesis_atmosphere_relative_humidity": null,
  "Perovskite_surface_treatment_deposition_spin_coating_speed": null,
  "Perovskite_surface_treatment_deposition_spin_coating_time": null,
  "Perovskite_surface_treatment_deposition_thermal_annealing_temperature": null,
  "Perovskite_surface_treatment_deposition_thermal_annealing_time": null,
  "HTL_thickness": null,
  "HTL_stack_sequence": "P3HT-COOH",
  "HTL_additive_compound": null,
  "HTL_additive_concentration": null,
  "HTL_deposition_method": "Dipping",
  "HTL_deposition_solution_concentration": "0.1 mg/mL",
  "HTL_deposition_solvents_compound": "DMF",
  "HTL_deposition_synthesis_atmosphere": null,
  "HTL_deposition_synthesis_atmosphere_pressure": "1 atm",
  "HTL_deposition_synthesis_atmosphere_relative_humidity": null,
  "HTL_deposition_spin_coating_speed": null,
  "HTL_deposition_spin_coating_time": null,
  "HTL_deposition_thermal_annealing_temperature": "140 °C",
  "HTL_deposition_thermal_annealing_time": "10 min",
  "Backcontact_thickness": "100 nm",
  "Beckcontact_deposition_method": "Thermal evaporation",
  "Backcontact_deposition_atmosphere_pressure": null,
  "Encapsulation_method": null,
  "Encapsulation_atmosphere": null,
  "JV_measured_device_matching": true,
  "JV_measured_reverse_scan_Voc": null,
  "JV_measured_reverse_scan_Jsc": null,
  "JV_measured_reverse_scan_FF": null,
  "JV_measured_reverse_scan_PCE": "19.39%",
  "JV_measured_forward_scan_Voc": null,
  "JV_measured_forward_scan_Jsc": null,
  "JV_measured_forward_scan_FF": null,
  "JV_measured_forward_scan_PCE": null,
  "JV_measured_light_spectra": "AM1.5G",
  "JV_measured_light_spectra_intensity": "100 mW/cm2",
  "JV_measured_scan_speed": null,
  "JV_measured_scan_delay_time": "10 ms",
  "JV_certified_PCE": null,
  "Stabilized_measured_PCE": null,
  "Stabilized_certified_PCE": null,
  "Stability_test_device_matching": false,
  "Stability_test_temperature": null,
  "Stability_test_atmosphere": null,
  "Stability_test_light_spectra": null,
  "Stability_test_light_intensity": null,
  "Stability_test_relative_humidity": null,
  "Stability_PCE_after_time": null,
  "Stability_PCE_after_time_value": null
}
