Repository: jiayijdong/PSCbench

# PSCbench


**PSCbench** is a novel benchmark for materials science research-level scientific
dataset curation sourced from published journals. The benchmark is designed to evaluate the complex classification capabilities,
strong domain knowledge, and advanced calculation skills of LLMs.

## Data


The PSCbench dataset is under dataset folder in json file format. Each file is list of dictionary and can be extracted using following scripts.
Each file stands for one published journal, which is fully elaborated in the paper. 

```
with open("./dataset/retroactive/{}.json".format(subject), encoding='utf-8') as json_file:
    problems=json.load(json_file)
```

File: dataset/2021-2025/10.1016_j.joule.2021.02.012/Device_BestPCE_Gemini_2.0_Flash_10.1016_j.joule.2021.02.012.json
{
  "Ref_DOI": "10.1016/j.joule.2021.02.012",
  "Ref_journal": "Joule",
  "Ref_publication_year": "2021",
  "Ref_title": "A simple one-step method with wide processing window for high-quality perovskite mini-module fabrication",
  "Cell_architecture": "PIN",
  "Cell_stack_sequence": "ITO/P3HT-COOH/Perovskite/PCBM/PEI/Ag",
  "Cell_area_measured": "36.6 squared cm",
  "ETL_thickness": "70",
  "ETL_stack_sequence": "PCBM/PEI",
  "ETL_additive_compound": "Null",
  "ETL_additive_concentration": "Null",
  "ETL_deposition_method": "Spin-coating/Spin-coating",
  "ETL_deposition_solution_concentration": "25 mg/mL/0.1 mg/mL",
  "ETL_deposition_solvents_compound": "CB/Methanol",
  "ETL_deposition_synthesis_atmosphere": "Null",
  "ETL_deposition_synthesis_atmosphere_pressure": "Null",
  "ETL_deposition_synthesis_atmosphere_relative_humidity": "Null",
  "ETL_deposition_spin_coating_speed": "1000 rpm/4000 rpm",
  "ETL_deposition_spin_coating_time": "60 s/30 s",
  "ETL_deposition_thermal_annealing_temperature": "Null",
  "ETL_deposition_thermal_annealing_time": "Null",
  "Perovskite_dimension": "3D",
  "Perovskite_thickness": "Null",
  "Perovskite_composition_long_form": "MAPbI3",
  "Perovskite_additive_compound": "Sulfolane",
  "Perovskite_additive_concentration": "Null",
  "Perovskite_bandgap": "Null",
  "Perovskite_deposition_method": "Spin-coating",
  "Perovskite_deposition_sequential_spin_coating": "False",
  "Perovskite_deposition_spin_coating_antisolvent": "Ether",
  "Perovskite_deposition_reaction_solutions_compounds": "MAI;PbI2",
  "Perovskite_deposition_reaction_solutions_concentrations": "Null",
  "Perovskite_deposition_final_solutions_concentration_before_deposition": "36 wt%",
  "Perovskite_deposition_solvents_compound": "DMF",
  "Perovskite_deposition_solvents_mixing_ratio": "Null",
  "Perovskite_deposition_synthesis_atmosphere": "Null",
  "Perovskite_deposition_synthesis_atmosphere_pressure": "Null",
  "Perovskite_deposition_synthesis_atmosphere_relative_humidity": "Null",
  "Perovskite_deposition_spin_coating_speed": "4000 rpm",
  "Perovskite_deposition_spin_coating_time": "110 s",
  "Perovskite_deposition_thermal_annealing_atmosphere": "Null",
  "Perovskite_deposition_thermal_annealing_temperature": "65;100",
  "Perovskite_deposition_thermal_annealing_time": "4;60",
  "Perovskite_surface_treatment_material": "Null",
  "Perovskite_surface_treatment_method": "Null",
  "Perovskite_surface_treatment_solution_concentration": "Null",
  "Perovskite_surface_treatment_solvents_compound": "Null",
  "Perovskite_surface_treatment_synthesis_atmosphere": "Null",
  "Perovskite_surface_treatment_synthesis_atmosphere_pressure": "Null",
  "Perovskite_surface_treatment_synthesis_atmosphere_relative_humidity": "Null",
  "Perovskite_surface_treatment_deposition_spin_coating_speed": "Null",
  "Perovskite_surface_treatment_deposition_spin_coating_time": "Null",
  "Perovskite_surface_treatment_deposition_thermal_annealing_temperature": "Null",
  "Perovskite_surface_treatment_deposition_thermal_annealing_time": "Null",
  "HTL_thickness": "Null",
  "HTL_stack_sequence": "P3HT-COOH",
  "HTL_additive_compound": "Null",
  "HTL_additive_concentration": "Null",
  "HTL_deposition_method": "Dipping",
  "HTL_deposition_solution_concentration": "0.1 mg/mL",
  "HTL_deposition_solvents_compound": "DMF",
  "HTL_deposition_synthesis_atmosphere": "Null",
  "HTL_deposition_synthesis_atmosphere_pressure": "Null",
  "HTL_deposition_synthesis_atmosphere_relative_humidity": "Null",
  "HTL_deposition_spin_coating_speed": "Null",
  "HTL_deposition_spin_coating_time": "Null",
  "HTL_deposition_thermal_annealing_temperature": "140",
  "HTL_deposition_thermal_annealing_time": "10",
  "Backcontact_thickness": "100",
  "Beckcontact_deposition_method": "Thermal evaporation",
  "Backcontact_deposition_atmosphere_pressure": "Null",
  "Encapsulation_method": "Null",
  "Encapsulation_atmosphere": "Null",
  "JV_measured_device_matching": "False",
  "JV_measured_reverse_scan_Voc": "Null",
  "JV_measured_reverse_scan_Jsc": "Null",
  "JV_measured_reverse_scan_FF": "Null",
  "JV_measured_reverse_scan_PCE": "Null",
  "JV_measured_forward_scan_Voc": "Null",
  "JV_measured_forward_scan_Jsc": "Null",
  "JV_measured_forward_scan_FF": "Null",
  "JV_measured_forward_scan_PCE": "Null",
  "JV_measured_light_spectra": "AM1.5G",
  "JV_measured_light_spectra_intensity": "100 mW/cm2",
  "JV_measured_scan_speed": "Null",
  "JV_measured_scan_delay_time": "10 ms",
  "JV_certified_PCE": "Null",
  "Stabilized_measured_PCE": "16.01",
  "Stabilized_certified_PCE": "Null",
  "Stability_test_device_matching": "True",
  "Stability_test_temperature": "50",
  "Stability_test_atmosphere": "Air",
  "Stability_test_light_spectra": "AM1.5G",
  "Stability_test_light_intensity": "1 sun",
  "Stability_test_relative_humidity": "60",
  "Stability_PCE_after_time": "250 h",
  "Stability_PCE_after_time_value": "90"
}

File: dataset/2021-2025/10.1016_j.joule.2021.02.012/Device_BestPCE_Gemini_2.5_Flash_10.1016_j.joule.2021.02.012.json
{
  "Ref_DOI": "10.1016/j.joule.2021.02.012",
  "Ref_journal": "Joule",
  "Ref_publication_year": "2021",
  "Ref_title": "A simple one-step method with wide processing window for high-quality perovskite mini-module fabrication",
  "Cell_architecture": "PIN",
  "Cell_stack_sequence": "ITO/P3HT-COOH/Perovskite/PCBM/PEI/Ag",
  "Cell_area_measured": "0.09 cm2",
  "ETL_thickness": "70 nm/Null",
  "ETL_stack_sequence": "PCBM/PEI",
  "ETL_additive_compound": "Null",
  "ETL_additive_concentration": "Null",
  "ETL_deposition_method": "Spin-coating/Spin-coating",
  "ETL_deposition_solution_concentration": "25 mg/mL/0.1 mg/mL",
  "ETL_deposition_solvents_compound": "Chlorobenzene/Methanol",
  "ETL_deposition_synthesis_atmosphere": "Null",
  "ETL_deposition_synthesis_atmosphere_pressure": "Null",
  "ETL_deposition_synthesis_atmosphere_relative_humidity": "Null",
  "ETL_deposition_spin_coating_speed": "1000 rpm/4000 rpm",
  "ETL_deposition_spin_coating_time": "60 s/30 s",
  "ETL_deposition_thermal_annealing_temperature": "Null",
  "ETL_deposition_thermal_annealing_time": "Null",
  "Perovskite_dimension": "3D",
  "Perovskite_thickness": "Null",
  "Perovskite_composition_long_form": "MAPbI3",
  "Perovskite_additive_compound": "Sulfolane",
  "Perovskite_additive_concentration": "400 mol%",
  "Perovskite_bandgap": "Null",
  "Perovskite_deposition_method": "Spin-coating",
  "Perovskite_deposition_sequential_spin_coating": "False",
  "Perovskite_deposition_spin_coating_antisolvent": "Ether",
  "Perovskite_deposition_reaction_solutions_compounds": "MAI;PbI2;Sulfolane",
  "Perovskite_deposition_reaction_solutions_concentrations": "1:1:4 molar ratio",
  "Perovskite_deposition_final_solutions_concentration_before_deposition": "36 wt%",
  "Perovskite_deposition_solvents_compound": "DMF",
  "Perovskite_deposition_solvents_mixing_ratio": "Null",
  "Perovskite_deposition_synthesis_atmosphere": "Null",
  "Perovskite_deposition_synthesis_atmosphere_pressure": "Null",
  "Perovskite_deposition_synthesis_atmosphere_relative_humidity": "Null",
  "Perovskite_deposition_spin_coating_speed": "4000 rpm",
  "Perovskite_deposition_spin_coating_time": "110 s",
  "Perovskite_deposition_thermal_annealing_atmosphere": "Null",
  "Perovskite_deposition_thermal_annealing_temperature": "65°C;100°C",
  "Perovskite_deposition_thermal_annealing_time": "4 min;1 h",
  "Perovskite_surface_treatment_material": "Null",
  "Perovskite_surface_treatment_method": "Null",
  "Perovskite_surface_treatment_solution_concentration": "Null",
  "Perovskite_surface_treatment_solvents_compound": "Null",
  "Perovskite_surface_treatment_synthesis_atmosphere": "Null",
  "Perovskite_surface_treatment_synthesis_atmosphere_pressure": "Null",
  "Perovskite_surface_treatment_synthesis_atmosphere_relative_humidity": "Null",
  "Perovskite_surface_treatment_deposition_spin_coating_speed": "Null",
  "Perovskite_surface_treatment_deposition_spin_coating_time": "Null",
  "Perovskite_surface_treatment_deposition_thermal_annealing_temperature": "Null",
  "Perovskite_surface_treatment_deposition_thermal_annealing_time": "Null",
  "HTL_thickness": "Null",
  "HTL_stack_sequence": "P3HT-COOH",
  "HTL_additive_compound": "Null",
  "HTL_additive_concentration": "Null",
  "HTL_deposition_method": "Dipping",
  "HTL_deposition_solution_concentration": "0.1 mg/mL",
  "HTL_deposition_solvents_compound": "DMF",
  "HTL_deposition_synthesis_atmosphere": "Null",
  "HTL_deposition_synthesis_atmosphere_pressure": "Null",
  "HTL_deposition_synthesis_atmosphere_relative_humidity": "Null",
  "HTL_deposition_spin_coating_speed": "Null",
  "HTL_deposition_spin_coating_time": "Null",
  "HTL_deposition_thermal_annealing_temperature": "140°C",
  "HTL_deposition_thermal_annealing_time": "10 min",
  "Backcontact_thickness": "100 nm",
  "Beckcontact_deposition_method": "Thermal evaporation",
  "Backcontact_deposition_atmosphere_pressure": "Null",
  "Encapsulation_method": "Null",
  "Encapsulation_atmosphere": "Null",
  "JV_measured_device_matching": "True",
  "JV_measured_reverse_scan_Voc": "Null",
  "JV_measured_reverse_scan_Jsc": "Null",
  "JV_measured_reverse_scan_FF": "Null",
  "JV_measured_reverse_scan_PCE": "19.39 %",
  "JV_measured_forward_scan_Voc": "Null",
  "JV_measured_forward_scan_Jsc": "Null",
  "JV_measured_forward_scan_FF": "Null",
  "JV_measured_forward_scan_PCE": "Null",
  "JV_measured_light_spectra": "AM1.5G",
  "JV_measured_light_spectra_intensity": "100 mW/cm2",
  "JV_measured_scan_speed": "1 V/s",
  "JV_measured_scan_delay_time": "10 ms",
  "JV_certified_PCE": "Null",
  "Stabilized_measured_PCE": "Null",
  "Stabilized_certified_PCE": "Null",
  "Stability_test_device_matching": "False",
  "Stability_test_temperature": "Null",
  "Stability_test_atmosphere": "Null",
  "Stability_test_light_spectra": "Null",
  "Stability_test_light_intensity": "Null",
  "Stability_test_relative_humidity": "Null",
  "Stability_PCE_after_time": "Null",
  "Stability_PCE_after_time_value": "Null"
}

File: dataset/2021-2025/10.1016_j.joule.2021.02.012/Device_BestPCE_claude_haiku_10.1016_j.joule.2021.02.012.json
{
  "Ref_DOI": "10.1016/j.joule.2021.02.012",
  "Ref_journal": "Joule",
  "Ref_publication_year": "2021",
  "Ref_title": "A simple one-step method with wide processing window for high-quality perovskite mini-module fabrication",
  "Cell_architecture": "PIN",
  "Cell_stack_sequence": "ITO/P3HT-COOH/MAPbI3/PCBM/PEI/Ag",
  "Cell_area_measured": "0.09 cm2",
  "ETL_thickness": "70 nm",
  "ETL_stack_sequence": "PCBM/PEI",
  "ETL_additive_compound": "Null",
  "ETL_additive_concentration": "Null",
  "ETL_deposition_method": "Spin-coating/Spin-coating",
  "ETL_deposition_solution_concentration": "25 mg/mL/0.1 mg/mL",
  "ETL_deposition_solvents_compound": "Chlorobenzene/Methanol",
  "ETL_deposition_synthesis_atmosphere": "Air",
  "ETL_deposition_synthesis_atmosphere_pressure": "1 atm",
  "ETL_deposition_synthesis_atmosphere_relative_humidity": "Null",
  "ETL_deposition_spin_coating_speed": "1000 rpm/4000 rpm",
  "ETL_deposition_spin_coating_time": "60 s/30 s",
  "ETL_deposition_thermal_annealing_temperature": "Null",
  "ETL_deposition_thermal_annealing_time": "Null",
  "Perovskite_dimension": "3D",
  "Perovskite_thickness": "Null",
  "Perovskite_composition_long_form": "MAPbI3",
  "Perovskite_additive_compound": "Sulfolane",
  "Perovskite_additive_concentration": "Null",
  "Perovskite_bandgap": "Null",
  "Perovskite_deposition_method": "Spin-coating",
  "Perovskite_deposition_sequential_spin_coating": "False",
  "Perovskite_deposition_spin_coating_antisolvent": "Ether",
  "Perovskite_deposition_reaction_solutions_compounds": "MAI;PbI2;Sulfolane",
  "Perovskite_deposition_reaction_solutions_concentrations": "Null",
  "Perovskite_deposition_final_solutions_concentration_before_deposition": "36 wt%",
  "Perovskite_deposition_solvents_compound": "DMF",
  "Perovskite_deposition_solvents_mixing_ratio": "Null",
  "Perovskite_deposition_synthesis_atmosphere": "Air",
  "Perovskite_deposition_synthesis_atmosphere_pressure": "1 atm",
  "Perovskite_deposition_synthesis_atmosphere_relative_humidity": "Null",
  "Perovskite_deposition_spin_coating_speed": "4000 rpm",
  "Perovskite_deposition_spin_coating_time": "110 s",
  "Perovskite_deposition_thermal_annealing_atmosphere": "Air",
  "Perovskite_deposition_thermal_annealing_temperature": "65 °C;100 °C",
  "Perovskite_deposition_thermal_annealing_time": "4 min;1 h",
  "Perovskite_surface_treatment_material": "Null",
  "Perovskite_surface_treatment_method": "Null",
  "Perovskite_surface_treatment_solution_concentration": "Null",
  "Perovskite_surface_treatment_solvents_compound": "Null",
  "Perovskite_surface_treatment_synthesis_atmosphere": "Null",
  "Perovskite_surface_treatment_synthesis_atmosphere_pressure": "Null",
  "Perovskite_surface_treatment_synthesis_atmosphere_relative_humidity": "Null",
  "Perovskite_surface_treatment_deposition_spin_coating_speed": "Null",
  "Perovskite_surface_treatment_deposition_spin_coating_time": "Null",
  "Perovskite_surface_treatment_deposition_thermal_annealing_temperature": "Null",
  "Perovskite_surface_treatment_deposition_thermal_annealing_time": "Null",
  "HTL_thickness": "Null",
  "HTL_stack_sequence": "P3HT-COOH",
  "HTL_additive_compound": "Null",
  "HTL_additive_concentration": "Null",
  "HTL_deposition_method": "Dipping",
  "HTL_deposition_solution_concentration": "0.1 mg/mL",
  "HTL_deposition_solvents_compound": "DMF",
  "HTL_deposition_synthesis_atmosphere": "Air",
  "HTL_deposition_synthesis_atmosphere_pressure": "1 atm",
  "HTL_deposition_synthesis_atmosphere_relative_humidity": "Null",
  "HTL_deposition_spin_coating_speed": "Null",
  "HTL_deposition_spin_coating_time": "Null",
  "HTL_deposition_thermal_annealing_temperature": "140 °C",
  "HTL_deposition_thermal_annealing_time": "10 min",
  "Backcontact_thickness": "100 nm",
  "Beckcontact_deposition_method": "Thermal evaporation",
  "Backcontact_deposition_atmosphere_pressure": "Null",
  "Encapsulation_method": "Null",
  "Encapsulation_atmosphere": "Null",
  "JV_measured_device_matching": "True",
  "JV_measured_reverse_scan_Voc": "1.05 V",
  "JV_measured_reverse_scan_Jsc": "21.06 mA/cm2",
  "JV_measured_reverse_scan_FF": "81 %",
  "JV_measured_reverse_scan_PCE": "17.92 %",
  "JV_measured_forward_scan_Voc": "Null",
  "JV_measured_forward_scan_Jsc": "Null",
  "JV_measured_forward_scan_FF": "Null",
  "JV_measured_forward_scan_PCE": "Null",
  "JV_measured_light_spectra": "AM1.5G",
  "JV_measured_light_spectra_intensity": "100 mW/cm2",
  "JV_measured_scan_speed": "Null",
  "JV_measured_scan_delay_time": "10 ms",
  "JV_certified_PCE": "Null",
  "Stabilized_measured_PCE": "Null",
  "Stabilized_certified_PCE": "Null",
  "Stability_test_device_matching": "True",
  "Stability_test_temperature": "50 °C",
  "Stability_test_atmosphere": "Air",
  "Stability_test_light_spectra": "AM1.5G",
  "Stability_test_light_intensity": "1 sun",
  "Stability_test_relative_humidity": "60 %",
  "Stability_PCE_after_time": "250 hours",
  "Stability_PCE_after_time_value": "90 %"
}

File: dataset/2021-2025/10.1016_j.joule.2021.02.012/Device_BestPCE_gpt4o_10.1016_j.joule.2021.02.012.json
{
  "Ref_DOI": "10.1016/j.joule.2021.02.012",
  "Ref_journal": "Joule",
  "Ref_publication_year": "2021",
  "Ref_title": "A simple one-step method with wide processing window for high-quality perovskite mini-module fabrication",
  "Cell_architecture": "PIN",
  "Cell_stack_sequence": "ITO/P3HT-COOH/sulfolane-MAPbI3/PCBM/PEI/Ag",
  "Cell_area_measured": "1 cm2",
  "ETL_thickness": "70 nm",
  "ETL_stack_sequence": "PCBM/PEI",
  "ETL_additive_compound": "Null",
  "ETL_additive_concentration": "Null",
  "ETL_deposition_method": "Spin-coating",
  "ETL_deposition_solution_concentration": "25 mg/mL",
  "ETL_deposition_solvents_compound": "Chlorobenzene",
  "ETL_deposition_synthesis_atmosphere": "Null",
  "ETL_deposition_synthesis_atmosphere_pressure": "Null",
  "ETL_deposition_synthesis_atmosphere_relative_humidity": "Null",
  "ETL_deposition_spin_coating_speed": "1000 rpm",
  "ETL_deposition_spin_coating_time": "60 s",
  "ETL_deposition_thermal_annealing_temperature": "Null",
  "ETL_deposition_thermal_annealing_time": "Null",
  "Perovskite_dimension": "3D",
  "Perovskite_thickness": "Null",
  "Perovskite_composition_long_form": "MAPbI3",
  "Perovskite_additive_compound": "Sulfolane",
  "Perovskite_additive_concentration": "1 to 6 moles",
  "Perovskite_bandgap": "Null",
  "Perovskite_deposition_method": "Spin-coating",
  "Perovskite_deposition_sequential_spin_coating": "False",
  "Perovskite_deposition_spin_coating_antisolvent": "Ether",
  "Perovskite_deposition_reaction_solutions_compounds": "MAI; PbI2; Sulfolane",
  "Perovskite_deposition_reaction_solutions_concentrations": "1:1 molar ratio; 1 to 6 moles",
  "Perovskite_deposition_final_solutions_concentration_before_deposition": "36 wt%",
  "Perovskite_deposition_solvents_compound": "DMF",
  "Perovskite_deposition_solvents_mixing_ratio": "Null",
  "Perovskite_deposition_synthesis_atmosphere": "Null",
  "Perovskite_deposition_synthesis_atmosphere_pressure": "Null",
  "Perovskite_deposition_synthesis_atmosphere_relative_humidity": "Null",
  "Perovskite_deposition_spin_coating_speed": "4000 rpm",
  "Perovskite_deposition_spin_coating_time": "110 s",
  "Perovskite_deposition_thermal_annealing_atmosphere": "Null",
  "Perovskite_deposition_thermal_annealing_temperature": "100 °C",
  "Perovskite_deposition_thermal_annealing_time": "60 min",
  "Perovskite_surface_treatment_material": "Null",
  "Perovskite_surface_treatment_method": "Null",
  "Perovskite_surface_treatment_solution_concentration": "Null",
  "Perovskite_surface_treatment_solvents_compound": "Null",
  "Perovskite_surface_treatment_synthesis_atmosphere": "Null",
  "Perovskite_surface_treatment_synthesis_atmosphere_pressure": "Null",
  "Perovskite_surface_treatment_synthesis_atmosphere_relative_humidity": "Null",
  "Perovskite_surface_treatment_deposition_spin_coating_speed": "Null",
  "Perovskite_surface_treatment_deposition_spin_coating_time": "Null",
  "Perovskite_surface_treatment_deposition_thermal_annealing_temperature": "Null",
  "Perovskite_surface_treatment_deposition_thermal_annealing_time": "Null",
  "HTL_thickness": "Null",
  "HTL_stack_sequence": "P3HT-COOH",
  "HTL_additive_compound": "Null",
  "HTL_additive_concentration": "Null",
  "HTL_deposition_method": "Dipping",
  "HTL_deposition_solution_concentration": "0.1 mg/mL",
  "HTL_deposition_solvents_compound": "DMF",
  "HTL_deposition_synthesis_atmosphere": "Null",
  "HTL_deposition_synthesis_atmosphere_pressure": "Null",
  "HTL_deposition_synthesis_atmosphere_relative_humidity": "Null",
  "HTL_deposition_spin_coating_speed": "Null",
  "HTL_deposition_spin_coating_time": "Null",
  "HTL_deposition_thermal_annealing_temperature": "140 °C",
  "HTL_deposition_thermal_annealing_time": "10 min",
  "Backcontact_thickness": "100 nm",
  "Beckcontact_deposition_method": "Thermal evaporation",
  "Backcontact_deposition_atmosphere_pressure": "Null",
  "Encapsulation_method": "Null",
  "Encapsulation_atmosphere": "Null",
  "JV_measured_device_matching": "True",
  "JV_measured_reverse_scan_Voc": "1.05 V",
  "JV_measured_reverse_scan_Jsc": "21.06 mA/cm2",
  "JV_measured_reverse_scan_FF": "81 %",
  "JV_measured_reverse_scan_PCE": "17.92 %",
  "JV_measured_forward_scan_Voc": "Null",
  "JV_measured_forward_scan_Jsc": "Null",
  "JV_measured_forward_scan_FF": "Null",
  "JV_measured_forward_scan_PCE": "Null",
  "JV_measured_light_spectra": "AM1.5G",
  "JV_measured_light_spectra_intensity": "100 mW/cm2",
  "JV_measured_scan_speed": "Null",
  "JV_measured_scan_delay_time": "Null",
  "JV_certified_PCE": "Null",
  "Stabilized_measured_PCE": "Null",
  "Stabilized_certified_PCE": "Null",
  "Stability_test_device_matching": "True",
  "Stability_test_temperature": "50 °C",
  "Stability_test_atmosphere": "Air",
  "Stability_test_light_spectra": "AM1.5G",
  "Stability_test_light_intensity": "1 sun",
  "Stability_test_relative_humidity": "60 %",
  "Stability_PCE_after_time": "250 hours",
  "Stability_PCE_after_time_value": "90 %"
}

File: dataset/2021-2025/10.1016_j.joule.2021.02.012/Device_BestPCE_gpt4o_mini_10.1016_j.joule.2021.02.012.json
{
  "Ref_DOI": "10.1016/j.joule.2021.02.012",
  "Ref_journal": "Joule",
  "Ref_publication_year": "2021",
  "Ref_title": "A simple one-step method with wide processing window for high-quality perovskite mini-module fabrication",
  "Cell_architecture": "NIP",
  "Cell_stack_sequence": "ITO/P3HT-COOH/sulfolane-MAPbI3/PCBM/PEI/Au",
  "Cell_area_measured": "36.6 cm2",
  "ETL_thickness": "70 nm",
  "ETL_stack_sequence": "PCBM",
  "ETL_additive_compound": "Null",
  "ETL_additive_concentration": "Null",
  "ETL_deposition_method": "Spin-coating",
  "ETL_deposition_solution_concentration": "25 mg/mL",
  "ETL_deposition_solvents_compound": "Chlorobenzene",
  "ETL_deposition_synthesis_atmosphere": "Air",
  "ETL_deposition_synthesis_atmosphere_pressure": "1 atm",
  "ETL_deposition_synthesis_atmosphere_relative_humidity": "Null",
  "ETL_deposition_spin_coating_speed": "1000 rpm",
  "ETL_deposition_spin_coating_time": "60 s",
  "ETL_deposition_thermal_annealing_temperature": "100 °C",
  "ETL_deposition_thermal_annealing_time": "60 min",
  "Perovskite_dimension": "3D",
  "Perovskite_thickness": "Null",
  "Perovskite_composition_long_form": "sulfolane-MAPbI3",
  "Perovskite_additive_compound": "sulfolane",
  "Perovskite_additive_concentration": "Null",
  "Perovskite_bandgap": "Null",
  "Perovskite_deposition_method": "Spin-coating",
  "Perovskite_deposition_sequential_spin_coating": "False",
  "Perovskite_deposition_spin_coating_antisolvent": "Ether",
  "Perovskite_deposition_reaction_solutions_compounds": "MAI;PbI2",
  "Perovskite_deposition_reaction_solutions_concentrations": "1:1",
  "Perovskite_deposition_final_solutions_concentration_before_deposition": "Null",
  "Perovskite_deposition_solvents_compound": "DMF",
  "Perovskite_deposition_solvents_mixing_ratio": "Null",
  "Perovskite_deposition_synthesis_atmosphere": "Nitrogen",
  "Perovskite_deposition_synthesis_atmosphere_pressure": "1 atm",
  "Perovskite_deposition_synthesis_atmosphere_relative_humidity": "Null",
  "Perovskite_deposition_spin_coating_speed": "4000 rpm",
  "Perovskite_deposition_spin_coating_time": "110 s",
  "Perovskite_deposition_thermal_annealing_atmosphere": "Air",
  "Perovskite_deposition_thermal_annealing_temperature": "100 °C",
  "Perovskite_deposition_thermal_annealing_time": "60 min",
  "Perovskite_surface_treatment_material": "Null",
  "Perovskite_surface_treatment_method": "Null",
  "Perovskite_surface_treatment_solution_concentration": "Null",
  "Perovskite_surface_treatment_solvents_compound": "Null",
  "Perovskite_surface_treatment_synthesis_atmosphere": "Null",
  "Perovskite_surface_treatment_synthesis_atmosphere_pressure": "Null",
  "Perovskite_surface_treatment_synthesis_atmosphere_relative_humidity": "Null",
  "Perovskite_surface_treatment_deposition_spin_coating_speed": "Null",
  "Perovskite_surface_treatment_deposition_spin_coating_time": "Null",
  "Perovskite_surface_treatment_deposition_thermal_annealing_temperature": "Null",
  "Perovskite_surface_treatment_deposition_thermal_annealing_time": "Null",
  "HTL_thickness": "Null",
  "HTL_stack_sequence": "P3HT-COOH",
  "HTL_additive_compound": "Null",
  "HTL_additive_concentration": "Null",
  "HTL_deposition_method": "Dipping",
  "HTL_deposition_solution_concentration": "Null",
  "HTL_deposition_solvents_compound": "Null",
  "HTL_deposition_synthesis_atmosphere": "Air",
  "HTL_deposition_synthesis_atmosphere_pressure": "1 atm",
  "HTL_deposition_synthesis_atmosphere_relative_humidity": "Null",
  "HTL_deposition_spin_coating_speed": "Null",
  "HTL_deposition_spin_coating_time": "Null",
  "HTL_deposition_thermal_annealing_temperature": "Null",
  "HTL_deposition_thermal_annealing_time": "Null",
  "Backcontact_thickness": "100 nm",
  "Beckcontact_deposition_method": "Thermal evaporation",
  "Backcontact_deposition_atmosphere_pressure": "1 atm",
  "Encapsulation_method": "Null",
  "Encapsulation_atmosphere": "Air",
  "JV_measured_device_matching": "True",
  "JV_measured_reverse_scan_Voc": "1.05 V",
  "JV_measured_reverse_scan_Jsc": "21.00 mA/cm2",
  "JV_measured_reverse_scan_FF": "80 %",
  "JV_measured_reverse_scan_PCE": "17.64 %",
  "JV_measured_forward_scan_Voc": "1.05 V",
  "JV_measured_forward_scan_Jsc": "20.94 mA/cm2",
  "JV_measured_forward_scan_FF": "80 %",
  "JV_measured_forward_scan_PCE": "17.56 %",
  "JV_measured_light_spectra": "AM1.5G",
  "JV_measured_light_spectra_intensity": "1 sun",
  "JV_measured_scan_speed": "0.1 V/s",
  "JV_measured_scan_delay_time": "10 ms",
  "JV_certified_PCE": "Null",
  "Stabilized_measured_PCE": "16.01 %",
  "Stabilized_certified_PCE": "Null",
  "Stability_test_device_matching": "True",
  "Stability_test_temperature": "50 °C",
  "Stability_test_atmosphere": "Air",
  "Stability_test_light_spectra": "AM1.5G",
  "Stability_test_light_intensity": "1 sun",
  "Stability_test_relative_humidity": "60 %",
  "Stability_PCE_after_time": "250 hours",
  "Stability_PCE_after_time_value": "90 %"
}

File: dataset/2021-2025/10.1016_j.joule.2021.02.012/Device_BestPCE_gpt4o_mini_zero_shot_10.1016_j.joule.2021.02.012.json
{
  "Ref_DOI": "10.1016/j.joule.2021.02.012",
  "Ref_journal": "Joule",
  "Ref_publication_year": "2021",
  "Ref_title": "A simple one-step method with wide processing window for high-quality perovskite mini-module fabrication",
  "Cell_architecture": "p-i-n",
  "Cell_stack_sequence": "HTL/sulfolane-MAPbI3/ETL/Au",
  "Cell_area_measured": "0.09 cm2",
  "ETL_thickness": "70 nm",
  "ETL_stack_sequence": "PCBM/PEI",
  "ETL_additive_compound": "Null",
  "ETL_additive_concentration": "Null",
  "ETL_deposition_method": "spin coating",
  "ETL_deposition_solution_concentration": "25 mg/mL",
  "ETL_deposition_solvents_compound": "chlorobenzene",
  "ETL_deposition_synthesis_atmosphere": "Null",
  "ETL_deposition_synthesis_atmosphere_pressure": "Null",
  "ETL_deposition_synthesis_atmosphere_relative_humidity": "Null",
  "ETL_deposition_spin_coating_speed": "1000 rpm",
  "ETL_deposition_spin_coating_time": "60 s",
  "ETL_deposition_thermal_annealing_temperature": "Null",
  "ETL_deposition_thermal_annealing_time": "Null",
  "Perovskite_dimension": "Null",
  "Perovskite_thickness": "Null",
  "Perovskite_composition_long_form": "MAPbI3",
  "Perovskite_additive_compound": "sulfolane",
  "Perovskite_additive_concentration": "1:1:1 to 1:1:6",
  "Perovskite_bandgap": "Null",
  "Perovskite_deposition_method": "spin coating",
  "Perovskite_deposition_sequential_spin_coating": "Null",
  "Perovskite_deposition_spin_coating_antisolvent": "ether",
  "Perovskite_deposition_reaction_solutions_compounds": "MAI, PbI2",
  "Perovskite_deposition_reaction_solutions_concentrations": "1:1",
  "Perovskite_deposition_final_solutions_concentration_before_deposition": "36 wt %",
  "Perovskite_deposition_solvents_compound": "DMF",
  "Perovskite_deposition_solvents_mixing_ratio": "Null",
  "Perovskite_deposition_synthesis_atmosphere": "Null",
  "Perovskite_deposition_synthesis_atmosphere_pressure": "Null",
  "Perovskite_deposition_synthesis_atmosphere_relative_humidity": "Null",
  "Perovskite_deposition_spin_coating_speed": "4000 rpm",
  "Perovskite_deposition_spin_coating_time": "110 s",
  "Perovskite_deposition_thermal_annealing_atmosphere": "Null",
  "Perovskite_deposition_thermal_annealing_temperature": "100 °C",
  "Perovskite_deposition_thermal_annealing_time": "1 h",
  "Perovskite_surface_treatment_material": "Null",
  "Perovskite_surface_treatment_method": "Null",
  "Perovskite_surface_treatment_solution_concentration": "Null",
  "Perovskite_surface_treatment_solvents_compound": "Null",
  "Perovskite_surface_treatment_synthesis_atmosphere": "Null",
  "Perovskite_surface_treatment_synthesis_atmosphere_pressure": "Null",
  "Perovskite_surface_treatment_synthesis_atmosphere_relative_humidity": "Null",
  "Perovskite_surface_treatment_deposition_spin_coating_speed": "Null",
  "Perovskite_surface_treatment_deposition_spin_coating_time": "Null",
  "Perovskite_surface_treatment_deposition_thermal_annealing_temperature": "Null",
  "Perovskite_surface_treatment_deposition_thermal_annealing_time": "Null",
  "HTL_thickness": "Null",
  "HTL_stack_sequence": "P3HT-COOH",
  "HTL_additive_compound": "Null",
  "HTL_additive_concentration": "Null",
  "HTL_deposition_method": "dipping",
  "HTL_deposition_solution_concentration": "0.1 mg/mL",
  "HTL_deposition_solvents_compound": "DMF",
  "HTL_deposition_synthesis_atmosphere": "Null",
  "HTL_deposition_synthesis_atmosphere_pressure": "Null",
  "HTL_deposition_synthesis_atmosphere_relative_humidity": "Null",
  "HTL_deposition_spin_coating_speed": "Null",
  "HTL_deposition_spin_coating_time": "Null",
  "HTL_deposition_thermal_annealing_temperature": "140 °C",
  "HTL_deposition_thermal_annealing_time": "10 min",
  "Backcontact_thickness": "100 nm",
  "Beckcontact_deposition_method": "thermal evaporation",
  "Backcontact_deposition_atmosphere_pressure": "Null",
  "Encapsulation_method": "Null",
  "Encapsulation_atmosphere": "Null",
  "JV_measured_device_matching": "Null",
  "JV_measured_reverse_scan_Voc": "1.05 V",
  "JV_measured_reverse_scan_Jsc": "21.00 mA/cm2",
  "JV_measured_reverse_scan_FF": "0.80",
  "JV_measured_reverse_scan_PCE": "17.64%",
  "JV_measured_forward_scan_Voc": "Null",
  "JV_measured_forward_scan_Jsc": "Null",
  "JV_measured_forward_scan_FF": "Null",
  "JV_measured_forward_scan_PCE": "Null",
  "JV_measured_light_spectra": "Null",
  "JV_measured_light_spectra_intensity": "Null",
  "JV_measured_scan_speed": "Null",
  "JV_measured_scan_delay_time": "Null",
  "JV_certified_PCE": "Null",
  "Stabilized_measured_PCE": "16.01%",
  "Stabilized_certified_PCE": "Null",
  "Stability_test_device_matching": "Null",
  "Stability_test_temperature": "50 °C",
  "Stability_test_atmosphere": "Null",
  "Stability_test_light_spectra": "Null",
  "Stability_test_light_intensity": "Null",
  "Stability_test_relative_humidity": "60%",
  "Stability_PCE_after_time": "250 h",
  "Stability_PCE_after_time_value": "90%"
}

File: dataset/2021-2025/10.1016_j.joule.2021.02.012/Device_BestPCE_grok_10.1016_j.joule.2021.02.012.json
{
  "Ref_DOI": "10.1016/j.joule.2021.02.012",
  "Ref_journal": "Joule",
  "Ref_publication_year": "2021",
  "Ref_title": "A simple one-step method with wide processing window for high-quality perovskite mini-module fabrication",
  "Cell_architecture": "PIN",
  "Cell_stack_sequence": "ITO/P3HT-COOH/MAPbI3/PCBM/PEI/Ag",
  "Cell_area_measured": "0.09 cm2",
  "ETL_thickness": "70 nm/Null",
  "ETL_stack_sequence": "PCBM/PEI",
  "ETL_additive_compound": "Null",
  "ETL_additive_concentration": "Null",
  "ETL_deposition_method": "Spin-coating/Spin-coating",
  "ETL_deposition_solution_concentration": "25 mg/mL/0.1 mg/mL",
  "ETL_deposition_solvents_compound": "Chlorobenzene/Methanol",
  "ETL_deposition_synthesis_atmosphere": "Null",
  "ETL_deposition_synthesis_atmosphere_pressure": "Null",
  "ETL_deposition_synthesis_atmosphere_relative_humidity": "Null",
  "ETL_deposition_spin_coating_speed": "1000 rpm/4000 rpm",
  "ETL_deposition_spin_coating_time": "60 s/30 s",
  "ETL_deposition_thermal_annealing_temperature": "Null/Null",
  "ETL_deposition_thermal_annealing_time": "Null/Null",
  "Perovskite_dimension": "3D",
  "Perovskite_thickness": "Null",
  "Perovskite_composition_long_form": "MAPbI3",
  "Perovskite_additive_compound": "Sulfolane",
  "Perovskite_additive_concentration": "Null",
  "Perovskite_bandgap": "Null",
  "Perovskite_deposition_method": "Spin-coating",
  "Perovskite_deposition_sequential_spin_coating": "False",
  "Perovskite_deposition_spin_coating_antisolvent": "Ether",
  "Perovskite_deposition_reaction_solutions_compounds": "MAI;PbI2",
  "Perovskite_deposition_reaction_solutions_concentrations": "Null;Null",
  "Perovskite_deposition_final_solutions_concentration_before_deposition": "36 wt%",
  "Perovskite_deposition_solvents_compound": "DMF",
  "Perovskite_deposition_solvents_mixing_ratio": "Null",
  "Perovskite_deposition_synthesis_atmosphere": "Null",
  "Perovskite_deposition_synthesis_atmosphere_pressure": "Null",
  "Perovskite_deposition_synthesis_atmosphere_relative_humidity": "Null",
  "Perovskite_deposition_spin_coating_speed": "4000 rpm",
  "Perovskite_deposition_spin_coating_time": "110 s",
  "Perovskite_deposition_thermal_annealing_atmosphere": "Null",
  "Perovskite_deposition_thermal_annealing_temperature": "65 °C;100 °C",
  "Perovskite_deposition_thermal_annealing_time": "4 min;60 min",
  "Perovskite_surface_treatment_material": "Null",
  "Perovskite_surface_treatment_method": "Null",
  "Perovskite_surface_treatment_solution_concentration": "Null",
  "Perovskite_surface_treatment_solvents_compound": "Null",
  "Perovskite_surface_treatment_synthesis_atmosphere": "Null",
  "Perovskite_surface_treatment_synthesis_atmosphere_pressure": "Null",
  "Perovskite_surface_treatment_synthesis_atmosphere_relative_humidity": "Null",
  "Perovskite_surface_treatment_deposition_spin_coating_speed": "Null",
  "Perovskite_surface_treatment_deposition_spin_coating_time": "Null",
  "Perovskite_surface_treatment_deposition_thermal_annealing_temperature": "Null",
  "Perovskite_surface_treatment_deposition_thermal_annealing_time": "Null",
  "HTL_thickness": "Null",
  "HTL_stack_sequence": "P3HT-COOH",
  "HTL_additive_compound": "Null",
  "HTL_additive_concentration": "Null",
  "HTL_deposition_method": "Dipping",
  "HTL_deposition_solution_concentration": "0.1 mg/mL",
  "HTL_deposition_solvents_compound": "DMF",
  "HTL_deposition_synthesis_atmosphere": "Null",
  "HTL_deposition_synthesis_atmosphere_pressure": "Null",
  "HTL_deposition_synthesis_atmosphere_relative_humidity": "Null",
  "HTL_deposition_spin_coating_speed": "Null",
  "HTL_deposition_spin_coating_time": "Null",
  "HTL_deposition_thermal_annealing_temperature": "140 °C",
  "HTL_deposition_thermal_annealing_time": "10 min",
  "Backcontact_thickness": "100 nm",
  "Beckcontact_deposition_method": "Thermal evaporation",
  "Backcontact_deposition_atmosphere_pressure": "Null",
  "Encapsulation_method": "Null",
  "Encapsulation_atmosphere": "Null",
  "JV_measured_device_matching": "True",
  "JV_measured_reverse_scan_Voc": "Null",
  "JV_measured_reverse_scan_Jsc": "Null",
  "JV_measured_reverse_scan_FF": "Null",
  "JV_measured_reverse_scan_PCE": "19.39 %",
  "JV_measured_forward_scan_Voc": "Null",
  "JV_measured_forward_scan_Jsc": "Null",
  "JV_measured_forward_scan_FF": "Null",
  "JV_measured_forward_scan_PCE": "Null",
  "JV_measured_light_spectra": "AM1.5G",
  "JV_measured_light_spectra_intensity": "100 mW/cm2",
  "JV_measured_scan_speed": "Null",
  "JV_measured_scan_delay_time": "10 ms",
  "JV_certified_PCE": "Null",
  "Stabilized_measured_PCE": "Null",
  "Stabilized_certified_PCE": "Null",
  "Stability_test_device_matching": "True",
  "Stability_test_temperature": "50 °C",
  "Stability_test_atmosphere": "Atmosphere",
  "Stability_test_light_spectra": "AM1.5G",
  "Stability_test_light_intensity": "Null",
  "Stability_test_relative_humidity": "60 %",
  "Stability_PCE_after_time": "250 hours",
  "Stability_PCE_after_time_value": "90 % of initial PCE"
}

File: dataset/2021-2025/10.1016_j.joule.2021.02.012/Device_BestPCE_o3_10.1016_j.joule.2021.02.012.json
{
  "Ref_DOI": "10.1016/j.joule.2021.02.012",
  "Ref_journal": "Joule",
  "Ref_publication_year": "2021",
  "Ref_title": "A simple one-step method with wide processing window for high-quality perovskite mini-module fabrication",
  "Cell_architecture": "PIN",
  "Cell_stack_sequence": "ITO/P3HT-COOH/MAPbI3-sulfolane/PCBM/PEI/Ag",
  "Cell_area_measured": "0.09 cm2",
  "ETL_thickness": "70 nm/Null",
  "ETL_stack_sequence": "PCBM/PEI",
  "ETL_additive_compound": "Null",
  "ETL_additive_concentration": "Null",
  "ETL_deposition_method": "Spin-coating/Spin-coating",
  "ETL_deposition_solution_concentration": "25 mg/mL/0.1 mg/mL",
  "ETL_deposition_solvents_compound": "Chlorobenzene/Methanol",
  "ETL_deposition_synthesis_atmosphere": "Air",
  "ETL_deposition_synthesis_atmosphere_pressure": "1 atm",
  "ETL_deposition_synthesis_atmosphere_relative_humidity": "Null",
  "ETL_deposition_spin_coating_speed": "1000 rpm/4000 rpm",
  "ETL_deposition_spin_coating_time": "60 s/30 s",
  "ETL_deposition_thermal_annealing_temperature": "Null",
  "ETL_deposition_thermal_annealing_time": "Null",
  "Perovskite_dimension": "3D",
  "Perovskite_thickness": "Null",
  "Perovskite_composition_long_form": "CH3NH3PbI3",
  "Perovskite_additive_compound": "Sulfolane",
  "Perovskite_additive_concentration": "4 mol eq (MAI:PbI2:Sulfolane = 1:1:4)",
  "Perovskite_bandgap": "Null",
  "Perovskite_deposition_method": "Spin-coating",
  "Perovskite_deposition_sequential_spin_coating": "False",
  "Perovskite_deposition_spin_coating_antisolvent": "Diethyl ether",
  "Perovskite_deposition_reaction_solutions_compounds": "MAI;PbI2;Sulfolane",
  "Perovskite_deposition_reaction_solutions_concentrations": "Null",
  "Perovskite_deposition_final_solutions_concentration_before_deposition": "36 wt%",
  "Perovskite_deposition_solvents_compound": "DMF",
  "Perovskite_deposition_solvents_mixing_ratio": "Null",
  "Perovskite_deposition_synthesis_atmosphere": "Air",
  "Perovskite_deposition_synthesis_atmosphere_pressure": "1 atm",
  "Perovskite_deposition_synthesis_atmosphere_relative_humidity": "Null",
  "Perovskite_deposition_spin_coating_speed": "4000 rpm",
  "Perovskite_deposition_spin_coating_time": "110 s",
  "Perovskite_deposition_thermal_annealing_atmosphere": "Air",
  "Perovskite_deposition_thermal_annealing_temperature": "100 °C",
  "Perovskite_deposition_thermal_annealing_time": "60 min",
  "Perovskite_surface_treatment_material": "Null",
  "Perovskite_surface_treatment_method": "Null",
  "Perovskite_surface_treatment_solution_concentration": "Null",
  "Perovskite_surface_treatment_solvents_compound": "Null",
  "Perovskite_surface_treatment_synthesis_atmosphere": "Null",
  "Perovskite_surface_treatment_synthesis_atmosphere_pressure": "Null",
  "Perovskite_surface_treatment_synthesis_atmosphere_relative_humidity": "Null",
  "Perovskite_surface_treatment_deposition_spin_coating_speed": "Null",
  "Perovskite_surface_treatment_deposition_spin_coating_time": "Null",
  "Perovskite_surface_treatment_deposition_thermal_annealing_temperature": "Null",
  "Perovskite_surface_treatment_deposition_thermal_annealing_time": "Null",
  "HTL_thickness": "Null",
  "HTL_stack_sequence": "P3HT-COOH",
  "HTL_additive_compound": "Null",
  "HTL_additive_concentration": "Null",
  "HTL_deposition_method": "Dip-coating",
  "HTL_deposition_solution_concentration": "0.1 mg/mL",
  "HTL_deposition_solvents_compound": "DMF",
  "HTL_deposition_synthesis_atmosphere": "Air",
  "HTL_deposition_synthesis_atmosphere_pressure": "1 atm",
  "HTL_deposition_synthesis_atmosphere_relative_humidity": "Null",
  "HTL_deposition_spin_coating_speed": "Null",
  "HTL_deposition_spin_coating_time": "Null",
  "HTL_deposition_thermal_annealing_temperature": "140 °C",
  "HTL_deposition_thermal_annealing_time": "10 min",
  "Backcontact_thickness": "100 nm",
  "Beckcontact_deposition_method": "Thermal evaporation",
  "Backcontact_deposition_atmosphere_pressure": "Null",
  "Encapsulation_method": "Null",
  "Encapsulation_atmosphere": "Null",
  "JV_measured_device_matching": "True",
  "JV_measured_reverse_scan_Voc": "Null",
  "JV_measured_reverse_scan_Jsc": "Null",
  "JV_measured_reverse_scan_FF": "Null",
  "JV_measured_reverse_scan_PCE": "19.39 %",
  "JV_measured_forward_scan_Voc": "Null",
  "JV_measured_forward_scan_Jsc": "Null",
  "JV_measured_forward_scan_FF": "Null",
  "JV_measured_forward_scan_PCE": "Null",
  "JV_measured_light_spectra": "AM1.5G",
  "JV_measured_light_spectra_intensity": "100 mW/cm2",
  "JV_measured_scan_speed": "Null",
  "JV_measured_scan_delay_time": "Null",
  "JV_certified_PCE": "Null",
  "Stabilized_measured_PCE": "Null",
  "Stabilized_certified_PCE": "Null",
  "Stability_test_device_matching": "True",
  "Stability_test_temperature": "Null",
  "Stability_test_atmosphere": "Air",
  "Stability_test_light_spectra": "Null",
  "Stability_test_light_intensity": "Null",
  "Stability_test_relative_humidity": "50 %",
  "Stability_PCE_after_time": "1032 hours",
  "Stability_PCE_after_time_value": "80 %"
}
