Repository: jiayijdong/PSCbench

# PSCbench


**PSCbench** is a novel benchmark for materials science research-level scientific
dataset curation sourced from published journals. The benchmark is designed to evaluate the complex classification capabilities,
strong domain knowledge, and advanced calculation skills of LLMs.

## Data


The PSCbench dataset is under dataset folder in json file format. Each file is list of dictionary and can be extracted using following scripts.
Each file stands for one published journal, which is fully elaborated in the paper. 

```
with open("./dataset/retroactive/{}.json".format(subject), encoding='utf-8') as json_file:
    problems=json.load(json_file)
```

File: dataset/2021-2025/10.1016_j.joule.2021.02.012/Device_BestPCE_o4_mini_10.1016_j.joule.2021.02.012.json
{
  "Ref_DOI": "10.1016/j.joule.2021.02.012",
  "Ref_journal": "Joule",
  "Ref_publication_year": "2021",
  "Ref_title": "A simple one-step method with wide processing window for high-quality perovskite mini-module fabrication",
  "Cell_architecture": "PIN",
  "Cell_stack_sequence": "ITO/P3HT-COOH/MAPbI3/PCBM/PEI/Ag",
  "Cell_area_measured": "0.09 cm2",
  "ETL_thickness": "70 nm",
  "ETL_stack_sequence": "PCBM/PEI",
  "ETL_additive_compound": "Null",
  "ETL_additive_concentration": "Null",
  "ETL_deposition_method": "Spin-coating",
  "ETL_deposition_solution_concentration": "25 mg/mL",
  "ETL_deposition_solvents_compound": "Chlorobenzene",
  "ETL_deposition_synthesis_atmosphere": "Air",
  "ETL_deposition_synthesis_atmosphere_pressure": "1 atm",
  "ETL_deposition_synthesis_atmosphere_relative_humidity": "Null",
  "ETL_deposition_spin_coating_speed": "1000 rpm",
  "ETL_deposition_spin_coating_time": "60 s",
  "ETL_deposition_thermal_annealing_temperature": "Null",
  "ETL_deposition_thermal_annealing_time": "Null",
  "Perovskite_dimension": "3D",
  "Perovskite_thickness": "Null",
  "Perovskite_composition_long_form": "MAPbI3",
  "Perovskite_additive_compound": "Sulfolane",
  "Perovskite_additive_concentration": "Null",
  "Perovskite_bandgap": "Null",
  "Perovskite_deposition_method": "Spin-coating",
  "Perovskite_deposition_sequential_spin_coating": "False",
  "Perovskite_deposition_spin_coating_antisolvent": "Ether",
  "Perovskite_deposition_reaction_solutions_compounds": "MAI;PbI2;Sulfolane",
  "Perovskite_deposition_reaction_solutions_concentrations": "Null",
  "Perovskite_deposition_final_solutions_concentration_before_deposition": "36 wt%",
  "Perovskite_deposition_solvents_compound": "DMF",
  "Perovskite_deposition_solvents_mixing_ratio": "Null",
  "Perovskite_deposition_synthesis_atmosphere": "Air",
  "Perovskite_deposition_synthesis_atmosphere_pressure": "1 atm",
  "Perovskite_deposition_synthesis_atmosphere_relative_humidity": "Null",
  "Perovskite_deposition_spin_coating_speed": "4000 rpm",
  "Perovskite_deposition_spin_coating_time": "110 s",
  "Perovskite_deposition_thermal_annealing_atmosphere": "Air",
  "Perovskite_deposition_thermal_annealing_temperature": "100 °C",
  "Perovskite_deposition_thermal_annealing_time": "60 min",
  "Perovskite_surface_treatment_material": "Null",
  "Perovskite_surface_treatment_method": "Null",
  "Perovskite_surface_treatment_solution_concentration": "Null",
  "Perovskite_surface_treatment_solvents_compound": "Null",
  "Perovskite_surface_treatment_synthesis_atmosphere": "Null",
  "Perovskite_surface_treatment_synthesis_atmosphere_pressure": "Null",
  "Perovskite_surface_treatment_synthesis_atmosphere_relative_humidity": "Null",
  "Perovskite_surface_treatment_deposition_spin_coating_speed": "Null",
  "Perovskite_surface_treatment_deposition_spin_coating_time": "Null",
  "Perovskite_surface_treatment_deposition_thermal_annealing_temperature": "Null",
  "Perovskite_surface_treatment_deposition_thermal_annealing_time": "Null",
  "HTL_thickness": "Null",
  "HTL_stack_sequence": "P3HT-COOH",
  "HTL_additive_compound": "Null",
  "HTL_additive_concentration": "Null",
  "HTL_deposition_method": "Dipping",
  "HTL_deposition_solution_concentration": "0.1 mg/mL",
  "HTL_deposition_solvents_compound": "DMF",
  "HTL_deposition_synthesis_atmosphere": "Air",
  "HTL_deposition_synthesis_atmosphere_pressure": "1 atm",
  "HTL_deposition_synthesis_atmosphere_relative_humidity": "Null",
  "HTL_deposition_spin_coating_speed": "Null",
  "HTL_deposition_spin_coating_time": "Null",
  "HTL_deposition_thermal_annealing_temperature": "140 °C",
  "HTL_deposition_thermal_annealing_time": "10 min",
  "Backcontact_thickness": "100 nm",
  "Beckcontact_deposition_method": "Thermal evaporation",
  "Backcontact_deposition_atmosphere_pressure": "Null",
  "Encapsulation_method": "Null",
  "Encapsulation_atmosphere": "Null",
  "JV_measured_device_matching": "True",
  "JV_measured_reverse_scan_Voc": "Null",
  "JV_measured_reverse_scan_Jsc": "Null",
  "JV_measured_reverse_scan_FF": "Null",
  "JV_measured_reverse_scan_PCE": "19.39%",
  "JV_measured_forward_scan_Voc": "Null",
  "JV_measured_forward_scan_Jsc": "Null",
  "JV_measured_forward_scan_FF": "Null",
  "JV_measured_forward_scan_PCE": "Null",
  "JV_measured_light_spectra": "AM1.5G",
  "JV_measured_light_spectra_intensity": "100 mW/cm2",
  "JV_measured_scan_speed": "1 V/s",
  "JV_measured_scan_delay_time": "10 ms",
  "JV_certified_PCE": "Null",
  "Stabilized_measured_PCE": "Null",
  "Stabilized_certified_PCE": "Null",
  "Stability_test_device_matching": "True",
  "Stability_test_temperature": "Null",
  "Stability_test_atmosphere": "Air",
  "Stability_test_light_spectra": "Null",
  "Stability_test_light_intensity": "Null",
  "Stability_test_relative_humidity": "50%",
  "Stability_PCE_after_time": "1032 hours",
  "Stability_PCE_after_time_value": "80%"
}

File: dataset/2021-2025/10.1016_j.joule.2021.04.003/Device_BestPCE_10.1016_j.joule.2021.04.003.json
{
    "Ref_DOI": "10.1016/j.joule.2021.04.003",
    "Ref_journal": "Joule",
    "Ref_publication_year": "2021",
    "Ref_title": "Decoupling the effects of defects on efficiency and stability through phosphonates in stable halide perovskite solar cells",
    "Cell_architecture": "NIP",
    "Cell_stack_sequence": "FTO/c-TiO2/m-TiO2/Perovskite/Spiro-OMeTAD/Au",
    "Cell_area_measured": "0.16 cm2",
    "ETL_thickness": "Null",
    "ETL_stack_sequence": "c-TiO2/m-TiO2",
    "ETL_additive_compound": "Null",
    "ETL_additive_concentration": "Null",
    "ETL_deposition_method": "Spray pyrolysis/Spin-coating",
    "ETL_deposition_solution_concentration": "Null",
    "ETL_deposition_solvents_compound": "Null",
    "ETL_deposition_synthesis_atmosphere": "Null",
    "ETL_deposition_synthesis_atmosphere_pressure": "Null",
    "ETL_deposition_synthesis_atmosphere_relative_humidity": "Null",
    "ETL_deposition_spin_coating_speed": "5000 rpm",
    "ETL_deposition_spin_coating_time": "20 s",
    "ETL_deposition_thermal_annealing_temperature": "450 °C",
    "ETL_deposition_thermal_annealing_time": "30 min",
    "Perovskite_dimension": "3D",
    "Perovskite_thickness": "Null",
    "Perovskite_composition_long_form": "Rb0.05Cs0.05MA0.15FA0.75Pb1.05(I0.95Br0.05)3",
    "Perovskite_additive_compound": "3-phosphonopropionic acid (H3pp)",
    "Perovskite_additive_concentration": "1:500 molar ratio",
    "Perovskite_bandgap": "1.56 eV",
    "Perovskite_deposition_method": "Spin-coating",
    "Perovskite_deposition_sequential_spin_coating": "False",
    "Perovskite_deposition_spin_coating_antisolvent": "Chlorobenzene",
    "Perovskite_deposition_reaction_solutions_compounds": "CsI;RbI;PbI2;MABr;FAI",
    "Perovskite_deposition_reaction_solutions_concentrations": "1.5 M;1.5 M;1.5 M;1.5 M;1.5 M",
    "Perovskite_deposition_final_solutions_concentration_before_deposition": "Null",
    "Perovskite_deposition_solvents_compound": "DMSO;DMF",
    "Perovskite_deposition_solvents_mixing_ratio": "Null",
    "Perovskite_deposition_synthesis_atmosphere": "N2",
    "Perovskite_deposition_synthesis_atmosphere_pressure": "Null",
    "Perovskite_deposition_synthesis_atmosphere_relative_humidity": "Null",
    "Perovskite_deposition_spin_coating_speed": "2000 rpm;6000 rpm",
    "Perovskite_deposition_spin_coating_time": "10 s;30 s",
    "Perovskite_deposition_thermal_annealing_atmosphere": "Null",
    "Perovskite_deposition_thermal_annealing_temperature": "100 °C",
    "Perovskite_deposition_thermal_annealing_time": "60 min",
    "Perovskite_surface_treatment_material": "Null",
    "Perovskite_surface_treatment_method": "Null",
    "Perovskite_surface_treatment_solution_concentration": "Null",
    "Perovskite_surface_treatment_solvents_compound": "Null",
    "Perovskite_surface_treatment_synthesis_atmosphere": "Null",
    "Perovskite_surface_treatment_synthesis_atmosphere_pressure": "Null",
    "Perovskite_surface_treatment_synthesis_atmosphere_relative_humidity": "Null",
    "Perovskite_surface_treatment_deposition_spin_coating_speed": "Null",
    "Perovskite_surface_treatment_deposition_spin_coating_time": "Null",
    "Perovskite_surface_treatment_deposition_thermal_annealing_temperature": "Null",
    "Perovskite_surface_treatment_deposition_thermal_annealing_time": "Null",
    "HTL_thickness": "Null",
    "HTL_stack_sequence": "Spiro-OMeTAD",
    "HTL_additive_compound": "Li-TFSI;TBP",
    "HTL_additive_concentration": "Null",
    "HTL_deposition_method": "Spin-Coating",
    "HTL_deposition_solution_concentration": "Null",
    "HTL_deposition_solvents_compound": "Chlorobenzene",
    "HTL_deposition_synthesis_atmosphere": "N2",
    "HTL_deposition_synthesis_atmosphere_pressure": "Null",
    "HTL_deposition_synthesis_atmosphere_relative_humidity": "Null",
    "HTL_deposition_spin_coating_speed": "4000 rpm",
    "HTL_deposition_spin_coating_time": "20 s",
    "HTL_deposition_thermal_annealing_temperature": "Null",
    "HTL_deposition_thermal_annealing_time": "Null",
    "Backcontact_thickness": "80 nm",
    "Beckcontact_deposition_method": "Thermal evaporation",
    "Backcontact_deposition_atmosphere_pressure": "Null",
    "Encapsulation_method": "Null",
    "Encapsulation_atmosphere": "Null",
    "JV_measured_device_matching": "True",
    "JV_measured_reverse_scan_Voc": "1.12 V",
    "JV_measured_reverse_scan_Jsc": "Null",
    "JV_measured_reverse_scan_FF": "Null",
    "JV_measured_reverse_scan_PCE": "21.22 %",
    "JV_measured_forward_scan_Voc": "Null",
    "JV_measured_forward_scan_Jsc": "Null",
    "JV_measured_forward_scan_FF": "Null",
    "JV_measured_forward_scan_PCE": "20.45 %",
    "JV_measured_light_spectra": "AM1.5G",
    "JV_measured_light_spectra_intensity": "1 sun",
    "JV_measured_scan_speed": "10 mV/s",
    "JV_measured_scan_delay_time": "Null",
    "JV_certified_PCE": "Null",
    "Stabilized_measured_PCE": "21.1 %",
    "Stabilized_certified_PCE": "Null",
    "Stability_test_device_matching": "True",
    "Stability_test_temperature": "25 °C",
    "Stability_test_atmosphere": "N2",
    "Stability_test_light_spectra": "AM1.5G",
    "Stability_test_light_intensity": "1 sun",
    "Stability_test_relative_humidity": "Null",
    "Stability_PCE_after_time": "1000 hours",
    "Stability_PCE_after_time_value": "100 %"
}

File: dataset/2021-2025/10.1016_j.joule.2021.04.003/Device_BestPCE_Gemini_1.5_pro_10.1016_j.joule.2021.04.003.json
{
  "Ref_DOI": "10.1016/j.joule.2021.04.003",
  "Ref_journal": "Joule",
  "Ref_publication_year": "2021",
  "Ref_title": "Decoupling the effects of defects on efficiency and stability through phosphonates in stable halide perovskite solar cells",
  "Cell_architecture": "NIP",
  "Cell_stack_sequence": "FTO/c-TiO2/m-TiO2/Rb0.05Cs0.05MA0.15FA0.75Pb1.05(I0.95Br0.05)3/Spiro-OMeTAD/Au",
  "Cell_area_measured": "0.16 cm2",
  "ETL_thickness": "Null",
  "ETL_stack_sequence": "c-TiO2/m-TiO2",
  "ETL_additive_compound": "Null",
  "ETL_additive_concentration": "Null",
  "ETL_deposition_method": "Spray-coating/Spin-coating",
  "ETL_deposition_solution_concentration": "Null/Null",
  "ETL_deposition_solvents_compound": "titanium diisopropoxide bis(acetylacetonate):acetylacetone:ethanol = 0.6:0.4:9 (v:v)/titanium paste: ethanol = 1:6 (w:w)",
  "ETL_deposition_synthesis_atmosphere": "Null",
  "ETL_deposition_synthesis_atmosphere_pressure": "1 atm",
  "ETL_deposition_synthesis_atmosphere_relative_humidity": "Null",
  "ETL_deposition_spin_coating_speed": "5000 rpm",
  "ETL_deposition_spin_coating_time": "20 s",
  "ETL_deposition_thermal_annealing_temperature": "450 °C/450 °C",
  "ETL_deposition_thermal_annealing_time": "Null/30 min",
  "Perovskite_dimension": "3D",
  "Perovskite_thickness": "Null",
  "Perovskite_composition_long_form": "Rb0.05Cs0.05MA0.15FA0.75Pb1.05(I0.95Br0.05)3",
  "Perovskite_additive_compound": "H3pp",
  "Perovskite_additive_concentration": "1:500 molar ratio",
  "Perovskite_bandgap": "1.56 eV",
  "Perovskite_deposition_method": "Spin-coating",
  "Perovskite_deposition_sequential_spin_coating": "False",
  "Perovskite_deposition_spin_coating_antisolvent": "Chlorobenzene",
  "Perovskite_deposition_reaction_solutions_compounds": "CsI;RbI;PbI2;MABr;FAI",
  "Perovskite_deposition_reaction_solutions_concentrations": "1.5 M;1.5 M;1.5 M;1.5 M;1.5 M",
  "Perovskite_deposition_final_solutions_concentration_before_deposition": "Null",
  "Perovskite_deposition_solvents_compound": "DMSO;DMF",
  "Perovskite_deposition_solvents_mixing_ratio": "1:4",
  "Perovskite_deposition_synthesis_atmosphere": "N2",
  "Perovskite_deposition_synthesis_atmosphere_pressure": "1 atm",
  "Perovskite_deposition_synthesis_atmosphere_relative_humidity": "Null",
  "Perovskite_deposition_spin_coating_speed": "2000 rpm;6000 rpm",
  "Perovskite_deposition_spin_coating_time": "10 s;30 s",
  "Perovskite_deposition_thermal_annealing_atmosphere": "Null",
  "Perovskite_deposition_thermal_annealing_temperature": "100 °C",
  "Perovskite_deposition_thermal_annealing_time": "60 min",
  "Perovskite_surface_treatment_material": "Null",
  "Perovskite_surface_treatment_method": "Null",
  "Perovskite_surface_treatment_solution_concentration": "Null",
  "Perovskite_surface_treatment_solvents_compound": "Null",
  "Perovskite_surface_treatment_synthesis_atmosphere": "Null",
  "Perovskite_surface_treatment_synthesis_atmosphere_pressure": "Null",
  "Perovskite_surface_treatment_synthesis_atmosphere_relative_humidity": "Null",
  "Perovskite_surface_treatment_deposition_spin_coating_speed": "Null",
  "Perovskite_surface_treatment_deposition_spin_coating_time": "Null",
  "Perovskite_surface_treatment_deposition_thermal_annealing_temperature": "Null",
  "Perovskite_surface_treatment_deposition_thermal_annealing_time": "Null",
  "HTL_thickness": "Null",
  "HTL_stack_sequence": "Spiro-OMeTAD",
  "HTL_additive_compound": "TBP;Li-TFSI",
  "HTL_additive_concentration": "47.3 mL in 1130 mL chlorobenzene;23.5 mL 1.8 M in acetonitrile in 1130 mL chlorobenzene",
  "HTL_deposition_method": "Spin-coating",
  "HTL_deposition_solution_concentration": "0.12 g in 1130 mL chlorobenzene",
  "HTL_deposition_solvents_compound": "Chlorobenzene",
  "HTL_deposition_synthesis_atmosphere": "N2",
  "HTL_deposition_synthesis_atmosphere_pressure": "1 atm",
  "HTL_deposition_synthesis_atmosphere_relative_humidity": "Null",
  "HTL_deposition_spin_coating_speed": "4000 rpm",
  "HTL_deposition_spin_coating_time": "20 s",
  "HTL_deposition_thermal_annealing_temperature": "Null",
  "HTL_deposition_thermal_annealing_time": "Null",
  "Backcontact_thickness": "80 nm",
  "Beckcontact_deposition_method": "Thermal evaporation",
  "Backcontact_deposition_atmosphere_pressure": "Null",
  "Encapsulation_method": "Null",
  "Encapsulation_atmosphere": "Null",
  "JV_measured_device_matching": "True",
  "JV_measured_reverse_scan_Voc": "1.12 V",
  "JV_measured_reverse_scan_Jsc": "24.5 mA/cm2",
  "JV_measured_reverse_scan_FF": "78.2%",
  "JV_measured_reverse_scan_PCE": "21.22%",
  "JV_measured_forward_scan_Voc": "1.10 V",
  "JV_measured_forward_scan_Jsc": "24.3 mA/cm2",
  "JV_measured_forward_scan_FF": "75.3%",
  "JV_measured_forward_scan_PCE": "20.45%",
  "JV_measured_light_spectra": "AM1.5G",
  "JV_measured_light_spectra_intensity": "1 sun",
  "JV_measured_scan_speed": "10 mV/s",
  "JV_measured_scan_delay_time": "Null",
  "JV_certified_PCE": "Null",
  "Stabilized_measured_PCE": "21.1%",
  "Stabilized_certified_PCE": "Null",
  "Stability_test_device_matching": "True",
  "Stability_test_temperature": "25 °C",
  "Stability_test_atmosphere": "N2",
  "Stability_test_light_spectra": "White LED",
  "Stability_test_light_intensity": "1 sun",
  "Stability_test_relative_humidity": "Null",
  "Stability_PCE_after_time": "1000 hours",
  "Stability_PCE_after_time_value": "100%"
}

File: dataset/2021-2025/10.1016_j.joule.2021.04.003/Device_BestPCE_Gemini_2.0_Flash_10.1016_j.joule.2021.04.003.json
{
  "Ref_DOI": "10.1016/j.joule.2021.04.003",
  "Ref_journal": "Joule",
  "Ref_publication_year": "2021",
  "Ref_title": "Decoupling the effects of defects on efﬁciency and stability through phosphonates in stablehalide perovskite solar cells",
  "Cell_architecture": "NIP",
  "Cell_stack_sequence": "FTO/c-TiO2/m-TiO2/HP/Spiro-OMeTAD/Au",
  "Cell_area_measured": "0.16 squared cm",
  "ETL_thickness": "Null",
  "ETL_stack_sequence": "c-TiO2/m-TiO2",
  "ETL_additive_compound": "Null",
  "ETL_additive_concentration": "Null",
  "ETL_deposition_method": "Spray pyrolysis/Spin-coating",
  "ETL_deposition_solution_concentration": "titanium paste: ethanol = 1:6 (w:w)/titanium diisopropoxide bis(acetylacetonate): acetylacetone: ethanol = 0.6:0.4:9 (v:v)",
  "ETL_deposition_solvents_compound": "Ethanol",
  "ETL_deposition_synthesis_atmosphere": "Air",
  "ETL_deposition_synthesis_atmosphere_pressure": "1 atm",
  "ETL_deposition_synthesis_atmosphere_relative_humidity": "Null",
  "ETL_deposition_spin_coating_speed": "5000 rpm",
  "ETL_deposition_spin_coating_time": "20 s",
  "ETL_deposition_thermal_annealing_temperature": "450 °C",
  "ETL_deposition_thermal_annealing_time": "30 min",
  "Perovskite_dimension": "3D",
  "Perovskite_thickness": "Null",
  "Perovskite_composition_long_form": "Rb0.05Cs0.05MA0.15FA0.75Pb1.05(I0.95Br0.05)3",
  "Perovskite_additive_compound": "3-phosphonopropionic acid (H3pp)",
  "Perovskite_additive_concentration": "H3pp:HP ratio = 1:500 (molar ratio)",
  "Perovskite_bandgap": "1.56 eV",
  "Perovskite_deposition_method": "Spin-coating",
  "Perovskite_deposition_sequential_spin_coating": "False",
  "Perovskite_deposition_spin_coating_antisolvent": "Chlorobenzene",
  "Perovskite_deposition_reaction_solutions_compounds": "CsI (DMSO);RbI (DMSO);PbI2 (DMSO:DMF = 1:4);(MABr) 0.9(PbI2) (DMSO:DMF = 1:4);(FAI) 0.9(PbI2) (DMSO:DMF = 1:4)",
  "Perovskite_deposition_reaction_solutions_concentrations": "1.5 M;1.5 M;1.5 M;1.5 M;1.5 M",
  "Perovskite_deposition_final_solutions_concentration_before_deposition": "Null",
  "Perovskite_deposition_solvents_compound": "DMSO;DMF",
  "Perovskite_deposition_solvents_mixing_ratio": "Null",
  "Perovskite_deposition_synthesis_atmosphere": "Nitrogen",
  "Perovskite_deposition_synthesis_atmosphere_pressure": "1 atm",
  "Perovskite_deposition_synthesis_atmosphere_relative_humidity": "Null",
  "Perovskite_deposition_spin_coating_speed": "2000 rpm;6000 rpm",
  "Perovskite_deposition_spin_coating_time": "10 s;30 s",
  "Perovskite_deposition_thermal_annealing_atmosphere": "Air",
  "Perovskite_deposition_thermal_annealing_temperature": "100 °C",
  "Perovskite_deposition_thermal_annealing_time": "1 h",
  "Perovskite_surface_treatment_material": "H3pp",
  "Perovskite_surface_treatment_method": "Spin-coating",
  "Perovskite_surface_treatment_solution_concentration": "Null",
  "Perovskite_surface_treatment_solvents_compound": "Isopropanol",
  "Perovskite_surface_treatment_synthesis_atmosphere": "Null",
  "Perovskite_surface_treatment_synthesis_atmosphere_pressure": "Null",
  "Perovskite_surface_treatment_synthesis_atmosphere_relative_humidity": "Null",
  "Perovskite_surface_treatment_deposition_spin_coating_speed": "Null",
  "Perovskite_surface_treatment_deposition_spin_coating_time": "Null",
  "Perovskite_surface_treatment_deposition_thermal_annealing_temperature": "Null",
  "Perovskite_surface_treatment_deposition_thermal_annealing_time": "Null",
  "HTL_thickness": "Null",
  "HTL_stack_sequence": "Null",
  "HTL_additive_compound": "TBP;Li-TFSI",
  "HTL_additive_concentration": "47.3 mL;23.5 mL (1.8 M in acetonitrile)",
  "HTL_deposition_method": "Spin-coating",
  "HTL_deposition_solution_concentration": "0.12 g/1,130 mL",
  "HTL_deposition_solvents_compound": "Chlorobenzene",
  "HTL_deposition_synthesis_atmosphere": "Null",
  "HTL_deposition_synthesis_atmosphere_pressure": "Null",
  "HTL_deposition_synthesis_atmosphere_relative_humidity": "Null",
  "HTL_deposition_spin_coating_speed": "4000 rpm",
  "HTL_deposition_spin_coating_time": "20 s",
  "HTL_deposition_thermal_annealing_temperature": "Null",
  "HTL_deposition_thermal_annealing_time": "Null",
  "Backcontact_thickness": "80 nm",
  "Beckcontact_deposition_method": "Thermal evaporation",
  "Backcontact_deposition_atmosphere_pressure": "Null",
  "Encapsulation_method": "Null",
  "Encapsulation_atmosphere": "Null",
  "JV_measured_device_matching": "True",
  "JV_measured_reverse_scan_Voc": "1.1 V",
  "JV_measured_reverse_scan_Jsc": "Null",
  "JV_measured_reverse_scan_FF": "Null",
  "JV_measured_reverse_scan_PCE": "21.22 %",
  "JV_measured_forward_scan_Voc": "1.1 V",
  "JV_measured_forward_scan_Jsc": "Null",
  "JV_measured_forward_scan_FF": "Null",
  "JV_measured_forward_scan_PCE": "20.45 %",
  "JV_measured_light_spectra": "AM1.5G",
  "JV_measured_light_spectra_intensity": "1 sun",
  "JV_measured_scan_speed": "Null",
  "JV_measured_scan_delay_time": "Null",
  "JV_certified_PCE": "Null",
  "Stabilized_measured_PCE": "21.1 %",
  "Stabilized_certified_PCE": "Null",
  "Stability_test_device_matching": "True",
  "Stability_test_temperature": "25 °C",
  "Stability_test_atmosphere": "Nitrogen",
  "Stability_test_light_spectra": "White LEDs",
  "Stability_test_light_intensity": "1 sun",
  "Stability_test_relative_humidity": "Null",
  "Stability_PCE_after_time": "1,000 h",
  "Stability_PCE_after_time_value": "100%"
}

File: dataset/2021-2025/10.1016_j.joule.2021.04.003/Device_BestPCE_Gemini_2.5_Flash_10.1016_j.joule.2021.04.003.json
{
  "Ref_DOI": "10.1016/j.joule.2021.04.003",
  "Ref_journal": "Joule",
  "Ref_publication_year": "2021",
  "Ref_title": "Decoupling the effects of defects on efﬁciency and stability through phosphonates in stablehalide perovskite solar cells",
  "Cell_architecture": "NIP",
  "Cell_stack_sequence": "FTO/c-TiO2/m-TiO2/RbCsMAFA:H3pp/Spiro-OMeTAD/Au",
  "Cell_area_measured": "0.16 cm2",
  "ETL_thickness": "Null",
  "ETL_stack_sequence": "c-TiO2/m-TiO2",
  "ETL_additive_compound": "Null",
  "ETL_additive_concentration": "Null",
  "ETL_deposition_method": "Spray-coating/Spin-coating",
  "ETL_deposition_solution_concentration": "Null",
  "ETL_deposition_solvents_compound": "Ethanol/Ethanol",
  "ETL_deposition_synthesis_atmosphere": "Null",
  "ETL_deposition_synthesis_atmosphere_pressure": "Null",
  "ETL_deposition_synthesis_atmosphere_relative_humidity": "Null",
  "ETL_deposition_spin_coating_speed": "Null/5000 rpm",
  "ETL_deposition_spin_coating_time": "Null/20 s",
  "ETL_deposition_thermal_annealing_temperature": "450°C/450°C",
  "ETL_deposition_thermal_annealing_time": "Null/30 min",
  "Perovskite_dimension": "3D",
  "Perovskite_thickness": "Null",
  "Perovskite_composition_long_form": "Rb0.05Cs0.05MA0.15FA0.75Pb1.05(I0.95Br0.05)3",
  "Perovskite_additive_compound": "3-phosphonopropionic acid (H3pp)",
  "Perovskite_additive_concentration": "1:500 molar ratio",
  "Perovskite_bandgap": "1.56 eV",
  "Perovskite_deposition_method": "Spin-coating",
  "Perovskite_deposition_sequential_spin_coating": "False",
  "Perovskite_deposition_spin_coating_antisolvent": "Chlorobenzene",
  "Perovskite_deposition_reaction_solutions_compounds": "CsI;RbI;PbI2;MABr;FAI",
  "Perovskite_deposition_reaction_solutions_concentrations": "1.5 M;1.5 M;1.5 M;1.5 M;1.5 M",
  "Perovskite_deposition_final_solutions_concentration_before_deposition": "Null",
  "Perovskite_deposition_solvents_compound": "DMSO;DMF",
  "Perovskite_deposition_solvents_mixing_ratio": "Null",
  "Perovskite_deposition_synthesis_atmosphere": "N2",
  "Perovskite_deposition_synthesis_atmosphere_pressure": "1 atm",
  "Perovskite_deposition_synthesis_atmosphere_relative_humidity": "Null",
  "Perovskite_deposition_spin_coating_speed": "2000 rpm;6000 rpm",
  "Perovskite_deposition_spin_coating_time": "10 s;30 s",
  "Perovskite_deposition_thermal_annealing_atmosphere": "N2",
  "Perovskite_deposition_thermal_annealing_temperature": "100°C",
  "Perovskite_deposition_thermal_annealing_time": "60 min",
  "Perovskite_surface_treatment_material": "Null",
  "Perovskite_surface_treatment_method": "Null",
  "Perovskite_surface_treatment_solution_concentration": "Null",
  "Perovskite_surface_treatment_solvents_compound": "Null",
  "Perovskite_surface_treatment_synthesis_atmosphere": "Null",
  "Perovskite_surface_treatment_synthesis_atmosphere_pressure": "Null",
  "Perovskite_surface_treatment_synthesis_atmosphere_relative_humidity": "Null",
  "Perovskite_surface_treatment_deposition_spin_coating_speed": "Null",
  "Perovskite_surface_treatment_deposition_spin_coating_time": "Null",
  "Perovskite_surface_treatment_deposition_thermal_annealing_temperature": "Null",
  "Perovskite_surface_treatment_deposition_thermal_annealing_time": "Null",
  "HTL_thickness": "Null",
  "HTL_stack_sequence": "Spiro-OMeTAD",
  "HTL_additive_compound": "TBP;Li-TFSI",
  "HTL_additive_concentration": "Null;1.8 M",
  "HTL_deposition_method": "Spin-coating",
  "HTL_deposition_solution_concentration": "0.106 mg/mL",
  "HTL_deposition_solvents_compound": "Chlorobenzene",
  "HTL_deposition_synthesis_atmosphere": "Null",
  "HTL_deposition_synthesis_atmosphere_pressure": "Null",
  "HTL_deposition_synthesis_atmosphere_relative_humidity": "Null",
  "HTL_deposition_spin_coating_speed": "4000 rpm",
  "HTL_deposition_spin_coating_time": "20 s",
  "HTL_deposition_thermal_annealing_temperature": "Null",
  "HTL_deposition_thermal_annealing_time": "Null",
  "Backcontact_thickness": "80 nm",
  "Beckcontact_deposition_method": "Thermal evaporation",
  "Backcontact_deposition_atmosphere_pressure": "Null",
  "Encapsulation_method": "Null",
  "Encapsulation_atmosphere": "Null",
  "JV_measured_device_matching": "True",
  "JV_measured_reverse_scan_Voc": "1.12 V",
  "JV_measured_reverse_scan_Jsc": "24.5 mA/cm2",
  "JV_measured_reverse_scan_FF": "77.5 %",
  "JV_measured_reverse_scan_PCE": "21.22 %",
  "JV_measured_forward_scan_Voc": "1.12 V",
  "JV_measured_forward_scan_Jsc": "24.5 mA/cm2",
  "JV_measured_forward_scan_FF": "74.5 %",
  "JV_measured_forward_scan_PCE": "20.45 %",
  "JV_measured_light_spectra": "AM1.5G",
  "JV_measured_light_spectra_intensity": "1 sun",
  "JV_measured_scan_speed": "10 mV/s",
  "JV_measured_scan_delay_time": "Null",
  "JV_certified_PCE": "Null",
  "Stabilized_measured_PCE": "21.1 %",
  "Stabilized_certified_PCE": "Null",
  "Stability_test_device_matching": "True",
  "Stability_test_temperature": "25 °C",
  "Stability_test_atmosphere": "N2",
  "Stability_test_light_spectra": "AM1.5 illumination",
  "Stability_test_light_intensity": "1 sun",
  "Stability_test_relative_humidity": "Null",
  "Stability_PCE_after_time": "1000 h",
  "Stability_PCE_after_time_value": "100 %"
}

File: dataset/2021-2025/10.1016_j.joule.2021.04.003/Device_BestPCE_claude_haiku_10.1016_j.joule.2021.04.003.json
{
  "Ref_DOI": "10.1016/j.joule.2021.04.003",
  "Ref_journal": "Joule",
  "Ref_publication_year": "2021",
  "Ref_title": "Decoupling the effects of defects on efﬁciency and stability through phosphonates in stablehalide perovskite solar cells",
  "Cell_architecture": "NIP",
  "Cell_stack_sequence": "FTO/c-TiO2/m-TiO2/Perovskite/Spiro-OMeTAD/Au",
  "Cell_area_measured": "0.16 cm2",
  "ETL_thickness": "Null",
  "ETL_stack_sequence": "c-TiO2/m-TiO2",
  "ETL_additive_compound": "Null",
  "ETL_additive_concentration": "Null",
  "ETL_deposition_method": "Spray/Spin-coating",
  "ETL_deposition_solution_concentration": "Null",
  "ETL_deposition_solvents_compound": "Ethanol",
  "ETL_deposition_synthesis_atmosphere": "Nitrogen",
  "ETL_deposition_synthesis_atmosphere_pressure": "1 atm",
  "ETL_deposition_synthesis_atmosphere_relative_humidity": "Null",
  "ETL_deposition_spin_coating_speed": "5000 rpm",
  "ETL_deposition_spin_coating_time": "20 s",
  "ETL_deposition_thermal_annealing_temperature": "450 °C",
  "ETL_deposition_thermal_annealing_time": "30 min",
  "Perovskite_dimension": "3D",
  "Perovskite_thickness": "Null",
  "Perovskite_composition_long_form": "Rb0.05Cs0.05MA0.15FA0.75Pb1.05(I0.95Br0.05)3",
  "Perovskite_additive_compound": "3-phosphonopropionic acid (H3pp)",
  "Perovskite_additive_concentration": "1:500 mol ratio",
  "Perovskite_bandgap": "1.56 eV",
  "Perovskite_deposition_method": "Spin-coating",
  "Perovskite_deposition_sequential_spin_coating": "False",
  "Perovskite_deposition_spin_coating_antisolvent": "Chlorobenzene",
  "Perovskite_deposition_reaction_solutions_compounds": "CsI; RbI; PbI2; MABr; FAI",
  "Perovskite_deposition_reaction_solutions_concentrations": "1.5 M",
  "Perovskite_deposition_solvents_compound": "DMSO; DMF",
  "Perovskite_deposition_solvents_mixing_ratio": "1:4",
  "Perovskite_deposition_synthesis_atmosphere": "Nitrogen",
  "Perovskite_deposition_synthesis_atmosphere_pressure": "1 atm",
  "Perovskite_deposition_synthesis_atmosphere_relative_humidity": "Null",
  "Perovskite_deposition_spin_coating_speed": "2000 rpm; 6000 rpm",
  "Perovskite_deposition_spin_coating_time": "10 s; 30 s",
  "Perovskite_deposition_thermal_annealing_atmosphere": "Air",
  "Perovskite_deposition_thermal_annealing_temperature": "100 °C",
  "Perovskite_deposition_thermal_annealing_time": "1 h",
  "Perovskite_surface_treatment_material": "Null",
  "HTL_thickness": "Null",
  "HTL_stack_sequence": "Spiro-OMeTAD",
  "HTL_additive_compound": "TBP; Li-TFSI",
  "HTL_additive_concentration": "Null",
  "HTL_deposition_method": "Spin-coating",
  "HTL_deposition_solvents_compound": "Chlorobenzene",
  "HTL_deposition_spin_coating_speed": "4000 rpm",
  "HTL_deposition_spin_coating_time": "20 s",
  "Backcontact_thickness": "80 nm",
  "Beckcontact_deposition_method": "Thermal evaporation",
  "JV_measured_device_matching": "True",
  "JV_measured_reverse_scan_Voc": "1.1 V",
  "JV_measured_reverse_scan_Jsc": "24.5 mA/cm2",
  "JV_measured_reverse_scan_PCE": "21.22 %",
  "JV_measured_forward_scan_Voc": "1.1 V",
  "JV_measured_forward_scan_Jsc": "24.5 mA/cm2",
  "JV_measured_forward_scan_PCE": "20.45 %",
  "JV_measured_light_spectra": "AM1.5G",
  "JV_measured_light_spectra_intensity": "1 sun",
  "JV_measured_scan_speed": "0.01 V/s",
  "Stabilized_measured_PCE": "21.1 %",
  "Stability_test_device_matching": "True",
  "Stability_test_temperature": "25 °C",
  "Stability_test_atmosphere": "Nitrogen",
  "Stability_test_light_spectra": "White LED (400-750 nm)",
  "Stability_test_light_intensity": "1 sun",
  "Stability_PCE_after_time": "1000 hours",
  "Stability_PCE_after_time_value": "Nearly 100%"
}

File: dataset/2021-2025/10.1016_j.joule.2021.04.003/Device_BestPCE_gpt4o_10.1016_j.joule.2021.04.003.json
{
  "Ref_DOI": "10.1016/j.joule.2021.04.003",
  "Ref_journal": "Joule",
  "Ref_publication_year": "2021",
  "Ref_title": "Decoupling the effects of defects on efficiency and stability through phosphonates in stablehalide perovskite solar cells",
  "Cell_architecture": "NIP",
  "Cell_stack_sequence": "FTO/c-TiO2/m-TiO2/Perovskite/Spiro-OMeTAD/Au",
  "Cell_area_measured": "0.16 cm2",
  "ETL_thickness": "Null",
  "ETL_stack_sequence": "c-TiO2/m-TiO2",
  "ETL_additive_compound": "Null",
  "ETL_additive_concentration": "Null",
  "ETL_deposition_method": "Spray pyrolysis/Spin-coating",
  "ETL_deposition_solution_concentration": "Null",
  "ETL_deposition_solvents_compound": "Ethanol",
  "ETL_deposition_synthesis_atmosphere": "Air",
  "ETL_deposition_synthesis_atmosphere_pressure": "1 atm",
  "ETL_deposition_synthesis_atmosphere_relative_humidity": "Null",
  "ETL_deposition_spin_coating_speed": "5000 rpm",
  "ETL_deposition_spin_coating_time": "20 s",
  "ETL_deposition_thermal_annealing_temperature": "450 °C",
  "ETL_deposition_thermal_annealing_time": "30 min",
  "Perovskite_dimension": "3D",
  "Perovskite_thickness": "Null",
  "Perovskite_composition_long_form": "Rb0.05Cs0.05MA0.15FA0.75Pb1.05(I0.95Br0.05)3",
  "Perovskite_additive_compound": "3-phosphonopropionic acid (H3pp)",
  "Perovskite_additive_concentration": "1:500 molar ratio",
  "Perovskite_bandgap": "1.56 eV",
  "Perovskite_deposition_method": "Spin-coating",
  "Perovskite_deposition_sequential_spin_coating": "False",
  "Perovskite_deposition_spin_coating_antisolvent": "Chlorobenzene",
  "Perovskite_deposition_reaction_solutions_compounds": "CsI; RbI; PbI2; MABr; FAI",
  "Perovskite_deposition_reaction_solutions_concentrations": "1.5 M; 1.5 M; 1.5 M; 1.5 M; 1.5 M",
  "Perovskite_deposition_final_solutions_concentration_before_deposition": "Null",
  "Perovskite_deposition_solvents_compound": "DMSO; DMF",
  "Perovskite_deposition_solvents_mixing_ratio": "1:4; 1:4",
  "Perovskite_deposition_synthesis_atmosphere": "Nitrogen",
  "Perovskite_deposition_synthesis_atmosphere_pressure": "Null",
  "Perovskite_deposition_synthesis_atmosphere_relative_humidity": "Null",
  "Perovskite_deposition_spin_coating_speed": "2000 rpm; 6000 rpm",
  "Perovskite_deposition_spin_coating_time": "10 s; 30 s",
  "Perovskite_deposition_thermal_annealing_atmosphere": "Null",
  "Perovskite_deposition_thermal_annealing_temperature": "100 °C",
  "Perovskite_deposition_thermal_annealing_time": "60 min",
  "Perovskite_surface_treatment_material": "Null",
  "Perovskite_surface_treatment_method": "Null",
  "Perovskite_surface_treatment_solution_concentration": "Null",
  "Perovskite_surface_treatment_solvents_compound": "Null",
  "Perovskite_surface_treatment_synthesis_atmosphere": "Null",
  "Perovskite_surface_treatment_synthesis_atmosphere_pressure": "Null",
  "Perovskite_surface_treatment_synthesis_atmosphere_relative_humidity": "Null",
  "Perovskite_surface_treatment_deposition_spin_coating_speed": "Null",
  "Perovskite_surface_treatment_deposition_spin_coating_time": "Null",
  "Perovskite_surface_treatment_deposition_thermal_annealing_temperature": "Null",
  "Perovskite_surface_treatment_deposition_thermal_annealing_time": "Null",
  "HTL_thickness": "Null",
  "HTL_stack_sequence": "Spiro-OMeTAD",
  "HTL_additive_compound": "Li-TFSI; tBP",
  "HTL_additive_concentration": "Null",
  "HTL_deposition_method": "Spin-coating",
  "HTL_deposition_solution_concentration": "Null",
  "HTL_deposition_solvents_compound": "Chlorobenzene",
  "HTL_deposition_synthesis_atmosphere": "Air",
  "HTL_deposition_synthesis_atmosphere_pressure": "1 atm",
  "HTL_deposition_synthesis_atmosphere_relative_humidity": "Null",
  "HTL_deposition_spin_coating_speed": "4000 rpm",
  "HTL_deposition_spin_coating_time": "20 s",
  "HTL_deposition_thermal_annealing_temperature": "Null",
  "HTL_deposition_thermal_annealing_time": "Null",
  "Backcontact_thickness": "80 nm",
  "Beckcontact_deposition_method": "Thermal evaporation",
  "Backcontact_deposition_atmosphere_pressure": "Null",
  "Encapsulation_method": "Null",
  "Encapsulation_atmosphere": "Null",
  "JV_measured_device_matching": "True",
  "JV_measured_reverse_scan_Voc": "1.12 V",
  "JV_measured_reverse_scan_Jsc": "Null",
  "JV_measured_reverse_scan_FF": "Null",
  "JV_measured_reverse_scan_PCE": "21.22 %",
  "JV_measured_forward_scan_Voc": "Null",
  "JV_measured_forward_scan_Jsc": "Null",
  "JV_measured_forward_scan_FF": "Null",
  "JV_measured_forward_scan_PCE": "20.45 %",
  "JV_measured_light_spectra": "AM1.5G",
  "JV_measured_light_spectra_intensity": "1 sun",
  "JV_measured_scan_speed": "Null",
  "JV_measured_scan_delay_time": "Null",
  "JV_certified_PCE": "Null",
  "Stabilized_measured_PCE": "21.1 %",
  "Stabilized_certified_PCE": "Null",
  "Stability_test_device_matching": "True",
  "Stability_test_temperature": "25 °C",
  "Stability_test_atmosphere": "Nitrogen",
  "Stability_test_light_spectra": "AM1.5G",
  "Stability_test_light_intensity": "1 sun",
  "Stability_test_relative_humidity": "Null",
  "Stability_PCE_after_time": "1000 hours",
  "Stability_PCE_after_time_value": "100 %"
}

File: dataset/2021-2025/10.1016_j.joule.2021.04.003/Device_BestPCE_gpt4o_mini_10.1016_j.joule.2021.04.003.json
{
  "Ref_DOI": "10.1016/j.joule.2021.04.003",
  "Ref_journal": "Joule",
  "Ref_publication_year": "2021",
  "Ref_title": "Decoupling the effects of defects on efficiency and stability through phosphonates in stable halide perovskite solar cells",
  "Cell_architecture": "NIP",
  "Cell_stack_sequence": "FTO/c-TiO2/m-TiO2/HP/spiro-OMeTAD/Au",
  "Cell_area_measured": "0.16 cm²",
  "ETL_thickness": "Null",
  "ETL_stack_sequence": "Null",
  "ETL_additive_compound": "Null",
  "ETL_additive_concentration": "Null",
  "ETL_deposition_method": "Spin-coating",
  "ETL_deposition_solution_concentration": "Null",
  "ETL_deposition_solvents_compound": "Null",
  "ETL_deposition_synthesis_atmosphere": "Nitrogen",
  "ETL_deposition_synthesis_atmosphere_pressure": "1 atm",
  "ETL_deposition_synthesis_atmosphere_relative_humidity": "Null",
  "ETL_deposition_spin_coating_speed": "Null",
  "ETL_deposition_spin_coating_time": "Null",
  "ETL_deposition_thermal_annealing_temperature": "Null",
  "ETL_deposition_thermal_annealing_time": "Null",
  "Perovskite_dimension": "3D",
  "Perovskite_thickness": "Null",
  "Perovskite_composition_long_form": "Rb0.05Cs0.05MA0.15FA0.75Pb1.05(I0.95Br0.05)3",
  "Perovskite_additive_compound": "3-phosphonopropionic acid (H3pp)",
  "Perovskite_additive_concentration": "1:500",
  "Perovskite_bandgap": "1.56 eV",
  "Perovskite_deposition_method": "Spin-coating",
  "Perovskite_deposition_sequential_spin_coating": "False",
  "Perovskite_deposition_spin_coating_antisolvent": "Chlorobenzene",
  "Perovskite_deposition_reaction_solutions_compounds": "CsI; RbI; PbI2; MABr; FAI",
  "Perovskite_deposition_reaction_solutions_concentrations": "1.5 M; 1.5 M; 1.5 M; 1.5 M; 1.5 M",
  "Perovskite_deposition_final_solutions_concentration_before_deposition": "Null",
  "Perovskite_deposition_solvents_compound": "DMSO; DMF",
  "Perovskite_deposition_solvents_mixing_ratio": "Null",
  "Perovskite_deposition_synthesis_atmosphere": "Nitrogen",
  "Perovskite_deposition_synthesis_atmosphere_pressure": "1 atm",
  "Perovskite_deposition_synthesis_atmosphere_relative_humidity": "Null",
  "Perovskite_deposition_spin_coating_speed": "2000 rpm; 6000 rpm",
  "Perovskite_deposition_spin_coating_time": "10 s; 30 s",
  "Perovskite_deposition_thermal_annealing_atmosphere": "Air",
  "Perovskite_deposition_thermal_annealing_temperature": "100 °C",
  "Perovskite_deposition_thermal_annealing_time": "60 min",
  "Perovskite_surface_treatment_material": "Null",
  "Perovskite_surface_treatment_method": "Null",
  "Perovskite_surface_treatment_solution_concentration": "Null",
  "Perovskite_surface_treatment_solvents_compound": "Null",
  "Perovskite_surface_treatment_synthesis_atmosphere": "Null",
  "Perovskite_surface_treatment_synthesis_atmosphere_pressure": "Null",
  "Perovskite_surface_treatment_synthesis_atmosphere_relative_humidity": "Null",
  "Perovskite_surface_treatment_deposition_spin_coating_speed": "Null",
  "Perovskite_surface_treatment_deposition_spin_coating_time": "Null",
  "Perovskite_surface_treatment_deposition_thermal_annealing_temperature": "Null",
  "Perovskite_surface_treatment_deposition_thermal_annealing_time": "Null",
  "HTL_thickness": "Null",
  "HTL_stack_sequence": "Null",
  "HTL_additive_compound": "Null",
  "HTL_additive_concentration": "Null",
  "HTL_deposition_method": "Spin-coating",
  "HTL_deposition_solution_concentration": "Null",
  "HTL_deposition_solvents_compound": "Null",
  "HTL_deposition_synthesis_atmosphere": "Air",
  "HTL_deposition_synthesis_atmosphere_pressure": "1 atm",
  "HTL_deposition_synthesis_atmosphere_relative_humidity": "Null",
  "HTL_deposition_spin_coating_speed": "Null",
  "HTL_deposition_spin_coating_time": "Null",
  "HTL_deposition_thermal_annealing_temperature": "Null",
  "HTL_deposition_thermal_annealing_time": "Null",
  "Backcontact_thickness": "Null",
  "Beckcontact_deposition_method": "Thermal evaporation",
  "Backcontact_deposition_atmosphere_pressure": "Null",
  "Encapsulation_method": "Null",
  "Encapsulation_atmosphere": "Air",
  "JV_measured_device_matching": "True",
  "JV_measured_reverse_scan_Voc": "1.1 V",
  "JV_measured_reverse_scan_Jsc": "24.5 mA/cm²",
  "JV_measured_reverse_scan_FF": "Null",
  "JV_measured_reverse_scan_PCE": "21.22 %",
  "JV_measured_forward_scan_Voc": "1.1 V",
  "JV_measured_forward_scan_Jsc": "24.5 mA/cm²",
  "JV_measured_forward_scan_FF": "Null",
  "JV_measured_forward_scan_PCE": "20.45 %",
  "JV_measured_light_spectra": "AM1.5G",
  "JV_measured_light_spectra_intensity": "1 sun",
  "JV_measured_scan_speed": "10 mV/s",
  "JV_measured_scan_delay_time": "Null",
  "JV_certified_PCE": "Null",
  "Stabilized_measured_PCE": "21.1 %",
  "Stabilized_certified_PCE": "Null",
  "Stability_test_device_matching": "True",
  "Stability_test_temperature": "25 °C",
  "Stability_test_atmosphere": "Nitrogen",
  "Stability_test_light_spectra": "AM1.5G",
  "Stability_test_light_intensity": "1 sun",
  "Stability_test_relative_humidity": "Null",
  "Stability_PCE_after_time": "1000 hours",
  "Stability_PCE_after_time_value": "100%"
}
