Repository: jiayijdong/PSCbench

# PSCbench


**PSCbench** is a novel benchmark for materials science research-level scientific
dataset curation sourced from published journals. The benchmark is designed to evaluate the complex classification capabilities,
strong domain knowledge, and advanced calculation skills of LLMs.

## Data


The PSCbench dataset is under dataset folder in json file format. Each file is list of dictionary and can be extracted using following scripts.
Each file stands for one published journal, which is fully elaborated in the paper. 

```
with open("./dataset/retroactive/{}.json".format(subject), encoding='utf-8') as json_file:
    problems=json.load(json_file)
```

File: dataset/2021-2025/10.1016_j.joule.2021.04.003/Device_BestPCE_gpt4o_mini_zero_shot_10.1016_j.joule.2021.04.003.json
{
  "Ref_DOI": "10.1016/j.joule.2021.04.003",
  "Ref_journal": "Joule",
  "Ref_publication_year": "2021",
  "Ref_title": "Decoupling the effects of defects on efficiency and stability through phosphonates in stable halide perovskite solar cells",
  "Cell_architecture": "FTO/c-TiO2/m-TiO2/HP/spiro-OMeTAD/Au",
  "Cell_stack_sequence": "FTO/c-TiO2/m-TiO2/HP/spiro-OMeTAD/Au",
  "Cell_area_measured": "0.16 cm²",
  "ETL_thickness": "Null",
  "ETL_stack_sequence": "Null",
  "ETL_additive_compound": "Null",
  "ETL_additive_concentration": "Null",
  "ETL_deposition_method": "spray coating",
  "ETL_deposition_solution_concentration": "Null",
  "ETL_deposition_solvents_compound": "ethanol",
  "ETL_deposition_synthesis_atmosphere": "Null",
  "ETL_deposition_synthesis_atmosphere_pressure": "Null",
  "ETL_deposition_synthesis_atmosphere_relative_humidity": "Null",
  "ETL_deposition_spin_coating_speed": "Null",
  "ETL_deposition_spin_coating_time": "Null",
  "ETL_deposition_thermal_annealing_temperature": "450 °C",
  "ETL_deposition_thermal_annealing_time": "30 min",
  "Perovskite_dimension": "Null",
  "Perovskite_thickness": "Null",
  "Perovskite_composition_long_form": "Rb0.05Cs0.05MA0.15FA0.75Pb1.05(I0.95Br0.05)3",
  "Perovskite_additive_compound": "3-phosphonopropionic acid (H3pp)",
  "Perovskite_additive_concentration": "1:500",
  "Perovskite_bandgap": "1.56 eV",
  "Perovskite_deposition_method": "spin coating",
  "Perovskite_deposition_sequential_spin_coating": "Null",
  "Perovskite_deposition_spin_coating_antisolvent": "chlorobenzene",
  "Perovskite_deposition_reaction_solutions_compounds": "CsI, RbI, PbI2, MABr, FAI",
  "Perovskite_deposition_reaction_solutions_concentrations": "1.5 M",
  "Perovskite_deposition_final_solutions_concentration_before_deposition": "Null",
  "Perovskite_deposition_solvents_compound": "DMSO, DMF",
  "Perovskite_deposition_solvents_mixing_ratio": "1:4",
  "Perovskite_deposition_synthesis_atmosphere": "N2",
  "Perovskite_deposition_synthesis_atmosphere_pressure": "Null",
  "Perovskite_deposition_synthesis_atmosphere_relative_humidity": "Null",
  "Perovskite_deposition_spin_coating_speed": "2000 rpm",
  "Perovskite_deposition_spin_coating_time": "10 s",
  "Perovskite_deposition_thermal_annealing_atmosphere": "Null",
  "Perovskite_deposition_thermal_annealing_temperature": "100 °C",
  "Perovskite_deposition_thermal_annealing_time": "1 h",
  "Perovskite_surface_treatment_material": "H3pp",
  "Perovskite_surface_treatment_method": "spin coating",
  "Perovskite_surface_treatment_solution_concentration": "Null",
  "Perovskite_surface_treatment_solvents_compound": "isopropanol",
  "Perovskite_surface_treatment_synthesis_atmosphere": "Null",
  "Perovskite_surface_treatment_synthesis_atmosphere_pressure": "Null",
  "Perovskite_surface_treatment_synthesis_atmosphere_relative_humidity": "Null",
  "Perovskite_surface_treatment_deposition_spin_coating_speed": "Null",
  "Perovskite_surface_treatment_deposition_spin_coating_time": "Null",
  "Perovskite_surface_treatment_deposition_thermal_annealing_temperature": "Null",
  "Perovskite_surface_treatment_deposition_thermal_annealing_time": "Null",
  "HTL_thickness": "Null",
  "HTL_stack_sequence": "Null",
  "HTL_additive_compound": "Null",
  "HTL_additive_concentration": "Null",
  "HTL_deposition_method": "spin coating",
  "HTL_deposition_solution_concentration": "Null",
  "HTL_deposition_solvents_compound": "chlorobenzene",
  "HTL_deposition_synthesis_atmosphere": "Null",
  "HTL_deposition_synthesis_atmosphere_pressure": "Null",
  "HTL_deposition_synthesis_atmosphere_relative_humidity": "Null",
  "HTL_deposition_spin_coating_speed": "4000 rpm",
  "HTL_deposition_spin_coating_time": "20 s",
  "HTL_deposition_thermal_annealing_temperature": "Null",
  "HTL_deposition_thermal_annealing_time": "Null",
  "Backcontact_thickness": "Null",
  "Beckcontact_deposition_method": "thermal evaporation",
  "Backcontact_deposition_atmosphere_pressure": "Null",
  "Encapsulation_method": "Null",
  "Encapsulation_atmosphere": "Null",
  "JV_measured_device_matching": "Null",
  "JV_measured_reverse_scan_Voc": "1.1 V",
  "JV_measured_reverse_scan_Jsc": "Null",
  "JV_measured_reverse_scan_FF": "Null",
  "JV_measured_reverse_scan_PCE": "21.22%",
  "JV_measured_forward_scan_Voc": "1.1 V",
  "JV_measured_forward_scan_Jsc": "Null",
  "JV_measured_forward_scan_FF": "Null",
  "JV_measured_forward_scan_PCE": "20.45%",
  "JV_measured_light_spectra": "Null",
  "JV_measured_light_spectra_intensity": "Null",
  "JV_measured_scan_speed": "10 mV/s",
  "JV_measured_scan_delay_time": "Null",
  "JV_certified_PCE": "Null",
  "Stabilized_measured_PCE": "21.1%",
  "Stabilized_certified_PCE": "Null",
  "Stability_test_device_matching": "Null",
  "Stability_test_temperature": "25 °C",
  "Stability_test_atmosphere": "N2",
  "Stability_test_light_spectra": "Null",
  "Stability_test_light_intensity": "1 sun",
  "Stability_test_relative_humidity": "Null",
  "Stability_PCE_after_time": "1000 h",
  "Stability_PCE_after_time_value": "21%"
}

File: dataset/2021-2025/10.1016_j.joule.2021.04.003/Device_BestPCE_grok_10.1016_j.joule.2021.04.003.json
{
  "Ref_DOI": "10.1016/j.joule.2021.04.003",
  "Ref_journal": "Joule",
  "Ref_publication_year": "2021",
  "Ref_title": "Decoupling the effects of defects on efficiency and stability through phosphonates in stable halide perovskite solar cells",
  "Cell_architecture": "NIP",
  "Cell_stack_sequence": "FTO/c-TiO2/m-TiO2/Perovskite/Spiro-OMeTAD/Au",
  "Cell_area_measured": "0.16 cm2",
  "ETL_thickness": "Null/Null",
  "ETL_stack_sequence": "c-TiO2/m-TiO2",
  "ETL_additive_compound": "Null",
  "ETL_additive_concentration": "Null",
  "ETL_deposition_method": "Spray coating/Spin-coating",
  "ETL_deposition_solution_concentration": "Null/Null",
  "ETL_deposition_solvents_compound": "Ethanol/Ethanol",
  "ETL_deposition_synthesis_atmosphere": "Air",
  "ETL_deposition_synthesis_atmosphere_pressure": "1 atm",
  "ETL_deposition_synthesis_atmosphere_relative_humidity": "Null",
  "ETL_deposition_spin_coating_speed": "Null/5000 rpm",
  "ETL_deposition_spin_coating_time": "Null/20 s",
  "ETL_deposition_thermal_annealing_temperature": "450 °C/450 °C",
  "ETL_deposition_thermal_annealing_time": "Null/30 min",
  "Perovskite_dimension": "3D",
  "Perovskite_thickness": "Null",
  "Perovskite_composition_long_form": "Rb0.05Cs0.05MA0.15FA0.75Pb1.05(I0.95Br0.05)3",
  "Perovskite_additive_compound": "3-Phosphonopropionic acid (H3pp)",
  "Perovskite_additive_concentration": "1:500 molar ratio",
  "Perovskite_bandgap": "1.56 eV",
  "Perovskite_deposition_method": "Spin-coating",
  "Perovskite_deposition_sequential_spin_coating": "False",
  "Perovskite_deposition_spin_coating_antisolvent": "Chlorobenzene",
  "Perovskite_deposition_reaction_solutions_compounds": "CsI; RbI; PbI2; MABr; FAI",
  "Perovskite_deposition_reaction_solutions_concentrations": "1.5 M; 1.5 M; 1.5 M; 1.5 M; 1.5 M",
  "Perovskite_deposition_final_solutions_concentration_before_deposition": "Null",
  "Perovskite_deposition_solvents_compound": "DMSO; DMF",
  "Perovskite_deposition_solvents_mixing_ratio": "1:4",
  "Perovskite_deposition_synthesis_atmosphere": "Nitrogen",
  "Perovskite_deposition_synthesis_atmosphere_pressure": "Null",
  "Perovskite_deposition_synthesis_atmosphere_relative_humidity": "Null",
  "Perovskite_deposition_spin_coating_speed": "2000 rpm; 6000 rpm",
  "Perovskite_deposition_spin_coating_time": "10 s; 30 s",
  "Perovskite_deposition_thermal_annealing_atmosphere": "Null",
  "Perovskite_deposition_thermal_annealing_temperature": "100 °C",
  "Perovskite_deposition_thermal_annealing_time": "60 min",
  "Perovskite_surface_treatment_material": "Null",
  "Perovskite_surface_treatment_method": "Null",
  "Perovskite_surface_treatment_solution_concentration": "Null",
  "Perovskite_surface_treatment_solvents_compound": "Null",
  "Perovskite_surface_treatment_synthesis_atmosphere": "Null",
  "Perovskite_surface_treatment_synthesis_atmosphere_pressure": "Null",
  "Perovskite_surface_treatment_synthesis_atmosphere_relative_humidity": "Null",
  "Perovskite_surface_treatment_deposition_spin_coating_speed": "Null",
  "Perovskite_surface_treatment_deposition_spin_coating_time": "Null",
  "Perovskite_surface_treatment_deposition_thermal_annealing_temperature": "Null",
  "Perovskite_surface_treatment_deposition_thermal_annealing_time": "Null",
  "HTL_thickness": "Null",
  "HTL_stack_sequence": "Spiro-OMeTAD",
  "HTL_additive_compound": "Li-TFSI; TBP",
  "HTL_additive_concentration": "Null; Null",
  "HTL_deposition_method": "Spin-coating",
  "HTL_deposition_solution_concentration": "0.12 g/mL",
  "HTL_deposition_solvents_compound": "Chlorobenzene",
  "HTL_deposition_synthesis_atmosphere": "Nitrogen",
  "HTL_deposition_synthesis_atmosphere_pressure": "Null",
  "HTL_deposition_synthesis_atmosphere_relative_humidity": "Null",
  "HTL_deposition_spin_coating_speed": "4000 rpm",
  "HTL_deposition_spin_coating_time": "20 s",
  "HTL_deposition_thermal_annealing_temperature": "Null",
  "HTL_deposition_thermal_annealing_time": "Null",
  "Backcontact_thickness": "80 nm",
  "Beckcontact_deposition_method": "Thermal evaporation",
  "Backcontact_deposition_atmosphere_pressure": "Null",
  "Encapsulation_method": "Null",
  "Encapsulation_atmosphere": "Null",
  "JV_measured_device_matching": "True",
  "JV_measured_reverse_scan_Voc": "1.1",
  "JV_measured_reverse_scan_Jsc": "24.5",
  "JV_measured_reverse_scan_FF": "78.8",
  "JV_measured_reverse_scan_PCE": "21.22",
  "JV_measured_forward_scan_Voc": "1.1",
  "JV_measured_forward_scan_Jsc": "24.5",
  "JV_measured_forward_scan_FF": "75.9",
  "JV_measured_forward_scan_PCE": "20.45",
  "JV_measured_light_spectra": "AM1.5G",
  "JV_measured_light_spectra_intensity": "100 mW/cm2",
  "JV_measured_scan_speed": "0.01 V/s",
  "JV_measured_scan_delay_time": "Null",
  "JV_certified_PCE": "Null",
  "Stabilized_measured_PCE": "21.1",
  "Stabilized_certified_PCE": "Null",
  "Stability_test_device_matching": "True",
  "Stability_test_temperature": "25 °C",
  "Stability_test_atmosphere": "Nitrogen",
  "Stability_test_light_spectra": "White LED",
  "Stability_test_light_intensity": "1 sun",
  "Stability_test_relative_humidity": "Null",
  "Stability_PCE_after_time": "1000 hours",
  "Stability_PCE_after_time_value": "100"
}

File: dataset/2021-2025/10.1016_j.joule.2021.04.003/Device_BestPCE_o3_10.1016_j.joule.2021.04.003.json
{
  "Ref_DOI": "10.1016/j.joule.2021.04.003",
  "Ref_journal": "Joule",
  "Ref_publication_year": "2021",
  "Ref_title": "Decoupling the effects of defects on efficiency and stability through phosphonates in stable halide perovskite solar cells",
  "Cell_architecture": "NIP",
  "Cell_stack_sequence": "FTO/c-TiO2/m-TiO2/Perovskite/Spiro-OMeTAD/Au",
  "Cell_area_measured": "0.16 cm2",
  "ETL_thickness": "Null",
  "ETL_stack_sequence": "c-TiO2/m-TiO2",
  "ETL_additive_compound": "Null",
  "ETL_additive_concentration": "Null",
  "ETL_deposition_method": "Spray pyrolysis/Spin-coating",
  "ETL_deposition_solution_concentration": "Null",
  "ETL_deposition_solvents_compound": "Ethanol/Ethanol",
  "ETL_deposition_synthesis_atmosphere": "Air",
  "ETL_deposition_synthesis_atmosphere_pressure": "1 atm",
  "ETL_deposition_synthesis_atmosphere_relative_humidity": "Null",
  "ETL_deposition_spin_coating_speed": "Null/5000 rpm",
  "ETL_deposition_spin_coating_time": "Null/20 s",
  "ETL_deposition_thermal_annealing_temperature": "450 °C/450 °C",
  "ETL_deposition_thermal_annealing_time": "30 min/30 min",
  "Perovskite_dimension": "3D",
  "Perovskite_thickness": "Null",
  "Perovskite_composition_long_form": "Rb0.05Cs0.05MA0.15FA0.75Pb1.05(I0.95Br0.05)3",
  "Perovskite_additive_compound": "3-phosphonopropionic acid (H3pp)",
  "Perovskite_additive_concentration": "1:500 molar ratio",
  "Perovskite_bandgap": "1.56 eV",
  "Perovskite_deposition_method": "Spin-coating",
  "Perovskite_deposition_sequential_spin_coating": "False",
  "Perovskite_deposition_spin_coating_antisolvent": "Chlorobenzene",
  "Perovskite_deposition_reaction_solutions_compounds": "CsI; RbI; PbI2; MABr; FAI; PbBr2",
  "Perovskite_deposition_reaction_solutions_concentrations": "Null",
  "Perovskite_deposition_final_solutions_concentration_before_deposition": "Null",
  "Perovskite_deposition_solvents_compound": "DMF; DMSO",
  "Perovskite_deposition_solvents_mixing_ratio": "Null",
  "Perovskite_deposition_synthesis_atmosphere": "Nitrogen",
  "Perovskite_deposition_synthesis_atmosphere_pressure": "1 atm",
  "Perovskite_deposition_synthesis_atmosphere_relative_humidity": "Null",
  "Perovskite_deposition_spin_coating_speed": "2000 rpm;6000 rpm",
  "Perovskite_deposition_spin_coating_time": "10 s;30 s",
  "Perovskite_deposition_thermal_annealing_atmosphere": "Nitrogen",
  "Perovskite_deposition_thermal_annealing_temperature": "100 °C",
  "Perovskite_deposition_thermal_annealing_time": "60 min",
  "Perovskite_surface_treatment_material": "Null",
  "Perovskite_surface_treatment_method": "Null",
  "Perovskite_surface_treatment_solution_concentration": "Null",
  "Perovskite_surface_treatment_solvents_compound": "Null",
  "Perovskite_surface_treatment_synthesis_atmosphere": "Null",
  "Perovskite_surface_treatment_synthesis_atmosphere_pressure": "Null",
  "Perovskite_surface_treatment_synthesis_atmosphere_relative_humidity": "Null",
  "Perovskite_surface_treatment_deposition_spin_coating_speed": "Null",
  "Perovskite_surface_treatment_deposition_spin_coating_time": "Null",
  "Perovskite_surface_treatment_deposition_thermal_annealing_temperature": "Null",
  "Perovskite_surface_treatment_deposition_thermal_annealing_time": "Null",
  "HTL_thickness": "Null",
  "HTL_stack_sequence": "Spiro-OMeTAD",
  "HTL_additive_compound": "tBP; Li-TFSI",
  "HTL_additive_concentration": "47.3 µL tBP; 23.5 µL of 1.8 M Li-TFSI per 1.13 mL solution",
  "HTL_deposition_method": "Spin-coating",
  "HTL_deposition_solution_concentration": "0.12 g/1.13 mL",
  "HTL_deposition_solvents_compound": "Chlorobenzene",
  "HTL_deposition_synthesis_atmosphere": "Nitrogen",
  "HTL_deposition_synthesis_atmosphere_pressure": "1 atm",
  "HTL_deposition_synthesis_atmosphere_relative_humidity": "Null",
  "HTL_deposition_spin_coating_speed": "4000 rpm",
  "HTL_deposition_spin_coating_time": "20 s",
  "HTL_deposition_thermal_annealing_temperature": "Null",
  "HTL_deposition_thermal_annealing_time": "Null",
  "Backcontact_thickness": "80 nm",
  "Beckcontact_deposition_method": "Thermal evaporation",
  "Backcontact_deposition_atmosphere_pressure": "Null",
  "Encapsulation_method": "Null",
  "Encapsulation_atmosphere": "Null",
  "JV_measured_device_matching": "True",
  "JV_measured_reverse_scan_Voc": "1.12 V",
  "JV_measured_reverse_scan_Jsc": "24.5 mA/cm2",
  "JV_measured_reverse_scan_FF": "77.3 %",
  "JV_measured_reverse_scan_PCE": "21.22 %",
  "JV_measured_forward_scan_Voc": "Null",
  "JV_measured_forward_scan_Jsc": "Null",
  "JV_measured_forward_scan_FF": "Null",
  "JV_measured_forward_scan_PCE": "20.45 %",
  "JV_measured_light_spectra": "AM1.5G",
  "JV_measured_light_spectra_intensity": "1 sun",
  "JV_measured_scan_speed": "0.01 V/s",
  "JV_measured_scan_delay_time": "Null",
  "JV_certified_PCE": "Null",
  "Stabilized_measured_PCE": "21.1 %",
  "Stabilized_certified_PCE": "Null",
  "Stability_test_device_matching": "True",
  "Stability_test_temperature": "25 °C",
  "Stability_test_atmosphere": "Nitrogen",
  "Stability_test_light_spectra": "White LEDs",
  "Stability_test_light_intensity": "1 sun",
  "Stability_test_relative_humidity": "Null",
  "Stability_PCE_after_time": "1000 hours",
  "Stability_PCE_after_time_value": "≈100 % of initial PCE"
}

File: dataset/2021-2025/10.1016_j.joule.2021.04.003/Device_BestPCE_o4_mini_10.1016_j.joule.2021.04.003.json
{
  "Ref_DOI": "10.1016/j.joule.2021.04.003",
  "Ref_journal": "Joule",
  "Ref_publication_year": "2021",
  "Ref_title": "Decoupling the effects of defects on efficiency and stability through phosphonates in stable halide perovskite solar cells",
  "Cell_architecture": "NIP",
  "Cell_stack_sequence": "FTO/c-TiO2/m-TiO2/Rb0.05Cs0.05MA0.15FA0.75Pb1.05(I0.95Br0.05)3/spiro-OMeTAD/Au",
  "Cell_area_measured": "0.16 cm2",
  "ETL_thickness": "Null",
  "ETL_stack_sequence": "c-TiO2/m-TiO2",
  "ETL_additive_compound": "Null",
  "ETL_additive_concentration": "Null",
  "ETL_deposition_method": "Spray pyrolysis/spin-coating",
  "ETL_deposition_solution_concentration": "Null",
  "ETL_deposition_solvents_compound": "Ethanol/Ethanol",
  "ETL_deposition_synthesis_atmosphere": "Null",
  "ETL_deposition_synthesis_atmosphere_pressure": "Null",
  "ETL_deposition_synthesis_atmosphere_relative_humidity": "Null",
  "ETL_deposition_spin_coating_speed": "Null/5000",
  "ETL_deposition_spin_coating_time": "Null/20",
  "ETL_deposition_thermal_annealing_temperature": "450/450",
  "ETL_deposition_thermal_annealing_time": "Null/30",
  "Perovskite_dimension": "3D",
  "Perovskite_thickness": "Null",
  "Perovskite_composition_long_form": "Rb0.05Cs0.05MA0.15FA0.75Pb1.05(I0.95Br0.05)3",
  "Perovskite_additive_compound": "3-phosphonopropionic acid (H3pp)",
  "Perovskite_additive_concentration": "1:500",
  "Perovskite_bandgap": "1.56 eV",
  "Perovskite_deposition_method": "Spin-coating",
  "Perovskite_deposition_sequential_spin_coating": "False",
  "Perovskite_deposition_spin_coating_antisolvent": "Chlorobenzene",
  "Perovskite_deposition_reaction_solutions_compounds": "CsI;RbI;PbI2;MABr;FAI",
  "Perovskite_deposition_reaction_solutions_concentrations": "1.5M;1.5M;1.5M;1.5M;1.5M",
  "Perovskite_deposition_final_solutions_concentration_before_deposition": "Null",
  "Perovskite_deposition_solvents_compound": "DMSO;DMF",
  "Perovskite_deposition_solvents_mixing_ratio": "1:4",
  "Perovskite_deposition_synthesis_atmosphere": "Nitrogen",
  "Perovskite_deposition_synthesis_atmosphere_pressure": "1 atm",
  "Perovskite_deposition_synthesis_atmosphere_relative_humidity": "Null",
  "Perovskite_deposition_spin_coating_speed": "2000;6000",
  "Perovskite_deposition_spin_coating_time": "10;30",
  "Perovskite_deposition_thermal_annealing_atmosphere": "Nitrogen",
  "Perovskite_deposition_thermal_annealing_temperature": "100",
  "Perovskite_deposition_thermal_annealing_time": "60",
  "Perovskite_surface_treatment_material": "Null",
  "Perovskite_surface_treatment_method": "Null",
  "Perovskite_surface_treatment_solution_concentration": "Null",
  "Perovskite_surface_treatment_solvents_compound": "Null",
  "Perovskite_surface_treatment_synthesis_atmosphere": "Null",
  "Perovskite_surface_treatment_synthesis_atmosphere_pressure": "Null",
  "Perovskite_surface_treatment_synthesis_atmosphere_relative_humidity": "Null",
  "Perovskite_surface_treatment_deposition_spin_coating_speed": "Null",
  "Perovskite_surface_treatment_deposition_spin_coating_time": "Null",
  "Perovskite_surface_treatment_deposition_thermal_annealing_temperature": "Null",
  "Perovskite_surface_treatment_deposition_thermal_annealing_time": "Null",
  "HTL_thickness": "Null",
  "HTL_stack_sequence": "spiro-OMeTAD",
  "HTL_additive_compound": "Li-TFSI;TBP",
  "HTL_additive_concentration": "Null",
  "HTL_deposition_method": "Spin-coating",
  "HTL_deposition_solution_concentration": "Null",
  "HTL_deposition_solvents_compound": "Chlorobenzene",
  "HTL_deposition_synthesis_atmosphere": "Nitrogen",
  "HTL_deposition_synthesis_atmosphere_pressure": "1 atm",
  "HTL_deposition_synthesis_atmosphere_relative_humidity": "Null",
  "HTL_deposition_spin_coating_speed": "4000",
  "HTL_deposition_spin_coating_time": "20",
  "HTL_deposition_thermal_annealing_temperature": "Null",
  "HTL_deposition_thermal_annealing_time": "Null",
  "Backcontact_thickness": "80 nm",
  "Beckcontact_deposition_method": "Thermal evaporation",
  "Backcontact_deposition_atmosphere_pressure": "Null",
  "Encapsulation_method": "Null",
  "Encapsulation_atmosphere": "Null",
  "JV_measured_device_matching": "True",
  "JV_measured_reverse_scan_Voc": "1.14",
  "JV_measured_reverse_scan_Jsc": "23.8",
  "JV_measured_reverse_scan_FF": "78.9",
  "JV_measured_reverse_scan_PCE": "21.22",
  "JV_measured_forward_scan_Voc": "1.12",
  "JV_measured_forward_scan_Jsc": "23.6",
  "JV_measured_forward_scan_FF": "77.2",
  "JV_measured_forward_scan_PCE": "20.45",
  "JV_measured_light_spectra": "AM1.5G",
  "JV_measured_light_spectra_intensity": "1 sun",
  "JV_measured_scan_speed": "0.01",
  "JV_measured_scan_delay_time": "Null",
  "JV_certified_PCE": "Null",
  "Stabilized_measured_PCE": "21.1",
  "Stabilized_certified_PCE": "Null",
  "Stability_test_device_matching": "True",
  "Stability_test_temperature": "25",
  "Stability_test_atmosphere": "N2",
  "Stability_test_light_spectra": "White LED",
  "Stability_test_light_intensity": "1 sun",
  "Stability_test_relative_humidity": "Null",
  "Stability_PCE_after_time": "1000 hours",
  "Stability_PCE_after_time_value": "100%"
}

File: dataset/2021-2025/10.1016_j.joule.2021.04.014/Device_BestPCE_10.1016_j.joule.2021.04.014.json
{
    "Ref_DOI": "10.1016/j.joule.2021.04.014",
    "Ref_journal": "Joule",
    "Ref_publication_year": "2021",
    "Ref_title": "Flexible perovskite solar cells with simultaneously improved efficiency, operational stability, and mechanical reliability",
    "Cell_architecture": "NIP",
    "Cell_stack_sequence": "ITO/PET/SnO2/LD/3D MHP/Spiro-OMeTAD/Au",
    "Cell_area_measured": "0.096 cm2",
    "ETL_thickness": "Null",
    "ETL_stack_sequence": "SnO2",
    "ETL_additive_compound": "Null",
    "ETL_additive_concentration": "Null",
    "ETL_deposition_method": "Spin-coating",
    "ETL_deposition_solution_concentration": "2.5 wt %",
    "ETL_deposition_solvents_compound": "Deionized water",
    "ETL_deposition_synthesis_atmosphere": "Air",
    "ETL_deposition_synthesis_atmosphere_pressure": "1 atm",
    "ETL_deposition_synthesis_atmosphere_relative_humidity": "Null",
    "ETL_deposition_spin_coating_speed": "3000 rpm",
    "ETL_deposition_spin_coating_time": "30 s",
    "ETL_deposition_thermal_annealing_temperature": "150 °C",
    "ETL_deposition_thermal_annealing_time": "30 min",
    "Perovskite_dimension": "3D",
    "Perovskite_thickness": "500–600 nm",
    "Perovskite_composition_long_form": "(CsPbI3)0.04[(FAPbI3)0.9(MAPbBr3)0.1]0.96",
    "Perovskite_additive_compound": "PbI2",
    "Perovskite_additive_concentration": "10 mol %",
    "Perovskite_bandgap": "Null",
    "Perovskite_deposition_method": "Spin-coating",
    "Perovskite_deposition_sequential_spin_coating": "False",
    "Perovskite_deposition_spin_coating_antisolvent": "a,a,a-trifluorotoluene",
    "Perovskite_deposition_reaction_solutions_compounds": "CsI;MABr;PbBr2;FAI;PbI2",
    "Perovskite_deposition_reaction_solutions_concentrations": "13.5 mg;14.0 mg;45.8 mg;193.2 mg;569.6 mg",
    "Perovskite_deposition_final_solutions_concentration_before_deposition": "Null",
    "Perovskite_deposition_solvents_compound": "DMF;DMSO",
    "Perovskite_deposition_solvents_mixing_ratio": "4:1",
    "Perovskite_deposition_synthesis_atmosphere": "Null",
    "Perovskite_deposition_synthesis_atmosphere_pressure": "Null",
    "Perovskite_deposition_synthesis_atmosphere_relative_humidity": "Null",
    "Perovskite_deposition_spin_coating_speed": "1000 rpm;6000 rpm",
    "Perovskite_deposition_spin_coating_time": "10 s;30 s",
    "Perovskite_deposition_thermal_annealing_atmosphere": "Null",
    "Perovskite_deposition_thermal_annealing_temperature": "100 °C",
    "Perovskite_deposition_thermal_annealing_time": "50 min",
    "Perovskite_surface_treatment_material": "3-CBAI",
    "Perovskite_surface_treatment_method": "Spin-coating",
    "Perovskite_surface_treatment_solution_concentration": "5 mg/mL",
    "Perovskite_surface_treatment_solvents_compound": "Isopropanol",
    "Perovskite_surface_treatment_synthesis_atmosphere": "Null",
    "Perovskite_surface_treatment_synthesis_atmosphere_pressure": "Null",
    "Perovskite_surface_treatment_synthesis_atmosphere_relative_humidity": "Null",
    "Perovskite_surface_treatment_deposition_spin_coating_speed": "3000 rpm",
    "Perovskite_surface_treatment_deposition_spin_coating_time": "30 s",
    "Perovskite_surface_treatment_deposition_thermal_annealing_temperature": "100 °C",
    "Perovskite_surface_treatment_deposition_thermal_annealing_time": "1 min",
    "HTL_thickness": "Null",
    "HTL_stack_sequence": "Spiro-OMeTAD",
    "HTL_additive_compound": "4-tert-butylpyridine;Li-TFSI",
    "HTL_additive_concentration": "28.8 µL;17.5 µL",
    "HTL_deposition_method": "Spin-Coating",
    "HTL_deposition_solution_concentration": "72.3 mg/mL",
    "HTL_deposition_solvents_compound": "Chlorobenzene",
    "HTL_deposition_synthesis_atmosphere": "Null",
    "HTL_deposition_synthesis_atmosphere_pressure": "Null",
    "HTL_deposition_synthesis_atmosphere_relative_humidity": "Null",
    "HTL_deposition_spin_coating_speed": "3000 rpm",
    "HTL_deposition_spin_coating_time": "30 s",
    "HTL_deposition_thermal_annealing_temperature": "Null",
    "HTL_deposition_thermal_annealing_time": "Null",
    "Backcontact_thickness": "60 nm",
    "Beckcontact_deposition_method": "Thermal evaporation",
    "Backcontact_deposition_atmosphere_pressure": "Null",
    "Encapsulation_method": "Null",
    "Encapsulation_atmosphere": "Null",
    "JV_measured_device_matching": "True",
    "JV_measured_reverse_scan_Voc": "1.15 V",
    "JV_measured_reverse_scan_Jsc": "23.5 mA/cm2",
    "JV_measured_reverse_scan_FF": "77.9 %",
    "JV_measured_reverse_scan_PCE": "21.0 %",
    "JV_measured_forward_scan_Voc": "Null",
    "JV_measured_forward_scan_Jsc": "Null",
    "JV_measured_forward_scan_FF": "Null",
    "JV_measured_forward_scan_PCE": "Null",
    "JV_measured_light_spectra": "AM1.5G",
    "JV_measured_light_spectra_intensity": "1 sun",
    "JV_measured_scan_speed": "100 mV/s",
    "JV_measured_scan_delay_time": "Null",
    "JV_certified_PCE": "Null",
    "Stabilized_measured_PCE": "20.6 %",
    "Stabilized_certified_PCE": "Null",
    "Stability_test_device_matching": "True",
    "Stability_test_temperature": "45 °C",
    "Stability_test_atmosphere": "N2",
    "Stability_test_light_spectra": "AM1.5G",
    "Stability_test_light_intensity": "1 sun",
    "Stability_test_relative_humidity": "Null",
    "Stability_PCE_after_time": "800 hours",
    "Stability_PCE_after_time_value": "90 %"
}

File: dataset/2021-2025/10.1016_j.joule.2021.04.014/Device_BestPCE_Gemini_1.5_pro_10.1016_j.joule.2021.04.014.json
{
  "Ref_DOI": "10.1016/j.joule.2021.04.014",
  "Ref_journal": "Joule",
  "Ref_publication_year": "2021",
  "Ref_title": "Flexible perovskite solar cells with simultaneously improved efficiency, operational stability, and mechanical reliability",
  "Cell_architecture": "NIP",
  "Cell_stack_sequence": "ITO/SnO2/(CsPbI3)0.04[(FAPbI3)0.9(MAPbBr3)0.1]0.96/(3-CBA)2PbI4/Spiro-OMeTAD/Au",
  "Cell_area_measured": "0.096 cm2",
  "ETL_thickness": null,
  "ETL_stack_sequence": "SnO2",
  "ETL_additive_compound": null,
  "ETL_additive_concentration": null,
  "ETL_deposition_method": "Spin-coating",
  "ETL_deposition_solution_concentration": "2.5 wt%",
  "ETL_deposition_solvents_compound": "Water",
  "ETL_deposition_synthesis_atmosphere": null,
  "ETL_deposition_synthesis_atmosphere_pressure": null,
  "ETL_deposition_synthesis_atmosphere_relative_humidity": null,
  "ETL_deposition_spin_coating_speed": "3000 rpm",
  "ETL_deposition_spin_coating_time": "30 s",
  "ETL_deposition_thermal_annealing_temperature": "120 °C",
  "ETL_deposition_thermal_annealing_time": "90 min",
  "Perovskite_dimension": "3D/2D",
  "Perovskite_thickness": "500-600 nm",
  "Perovskite_composition_long_form": "(CsPbI3)0.04[(FAPbI3)0.9(MAPbBr3)0.1]0.96",
  "Perovskite_additive_compound": "PbI2",
  "Perovskite_additive_concentration": "10 mol%",
  "Perovskite_bandgap": null,
  "Perovskite_deposition_method": "Spin-coating",
  "Perovskite_deposition_sequential_spin_coating": true,
  "Perovskite_deposition_spin_coating_antisolvent": null,
  "Perovskite_deposition_reaction_solutions_compounds": "CsI;MABr;PbBr2;FAI;PbI2;DMF;DMSO",
  "Perovskite_deposition_reaction_solutions_concentrations": "13.5 mg/mL;14.0 mg/mL;45.8 mg/mL;193.2 mg/mL;569.6 mg/mL;4:1 by volume",
  "Perovskite_deposition_final_solutions_concentration_before_deposition": null,
  "Perovskite_deposition_solvents_compound": "DMF;DMSO",
  "Perovskite_deposition_solvents_mixing_ratio": "4:1",
  "Perovskite_deposition_synthesis_atmosphere": null,
  "Perovskite_deposition_synthesis_atmosphere_pressure": null,
  "Perovskite_deposition_synthesis_atmosphere_relative_humidity": null,
  "Perovskite_deposition_spin_coating_speed": "1000 rpm;6000 rpm",
  "Perovskite_deposition_spin_coating_time": "10 s;30 s",
  "Perovskite_deposition_thermal_annealing_atmosphere": null,
  "Perovskite_deposition_thermal_annealing_temperature": "100 °C",
  "Perovskite_deposition_thermal_annealing_time": "50 min",
  "Perovskite_surface_treatment_material": "3-CBAI",
  "Perovskite_surface_treatment_method": "Spin-coating",
  "Perovskite_surface_treatment_solution_concentration": "5 mg/mL",
  "Perovskite_surface_treatment_solvents_compound": "Isopropanol",
  "Perovskite_surface_treatment_synthesis_atmosphere": null,
  "Perovskite_surface_treatment_synthesis_atmosphere_pressure": null,
  "Perovskite_surface_treatment_synthesis_atmosphere_relative_humidity": null,
  "Perovskite_surface_treatment_deposition_spin_coating_speed": "3000 rpm",
  "Perovskite_surface_treatment_deposition_spin_coating_time": "30 s",
  "Perovskite_surface_treatment_deposition_thermal_annealing_temperature": "100 °C",
  "Perovskite_surface_treatment_deposition_thermal_annealing_time": "1 min",
  "HTL_thickness": null,
  "HTL_stack_sequence": "Spiro-OMeTAD",
  "HTL_additive_compound": "4-tert-butylpyridine;Li-TFSI",
  "HTL_additive_concentration": "28.8 mL/mL;17.5 mL/mL",
  "HTL_deposition_method": "Spin-coating",
  "HTL_deposition_solution_concentration": "72.3 mg/mL",
  "HTL_deposition_solvents_compound": "Chlorobenzene",
  "HTL_deposition_synthesis_atmosphere": null,
  "HTL_deposition_synthesis_atmosphere_pressure": null,
  "HTL_deposition_synthesis_atmosphere_relative_humidity": null,
  "HTL_deposition_spin_coating_speed": "3000 rpm",
  "HTL_deposition_spin_coating_time": "30 s",
  "HTL_deposition_thermal_annealing_temperature": null,
  "HTL_deposition_thermal_annealing_time": null,
  "Backcontact_thickness": "60 nm",
  "Beckcontact_deposition_method": "Thermal evaporation",
  "Backcontact_deposition_atmosphere_pressure": null,
  "Encapsulation_method": null,
  "Encapsulation_atmosphere": null,
  "JV_measured_device_matching": true,
  "JV_measured_reverse_scan_Voc": "1.15 V",
  "JV_measured_reverse_scan_Jsc": "23.5 mA/cm2",
  "JV_measured_reverse_scan_FF": "77.9%",
  "JV_measured_reverse_scan_PCE": "21.0%",
  "JV_measured_forward_scan_Voc": null,
  "JV_measured_forward_scan_Jsc": null,
  "JV_measured_forward_scan_FF": null,
  "JV_measured_forward_scan_PCE": null,
  "JV_measured_light_spectra": "AM1.5G",
  "JV_measured_light_spectra_intensity": "1 sun",
  "JV_measured_scan_speed": "100 mV/s",
  "JV_measured_scan_delay_time": null,
  "JV_certified_PCE": null,
  "Stabilized_measured_PCE": "20.6%",
  "Stabilized_certified_PCE": null,
  "Stability_test_device_matching": true,
  "Stability_test_temperature": "45 °C",
  "Stability_test_atmosphere": "N2",
  "Stability_test_light_spectra": "White-LED",
  "Stability_test_light_intensity": "1 sun",
  "Stability_test_relative_humidity": null,
  "Stability_PCE_after_time": "800 h",
  "Stability_PCE_after_time_value": "90%"
}

File: dataset/2021-2025/10.1016_j.joule.2021.04.014/Device_BestPCE_Gemini_2.0_Flash_10.1016_j.joule.2021.04.014.json
{
  "Ref_DOI": "10.1016/j.joule.2021.04.014",
  "Ref_journal": "Joule",
  "Ref_publication_year": "2021",
  "Ref_title": "Flexible perovskite solar cells with simultaneously improved efﬁciency, operational stability, and mechanical reliability",
  "Cell_architecture": "NIP",
  "Cell_stack_sequence": "ITO/PET/SnO2/(CsPbI3)0.04[(FAPbI3)0.9(MAPbBr3)0.1]0.96/LD MHP/Spiro-OMeTAD/Au",
  "Cell_area_measured": "0.096 squared cm",
  "ETL_thickness": "Null",
  "ETL_stack_sequence": "Null",
  "ETL_additive_compound": "Null",
  "ETL_additive_concentration": "Null",
  "ETL_deposition_method": "Spin-coating",
  "ETL_deposition_solution_concentration": "2.5 wt%",
  "ETL_deposition_solvents_compound": "deionized water",
  "ETL_deposition_synthesis_atmosphere": "Air",
  "ETL_deposition_synthesis_atmosphere_pressure": "1 atm",
  "ETL_deposition_synthesis_atmosphere_relative_humidity": "Null",
  "ETL_deposition_spin_coating_speed": "3000 rpm",
  "ETL_deposition_spin_coating_time": "30 s",
  "ETL_deposition_thermal_annealing_temperature": "120 °C",
  "ETL_deposition_thermal_annealing_time": "1.5 h",
  "Perovskite_dimension": "3D/2D",
  "Perovskite_thickness": "555 nm",
  "Perovskite_composition_long_form": "(CsPbI3)0.04[(FAPbI3)0.9(MAPbBr3)0.1]0.96",
  "Perovskite_additive_compound": "PbI2",
  "Perovskite_additive_concentration": "10 mol%",
  "Perovskite_bandgap": "Null",
  "Perovskite_deposition_method": "Spin-coating",
  "Perovskite_deposition_sequential_spin_coating": "False",
  "Perovskite_deposition_spin_coating_antisolvent": "a,a,a-triﬂuorotoluene",
  "Perovskite_deposition_reaction_solutions_compounds": "CsI;MABr;PbBr2;FAI;PbI2",
  "Perovskite_deposition_reaction_solutions_concentrations": "13.5 mg;14.0 mg;45.8 mg;193.2 mg;569.6 mg",
  "Perovskite_deposition_final_solutions_concentration_before_deposition": "Null",
  "Perovskite_deposition_solvents_compound": "DMF;DMSO",
  "Perovskite_deposition_solvents_mixing_ratio": "4:1",
  "Perovskite_deposition_synthesis_atmosphere": "Nitrogen",
  "Perovskite_deposition_synthesis_atmosphere_pressure": "1 atm",
  "Perovskite_deposition_synthesis_atmosphere_relative_humidity": "Null",
  "Perovskite_deposition_spin_coating_speed": "1000 rpm;6000 rpm",
  "Perovskite_deposition_spin_coating_time": "10 s;30 s",
  "Perovskite_deposition_thermal_annealing_atmosphere": "Air",
  "Perovskite_deposition_thermal_annealing_temperature": "100 °C",
  "Perovskite_deposition_thermal_annealing_time": "50 min",
  "Perovskite_surface_treatment_material": "3-CBAI",
  "Perovskite_surface_treatment_method": "Spin-coating",
  "Perovskite_surface_treatment_solution_concentration": "5 mg/mL",
  "Perovskite_surface_treatment_solvents_compound": "isopropanol",
  "Perovskite_surface_treatment_synthesis_atmosphere": "Nitrogen",
  "Perovskite_surface_treatment_synthesis_atmosphere_pressure": "1 atm",
  "Perovskite_surface_treatment_synthesis_atmosphere_relative_humidity": "Null",
  "Perovskite_surface_treatment_deposition_spin_coating_speed": "3000 rpm",
  "Perovskite_surface_treatment_deposition_spin_coating_time": "30 s",
  "Perovskite_surface_treatment_deposition_thermal_annealing_temperature": "100 °C",
  "Perovskite_surface_treatment_deposition_thermal_annealing_time": "1 min",
  "HTL_thickness": "Null",
  "HTL_stack_sequence": "Null",
  "HTL_additive_compound": "4-tert-butylpyridine;lithium bis(triﬂuoromethylsulphonyl)imide",
  "HTL_additive_concentration": "28.8 µL;17.5 µL",
  "HTL_deposition_method": "Spin-coating",
  "HTL_deposition_solution_concentration": "72.3 mg/mL",
  "HTL_deposition_solvents_compound": "chlorobenzene",
  "HTL_deposition_synthesis_atmosphere": "Nitrogen",
  "HTL_deposition_synthesis_atmosphere_pressure": "1 atm",
  "HTL_deposition_synthesis_atmosphere_relative_humidity": "Null",
  "HTL_deposition_spin_coating_speed": "3000 rpm",
  "HTL_deposition_spin_coating_time": "30 s",
  "HTL_deposition_thermal_annealing_temperature": "Null",
  "HTL_deposition_thermal_annealing_time": "Null",
  "Backcontact_thickness": "60 nm",
  "Beckcontact_deposition_method": "Thermal evaporation",
  "Backcontact_deposition_atmosphere_pressure": "Null",
  "Encapsulation_method": "Null",
  "Encapsulation_atmosphere": "Null",
  "JV_measured_device_matching": "True",
  "JV_measured_reverse_scan_Voc": "1.15 V",
  "JV_measured_reverse_scan_Jsc": "23.5 mA/cm2",
  "JV_measured_reverse_scan_FF": "0.779 %",
  "JV_measured_reverse_scan_PCE": "21.0 %",
  "JV_measured_forward_scan_Voc": "1.15 V",
  "JV_measured_forward_scan_Jsc": "23.5 mA/cm2",
  "JV_measured_forward_scan_FF": "0.779 %",
  "JV_measured_forward_scan_PCE": "21.0 %",
  "JV_measured_light_spectra": "AM 1.5G",
  "JV_measured_light_spectra_intensity": "100 mW cm/C02",
  "JV_measured_scan_speed": "100 mV/s",
  "JV_measured_scan_delay_time": "Null",
  "JV_certified_PCE": "Null",
  "Stabilized_measured_PCE": "20.6 %",
  "Stabilized_certified_PCE": "Null",
  "Stability_test_device_matching": "True",
  "Stability_test_temperature": "45 °C",
  "Stability_test_atmosphere": "N2",
  "Stability_test_light_spectra": "1 sun",
  "Stability_test_light_intensity": "Null",
  "Stability_test_relative_humidity": "Null",
  "Stability_PCE_after_time": ">800 h",
  "Stability_PCE_after_time_value": "90 %"
}
