Repository: jiayijdong/PSCbench

# PSCbench


**PSCbench** is a novel benchmark for materials science research-level scientific
dataset curation sourced from published journals. The benchmark is designed to evaluate the complex classification capabilities,
strong domain knowledge, and advanced calculation skills of LLMs.

## Data


The PSCbench dataset is under dataset folder in json file format. Each file is list of dictionary and can be extracted using following scripts.
Each file stands for one published journal, which is fully elaborated in the paper. 

```
with open("./dataset/retroactive/{}.json".format(subject), encoding='utf-8') as json_file:
    problems=json.load(json_file)
```

File: dataset/2021-2025/10.1016_j.joule.2021.04.014/Device_BestPCE_Gemini_2.5_Flash_10.1016_j.joule.2021.04.014.json
{
  "Ref_DOI": "10.1016/j.joule.2021.04.014",
  "Ref_journal": "Joule",
  "Ref_publication_year": "2021",
  "Ref_title": "Flexible perovskite solar cells with simultaneously improved efﬁciency, operational stability, and mechanical reliability",
  "Cell_architecture": "NIP",
  "Cell_stack_sequence": "ITO/SnO2/LD/3D MHP/Spiro-OMeTAD/Au",
  "Cell_area_measured": "0.096 cm2",
  "ETL_thickness": "Null",
  "ETL_stack_sequence": "SnO2",
  "ETL_additive_compound": "Null",
  "ETL_additive_concentration": "Null",
  "ETL_deposition_method": "Spin-coating",
  "ETL_deposition_solution_concentration": "2.5 wt%",
  "ETL_deposition_solvents_compound": "Deionized water",
  "ETL_deposition_synthesis_atmosphere": "Nitrogen",
  "ETL_deposition_synthesis_atmosphere_pressure": "Null",
  "ETL_deposition_synthesis_atmosphere_relative_humidity": "Null",
  "ETL_deposition_spin_coating_speed": "3,000 rpm",
  "ETL_deposition_spin_coating_time": "30 s",
  "ETL_deposition_thermal_annealing_temperature": "120°C",
  "ETL_deposition_thermal_annealing_time": "1.5 h",
  "Perovskite_dimension": "3D/2D",
  "Perovskite_thickness": "500-600 nm/55 nm",
  "Perovskite_composition_long_form": "(CsPbI3)0.04[(FAPbI3)0.9(MAPbBr3)0.1]0.96 / (3-CBA)2PbI4",
  "Perovskite_additive_compound": "PbI2",
  "Perovskite_additive_concentration": "10 mol%",
  "Perovskite_bandgap": "Null",
  "Perovskite_deposition_method": "Spin-coating",
  "Perovskite_deposition_sequential_spin_coating": "False",
  "Perovskite_deposition_spin_coating_antisolvent": "a,a,a-triﬂuorotoluene",
  "Perovskite_deposition_reaction_solutions_compounds": "CsI; MABr; PbBr2; FAI; PbI2",
  "Perovskite_deposition_reaction_solutions_concentrations": "Null",
  "Perovskite_deposition_final_solutions_concentration_before_deposition": "Null",
  "Perovskite_deposition_solvents_compound": "DMF; DMSO",
  "Perovskite_deposition_solvents_mixing_ratio": "4:1 by volume",
  "Perovskite_deposition_synthesis_atmosphere": "Nitrogen",
  "Perovskite_deposition_synthesis_atmosphere_pressure": "Null",
  "Perovskite_deposition_synthesis_atmosphere_relative_humidity": "<0.01%",
  "Perovskite_deposition_spin_coating_speed": "1,000 rpm; 6,000 rpm",
  "Perovskite_deposition_spin_coating_time": "10 s; 30 s",
  "Perovskite_deposition_thermal_annealing_atmosphere": "Null",
  "Perovskite_deposition_thermal_annealing_temperature": "100°C",
  "Perovskite_deposition_thermal_annealing_time": "50 min",
  "Perovskite_surface_treatment_material": "3-CBAI",
  "Perovskite_surface_treatment_method": "Spin-coating",
  "Perovskite_surface_treatment_solution_concentration": "5 mg/mL",
  "Perovskite_surface_treatment_solvents_compound": "Isopropanol",
  "Perovskite_surface_treatment_synthesis_atmosphere": "Null",
  "Perovskite_surface_treatment_synthesis_atmosphere_pressure": "Null",
  "Perovskite_surface_treatment_synthesis_atmosphere_relative_humidity": "Null",
  "Perovskite_surface_treatment_deposition_spin_coating_speed": "3,000 rpm",
  "Perovskite_surface_treatment_deposition_spin_coating_time": "30 s",
  "Perovskite_surface_treatment_deposition_thermal_annealing_temperature": "100°C",
  "Perovskite_surface_treatment_deposition_thermal_annealing_time": "1 min",
  "HTL_thickness": "Null",
  "HTL_stack_sequence": "Spiro-OMeTAD",
  "HTL_additive_compound": "4-tert-butylpyridine; lithium bis (triﬂuoromethylsulphonyl) imide",
  "HTL_additive_concentration": "27.648 mg/mL; 9.1 mg/mL",
  "HTL_deposition_method": "Spin-coating",
  "HTL_deposition_solution_concentration": "72.3 mg/mL",
  "HTL_deposition_solvents_compound": "Chlorobenzene",
  "HTL_deposition_synthesis_atmosphere": "Null",
  "HTL_deposition_synthesis_atmosphere_pressure": "Null",
  "HTL_deposition_synthesis_atmosphere_relative_humidity": "Null",
  "HTL_deposition_spin_coating_speed": "3,000 rpm",
  "HTL_deposition_spin_coating_time": "30 s",
  "HTL_deposition_thermal_annealing_temperature": "Null",
  "HTL_deposition_thermal_annealing_time": "Null",
  "Backcontact_thickness": "60 nm",
  "Beckcontact_deposition_method": "Thermal evaporation",
  "Backcontact_deposition_atmosphere_pressure": "Null",
  "Encapsulation_method": "Null",
  "Encapsulation_atmosphere": "Null",
  "JV_measured_device_matching": "True",
  "JV_measured_reverse_scan_Voc": "1.15 V",
  "JV_measured_reverse_scan_Jsc": "23.5 mA/cm2",
  "JV_measured_reverse_scan_FF": "77.9 %",
  "JV_measured_reverse_scan_PCE": "21.0 %",
  "JV_measured_forward_scan_Voc": "Null",
  "JV_measured_forward_scan_Jsc": "Null",
  "JV_measured_forward_scan_FF": "Null",
  "JV_measured_forward_scan_PCE": "Null",
  "JV_measured_light_spectra": "AM 1.5G",
  "JV_measured_light_spectra_intensity": "100 mW/cm2",
  "JV_measured_scan_speed": "100 mV/s",
  "JV_measured_scan_delay_time": "Null",
  "JV_certified_PCE": "Null",
  "Stabilized_measured_PCE": "20.6 %",
  "Stabilized_certified_PCE": "Null",
  "Stability_test_device_matching": "True",
  "Stability_test_temperature": "45°C",
  "Stability_test_atmosphere": "N2",
  "Stability_test_light_spectra": "Null",
  "Stability_test_light_intensity": "1 sun",
  "Stability_test_relative_humidity": "Null",
  "Stability_PCE_after_time": "800 h",
  "Stability_PCE_after_time_value": "90 %"
}

File: dataset/2021-2025/10.1016_j.joule.2021.04.014/Device_BestPCE_claude_haiku_10.1016_j.joule.2021.04.014.json
{
  "Ref_DOI": "10.1016/j.joule.2021.04.014",
  "Ref_journal": "Joule",
  "Ref_publication_year": "2021",
  "Ref_title": "Flexible perovskite solar cells with simultaneously improved efficiency, operational stability, and mechanical reliability",
  "Cell_architecture": "NIP",
  "Cell_stack_sequence": "FTO/SnO2/Perovskite/Spiro-OMeTAD/Au",
  "Cell_area_measured": "0.096 cm2",
  "ETL_thickness": "Null",
  "ETL_stack_sequence": "SnO2",
  "ETL_additive_compound": "Null",
  "ETL_additive_concentration": "Null",
  "ETL_deposition_method": "Spin-coating",
  "ETL_deposition_solution_concentration": "2.5 wt%",
  "ETL_deposition_solvents_compound": "Deionized water",
  "ETL_deposition_synthesis_atmosphere": "Air",
  "ETL_deposition_synthesis_atmosphere_pressure": "1 atm",
  "ETL_deposition_synthesis_atmosphere_relative_humidity": "Null",
  "ETL_deposition_spin_coating_speed": "3000 rpm",
  "ETL_deposition_spin_coating_time": "30 s",
  "ETL_deposition_thermal_annealing_temperature": "120 °C",
  "ETL_deposition_thermal_annealing_time": "1.5 h",
  "Perovskite_dimension": "3D/2D",
  "Perovskite_thickness": "500-600 nm",
  "Perovskite_composition_long_form": "(CsPbI3)0.04[(FAPbI3)0.9(MAPbBr3)0.1]0.96",
  "Perovskite_additive_compound": "3-CBAI",
  "Perovskite_additive_concentration": "5 mg/mL",
  "Perovskite_bandgap": "Null",
  "Perovskite_deposition_method": "Spin-coating",
  "Perovskite_deposition_sequential_spin_coating": "False",
  "Perovskite_deposition_spin_coating_antisolvent": "α,α,α-trifluorotoluene",
  "Perovskite_deposition_reaction_solutions_compounds": "CsI;MABr;PbBr2;FAI;PbI2",
  "Perovskite_deposition_reaction_solutions_concentrations": "Null",
  "Perovskite_deposition_final_solutions_concentration_before_deposition": "Null",
  "Perovskite_deposition_solvents_compound": "DMF;DMSO",
  "Perovskite_deposition_solvents_mixing_ratio": "4:1",
  "Perovskite_deposition_synthesis_atmosphere": "Nitrogen",
  "Perovskite_deposition_synthesis_atmosphere_pressure": "1 atm",
  "Perovskite_deposition_synthesis_atmosphere_relative_humidity": "Null",
  "Perovskite_deposition_spin_coating_speed": "1000 rpm;6000 rpm",
  "Perovskite_deposition_spin_coating_time": "10 s;30 s",
  "Perovskite_deposition_thermal_annealing_atmosphere": "Air",
  "Perovskite_deposition_thermal_annealing_temperature": "100 °C",
  "Perovskite_deposition_thermal_annealing_time": "50 min",
  "Perovskite_surface_treatment_material": "3-CBAI",
  "Perovskite_surface_treatment_method": "Spin-coating",
  "Perovskite_surface_treatment_solution_concentration": "5 mg/mL",
  "Perovskite_surface_treatment_solvents_compound": "Isopropanol",
  "Perovskite_surface_treatment_synthesis_atmosphere": "Nitrogen",
  "Perovskite_surface_treatment_synthesis_atmosphere_pressure": "1 atm",
  "Perovskite_surface_treatment_synthesis_atmosphere_relative_humidity": "Null",
  "Perovskite_surface_treatment_deposition_spin_coating_speed": "3000 rpm",
  "Perovskite_surface_treatment_deposition_spin_coating_time": "30 s",
  "Perovskite_surface_treatment_deposition_thermal_annealing_temperature": "100 °C",
  "Perovskite_surface_treatment_deposition_thermal_annealing_time": "1 min",
  "HTL_thickness": "Null",
  "HTL_stack_sequence": "Spiro-OMeTAD",
  "HTL_additive_compound": "Li-TFSI;tBP",
  "HTL_additive_concentration": "520 mg/mL;Null",
  "HTL_deposition_method": "Spin-coating",
  "HTL_deposition_solution_concentration": "72.3 mg/mL",
  "HTL_deposition_solvents_compound": "Chlorobenzene",
  "HTL_deposition_synthesis_atmosphere": "Nitrogen",
  "HTL_deposition_synthesis_atmosphere_pressure": "1 atm",
  "HTL_deposition_synthesis_atmosphere_relative_humidity": "Null",
  "HTL_deposition_spin_coating_speed": "3000 rpm",
  "HTL_deposition_spin_coating_time": "30 s",
  "HTL_deposition_thermal_annealing_temperature": "Null",
  "HTL_deposition_thermal_annealing_time": "Null",
  "Backcontact_thickness": "60 nm",
  "Beckcontact_deposition_method": "Thermal evaporation",
  "Backcontact_deposition_atmosphere_pressure": "Null",
  "Encapsulation_method": "Null",
  "Encapsulation_atmosphere": "Null",
  "JV_measured_device_matching": "True",
  "JV_measured_reverse_scan_Voc": "1.15 V",
  "JV_measured_reverse_scan_Jsc": "23.5 mA/cm2",
  "JV_measured_reverse_scan_FF": "0.779",
  "JV_measured_reverse_scan_PCE": "21.0 %",
  "JV_measured_forward_scan_Voc": "Null",
  "JV_measured_forward_scan_Jsc": "Null",
  "JV_measured_forward_scan_FF": "Null",
  "JV_measured_forward_scan_PCE": "Null",
  "JV_measured_light_spectra": "AM1.5G",
  "JV_measured_light_spectra_intensity": "1 sun",
  "JV_measured_scan_speed": "0.1 V/s",
  "JV_measured_scan_delay_time": "Null",
  "JV_certified_PCE": "Null",
  "Stabilized_measured_PCE": "20.6 %",
  "Stabilized_certified_PCE": "Null",
  "Stability_test_device_matching": "True",
  "Stability_test_temperature": "45 °C",
  "Stability_test_atmosphere": "Nitrogen",
  "Stability_test_light_spectra": "1 sun",
  "Stability_test_light_intensity": "1 sun",
  "Stability_test_relative_humidity": "Null",
  "Stability_PCE_after_time": "800 h",
  "Stability_PCE_after_time_value": "90 %"
}

File: dataset/2021-2025/10.1016_j.joule.2021.04.014/Device_BestPCE_gpt4o_10.1016_j.joule.2021.04.014.json
{
  "Ref_DOI": "10.1016/j.joule.2021.04.014",
  "Ref_journal": "Joule",
  "Ref_publication_year": "2021",
  "Ref_title": "Flexible perovskite solar cells with simultaneously improved efficiency, operational stability, and mechanical reliability",
  "Cell_architecture": "NIP",
  "Cell_stack_sequence": "ITO/PET/SnO2/LD/3D MHP/Spiro-OMeTAD/Au",
  "Cell_area_measured": "0.096 cm2",
  "ETL_thickness": "Null",
  "ETL_stack_sequence": "SnO2",
  "ETL_additive_compound": "Null",
  "ETL_additive_concentration": "Null",
  "ETL_deposition_method": "Spin-coating",
  "ETL_deposition_solution_concentration": "2.5 wt%",
  "ETL_deposition_solvents_compound": "Deionized water",
  "ETL_deposition_synthesis_atmosphere": "Air",
  "ETL_deposition_synthesis_atmosphere_pressure": "1 atm",
  "ETL_deposition_synthesis_atmosphere_relative_humidity": "Null",
  "ETL_deposition_spin_coating_speed": "3000 rpm",
  "ETL_deposition_spin_coating_time": "30 s",
  "ETL_deposition_thermal_annealing_temperature": "120 °C",
  "ETL_deposition_thermal_annealing_time": "90 min",
  "Perovskite_dimension": "3D/2D",
  "Perovskite_thickness": "500-600 nm",
  "Perovskite_composition_long_form": "(CsPbI3)0.04[(FAPbI3)0.9(MAPbBr3)0.1]0.96",
  "Perovskite_additive_compound": "PbI2",
  "Perovskite_additive_concentration": "10 mol%",
  "Perovskite_bandgap": "Null",
  "Perovskite_deposition_method": "Spin-coating",
  "Perovskite_deposition_sequential_spin_coating": "False",
  "Perovskite_deposition_spin_coating_antisolvent": "a,a,a-trifluorotoluene",
  "Perovskite_deposition_reaction_solutions_compounds": "CsI;MABr;PbBr2;FAI;PbI2",
  "Perovskite_deposition_reaction_solutions_concentrations": "13.5 mg;14.0 mg;45.8 mg;193.2 mg;569.6 mg",
  "Perovskite_deposition_final_solutions_concentration_before_deposition": "Null",
  "Perovskite_deposition_solvents_compound": "DMF;DMSO",
  "Perovskite_deposition_solvents_mixing_ratio": "4:1",
  "Perovskite_deposition_synthesis_atmosphere": "Nitrogen",
  "Perovskite_deposition_synthesis_atmosphere_pressure": "1 atm",
  "Perovskite_deposition_synthesis_atmosphere_relative_humidity": "Null",
  "Perovskite_deposition_spin_coating_speed": "1000 rpm;6000 rpm",
  "Perovskite_deposition_spin_coating_time": "10 s;30 s",
  "Perovskite_deposition_thermal_annealing_atmosphere": "Air",
  "Perovskite_deposition_thermal_annealing_temperature": "100 °C",
  "Perovskite_deposition_thermal_annealing_time": "50 min",
  "Perovskite_surface_treatment_material": "3-CBAI",
  "Perovskite_surface_treatment_method": "Spin-coating",
  "Perovskite_surface_treatment_solution_concentration": "5 mg/mL",
  "Perovskite_surface_treatment_solvents_compound": "Isopropanol",
  "Perovskite_surface_treatment_synthesis_atmosphere": "Air",
  "Perovskite_surface_treatment_synthesis_atmosphere_pressure": "1 atm",
  "Perovskite_surface_treatment_synthesis_atmosphere_relative_humidity": "Null",
  "Perovskite_surface_treatment_deposition_spin_coating_speed": "3000 rpm",
  "Perovskite_surface_treatment_deposition_spin_coating_time": "30 s",
  "Perovskite_surface_treatment_deposition_thermal_annealing_temperature": "100 °C",
  "Perovskite_surface_treatment_deposition_thermal_annealing_time": "1 min",
  "HTL_thickness": "Null",
  "HTL_stack_sequence": "Spiro-OMeTAD",
  "HTL_additive_compound": "4-tert-butylpyridine;Li-TFSI",
  "HTL_additive_concentration": "28.8 µL;17.5 µL",
  "HTL_deposition_method": "Spin-coating",
  "HTL_deposition_solution_concentration": "72.3 mg/mL",
  "HTL_deposition_solvents_compound": "Chlorobenzene",
  "HTL_deposition_synthesis_atmosphere": "Air",
  "HTL_deposition_synthesis_atmosphere_pressure": "1 atm",
  "HTL_deposition_synthesis_atmosphere_relative_humidity": "Null",
  "HTL_deposition_spin_coating_speed": "3000 rpm",
  "HTL_deposition_spin_coating_time": "30 s",
  "HTL_deposition_thermal_annealing_temperature": "Null",
  "HTL_deposition_thermal_annealing_time": "Null",
  "Backcontact_thickness": "60 nm",
  "Beckcontact_deposition_method": "Thermal evaporation",
  "Backcontact_deposition_atmosphere_pressure": "Null",
  "Encapsulation_method": "Null",
  "Encapsulation_atmosphere": "Null",
  "JV_measured_device_matching": "True",
  "JV_measured_reverse_scan_Voc": "1.15 V",
  "JV_measured_reverse_scan_Jsc": "23.5 mA/cm2",
  "JV_measured_reverse_scan_FF": "77.9%",
  "JV_measured_reverse_scan_PCE": "21.0%",
  "JV_measured_forward_scan_Voc": "Null",
  "JV_measured_forward_scan_Jsc": "Null",
  "JV_measured_forward_scan_FF": "Null",
  "JV_measured_forward_scan_PCE": "Null",
  "JV_measured_light_spectra": "AM1.5G",
  "JV_measured_light_spectra_intensity": "1 sun",
  "JV_measured_scan_speed": "100 mV/s",
  "JV_measured_scan_delay_time": "Null",
  "JV_certified_PCE": "Null",
  "Stabilized_measured_PCE": "20.6%",
  "Stabilized_certified_PCE": "Null",
  "Stability_test_device_matching": "True",
  "Stability_test_temperature": "45 °C",
  "Stability_test_atmosphere": "Nitrogen",
  "Stability_test_light_spectra": "1 sun",
  "Stability_test_light_intensity": "1 sun",
  "Stability_test_relative_humidity": "Null",
  "Stability_PCE_after_time": "800 hours",
  "Stability_PCE_after_time_value": "90%"
}

File: dataset/2021-2025/10.1016_j.joule.2021.04.014/Device_BestPCE_gpt4o_mini_10.1016_j.joule.2021.04.014.json
{
  "Ref_DOI": "10.1016/j.joule.2021.04.014",
  "Ref_journal": "Joule",
  "Ref_publication_year": "2021",
  "Ref_title": "Flexible perovskite solar cells with simultaneously improved efﬁciency, operational stability, and mechanical reliability",
  "Cell_architecture": "NIP",
  "Cell_stack_sequence": "ITO/PET/SnO2/LD/3D MHP/Spiro-OMeTAD/Au",
  "Cell_area_measured": "0.096 cm²",
  "ETL_thickness": "50 nm",
  "ETL_stack_sequence": "SnO2",
  "ETL_additive_compound": "Null",
  "ETL_additive_concentration": "Null",
  "ETL_deposition_method": "Spin-coating",
  "ETL_deposition_solution_concentration": "2.5 wt%",
  "ETL_deposition_solvents_compound": "Deionized water",
  "ETL_deposition_synthesis_atmosphere": "Air",
  "ETL_deposition_synthesis_atmosphere_pressure": "1 atm",
  "ETL_deposition_synthesis_atmosphere_relative_humidity": "Null",
  "ETL_deposition_spin_coating_speed": "3000 rpm",
  "ETL_deposition_spin_coating_time": "30 s",
  "ETL_deposition_thermal_annealing_temperature": "150 °C",
  "ETL_deposition_thermal_annealing_time": "30 min",
  "Perovskite_dimension": "3D/2D",
  "Perovskite_thickness": "500-600 nm",
  "Perovskite_composition_long_form": "(CsPbI3)0.04[(FAPbI3)0.9(MAPbBr3)0.1]0.96",
  "Perovskite_additive_compound": "3-CBAI",
  "Perovskite_additive_concentration": "5 mg/mL",
  "Perovskite_bandgap": "Null",
  "Perovskite_deposition_method": "Spin-coating",
  "Perovskite_deposition_sequential_spin_coating": "False",
  "Perovskite_deposition_spin_coating_antisolvent": "Null",
  "Perovskite_deposition_reaction_solutions_compounds": "CsI; MABr; PbBr2; FAI; PbI2",
  "Perovskite_deposition_reaction_solutions_concentrations": "13.5 mg; 14.0 mg; 45.8 mg; 193.2 mg; 569.6 mg",
  "Perovskite_deposition_final_solutions_concentration_before_deposition": "Null",
  "Perovskite_deposition_solvents_compound": "DMF; DMSO",
  "Perovskite_deposition_solvents_mixing_ratio": "4:1",
  "Perovskite_deposition_synthesis_atmosphere": "Nitrogen",
  "Perovskite_deposition_synthesis_atmosphere_pressure": "1 atm",
  "Perovskite_deposition_synthesis_atmosphere_relative_humidity": "Null",
  "Perovskite_deposition_spin_coating_speed": "1000 rpm; 6000 rpm",
  "Perovskite_deposition_spin_coating_time": "10 s; 30 s",
  "Perovskite_deposition_thermal_annealing_atmosphere": "Air",
  "Perovskite_deposition_thermal_annealing_temperature": "100 °C",
  "Perovskite_deposition_thermal_annealing_time": "50 min",
  "Perovskite_surface_treatment_material": "Null",
  "Perovskite_surface_treatment_method": "Null",
  "Perovskite_surface_treatment_solution_concentration": "Null",
  "Perovskite_surface_treatment_solvents_compound": "Null",
  "Perovskite_surface_treatment_synthesis_atmosphere": "Null",
  "Perovskite_surface_treatment_synthesis_atmosphere_pressure": "Null",
  "Perovskite_surface_treatment_synthesis_atmosphere_relative_humidity": "Null",
  "Perovskite_surface_treatment_deposition_spin_coating_speed": "Null",
  "Perovskite_surface_treatment_deposition_spin_coating_time": "Null",
  "Perovskite_surface_treatment_deposition_thermal_annealing_temperature": "Null",
  "Perovskite_surface_treatment_deposition_thermal_annealing_time": "Null",
  "HTL_thickness": "Null",
  "HTL_stack_sequence": "Spiro-OMeTAD",
  "HTL_additive_compound": "4-tert-butylpyridine; Li-TFSI",
  "HTL_additive_concentration": "28.8 µL; 520 mg/mL",
  "HTL_deposition_method": "Spin-coating",
  "HTL_deposition_solution_concentration": "Null",
  "HTL_deposition_solvents_compound": "Chloroform",
  "HTL_deposition_synthesis_atmosphere": "Air",
  "HTL_deposition_synthesis_atmosphere_pressure": "1 atm",
  "HTL_deposition_synthesis_atmosphere_relative_humidity": "Null",
  "HTL_deposition_spin_coating_speed": "3000 rpm",
  "HTL_deposition_spin_coating_time": "30 s",
  "HTL_deposition_thermal_annealing_temperature": "Null",
  "HTL_deposition_thermal_annealing_time": "Null",
  "Backcontact_thickness": "60 nm",
  "Beckcontact_deposition_method": "Thermal evaporation",
  "Backcontact_deposition_atmosphere_pressure": "1 atm",
  "Encapsulation_method": "Null",
  "Encapsulation_atmosphere": "Null",
  "JV_measured_device_matching": "True",
  "JV_measured_reverse_scan_Voc": "1.15 V",
  "JV_measured_reverse_scan_Jsc": "23.5 mA/cm²",
  "JV_measured_reverse_scan_FF": "77.9 %",
  "JV_measured_reverse_scan_PCE": "21.0 %",
  "JV_measured_forward_scan_Voc": "1.15 V",
  "JV_measured_forward_scan_Jsc": "23.5 mA/cm²",
  "JV_measured_forward_scan_FF": "77.9 %",
  "JV_measured_forward_scan_PCE": "21.0 %",
  "JV_measured_light_spectra": "AM1.5G",
  "JV_measured_light_spectra_intensity": "1 sun",
  "JV_measured_scan_speed": "100 mV/s",
  "JV_measured_scan_delay_time": "Null",
  "JV_certified_PCE": "Null",
  "Stabilized_measured_PCE": "20.6 %",
  "Stabilized_certified_PCE": "Null",
  "Stability_test_device_matching": "True",
  "Stability_test_temperature": "45 °C",
  "Stability_test_atmosphere": "N2",
  "Stability_test_light_spectra": "AM1.5G",
  "Stability_test_light_intensity": "1 sun",
  "Stability_test_relative_humidity": "0 %",
  "Stability_PCE_after_time": "800 hours",
  "Stability_PCE_after_time_value": "90%"
}

File: dataset/2021-2025/10.1016_j.joule.2021.04.014/Device_BestPCE_gpt4o_mini_zero_shot_10.1016_j.joule.2021.04.014.json
{
  "Ref_DOI": "10.1016/j.joule.2021.04.014",
  "Ref_journal": "Joule",
  "Ref_publication_year": "2021",
  "Ref_title": "Flexible perovskite solar cells with simultaneously improved efficiency, operational stability, and mechanical reliability",
  "Cell_architecture": "n-i-p",
  "Cell_stack_sequence": "SnO2/3D MHP/Spiro-OMeTAD/Au",
  "Cell_area_measured": "0.096 cm2",
  "ETL_thickness": "Null",
  "ETL_stack_sequence": "SnO2",
  "ETL_additive_compound": "Null",
  "ETL_additive_concentration": "Null",
  "ETL_deposition_method": "spin coating",
  "ETL_deposition_solution_concentration": "2.5 wt%",
  "ETL_deposition_solvents_compound": "deionized water",
  "ETL_deposition_synthesis_atmosphere": "glovebox",
  "ETL_deposition_synthesis_atmosphere_pressure": "Null",
  "ETL_deposition_synthesis_atmosphere_relative_humidity": "Null",
  "ETL_deposition_spin_coating_speed": "3000 rpm",
  "ETL_deposition_spin_coating_time": "30 s",
  "ETL_deposition_thermal_annealing_temperature": "150 °C",
  "ETL_deposition_thermal_annealing_time": "0.5 h",
  "Perovskite_dimension": "3D",
  "Perovskite_thickness": "500-600 nm",
  "Perovskite_composition_long_form": "(CsPbI3)0.04[(FAPbI3)0.9(MAPbBr3)0.1]0.96",
  "Perovskite_additive_compound": "3-CBAI",
  "Perovskite_additive_concentration": "5 mg/mL",
  "Perovskite_bandgap": "Null",
  "Perovskite_deposition_method": "spin coating",
  "Perovskite_deposition_sequential_spin_coating": "Yes",
  "Perovskite_deposition_spin_coating_antisolvent": "a,a,a-trifluorotoluene",
  "Perovskite_deposition_reaction_solutions_compounds": "CsI, MABr, PbBr2, FAI, PbI2",
  "Perovskite_deposition_reaction_solutions_concentrations": "Null",
  "Perovskite_deposition_final_solutions_concentration_before_deposition": "Null",
  "Perovskite_deposition_solvents_compound": "DMF, DMSO",
  "Perovskite_deposition_solvents_mixing_ratio": "4:1",
  "Perovskite_deposition_synthesis_atmosphere": "glovebox",
  "Perovskite_deposition_synthesis_atmosphere_pressure": "Null",
  "Perovskite_deposition_synthesis_atmosphere_relative_humidity": "Null",
  "Perovskite_deposition_spin_coating_speed": "1000 rpm for 10 s, 6000 rpm for 30 s",
  "Perovskite_deposition_spin_coating_time": "Null",
  "Perovskite_deposition_thermal_annealing_atmosphere": "Null",
  "Perovskite_deposition_thermal_annealing_temperature": "100 °C",
  "Perovskite_deposition_thermal_annealing_time": "50 min",
  "Perovskite_surface_treatment_material": "Null",
  "Perovskite_surface_treatment_method": "Null",
  "Perovskite_surface_treatment_solution_concentration": "Null",
  "Perovskite_surface_treatment_solvents_compound": "Null",
  "Perovskite_surface_treatment_synthesis_atmosphere": "Null",
  "Perovskite_surface_treatment_synthesis_atmosphere_pressure": "Null",
  "Perovskite_surface_treatment_synthesis_atmosphere_relative_humidity": "Null",
  "Perovskite_surface_treatment_deposition_spin_coating_speed": "Null",
  "Perovskite_surface_treatment_deposition_spin_coating_time": "Null",
  "Perovskite_surface_treatment_deposition_thermal_annealing_temperature": "Null",
  "Perovskite_surface_treatment_deposition_thermal_annealing_time": "Null",
  "HTL_thickness": "Null",
  "HTL_stack_sequence": "Spiro-OMeTAD",
  "HTL_additive_compound": "4-tert-butylpyridine",
  "HTL_additive_concentration": "28.8 µL",
  "HTL_deposition_method": "spin coating",
  "HTL_deposition_solution_concentration": "Null",
  "HTL_deposition_solvents_compound": "chlorobenzene",
  "HTL_deposition_synthesis_atmosphere": "Null",
  "HTL_deposition_synthesis_atmosphere_pressure": "Null",
  "HTL_deposition_synthesis_atmosphere_relative_humidity": "Null",
  "HTL_deposition_spin_coating_speed": "3000 rpm",
  "HTL_deposition_spin_coating_time": "30 s",
  "HTL_deposition_thermal_annealing_temperature": "Null",
  "HTL_deposition_thermal_annealing_time": "Null",
  "Backcontact_thickness": "Null",
  "Beckcontact_deposition_method": "thermal evaporation",
  "Backcontact_deposition_atmosphere_pressure": "Null",
  "Encapsulation_method": "Null",
  "Encapsulation_atmosphere": "Null",
  "JV_measured_device_matching": "Null",
  "JV_measured_reverse_scan_Voc": "1.15 V",
  "JV_measured_reverse_scan_Jsc": "23.5 mA/cm2",
  "JV_measured_reverse_scan_FF": "0.779",
  "JV_measured_reverse_scan_PCE": "21.0%",
  "JV_measured_forward_scan_Voc": "1.12 V",
  "JV_measured_forward_scan_Jsc": "23.1 mA/cm2",
  "JV_measured_forward_scan_FF": "0.720",
  "JV_measured_forward_scan_PCE": "18.4%",
  "JV_measured_light_spectra": "Null",
  "JV_measured_light_spectra_intensity": "Null",
  "JV_measured_scan_speed": "100 mV/s",
  "JV_measured_scan_delay_time": "Null",
  "JV_certified_PCE": "Null",
  "Stabilized_measured_PCE": "20.6%",
  "Stabilized_certified_PCE": "Null",
  "Stability_test_device_matching": "Null",
  "Stability_test_temperature": "45 °C",
  "Stability_test_atmosphere": "N2",
  "Stability_test_light_spectra": "Null",
  "Stability_test_light_intensity": "1 sun",
  "Stability_test_relative_humidity": "Null",
  "Stability_PCE_after_time": "800 h",
  "Stability_PCE_after_time_value": "90%"
}

File: dataset/2021-2025/10.1016_j.joule.2021.04.014/Device_BestPCE_grok_10.1016_j.joule.2021.04.014.json
{
  "Ref_DOI": "10.1016/j.joule.2021.04.014",
  "Ref_journal": "Joule",
  "Ref_publication_year": "2021",
  "Ref_title": "Flexible perovskite solar cells with simultaneously improved efficiency, operational stability, and mechanical reliability",
  "Cell_architecture": "NIP",
  "Cell_stack_sequence": "ITO/PET/SnO2/LD-3D MHP/Spiro-OMeTAD/Au",
  "Cell_area_measured": "0.096 cm2",
  "ETL_thickness": "Null",
  "ETL_stack_sequence": "SnO2",
  "ETL_additive_compound": "Null",
  "ETL_additive_concentration": "Null",
  "ETL_deposition_method": "Spin-coating",
  "ETL_deposition_solution_concentration": "2.5 wt%",
  "ETL_deposition_solvents_compound": "Water",
  "ETL_deposition_synthesis_atmosphere": "Air",
  "ETL_deposition_synthesis_atmosphere_pressure": "1 atm",
  "ETL_deposition_synthesis_atmosphere_relative_humidity": "Null",
  "ETL_deposition_spin_coating_speed": "3000 rpm",
  "ETL_deposition_spin_coating_time": "30 s",
  "ETL_deposition_thermal_annealing_temperature": "120 °C",
  "ETL_deposition_thermal_annealing_time": "90 min",
  "Perovskite_dimension": "3D/2D",
  "Perovskite_thickness": "500-600 nm",
  "Perovskite_composition_long_form": "(CsPbI3)0.04[(FAPbI3)0.9(MAPbBr3)0.1]0.96",
  "Perovskite_additive_compound": "PbI2",
  "Perovskite_additive_concentration": "10 mol%",
  "Perovskite_bandgap": "Null",
  "Perovskite_deposition_method": "Spin-coating",
  "Perovskite_deposition_sequential_spin_coating": "False",
  "Perovskite_deposition_spin_coating_antisolvent": "a,a,a-trifluorotoluene",
  "Perovskite_deposition_reaction_solutions_compounds": "CsI; MABr; PbBr2; FAI; PbI2",
  "Perovskite_deposition_reaction_solutions_concentrations": "13.5 mg/mL; 14.0 mg/mL; 45.8 mg/mL; 193.2 mg/mL; 569.6 mg/mL",
  "Perovskite_deposition_final_solutions_concentration_before_deposition": "Null",
  "Perovskite_deposition_solvents_compound": "DMF; DMSO",
  "Perovskite_deposition_solvents_mixing_ratio": "4:1",
  "Perovskite_deposition_synthesis_atmosphere": "Nitrogen",
  "Perovskite_deposition_synthesis_atmosphere_pressure": "Null",
  "Perovskite_deposition_synthesis_atmosphere_relative_humidity": "Null",
  "Perovskite_deposition_spin_coating_speed": "1000 rpm; 6000 rpm",
  "Perovskite_deposition_spin_coating_time": "10 s; 30 s",
  "Perovskite_deposition_thermal_annealing_atmosphere": "Null",
  "Perovskite_deposition_thermal_annealing_temperature": "100 °C",
  "Perovskite_deposition_thermal_annealing_time": "50 min",
  "Perovskite_surface_treatment_material": "3-CBAI",
  "Perovskite_surface_treatment_method": "Spin-coating",
  "Perovskite_surface_treatment_solution_concentration": "5 mg/mL",
  "Perovskite_surface_treatment_solvents_compound": "Isopropanol",
  "Perovskite_surface_treatment_synthesis_atmosphere": "Nitrogen",
  "Perovskite_surface_treatment_synthesis_atmosphere_pressure": "Null",
  "Perovskite_surface_treatment_synthesis_atmosphere_relative_humidity": "Null",
  "Perovskite_surface_treatment_deposition_spin_coating_speed": "3000 rpm",
  "Perovskite_surface_treatment_deposition_spin_coating_time": "30 s",
  "Perovskite_surface_treatment_deposition_thermal_annealing_temperature": "100 °C",
  "Perovskite_surface_treatment_deposition_thermal_annealing_time": "1 min",
  "HTL_thickness": "Null",
  "HTL_stack_sequence": "Spiro-OMeTAD",
  "HTL_additive_compound": "4-tert-butylpyridine; Lithium bis(trifluoromethylsulphonyl)imide",
  "HTL_additive_concentration": "28.8 µL/mL; 17.5 µL/mL (520 mg/mL in acetonitrile)",
  "HTL_deposition_method": "Spin-coating",
  "HTL_deposition_solution_concentration": "72.3 mg/mL",
  "HTL_deposition_solvents_compound": "Chlorobenzene",
  "HTL_deposition_synthesis_atmosphere": "Nitrogen",
  "HTL_deposition_synthesis_atmosphere_pressure": "Null",
  "HTL_deposition_synthesis_atmosphere_relative_humidity": "Null",
  "HTL_deposition_spin_coating_speed": "3000 rpm",
  "HTL_deposition_spin_coating_time": "30 s",
  "HTL_deposition_thermal_annealing_temperature": "Null",
  "HTL_deposition_thermal_annealing_time": "Null",
  "Backcontact_thickness": "60 nm",
  "Beckcontact_deposition_method": "Thermal evaporation",
  "Backcontact_deposition_atmosphere_pressure": "Null",
  "Encapsulation_method": "None",
  "Encapsulation_atmosphere": "Null",
  "JV_measured_device_matching": "True",
  "JV_measured_reverse_scan_Voc": "1.15 V",
  "JV_measured_reverse_scan_Jsc": "23.5 mA/cm2",
  "JV_measured_reverse_scan_FF": "77.9 %",
  "JV_measured_reverse_scan_PCE": "21.0 %",
  "JV_measured_forward_scan_Voc": "Null",
  "JV_measured_forward_scan_Jsc": "Null",
  "JV_measured_forward_scan_FF": "Null",
  "JV_measured_forward_scan_PCE": "Null",
  "JV_measured_light_spectra": "AM1.5G",
  "JV_measured_light_spectra_intensity": "100 mW/cm2",
  "JV_measured_scan_speed": "0.1 V/s",
  "JV_measured_scan_delay_time": "Null",
  "JV_certified_PCE": "Null",
  "Stabilized_measured_PCE": "20.6 %",
  "Stabilized_certified_PCE": "Null",
  "Stability_test_device_matching": "True",
  "Stability_test_temperature": "45 °C",
  "Stability_test_atmosphere": "Nitrogen",
  "Stability_test_light_spectra": "White-LED",
  "Stability_test_light_intensity": "1 sun",
  "Stability_test_relative_humidity": "Null",
  "Stability_PCE_after_time": "800 hours",
  "Stability_PCE_after_time_value": "90 %"
}

File: dataset/2021-2025/10.1016_j.joule.2021.04.014/Device_BestPCE_o3_10.1016_j.joule.2021.04.014.json
{
  "Ref_DOI": "10.1016/j.joule.2021.04.014",
  "Ref_journal": "Joule",
  "Ref_publication_year": "2021",
  "Ref_title": "Flexible perovskite solar cells with simultaneously improved efficiency, operational stability, and mechanical reliability",
  "Cell_architecture": "NIP",
  "Cell_stack_sequence": "ITO/PET substrate/SnO2/LD–3D perovskite/Spiro-OMeTAD/Au",
  "Cell_area_measured": "0.096 cm2",
  "ETL_thickness": "Null",
  "ETL_stack_sequence": "SnO2",
  "ETL_additive_compound": "Null",
  "ETL_additive_concentration": "Null",
  "ETL_deposition_method": "Spin-coating",
  "ETL_deposition_solution_concentration": "2.5 wt%",
  "ETL_deposition_solvents_compound": "Deionized water",
  "ETL_deposition_synthesis_atmosphere": "Air",
  "ETL_deposition_synthesis_atmosphere_pressure": "1 atm",
  "ETL_deposition_synthesis_atmosphere_relative_humidity": "Null",
  "ETL_deposition_spin_coating_speed": "3000 rpm",
  "ETL_deposition_spin_coating_time": "30 s",
  "ETL_deposition_thermal_annealing_temperature": "120 °C",
  "ETL_deposition_thermal_annealing_time": "90 min",
  "Perovskite_dimension": "3D/2D",
  "Perovskite_thickness": "500–600 nm",
  "Perovskite_composition_long_form": "(CsPbI3)0.04[(FAPbI3)0.9(MAPbBr3)0.1]0.96",
  "Perovskite_additive_compound": "PbI2",
  "Perovskite_additive_concentration": "10 mol%",
  "Perovskite_bandgap": "Null",
  "Perovskite_deposition_method": "Spin-coating",
  "Perovskite_deposition_sequential_spin_coating": "False",
  "Perovskite_deposition_spin_coating_antisolvent": "α,α,α-Trifluorotoluene",
  "Perovskite_deposition_reaction_solutions_compounds": "CsI;MABr;PbBr2;FAI;PbI2",
  "Perovskite_deposition_reaction_solutions_concentrations": "Null",
  "Perovskite_deposition_final_solutions_concentration_before_deposition": "Null",
  "Perovskite_deposition_solvents_compound": "DMF;DMSO",
  "Perovskite_deposition_solvents_mixing_ratio": "4:1 (v/v)",
  "Perovskite_deposition_synthesis_atmosphere": "Nitrogen",
  "Perovskite_deposition_synthesis_atmosphere_pressure": "1 atm",
  "Perovskite_deposition_synthesis_atmosphere_relative_humidity": "Null",
  "Perovskite_deposition_spin_coating_speed": "1000 rpm;6000 rpm",
  "Perovskite_deposition_spin_coating_time": "10 s;30 s",
  "Perovskite_deposition_thermal_annealing_atmosphere": "Nitrogen",
  "Perovskite_deposition_thermal_annealing_temperature": "100 °C",
  "Perovskite_deposition_thermal_annealing_time": "50 min",
  "Perovskite_surface_treatment_material": "3-CBAI (forming LD perovskite capping)",
  "Perovskite_surface_treatment_method": "Spin-coating",
  "Perovskite_surface_treatment_solution_concentration": "5 mg/mL",
  "Perovskite_surface_treatment_solvents_compound": "Isopropanol",
  "Perovskite_surface_treatment_synthesis_atmosphere": "Nitrogen",
  "Perovskite_surface_treatment_synthesis_atmosphere_pressure": "1 atm",
  "Perovskite_surface_treatment_synthesis_atmosphere_relative_humidity": "Null",
  "Perovskite_surface_treatment_deposition_spin_coating_speed": "3000 rpm",
  "Perovskite_surface_treatment_deposition_spin_coating_time": "30 s",
  "Perovskite_surface_treatment_deposition_thermal_annealing_temperature": "100 °C",
  "Perovskite_surface_treatment_deposition_thermal_annealing_time": "1 min",
  "HTL_thickness": "Null",
  "HTL_stack_sequence": "Spiro-OMeTAD",
  "HTL_additive_compound": "Li-TFSI;tBP;FK209",
  "HTL_additive_concentration": "17.5 μL of 520 mg/mL Li-TFSI in 1 mL;28.8 μL tBP;Null FK209",
  "HTL_deposition_method": "Spin-coating",
  "HTL_deposition_solution_concentration": "72.3 mg/mL (Spiro-OMeTAD)",
  "HTL_deposition_solvents_compound": "Chlorobenzene",
  "HTL_deposition_synthesis_atmosphere": "Nitrogen",
  "HTL_deposition_synthesis_atmosphere_pressure": "1 atm",
  "HTL_deposition_synthesis_atmosphere_relative_humidity": "Null",
  "HTL_deposition_spin_coating_speed": "3000 rpm",
  "HTL_deposition_spin_coating_time": "30 s",
  "HTL_deposition_thermal_annealing_temperature": "Null",
  "HTL_deposition_thermal_annealing_time": "Null",
  "Backcontact_thickness": "60 nm",
  "Beckcontact_deposition_method": "Thermal evaporation",
  "Backcontact_deposition_atmosphere_pressure": "Null",
  "Encapsulation_method": "Null",
  "Encapsulation_atmosphere": "Null",
  "JV_measured_device_matching": "True",
  "JV_measured_reverse_scan_Voc": "1.15 V",
  "JV_measured_reverse_scan_Jsc": "23.5 mA/cm2",
  "JV_measured_reverse_scan_FF": "77.9 %",
  "JV_measured_reverse_scan_PCE": "21.0 %",
  "JV_measured_forward_scan_Voc": "Null",
  "JV_measured_forward_scan_Jsc": "Null",
  "JV_measured_forward_scan_FF": "Null",
  "JV_measured_forward_scan_PCE": "Null",
  "JV_measured_light_spectra": "AM1.5G",
  "JV_measured_light_spectra_intensity": "1 sun",
  "JV_measured_scan_speed": "0.1 V/s",
  "JV_measured_scan_delay_time": "Null",
  "JV_certified_PCE": "Null",
  "Stabilized_measured_PCE": "20.6 %",
  "Stabilized_certified_PCE": "Null",
  "Stability_test_device_matching": "True",
  "Stability_test_temperature": "45 °C",
  "Stability_test_atmosphere": "Nitrogen",
  "Stability_test_light_spectra": "White LED (1 sun equivalent)",
  "Stability_test_light_intensity": "1 sun",
  "Stability_test_relative_humidity": "Null",
  "Stability_PCE_after_time": "800 h",
  "Stability_PCE_after_time_value": "90 % of initial PCE"
}

File: dataset/2021-2025/10.1016_j.joule.2021.04.014/Device_BestPCE_o4_mini_10.1016_j.joule.2021.04.014.json
{
  "Ref_DOI": "10.1016/j.joule.2021.04.014",
  "Ref_journal": "Joule",
  "Ref_publication_year": "2021",
  "Ref_title": "Flexible perovskite solar cells with simultaneously improved efﬁciency, operational stability, and mechanical reliability",
  "Cell_architecture": "NIP",
  "Cell_stack_sequence": "ITO on PET/SnO2/LD/3D MHP perovskite/Spiro-OMeTAD/Au",
  "Cell_area_measured": "0.096 cm2",
  "ETL_thickness": "Null",
  "ETL_stack_sequence": "SnO2",
  "ETL_additive_compound": "Null",
  "ETL_additive_concentration": "Null",
  "ETL_deposition_method": "Spin-coating",
  "ETL_deposition_solution_concentration": "2.5 wt%",
  "ETL_deposition_solvents_compound": "H2O",
  "ETL_deposition_synthesis_atmosphere": "Air",
  "ETL_deposition_synthesis_atmosphere_pressure": "1 atm",
  "ETL_deposition_synthesis_atmosphere_relative_humidity": "Null",
  "ETL_deposition_spin_coating_speed": "3000 rpm",
  "ETL_deposition_spin_coating_time": "30 s",
  "ETL_deposition_thermal_annealing_temperature": "120 °C",
  "ETL_deposition_thermal_annealing_time": "90 min",
  "Perovskite_dimension": "3D/2D",
  "Perovskite_thickness": "500–600 nm",
  "Perovskite_composition_long_form": "(CsPbI3)0.04[(FAPbI3)0.9(MAPbBr3)0.1]0.96",
  "Perovskite_additive_compound": "3-chlorobenzylammonium iodide",
  "Perovskite_additive_concentration": "5 mg/mL",
  "Perovskite_bandgap": "Null",
  "Perovskite_deposition_method": "Spin-coating",
  "Perovskite_deposition_sequential_spin_coating": "False",
  "Perovskite_deposition_spin_coating_antisolvent": "a,a,a-trifluorotoluene",
  "Perovskite_deposition_reaction_solutions_compounds": "CsI;MABr;PbBr2;FAI;PbI2",
  "Perovskite_deposition_reaction_solutions_concentrations": "13.5 mg/mL;14.0 mg/mL;45.8 mg/mL;193.2 mg/mL;569.6 mg/mL",
  "Perovskite_deposition_final_solutions_concentration_before_deposition": "Null",
  "Perovskite_deposition_solvents_compound": "DMF;DMSO",
  "Perovskite_deposition_solvents_mixing_ratio": "4:1",
  "Perovskite_deposition_synthesis_atmosphere": "Nitrogen",
  "Perovskite_deposition_synthesis_atmosphere_pressure": "1 atm",
  "Perovskite_deposition_synthesis_atmosphere_relative_humidity": "0%",
  "Perovskite_deposition_spin_coating_speed": "1000 rpm;6000 rpm",
  "Perovskite_deposition_spin_coating_time": "10 s;30 s",
  "Perovskite_deposition_thermal_annealing_atmosphere": "Null",
  "Perovskite_deposition_thermal_annealing_temperature": "100 °C",
  "Perovskite_deposition_thermal_annealing_time": "50 min",
  "Perovskite_surface_treatment_material": "3-chlorobenzylammonium iodide",
  "Perovskite_surface_treatment_method": "Spin-coating",
  "Perovskite_surface_treatment_solution_concentration": "5 mg/mL",
  "Perovskite_surface_treatment_solvents_compound": "Isopropanol",
  "Perovskite_surface_treatment_synthesis_atmosphere": "Null",
  "Perovskite_surface_treatment_synthesis_atmosphere_pressure": "Null",
  "Perovskite_surface_treatment_synthesis_atmosphere_relative_humidity": "Null",
  "Perovskite_surface_treatment_deposition_spin_coating_speed": "3000 rpm",
  "Perovskite_surface_treatment_deposition_spin_coating_time": "30 s",
  "Perovskite_surface_treatment_deposition_thermal_annealing_temperature": "100 °C",
  "Perovskite_surface_treatment_deposition_thermal_annealing_time": "1 min",
  "HTL_thickness": "Null",
  "HTL_stack_sequence": "Spiro-OMeTAD",
  "HTL_additive_compound": "4-tert-butylpyridine;Lithium bis(trifluoromethanesulfonyl)imide",
  "HTL_additive_concentration": "Null;520 mg/mL",
  "HTL_deposition_method": "Spin-coating",
  "HTL_deposition_solution_concentration": "72.3 mg/mL",
  "HTL_deposition_solvents_compound": "Chlorobenzene",
  "HTL_deposition_synthesis_atmosphere": "Null",
  "HTL_deposition_synthesis_atmosphere_pressure": "Null",
  "HTL_deposition_synthesis_atmosphere_relative_humidity": "Null",
  "HTL_deposition_spin_coating_speed": "3000 rpm",
  "HTL_deposition_spin_coating_time": "30 s",
  "HTL_deposition_thermal_annealing_temperature": "Null",
  "HTL_deposition_thermal_annealing_time": "Null",
  "Backcontact_thickness": "60 nm",
  "Beckcontact_deposition_method": "Thermal evaporation",
  "Backcontact_deposition_atmosphere_pressure": "Null",
  "Encapsulation_method": "None",
  "Encapsulation_atmosphere": "Null",
  "JV_measured_device_matching": "True",
  "JV_measured_reverse_scan_Voc": "1.15 V",
  "JV_measured_reverse_scan_Jsc": "23.5 mA/cm2",
  "JV_measured_reverse_scan_FF": "77.9%",
  "JV_measured_reverse_scan_PCE": "21.0%",
  "JV_measured_forward_scan_Voc": "Null",
  "JV_measured_forward_scan_Jsc": "Null",
  "JV_measured_forward_scan_FF": "Null",
  "JV_measured_forward_scan_PCE": "Null",
  "JV_measured_light_spectra": "AM1.5G",
  "JV_measured_light_spectra_intensity": "100 mW/cm2",
  "JV_measured_scan_speed": "0.1 V/s",
  "JV_measured_scan_delay_time": "Null",
  "JV_certified_PCE": "Null",
  "Stabilized_measured_PCE": "20.6%",
  "Stabilized_certified_PCE": "Null",
  "Stability_test_device_matching": "True",
  "Stability_test_temperature": "45 °C",
  "Stability_test_atmosphere": "Nitrogen",
  "Stability_test_light_spectra": "AM1.5G",
  "Stability_test_light_intensity": "100 mW/cm2",
  "Stability_test_relative_humidity": "Null",
  "Stability_PCE_after_time": "800 hours",
  "Stability_PCE_after_time_value": "90%"
}
