Repository: jiayijdong/PSCbench

# PSCbench


**PSCbench** is a novel benchmark for materials science research-level scientific
dataset curation sourced from published journals. The benchmark is designed to evaluate the complex classification capabilities,
strong domain knowledge, and advanced calculation skills of LLMs.

## Data


The PSCbench dataset is under dataset folder in json file format. Each file is list of dictionary and can be extracted using following scripts.
Each file stands for one published journal, which is fully elaborated in the paper. 

```
with open("./dataset/retroactive/{}.json".format(subject), encoding='utf-8') as json_file:
    problems=json.load(json_file)
```

File: dataset/2021-2025/10.1016_j.joule.2021.12.006/Device_BestPCE_Gemini_2.0_Flash_10.1016_j.joule.2021.12.006.json
{
  "Ref_DOI": "10.1016/j.joule.2021.12.006",
  "Ref_journal": "Joule",
  "Ref_publication_year": "2022",
  "Ref_title": "Facet orientation tailoring via 2D-seed-induced growth enables highly efficient and stable perovskite solar cells",
  "Cell_architecture": "NIP",
  "Cell_stack_sequence": "ITO/SnO2/Perovskite/Spiro-OMeTAD/Au",
  "Cell_area_measured": "0.0314 cm2",
  "ETL_thickness": "Null",
  "ETL_stack_sequence": "Null",
  "ETL_additive_compound": "Null",
  "ETL_additive_concentration": "Null",
  "ETL_deposition_method": "Spin-coating",
  "ETL_deposition_solution_concentration": "2.67 wt%",
  "ETL_deposition_solvents_compound": "Water",
  "ETL_deposition_synthesis_atmosphere": "Air",
  "ETL_deposition_synthesis_atmosphere_pressure": "1 atm",
  "ETL_deposition_synthesis_atmosphere_relative_humidity": "Null",
  "ETL_deposition_spin_coating_speed": "3000 rpm",
  "ETL_deposition_spin_coating_time": "30 s",
  "ETL_deposition_thermal_annealing_temperature": "150 °C",
  "ETL_deposition_thermal_annealing_time": "30 min",
  "Perovskite_dimension": "3D/2D",
  "Perovskite_thickness": "Null",
  "Perovskite_composition_long_form": "FA0.75MA0.25PbI3",
  "Perovskite_additive_compound": "(BDA)PbI4",
  "Perovskite_additive_concentration": "1.9 mol%",
  "Perovskite_bandgap": "Null",
  "Perovskite_deposition_method": "Spin-coating",
  "Perovskite_deposition_sequential_spin_coating": "True",
  "Perovskite_deposition_spin_coating_antisolvent": "Null",
  "Perovskite_deposition_reaction_solutions_compounds": "PbI2;(BDA)PbI4;FAI, MAI, MACl",
  "Perovskite_deposition_reaction_solutions_concentrations": "1.5 M;0.15 mmol;90:6.4:9 mg in 1 ml",
  "Perovskite_deposition_final_solutions_concentration_before_deposition": "Null",
  "Perovskite_deposition_solvents_compound": "DMF;DMSO;IPA",
  "Perovskite_deposition_solvents_mixing_ratio": "9:1;Null;Null",
  "Perovskite_deposition_synthesis_atmosphere": "Air",
  "Perovskite_deposition_synthesis_atmosphere_pressure": "1 atm",
  "Perovskite_deposition_synthesis_atmosphere_relative_humidity": "30-40 %",
  "Perovskite_deposition_spin_coating_speed": "1500 rpm;2000 rpm",
  "Perovskite_deposition_spin_coating_time": "30 s;30 s",
  "Perovskite_deposition_thermal_annealing_atmosphere": "Air",
  "Perovskite_deposition_thermal_annealing_temperature": "70 °C;150 °C",
  "Perovskite_deposition_thermal_annealing_time": "1 min;15 min",
  "Perovskite_surface_treatment_material": "Null",
  "Perovskite_surface_treatment_method": "Null",
  "Perovskite_surface_treatment_solution_concentration": "Null",
  "Perovskite_surface_treatment_solvents_compound": "Null",
  "Perovskite_surface_treatment_synthesis_atmosphere": "Null",
  "Perovskite_surface_treatment_synthesis_atmosphere_pressure": "Null",
  "Perovskite_surface_treatment_synthesis_atmosphere_relative_humidity": "Null",
  "Perovskite_surface_treatment_deposition_spin_coating_speed": "Null",
  "Perovskite_surface_treatment_deposition_spin_coating_time": "Null",
  "Perovskite_surface_treatment_deposition_thermal_annealing_temperature": "Null",
  "Perovskite_surface_treatment_deposition_thermal_annealing_time": "Null",
  "HTL_thickness": "Null",
  "HTL_stack_sequence": "Null",
  "HTL_additive_compound": "LiTFSI;4-TBP",
  "HTL_additive_concentration": "520 mg/mL;Null",
  "HTL_deposition_method": "Spin-coating",
  "HTL_deposition_solution_concentration": "72.3 mg/mL",
  "HTL_deposition_solvents_compound": "Chlorobenzene",
  "HTL_deposition_synthesis_atmosphere": "Air",
  "HTL_deposition_synthesis_atmosphere_pressure": "1 atm",
  "HTL_deposition_synthesis_atmosphere_relative_humidity": "1 %",
  "HTL_deposition_spin_coating_speed": "4000 rpm",
  "HTL_deposition_spin_coating_time": "30 s",
  "HTL_deposition_thermal_annealing_temperature": "Null",
  "HTL_deposition_thermal_annealing_time": "Null",
  "Backcontact_thickness": "100 nm",
  "Beckcontact_deposition_method": "Thermal evaporation",
  "Backcontact_deposition_atmosphere_pressure": "8*10-5 Pa",
  "Encapsulation_method": "Null",
  "Encapsulation_atmosphere": "Null",
  "JV_measured_device_matching": "True",
  "JV_measured_reverse_scan_Voc": "1.14 V",
  "JV_measured_reverse_scan_Jsc": "24.80 mA/cm2",
  "JV_measured_reverse_scan_FF": "84.7 %",
  "JV_measured_reverse_scan_PCE": "23.95 %",
  "JV_measured_forward_scan_Voc": "Null",
  "JV_measured_forward_scan_Jsc": "Null",
  "JV_measured_forward_scan_FF": "Null",
  "JV_measured_forward_scan_PCE": "Null",
  "JV_measured_light_spectra": "AM1.5G",
  "JV_measured_light_spectra_intensity": "100 mW/cm2",
  "JV_measured_scan_speed": "0.05 V/s",
  "JV_measured_scan_delay_time": "200 ms",
  "JV_certified_PCE": "Null",
  "Stabilized_measured_PCE": "Null",
  "Stabilized_certified_PCE": "Null",
  "Stability_test_device_matching": "True",
  "Stability_test_temperature": "60 °C",
  "Stability_test_atmosphere": "Nitrogen",
  "Stability_test_light_spectra": "AM1.5",
  "Stability_test_light_intensity": "100 mW/cm2",
  "Stability_test_relative_humidity": "Null",
  "Stability_PCE_after_time": "500 h",
  "Stability_PCE_after_time_value": "91 %"
}

File: dataset/2021-2025/10.1016_j.joule.2021.12.006/Device_BestPCE_Gemini_2.5_Flash_10.1016_j.joule.2021.12.006.json
{
  "Ref_DOI": "10.1016/j.joule.2021.12.006",
  "Ref_journal": "Joule",
  "Ref_publication_year": "2022",
  "Ref_title": "Facet orientation tailoring via 2D-seed-induced growth enables highly efﬁcient and stable perovskite solar cells",
  "Cell_architecture": "NIP",
  "Cell_stack_sequence": "Glass/ITO/SnO2/Perovskite/Spiro-OMeTAD/Au",
  "Cell_area_measured": "0.0314 cm2",
  "ETL_thickness": "Null",
  "ETL_stack_sequence": "SnO2",
  "ETL_additive_compound": "Null",
  "ETL_additive_concentration": "Null",
  "ETL_deposition_method": "Spin-coating",
  "ETL_deposition_solution_concentration": "2.67%",
  "ETL_deposition_solvents_compound": "Water",
  "ETL_deposition_synthesis_atmosphere": "Ambient air",
  "ETL_deposition_synthesis_atmosphere_pressure": "1 atm",
  "ETL_deposition_synthesis_atmosphere_relative_humidity": "Null",
  "ETL_deposition_spin_coating_speed": "3,000 rpm",
  "ETL_deposition_spin_coating_time": "30 s",
  "ETL_deposition_thermal_annealing_temperature": "150 °C",
  "ETL_deposition_thermal_annealing_time": "30 min",
  "Perovskite_dimension": "3D/2D",
  "Perovskite_thickness": "Null",
  "Perovskite_composition_long_form": "FA0.75MA0.25PbI3/(BDA)PbI4",
  "Perovskite_additive_compound": "(BDA)PbI4",
  "Perovskite_additive_concentration": "1.9 mol%",
  "Perovskite_bandgap": "Null",
  "Perovskite_deposition_method": "Spin-coating",
  "Perovskite_deposition_sequential_spin_coating": "True",
  "Perovskite_deposition_spin_coating_antisolvent": "Null",
  "Perovskite_deposition_reaction_solutions_compounds": "PbI2;FAI;MAI;MACl",
  "Perovskite_deposition_reaction_solutions_concentrations": "1.5 M;90 mg/mL;6.4 mg/mL;9 mg/mL",
  "Perovskite_deposition_final_solutions_concentration_before_deposition": "Null",
  "Perovskite_deposition_solvents_compound": "DMF;DMSO;IPA",
  "Perovskite_deposition_solvents_mixing_ratio": "9:1;Null",
  "Perovskite_deposition_synthesis_atmosphere": "Null;Atmosphere",
  "Perovskite_deposition_synthesis_atmosphere_pressure": "Null;1 atm",
  "Perovskite_deposition_synthesis_atmosphere_relative_humidity": "Null;30%–40%",
  "Perovskite_deposition_spin_coating_speed": "1,500 rpm;2,000 rpm",
  "Perovskite_deposition_spin_coating_time": "30 s;30 s",
  "Perovskite_deposition_thermal_annealing_atmosphere": "Null;Atmosphere",
  "Perovskite_deposition_thermal_annealing_temperature": "70 °C;150 °C",
  "Perovskite_deposition_thermal_annealing_time": "1 min;15 min",
  "Perovskite_surface_treatment_material": "Null",
  "Perovskite_surface_treatment_method": "Null",
  "Perovskite_surface_treatment_solution_concentration": "Null",
  "Perovskite_surface_treatment_solvents_compound": "Null",
  "Perovskite_surface_treatment_synthesis_atmosphere": "Null",
  "Perovskite_surface_treatment_synthesis_atmosphere_pressure": "Null",
  "Perovskite_surface_treatment_synthesis_atmosphere_relative_humidity": "Null",
  "Perovskite_surface_treatment_deposition_spin_coating_speed": "Null",
  "Perovskite_surface_treatment_deposition_spin_coating_time": "Null",
  "Perovskite_surface_treatment_deposition_thermal_annealing_temperature": "Null",
  "Perovskite_surface_treatment_deposition_thermal_annealing_time": "Null",
  "HTL_thickness": "Null",
  "HTL_stack_sequence": "Spiro-OMeTAD",
  "HTL_additive_compound": "4-tert-butylpyridine;Li-TFSI",
  "HTL_additive_concentration": "Null;520 mg/mL",
  "HTL_deposition_method": "Spin-casted",
  "HTL_deposition_solution_concentration": "72.3 mg/mL",
  "HTL_deposition_solvents_compound": "Chlorobenzene;Acetonitrile",
  "HTL_deposition_synthesis_atmosphere": "Null",
  "HTL_deposition_synthesis_atmosphere_pressure": "Null",
  "HTL_deposition_synthesis_atmosphere_relative_humidity": "Null",
  "HTL_deposition_spin_coating_speed": "4,000 rpm",
  "HTL_deposition_spin_coating_time": "30 s",
  "HTL_deposition_thermal_annealing_temperature": "Null",
  "HTL_deposition_thermal_annealing_time": "Null",
  "Backcontact_thickness": "100 nm",
  "Beckcontact_deposition_method": "Thermal evaporation",
  "Backcontact_deposition_atmosphere_pressure": "6e-7 torr",
  "Encapsulation_method": "Null",
  "Encapsulation_atmosphere": "Null",
  "JV_measured_device_matching": "True",
  "JV_measured_reverse_scan_Voc": "1.14 V",
  "JV_measured_reverse_scan_Jsc": "24.80 mA/cm2",
  "JV_measured_reverse_scan_FF": "0.847",
  "JV_measured_reverse_scan_PCE": "23.95%",
  "JV_measured_forward_scan_Voc": "1.14 V",
  "JV_measured_forward_scan_Jsc": "24.80 mA/cm2",
  "JV_measured_forward_scan_FF": "0.847",
  "JV_measured_forward_scan_PCE": "23.95%",
  "JV_measured_light_spectra": "AM 1.5G",
  "JV_measured_light_spectra_intensity": "100 mW/cm2",
  "JV_measured_scan_speed": "50 mV/s",
  "JV_measured_scan_delay_time": "200 ms",
  "JV_certified_PCE": "Null",
  "Stabilized_measured_PCE": "Null",
  "Stabilized_certified_PCE": "Null",
  "Stability_test_device_matching": "True",
  "Stability_test_temperature": "60 °C",
  "Stability_test_atmosphere": "Nitrogen",
  "Stability_test_light_spectra": "AM1.5G",
  "Stability_test_light_intensity": "1 sun",
  "Stability_test_relative_humidity": "Null",
  "Stability_PCE_after_time": "500 h",
  "Stability_PCE_after_time_value": "91%"
}

File: dataset/2021-2025/10.1016_j.joule.2021.12.006/Device_BestPCE_claude_haiku_10.1016_j.joule.2021.12.006.json
{
  "Ref_DOI": "10.1016/j.joule.2021.12.006",
  "Ref_journal": "Joule",
  "Ref_publication_year": "2021",
  "Ref_title": "Facet orientation tailoring via 2D-seed-induced growth enables highly efficient and stable perovskite solar cells",
  "Cell_architecture": "NIP",
  "Cell_stack_sequence": "Glass/ITO/SnO2/Perovskite/Spiro-OMeTAD/Au",
  "Cell_area_measured": "0.0314 cm2",
  "ETL_thickness": "Null",
  "ETL_stack_sequence": "SnO2",
  "ETL_additive_compound": "Null",
  "ETL_additive_concentration": "Null",
  "ETL_deposition_method": "Spin-coating",
  "ETL_deposition_solution_concentration": "2.67%",
  "ETL_deposition_solvents_compound": "Water",
  "ETL_deposition_synthesis_atmosphere": "Air",
  "ETL_deposition_synthesis_atmosphere_pressure": "1 atm",
  "ETL_deposition_synthesis_atmosphere_relative_humidity": "Null",
  "ETL_deposition_spin_coating_speed": "3000 rpm",
  "ETL_deposition_spin_coating_time": "30 s",
  "ETL_deposition_thermal_annealing_temperature": "150 °C",
  "ETL_deposition_thermal_annealing_time": "30 min",
  "Perovskite_dimension": "3D/2D",
  "Perovskite_thickness": "Null",
  "Perovskite_composition_long_form": "FA0.75MA0.25PbI3",
  "Perovskite_additive_compound": "(BDA)PbI4",
  "Perovskite_additive_concentration": "1.9 mol%",
  "Perovskite_bandgap": "Null",
  "Perovskite_deposition_method": "Two-step spin-coating",
  "Perovskite_deposition_sequential_spin_coating": "True",
  "Perovskite_deposition_spin_coating_antisolvent": "Null",
  "Perovskite_deposition_reaction_solutions_compounds": "PbI2; FAI; MAI; MACl",
  "Perovskite_deposition_reaction_solutions_concentrations": "1.5 M PbI2; 90:6.4:9 mg/mL",
  "Perovskite_deposition_final_solutions_concentration_before_deposition": "Null",
  "Perovskite_deposition_solvents_compound": "DMF; DMSO; IPA",
  "Perovskite_deposition_solvents_mixing_ratio": "9:1; Null",
  "Perovskite_deposition_synthesis_atmosphere": "Nitrogen",
  "Perovskite_deposition_synthesis_atmosphere_pressure": "1 atm",
  "Perovskite_deposition_synthesis_atmosphere_relative_humidity": "30-40%",
  "Perovskite_deposition_spin_coating_speed": "1500 rpm; 2000 rpm",
  "Perovskite_deposition_spin_coating_time": "30 s; 30 s",
  "Perovskite_deposition_thermal_annealing_atmosphere": "Air",
  "Perovskite_deposition_thermal_annealing_temperature": "70 °C; 150 °C",
  "Perovskite_deposition_thermal_annealing_time": "1 min; 15 min",
  "Perovskite_surface_treatment_material": "Null",
  "Perovskite_surface_treatment_method": "Null",
  "Perovskite_surface_treatment_solution_concentration": "Null",
  "Perovskite_surface_treatment_solvents_compound": "Null",
  "Perovskite_surface_treatment_synthesis_atmosphere": "Null",
  "Perovskite_surface_treatment_synthesis_atmosphere_pressure": "Null",
  "Perovskite_surface_treatment_synthesis_atmosphere_relative_humidity": "Null",
  "Perovskite_surface_treatment_deposition_spin_coating_speed": "Null",
  "Perovskite_surface_treatment_deposition_spin_coating_time": "Null",
  "Perovskite_surface_treatment_deposition_thermal_annealing_temperature": "Null",
  "Perovskite_surface_treatment_deposition_thermal_annealing_time": "Null",
  "HTL_thickness": "Null",
  "HTL_stack_sequence": "Spiro-OMeTAD",
  "HTL_additive_compound": "Li-TFSI; 4-tert-butylpyridine",
  "HTL_additive_concentration": "17.5 µL of 520 mg/mL; 28.8 µL",
  "HTL_deposition_method": "Spin-coating",
  "HTL_deposition_solution_concentration": "72.3 mg/mL",
  "HTL_deposition_solvents_compound": "Chlorobenzene",
  "HTL_deposition_synthesis_atmosphere": "Null",
  "HTL_deposition_synthesis_atmosphere_pressure": "Null",
  "HTL_deposition_synthesis_atmosphere_relative_humidity": "1%",
  "HTL_deposition_spin_coating_speed": "4000 rpm",
  "HTL_deposition_spin_coating_time": "30 s",
  "HTL_deposition_thermal_annealing_temperature": "Null",
  "HTL_deposition_thermal_annealing_time": "12 h",
  "Backcontact_thickness": "100 nm",
  "Beckcontact_deposition_method": "Thermal evaporation",
  "Backcontact_deposition_atmosphere_pressure": "8 × 10^-5 Pa",
  "Encapsulation_method": "Null",
  "Encapsulation_atmosphere": "Null",
  "JV_measured_device_matching": "True",
  "JV_measured_reverse_scan_Voc": "1.14 V",
  "JV_measured_reverse_scan_Jsc": "24.80 mA/cm2",
  "JV_measured_reverse_scan_FF": "84.7%",
  "JV_measured_reverse_scan_PCE": "23.95%",
  "JV_measured_forward_scan_Voc": "Null",
  "JV_measured_forward_scan_Jsc": "Null",
  "JV_measured_forward_scan_FF": "Null",
  "JV_measured_forward_scan_PCE": "Null",
  "JV_measured_light_spectra": "AM1.5G",
  "JV_measured_light_spectra_intensity": "100 mW/cm2",
  "JV_measured_scan_speed": "0.05 V/s",
  "JV_measured_scan_delay_time": "200 ms",
  "JV_certified_PCE": "Null",
  "Stabilized_measured_PCE": "Null",
  "Stabilized_certified_PCE": "Null",
  "Stability_test_device_matching": "True",
  "Stability_test_temperature": "60 °C",
  "Stability_test_atmosphere": "Nitrogen",
  "Stability_test_light_spectra": "AM1.5G",
  "Stability_test_light_intensity": "100 mW/cm2",
  "Stability_test_relative_humidity": "Null",
  "Stability_PCE_after_time": "500 h",
  "Stability_PCE_after_time_value": "91%"
}

File: dataset/2021-2025/10.1016_j.joule.2021.12.006/Device_BestPCE_gpt4o_10.1016_j.joule.2021.12.006.json
{
  "Ref_DOI": "10.1016/j.joule.2021.12.006",
  "Ref_journal": "Joule",
  "Ref_publication_year": "2022",
  "Ref_title": "Facet orientation tailoring via 2D-seed-induced growth enables highly efficient and stable perovskite solar cells",
  "Cell_architecture": "NIP",
  "Cell_stack_sequence": "Glass/ITO/SnO2/Perovskite/Spiro-OMeTAD/Au",
  "Cell_area_measured": "Null",
  "ETL_thickness": "Null",
  "ETL_stack_sequence": "SnO2",
  "ETL_additive_compound": "Null",
  "ETL_additive_concentration": "Null",
  "ETL_deposition_method": "Spin-coating",
  "ETL_deposition_solution_concentration": "2.67%",
  "ETL_deposition_solvents_compound": "Water",
  "ETL_deposition_synthesis_atmosphere": "Air",
  "ETL_deposition_synthesis_atmosphere_pressure": "1 atm",
  "ETL_deposition_synthesis_atmosphere_relative_humidity": "Null",
  "ETL_deposition_spin_coating_speed": "3000 rpm",
  "ETL_deposition_spin_coating_time": "30 s",
  "ETL_deposition_thermal_annealing_temperature": "150 °C",
  "ETL_deposition_thermal_annealing_time": "30 min",
  "Perovskite_dimension": "3D/2D",
  "Perovskite_thickness": "Null",
  "Perovskite_composition_long_form": "FA0.75MA0.25PbI3",
  "Perovskite_additive_compound": "(BDA)PbI4",
  "Perovskite_additive_concentration": "1.9 mol%",
  "Perovskite_bandgap": "Null",
  "Perovskite_deposition_method": "Spin-coating",
  "Perovskite_deposition_sequential_spin_coating": "True",
  "Perovskite_deposition_spin_coating_antisolvent": "Null",
  "Perovskite_deposition_reaction_solutions_compounds": "PbI2;FAI;MAI;MACl",
  "Perovskite_deposition_reaction_solutions_concentrations": "1.5 M;90 mg/mL;6.4 mg/mL;9 mg/mL",
  "Perovskite_deposition_final_solutions_concentration_before_deposition": "Null",
  "Perovskite_deposition_solvents_compound": "DMF;DMSO;IPA",
  "Perovskite_deposition_solvents_mixing_ratio": "9:1;1",
  "Perovskite_deposition_synthesis_atmosphere": "Air",
  "Perovskite_deposition_synthesis_atmosphere_pressure": "1 atm",
  "Perovskite_deposition_synthesis_atmosphere_relative_humidity": "30-40%",
  "Perovskite_deposition_spin_coating_speed": "1500 rpm;2000 rpm",
  "Perovskite_deposition_spin_coating_time": "30 s;30 s",
  "Perovskite_deposition_thermal_annealing_atmosphere": "Air",
  "Perovskite_deposition_thermal_annealing_temperature": "70 °C;150 °C",
  "Perovskite_deposition_thermal_annealing_time": "1 min;15 min",
  "Perovskite_surface_treatment_material": "Null",
  "Perovskite_surface_treatment_method": "Null",
  "Perovskite_surface_treatment_solution_concentration": "Null",
  "Perovskite_surface_treatment_solvents_compound": "Null",
  "Perovskite_surface_treatment_synthesis_atmosphere": "Null",
  "Perovskite_surface_treatment_synthesis_atmosphere_pressure": "Null",
  "Perovskite_surface_treatment_synthesis_atmosphere_relative_humidity": "Null",
  "Perovskite_surface_treatment_deposition_spin_coating_speed": "Null",
  "Perovskite_surface_treatment_deposition_spin_coating_time": "Null",
  "Perovskite_surface_treatment_deposition_thermal_annealing_temperature": "Null",
  "Perovskite_surface_treatment_deposition_thermal_annealing_time": "Null",
  "HTL_thickness": "Null",
  "HTL_stack_sequence": "Spiro-OMeTAD",
  "HTL_additive_compound": "Li-TFSI;tBP",
  "HTL_additive_concentration": "520 mg/mL;28.8 µL",
  "HTL_deposition_method": "Spin-coating",
  "HTL_deposition_solution_concentration": "72.3 mg/mL",
  "HTL_deposition_solvents_compound": "Chlorobenzene",
  "HTL_deposition_synthesis_atmosphere": "Air",
  "HTL_deposition_synthesis_atmosphere_pressure": "1 atm",
  "HTL_deposition_synthesis_atmosphere_relative_humidity": "1%",
  "HTL_deposition_spin_coating_speed": "4000 rpm",
  "HTL_deposition_spin_coating_time": "30 s",
  "HTL_deposition_thermal_annealing_temperature": "Null",
  "HTL_deposition_thermal_annealing_time": "Null",
  "Backcontact_thickness": "100 nm",
  "Beckcontact_deposition_method": "Thermal evaporation",
  "Backcontact_deposition_atmosphere_pressure": "8e-5 torr",
  "Encapsulation_method": "Null",
  "Encapsulation_atmosphere": "Null",
  "JV_measured_device_matching": "True",
  "JV_measured_reverse_scan_Voc": "1.14 V",
  "JV_measured_reverse_scan_Jsc": "24.80 mA/cm2",
  "JV_measured_reverse_scan_FF": "84.7%",
  "JV_measured_reverse_scan_PCE": "23.95%",
  "JV_measured_forward_scan_Voc": "Null",
  "JV_measured_forward_scan_Jsc": "Null",
  "JV_measured_forward_scan_FF": "Null",
  "JV_measured_forward_scan_PCE": "Null",
  "JV_measured_light_spectra": "AM1.5G",
  "JV_measured_light_spectra_intensity": "100 mW/cm2",
  "JV_measured_scan_speed": "Null",
  "JV_measured_scan_delay_time": "Null",
  "JV_certified_PCE": "Null",
  "Stabilized_measured_PCE": "Null",
  "Stabilized_certified_PCE": "Null",
  "Stability_test_device_matching": "True",
  "Stability_test_temperature": "60 °C",
  "Stability_test_atmosphere": "Air",
  "Stability_test_light_spectra": "AM1.5G",
  "Stability_test_light_intensity": "100 mW/cm2",
  "Stability_test_relative_humidity": "Null",
  "Stability_PCE_after_time": "500 hours",
  "Stability_PCE_after_time_value": "91%"
}

File: dataset/2021-2025/10.1016_j.joule.2021.12.006/Device_BestPCE_gpt4o_mini_10.1016_j.joule.2021.12.006.json
{
  "Ref_DOI": "10.1016/j.joule.2021.12.006",
  "Ref_journal": "Joule",
  "Ref_publication_year": "2022",
  "Ref_title": "Facet orientation tailoring via 2D-seed-induced growth enables highly efficient and stable perovskite solar cells",
  "Cell_architecture": "NIP",
  "Cell_stack_sequence": "ITO/SnO2/Perovskite/Spiro-OMeTAD/Au",
  "Cell_area_measured": "0.1 cm²",
  "ETL_thickness": "30 nm",
  "ETL_stack_sequence": "SnO2",
  "ETL_additive_compound": "Null",
  "ETL_additive_concentration": "Null",
  "ETL_deposition_method": "Spin-coating",
  "ETL_deposition_solution_concentration": "2.67%",
  "ETL_deposition_solvents_compound": "Water",
  "ETL_deposition_synthesis_atmosphere": "Air",
  "ETL_deposition_synthesis_atmosphere_pressure": "1 atm",
  "ETL_deposition_synthesis_atmosphere_relative_humidity": "Null",
  "ETL_deposition_spin_coating_speed": "3000 rpm",
  "ETL_deposition_spin_coating_time": "30 s",
  "ETL_deposition_thermal_annealing_temperature": "150 °C",
  "ETL_deposition_thermal_annealing_time": "30 min",
  "Perovskite_dimension": "3D/2D",
  "Perovskite_thickness": "300 nm",
  "Perovskite_composition_long_form": "FA0.75MA0.25PbI3",
  "Perovskite_additive_compound": "(BDA)PbI4",
  "Perovskite_additive_concentration": "1.9 mol%",
  "Perovskite_bandgap": "1.55 eV",
  "Perovskite_deposition_method": "Spin-coating",
  "Perovskite_deposition_sequential_spin_coating": "False",
  "Perovskite_deposition_spin_coating_antisolvent": "Null",
  "Perovskite_deposition_reaction_solutions_compounds": "PbI2;FAI;MAI;MACl",
  "Perovskite_deposition_reaction_solutions_concentrations": "1.5 M;90 mg/mL;6.4 mg/mL;9 mg/mL",
  "Perovskite_deposition_final_solutions_concentration_before_deposition": "Null",
  "Perovskite_deposition_solvents_compound": "IPA",
  "Perovskite_deposition_solvents_mixing_ratio": "Null",
  "Perovskite_deposition_synthesis_atmosphere": "Nitrogen",
  "Perovskite_deposition_synthesis_atmosphere_pressure": "1 atm",
  "Perovskite_deposition_synthesis_atmosphere_relative_humidity": "Null",
  "Perovskite_deposition_spin_coating_speed": "2000 rpm",
  "Perovskite_deposition_spin_coating_time": "30 s",
  "Perovskite_deposition_thermal_annealing_atmosphere": "Air",
  "Perovskite_deposition_thermal_annealing_temperature": "150 °C",
  "Perovskite_deposition_thermal_annealing_time": "15 min",
  "Perovskite_surface_treatment_material": "Null",
  "Perovskite_surface_treatment_method": "Null",
  "Perovskite_surface_treatment_solution_concentration": "Null",
  "Perovskite_surface_treatment_solvents_compound": "Null",
  "Perovskite_surface_treatment_synthesis_atmosphere": "Null",
  "Perovskite_surface_treatment_synthesis_atmosphere_pressure": "Null",
  "Perovskite_surface_treatment_synthesis_atmosphere_relative_humidity": "Null",
  "Perovskite_surface_treatment_deposition_spin_coating_speed": "Null",
  "Perovskite_surface_treatment_deposition_spin_coating_time": "Null",
  "Perovskite_surface_treatment_deposition_thermal_annealing_temperature": "Null",
  "Perovskite_surface_treatment_deposition_thermal_annealing_time": "Null",
  "HTL_thickness": "Null",
  "HTL_stack_sequence": "Null",
  "HTL_additive_compound": "Null",
  "HTL_additive_concentration": "Null",
  "HTL_deposition_method": "Null",
  "HTL_deposition_solution_concentration": "Null",
  "HTL_deposition_solvents_compound": "Null",
  "HTL_deposition_synthesis_atmosphere": "Null",
  "HTL_deposition_synthesis_atmosphere_pressure": "Null",
  "HTL_deposition_synthesis_atmosphere_relative_humidity": "Null",
  "HTL_deposition_spin_coating_speed": "Null",
  "HTL_deposition_spin_coating_time": "Null",
  "HTL_deposition_thermal_annealing_temperature": "Null",
  "HTL_deposition_thermal_annealing_time": "Null",
  "Backcontact_thickness": "100 nm",
  "Beckcontact_deposition_method": "Thermal evaporation",
  "Backcontact_deposition_atmosphere_pressure": "1 atm",
  "Encapsulation_method": "Null",
  "Encapsulation_atmosphere": "Null",
  "JV_measured_device_matching": "True",
  "JV_measured_reverse_scan_Voc": "1.14 V",
  "JV_measured_reverse_scan_Jsc": "24.80 mA/cm²",
  "JV_measured_reverse_scan_FF": "84.7 %",
  "JV_measured_reverse_scan_PCE": "23.95 %",
  "JV_measured_forward_scan_Voc": "1.14 V",
  "JV_measured_forward_scan_Jsc": "24.80 mA/cm²",
  "JV_measured_forward_scan_FF": "84.7 %",
  "JV_measured_forward_scan_PCE": "23.95 %",
  "JV_measured_light_spectra": "AM1.5G",
  "JV_measured_light_spectra_intensity": "100 mW/cm²",
  "JV_measured_scan_speed": "50 mV/s",
  "JV_measured_scan_delay_time": "200 ms",
  "JV_certified_PCE": "Null",
  "Stabilized_measured_PCE": "Null",
  "Stabilized_certified_PCE": "Null",
  "Stability_test_device_matching": "True",
  "Stability_test_temperature": "60 °C",
  "Stability_test_atmosphere": "Nitrogen",
  "Stability_test_light_spectra": "AM1.5G",
  "Stability_test_light_intensity": "100 mW/cm²",
  "Stability_test_relative_humidity": "45 %",
  "Stability_PCE_after_time": "500 hours",
  "Stability_PCE_after_time_value": "91%"
}

File: dataset/2021-2025/10.1016_j.joule.2021.12.006/Device_BestPCE_gpt4o_mini_zero_shot_10.1016_j.joule.2021.12.006.json
{
  "Ref_DOI": "10.1016/j.joule.2021.12.006",
  "Ref_journal": "Joule",
  "Ref_publication_year": "2022",
  "Ref_title": "Facet orientation tailoring via 2D-seed-induced growth enables highly efficient and stable perovskite solar cells",
  "Cell_architecture": "glass/ITO/SnO2/perovskite/spiro-OMeTAD/Au",
  "Cell_stack_sequence": "glass/ITO/SnO2/perovskite/spiro-OMeTAD/Au",
  "Cell_area_measured": "Null",
  "ETL_thickness": "Null",
  "ETL_stack_sequence": "Null",
  "ETL_additive_compound": "Null",
  "ETL_additive_concentration": "Null",
  "ETL_deposition_method": "spin-coating",
  "ETL_deposition_solution_concentration": "Null",
  "ETL_deposition_solvents_compound": "Null",
  "ETL_deposition_synthesis_atmosphere": "Null",
  "ETL_deposition_synthesis_atmosphere_pressure": "Null",
  "ETL_deposition_synthesis_atmosphere_relative_humidity": "Null",
  "ETL_deposition_spin_coating_speed": "3000 rpm",
  "ETL_deposition_spin_coating_time": "30 s",
  "ETL_deposition_thermal_annealing_temperature": "150 °C",
  "ETL_deposition_thermal_annealing_time": "15 min",
  "Perovskite_dimension": "3D",
  "Perovskite_thickness": "Null",
  "Perovskite_composition_long_form": "FA0.75MA0.25PbI3",
  "Perovskite_additive_compound": "BDAI2",
  "Perovskite_additive_concentration": "1.9 mol%",
  "Perovskite_bandgap": "Null",
  "Perovskite_deposition_method": "two-step deposition",
  "Perovskite_deposition_sequential_spin_coating": "Yes",
  "Perovskite_deposition_spin_coating_antisolvent": "IPA",
  "Perovskite_deposition_reaction_solutions_compounds": "FAI, MAI, MACl",
  "Perovskite_deposition_reaction_solutions_concentrations": "90:6.4:9 mg in 1 ml IPA",
  "Perovskite_deposition_final_solutions_concentration_before_deposition": "Null",
  "Perovskite_deposition_solvents_compound": "Null",
  "Perovskite_deposition_solvents_mixing_ratio": "Null",
  "Perovskite_deposition_synthesis_atmosphere": "ambient",
  "Perovskite_deposition_synthesis_atmosphere_pressure": "Null",
  "Perovskite_deposition_synthesis_atmosphere_relative_humidity": "30%-40%",
  "Perovskite_deposition_spin_coating_speed": "2000 rpm",
  "Perovskite_deposition_spin_coating_time": "30 s",
  "Perovskite_deposition_thermal_annealing_atmosphere": "ambient",
  "Perovskite_deposition_thermal_annealing_temperature": "150 °C",
  "Perovskite_deposition_thermal_annealing_time": "15 min",
  "Perovskite_surface_treatment_material": "Null",
  "Perovskite_surface_treatment_method": "Null",
  "Perovskite_surface_treatment_solution_concentration": "Null",
  "Perovskite_surface_treatment_solvents_compound": "Null",
  "Perovskite_surface_treatment_synthesis_atmosphere": "Null",
  "Perovskite_surface_treatment_synthesis_atmosphere_pressure": "Null",
  "Perovskite_surface_treatment_synthesis_atmosphere_relative_humidity": "Null",
  "Perovskite_surface_treatment_deposition_spin_coating_speed": "Null",
  "Perovskite_surface_treatment_deposition_spin_coating_time": "Null",
  "Perovskite_surface_treatment_deposition_thermal_annealing_temperature": "Null",
  "Perovskite_surface_treatment_deposition_thermal_annealing_time": "Null",
  "HTL_thickness": "Null",
  "HTL_stack_sequence": "Null",
  "HTL_additive_compound": "Null",
  "HTL_additive_concentration": "Null",
  "HTL_deposition_method": "spin-coating",
  "HTL_deposition_solution_concentration": "Null",
  "HTL_deposition_solvents_compound": "Null",
  "HTL_deposition_synthesis_atmosphere": "Null",
  "HTL_deposition_synthesis_atmosphere_pressure": "Null",
  "HTL_deposition_synthesis_atmosphere_relative_humidity": "Null",
  "HTL_deposition_spin_coating_speed": "Null",
  "HTL_deposition_spin_coating_time": "Null",
  "HTL_deposition_thermal_annealing_temperature": "Null",
  "HTL_deposition_thermal_annealing_time": "Null",
  "Backcontact_thickness": "Null",
  "Beckcontact_deposition_method": "thermal evaporation",
  "Backcontact_deposition_atmosphere_pressure": "Null",
  "Encapsulation_method": "Null",
  "Encapsulation_atmosphere": "Null",
  "JV_measured_device_matching": "Null",
  "JV_measured_reverse_scan_Voc": "1.14 V",
  "JV_measured_reverse_scan_Jsc": "24.80 mA/cm2",
  "JV_measured_reverse_scan_FF": "0.847",
  "JV_measured_reverse_scan_PCE": "23.95%",
  "JV_measured_forward_scan_Voc": "1.13 V",
  "JV_measured_forward_scan_Jsc": "24.80 mA/cm2",
  "JV_measured_forward_scan_FF": "0.835",
  "JV_measured_forward_scan_PCE": "23.40%",
  "JV_measured_light_spectra": "Null",
  "JV_measured_light_spectra_intensity": "Null",
  "JV_measured_scan_speed": "50 mV/s",
  "JV_measured_scan_delay_time": "200 ms",
  "JV_certified_PCE": "Null",
  "Stabilized_measured_PCE": "Null",
  "Stabilized_certified_PCE": "Null",
  "Stability_test_device_matching": "Null",
  "Stability_test_temperature": "60 °C",
  "Stability_test_atmosphere": "nitrogen",
  "Stability_test_light_spectra": "AM1.5",
  "Stability_test_light_intensity": "100 mW/cm2",
  "Stability_test_relative_humidity": "Null",
  "Stability_PCE_after_time": "500 h",
  "Stability_PCE_after_time_value": "91%"
}

File: dataset/2021-2025/10.1016_j.joule.2021.12.006/Device_BestPCE_grok_10.1016_j.joule.2021.12.006.json
{
  "Ref_DOI": "10.1016/j.joule.2021.12.006",
  "Ref_journal": "Joule",
  "Ref_publication_year": "2022",
  "Ref_title": "Facet orientation tailoring via 2D-seed-induced growth enables highly efficient and stable perovskite solar cells",
  "Cell_architecture": "NIP",
  "Cell_stack_sequence": "ITO/SnO2/Perovskite/Spiro-OMeTAD/Au",
  "Cell_area_measured": "0.0314 cm2",
  "ETL_thickness": "Null",
  "ETL_stack_sequence": "SnO2",
  "ETL_additive_compound": "Null",
  "ETL_additive_concentration": "Null",
  "ETL_deposition_method": "Spin-coating",
  "ETL_deposition_solution_concentration": "2.67%",
  "ETL_deposition_solvents_compound": "Water",
  "ETL_deposition_synthesis_atmosphere": "Air",
  "ETL_deposition_synthesis_atmosphere_pressure": "1 atm",
  "ETL_deposition_synthesis_atmosphere_relative_humidity": "Null",
  "ETL_deposition_spin_coating_speed": "3000 rpm",
  "ETL_deposition_spin_coating_time": "30 s",
  "ETL_deposition_thermal_annealing_temperature": "150 °C",
  "ETL_deposition_thermal_annealing_time": "30 min",
  "Perovskite_dimension": "3D/2D",
  "Perovskite_thickness": "Null",
  "Perovskite_composition_long_form": "FA0.75MA0.25PbI3",
  "Perovskite_additive_compound": "(BDA)PbI4",
  "Perovskite_additive_concentration": "1.9 mol%",
  "Perovskite_bandgap": "Null",
  "Perovskite_deposition_method": "Spin-coating",
  "Perovskite_deposition_sequential_spin_coating": "True",
  "Perovskite_deposition_spin_coating_antisolvent": "Null",
  "Perovskite_deposition_reaction_solutions_compounds": "PbI2; FAI:MAI:MACl",
  "Perovskite_deposition_reaction_solutions_concentrations": "1.5 M; 90:6.4:9 mg/mL",
  "Perovskite_deposition_final_solutions_concentration_before_deposition": "Null",
  "Perovskite_deposition_solvents_compound": "DMF:DMSO; IPA",
  "Perovskite_deposition_solvents_mixing_ratio": "9:1; Null",
  "Perovskite_deposition_synthesis_atmosphere": "Null",
  "Perovskite_deposition_synthesis_atmosphere_pressure": "Null",
  "Perovskite_deposition_synthesis_atmosphere_relative_humidity": "Null",
  "Perovskite_deposition_spin_coating_speed": "1500 rpm; 2000 rpm",
  "Perovskite_deposition_spin_coating_time": "30 s; 30 s",
  "Perovskite_deposition_thermal_annealing_atmosphere": "Air",
  "Perovskite_deposition_thermal_annealing_temperature": "70 °C; 150 °C",
  "Perovskite_deposition_thermal_annealing_time": "1 min; 15 min",
  "Perovskite_surface_treatment_material": "Null",
  "Perovskite_surface_treatment_method": "Null",
  "Perovskite_surface_treatment_solution_concentration": "Null",
  "Perovskite_surface_treatment_solvents_compound": "Null",
  "Perovskite_surface_treatment_synthesis_atmosphere": "Null",
  "Perovskite_surface_treatment_synthesis_atmosphere_pressure": "Null",
  "Perovskite_surface_treatment_synthesis_atmosphere_relative_humidity": "Null",
  "Perovskite_surface_treatment_deposition_spin_coating_speed": "Null",
  "Perovskite_surface_treatment_deposition_spin_coating_time": "Null",
  "Perovskite_surface_treatment_deposition_thermal_annealing_temperature": "Null",
  "Perovskite_surface_treatment_deposition_thermal_annealing_time": "Null",
  "HTL_thickness": "Null",
  "HTL_stack_sequence": "Spiro-OMeTAD",
  "HTL_additive_compound": "Li-TFSI; 4-tert-butylpyridine",
  "HTL_additive_concentration": "520 mg/mL; Null",
  "HTL_deposition_method": "Spin-coating",
  "HTL_deposition_solution_concentration": "72.3 mg/mL",
  "HTL_deposition_solvents_compound": "Chlorobenzene",
  "HTL_deposition_synthesis_atmosphere": "Null",
  "HTL_deposition_synthesis_atmosphere_pressure": "Null",
  "HTL_deposition_synthesis_atmosphere_relative_humidity": "Null",
  "HTL_deposition_spin_coating_speed": "4000 rpm",
  "HTL_deposition_spin_coating_time": "30 s",
  "HTL_deposition_thermal_annealing_temperature": "Null",
  "HTL_deposition_thermal_annealing_time": "Null",
  "Backcontact_thickness": "100 nm",
  "Beckcontact_deposition_method": "Thermal evaporation",
  "Backcontact_deposition_atmosphere_pressure": "8e-5 Pa",
  "Encapsulation_method": "Null",
  "Encapsulation_atmosphere": "Null",
  "JV_measured_device_matching": "True",
  "JV_measured_reverse_scan_Voc": "1.14",
  "JV_measured_reverse_scan_Jsc": "24.80",
  "JV_measured_reverse_scan_FF": "84.7",
  "JV_measured_reverse_scan_PCE": "23.95",
  "JV_measured_forward_scan_Voc": "Null",
  "JV_measured_forward_scan_Jsc": "Null",
  "JV_measured_forward_scan_FF": "Null",
  "JV_measured_forward_scan_PCE": "Null",
  "JV_measured_light_spectra": "AM1.5G",
  "JV_measured_light_spectra_intensity": "100 mW/cm2",
  "JV_measured_scan_speed": "0.05 V/s",
  "JV_measured_scan_delay_time": "200 ms",
  "JV_certified_PCE": "Null",
  "Stabilized_measured_PCE": "23.95",
  "Stabilized_certified_PCE": "Null",
  "Stability_test_device_matching": "True",
  "Stability_test_temperature": "60 °C",
  "Stability_test_atmosphere": "Nitrogen",
  "Stability_test_light_spectra": "AM1.5G",
  "Stability_test_light_intensity": "100 mW/cm2",
  "Stability_test_relative_humidity": "Null",
  "Stability_PCE_after_time": "500 hours",
  "Stability_PCE_after_time_value": "91%"
}
