Repository: jiayijdong/PSCbench

# PSCbench


**PSCbench** is a novel benchmark for materials science research-level scientific
dataset curation sourced from published journals. The benchmark is designed to evaluate the complex classification capabilities,
strong domain knowledge, and advanced calculation skills of LLMs.

## Data


The PSCbench dataset is under dataset folder in json file format. Each file is list of dictionary and can be extracted using following scripts.
Each file stands for one published journal, which is fully elaborated in the paper. 

```
with open("./dataset/retroactive/{}.json".format(subject), encoding='utf-8') as json_file:
    problems=json.load(json_file)
```

File: dataset/2021-2025/10.1016_j.joule.2021.12.006/Device_BestPCE_o3_10.1016_j.joule.2021.12.006.json
{
  "Ref_DOI": "10.1016/j.joule.2021.12.006",
  "Ref_journal": "Joule",
  "Ref_publication_year": "2022",
  "Ref_title": "Facet orientation tailoring via 2D-seed-induced growth enables highly efficient and stable perovskite solar cells",
  "Cell_architecture": "NIP",
  "Cell_stack_sequence": "Glass/ITO/SnO2/FA0.75MA0.25PbI3:(BDA)PbI4/spiro-OMeTAD/Au",
  "Cell_area_measured": "Null",
  "ETL_thickness": "Null",
  "ETL_stack_sequence": "SnO2",
  "ETL_additive_compound": "Null",
  "ETL_additive_concentration": "Null",
  "ETL_deposition_method": "Spin-coating",
  "ETL_deposition_solution_concentration": "2.67 wt%",
  "ETL_deposition_solvents_compound": "Water",
  "ETL_deposition_synthesis_atmosphere": "Air",
  "ETL_deposition_synthesis_atmosphere_pressure": "1 atm",
  "ETL_deposition_synthesis_atmosphere_relative_humidity": "Null",
  "ETL_deposition_spin_coating_speed": "3000 rpm",
  "ETL_deposition_spin_coating_time": "30 s",
  "ETL_deposition_thermal_annealing_temperature": "150 °C",
  "ETL_deposition_thermal_annealing_time": "30 min",
  "Perovskite_dimension": "3D/2D",
  "Perovskite_thickness": "Null",
  "Perovskite_composition_long_form": "FA0.75MA0.25PbI3 with 1.9 mol% (BDA)PbI4 seed",
  "Perovskite_additive_compound": "(BDA)PbI4",
  "Perovskite_additive_concentration": "1.9 mol%",
  "Perovskite_bandgap": "Null",
  "Perovskite_deposition_method": "Spin-coating",
  "Perovskite_deposition_sequential_spin_coating": "True",
  "Perovskite_deposition_spin_coating_antisolvent": "Null",
  "Perovskite_deposition_reaction_solutions_compounds": "PbI2+(BDA)PbI4; FAI+MAI+MACl",
  "Perovskite_deposition_reaction_solutions_concentrations": "1.5 M; 90 mg+6.4 mg+9 mg in 1 mL IPA",
  "Perovskite_deposition_final_solutions_concentration_before_deposition": "Null",
  "Perovskite_deposition_solvents_compound": "DMF;DMSO;IPA",
  "Perovskite_deposition_solvents_mixing_ratio": "9:1;Null",
  "Perovskite_deposition_synthesis_atmosphere": "Nitrogen",
  "Perovskite_deposition_synthesis_atmosphere_pressure": "1 atm",
  "Perovskite_deposition_synthesis_atmosphere_relative_humidity": "Null",
  "Perovskite_deposition_spin_coating_speed": "1500 rpm;2000 rpm",
  "Perovskite_deposition_spin_coating_time": "30 s;30 s",
  "Perovskite_deposition_thermal_annealing_atmosphere": "Air",
  "Perovskite_deposition_thermal_annealing_temperature": "150 °C",
  "Perovskite_deposition_thermal_annealing_time": "15 min",
  "Perovskite_surface_treatment_material": "Null",
  "Perovskite_surface_treatment_method": "Null",
  "Perovskite_surface_treatment_solution_concentration": "Null",
  "Perovskite_surface_treatment_solvents_compound": "Null",
  "Perovskite_surface_treatment_synthesis_atmosphere": "Null",
  "Perovskite_surface_treatment_synthesis_atmosphere_pressure": "Null",
  "Perovskite_surface_treatment_synthesis_atmosphere_relative_humidity": "Null",
  "Perovskite_surface_treatment_deposition_spin_coating_speed": "Null",
  "Perovskite_surface_treatment_deposition_spin_coating_time": "Null",
  "Perovskite_surface_treatment_deposition_thermal_annealing_temperature": "Null",
  "Perovskite_surface_treatment_deposition_thermal_annealing_time": "Null",
  "HTL_thickness": "Null",
  "HTL_stack_sequence": "spiro-OMeTAD",
  "HTL_additive_compound": "Li-TFSI;4-tert-butylpyridine",
  "HTL_additive_concentration": "520 mg/mL Li-TFSI (in acetonitrile);28.8 μL 4-tBP per mL",
  "HTL_deposition_method": "Spin-coating",
  "HTL_deposition_solution_concentration": "72.3 mg/mL",
  "HTL_deposition_solvents_compound": "Chlorobenzene",
  "HTL_deposition_synthesis_atmosphere": "Air",
  "HTL_deposition_synthesis_atmosphere_pressure": "1 atm",
  "HTL_deposition_synthesis_atmosphere_relative_humidity": "Null",
  "HTL_deposition_spin_coating_speed": "4000 rpm",
  "HTL_deposition_spin_coating_time": "30 s",
  "HTL_deposition_thermal_annealing_temperature": "Null",
  "HTL_deposition_thermal_annealing_time": "Null",
  "Backcontact_thickness": "100 nm",
  "Beckcontact_deposition_method": "Thermal evaporation",
  "Backcontact_deposition_atmosphere_pressure": "8E-5 Pa",
  "Encapsulation_method": "None",
  "Encapsulation_atmosphere": "Null",
  "JV_measured_device_matching": "True",
  "JV_measured_reverse_scan_Voc": "1.14 V",
  "JV_measured_reverse_scan_Jsc": "24.80 mA/cm2",
  "JV_measured_reverse_scan_FF": "84.7 %",
  "JV_measured_reverse_scan_PCE": "23.95 %",
  "JV_measured_forward_scan_Voc": "Null",
  "JV_measured_forward_scan_Jsc": "Null",
  "JV_measured_forward_scan_FF": "Null",
  "JV_measured_forward_scan_PCE": "Null",
  "JV_measured_light_spectra": "AM1.5G",
  "JV_measured_light_spectra_intensity": "100 mW/cm2",
  "JV_measured_scan_speed": "0.05 V/s",
  "JV_measured_scan_delay_time": "200 ms",
  "JV_certified_PCE": "Null",
  "Stabilized_measured_PCE": "Null",
  "Stabilized_certified_PCE": "Null",
  "Stability_test_device_matching": "True",
  "Stability_test_temperature": "60 °C",
  "Stability_test_atmosphere": "Nitrogen",
  "Stability_test_light_spectra": "AM1.5G",
  "Stability_test_light_intensity": "100 mW/cm2",
  "Stability_test_relative_humidity": "Null",
  "Stability_PCE_after_time": "500 h",
  "Stability_PCE_after_time_value": "91 %"
}

File: dataset/2021-2025/10.1016_j.joule.2021.12.006/Device_BestPCE_o4_mini_10.1016_j.joule.2021.12.006.json
{
  "Ref_DOI": "10.1016/j.joule.2021.12.006",
  "Ref_journal": "Joule",
  "Ref_publication_year": "2022",
  "Ref_title": "Facet orientation tailoring via 2D-seed-induced growth enables highly efficient and stable perovskite solar cells",
  "Cell_architecture": "NIP",
  "Cell_stack_sequence": "Glass/ITO/SnO2/FA0.75MA0.25PbI3/Spiro-OMeTAD/Au",
  "Cell_area_measured": "0.0314 cm2",
  "ETL_thickness": "Null",
  "ETL_stack_sequence": "SnO2",
  "ETL_additive_compound": "Null",
  "ETL_additive_concentration": "Null",
  "ETL_deposition_method": "Spin-coating",
  "ETL_deposition_solution_concentration": "2.67 wt%",
  "ETL_deposition_solvents_compound": "Water",
  "ETL_deposition_synthesis_atmosphere": "Air",
  "ETL_deposition_synthesis_atmosphere_pressure": "1 atm",
  "ETL_deposition_synthesis_atmosphere_relative_humidity": "Null",
  "ETL_deposition_spin_coating_speed": "3000 rpm",
  "ETL_deposition_spin_coating_time": "30 s",
  "ETL_deposition_thermal_annealing_temperature": "150 °C",
  "ETL_deposition_thermal_annealing_time": "30 min",
  "Perovskite_dimension": "3D",
  "Perovskite_thickness": "Null",
  "Perovskite_composition_long_form": "FA0.75MA0.25PbI3",
  "Perovskite_additive_compound": "MACl; (BDA)PbI4 seed",
  "Perovskite_additive_concentration": "9 mg/mL; 1.9 mol%",
  "Perovskite_bandgap": "Null",
  "Perovskite_deposition_method": "Two-step spin-coating",
  "Perovskite_deposition_sequential_spin_coating": "True",
  "Perovskite_deposition_spin_coating_antisolvent": "Null",
  "Perovskite_deposition_reaction_solutions_compounds": "PbI2 with (BDA)PbI4 seed; FAI, MAI and MACl",
  "Perovskite_deposition_reaction_solutions_concentrations": "1.5 M PbI2 & 1.9 mol% seed; 90 mg/mL FAI & 6.4 mg/mL MAI & 9 mg/mL MACl",
  "Perovskite_deposition_final_solutions_concentration_before_deposition": "Null",
  "Perovskite_deposition_solvents_compound": "DMF; DMSO; IPA",
  "Perovskite_deposition_solvents_mixing_ratio": "9:1; Null",
  "Perovskite_deposition_synthesis_atmosphere": "Nitrogen",
  "Perovskite_deposition_synthesis_atmosphere_pressure": "1 atm",
  "Perovskite_deposition_synthesis_atmosphere_relative_humidity": "Null",
  "Perovskite_deposition_spin_coating_speed": "1500 rpm; 2000 rpm",
  "Perovskite_deposition_spin_coating_time": "30 s; 30 s",
  "Perovskite_deposition_thermal_annealing_atmosphere": "Air",
  "Perovskite_deposition_thermal_annealing_temperature": "150 °C",
  "Perovskite_deposition_thermal_annealing_time": "15 min",
  "Perovskite_surface_treatment_material": "Null",
  "Perovskite_surface_treatment_method": "Null",
  "Perovskite_surface_treatment_solution_concentration": "Null",
  "Perovskite_surface_treatment_solvents_compound": "Null",
  "Perovskite_surface_treatment_synthesis_atmosphere": "Null",
  "Perovskite_surface_treatment_synthesis_atmosphere_pressure": "Null",
  "Perovskite_surface_treatment_synthesis_atmosphere_relative_humidity": "Null",
  "Perovskite_surface_treatment_deposition_spin_coating_speed": "Null",
  "Perovskite_surface_treatment_deposition_spin_coating_time": "Null",
  "Perovskite_surface_treatment_deposition_thermal_annealing_temperature": "Null",
  "Perovskite_surface_treatment_deposition_thermal_annealing_time": "Null",
  "HTL_thickness": "Null",
  "HTL_stack_sequence": "Spiro-OMeTAD",
  "HTL_additive_compound": "Li-TFSI; tBP",
  "HTL_additive_concentration": "520 mg/mL; Null",
  "HTL_deposition_method": "Spin-coating",
  "HTL_deposition_solution_concentration": "72.3 mg/mL",
  "HTL_deposition_solvents_compound": "Chlorobenzene",
  "HTL_deposition_synthesis_atmosphere": "Null",
  "HTL_deposition_synthesis_atmosphere_pressure": "Null",
  "HTL_deposition_synthesis_atmosphere_relative_humidity": "Null",
  "HTL_deposition_spin_coating_speed": "4000 rpm",
  "HTL_deposition_spin_coating_time": "30 s",
  "HTL_deposition_thermal_annealing_temperature": "Null",
  "HTL_deposition_thermal_annealing_time": "Null",
  "Backcontact_thickness": "100 nm",
  "Beckcontact_deposition_method": "Thermal evaporation",
  "Backcontact_deposition_atmosphere_pressure": "Null",
  "Encapsulation_method": "Null",
  "Encapsulation_atmosphere": "Null",
  "JV_measured_device_matching": "True",
  "JV_measured_reverse_scan_Voc": "1.14 V",
  "JV_measured_reverse_scan_Jsc": "24.80 mA/cm2",
  "JV_measured_reverse_scan_FF": "84.7%",
  "JV_measured_reverse_scan_PCE": "23.95%",
  "JV_measured_forward_scan_Voc": "Null",
  "JV_measured_forward_scan_Jsc": "Null",
  "JV_measured_forward_scan_FF": "Null",
  "JV_measured_forward_scan_PCE": "Null",
  "JV_measured_light_spectra": "AM1.5G",
  "JV_measured_light_spectra_intensity": "100 mW/cm2",
  "JV_measured_scan_speed": "0.05 V/s",
  "JV_measured_scan_delay_time": "200 ms",
  "JV_certified_PCE": "Null",
  "Stabilized_measured_PCE": "Null",
  "Stabilized_certified_PCE": "Null",
  "Stability_test_device_matching": "True",
  "Stability_test_temperature": "60 °C",
  "Stability_test_atmosphere": "Nitrogen",
  "Stability_test_light_spectra": "AM1.5G",
  "Stability_test_light_intensity": "100 mW/cm2",
  "Stability_test_relative_humidity": "Null",
  "Stability_PCE_after_time": "500 h",
  "Stability_PCE_after_time_value": "91%"
}

File: dataset/2021-2025/10.1016_j.joule.2022.02.014/Device_BestPCE_10.1016_j.joule.2022.02.014.json
{
    "Ref_DOI": "10.1016/j.joule.2022.02.014",
    "Ref_journal": "Joule",
    "Ref_publication_year": "2022",
    "Ref_title": "Tin perovskite solar cells with >1,300 h of operational stability in N2 through a synergistic chemical engineering approach",
    "Cell_architecture": "PIN",
    "Cell_stack_sequence": "ITO/PEDOT:PSS/FASnI3+DipI+NaBH4/C60/BCP/Ag",
    "Cell_area_measured": "0.121 cm2",
    "ETL_thickness": "30 nm",
    "ETL_stack_sequence": "C60/BCP",
    "ETL_additive_compound": "Null",
    "ETL_additive_concentration": "Null",
    "ETL_deposition_method": "Thermal evaporation/Thermal evaporation",
    "ETL_deposition_solution_concentration": "Null",
    "ETL_deposition_solvents_compound": "Null",
    "ETL_deposition_synthesis_atmosphere": "Null",
    "ETL_deposition_synthesis_atmosphere_pressure": "Null",
    "ETL_deposition_synthesis_atmosphere_relative_humidity": "Null",
    "ETL_deposition_spin_coating_speed": "Null",
    "ETL_deposition_spin_coating_time": "Null",
    "ETL_deposition_thermal_annealing_temperature": "Null",
    "ETL_deposition_thermal_annealing_time": "Null",
    "Perovskite_dimension": "3D",
    "Perovskite_thickness": "191 nm",
    "Perovskite_composition_long_form": "FASnI3",
    "Perovskite_additive_compound": "DipI;NaBH4",
    "Perovskite_additive_concentration": "0.16 M;0.05 M",
    "Perovskite_bandgap": "1.39 eV",
    "Perovskite_deposition_method": "Spin-coating",
    "Perovskite_deposition_sequential_spin_coating": "False",
    "Perovskite_deposition_spin_coating_antisolvent": "Chlorobenzene",
    "Perovskite_deposition_reaction_solutions_compounds": "SnI2;FAI;SnF2;DipI;NaBH4",
    "Perovskite_deposition_reaction_solutions_concentrations": "0.8 M;0.72 M;0.08 M;0.16 M;0.05 M",
    "Perovskite_deposition_final_solutions_concentration_before_deposition": "Null",
    "Perovskite_deposition_solvents_compound": "DMSO;DMF",
    "Perovskite_deposition_solvents_mixing_ratio": "9:1",
    "Perovskite_deposition_synthesis_atmosphere": "N2",
    "Perovskite_deposition_synthesis_atmosphere_pressure": "Null",
    "Perovskite_deposition_synthesis_atmosphere_relative_humidity": "Null",
    "Perovskite_deposition_spin_coating_speed": "4000 rpm",
    "Perovskite_deposition_spin_coating_time": "50 s",
    "Perovskite_deposition_thermal_annealing_atmosphere": "Null",
    "Perovskite_deposition_thermal_annealing_temperature": "70°C;100°C",
    "Perovskite_deposition_thermal_annealing_time": "1 min;19 min",
    "Perovskite_surface_treatment_material": "Null",
    "Perovskite_surface_treatment_method": "Null",
    "Perovskite_surface_treatment_solution_concentration": "Null",
    "Perovskite_surface_treatment_solvents_compound": "Null",
    "Perovskite_surface_treatment_synthesis_atmosphere": "Null",
    "Perovskite_surface_treatment_synthesis_atmosphere_pressure": "Null",
    "Perovskite_surface_treatment_synthesis_atmosphere_relative_humidity": "Null",
    "Perovskite_surface_treatment_deposition_spin_coating_speed": "Null",
    "Perovskite_surface_treatment_deposition_spin_coating_time": "Null",
    "Perovskite_surface_treatment_deposition_thermal_annealing_temperature": "Null",
    "Perovskite_surface_treatment_deposition_thermal_annealing_time": "Null",
    "HTL_thickness": "Null",
    "HTL_stack_sequence": "PEDOT:PSS",
    "HTL_additive_compound": "Null",
    "HTL_additive_concentration": "Null",
    "HTL_deposition_method": "Spin-Coating",
    "HTL_deposition_solution_concentration": "Null",
    "HTL_deposition_solvents_compound": "Null",
    "HTL_deposition_synthesis_atmosphere": "Air",
    "HTL_deposition_synthesis_atmosphere_pressure": "1 atm",
    "HTL_deposition_synthesis_atmosphere_relative_humidity": "Null",
    "HTL_deposition_spin_coating_speed": "5000 rpm",
    "HTL_deposition_spin_coating_time": "40 s",
    "HTL_deposition_thermal_annealing_temperature": "130°C",
    "HTL_deposition_thermal_annealing_time": "20 min",
    "Backcontact_thickness": "100 nm",
    "Beckcontact_deposition_method": "Thermal evaporation",
    "Backcontact_deposition_atmosphere_pressure": "Null",
    "Encapsulation_method": "Null",
    "Encapsulation_atmosphere": "Null",
    "JV_measured_device_matching": "True",
    "JV_measured_reverse_scan_Voc": "0.655 V",
    "JV_measured_reverse_scan_Jsc": "22.06 mA/cm2",
    "JV_measured_reverse_scan_FF": "69.57 %",
    "JV_measured_reverse_scan_PCE": "10.05 %",
    "JV_measured_forward_scan_Voc": "0.656 V",
    "JV_measured_forward_scan_Jsc": "22.13 mA/cm2",
    "JV_measured_forward_scan_FF": "73.11 %",
    "JV_measured_forward_scan_PCE": "10.61 %",
    "JV_measured_light_spectra": "AM1.5G",
    "JV_measured_light_spectra_intensity": "100 mW/cm2",
    "JV_measured_scan_speed": "Null",
    "JV_measured_scan_delay_time": "Null",
    "JV_certified_PCE": "Null",
    "Stabilized_measured_PCE": "Null",
    "Stabilized_certified_PCE": "Null",
    "Stability_test_device_matching": "True",
    "Stability_test_temperature": "Null",
    "Stability_test_atmosphere": "N2",
    "Stability_test_light_spectra": "AM1.5G",
    "Stability_test_light_intensity": "100 mW/cm2",
    "Stability_test_relative_humidity": "Null",
    "Stability_PCE_after_time": "1300 hours",
    "Stability_PCE_after_time_value": "96 %"
}

File: dataset/2021-2025/10.1016_j.joule.2022.02.014/Device_BestPCE_Gemini_1.5_pro_10.1016_j.joule.2022.02.014.json
{
  "Ref_DOI": "10.1016/j.joule.2022.02.014",
  "Ref_journal": "Joule",
  "Ref_publication_year": "2022",
  "Ref_title": "Tin perovskite solar cells with >1,300 h of operational stability in N2 through a synergistic chemical engineering approach",
  "Cell_architecture": "PIN",
  "Cell_stack_sequence": "ITO/PEDOT:PSS/FASnI3+DipI+NaBH4/C60/BCP/Ag",
  "Cell_area_measured": "0.121 cm2",
  "ETL_thickness": "30 nm",
  "ETL_stack_sequence": "C60",
  "ETL_additive_compound": "Null",
  "ETL_additive_concentration": "Null",
  "ETL_deposition_method": "Thermal evaporation",
  "ETL_deposition_solution_concentration": "Null",
  "ETL_deposition_solvents_compound": "Null",
  "ETL_deposition_synthesis_atmosphere": "Null",
  "ETL_deposition_synthesis_atmosphere_pressure": "Null",
  "ETL_deposition_synthesis_atmosphere_relative_humidity": "Null",
  "ETL_deposition_spin_coating_speed": "Null",
  "ETL_deposition_spin_coating_time": "Null",
  "ETL_deposition_thermal_annealing_temperature": "Null",
  "ETL_deposition_thermal_annealing_time": "Null",
  "Perovskite_dimension": "3D",
  "Perovskite_thickness": "191 ± 19 nm",
  "Perovskite_composition_long_form": "FASnI3",
  "Perovskite_additive_compound": "DipI;NaBH4",
  "Perovskite_additive_concentration": "0.16 M;0.05 M",
  "Perovskite_bandgap": "1.39 eV",
  "Perovskite_deposition_method": "Spin-coating",
  "Perovskite_deposition_sequential_spin_coating": false,
  "Perovskite_deposition_spin_coating_antisolvent": "Chlorobenzene",
  "Perovskite_deposition_reaction_solutions_compounds": "SnI2;FAI;SnF2;DipI;NaBH4",
  "Perovskite_deposition_reaction_solutions_concentrations": "0.8 M;0.72 M;0.08 M;0.16 M;0.05 M",
  "Perovskite_deposition_final_solutions_concentration_before_deposition": "Null",
  "Perovskite_deposition_solvents_compound": "DMSO;DMF",
  "Perovskite_deposition_solvents_mixing_ratio": "9;1",
  "Perovskite_deposition_synthesis_atmosphere": "N2",
  "Perovskite_deposition_synthesis_atmosphere_pressure": "1 atm",
  "Perovskite_deposition_synthesis_atmosphere_relative_humidity": "Null",
  "Perovskite_deposition_spin_coating_speed": "4000 rpm",
  "Perovskite_deposition_spin_coating_time": "50 s",
  "Perovskite_deposition_thermal_annealing_atmosphere": "Null",
  "Perovskite_deposition_thermal_annealing_temperature": "70 °C;100 °C",
  "Perovskite_deposition_thermal_annealing_time": "1 min;19 min",
  "Perovskite_surface_treatment_material": "Null",
  "Perovskite_surface_treatment_method": "Null",
  "Perovskite_surface_treatment_solution_concentration": "Null",
  "Perovskite_surface_treatment_solvents_compound": "Null",
  "Perovskite_surface_treatment_synthesis_atmosphere": "Null",
  "Perovskite_surface_treatment_synthesis_atmosphere_pressure": "Null",
  "Perovskite_surface_treatment_synthesis_atmosphere_relative_humidity": "Null",
  "Perovskite_surface_treatment_deposition_spin_coating_speed": "Null",
  "Perovskite_surface_treatment_deposition_spin_coating_time": "Null",
  "Perovskite_surface_treatment_deposition_thermal_annealing_temperature": "Null",
  "Perovskite_surface_treatment_deposition_thermal_annealing_time": "Null",
  "HTL_thickness": "Null",
  "HTL_stack_sequence": "PEDOT:PSS",
  "HTL_additive_compound": "Null",
  "HTL_additive_concentration": "Null",
  "HTL_deposition_method": "Spin-coating",
  "HTL_deposition_solution_concentration": "Null",
  "HTL_deposition_solvents_compound": "H2O",
  "HTL_deposition_synthesis_atmosphere": "Air",
  "HTL_deposition_synthesis_atmosphere_pressure": "1 atm",
  "HTL_deposition_synthesis_atmosphere_relative_humidity": "Null",
  "HTL_deposition_spin_coating_speed": "5000 rpm",
  "HTL_deposition_spin_coating_time": "40 s",
  "HTL_deposition_thermal_annealing_temperature": "130 °C",
  "HTL_deposition_thermal_annealing_time": "20 min",
  "Backcontact_thickness": "100 nm",
  "Beckcontact_deposition_method": "Thermal evaporation",
  "Backcontact_deposition_atmosphere_pressure": "Null",
  "Encapsulation_method": "Null",
  "Encapsulation_atmosphere": "Null",
  "JV_measured_device_matching": true,
  "JV_measured_reverse_scan_Voc": "0.655 V",
  "JV_measured_reverse_scan_Jsc": "22.06 mA/cm2",
  "JV_measured_reverse_scan_FF": "69.57 %",
  "JV_measured_reverse_scan_PCE": "10.05 %",
  "JV_measured_forward_scan_Voc": "0.656 V",
  "JV_measured_forward_scan_Jsc": "22.13 mA/cm2",
  "JV_measured_forward_scan_FF": "73.11 %",
  "JV_measured_forward_scan_PCE": "10.61 %",
  "JV_measured_light_spectra": "AM1.5G",
  "JV_measured_light_spectra_intensity": "100 mW/cm2",
  "JV_measured_scan_speed": "Null",
  "JV_measured_scan_delay_time": "Null",
  "JV_certified_PCE": "Null",
  "Stabilized_measured_PCE": "Null",
  "Stabilized_certified_PCE": "Null",
  "Stability_test_device_matching": true,
  "Stability_test_temperature": "Null",
  "Stability_test_atmosphere": "N2",
  "Stability_test_light_spectra": "Null",
  "Stability_test_light_intensity": "100 mW/cm2",
  "Stability_test_relative_humidity": "Null",
  "Stability_PCE_after_time": "1300 hours",
  "Stability_PCE_after_time_value": "96%"
}

File: dataset/2021-2025/10.1016_j.joule.2022.02.014/Device_BestPCE_Gemini_2.0_Flash_10.1016_j.joule.2022.02.014.json
{
  "Ref_DOI": "10.1016/j.joule.2022.02.014",
  "Ref_journal": "Joule",
  "Ref_publication_year": "2022",
  "Ref_title": "Tin perovskite solar cells with >1,300 h of operational stability in N 2through a synergistic chemical engineering approach",
  "Cell_architecture": "NIP",
  "Cell_stack_sequence": "ITO/PEDOT:PSS/Sn-HP/C60/BCP/Ag",
  "Cell_area_measured": "0.121 squared cm",
  "ETL_thickness": "30",
  "ETL_stack_sequence": "C60",
  "ETL_additive_compound": "Null",
  "ETL_additive_concentration": "Null",
  "ETL_deposition_method": "Thermal evaporation",
  "ETL_deposition_solution_concentration": "Null",
  "ETL_deposition_solvents_compound": "Null",
  "ETL_deposition_synthesis_atmosphere": "Null",
  "ETL_deposition_synthesis_atmosphere_pressure": "Null",
  "ETL_deposition_synthesis_atmosphere_relative_humidity": "Null",
  "ETL_deposition_spin_coating_speed": "Null",
  "ETL_deposition_spin_coating_time": "Null",
  "ETL_deposition_thermal_annealing_temperature": "Null",
  "ETL_deposition_thermal_annealing_time": "Null",
  "Perovskite_dimension": "3D",
  "Perovskite_thickness": "191",
  "Perovskite_composition_long_form": "FASnI3",
  "Perovskite_additive_compound": "DipI; NaBH4; SnF2",
  "Perovskite_additive_concentration": "0.16 M; 0.05 M; 0.08 M",
  "Perovskite_bandgap": "1.39",
  "Perovskite_deposition_method": "Spin-coating",
  "Perovskite_deposition_sequential_spin_coating": "False",
  "Perovskite_deposition_spin_coating_antisolvent": "Chlorobenzene",
  "Perovskite_deposition_reaction_solutions_compounds": "SnI2; FAI; DipI; SnF2; NaBH4",
  "Perovskite_deposition_reaction_solutions_concentrations": "0.8 M; 0.72 M; 0.16 M; 0.08 M; 0.05 M",
  "Perovskite_deposition_final_solutions_concentration_before_deposition": "Null",
  "Perovskite_deposition_solvents_compound": "DMSO; DMF",
  "Perovskite_deposition_solvents_mixing_ratio": "9:1",
  "Perovskite_deposition_synthesis_atmosphere": "Nitrogen",
  "Perovskite_deposition_synthesis_atmosphere_pressure": "Null",
  "Perovskite_deposition_synthesis_atmosphere_relative_humidity": "Null",
  "Perovskite_deposition_spin_coating_speed": "4000",
  "Perovskite_deposition_spin_coating_time": "50",
  "Perovskite_deposition_thermal_annealing_atmosphere": "Null",
  "Perovskite_deposition_thermal_annealing_temperature": "70; 100",
  "Perovskite_deposition_thermal_annealing_time": "1; 19",
  "Perovskite_surface_treatment_material": "Null",
  "Perovskite_surface_treatment_method": "Null",
  "Perovskite_surface_treatment_solution_concentration": "Null",
  "Perovskite_surface_treatment_solvents_compound": "Null",
  "Perovskite_surface_treatment_synthesis_atmosphere": "Null",
  "Perovskite_surface_treatment_synthesis_atmosphere_pressure": "Null",
  "Perovskite_surface_treatment_synthesis_atmosphere_relative_humidity": "Null",
  "Perovskite_surface_treatment_deposition_spin_coating_speed": "Null",
  "Perovskite_surface_treatment_deposition_spin_coating_time": "Null",
  "Perovskite_surface_treatment_deposition_thermal_annealing_temperature": "Null",
  "Perovskite_surface_treatment_deposition_thermal_annealing_time": "Null",
  "HTL_thickness": "Null",
  "HTL_stack_sequence": "PEDOT:PSS",
  "HTL_additive_compound": "Null",
  "HTL_additive_concentration": "Null",
  "HTL_deposition_method": "Spin-coating",
  "HTL_deposition_solution_concentration": "Null",
  "HTL_deposition_solvents_compound": "Null",
  "HTL_deposition_synthesis_atmosphere": "Air",
  "HTL_deposition_synthesis_atmosphere_pressure": "1 atm",
  "HTL_deposition_synthesis_atmosphere_relative_humidity": "Null",
  "HTL_deposition_spin_coating_speed": "5000",
  "HTL_deposition_spin_coating_time": "40",
  "HTL_deposition_thermal_annealing_temperature": "130",
  "HTL_deposition_thermal_annealing_time": "20",
  "Backcontact_thickness": "100",
  "Beckcontact_deposition_method": "Thermal evaporation",
  "Backcontact_deposition_atmosphere_pressure": "Null",
  "Encapsulation_method": "Null",
  "Encapsulation_atmosphere": "Null",
  "JV_measured_device_matching": "True",
  "JV_measured_reverse_scan_Voc": "0.655",
  "JV_measured_reverse_scan_Jsc": "22.06",
  "JV_measured_reverse_scan_FF": "69.57",
  "JV_measured_reverse_scan_PCE": "10.05",
  "JV_measured_forward_scan_Voc": "0.656",
  "JV_measured_forward_scan_Jsc": "22.13",
  "JV_measured_forward_scan_FF": "73.11",
  "JV_measured_forward_scan_PCE": "10.61",
  "JV_measured_light_spectra": "AM1.5G",
  "JV_measured_light_spectra_intensity": "100 mW/cm2",
  "JV_measured_scan_speed": "Null",
  "JV_measured_scan_delay_time": "Null",
  "JV_certified_PCE": "Null",
  "Stabilized_measured_PCE": "Null",
  "Stabilized_certified_PCE": "Null",
  "Stability_test_device_matching": "True",
  "Stability_test_temperature": "Null",
  "Stability_test_atmosphere": "Nitrogen",
  "Stability_test_light_spectra": "AM1.5G",
  "Stability_test_light_intensity": "100 mW/cm2",
  "Stability_test_relative_humidity": "Null",
  "Stability_PCE_after_time": "1300 hours",
  "Stability_PCE_after_time_value": "96"
}

File: dataset/2021-2025/10.1016_j.joule.2022.02.014/Device_BestPCE_Gemini_2.5_Flash_10.1016_j.joule.2022.02.014.json
{
  "Ref_DOI": "10.1016/j.joule.2022.02.014",
  "Ref_journal": "Joule",
  "Ref_publication_year": "2022",
  "Ref_title": "Tin perovskite solar cells with >1,300 h of operational stability in N2 through a synergistic chemical engineering approach",
  "Cell_architecture": "PIN",
  "Cell_stack_sequence": "ITO/PEDOT:PSS/FASnI3+DipI+NaBH4/C60/BCP/Ag",
  "Cell_area_measured": "0.121 cm2",
  "ETL_thickness": "30/6 nm",
  "ETL_stack_sequence": "C60/BCP",
  "ETL_additive_compound": "Null",
  "ETL_additive_concentration": "Null",
  "ETL_deposition_method": "Thermal evaporation/Thermal evaporation",
  "ETL_deposition_solution_concentration": "Null/Null",
  "ETL_deposition_solvents_compound": "Null/Null",
  "ETL_deposition_synthesis_atmosphere": "Null",
  "ETL_deposition_synthesis_atmosphere_pressure": "Null",
  "ETL_deposition_synthesis_atmosphere_relative_humidity": "Null",
  "ETL_deposition_spin_coating_speed": "Null/Null",
  "ETL_deposition_spin_coating_time": "Null/Null",
  "ETL_deposition_thermal_annealing_temperature": "Null/Null",
  "ETL_deposition_thermal_annealing_time": "Null/Null",
  "Perovskite_dimension": "3D",
  "Perovskite_thickness": "191 nm",
  "Perovskite_composition_long_form": "FASnI3",
  "Perovskite_additive_compound": "Dipropylammonium iodide;Sodium borohydride",
  "Perovskite_additive_concentration": "0.16 M;0.05 M",
  "Perovskite_bandgap": "1.39 eV",
  "Perovskite_deposition_method": "Spin-coating",
  "Perovskite_deposition_sequential_spin_coating": "False",
  "Perovskite_deposition_spin_coating_antisolvent": "Chlorobenzene",
  "Perovskite_deposition_reaction_solutions_compounds": "SnI2;FAI;DipI;SnF2;NaBH4",
  "Perovskite_deposition_reaction_solutions_concentrations": "0.8 M;0.72 M;0.16 M;0.08 M;0.05 M",
  "Perovskite_deposition_final_solutions_concentration_before_deposition": "472.84 mg/mL",
  "Perovskite_deposition_solvents_compound": "DMSO;DMF",
  "Perovskite_deposition_solvents_mixing_ratio": "9:1 (v/v)",
  "Perovskite_deposition_synthesis_atmosphere": "Nitrogen",
  "Perovskite_deposition_synthesis_atmosphere_pressure": "Null",
  "Perovskite_deposition_synthesis_atmosphere_relative_humidity": "Null",
  "Perovskite_deposition_spin_coating_speed": "4000 rpm",
  "Perovskite_deposition_spin_coating_time": "50 s",
  "Perovskite_deposition_thermal_annealing_atmosphere": "Null",
  "Perovskite_deposition_thermal_annealing_temperature": "70;100 °C",
  "Perovskite_deposition_thermal_annealing_time": "1;19 min",
  "Perovskite_surface_treatment_material": "Null",
  "Perovskite_surface_treatment_method": "Null",
  "Perovskite_surface_treatment_solution_concentration": "Null",
  "Perovskite_surface_treatment_solvents_compound": "Null",
  "Perovskite_surface_treatment_synthesis_atmosphere": "Null",
  "Perovskite_surface_treatment_synthesis_atmosphere_pressure": "Null",
  "Perovskite_surface_treatment_synthesis_atmosphere_relative_humidity": "Null",
  "Perovskite_surface_treatment_deposition_spin_coating_speed": "Null",
  "Perovskite_surface_treatment_deposition_spin_coating_time": "Null",
  "Perovskite_surface_treatment_deposition_thermal_annealing_temperature": "Null",
  "Perovskite_surface_treatment_deposition_thermal_annealing_time": "Null",
  "HTL_thickness": "Null",
  "HTL_stack_sequence": "PEDOT:PSS",
  "HTL_additive_compound": "Null",
  "HTL_additive_concentration": "Null",
  "HTL_deposition_method": "Spin-coating",
  "HTL_deposition_solution_concentration": "Null",
  "HTL_deposition_solvents_compound": "Water",
  "HTL_deposition_synthesis_atmosphere": "Air",
  "HTL_deposition_synthesis_atmosphere_pressure": "1 atm",
  "HTL_deposition_synthesis_atmosphere_relative_humidity": "Null",
  "HTL_deposition_spin_coating_speed": "5000 rpm",
  "HTL_deposition_spin_coating_time": "40 s",
  "HTL_deposition_thermal_annealing_temperature": "130 °C",
  "HTL_deposition_thermal_annealing_time": "20 min",
  "Backcontact_thickness": "100 nm",
  "Beckcontact_deposition_method": "Thermal evaporation",
  "Backcontact_deposition_atmosphere_pressure": "Null",
  "Encapsulation_method": "Null",
  "Encapsulation_atmosphere": "Null",
  "JV_measured_device_matching": "True",
  "JV_measured_reverse_scan_Voc": "0.655 V",
  "JV_measured_reverse_scan_Jsc": "22.06 mA/cm2",
  "JV_measured_reverse_scan_FF": "69.57 %",
  "JV_measured_reverse_scan_PCE": "10.05 %",
  "JV_measured_forward_scan_Voc": "0.656 V",
  "JV_measured_forward_scan_Jsc": "22.13 mA/cm2",
  "JV_measured_forward_scan_FF": "73.11 %",
  "JV_measured_forward_scan_PCE": "10.61 %",
  "JV_measured_light_spectra": "AM1.5G",
  "JV_measured_light_spectra_intensity": "100 mW/cm2",
  "JV_measured_scan_speed": "Null",
  "JV_measured_scan_delay_time": "Null",
  "JV_certified_PCE": "Null",
  "Stabilized_measured_PCE": "10.1856 %",
  "Stabilized_certified_PCE": "Null",
  "Stability_test_device_matching": "True",
  "Stability_test_temperature": "Null",
  "Stability_test_atmosphere": "Nitrogen",
  "Stability_test_light_spectra": "AM1.5G",
  "Stability_test_light_intensity": "100 mW/cm2",
  "Stability_test_relative_humidity": "Null",
  "Stability_PCE_after_time": "1300 hours",
  "Stability_PCE_after_time_value": "96 %"
}

File: dataset/2021-2025/10.1016_j.joule.2022.02.014/Device_BestPCE_claude_haiku_10.1016_j.joule.2022.02.014.json
{
  "Ref_DOI": "10.1016/j.joule.2022.02.014",
  "Ref_journal": "Joule",
  "Ref_publication_year": "2022",
  "Ref_title": "Tin perovskite solar cells with >1,300 h of operational stability in N2 through a synergistic chemical engineering approach",
  "Cell_architecture": "NIP",
  "Cell_stack_sequence": "ITO/PEDOT:PSS/FASnI3/C60/BCP/Ag",
  "Cell_area_measured": "0.121 cm2",
  "ETL_thickness": "30",
  "ETL_stack_sequence": "C60/BCP",
  "ETL_additive_compound": "Null",
  "ETL_additive_concentration": "Null",
  "ETL_deposition_method": "Thermal evaporation",
  "ETL_deposition_solution_concentration": "Null",
  "ETL_deposition_solvents_compound": "Null",
  "ETL_deposition_synthesis_atmosphere": "Nitrogen",
  "ETL_deposition_synthesis_atmosphere_pressure": "1 atm",
  "ETL_deposition_synthesis_atmosphere_relative_humidity": "Null",
  "ETL_deposition_spin_coating_speed": "Null",
  "ETL_deposition_spin_coating_time": "Null",
  "ETL_deposition_thermal_annealing_temperature": "Null",
  "ETL_deposition_thermal_annealing_time": "Null",
  "Perovskite_dimension": "3D",
  "Perovskite_thickness": "191",
  "Perovskite_composition_long_form": "FASnI3",
  "Perovskite_additive_compound": "DipI; NaBH4",
  "Perovskite_additive_concentration": "0.16 M; 0.05 M",
  "Perovskite_bandgap": "1.38",
  "Perovskite_deposition_method": "Spin-coating",
  "Perovskite_deposition_sequential_spin_coating": "False",
  "Perovskite_deposition_spin_coating_antisolvent": "Chlorobenzene",
  "Perovskite_deposition_reaction_solutions_compounds": "SnI2; FAI; SnF2; DipI; NaBH4",
  "Perovskite_deposition_reaction_solutions_concentrations": "0.8 M; 0.72 M; 0.08 M; 0.16 M; 0.05 M",
  "Perovskite_deposition_final_solutions_concentration_before_deposition": "Null",
  "Perovskite_deposition_solvents_compound": "DMSO; DMF",
  "Perovskite_deposition_solvents_mixing_ratio": "9:1",
  "Perovskite_deposition_synthesis_atmosphere": "Nitrogen",
  "Perovskite_deposition_synthesis_atmosphere_pressure": "1 atm",
  "Perovskite_deposition_synthesis_atmosphere_relative_humidity": "Null",
  "Perovskite_deposition_spin_coating_speed": "4000",
  "Perovskite_deposition_spin_coating_time": "50",
  "Perovskite_deposition_thermal_annealing_atmosphere": "Air",
  "Perovskite_deposition_thermal_annealing_temperature": "70; 100",
  "Perovskite_deposition_thermal_annealing_time": "1; 19",
  "Perovskite_surface_treatment_material": "Null",
  "Perovskite_surface_treatment_method": "Null",
  "Perovskite_surface_treatment_solution_concentration": "Null",
  "Perovskite_surface_treatment_solvents_compound": "Null",
  "Perovskite_surface_treatment_synthesis_atmosphere": "Null",
  "Perovskite_surface_treatment_synthesis_atmosphere_pressure": "Null",
  "Perovskite_surface_treatment_synthesis_atmosphere_relative_humidity": "Null",
  "Perovskite_surface_treatment_deposition_spin_coating_speed": "Null",
  "Perovskite_surface_treatment_deposition_spin_coating_time": "Null",
  "Perovskite_surface_treatment_deposition_thermal_annealing_temperature": "Null",
  "Perovskite_surface_treatment_deposition_thermal_annealing_time": "Null",
  "HTL_thickness": "Null",
  "HTL_stack_sequence": "PEDOT:PSS",
  "HTL_additive_compound": "Null",
  "HTL_additive_concentration": "Null",
  "HTL_deposition_method": "Spin-coating",
  "HTL_deposition_solution_concentration": "Null",
  "HTL_deposition_solvents_compound": "Null",
  "HTL_deposition_synthesis_atmosphere": "Air",
  "HTL_deposition_synthesis_atmosphere_pressure": "1 atm",
  "HTL_deposition_synthesis_atmosphere_relative_humidity": "Null",
  "HTL_deposition_spin_coating_speed": "5000",
  "HTL_deposition_spin_coating_time": "40",
  "HTL_deposition_thermal_annealing_temperature": "130",
  "HTL_deposition_thermal_annealing_time": "20",
  "Backcontact_thickness": "100",
  "Beckcontact_deposition_method": "Thermal evaporation",
  "Backcontact_deposition_atmosphere_pressure": "Null",
  "Encapsulation_method": "Null",
  "Encapsulation_atmosphere": "Null",
  "JV_measured_device_matching": "True",
  "JV_measured_reverse_scan_Voc": "0.655",
  "JV_measured_reverse_scan_Jsc": "22.06",
  "JV_measured_reverse_scan_FF": "69.57",
  "JV_measured_reverse_scan_PCE": "10.05",
  "JV_measured_forward_scan_Voc": "0.656",
  "JV_measured_forward_scan_Jsc": "22.13",
  "JV_measured_forward_scan_FF": "73.11",
  "JV_measured_forward_scan_PCE": "10.61",
  "JV_measured_light_spectra": "AM1.5G",
  "JV_measured_light_spectra_intensity": "1 sun",
  "JV_measured_scan_speed": "Null",
  "JV_measured_scan_delay_time": "Null",
  "JV_certified_PCE": "Null",
  "Stabilized_measured_PCE": "Null",
  "Stabilized_certified_PCE": "Null",
  "Stability_test_device_matching": "True",
  "Stability_test_temperature": "Null",
  "Stability_test_atmosphere": "Nitrogen",
  "Stability_test_light_spectra": "AM1.5G",
  "Stability_test_light_intensity": "1 sun",
  "Stability_test_relative_humidity": "Null",
  "Stability_PCE_after_time": "1300 hours",
  "Stability_PCE_after_time_value": "96"
}

File: dataset/2021-2025/10.1016_j.joule.2022.02.014/Device_BestPCE_gpt4o_10.1016_j.joule.2022.02.014.json
{
  "Ref_DOI": "10.1016/j.joule.2022.02.014",
  "Ref_journal": "Joule",
  "Ref_publication_year": "2022",
  "Ref_title": "Tin perovskite solar cells with >1,300 h of operational stability in N2 through a synergistic chemical engineering approach",
  "Cell_architecture": "PIN",
  "Cell_stack_sequence": "ITO/PEDOT:PSS/FASnI3+DipI+NaBH4/C60/BCP/Ag",
  "Cell_area_measured": "0.121 cm2",
  "ETL_thickness": "30 nm/6 nm",
  "ETL_stack_sequence": "C60/BCP",
  "ETL_additive_compound": "Null",
  "ETL_additive_concentration": "Null",
  "ETL_deposition_method": "Thermal evaporation/Thermal evaporation",
  "ETL_deposition_solution_concentration": "Null",
  "ETL_deposition_solvents_compound": "Null",
  "ETL_deposition_synthesis_atmosphere": "Null",
  "ETL_deposition_synthesis_atmosphere_pressure": "Null",
  "ETL_deposition_synthesis_atmosphere_relative_humidity": "Null",
  "ETL_deposition_spin_coating_speed": "Null",
  "ETL_deposition_spin_coating_time": "Null",
  "ETL_deposition_thermal_annealing_temperature": "Null",
  "ETL_deposition_thermal_annealing_time": "Null",
  "Perovskite_dimension": "3D",
  "Perovskite_thickness": "191 nm",
  "Perovskite_composition_long_form": "FASnI3+DipI+NaBH4",
  "Perovskite_additive_compound": "DipI;NaBH4",
  "Perovskite_additive_concentration": "0.16 M;0.05 M",
  "Perovskite_bandgap": "1.39 eV",
  "Perovskite_deposition_method": "Spin-coating",
  "Perovskite_deposition_sequential_spin_coating": "False",
  "Perovskite_deposition_spin_coating_antisolvent": "Chlorobenzene",
  "Perovskite_deposition_reaction_solutions_compounds": "SnI2;FAI;SnF2;DipI;NaBH4",
  "Perovskite_deposition_reaction_solutions_concentrations": "0.8 M;0.72 M;0.08 M;0.16 M;0.05 M",
  "Perovskite_deposition_final_solutions_concentration_before_deposition": "Null",
  "Perovskite_deposition_solvents_compound": "DMSO;DMF",
  "Perovskite_deposition_solvents_mixing_ratio": "9:1",
  "Perovskite_deposition_synthesis_atmosphere": "Nitrogen",
  "Perovskite_deposition_synthesis_atmosphere_pressure": "Null",
  "Perovskite_deposition_synthesis_atmosphere_relative_humidity": "Null",
  "Perovskite_deposition_spin_coating_speed": "4000 rpm",
  "Perovskite_deposition_spin_coating_time": "50 s",
  "Perovskite_deposition_thermal_annealing_atmosphere": "Null",
  "Perovskite_deposition_thermal_annealing_temperature": "70°C;100°C",
  "Perovskite_deposition_thermal_annealing_time": "1 min;19 min",
  "Perovskite_surface_treatment_material": "Null",
  "Perovskite_surface_treatment_method": "Null",
  "Perovskite_surface_treatment_solution_concentration": "Null",
  "Perovskite_surface_treatment_solvents_compound": "Null",
  "Perovskite_surface_treatment_synthesis_atmosphere": "Null",
  "Perovskite_surface_treatment_synthesis_atmosphere_pressure": "Null",
  "Perovskite_surface_treatment_synthesis_atmosphere_relative_humidity": "Null",
  "Perovskite_surface_treatment_deposition_spin_coating_speed": "Null",
  "Perovskite_surface_treatment_deposition_spin_coating_time": "Null",
  "Perovskite_surface_treatment_deposition_thermal_annealing_temperature": "Null",
  "Perovskite_surface_treatment_deposition_thermal_annealing_time": "Null",
  "HTL_thickness": "Null",
  "HTL_stack_sequence": "PEDOT:PSS",
  "HTL_additive_compound": "Null",
  "HTL_additive_concentration": "Null",
  "HTL_deposition_method": "Spin-coating",
  "HTL_deposition_solution_concentration": "Null",
  "HTL_deposition_solvents_compound": "Null",
  "HTL_deposition_synthesis_atmosphere": "Air",
  "HTL_deposition_synthesis_atmosphere_pressure": "1 atm",
  "HTL_deposition_synthesis_atmosphere_relative_humidity": "Null",
  "HTL_deposition_spin_coating_speed": "5000 rpm",
  "HTL_deposition_spin_coating_time": "40 s",
  "HTL_deposition_thermal_annealing_temperature": "130°C",
  "HTL_deposition_thermal_annealing_time": "20 min",
  "Backcontact_thickness": "100 nm",
  "Beckcontact_deposition_method": "Thermal evaporation",
  "Backcontact_deposition_atmosphere_pressure": "Null",
  "Encapsulation_method": "Null",
  "Encapsulation_atmosphere": "Null",
  "JV_measured_device_matching": "True",
  "JV_measured_reverse_scan_Voc": "0.655 V",
  "JV_measured_reverse_scan_Jsc": "22.06 mA/cm2",
  "JV_measured_reverse_scan_FF": "69.57 %",
  "JV_measured_reverse_scan_PCE": "10.05 %",
  "JV_measured_forward_scan_Voc": "0.656 V",
  "JV_measured_forward_scan_Jsc": "22.13 mA/cm2",
  "JV_measured_forward_scan_FF": "73.11 %",
  "JV_measured_forward_scan_PCE": "10.61 %",
  "JV_measured_light_spectra": "AM1.5G",
  "JV_measured_light_spectra_intensity": "100 mW/cm2",
  "JV_measured_scan_speed": "Null",
  "JV_measured_scan_delay_time": "Null",
  "JV_certified_PCE": "Null",
  "Stabilized_measured_PCE": "Null",
  "Stabilized_certified_PCE": "Null",
  "Stability_test_device_matching": "True",
  "Stability_test_temperature": "Null",
  "Stability_test_atmosphere": "Nitrogen",
  "Stability_test_light_spectra": "AM1.5G",
  "Stability_test_light_intensity": "100 mW/cm2",
  "Stability_test_relative_humidity": "Null",
  "Stability_PCE_after_time": "1300 hours",
  "Stability_PCE_after_time_value": "96 %"
}
