Repository: jiayijdong/PSCbench

# PSCbench


**PSCbench** is a novel benchmark for materials science research-level scientific
dataset curation sourced from published journals. The benchmark is designed to evaluate the complex classification capabilities,
strong domain knowledge, and advanced calculation skills of LLMs.

## Data


The PSCbench dataset is under dataset folder in json file format. Each file is list of dictionary and can be extracted using following scripts.
Each file stands for one published journal, which is fully elaborated in the paper. 

```
with open("./dataset/retroactive/{}.json".format(subject), encoding='utf-8') as json_file:
    problems=json.load(json_file)
```

File: dataset/2021-2025/10.1016_j.joule.2022.02.014/Device_BestPCE_gpt4o_mini_10.1016_j.joule.2022.02.014.json
{
  "Ref_DOI": "10.1016/j.joule.2022.02.014",
  "Ref_journal": "Joule",
  "Ref_publication_year": "2022",
  "Ref_title": "Tin perovskite solar cells with >1,300 h of operational stability in N2 through a synergistic chemical engineering approach",
  "Cell_architecture": "PIN",
  "Cell_stack_sequence": "ITO/PEDOT:PSS/FASnI3+DipI+NaBH4/C60/BCP/Ag",
  "Cell_area_measured": "0.121 cm2",
  "ETL_thickness": "30 nm",
  "ETL_stack_sequence": "C60/BCP",
  "ETL_additive_compound": "Null",
  "ETL_additive_concentration": "Null",
  "ETL_deposition_method": "Thermal evaporation",
  "ETL_deposition_solution_concentration": "Null",
  "ETL_deposition_solvents_compound": "Null",
  "ETL_deposition_synthesis_atmosphere": "Nitrogen",
  "ETL_deposition_synthesis_atmosphere_pressure": "1 atm",
  "ETL_deposition_synthesis_atmosphere_relative_humidity": "Null",
  "ETL_deposition_spin_coating_speed": "Null",
  "ETL_deposition_spin_coating_time": "Null",
  "ETL_deposition_thermal_annealing_temperature": "Null",
  "ETL_deposition_thermal_annealing_time": "Null",
  "Perovskite_dimension": "3D",
  "Perovskite_thickness": "191 nm",
  "Perovskite_composition_long_form": "FASnI3",
  "Perovskite_additive_compound": "DipI, NaBH4",
  "Perovskite_additive_concentration": "0.16 M; 0.05 M",
  "Perovskite_bandgap": "1.38 eV",
  "Perovskite_deposition_method": "Spin-coating",
  "Perovskite_deposition_sequential_spin_coating": "False",
  "Perovskite_deposition_spin_coating_antisolvent": "Chlorobenzene",
  "Perovskite_deposition_reaction_solutions_compounds": "SnI2; FAI; SnF2; DipI; NaBH4",
  "Perovskite_deposition_reaction_solutions_concentrations": "0.8 M; 0.8 M; 0.08 M; 0.16 M; 0.05 M",
  "Perovskite_deposition_final_solutions_concentration_before_deposition": "Null",
  "Perovskite_deposition_solvents_compound": "DMSO; DMF",
  "Perovskite_deposition_solvents_mixing_ratio": "9:1",
  "Perovskite_deposition_synthesis_atmosphere": "Nitrogen",
  "Perovskite_deposition_synthesis_atmosphere_pressure": "1 atm",
  "Perovskite_deposition_synthesis_atmosphere_relative_humidity": "Null",
  "Perovskite_deposition_spin_coating_speed": "4000 rpm",
  "Perovskite_deposition_spin_coating_time": "50 s",
  "Perovskite_deposition_thermal_annealing_atmosphere": "Air",
  "Perovskite_deposition_thermal_annealing_temperature": "70 °C; 100 °C",
  "Perovskite_deposition_thermal_annealing_time": "1 min; 19 min",
  "Perovskite_surface_treatment_material": "Null",
  "Perovskite_surface_treatment_method": "Null",
  "Perovskite_surface_treatment_solution_concentration": "Null",
  "Perovskite_surface_treatment_solvents_compound": "Null",
  "Perovskite_surface_treatment_synthesis_atmosphere": "Null",
  "Perovskite_surface_treatment_synthesis_atmosphere_pressure": "Null",
  "Perovskite_surface_treatment_synthesis_atmosphere_relative_humidity": "Null",
  "Perovskite_surface_treatment_deposition_spin_coating_speed": "Null",
  "Perovskite_surface_treatment_deposition_spin_coating_time": "Null",
  "Perovskite_surface_treatment_deposition_thermal_annealing_temperature": "Null",
  "Perovskite_surface_treatment_deposition_thermal_annealing_time": "Null",
  "HTL_thickness": "Null",
  "HTL_stack_sequence": "Null",
  "HTL_additive_compound": "Null",
  "HTL_additive_concentration": "Null",
  "HTL_deposition_method": "Null",
  "HTL_deposition_solution_concentration": "Null",
  "HTL_deposition_solvents_compound": "Null",
  "HTL_deposition_synthesis_atmosphere": "Null",
  "HTL_deposition_synthesis_atmosphere_pressure": "Null",
  "HTL_deposition_synthesis_atmosphere_relative_humidity": "Null",
  "HTL_deposition_spin_coating_speed": "Null",
  "HTL_deposition_spin_coating_time": "Null",
  "HTL_deposition_thermal_annealing_temperature": "Null",
  "HTL_deposition_thermal_annealing_time": "Null",
  "Backcontact_thickness": "100 nm",
  "Beckcontact_deposition_method": "Thermal evaporation",
  "Backcontact_deposition_atmosphere_pressure": "Null",
  "Encapsulation_method": "Null",
  "Encapsulation_atmosphere": "Null",
  "JV_measured_device_matching": "True",
  "JV_measured_reverse_scan_Voc": "0.62 V",
  "JV_measured_reverse_scan_Jsc": "22.13 mA/cm2",
  "JV_measured_reverse_scan_FF": "73.11 %",
  "JV_measured_reverse_scan_PCE": "10.61 %",
  "JV_measured_forward_scan_Voc": "0.62 V",
  "JV_measured_forward_scan_Jsc": "22.06 mA/cm2",
  "JV_measured_forward_scan_FF": "69.57 %",
  "JV_measured_forward_scan_PCE": "10.05 %",
  "JV_measured_light_spectra": "AM1.5G",
  "JV_measured_light_spectra_intensity": "1 sun",
  "JV_measured_scan_speed": "Null",
  "JV_measured_scan_delay_time": "Null",
  "JV_certified_PCE": "Null",
  "Stabilized_measured_PCE": "Null",
  "Stabilized_certified_PCE": "Null",
  "Stability_test_device_matching": "True",
  "Stability_test_temperature": "Null",
  "Stability_test_atmosphere": "N2",
  "Stability_test_light_spectra": "AM1.5G",
  "Stability_test_light_intensity": "1 sun",
  "Stability_test_relative_humidity": "Null",
  "Stability_PCE_after_time": "1300 hours",
  "Stability_PCE_after_time_value": "96 %"
}

File: dataset/2021-2025/10.1016_j.joule.2022.02.014/Device_BestPCE_gpt4o_mini_zero_shot_10.1016_j.joule.2022.02.014.json
{
  "Ref_DOI": "10.1016/j.joule.2022.02.014",
  "Ref_journal": "Joule",
  "Ref_publication_year": "2022",
  "Ref_title": "Tin perovskite solar cells with >1,300 h of operational stability in N2 through a synergistic chemical engineering approach",
  "Cell_architecture": "Inverted",
  "Cell_stack_sequence": "ITO/PEDOT:PSS/Sn-HP/C60/BCP/Ag",
  "Cell_area_measured": "0.121 cm2",
  "ETL_thickness": "30 nm",
  "ETL_stack_sequence": "C60",
  "ETL_additive_compound": "Null",
  "ETL_additive_concentration": "Null",
  "ETL_deposition_method": "Thermal evaporation",
  "ETL_deposition_solution_concentration": "Null",
  "ETL_deposition_solvents_compound": "Null",
  "ETL_deposition_synthesis_atmosphere": "N2",
  "ETL_deposition_synthesis_atmosphere_pressure": "Null",
  "ETL_deposition_synthesis_atmosphere_relative_humidity": "Null",
  "ETL_deposition_spin_coating_speed": "Null",
  "ETL_deposition_spin_coating_time": "Null",
  "ETL_deposition_thermal_annealing_temperature": "Null",
  "ETL_deposition_thermal_annealing_time": "Null",
  "Perovskite_dimension": "3D",
  "Perovskite_thickness": "191 ± 19 nm",
  "Perovskite_composition_long_form": "FASnI3",
  "Perovskite_additive_compound": "DipI, NaBH4",
  "Perovskite_additive_concentration": "DipI:FA mol ratio of 2:9, NaBH4 0.05M",
  "Perovskite_bandgap": "1.38 eV",
  "Perovskite_deposition_method": "One-step method with anti-solvent",
  "Perovskite_deposition_sequential_spin_coating": "Null",
  "Perovskite_deposition_spin_coating_antisolvent": "Chlorobenzene",
  "Perovskite_deposition_reaction_solutions_compounds": "SnI2, FAI, SnF2",
  "Perovskite_deposition_reaction_solutions_concentrations": "0.8 M for SnI2 and FAI, 0.08 M for SnF2",
  "Perovskite_deposition_final_solutions_concentration_before_deposition": "Null",
  "Perovskite_deposition_solvents_compound": "DMSO:DMF (9:1, v/v)",
  "Perovskite_deposition_solvents_mixing_ratio": "9:1",
  "Perovskite_deposition_synthesis_atmosphere": "N2",
  "Perovskite_deposition_synthesis_atmosphere_pressure": "Null",
  "Perovskite_deposition_synthesis_atmosphere_relative_humidity": "Null",
  "Perovskite_deposition_spin_coating_speed": "4000 rpm",
  "Perovskite_deposition_spin_coating_time": "50 s",
  "Perovskite_deposition_thermal_annealing_atmosphere": "Null",
  "Perovskite_deposition_thermal_annealing_temperature": "70°C for 1 min, 100°C for 19 min",
  "Perovskite_deposition_thermal_annealing_time": "20 min",
  "Perovskite_surface_treatment_material": "Null",
  "Perovskite_surface_treatment_method": "Null",
  "Perovskite_surface_treatment_solution_concentration": "Null",
  "Perovskite_surface_treatment_solvents_compound": "Null",
  "Perovskite_surface_treatment_synthesis_atmosphere": "Null",
  "Perovskite_surface_treatment_synthesis_atmosphere_pressure": "Null",
  "Perovskite_surface_treatment_synthesis_atmosphere_relative_humidity": "Null",
  "Perovskite_surface_treatment_deposition_spin_coating_speed": "Null",
  "Perovskite_surface_treatment_deposition_spin_coating_time": "Null",
  "Perovskite_surface_treatment_deposition_thermal_annealing_temperature": "Null",
  "Perovskite_surface_treatment_deposition_thermal_annealing_time": "Null",
  "HTL_thickness": "Null",
  "HTL_stack_sequence": "PEDOT:PSS",
  "HTL_additive_compound": "Null",
  "HTL_additive_concentration": "Null",
  "HTL_deposition_method": "Spin coating",
  "HTL_deposition_solution_concentration": "Null",
  "HTL_deposition_solvents_compound": "Null",
  "HTL_deposition_synthesis_atmosphere": "Ambient",
  "HTL_deposition_synthesis_atmosphere_pressure": "Null",
  "HTL_deposition_synthesis_atmosphere_relative_humidity": "Null",
  "HTL_deposition_spin_coating_speed": "5000 rpm",
  "HTL_deposition_spin_coating_time": "40 s",
  "HTL_deposition_thermal_annealing_temperature": "130°C",
  "HTL_deposition_thermal_annealing_time": "20 min",
  "Backcontact_thickness": "100 nm",
  "Beckcontact_deposition_method": "Thermal evaporation",
  "Backcontact_deposition_atmosphere_pressure": "Null",
  "Encapsulation_method": "Null",
  "Encapsulation_atmosphere": "Null",
  "JV_measured_device_matching": "Null",
  "JV_measured_reverse_scan_Voc": "0.62 V",
  "JV_measured_reverse_scan_Jsc": "22.13 mA·cm-2",
  "JV_measured_reverse_scan_FF": "73.11%",
  "JV_measured_reverse_scan_PCE": "10.61%",
  "JV_measured_forward_scan_Voc": "0.62 V",
  "JV_measured_forward_scan_Jsc": "22.06 mA·cm-2",
  "JV_measured_forward_scan_FF": "69.57%",
  "JV_measured_forward_scan_PCE": "10.05%",
  "JV_measured_light_spectra": "AM 1.5 G",
  "JV_measured_light_spectra_intensity": "100 mW·cm-2",
  "JV_measured_scan_speed": "Null",
  "JV_measured_scan_delay_time": "Null",
  "JV_certified_PCE": "Null",
  "Stabilized_measured_PCE": "Null",
  "Stabilized_certified_PCE": "Null",
  "Stability_test_device_matching": "Null",
  "Stability_test_temperature": "Null",
  "Stability_test_atmosphere": "N2",
  "Stability_test_light_spectra": "AM 1.5 G",
  "Stability_test_light_intensity": "100 mW·cm-2",
  "Stability_test_relative_humidity": "Null",
  "Stability_PCE_after_time": "1300 h",
  "Stability_PCE_after_time_value": "96%"
}

File: dataset/2021-2025/10.1016_j.joule.2022.02.014/Device_BestPCE_grok_10.1016_j.joule.2022.02.014.json
{
  "Ref_DOI": "10.1016/j.joule.2022.02.014",
  "Ref_journal": "Joule",
  "Ref_publication_year": "2022",
  "Ref_title": "Tin perovskite solar cells with >1,300 h of operational stability in N2 through a synergistic chemical engineering approach",
  "Cell_architecture": "PIN",
  "Cell_stack_sequence": "ITO/PEDOT:PSS/FASnI3/C60/BCP/Ag",
  "Cell_area_measured": "0.121 cm2",
  "ETL_thickness": "30 nm/6 nm",
  "ETL_stack_sequence": "C60/BCP",
  "ETL_additive_compound": "Null",
  "ETL_additive_concentration": "Null",
  "ETL_deposition_method": "Thermal evaporation/Thermal evaporation",
  "ETL_deposition_solution_concentration": "Null/Null",
  "ETL_deposition_solvents_compound": "Null/Null",
  "ETL_deposition_synthesis_atmosphere": "Null",
  "ETL_deposition_synthesis_atmosphere_pressure": "Null",
  "ETL_deposition_synthesis_atmosphere_relative_humidity": "Null",
  "ETL_deposition_spin_coating_speed": "Null/Null",
  "ETL_deposition_spin_coating_time": "Null/Null",
  "ETL_deposition_thermal_annealing_temperature": "Null/Null",
  "ETL_deposition_thermal_annealing_time": "Null/Null",
  "Perovskite_dimension": "3D",
  "Perovskite_thickness": "191 nm",
  "Perovskite_composition_long_form": "FASnI3",
  "Perovskite_additive_compound": "DipI; NaBH4; SnF2",
  "Perovskite_additive_concentration": "0.16 M; 0.05 M; 0.08 M",
  "Perovskite_bandgap": "1.39 eV",
  "Perovskite_deposition_method": "Spin-coating",
  "Perovskite_deposition_sequential_spin_coating": "False",
  "Perovskite_deposition_spin_coating_antisolvent": "Chlorobenzene",
  "Perovskite_deposition_reaction_solutions_compounds": "SnI2; FAI; DipI; NaBH4; SnF2",
  "Perovskite_deposition_reaction_solutions_concentrations": "0.8 M; 0.72 M; 0.16 M; 0.05 M; 0.08 M",
  "Perovskite_deposition_final_solutions_concentration_before_deposition": "Null",
  "Perovskite_deposition_solvents_compound": "DMSO; DMF",
  "Perovskite_deposition_solvents_mixing_ratio": "9:1",
  "Perovskite_deposition_synthesis_atmosphere": "Nitrogen",
  "Perovskite_deposition_synthesis_atmosphere_pressure": "Null",
  "Perovskite_deposition_synthesis_atmosphere_relative_humidity": "Null",
  "Perovskite_deposition_spin_coating_speed": "4000 rpm",
  "Perovskite_deposition_spin_coating_time": "50 s",
  "Perovskite_deposition_thermal_annealing_atmosphere": "Nitrogen",
  "Perovskite_deposition_thermal_annealing_temperature": "70 °C; 100 °C",
  "Perovskite_deposition_thermal_annealing_time": "1 min; 19 min",
  "Perovskite_surface_treatment_material": "Null",
  "Perovskite_surface_treatment_method": "Null",
  "Perovskite_surface_treatment_solution_concentration": "Null",
  "Perovskite_surface_treatment_solvents_compound": "Null",
  "Perovskite_surface_treatment_synthesis_atmosphere": "Null",
  "Perovskite_surface_treatment_synthesis_atmosphere_pressure": "Null",
  "Perovskite_surface_treatment_synthesis_atmosphere_relative_humidity": "Null",
  "Perovskite_surface_treatment_deposition_spin_coating_speed": "Null",
  "Perovskite_surface_treatment_deposition_spin_coating_time": "Null",
  "Perovskite_surface_treatment_deposition_thermal_annealing_temperature": "Null",
  "Perovskite_surface_treatment_deposition_thermal_annealing_time": "Null",
  "HTL_thickness": "Null",
  "HTL_stack_sequence": "PEDOT:PSS",
  "HTL_additive_compound": "Null",
  "HTL_additive_concentration": "Null",
  "HTL_deposition_method": "Spin-coating",
  "HTL_deposition_solution_concentration": "Null",
  "HTL_deposition_solvents_compound": "Null",
  "HTL_deposition_synthesis_atmosphere": "Air",
  "HTL_deposition_synthesis_atmosphere_pressure": "1 atm",
  "HTL_deposition_synthesis_atmosphere_relative_humidity": "Null",
  "HTL_deposition_spin_coating_speed": "5000 rpm",
  "HTL_deposition_spin_coating_time": "40 s",
  "HTL_deposition_thermal_annealing_temperature": "130 °C",
  "HTL_deposition_thermal_annealing_time": "20 min",
  "Backcontact_thickness": "100 nm",
  "Beckcontact_deposition_method": "Thermal evaporation",
  "Backcontact_deposition_atmosphere_pressure": "Null",
  "Encapsulation_method": "None",
  "Encapsulation_atmosphere": "Null",
  "JV_measured_device_matching": "True",
  "JV_measured_reverse_scan_Voc": "0.655 V",
  "JV_measured_reverse_scan_Jsc": "22.06 mA/cm2",
  "JV_measured_reverse_scan_FF": "69.57 %",
  "JV_measured_reverse_scan_PCE": "10.05 %",
  "JV_measured_forward_scan_Voc": "0.656 V",
  "JV_measured_forward_scan_Jsc": "22.13 mA/cm2",
  "JV_measured_forward_scan_FF": "73.11 %",
  "JV_measured_forward_scan_PCE": "10.61 %",
  "JV_measured_light_spectra": "AM1.5G",
  "JV_measured_light_spectra_intensity": "100 mW/cm2",
  "JV_measured_scan_speed": "Null",
  "JV_measured_scan_delay_time": "Null",
  "JV_certified_PCE": "Null",
  "Stabilized_measured_PCE": "Null",
  "Stabilized_certified_PCE": "Null",
  "Stability_test_device_matching": "True",
  "Stability_test_temperature": "Null",
  "Stability_test_atmosphere": "N2",
  "Stability_test_light_spectra": "AM1.5G",
  "Stability_test_light_intensity": "100 mW/cm2",
  "Stability_test_relative_humidity": "Null",
  "Stability_PCE_after_time": "1300 hours",
  "Stability_PCE_after_time_value": "96 %"
}

File: dataset/2021-2025/10.1016_j.joule.2022.02.014/Device_BestPCE_o3_10.1016_j.joule.2022.02.014.json
{
  "Ref_DOI": "10.1016/j.joule.2022.02.014",
  "Ref_journal": "Joule",
  "Ref_publication_year": "2022",
  "Ref_title": "Tin perovskite solar cells with >1,300 h of operational stability in N2 through a synergistic chemical engineering approach",
  "Cell_architecture": "PIN",
  "Cell_stack_sequence": "ITO/PEDOT:PSS/FASnI3:SnF2+DipI+NaBH4/C60/BCP/Ag",
  "Cell_area_measured": "0.121 cm2",
  "ETL_thickness": "30 nm",
  "ETL_stack_sequence": "C60",
  "ETL_additive_compound": "Null",
  "ETL_additive_concentration": "Null",
  "ETL_deposition_method": "Thermal evaporation",
  "ETL_deposition_solution_concentration": "Null",
  "ETL_deposition_solvents_compound": "Null",
  "ETL_deposition_synthesis_atmosphere": "Vacuum",
  "ETL_deposition_synthesis_atmosphere_pressure": "Null",
  "ETL_deposition_synthesis_atmosphere_relative_humidity": "Null",
  "ETL_deposition_spin_coating_speed": "Null",
  "ETL_deposition_spin_coating_time": "Null",
  "ETL_deposition_thermal_annealing_temperature": "Null",
  "ETL_deposition_thermal_annealing_time": "Null",
  "Perovskite_dimension": "3D",
  "Perovskite_thickness": "191 nm",
  "Perovskite_composition_long_form": "FASnI3",
  "Perovskite_additive_compound": "SnF2;DipI;NaBH4",
  "Perovskite_additive_concentration": "0.08 M;0.16 M;0.05 M",
  "Perovskite_bandgap": "1.38 eV",
  "Perovskite_deposition_method": "Spin-coating",
  "Perovskite_deposition_sequential_spin_coating": "False",
  "Perovskite_deposition_spin_coating_antisolvent": "Chlorobenzene",
  "Perovskite_deposition_reaction_solutions_compounds": "SnI2;FAI;SnF2;DipI;NaBH4",
  "Perovskite_deposition_reaction_solutions_concentrations": "0.8 M;0.8 M;0.08 M;0.16 M;0.05 M",
  "Perovskite_deposition_final_solutions_concentration_before_deposition": "0.8 M",
  "Perovskite_deposition_solvents_compound": "DMSO;DMF",
  "Perovskite_deposition_solvents_mixing_ratio": "9:1",
  "Perovskite_deposition_synthesis_atmosphere": "Nitrogen",
  "Perovskite_deposition_synthesis_atmosphere_pressure": "1 atm",
  "Perovskite_deposition_synthesis_atmosphere_relative_humidity": "Null",
  "Perovskite_deposition_spin_coating_speed": "4000 rpm",
  "Perovskite_deposition_spin_coating_time": "50 s",
  "Perovskite_deposition_thermal_annealing_atmosphere": "Nitrogen",
  "Perovskite_deposition_thermal_annealing_temperature": "70 °C;100 °C",
  "Perovskite_deposition_thermal_annealing_time": "1 min;19 min",
  "Perovskite_surface_treatment_material": "Null",
  "Perovskite_surface_treatment_method": "Null",
  "Perovskite_surface_treatment_solution_concentration": "Null",
  "Perovskite_surface_treatment_solvents_compound": "Null",
  "Perovskite_surface_treatment_synthesis_atmosphere": "Null",
  "Perovskite_surface_treatment_synthesis_atmosphere_pressure": "Null",
  "Perovskite_surface_treatment_synthesis_atmosphere_relative_humidity": "Null",
  "Perovskite_surface_treatment_deposition_spin_coating_speed": "Null",
  "Perovskite_surface_treatment_deposition_spin_coating_time": "Null",
  "Perovskite_surface_treatment_deposition_thermal_annealing_temperature": "Null",
  "Perovskite_surface_treatment_deposition_thermal_annealing_time": "Null",
  "HTL_thickness": "Null",
  "HTL_stack_sequence": "PEDOT:PSS",
  "HTL_additive_compound": "Null",
  "HTL_additive_concentration": "Null",
  "HTL_deposition_method": "Spin-coating",
  "HTL_deposition_solution_concentration": "Null",
  "HTL_deposition_solvents_compound": "Water",
  "HTL_deposition_synthesis_atmosphere": "Air",
  "HTL_deposition_synthesis_atmosphere_pressure": "1 atm",
  "HTL_deposition_synthesis_atmosphere_relative_humidity": "Null",
  "HTL_deposition_spin_coating_speed": "5000 rpm",
  "HTL_deposition_spin_coating_time": "40 s",
  "HTL_deposition_thermal_annealing_temperature": "130 °C",
  "HTL_deposition_thermal_annealing_time": "20 min",
  "Backcontact_thickness": "100 nm",
  "Beckcontact_deposition_method": "Thermal evaporation",
  "Backcontact_deposition_atmosphere_pressure": "Null",
  "Encapsulation_method": "Null",
  "Encapsulation_atmosphere": "Null",
  "JV_measured_device_matching": "True",
  "JV_measured_reverse_scan_Voc": "0.655 V",
  "JV_measured_reverse_scan_Jsc": "22.06 mA/cm2",
  "JV_measured_reverse_scan_FF": "69.57 %",
  "JV_measured_reverse_scan_PCE": "10.05 %",
  "JV_measured_forward_scan_Voc": "0.656 V",
  "JV_measured_forward_scan_Jsc": "22.13 mA/cm2",
  "JV_measured_forward_scan_FF": "73.11 %",
  "JV_measured_forward_scan_PCE": "10.61 %",
  "JV_measured_light_spectra": "AM1.5G",
  "JV_measured_light_spectra_intensity": "100 mW/cm2",
  "JV_measured_scan_speed": "Null",
  "JV_measured_scan_delay_time": "Null",
  "JV_certified_PCE": "Null",
  "Stabilized_measured_PCE": "Null",
  "Stabilized_certified_PCE": "Null",
  "Stability_test_device_matching": "True",
  "Stability_test_temperature": "Null",
  "Stability_test_atmosphere": "N2",
  "Stability_test_light_spectra": "AM1.5G",
  "Stability_test_light_intensity": "100 mW/cm2",
  "Stability_test_relative_humidity": "Null",
  "Stability_PCE_after_time": "1300 hours",
  "Stability_PCE_after_time_value": "96 %"
}

File: dataset/2021-2025/10.1016_j.joule.2022.02.014/Device_BestPCE_o4_mini_10.1016_j.joule.2022.02.014.json
{
  "Ref_DOI": "10.1016/j.joule.2022.02.014",
  "Ref_journal": "Joule",
  "Ref_publication_year": "2022",
  "Ref_title": "Tin perovskite solar cells with >1,300 h of operational stability in N2 through a synergistic chemical engineering approach",
  "Cell_architecture": "PIN",
  "Cell_stack_sequence": "ITO/PEDOT:PSS/FASnI3+DipI+NaBH4/C60/BCP/Ag",
  "Cell_area_measured": "0.121 cm2",
  "ETL_thickness": "30 nm/6 nm",
  "ETL_stack_sequence": "C60/BCP",
  "ETL_additive_compound": "Null",
  "ETL_additive_concentration": "Null",
  "ETL_deposition_method": "Thermal evaporation",
  "ETL_deposition_solution_concentration": "Null",
  "ETL_deposition_solvents_compound": "Null",
  "ETL_deposition_synthesis_atmosphere": "Vacuum",
  "ETL_deposition_synthesis_atmosphere_pressure": "Null",
  "ETL_deposition_synthesis_atmosphere_relative_humidity": "Null",
  "ETL_deposition_spin_coating_speed": "Null",
  "ETL_deposition_spin_coating_time": "Null",
  "ETL_deposition_thermal_annealing_temperature": "Null",
  "ETL_deposition_thermal_annealing_time": "Null",
  "Perovskite_dimension": "3D",
  "Perovskite_thickness": "191 nm",
  "Perovskite_composition_long_form": "FASnI3",
  "Perovskite_additive_compound": "DipI; NaBH4",
  "Perovskite_additive_concentration": "0.16 M; 0.05 M",
  "Perovskite_bandgap": "1.39 eV",
  "Perovskite_deposition_method": "Spin-coating",
  "Perovskite_deposition_sequential_spin_coating": "False",
  "Perovskite_deposition_spin_coating_antisolvent": "Chlorobenzene",
  "Perovskite_deposition_reaction_solutions_compounds": "SnI2; FAI; SnF2; DipI; NaBH4",
  "Perovskite_deposition_reaction_solutions_concentrations": "0.8 M; 0.72 M; 0.08 M; 0.16 M; 0.05 M",
  "Perovskite_deposition_final_solutions_concentration_before_deposition": "0.8 M",
  "Perovskite_deposition_solvents_compound": "DMSO; DMF",
  "Perovskite_deposition_solvents_mixing_ratio": "9:1",
  "Perovskite_deposition_synthesis_atmosphere": "Nitrogen",
  "Perovskite_deposition_synthesis_atmosphere_pressure": "1 atm",
  "Perovskite_deposition_synthesis_atmosphere_relative_humidity": "Null",
  "Perovskite_deposition_spin_coating_speed": "4000 rpm",
  "Perovskite_deposition_spin_coating_time": "50 s",
  "Perovskite_deposition_thermal_annealing_atmosphere": "Air",
  "Perovskite_deposition_thermal_annealing_temperature": "70°C; 100°C",
  "Perovskite_deposition_thermal_annealing_time": "1 min; 19 min",
  "Perovskite_surface_treatment_material": "Null",
  "Perovskite_surface_treatment_method": "Null",
  "Perovskite_surface_treatment_solution_concentration": "Null",
  "Perovskite_surface_treatment_solvents_compound": "Null",
  "Perovskite_surface_treatment_synthesis_atmosphere": "Null",
  "Perovskite_surface_treatment_synthesis_atmosphere_pressure": "Null",
  "Perovskite_surface_treatment_synthesis_atmosphere_relative_humidity": "Null",
  "Perovskite_surface_treatment_deposition_spin_coating_speed": "Null",
  "Perovskite_surface_treatment_deposition_spin_coating_time": "Null",
  "Perovskite_surface_treatment_deposition_thermal_annealing_temperature": "Null",
  "Perovskite_surface_treatment_deposition_thermal_annealing_time": "Null",
  "HTL_thickness": "Null",
  "HTL_stack_sequence": "PEDOT:PSS",
  "HTL_additive_compound": "Null",
  "HTL_additive_concentration": "Null",
  "HTL_deposition_method": "Spin-coating",
  "HTL_deposition_solution_concentration": "Null",
  "HTL_deposition_solvents_compound": "Null",
  "HTL_deposition_synthesis_atmosphere": "Air",
  "HTL_deposition_synthesis_atmosphere_pressure": "1 atm",
  "HTL_deposition_synthesis_atmosphere_relative_humidity": "Null",
  "HTL_deposition_spin_coating_speed": "5000 rpm",
  "HTL_deposition_spin_coating_time": "40 s",
  "HTL_deposition_thermal_annealing_temperature": "130°C",
  "HTL_deposition_thermal_annealing_time": "20 min",
  "Backcontact_thickness": "100 nm",
  "Beckcontact_deposition_method": "Thermal evaporation",
  "Backcontact_deposition_atmosphere_pressure": "Null",
  "Encapsulation_method": "Null",
  "Encapsulation_atmosphere": "Null",
  "JV_measured_device_matching": "True",
  "JV_measured_reverse_scan_Voc": "0.655 V",
  "JV_measured_reverse_scan_Jsc": "22.06 mA/cm2",
  "JV_measured_reverse_scan_FF": "69.57%",
  "JV_measured_reverse_scan_PCE": "10.05%",
  "JV_measured_forward_scan_Voc": "0.656 V",
  "JV_measured_forward_scan_Jsc": "22.13 mA/cm2",
  "JV_measured_forward_scan_FF": "73.11%",
  "JV_measured_forward_scan_PCE": "10.61%",
  "JV_measured_light_spectra": "AM1.5G",
  "JV_measured_light_spectra_intensity": "100 mW/cm2",
  "JV_measured_scan_speed": "Null",
  "JV_measured_scan_delay_time": "Null",
  "JV_certified_PCE": "Null",
  "Stabilized_measured_PCE": "Null",
  "Stabilized_certified_PCE": "Null",
  "Stability_test_device_matching": "True",
  "Stability_test_temperature": "Null",
  "Stability_test_atmosphere": "N2",
  "Stability_test_light_spectra": "AM1.5G",
  "Stability_test_light_intensity": "100 mW/cm2",
  "Stability_test_relative_humidity": "Null",
  "Stability_PCE_after_time": "1300 hours",
  "Stability_PCE_after_time_value": "96%"
}

File: dataset/2021-2025/10.1016_j.joule.2022.03.003/Device_BestPCE_10.1016_j.joule.2022.03.003.json
{
    "Ref_DOI": "10.1016/j.joule.2022.03.003",
    "Ref_journal": "Joule",
    "Ref_publication_year": "2022",
    "Ref_title": "Machine learning with knowledge constraints for process optimization of open-air perovskite solar cell manufacturing",
    "Cell_architecture": "PIN",
    "Cell_stack_sequence": "glass/ITO/NiOx/Cs0.17FA0.83PbI3/C60/BCP/Ag",
    "Cell_area_measured": "0.21 cm2",
    "ETL_thickness": "45 nm/7.5 nm",
    "ETL_stack_sequence": "C60/BCP",
    "ETL_additive_compound": "Null",
    "ETL_additive_concentration": "Null",
    "ETL_deposition_method": "Thermal evaporation/Thermal evaporation",
    "ETL_deposition_solution_concentration": "Null",
    "ETL_deposition_solvents_compound": "Null",
    "ETL_deposition_synthesis_atmosphere": "Air",
    "ETL_deposition_synthesis_atmosphere_pressure": "1 atm",
    "ETL_deposition_synthesis_atmosphere_relative_humidity": "Null",
    "ETL_deposition_spin_coating_speed": "Null",
    "ETL_deposition_spin_coating_time": "Null",
    "ETL_deposition_thermal_annealing_temperature": "Null",
    "ETL_deposition_thermal_annealing_time": "Null",
    "Perovskite_dimension": "3D",
    "Perovskite_thickness": "Null",
    "Perovskite_composition_long_form": "Cs0.17FA0.83PbI3",
    "Perovskite_additive_compound": "Null",
    "Perovskite_additive_concentration": "Null",
    "Perovskite_bandgap": "Null",
    "Perovskite_deposition_method": "Rapid spray plasma processing",
    "Perovskite_deposition_sequential_spin_coating": "Null",
    "Perovskite_deposition_spin_coating_antisolvent": "Null",
    "Perovskite_deposition_reaction_solutions_compounds": "CsI;FAI;PbI2",
    "Perovskite_deposition_reaction_solutions_concentrations": "0.15 M",
    "Perovskite_deposition_final_solutions_concentration_before_deposition": "Null",
    "Perovskite_deposition_solvents_compound": "DMF;DMSO",
    "Perovskite_deposition_solvents_mixing_ratio": "1:2",
    "Perovskite_deposition_synthesis_atmosphere": "Air",
    "Perovskite_deposition_synthesis_atmosphere_pressure": "1 atm",
    "Perovskite_deposition_synthesis_atmosphere_relative_humidity": "Null",
    "Perovskite_deposition_spin_coating_speed": "Null",
    "Perovskite_deposition_spin_coating_time": "Null",
    "Perovskite_deposition_thermal_annealing_atmosphere": "Null",
    "Perovskite_deposition_thermal_annealing_temperature": "Null",
    "Perovskite_deposition_thermal_annealing_time": "Null",
    "Perovskite_surface_treatment_material": "Null",
    "Perovskite_surface_treatment_method": "Null",
    "Perovskite_surface_treatment_solution_concentration": "Null",
    "Perovskite_surface_treatment_solvents_compound": "Null",
    "Perovskite_surface_treatment_synthesis_atmosphere": "Null",
    "Perovskite_surface_treatment_synthesis_atmosphere_pressure": "Null",
    "Perovskite_surface_treatment_synthesis_atmosphere_relative_humidity": "Null",
    "Perovskite_surface_treatment_deposition_spin_coating_speed": "Null",
    "Perovskite_surface_treatment_deposition_spin_coating_time": "Null",
    "Perovskite_surface_treatment_deposition_thermal_annealing_temperature": "Null",
    "Perovskite_surface_treatment_deposition_thermal_annealing_time": "Null",
    "HTL_thickness": "20 nm",
    "HTL_stack_sequence": "NiOx",
    "HTL_additive_compound": "Ethylenediamine",
    "HTL_additive_concentration": "6% vol.",
    "HTL_deposition_method": "Spin-coating",
    "HTL_deposition_solution_concentration": "Null",
    "HTL_deposition_solvents_compound": "Ethylene glycol",
    "HTL_deposition_synthesis_atmosphere": "Null",
    "HTL_deposition_synthesis_atmosphere_pressure": "Null",
    "HTL_deposition_synthesis_atmosphere_relative_humidity": "Null",
    "HTL_deposition_spin_coating_speed": "Null",
    "HTL_deposition_spin_coating_time": "Null",
    "HTL_deposition_thermal_annealing_temperature": "Null",
    "HTL_deposition_thermal_annealing_time": "Null",
    "Backcontact_thickness": "150 nm",
    "Beckcontact_deposition_method": "Thermal evaporation",
    "Backcontact_deposition_atmosphere_pressure": "Null",
    "Encapsulation_method": "Null",
    "Encapsulation_atmosphere": "Null",
    "JV_measured_device_matching": "True",
    "JV_measured_reverse_scan_Voc": "1.004 V",
    "JV_measured_reverse_scan_Jsc": "23.6 mA/cm2",
    "JV_measured_reverse_scan_FF": "78 %",
    "JV_measured_reverse_scan_PCE": "18.5 %",
    "JV_measured_forward_scan_Voc": "Null",
    "JV_measured_forward_scan_Jsc": "Null",
    "JV_measured_forward_scan_FF": "Null",
    "JV_measured_forward_scan_PCE": "Null",
    "JV_measured_light_spectra": "AM1.5G",
    "JV_measured_light_spectra_intensity": "1 sun",
    "JV_measured_scan_speed": "Null",
    "JV_measured_scan_delay_time": "Null",
    "JV_certified_PCE": "Null",
    "Stabilized_measured_PCE": "Null",
    "Stabilized_certified_PCE": "Null",
    "Stability_test_device_matching": "Null",
    "Stability_test_temperature": "Null",
    "Stability_test_atmosphere": "Null",
    "Stability_test_light_spectra": "Null",
    "Stability_test_light_intensity": "Null",
    "Stability_test_relative_humidity": "Null",
    "Stability_PCE_after_time": "Null",
    "Stability_PCE_after_time_value": "Null"
}

File: dataset/2021-2025/10.1016_j.joule.2022.03.003/Device_BestPCE_Gemini_1.5_pro_10.1016_j.joule.2022.03.003.json
{
  "Ref_DOI": "10.1016/j.joule.2022.03.003",
  "Ref_journal": "Joule",
  "Ref_publication_year": "2022",
  "Ref_title": "Machine learning with knowledge constraints for process optimization of open-air perovskite solar cell manufacturing",
  "Cell_architecture": "PIN",
  "Cell_stack_sequence": "glass/ITO/NiOx/Cs0.17FA0.83PbI3/C60/BCP/Ag",
  "Cell_area_measured": "0.21 cm2",
  "ETL_thickness": "20 nm",
  "ETL_stack_sequence": "NiOx",
  "ETL_additive_compound": "ethylenediamine",
  "ETL_additive_concentration": "6 vol%",
  "ETL_deposition_method": "Spin-coating",
  "ETL_deposition_solution_concentration": "Null",
  "ETL_deposition_solvents_compound": "ethylene glycol",
  "ETL_deposition_synthesis_atmosphere": "Null",
  "ETL_deposition_synthesis_atmosphere_pressure": "Null",
  "ETL_deposition_synthesis_atmosphere_relative_humidity": "Null",
  "ETL_deposition_spin_coating_speed": "Null",
  "ETL_deposition_spin_coating_time": "Null",
  "ETL_deposition_thermal_annealing_temperature": "Null",
  "ETL_deposition_thermal_annealing_time": "Null",
  "Perovskite_dimension": "3D",
  "Perovskite_thickness": "Null",
  "Perovskite_composition_long_form": "Cs0.17FA0.83PbI3",
  "Perovskite_additive_compound": "Null",
  "Perovskite_additive_concentration": "Null",
  "Perovskite_bandgap": "Null",
  "Perovskite_deposition_method": "RSPP",
  "Perovskite_deposition_sequential_spin_coating": "Null",
  "Perovskite_deposition_spin_coating_antisolvent": "Null",
  "Perovskite_deposition_reaction_solutions_compounds": "CsI;FAI;PbI2",
  "Perovskite_deposition_reaction_solutions_concentrations": "0.15 M;0.15 M;0.15 M",
  "Perovskite_deposition_final_solutions_concentration_before_deposition": "Null",
  "Perovskite_deposition_solvents_compound": "DMF;DMSO",
  "Perovskite_deposition_solvents_mixing_ratio": "1:2",
  "Perovskite_deposition_synthesis_atmosphere": "Air",
  "Perovskite_deposition_synthesis_atmosphere_pressure": "1 atm",
  "Perovskite_deposition_synthesis_atmosphere_relative_humidity": "Null",
  "Perovskite_deposition_spin_coating_speed": "Null",
  "Perovskite_deposition_spin_coating_time": "Null",
  "Perovskite_deposition_thermal_annealing_atmosphere": "Null",
  "Perovskite_deposition_thermal_annealing_temperature": "Null",
  "Perovskite_deposition_thermal_annealing_time": "Null",
  "Perovskite_surface_treatment_material": "Null",
  "Perovskite_surface_treatment_method": "Null",
  "Perovskite_surface_treatment_solution_concentration": "Null",
  "Perovskite_surface_treatment_solvents_compound": "Null",
  "Perovskite_surface_treatment_synthesis_atmosphere": "Null",
  "Perovskite_surface_treatment_synthesis_atmosphere_pressure": "Null",
  "Perovskite_surface_treatment_synthesis_atmosphere_relative_humidity": "Null",
  "Perovskite_surface_treatment_deposition_spin_coating_speed": "Null",
  "Perovskite_surface_treatment_deposition_spin_coating_time": "Null",
  "Perovskite_surface_treatment_deposition_thermal_annealing_temperature": "Null",
  "Perovskite_surface_treatment_deposition_thermal_annealing_time": "Null",
  "HTL_thickness": "45 nm/7.5 nm",
  "HTL_stack_sequence": "C60/BCP",
  "HTL_additive_compound": "Null",
  "HTL_additive_concentration": "Null",
  "HTL_deposition_method": "Thermal evaporation/Thermal evaporation",
  "HTL_deposition_solution_concentration": "Null",
  "HTL_deposition_solvents_compound": "Null",
  "HTL_deposition_synthesis_atmosphere": "Null",
  "HTL_deposition_synthesis_atmosphere_pressure": "Null",
  "HTL_deposition_synthesis_atmosphere_relative_humidity": "Null",
  "HTL_deposition_spin_coating_speed": "Null",
  "HTL_deposition_spin_coating_time": "Null",
  "HTL_deposition_thermal_annealing_temperature": "Null",
  "HTL_deposition_thermal_annealing_time": "Null",
  "Backcontact_thickness": "150 nm",
  "Beckcontact_deposition_method": "Thermal evaporation",
  "Backcontact_deposition_atmosphere_pressure": "Null",
  "Encapsulation_method": "Null",
  "Encapsulation_atmosphere": "Null",
  "JV_measured_device_matching": "True",
  "JV_measured_reverse_scan_Voc": "1.004 V",
  "JV_measured_reverse_scan_Jsc": "23.6 mA/cm2",
  "JV_measured_reverse_scan_FF": "78%",
  "JV_measured_reverse_scan_PCE": "18.5%",
  "JV_measured_forward_scan_Voc": "Null",
  "JV_measured_forward_scan_Jsc": "Null",
  "JV_measured_forward_scan_FF": "Null",
  "JV_measured_forward_scan_PCE": "Null",
  "JV_measured_light_spectra": "AM1.5G",
  "JV_measured_light_spectra_intensity": "1 sun",
  "JV_measured_scan_speed": "Null",
  "JV_measured_scan_delay_time": "100 ms",
  "JV_certified_PCE": "Null",
  "Stabilized_measured_PCE": "Null",
  "Stabilized_certified_PCE": "Null",
  "Stability_test_device_matching": "Null",
  "Stability_test_temperature": "Null",
  "Stability_test_atmosphere": "Null",
  "Stability_test_light_spectra": "Null",
  "Stability_test_light_intensity": "Null",
  "Stability_test_relative_humidity": "Null",
  "Stability_PCE_after_time": "Null",
  "Stability_PCE_after_time_value": "Null"
}

File: dataset/2021-2025/10.1016_j.joule.2022.03.003/Device_BestPCE_Gemini_2.0_Flash_10.1016_j.joule.2022.03.003.json
{
  "Ref_DOI": "10.1016/j.joule.2022.03.003",
  "Ref_journal": "Joule",
  "Ref_publication_year": "2022",
  "Ref_title": "Machine learning with knowledge constraints for process optimization of open-air perovskite solar cell manufacturing",
  "Cell_architecture": "PIN",
  "Cell_stack_sequence": "glass/ITO/NiOx/Cs0.17FA0.83PbI3/C60/BCP/Ag",
  "Cell_area_measured": "0.21 squared cm",
  "ETL_thickness": "20",
  "ETL_stack_sequence": "NiOx",
  "ETL_additive_compound": "ethylenediamine",
  "ETL_additive_concentration": "6 vol%",
  "ETL_deposition_method": "Spin-coating",
  "ETL_deposition_solution_concentration": "Null",
  "ETL_deposition_solvents_compound": "ethylene glycol",
  "ETL_deposition_synthesis_atmosphere": "Air",
  "ETL_deposition_synthesis_atmosphere_pressure": "1 atm",
  "ETL_deposition_synthesis_atmosphere_relative_humidity": "Null",
  "ETL_deposition_spin_coating_speed": "Null",
  "ETL_deposition_spin_coating_time": "Null",
  "ETL_deposition_thermal_annealing_temperature": "Null",
  "ETL_deposition_thermal_annealing_time": "Null",
  "Perovskite_dimension": "3D",
  "Perovskite_thickness": "Null",
  "Perovskite_composition_long_form": "Cs0.17FA0.83PbI3",
  "Perovskite_additive_compound": "Null",
  "Perovskite_additive_concentration": "Null",
  "Perovskite_bandgap": "Null",
  "Perovskite_deposition_method": "RSPP",
  "Perovskite_deposition_sequential_spin_coating": "False",
  "Perovskite_deposition_spin_coating_antisolvent": "Null",
  "Perovskite_deposition_reaction_solutions_compounds": "CsI; FAI; PbI2",
  "Perovskite_deposition_reaction_solutions_concentrations": "0.15 M; 0.15 M; 0.15 M",
  "Perovskite_deposition_final_solutions_concentration_before_deposition": "Null",
  "Perovskite_deposition_solvents_compound": "DMF; DMSO",
  "Perovskite_deposition_solvents_mixing_ratio": "1:2",
  "Perovskite_deposition_synthesis_atmosphere": "Air",
  "Perovskite_deposition_synthesis_atmosphere_pressure": "1 atm",
  "Perovskite_deposition_synthesis_atmosphere_relative_humidity": "Null",
  "Perovskite_deposition_spin_coating_speed": "Null",
  "Perovskite_deposition_spin_coating_time": "Null",
  "Perovskite_deposition_thermal_annealing_atmosphere": "Nitrogen plasma",
  "Perovskite_deposition_thermal_annealing_temperature": "Null",
  "Perovskite_deposition_thermal_annealing_time": "Null",
  "Perovskite_surface_treatment_material": "Null",
  "Perovskite_surface_treatment_method": "Null",
  "Perovskite_surface_treatment_solution_concentration": "Null",
  "Perovskite_surface_treatment_solvents_compound": "Null",
  "Perovskite_surface_treatment_synthesis_atmosphere": "Null",
  "Perovskite_surface_treatment_synthesis_atmosphere_pressure": "Null",
  "Perovskite_surface_treatment_synthesis_atmosphere_relative_humidity": "Null",
  "Perovskite_surface_treatment_deposition_spin_coating_speed": "Null",
  "Perovskite_surface_treatment_deposition_spin_coating_time": "Null",
  "Perovskite_surface_treatment_deposition_thermal_annealing_temperature": "Null",
  "Perovskite_surface_treatment_deposition_thermal_annealing_time": "Null",
  "HTL_thickness": "45/7.5",
  "HTL_stack_sequence": "C60/BCP",
  "HTL_additive_compound": "Null",
  "HTL_additive_concentration": "Null",
  "HTL_deposition_method": "Thermal evaporation",
  "HTL_deposition_solution_concentration": "Null",
  "HTL_deposition_solvents_compound": "Null",
  "HTL_deposition_synthesis_atmosphere": "Null",
  "HTL_deposition_synthesis_atmosphere_pressure": "Null",
  "HTL_deposition_synthesis_atmosphere_relative_humidity": "Null",
  "HTL_deposition_spin_coating_speed": "Null",
  "HTL_deposition_spin_coating_time": "Null",
  "HTL_deposition_thermal_annealing_temperature": "Null",
  "HTL_deposition_thermal_annealing_time": "Null",
  "Backcontact_thickness": "150",
  "Beckcontact_deposition_method": "Thermal evaporation",
  "Backcontact_deposition_atmosphere_pressure": "Null",
  "Encapsulation_method": "Null",
  "Encapsulation_atmosphere": "Null",
  "JV_measured_device_matching": "True",
  "JV_measured_reverse_scan_Voc": "1.004",
  "JV_measured_reverse_scan_Jsc": "23.6",
  "JV_measured_reverse_scan_FF": "78",
  "JV_measured_reverse_scan_PCE": "18.5",
  "JV_measured_forward_scan_Voc": "Null",
  "JV_measured_forward_scan_Jsc": "Null",
  "JV_measured_forward_scan_FF": "Null",
  "JV_measured_forward_scan_PCE": "Null",
  "JV_measured_light_spectra": "AM1.5G",
  "JV_measured_light_spectra_intensity": "1 sun",
  "JV_measured_scan_speed": "0.05 V intervals",
  "JV_measured_scan_delay_time": "0.1 s",
  "JV_certified_PCE": "Null",
  "Stabilized_measured_PCE": "Null",
  "Stabilized_certified_PCE": "Null",
  "Stability_test_device_matching": "Null",
  "Stability_test_temperature": "Null",
  "Stability_test_atmosphere": "Null",
  "Stability_test_light_spectra": "Null",
  "Stability_test_light_intensity": "Null",
  "Stability_test_relative_humidity": "Null",
  "Stability_PCE_after_time": "Null",
  "Stability_PCE_after_time_value": "Null"
}
