Repository: jiayijdong/PSCbench

# PSCbench


**PSCbench** is a novel benchmark for materials science research-level scientific
dataset curation sourced from published journals. The benchmark is designed to evaluate the complex classification capabilities,
strong domain knowledge, and advanced calculation skills of LLMs.

## Data


The PSCbench dataset is under dataset folder in json file format. Each file is list of dictionary and can be extracted using following scripts.
Each file stands for one published journal, which is fully elaborated in the paper. 

```
with open("./dataset/retroactive/{}.json".format(subject), encoding='utf-8') as json_file:
    problems=json.load(json_file)
```

File: dataset/2021-2025/10.1016_j.joule.2022.03.003/Device_BestPCE_Gemini_2.5_Flash_10.1016_j.joule.2022.03.003.json
{
  "Ref_DOI": "10.1016/j.joule.2022.03.003",
  "Ref_journal": "Joule",
  "Ref_publication_year": "2022",
  "Ref_title": "Machine learning with knowledge constraints for process optimization of open-air perovskite solar cell manufacturing",
  "Cell_architecture": "PIN",
  "Cell_stack_sequence": "glass/ITO/NiOx/Cs0.17FA0.83PbI3/C60/BCP/Ag",
  "Cell_area_measured": "0.21 cm2",
  "ETL_thickness": "45 nm/7.5 nm",
  "ETL_stack_sequence": "C60/BCP",
  "ETL_additive_compound": "Null",
  "ETL_additive_concentration": "Null",
  "ETL_deposition_method": "Thermal evaporation",
  "ETL_deposition_solution_concentration": "Null",
  "ETL_deposition_solvents_compound": "Null",
  "ETL_deposition_synthesis_atmosphere": "Null",
  "ETL_deposition_synthesis_atmosphere_pressure": "Null",
  "ETL_deposition_synthesis_atmosphere_relative_humidity": "Null",
  "ETL_deposition_spin_coating_speed": "Null",
  "ETL_deposition_spin_coating_time": "Null",
  "ETL_deposition_thermal_annealing_temperature": "Null",
  "ETL_deposition_thermal_annealing_time": "Null",
  "Perovskite_dimension": "3D",
  "Perovskite_thickness": "Null",
  "Perovskite_composition_long_form": "Cs0.17FA0.83PbI3",
  "Perovskite_additive_compound": "Null",
  "Perovskite_additive_concentration": "Null",
  "Perovskite_bandgap": "Null",
  "Perovskite_deposition_method": "Rapid Spray Plasma Processing (RSPP)",
  "Perovskite_deposition_sequential_spin_coating": "Null",
  "Perovskite_deposition_spin_coating_antisolvent": "Null",
  "Perovskite_deposition_reaction_solutions_compounds": "CsI; FAI; PbI2",
  "Perovskite_deposition_reaction_solutions_concentrations": "0.15 M",
  "Perovskite_deposition_final_solutions_concentration_before_deposition": "Null",
  "Perovskite_deposition_solvents_compound": "DMF; DMSO",
  "Perovskite_deposition_solvents_mixing_ratio": "1:2",
  "Perovskite_deposition_synthesis_atmosphere": "Air",
  "Perovskite_deposition_synthesis_atmosphere_pressure": "1 atm",
  "Perovskite_deposition_synthesis_atmosphere_relative_humidity": "35%",
  "Perovskite_deposition_spin_coating_speed": "Null",
  "Perovskite_deposition_spin_coating_time": "Null",
  "Perovskite_deposition_thermal_annealing_atmosphere": "Nitrogen",
  "Perovskite_deposition_thermal_annealing_temperature": "145 °C",
  "Perovskite_deposition_thermal_annealing_time": "Null",
  "Perovskite_surface_treatment_material": "Null",
  "Perovskite_surface_treatment_method": "Null",
  "Perovskite_surface_treatment_solution_concentration": "Null",
  "Perovskite_surface_treatment_solvents_compound": "Null",
  "Perovskite_surface_treatment_synthesis_atmosphere": "Null",
  "Perovskite_surface_treatment_synthesis_atmosphere_pressure": "Null",
  "Perovskite_surface_treatment_synthesis_atmosphere_relative_humidity": "Null",
  "Perovskite_surface_treatment_deposition_spin_coating_speed": "Null",
  "Perovskite_surface_treatment_deposition_spin_coating_time": "Null",
  "Perovskite_surface_treatment_deposition_thermal_annealing_temperature": "Null",
  "Perovskite_surface_treatment_deposition_thermal_annealing_time": "Null",
  "HTL_thickness": "20 nm",
  "HTL_stack_sequence": "NiOx",
  "HTL_additive_compound": "Null",
  "HTL_additive_concentration": "Null",
  "HTL_deposition_method": "Spin-coating",
  "HTL_deposition_solution_concentration": "Null",
  "HTL_deposition_solvents_compound": "Ethylene glycol/Ethylenediamine",
  "HTL_deposition_synthesis_atmosphere": "Null",
  "HTL_deposition_synthesis_atmosphere_pressure": "Null",
  "HTL_deposition_synthesis_atmosphere_relative_humidity": "Null",
  "HTL_deposition_spin_coating_speed": "Null",
  "HTL_deposition_spin_coating_time": "Null",
  "HTL_deposition_thermal_annealing_temperature": "Null",
  "HTL_deposition_thermal_annealing_time": "Null",
  "Backcontact_thickness": "150 nm",
  "Beckcontact_deposition_method": "Thermal evaporation",
  "Backcontact_deposition_atmosphere_pressure": "Null",
  "Encapsulation_method": "Null",
  "Encapsulation_atmosphere": "Null",
  "JV_measured_device_matching": "True",
  "JV_measured_reverse_scan_Voc": "1.004 V",
  "JV_measured_reverse_scan_Jsc": "23.6 mA/cm2",
  "JV_measured_reverse_scan_FF": "78 %",
  "JV_measured_reverse_scan_PCE": "18.5 %",
  "JV_measured_forward_scan_Voc": "Null",
  "JV_measured_forward_scan_Jsc": "Null",
  "JV_measured_forward_scan_FF": "Null",
  "JV_measured_forward_scan_PCE": "Null",
  "JV_measured_light_spectra": "AM1.5G",
  "JV_measured_light_spectra_intensity": "100 mW/cm2",
  "JV_measured_scan_speed": "0.5 V/s",
  "JV_measured_scan_delay_time": "100 ms",
  "JV_certified_PCE": "Null",
  "Stabilized_measured_PCE": "Null",
  "Stabilized_certified_PCE": "Null",
  "Stability_test_device_matching": "Null",
  "Stability_test_temperature": "Null",
  "Stability_test_atmosphere": "Null",
  "Stability_test_light_spectra": "Null",
  "Stability_test_light_intensity": "Null",
  "Stability_test_relative_humidity": "Null",
  "Stability_PCE_after_time": "Null",
  "Stability_PCE_after_time_value": "Null"
}

File: dataset/2021-2025/10.1016_j.joule.2022.03.003/Device_BestPCE_claude_haiku_10.1016_j.joule.2022.03.003.json
{
  "Ref_DOI": "10.1016/j.joule.2022.03.003",
  "Ref_journal": "Joule",
  "Ref_publication_year": "2022",
  "Ref_title": "Machine learning with knowledge constraints for process optimization of open-air perovskite solar cell manufacturing",
  "Cell_architecture": "PIN",
  "Cell_stack_sequence": "Glass/ITO/NiOx/Cs0.17FA0.83PbI3/C60/BCP/Ag",
  "Cell_area_measured": "0.21 cm2",
  "ETL_thickness": "20 nm",
  "ETL_stack_sequence": "NiOx",
  "ETL_additive_compound": "Null",
  "ETL_additive_concentration": "Null",
  "ETL_deposition_method": "Spin-coating",
  "ETL_deposition_solution_concentration": "Null",
  "ETL_deposition_solvents_compound": "Ethylene glycol",
  "ETL_deposition_synthesis_atmosphere": "Air",
  "ETL_deposition_synthesis_atmosphere_pressure": "1 atm",
  "ETL_deposition_synthesis_atmosphere_relative_humidity": "Null",
  "ETL_deposition_spin_coating_speed": "Null",
  "ETL_deposition_spin_coating_time": "Null",
  "ETL_deposition_thermal_annealing_temperature": "Null",
  "ETL_deposition_thermal_annealing_time": "Null",
  "Perovskite_dimension": "3D",
  "Perovskite_thickness": "Null",
  "Perovskite_composition_long_form": "Cs0.17FA0.83PbI3",
  "Perovskite_additive_compound": "Null",
  "Perovskite_additive_concentration": "Null",
  "Perovskite_bandgap": "Null",
  "Perovskite_deposition_method": "Rapid spray plasma processing (RSPP)",
  "Perovskite_deposition_sequential_spin_coating": "False",
  "Perovskite_deposition_spin_coating_antisolvent": "Null",
  "Perovskite_deposition_reaction_solutions_compounds": "CsI;FAI;PbI2",
  "Perovskite_deposition_reaction_solutions_concentrations": "0.15 M",
  "Perovskite_deposition_final_solutions_concentration_before_deposition": "Null",
  "Perovskite_deposition_solvents_compound": "DMF;DMSO",
  "Perovskite_deposition_solvents_mixing_ratio": "1:2",
  "Perovskite_deposition_synthesis_atmosphere": "Air",
  "Perovskite_deposition_synthesis_atmosphere_pressure": "1 atm",
  "Perovskite_deposition_synthesis_atmosphere_relative_humidity": "35%",
  "Perovskite_deposition_spin_coating_speed": "Null",
  "Perovskite_deposition_spin_coating_time": "Null",
  "Perovskite_deposition_thermal_annealing_atmosphere": "Null",
  "Perovskite_deposition_thermal_annealing_temperature": "Null",
  "Perovskite_deposition_thermal_annealing_time": "Null",
  "Perovskite_surface_treatment_material": "Null",
  "Perovskite_surface_treatment_method": "Null",
  "Perovskite_surface_treatment_solution_concentration": "Null",
  "Perovskite_surface_treatment_solvents_compound": "Null",
  "Perovskite_surface_treatment_synthesis_atmosphere": "Null",
  "Perovskite_surface_treatment_synthesis_atmosphere_pressure": "Null",
  "Perovskite_surface_treatment_synthesis_atmosphere_relative_humidity": "Null",
  "Perovskite_surface_treatment_deposition_spin_coating_speed": "Null",
  "Perovskite_surface_treatment_deposition_spin_coating_time": "Null",
  "Perovskite_surface_treatment_deposition_thermal_annealing_temperature": "Null",
  "Perovskite_surface_treatment_deposition_thermal_annealing_time": "Null",
  "HTL_thickness": "Null",
  "HTL_stack_sequence": "Null",
  "HTL_additive_compound": "Null",
  "HTL_additive_concentration": "Null",
  "HTL_deposition_method": "Null",
  "HTL_deposition_solution_concentration": "Null",
  "HTL_deposition_solvents_compound": "Null",
  "HTL_deposition_synthesis_atmosphere": "Null",
  "HTL_deposition_synthesis_atmosphere_pressure": "Null",
  "HTL_deposition_synthesis_atmosphere_relative_humidity": "Null",
  "HTL_deposition_spin_coating_speed": "Null",
  "HTL_deposition_spin_coating_time": "Null",
  "HTL_deposition_thermal_annealing_temperature": "Null",
  "HTL_deposition_thermal_annealing_time": "Null",
  "Backcontact_thickness": "150 nm",
  "Beckcontact_deposition_method": "Thermal evaporation",
  "Backcontact_deposition_atmosphere_pressure": "Null",
  "Encapsulation_method": "Null",
  "Encapsulation_atmosphere": "Null",
  "JV_measured_device_matching": "True",
  "JV_measured_reverse_scan_Voc": "1.004 V",
  "JV_measured_reverse_scan_Jsc": "23.6 mA/cm2",
  "JV_measured_reverse_scan_FF": "78%",
  "JV_measured_reverse_scan_PCE": "18.5%",
  "JV_measured_forward_scan_Voc": "Null",
  "JV_measured_forward_scan_Jsc": "Null",
  "JV_measured_forward_scan_FF": "Null",
  "JV_measured_forward_scan_PCE": "Null",
  "JV_measured_light_spectra": "AM1.5G",
  "JV_measured_light_spectra_intensity": "1 sun",
  "JV_measured_scan_speed": "Null",
  "JV_measured_scan_delay_time": "0.1 s",
  "JV_certified_PCE": "Null",
  "Stabilized_measured_PCE": "Null",
  "Stabilized_certified_PCE": "Null",
  "Stability_test_device_matching": "Null",
  "Stability_test_temperature": "Null",
  "Stability_test_atmosphere": "Null",
  "Stability_test_light_spectra": "Null",
  "Stability_test_light_intensity": "Null",
  "Stability_test_relative_humidity": "Null",
  "Stability_PCE_after_time": "Null",
  "Stability_PCE_after_time_value": "Null"
}

File: dataset/2021-2025/10.1016_j.joule.2022.03.003/Device_BestPCE_gpt4o_10.1016_j.joule.2022.03.003.json
{
  "Ref_DOI": "10.1016/j.joule.2022.03.003",
  "Ref_journal": "Joule",
  "Ref_publication_year": "2022",
  "Ref_title": "Machine learning with knowledge constraints for process optimization of open-air perovskite solar cell manufacturing",
  "Cell_architecture": "PIN",
  "Cell_stack_sequence": "glass/ITO/NiOx/Cs0.17FA0.83PbI3/C60/BCP/Ag",
  "Cell_area_measured": "0.21 cm2",
  "ETL_thickness": "20 nm",
  "ETL_stack_sequence": "C60/BCP",
  "ETL_additive_compound": "Null",
  "ETL_additive_concentration": "Null",
  "ETL_deposition_method": "Thermal evaporation",
  "ETL_deposition_solution_concentration": "Null",
  "ETL_deposition_solvents_compound": "Null",
  "ETL_deposition_synthesis_atmosphere": "Null",
  "ETL_deposition_synthesis_atmosphere_pressure": "Null",
  "ETL_deposition_synthesis_atmosphere_relative_humidity": "Null",
  "ETL_deposition_spin_coating_speed": "Null",
  "ETL_deposition_spin_coating_time": "Null",
  "ETL_deposition_thermal_annealing_temperature": "Null",
  "ETL_deposition_thermal_annealing_time": "Null",
  "Perovskite_dimension": "3D",
  "Perovskite_thickness": "Null",
  "Perovskite_composition_long_form": "Cs0.17FA0.83PbI3",
  "Perovskite_additive_compound": "Null",
  "Perovskite_additive_concentration": "Null",
  "Perovskite_bandgap": "Null",
  "Perovskite_deposition_method": "Rapid spray plasma processing",
  "Perovskite_deposition_sequential_spin_coating": "Null",
  "Perovskite_deposition_spin_coating_antisolvent": "Null",
  "Perovskite_deposition_reaction_solutions_compounds": "CsI; FAI; PbI2",
  "Perovskite_deposition_reaction_solutions_concentrations": "0.15 M",
  "Perovskite_deposition_final_solutions_concentration_before_deposition": "Null",
  "Perovskite_deposition_solvents_compound": "DMF; DMSO",
  "Perovskite_deposition_solvents_mixing_ratio": "1:2",
  "Perovskite_deposition_synthesis_atmosphere": "Air",
  "Perovskite_deposition_synthesis_atmosphere_pressure": "1 atm",
  "Perovskite_deposition_synthesis_atmosphere_relative_humidity": "Null",
  "Perovskite_deposition_spin_coating_speed": "Null",
  "Perovskite_deposition_spin_coating_time": "Null",
  "Perovskite_deposition_thermal_annealing_atmosphere": "Null",
  "Perovskite_deposition_thermal_annealing_temperature": "Null",
  "Perovskite_deposition_thermal_annealing_time": "Null",
  "Perovskite_surface_treatment_material": "Null",
  "Perovskite_surface_treatment_method": "Null",
  "Perovskite_surface_treatment_solution_concentration": "Null",
  "Perovskite_surface_treatment_solvents_compound": "Null",
  "Perovskite_surface_treatment_synthesis_atmosphere": "Null",
  "Perovskite_surface_treatment_synthesis_atmosphere_pressure": "Null",
  "Perovskite_surface_treatment_synthesis_atmosphere_relative_humidity": "Null",
  "Perovskite_surface_treatment_deposition_spin_coating_speed": "Null",
  "Perovskite_surface_treatment_deposition_spin_coating_time": "Null",
  "Perovskite_surface_treatment_deposition_thermal_annealing_temperature": "Null",
  "Perovskite_surface_treatment_deposition_thermal_annealing_time": "Null",
  "HTL_thickness": "20 nm",
  "HTL_stack_sequence": "NiOx",
  "HTL_additive_compound": "Null",
  "HTL_additive_concentration": "Null",
  "HTL_deposition_method": "Spin-coating",
  "HTL_deposition_solution_concentration": "Null",
  "HTL_deposition_solvents_compound": "Null",
  "HTL_deposition_synthesis_atmosphere": "Null",
  "HTL_deposition_synthesis_atmosphere_pressure": "Null",
  "HTL_deposition_synthesis_atmosphere_relative_humidity": "Null",
  "HTL_deposition_spin_coating_speed": "Null",
  "HTL_deposition_spin_coating_time": "Null",
  "HTL_deposition_thermal_annealing_temperature": "Null",
  "HTL_deposition_thermal_annealing_time": "Null",
  "Backcontact_thickness": "150 nm",
  "Beckcontact_deposition_method": "Thermal evaporation",
  "Backcontact_deposition_atmosphere_pressure": "Null",
  "Encapsulation_method": "Null",
  "Encapsulation_atmosphere": "Null",
  "JV_measured_device_matching": "True",
  "JV_measured_reverse_scan_Voc": "1.004 V",
  "JV_measured_reverse_scan_Jsc": "23.6 mA/cm2",
  "JV_measured_reverse_scan_FF": "78 %",
  "JV_measured_reverse_scan_PCE": "18.5 %",
  "JV_measured_forward_scan_Voc": "Null",
  "JV_measured_forward_scan_Jsc": "Null",
  "JV_measured_forward_scan_FF": "Null",
  "JV_measured_forward_scan_PCE": "Null",
  "JV_measured_light_spectra": "AM1.5G",
  "JV_measured_light_spectra_intensity": "1 sun",
  "JV_measured_scan_speed": "Null",
  "JV_measured_scan_delay_time": "Null",
  "JV_certified_PCE": "Null",
  "Stabilized_measured_PCE": "Null",
  "Stabilized_certified_PCE": "Null",
  "Stability_test_device_matching": "Null",
  "Stability_test_temperature": "Null",
  "Stability_test_atmosphere": "Null",
  "Stability_test_light_spectra": "Null",
  "Stability_test_light_intensity": "Null",
  "Stability_test_relative_humidity": "Null",
  "Stability_PCE_after_time": "Null",
  "Stability_PCE_after_time_value": "Null"
}

File: dataset/2021-2025/10.1016_j.joule.2022.03.003/Device_BestPCE_gpt4o_mini_10.1016_j.joule.2022.03.003.json
{
  "Ref_DOI": "10.1016/j.joule.2022.03.003",
  "Ref_journal": "Joule",
  "Ref_publication_year": "2022",
  "Ref_title": "Machine learning with knowledge constraints for process optimization of open-air perovskite solar cell manufacturing",
  "Cell_architecture": "PIN",
  "Cell_stack_sequence": "Glass/ITO/NiO/Cs0.17FA0.83PbI3/C60/BCP/Ag",
  "Cell_area_measured": "0.21 cm2",
  "ETL_thickness": "20 nm",
  "ETL_stack_sequence": "NiO",
  "ETL_additive_compound": "Null",
  "ETL_additive_concentration": "Null",
  "ETL_deposition_method": "Spin-coating",
  "ETL_deposition_solution_concentration": "Null",
  "ETL_deposition_solvents_compound": "Ethanol",
  "ETL_deposition_synthesis_atmosphere": "Air",
  "ETL_deposition_synthesis_atmosphere_pressure": "1 atm",
  "ETL_deposition_synthesis_atmosphere_relative_humidity": "Null",
  "ETL_deposition_spin_coating_speed": "Null",
  "ETL_deposition_spin_coating_time": "Null",
  "ETL_deposition_thermal_annealing_temperature": "Null",
  "ETL_deposition_thermal_annealing_time": "Null",
  "Perovskite_dimension": "3D",
  "Perovskite_thickness": "Null",
  "Perovskite_composition_long_form": "Cs0.17FA0.83PbI3",
  "Perovskite_additive_compound": "Null",
  "Perovskite_additive_concentration": "Null",
  "Perovskite_bandgap": "1.55 eV",
  "Perovskite_deposition_method": "RSPP",
  "Perovskite_deposition_sequential_spin_coating": "Null",
  "Perovskite_deposition_spin_coating_antisolvent": "Null",
  "Perovskite_deposition_reaction_solutions_compounds": "CsI;FAI;PbI2",
  "Perovskite_deposition_reaction_solutions_concentrations": "0.15 M;0.15 M;0.15 M",
  "Perovskite_deposition_final_solutions_concentration_before_deposition": "Null",
  "Perovskite_deposition_solvents_compound": "DMF;DMSO",
  "Perovskite_deposition_solvents_mixing_ratio": "1:2",
  "Perovskite_deposition_synthesis_atmosphere": "Nitrogen",
  "Perovskite_deposition_synthesis_atmosphere_pressure": "1 atm",
  "Perovskite_deposition_synthesis_atmosphere_relative_humidity": "Null",
  "Perovskite_deposition_spin_coating_speed": "Null",
  "Perovskite_deposition_spin_coating_time": "Null",
  "Perovskite_deposition_thermal_annealing_atmosphere": "Air",
  "Perovskite_deposition_thermal_annealing_temperature": "Null",
  "Perovskite_deposition_thermal_annealing_time": "Null",
  "Perovskite_surface_treatment_material": "Null",
  "Perovskite_surface_treatment_method": "Null",
  "Perovskite_surface_treatment_solution_concentration": "Null",
  "Perovskite_surface_treatment_solvents_compound": "Null",
  "Perovskite_surface_treatment_synthesis_atmosphere": "Null",
  "Perovskite_surface_treatment_synthesis_atmosphere_pressure": "Null",
  "Perovskite_surface_treatment_synthesis_atmosphere_relative_humidity": "Null",
  "Perovskite_surface_treatment_deposition_spin_coating_speed": "Null",
  "Perovskite_surface_treatment_deposition_spin_coating_time": "Null",
  "Perovskite_surface_treatment_deposition_thermal_annealing_temperature": "Null",
  "Perovskite_surface_treatment_deposition_thermal_annealing_time": "Null",
  "HTL_thickness": "Null",
  "HTL_stack_sequence": "Null",
  "HTL_additive_compound": "Null",
  "HTL_additive_concentration": "Null",
  "HTL_deposition_method": "Null",
  "HTL_deposition_solution_concentration": "Null",
  "HTL_deposition_solvents_compound": "Null",
  "HTL_deposition_synthesis_atmosphere": "Null",
  "HTL_deposition_synthesis_atmosphere_pressure": "Null",
  "HTL_deposition_synthesis_atmosphere_relative_humidity": "Null",
  "HTL_deposition_spin_coating_speed": "Null",
  "HTL_deposition_spin_coating_time": "Null",
  "HTL_deposition_thermal_annealing_temperature": "Null",
  "HTL_deposition_thermal_annealing_time": "Null",
  "Backcontact_thickness": "150 nm",
  "Beckcontact_deposition_method": "Thermal evaporation",
  "Backcontact_deposition_atmosphere_pressure": "1 atm",
  "Encapsulation_method": "UV adhesive",
  "Encapsulation_atmosphere": "Air",
  "JV_measured_device_matching": "True",
  "JV_measured_reverse_scan_Voc": "1.047 V",
  "JV_measured_reverse_scan_Jsc": "23.9 mA/cm2",
  "JV_measured_reverse_scan_FF": "68 %",
  "JV_measured_reverse_scan_PCE": "18.5 %",
  "JV_measured_forward_scan_Voc": "1.047 V",
  "JV_measured_forward_scan_Jsc": "23.9 mA/cm2",
  "JV_measured_forward_scan_FF": "68 %",
  "JV_measured_forward_scan_PCE": "18.5 %",
  "JV_measured_light_spectra": "AM1.5G",
  "JV_measured_light_spectra_intensity": "1 sun",
  "JV_measured_scan_speed": "0.05 V/s",
  "JV_measured_scan_delay_time": "100 ms",
  "JV_certified_PCE": "Null",
  "Stabilized_measured_PCE": "Null",
  "Stabilized_certified_PCE": "Null",
  "Stability_test_device_matching": "Null",
  "Stability_test_temperature": "Null",
  "Stability_test_atmosphere": "Null",
  "Stability_test_light_spectra": "Null",
  "Stability_test_light_intensity": "Null",
  "Stability_test_relative_humidity": "Null",
  "Stability_PCE_after_time": "Null",
  "Stability_PCE_after_time_value": "Null"
}

File: dataset/2021-2025/10.1016_j.joule.2022.03.003/Device_BestPCE_gpt4o_mini_zero_shot_10.1016_j.joule.2022.03.003.json
{
  "Ref_DOI": "10.1016/j.joule.2022.03.003",
  "Ref_journal": "Joule",
  "Ref_publication_year": "2022",
  "Ref_title": "Machine learning with knowledge constraints for process optimization of open-air perovskite solar cell manufacturing",
  "Cell_architecture": "p-i-n",
  "Cell_stack_sequence": "glass/ITO/NiO x/Cs 0.17FA0.83PbI 3/C60/BCP/Ag",
  "Cell_area_measured": "0.21 cm2",
  "ETL_thickness": "20 nm",
  "ETL_stack_sequence": "NiO x",
  "ETL_additive_compound": "Ethylenediamine",
  "ETL_additive_concentration": "6% vol.",
  "ETL_deposition_method": "Spin coating",
  "ETL_deposition_solution_concentration": "0.15 M",
  "ETL_deposition_solvents_compound": "Ethylene glycol",
  "ETL_deposition_synthesis_atmosphere": "Air",
  "ETL_deposition_synthesis_atmosphere_pressure": "Null",
  "ETL_deposition_synthesis_atmosphere_relative_humidity": "Null",
  "ETL_deposition_spin_coating_speed": "Null",
  "ETL_deposition_spin_coating_time": "Null",
  "ETL_deposition_thermal_annealing_temperature": "Null",
  "ETL_deposition_thermal_annealing_time": "Null",
  "Perovskite_dimension": "Null",
  "Perovskite_thickness": "Null",
  "Perovskite_composition_long_form": "Cs 0.17FA0.83PbI 3",
  "Perovskite_additive_compound": "Null",
  "Perovskite_additive_concentration": "Null",
  "Perovskite_bandgap": "Null",
  "Perovskite_deposition_method": "RSPP",
  "Perovskite_deposition_sequential_spin_coating": "Null",
  "Perovskite_deposition_spin_coating_antisolvent": "Null",
  "Perovskite_deposition_reaction_solutions_compounds": "CsI, FAI, PbI 2",
  "Perovskite_deposition_reaction_solutions_concentrations": "0.15 M",
  "Perovskite_deposition_final_solutions_concentration_before_deposition": "Null",
  "Perovskite_deposition_solvents_compound": "DMF, DMSO",
  "Perovskite_deposition_solvents_mixing_ratio": "1:2",
  "Perovskite_deposition_synthesis_atmosphere": "Air",
  "Perovskite_deposition_synthesis_atmosphere_pressure": "Null",
  "Perovskite_deposition_synthesis_atmosphere_relative_humidity": "Null",
  "Perovskite_deposition_spin_coating_speed": "Null",
  "Perovskite_deposition_spin_coating_time": "Null",
  "Perovskite_deposition_thermal_annealing_atmosphere": "Null",
  "Perovskite_deposition_thermal_annealing_temperature": "Null",
  "Perovskite_deposition_thermal_annealing_time": "Null",
  "Perovskite_surface_treatment_material": "Null",
  "Perovskite_surface_treatment_method": "Null",
  "Perovskite_surface_treatment_solution_concentration": "Null",
  "Perovskite_surface_treatment_solvents_compound": "Null",
  "Perovskite_surface_treatment_synthesis_atmosphere": "Null",
  "Perovskite_surface_treatment_synthesis_atmosphere_pressure": "Null",
  "Perovskite_surface_treatment_synthesis_atmosphere_relative_humidity": "Null",
  "Perovskite_surface_treatment_deposition_spin_coating_speed": "Null",
  "Perovskite_surface_treatment_deposition_spin_coating_time": "Null",
  "Perovskite_surface_treatment_deposition_thermal_annealing_temperature": "Null",
  "Perovskite_surface_treatment_deposition_thermal_annealing_time": "Null",
  "HTL_thickness": "Null",
  "HTL_stack_sequence": "Null",
  "HTL_additive_compound": "Null",
  "HTL_additive_concentration": "Null",
  "HTL_deposition_method": "Null",
  "HTL_deposition_solution_concentration": "Null",
  "HTL_deposition_solvents_compound": "Null",
  "HTL_deposition_synthesis_atmosphere": "Null",
  "HTL_deposition_synthesis_atmosphere_pressure": "Null",
  "HTL_deposition_synthesis_atmosphere_relative_humidity": "Null",
  "HTL_deposition_spin_coating_speed": "Null",
  "HTL_deposition_spin_coating_time": "Null",
  "HTL_deposition_thermal_annealing_temperature": "Null",
  "HTL_deposition_thermal_annealing_time": "Null",
  "Backcontact_thickness": "Null",
  "Beckcontact_deposition_method": "Thermal evaporation",
  "Backcontact_deposition_atmosphere_pressure": "Null",
  "Encapsulation_method": "Null",
  "Encapsulation_atmosphere": "Null",
  "JV_measured_device_matching": "Null",
  "JV_measured_reverse_scan_Voc": "1.047 V",
  "JV_measured_reverse_scan_Jsc": "23.9 mA/cm2",
  "JV_measured_reverse_scan_FF": "0.68",
  "JV_measured_reverse_scan_PCE": "17.0%",
  "JV_measured_forward_scan_Voc": "Null",
  "JV_measured_forward_scan_Jsc": "Null",
  "JV_measured_forward_scan_FF": "Null",
  "JV_measured_forward_scan_PCE": "Null",
  "JV_measured_light_spectra": "Null",
  "JV_measured_light_spectra_intensity": "Null",
  "JV_measured_scan_speed": "Null",
  "JV_measured_scan_delay_time": "Null",
  "JV_certified_PCE": "Null",
  "Stabilized_measured_PCE": "Null",
  "Stabilized_certified_PCE": "Null",
  "Stability_test_device_matching": "Null",
  "Stability_test_temperature": "Null",
  "Stability_test_atmosphere": "Null",
  "Stability_test_light_spectra": "Null",
  "Stability_test_light_intensity": "Null",
  "Stability_test_relative_humidity": "Null",
  "Stability_PCE_after_time": "Null",
  "Stability_PCE_after_time_value": "Null"
}

File: dataset/2021-2025/10.1016_j.joule.2022.03.003/Device_BestPCE_grok_10.1016_j.joule.2022.03.003.json
{
  "Ref_DOI": "10.1016/j.joule.2022.03.003",
  "Ref_journal": "Joule",
  "Ref_publication_year": "2022",
  "Ref_title": "Machine learning with knowledge constraints for process optimization of open-air perovskite solar cell manufacturing",
  "Cell_architecture": "PIN",
  "Cell_stack_sequence": "Glass/ITO/NiOx/Cs0.17FA0.83PbI3/C60/BCP/Ag",
  "Cell_area_measured": "0.21 cm2",
  "ETL_thickness": "45 nm/7.5 nm",
  "ETL_stack_sequence": "C60/BCP",
  "ETL_additive_compound": "Null",
  "ETL_additive_concentration": "Null",
  "ETL_deposition_method": "Thermal evaporation/Thermal evaporation",
  "ETL_deposition_solution_concentration": "Null/Null",
  "ETL_deposition_solvents_compound": "Null/Null",
  "ETL_deposition_synthesis_atmosphere": "Null",
  "ETL_deposition_synthesis_atmosphere_pressure": "Null",
  "ETL_deposition_synthesis_atmosphere_relative_humidity": "Null",
  "ETL_deposition_spin_coating_speed": "Null/Null",
  "ETL_deposition_spin_coating_time": "Null/Null",
  "ETL_deposition_thermal_annealing_temperature": "Null/Null",
  "ETL_deposition_thermal_annealing_time": "Null/Null",
  "Perovskite_dimension": "3D",
  "Perovskite_thickness": "Null",
  "Perovskite_composition_long_form": "Cs0.17FA0.83PbI3",
  "Perovskite_additive_compound": "Null",
  "Perovskite_additive_concentration": "Null",
  "Perovskite_bandgap": "Null",
  "Perovskite_deposition_method": "Rapid Spray Plasma Processing (RSPP)",
  "Perovskite_deposition_sequential_spin_coating": "False",
  "Perovskite_deposition_spin_coating_antisolvent": "Null",
  "Perovskite_deposition_reaction_solutions_compounds": "CsI;FAI;PbI2",
  "Perovskite_deposition_reaction_solutions_concentrations": "0.15 M;0.15 M;0.15 M",
  "Perovskite_deposition_final_solutions_concentration_before_deposition": "0.15 M",
  "Perovskite_deposition_solvents_compound": "DMF;DMSO",
  "Perovskite_deposition_solvents_mixing_ratio": "1:2",
  "Perovskite_deposition_synthesis_atmosphere": "Air",
  "Perovskite_deposition_synthesis_atmosphere_pressure": "1 atm",
  "Perovskite_deposition_synthesis_atmosphere_relative_humidity": "35%",
  "Perovskite_deposition_spin_coating_speed": "Null",
  "Perovskite_deposition_spin_coating_time": "Null",
  "Perovskite_deposition_thermal_annealing_atmosphere": "Null",
  "Perovskite_deposition_thermal_annealing_temperature": "Null",
  "Perovskite_deposition_thermal_annealing_time": "Null",
  "Perovskite_surface_treatment_material": "Null",
  "Perovskite_surface_treatment_method": "Null",
  "Perovskite_surface_treatment_solution_concentration": "Null",
  "Perovskite_surface_treatment_solvents_compound": "Null",
  "Perovskite_surface_treatment_synthesis_atmosphere": "Null",
  "Perovskite_surface_treatment_synthesis_atmosphere_pressure": "Null",
  "Perovskite_surface_treatment_synthesis_atmosphere_relative_humidity": "Null",
  "Perovskite_surface_treatment_deposition_spin_coating_speed": "Null",
  "Perovskite_surface_treatment_deposition_spin_coating_time": "Null",
  "Perovskite_surface_treatment_deposition_thermal_annealing_temperature": "Null",
  "Perovskite_surface_treatment_deposition_thermal_annealing_time": "Null",
  "HTL_thickness": "20 nm",
  "HTL_stack_sequence": "NiOx",
  "HTL_additive_compound": "Null",
  "HTL_additive_concentration": "Null",
  "HTL_deposition_method": "Spin-coating",
  "HTL_deposition_solution_concentration": "Null",
  "HTL_deposition_solvents_compound": "Ethylene glycol;Ethylenediamine",
  "HTL_deposition_synthesis_atmosphere": "Null",
  "HTL_deposition_synthesis_atmosphere_pressure": "Null",
  "HTL_deposition_synthesis_atmosphere_relative_humidity": "Null",
  "HTL_deposition_spin_coating_speed": "Null",
  "HTL_deposition_spin_coating_time": "Null",
  "HTL_deposition_thermal_annealing_temperature": "Null",
  "HTL_deposition_thermal_annealing_time": "Null",
  "Backcontact_thickness": "150 nm",
  "Beckcontact_deposition_method": "Thermal evaporation",
  "Backcontact_deposition_atmosphere_pressure": "Null",
  "Encapsulation_method": "Null",
  "Encapsulation_atmosphere": "Null",
  "JV_measured_device_matching": "True",
  "JV_measured_reverse_scan_Voc": "1.004 V",
  "JV_measured_reverse_scan_Jsc": "23.6 mA/cm2",
  "JV_measured_reverse_scan_FF": "78%",
  "JV_measured_reverse_scan_PCE": "18.5%",
  "JV_measured_forward_scan_Voc": "Null",
  "JV_measured_forward_scan_Jsc": "Null",
  "JV_measured_forward_scan_FF": "Null",
  "JV_measured_forward_scan_PCE": "Null",
  "JV_measured_light_spectra": "AM1.5G",
  "JV_measured_light_spectra_intensity": "Null",
  "JV_measured_scan_speed": "0.05 V/s",
  "JV_measured_scan_delay_time": "100 ms",
  "JV_certified_PCE": "Null",
  "Stabilized_measured_PCE": "Null",
  "Stabilized_certified_PCE": "Null",
  "Stability_test_device_matching": "False",
  "Stability_test_temperature": "Null",
  "Stability_test_atmosphere": "Null",
  "Stability_test_light_spectra": "Null",
  "Stability_test_light_intensity": "Null",
  "Stability_test_relative_humidity": "Null",
  "Stability_PCE_after_time": "Null",
  "Stability_PCE_after_time_value": "Null"
}

File: dataset/2021-2025/10.1016_j.joule.2022.03.003/Device_BestPCE_o3_10.1016_j.joule.2022.03.003.json
{
  "Ref_DOI": "10.1016/j.joule.2022.03.003",
  "Ref_journal": "Joule",
  "Ref_publication_year": "2022",
  "Ref_title": "Machine learning with knowledge constraints for process optimization of open-air perovskite solar cell manufacturing",
  "Cell_architecture": "PIN",
  "Cell_stack_sequence": "glass/ITO/NiOx/Cs0.17FA0.83PbI3/C60/BCP/Ag",
  "Cell_area_measured": "0.21 cm2",
  "ETL_thickness": "45 nm/7.5 nm",
  "ETL_stack_sequence": "C60/BCP",
  "ETL_additive_compound": "Null",
  "ETL_additive_concentration": "Null",
  "ETL_deposition_method": "Thermal evaporation/Thermal evaporation",
  "ETL_deposition_solution_concentration": "Null",
  "ETL_deposition_solvents_compound": "Null",
  "ETL_deposition_synthesis_atmosphere": "Vacuum",
  "ETL_deposition_synthesis_atmosphere_pressure": "Null",
  "ETL_deposition_synthesis_atmosphere_relative_humidity": "Null",
  "ETL_deposition_spin_coating_speed": "Null",
  "ETL_deposition_spin_coating_time": "Null",
  "ETL_deposition_thermal_annealing_temperature": "Null",
  "ETL_deposition_thermal_annealing_time": "Null",
  "Perovskite_dimension": "3D",
  "Perovskite_thickness": "Null",
  "Perovskite_composition_long_form": "Cs0.17FA0.83PbI3",
  "Perovskite_additive_compound": "Null",
  "Perovskite_additive_concentration": "Null",
  "Perovskite_bandgap": "Null",
  "Perovskite_deposition_method": "Rapid spray plasma processing (RSPP)",
  "Perovskite_deposition_sequential_spin_coating": "Null",
  "Perovskite_deposition_spin_coating_antisolvent": "Null",
  "Perovskite_deposition_reaction_solutions_compounds": "CsI; FAI; PbI2",
  "Perovskite_deposition_reaction_solutions_concentrations": "Null",
  "Perovskite_deposition_final_solutions_concentration_before_deposition": "0.15 M",
  "Perovskite_deposition_solvents_compound": "DMF; DMSO",
  "Perovskite_deposition_solvents_mixing_ratio": "1:2",
  "Perovskite_deposition_synthesis_atmosphere": "Air",
  "Perovskite_deposition_synthesis_atmosphere_pressure": "1 atm",
  "Perovskite_deposition_synthesis_atmosphere_relative_humidity": "Null",
  "Perovskite_deposition_spin_coating_speed": "Null",
  "Perovskite_deposition_spin_coating_time": "Null",
  "Perovskite_deposition_thermal_annealing_atmosphere": "Null",
  "Perovskite_deposition_thermal_annealing_temperature": "145 °C",
  "Perovskite_deposition_thermal_annealing_time": "Null",
  "Perovskite_surface_treatment_material": "Null",
  "Perovskite_surface_treatment_method": "Null",
  "Perovskite_surface_treatment_solution_concentration": "Null",
  "Perovskite_surface_treatment_solvents_compound": "Null",
  "Perovskite_surface_treatment_synthesis_atmosphere": "Null",
  "Perovskite_surface_treatment_synthesis_atmosphere_pressure": "Null",
  "Perovskite_surface_treatment_synthesis_atmosphere_relative_humidity": "Null",
  "Perovskite_surface_treatment_deposition_spin_coating_speed": "Null",
  "Perovskite_surface_treatment_deposition_spin_coating_time": "Null",
  "Perovskite_surface_treatment_deposition_thermal_annealing_temperature": "Null",
  "Perovskite_surface_treatment_deposition_thermal_annealing_time": "Null",
  "HTL_thickness": "20 nm",
  "HTL_stack_sequence": "NiOx",
  "HTL_additive_compound": "Null",
  "HTL_additive_concentration": "Null",
  "HTL_deposition_method": "Spin-coating",
  "HTL_deposition_solution_concentration": "Null",
  "HTL_deposition_solvents_compound": "Ethylene glycol; Ethylenediamine",
  "HTL_deposition_synthesis_atmosphere": "Air",
  "HTL_deposition_synthesis_atmosphere_pressure": "1 atm",
  "HTL_deposition_synthesis_atmosphere_relative_humidity": "Null",
  "HTL_deposition_spin_coating_speed": "Null",
  "HTL_deposition_spin_coating_time": "Null",
  "HTL_deposition_thermal_annealing_temperature": "Null",
  "HTL_deposition_thermal_annealing_time": "Null",
  "Backcontact_thickness": "150 nm",
  "Beckcontact_deposition_method": "Thermal evaporation",
  "Backcontact_deposition_atmosphere_pressure": "Null",
  "Encapsulation_method": "Null",
  "Encapsulation_atmosphere": "Null",
  "JV_measured_device_matching": "True",
  "JV_measured_reverse_scan_Voc": "1.004 V",
  "JV_measured_reverse_scan_Jsc": "23.6 mA/cm2",
  "JV_measured_reverse_scan_FF": "78 %",
  "JV_measured_reverse_scan_PCE": "18.5 %",
  "JV_measured_forward_scan_Voc": "Null",
  "JV_measured_forward_scan_Jsc": "Null",
  "JV_measured_forward_scan_FF": "Null",
  "JV_measured_forward_scan_PCE": "Null",
  "JV_measured_light_spectra": "AM1.5G",
  "JV_measured_light_spectra_intensity": "1 sun",
  "JV_measured_scan_speed": "Null",
  "JV_measured_scan_delay_time": "0.1 s",
  "JV_certified_PCE": "Null",
  "Stabilized_measured_PCE": "Null",
  "Stabilized_certified_PCE": "Null",
  "Stability_test_device_matching": "False",
  "Stability_test_temperature": "Null",
  "Stability_test_atmosphere": "Null",
  "Stability_test_light_spectra": "Null",
  "Stability_test_light_intensity": "Null",
  "Stability_test_relative_humidity": "Null",
  "Stability_PCE_after_time": "Null",
  "Stability_PCE_after_time_value": "Null"
}

File: dataset/2021-2025/10.1016_j.joule.2022.03.003/Device_BestPCE_o4_mini_10.1016_j.joule.2022.03.003.json
{
  "Ref_DOI": "10.1016/j.joule.2022.03.003",
  "Ref_journal": "Joule",
  "Ref_publication_year": "2022",
  "Ref_title": "Machine learning with knowledge constraints for process optimization of open-air perovskite solar cell manufacturing",
  "Cell_architecture": "PIN",
  "Cell_stack_sequence": "Glass/ITO/NiOx/Cs0.17FA0.83PbI3/C60/BCP/Ag",
  "Cell_area_measured": "0.21 cm2",
  "ETL_thickness": "20 nm",
  "ETL_stack_sequence": "NiOx",
  "ETL_additive_compound": "ethylenediamine",
  "ETL_additive_concentration": "6 vol%",
  "ETL_deposition_method": "Spin-coating",
  "ETL_deposition_solution_concentration": "Null",
  "ETL_deposition_solvents_compound": "ethylene glycol",
  "ETL_deposition_synthesis_atmosphere": "Air",
  "ETL_deposition_synthesis_atmosphere_pressure": "1 atm",
  "ETL_deposition_synthesis_atmosphere_relative_humidity": "Null",
  "ETL_deposition_spin_coating_speed": "Null",
  "ETL_deposition_spin_coating_time": "Null",
  "ETL_deposition_thermal_annealing_temperature": "Null",
  "ETL_deposition_thermal_annealing_time": "Null",
  "Perovskite_dimension": "3D",
  "Perovskite_thickness": "Null",
  "Perovskite_composition_long_form": "Cs0.17FA0.83PbI3",
  "Perovskite_additive_compound": "Null",
  "Perovskite_additive_concentration": "Null",
  "Perovskite_bandgap": "Null",
  "Perovskite_deposition_method": "Spray plasma processing",
  "Perovskite_deposition_sequential_spin_coating": "False",
  "Perovskite_deposition_spin_coating_antisolvent": "Null",
  "Perovskite_deposition_reaction_solutions_compounds": "CsI;FAI;PbI2",
  "Perovskite_deposition_reaction_solutions_concentrations": "0.15 M",
  "Perovskite_deposition_final_solutions_concentration_before_deposition": "0.15 M",
  "Perovskite_deposition_solvents_compound": "DMF;DMSO",
  "Perovskite_deposition_solvents_mixing_ratio": "1:2",
  "Perovskite_deposition_synthesis_atmosphere": "Air",
  "Perovskite_deposition_synthesis_atmosphere_pressure": "1 atm",
  "Perovskite_deposition_synthesis_atmosphere_relative_humidity": "35%",
  "Perovskite_deposition_spin_coating_speed": "Null",
  "Perovskite_deposition_spin_coating_time": "Null",
  "Perovskite_deposition_thermal_annealing_atmosphere": "Null",
  "Perovskite_deposition_thermal_annealing_temperature": "Null",
  "Perovskite_deposition_thermal_annealing_time": "Null",
  "Perovskite_surface_treatment_material": "Null",
  "Perovskite_surface_treatment_method": "Null",
  "Perovskite_surface_treatment_solution_concentration": "Null",
  "Perovskite_surface_treatment_solvents_compound": "Null",
  "Perovskite_surface_treatment_synthesis_atmosphere": "Null",
  "Perovskite_surface_treatment_synthesis_atmosphere_pressure": "Null",
  "Perovskite_surface_treatment_synthesis_atmosphere_relative_humidity": "Null",
  "Perovskite_surface_treatment_deposition_spin_coating_speed": "Null",
  "Perovskite_surface_treatment_deposition_spin_coating_time": "Null",
  "Perovskite_surface_treatment_deposition_thermal_annealing_temperature": "Null",
  "Perovskite_surface_treatment_deposition_thermal_annealing_time": "Null",
  "HTL_thickness": "45 nm/7.5 nm",
  "HTL_stack_sequence": "C60/BCP",
  "HTL_additive_compound": "Null",
  "HTL_additive_concentration": "Null",
  "HTL_deposition_method": "Thermal evaporation",
  "HTL_deposition_solution_concentration": "Null",
  "HTL_deposition_solvents_compound": "Null",
  "HTL_deposition_synthesis_atmosphere": "Null",
  "HTL_deposition_synthesis_atmosphere_pressure": "Null",
  "HTL_deposition_synthesis_atmosphere_relative_humidity": "Null",
  "HTL_deposition_spin_coating_speed": "Null",
  "HTL_deposition_spin_coating_time": "Null",
  "HTL_deposition_thermal_annealing_temperature": "Null",
  "HTL_deposition_thermal_annealing_time": "Null",
  "Backcontact_thickness": "150 nm",
  "Beckcontact_deposition_method": "Thermal evaporation",
  "Backcontact_deposition_atmosphere_pressure": "Null",
  "Encapsulation_method": "Null",
  "Encapsulation_atmosphere": "Null",
  "JV_measured_device_matching": "True",
  "JV_measured_reverse_scan_Voc": "1.004 V",
  "JV_measured_reverse_scan_Jsc": "23.6 mA/cm2",
  "JV_measured_reverse_scan_FF": "78%",
  "JV_measured_reverse_scan_PCE": "18.5%",
  "JV_measured_forward_scan_Voc": "Null",
  "JV_measured_forward_scan_Jsc": "Null",
  "JV_measured_forward_scan_FF": "Null",
  "JV_measured_forward_scan_PCE": "Null",
  "JV_measured_light_spectra": "AM1.5G",
  "JV_measured_light_spectra_intensity": "100 mW/cm2",
  "JV_measured_scan_speed": "Null",
  "JV_measured_scan_delay_time": "100 ms",
  "JV_certified_PCE": "Null",
  "Stabilized_measured_PCE": "Null",
  "Stabilized_certified_PCE": "Null",
  "Stability_test_device_matching": "Null",
  "Stability_test_temperature": "Null",
  "Stability_test_atmosphere": "Null",
  "Stability_test_light_spectra": "Null",
  "Stability_test_light_intensity": "Null",
  "Stability_test_relative_humidity": "Null",
  "Stability_PCE_after_time": "Null",
  "Stability_PCE_after_time_value": "Null"
}
