Repository: jiayijdong/PSCbench

# PSCbench


**PSCbench** is a novel benchmark for materials science research-level scientific
dataset curation sourced from published journals. The benchmark is designed to evaluate the complex classification capabilities,
strong domain knowledge, and advanced calculation skills of LLMs.

## Data


The PSCbench dataset is under dataset folder in json file format. Each file is list of dictionary and can be extracted using following scripts.
Each file stands for one published journal, which is fully elaborated in the paper. 

```
with open("./dataset/retroactive/{}.json".format(subject), encoding='utf-8') as json_file:
    problems=json.load(json_file)
```

File: dataset/2021-2025/10.1016_j.joule.2022.05.002/Device_BestPCE_10.1016_j.joule.2022.05.002.json
{
    "Ref_DOI": "10.1016/j.joule.2022.05.002",
    "Ref_journal": "Joule",
    "Ref_publication_year": "2022",
    "Ref_title": "Over 24% efficient MA-free CsxFA1/C0xPbX 3 perovskite solar cells",
    "Cell_architecture": "NIP",
    "Cell_stack_sequence": "Glass/ITO/SnO2/perovskite/spiro-OMeTAD/MoO3/Ag",
    "Cell_area_measured": "0.1 cm2",
    "ETL_thickness": "Null",
    "ETL_stack_sequence": "SnO2",
    "ETL_additive_compound": "Null",
    "ETL_additive_concentration": "Null",
    "ETL_deposition_method": "Spin-coating",
    "ETL_deposition_solution_concentration": "Null",
    "ETL_deposition_solvents_compound": "Null",
    "ETL_deposition_synthesis_atmosphere": "Null",
    "ETL_deposition_synthesis_atmosphere_pressure": "Null",
    "ETL_deposition_synthesis_atmosphere_relative_humidity": "Null",
    "ETL_deposition_spin_coating_speed": "4000 rpm",
    "ETL_deposition_spin_coating_time": "30 s",
    "ETL_deposition_thermal_annealing_temperature": "150 °C",
    "ETL_deposition_thermal_annealing_time": "30 min",
    "Perovskite_dimension": "3D",
    "Perovskite_thickness": "Null",
    "Perovskite_composition_long_form": "CsxFA1-xPbX3",
    "Perovskite_additive_compound": "PbCl2",
    "Perovskite_additive_concentration": "4:1 PbI2:PbCl2",
    "Perovskite_bandgap": "Null",
    "Perovskite_deposition_method": "Spin-coating/vacuum thermal evaporation",
    "Perovskite_deposition_sequential_spin_coating": "True",
    "Perovskite_deposition_spin_coating_antisolvent": "Null",
    "Perovskite_deposition_reaction_solutions_compounds": "PbI2;CsBr;FAI",
    "Perovskite_deposition_reaction_solutions_concentrations": "1.5 M;0.1 M;0.45 g",
    "Perovskite_deposition_final_solutions_concentration_before_deposition": "Null",
    "Perovskite_deposition_solvents_compound": "DMF;DMSO",
    "Perovskite_deposition_solvents_mixing_ratio": "Null",
    "Perovskite_deposition_synthesis_atmosphere": "Air",
    "Perovskite_deposition_synthesis_atmosphere_pressure": "1 atm",
    "Perovskite_deposition_synthesis_atmosphere_relative_humidity": "30-50%",
    "Perovskite_deposition_spin_coating_speed": "4000 rpm",
    "Perovskite_deposition_spin_coating_time": "20 s",
    "Perovskite_deposition_thermal_annealing_atmosphere": "Air",
    "Perovskite_deposition_thermal_annealing_temperature": "170 °C",
    "Perovskite_deposition_thermal_annealing_time": "40 min",
    "Perovskite_surface_treatment_material": "Null",
    "Perovskite_surface_treatment_method": "Null",
    "Perovskite_surface_treatment_solution_concentration": "Null",
    "Perovskite_surface_treatment_solvents_compound": "Null",
    "Perovskite_surface_treatment_synthesis_atmosphere": "Null",
    "Perovskite_surface_treatment_synthesis_atmosphere_pressure": "Null",
    "Perovskite_surface_treatment_synthesis_atmosphere_relative_humidity": "Null",
    "Perovskite_surface_treatment_deposition_spin_coating_speed": "Null",
    "Perovskite_surface_treatment_deposition_spin_coating_time": "Null",
    "Perovskite_surface_treatment_deposition_thermal_annealing_temperature": "Null",
    "Perovskite_surface_treatment_deposition_thermal_annealing_time": "Null",
    "HTL_thickness": "Null",
    "HTL_stack_sequence": "spiro-OMeTAD",
    "HTL_additive_compound": "LiTFSI",
    "HTL_additive_concentration": "Null",
    "HTL_deposition_method": "Spin-Coating",
    "HTL_deposition_solution_concentration": "Null",
    "HTL_deposition_solvents_compound": "Null",
    "HTL_deposition_synthesis_atmosphere": "Null",
    "HTL_deposition_synthesis_atmosphere_pressure": "Null",
    "HTL_deposition_synthesis_atmosphere_relative_humidity": "Null",
    "HTL_deposition_spin_coating_speed": "4000 rpm",
    "HTL_deposition_spin_coating_time": "20 s",
    "HTL_deposition_thermal_annealing_temperature": "Null",
    "HTL_deposition_thermal_annealing_time": "Null",
    "Backcontact_thickness": "20 nm/100 nm",
    "Beckcontact_deposition_method": "Thermal evaporation",
    "Backcontact_deposition_atmosphere_pressure": "Null",
    "Encapsulation_method": "Null",
    "Encapsulation_atmosphere": "Null",
    "JV_measured_device_matching": "True",
    "JV_measured_reverse_scan_Voc": "1.16 V",
    "JV_measured_reverse_scan_Jsc": "25.30 mA/cm2",
    "JV_measured_reverse_scan_FF": "82.11%",
    "JV_measured_reverse_scan_PCE": "24.1%",
    "JV_measured_forward_scan_Voc": "1.16 V",
    "JV_measured_forward_scan_Jsc": "25.32 mA/cm2",
    "JV_measured_forward_scan_FF": "82.02%",
    "JV_measured_forward_scan_PCE": "24.0%",
    "JV_measured_light_spectra": "AM1.5G",
    "JV_measured_light_spectra_intensity": "1 sun",
    "JV_measured_scan_speed": "Null",
    "JV_measured_scan_delay_time": "Null",
    "JV_certified_PCE": "23.9",
    "Stabilized_measured_PCE": "23.0",
    "Stabilized_certified_PCE": "Null",
    "Stability_test_device_matching": "True",
    "Stability_test_temperature": "70 °C",
    "Stability_test_atmosphere": "Air",
    "Stability_test_light_spectra": "AM1.5G",
    "Stability_test_light_intensity": "1 sun",
    "Stability_test_relative_humidity": "50%",
    "Stability_PCE_after_time": "1000 hours",
    "Stability_PCE_after_time_value": "80%"
}

File: dataset/2021-2025/10.1016_j.joule.2022.05.002/Device_BestPCE_Gemini_1.5_pro_10.1016_j.joule.2022.05.002.json
{
  "Ref_DOI": "10.1016/j.joule.2022.05.002",
  "Ref_journal": "Joule",
  "Ref_publication_year": "2022",
  "Ref_title": "Over 24% efficient MA-free CsxFA1-xPbX3 perovskite solar cells",
  "Cell_architecture": "NIP",
  "Cell_stack_sequence": "ITO/SnO2/Perovskite/spiro-OMeTAD/MoO3/Ag",
  "Cell_area_measured": "0.1 cm2",
  "ETL_thickness": null,
  "ETL_stack_sequence": "SnO2",
  "ETL_additive_compound": null,
  "ETL_additive_concentration": null,
  "ETL_deposition_method": "Spin-coating",
  "ETL_deposition_solution_concentration": "15 wt%",
  "ETL_deposition_solvents_compound": "H2O",
  "ETL_deposition_synthesis_atmosphere": null,
  "ETL_deposition_synthesis_atmosphere_pressure": null,
  "ETL_deposition_synthesis_atmosphere_relative_humidity": null,
  "ETL_deposition_spin_coating_speed": "4000 rpm",
  "ETL_deposition_spin_coating_time": "30 s",
  "ETL_deposition_thermal_annealing_temperature": "150 °C",
  "ETL_deposition_thermal_annealing_time": "30 min",
  "Perovskite_dimension": "3D",
  "Perovskite_thickness": null,
  "Perovskite_composition_long_form": "CsxFA1-xPbX3",
  "Perovskite_additive_compound": "PbCl2;CsBr",
  "Perovskite_additive_concentration": "6.7%;PbCl2/PbI2 = 1/4 mol/mol",
  "Perovskite_bandgap": null,
  "Perovskite_deposition_method": "Spin-coating/Vacuum deposition",
  "Perovskite_deposition_sequential_spin_coating": null,
  "Perovskite_deposition_spin_coating_antisolvent": null,
  "Perovskite_deposition_reaction_solutions_compounds": "PbI2;CsBr;PbCl2;FAI",
  "Perovskite_deposition_reaction_solutions_concentrations": "1.5 M;6.7%;PbCl2/PbI2 = 1/4 mol/mol;350 nm",
  "Perovskite_deposition_final_solutions_concentration_before_deposition": null,
  "Perovskite_deposition_solvents_compound": "DMF;DMSO",
  "Perovskite_deposition_solvents_mixing_ratio": "5%",
  "Perovskite_deposition_synthesis_atmosphere": "Air",
  "Perovskite_deposition_synthesis_atmosphere_pressure": "1 atm",
  "Perovskite_deposition_synthesis_atmosphere_relative_humidity": "30-50%",
  "Perovskite_deposition_spin_coating_speed": "4000 rpm",
  "Perovskite_deposition_spin_coating_time": "20 s",
  "Perovskite_deposition_thermal_annealing_atmosphere": "Air",
  "Perovskite_deposition_thermal_annealing_temperature": "70 °C;170 °C",
  "Perovskite_deposition_thermal_annealing_time": "10 min;40 min",
  "Perovskite_surface_treatment_material": null,
  "Perovskite_surface_treatment_method": null,
  "Perovskite_surface_treatment_solution_concentration": null,
  "Perovskite_surface_treatment_solvents_compound": null,
  "Perovskite_surface_treatment_synthesis_atmosphere": null,
  "Perovskite_surface_treatment_synthesis_atmosphere_pressure": null,
  "Perovskite_surface_treatment_synthesis_atmosphere_relative_humidity": null,
  "Perovskite_surface_treatment_deposition_spin_coating_speed": null,
  "Perovskite_surface_treatment_deposition_spin_coating_time": null,
  "Perovskite_surface_treatment_deposition_thermal_annealing_temperature": null,
  "Perovskite_surface_treatment_deposition_thermal_annealing_time": null,
  "HTL_thickness": null,
  "HTL_stack_sequence": "spiro-OMeTAD",
  "HTL_additive_compound": "LiTFSI;tBP",
  "HTL_additive_concentration": "520 mg/mL;10 μL/mL",
  "HTL_deposition_method": "Spin-coating",
  "HTL_deposition_solution_concentration": "80 mg/mL",
  "HTL_deposition_solvents_compound": "Chlorobenzene",
  "HTL_deposition_synthesis_atmosphere": null,
  "HTL_deposition_synthesis_atmosphere_pressure": null,
  "HTL_deposition_synthesis_atmosphere_relative_humidity": null,
  "HTL_deposition_spin_coating_speed": "4000 rpm",
  "HTL_deposition_spin_coating_time": "20 s",
  "HTL_deposition_thermal_annealing_temperature": null,
  "HTL_deposition_thermal_annealing_time": null,
  "Backcontact_thickness": "120 nm",
  "Beckcontact_deposition_method": "Thermal evaporation",
  "Backcontact_deposition_atmosphere_pressure": "<10^-2 Pa",
  "Encapsulation_method": null,
  "Encapsulation_atmosphere": null,
  "JV_measured_device_matching": "True",
  "JV_measured_reverse_scan_Voc": "1.16 V",
  "JV_measured_reverse_scan_Jsc": "25.30 mA/cm2",
  "JV_measured_reverse_scan_FF": "82.11%",
  "JV_measured_reverse_scan_PCE": "24.1%",
  "JV_measured_forward_scan_Voc": "1.16 V",
  "JV_measured_forward_scan_Jsc": "25.32 mA/cm2",
  "JV_measured_forward_scan_FF": "82.02%",
  "JV_measured_forward_scan_PCE": "24.0%",
  "JV_measured_light_spectra": "AM1.5G",
  "JV_measured_light_spectra_intensity": "1 sun",
  "JV_measured_scan_speed": null,
  "JV_measured_scan_delay_time": null,
  "JV_certified_PCE": "23.9%",
  "Stabilized_measured_PCE": "23%",
  "Stabilized_certified_PCE": null,
  "Stability_test_device_matching": "True",
  "Stability_test_temperature": "70 °C",
  "Stability_test_atmosphere": "N2",
  "Stability_test_light_spectra": null,
  "Stability_test_light_intensity": "1 sun",
  "Stability_test_relative_humidity": null,
  "Stability_PCE_after_time": "500 hours",
  "Stability_PCE_after_time_value": "80%"
}

File: dataset/2021-2025/10.1016_j.joule.2022.05.002/Device_BestPCE_Gemini_2.0_Flash_10.1016_j.joule.2022.05.002.json
{
  "Ref_DOI": "10.1016/j.joule.2022.05.002",
  "Ref_journal": "Joule",
  "Ref_publication_year": "2022",
  "Ref_title": "Over 24% efﬁcient MA-free Cs xFA1/C0xPbX 3perovskite solar cells",
  "Cell_architecture": "NIP",
  "Cell_stack_sequence": "ITO/SnO2/perovskite/spiro-OMeTAD/MoO3/Ag",
  "Cell_area_measured": "0.1 cm2",
  "ETL_thickness": "Null",
  "ETL_stack_sequence": "Null",
  "ETL_additive_compound": "Null",
  "ETL_additive_concentration": "Null",
  "ETL_deposition_method": "Spin-coating",
  "ETL_deposition_solution_concentration": "1:3 v/v 15% SnO2:H2O",
  "ETL_deposition_solvents_compound": "H2O",
  "ETL_deposition_synthesis_atmosphere": "Air",
  "ETL_deposition_synthesis_atmosphere_pressure": "1 atm",
  "ETL_deposition_synthesis_atmosphere_relative_humidity": "Null",
  "ETL_deposition_spin_coating_speed": "4000 rpm",
  "ETL_deposition_spin_coating_time": "30 s",
  "ETL_deposition_thermal_annealing_temperature": "150",
  "ETL_deposition_thermal_annealing_time": "30",
  "Perovskite_dimension": "3D",
  "Perovskite_thickness": "Null",
  "Perovskite_composition_long_form": "CsxFA1-xPbX3",
  "Perovskite_additive_compound": "PbCl2",
  "Perovskite_additive_concentration": "Null",
  "Perovskite_bandgap": "Null",
  "Perovskite_deposition_method": "Sequential deposition",
  "Perovskite_deposition_sequential_spin_coating": "True",
  "Perovskite_deposition_spin_coating_antisolvent": "Null",
  "Perovskite_deposition_reaction_solutions_compounds": "PbI2;CsBr;FAI",
  "Perovskite_deposition_reaction_solutions_concentrations": "1.5 M;Null;Null",
  "Perovskite_deposition_final_solutions_concentration_before_deposition": "Null",
  "Perovskite_deposition_solvents_compound": "DMF;DMSO",
  "Perovskite_deposition_solvents_mixing_ratio": "5%",
  "Perovskite_deposition_synthesis_atmosphere": "Nitrogen",
  "Perovskite_deposition_synthesis_atmosphere_pressure": "1 atm",
  "Perovskite_deposition_synthesis_atmosphere_relative_humidity": "Null",
  "Perovskite_deposition_spin_coating_speed": "4000 rpm",
  "Perovskite_deposition_spin_coating_time": "20 s",
  "Perovskite_deposition_thermal_annealing_atmosphere": "Air",
  "Perovskite_deposition_thermal_annealing_temperature": "170",
  "Perovskite_deposition_thermal_annealing_time": "40",
  "Perovskite_surface_treatment_material": "Null",
  "Perovskite_surface_treatment_method": "Null",
  "Perovskite_surface_treatment_solution_concentration": "Null",
  "Perovskite_surface_treatment_solvents_compound": "Null",
  "Perovskite_surface_treatment_synthesis_atmosphere": "Null",
  "Perovskite_surface_treatment_synthesis_atmosphere_pressure": "Null",
  "Perovskite_surface_treatment_synthesis_atmosphere_relative_humidity": "Null",
  "Perovskite_surface_treatment_deposition_spin_coating_speed": "Null",
  "Perovskite_surface_treatment_deposition_spin_coating_time": "Null",
  "Perovskite_surface_treatment_deposition_thermal_annealing_temperature": "Null",
  "Perovskite_surface_treatment_deposition_thermal_annealing_time": "Null",
  "HTL_thickness": "Null",
  "HTL_stack_sequence": "Null",
  "HTL_additive_compound": "LiTFSI;t-BP",
  "HTL_additive_concentration": "520 mg/mL;Null",
  "HTL_deposition_method": "Spin-coating",
  "HTL_deposition_solution_concentration": "80 mg/mL",
  "HTL_deposition_solvents_compound": "Chlorobenzene",
  "HTL_deposition_synthesis_atmosphere": "Air",
  "HTL_deposition_synthesis_atmosphere_pressure": "1 atm",
  "HTL_deposition_synthesis_atmosphere_relative_humidity": "Null",
  "HTL_deposition_spin_coating_speed": "4000 rpm",
  "HTL_deposition_spin_coating_time": "20 s",
  "HTL_deposition_thermal_annealing_temperature": "Null",
  "HTL_deposition_thermal_annealing_time": "Null",
  "Backcontact_thickness": "100 nm",
  "Beckcontact_deposition_method": "Thermal evaporation",
  "Backcontact_deposition_atmosphere_pressure": "Null",
  "Encapsulation_method": "Null",
  "Encapsulation_atmosphere": "Null",
  "JV_measured_device_matching": "True",
  "JV_measured_reverse_scan_Voc": "1.16 V",
  "JV_measured_reverse_scan_Jsc": "25.30 mA cm/C02",
  "JV_measured_reverse_scan_FF": "82.11 %",
  "JV_measured_reverse_scan_PCE": "24.1 %",
  "JV_measured_forward_scan_Voc": "1.16 V",
  "JV_measured_forward_scan_Jsc": "25.32 mA cm/C02",
  "JV_measured_forward_scan_FF": "82.02 %",
  "JV_measured_forward_scan_PCE": "24.0 %",
  "JV_measured_light_spectra": "AM 1.5G",
  "JV_measured_light_spectra_intensity": "1 sun",
  "JV_measured_scan_speed": "Null",
  "JV_measured_scan_delay_time": "Null",
  "JV_certified_PCE": "23.9",
  "Stabilized_measured_PCE": "Null",
  "Stabilized_certified_PCE": "Null",
  "Stability_test_device_matching": "True",
  "Stability_test_temperature": "50",
  "Stability_test_atmosphere": "Air",
  "Stability_test_light_spectra": "Null",
  "Stability_test_light_intensity": "Null",
  "Stability_test_relative_humidity": "50",
  "Stability_PCE_after_time": "1000 h",
  "Stability_PCE_after_time_value": "Null"
}

File: dataset/2021-2025/10.1016_j.joule.2022.05.002/Device_BestPCE_claude_haiku_10.1016_j.joule.2022.05.002.json
{
  "Ref_DOI": "10.1016/j.joule.2022.05.002",
  "Ref_journal": "Joule",
  "Ref_publication_year": "2022",
  "Ref_title": "Over 24% efficient MA-free CsxFA1/C0xPbX3 perovskite solar cells",
  "Cell_architecture": "NIP",
  "Cell_stack_sequence": "Glass/ITO/SnO2/Perovskite/Spiro-OMeTAD/MoO3/Ag",
  "Cell_area_measured": "0.1 cm2",
  "ETL_thickness": "Null",
  "ETL_stack_sequence": "SnO2",
  "ETL_additive_compound": "Null",
  "ETL_additive_concentration": "Null",
  "ETL_deposition_method": "Spin-coating",
  "ETL_deposition_solution_concentration": "1:3 v/v 15% SnO2:H2O",
  "ETL_deposition_solvents_compound": "H2O",
  "ETL_deposition_synthesis_atmosphere": "Air",
  "ETL_deposition_synthesis_atmosphere_pressure": "1 atm",
  "ETL_deposition_synthesis_atmosphere_relative_humidity": "Null",
  "ETL_deposition_spin_coating_speed": "4000 rpm",
  "ETL_deposition_spin_coating_time": "30 s",
  "ETL_deposition_thermal_annealing_temperature": "150 °C",
  "ETL_deposition_thermal_annealing_time": "30 min",
  "Perovskite_dimension": "3D",
  "Perovskite_thickness": "Null",
  "Perovskite_composition_long_form": "CsxFA1/C0xPbX3",
  "Perovskite_additive_compound": "PbCl2",
  "Perovskite_additive_concentration": "4:1 PbI2:PbCl2",
  "Perovskite_bandgap": "Null",
  "Perovskite_deposition_method": "Vacuum thermal evaporation (EV+)",
  "Perovskite_deposition_sequential_spin_coating": "False",
  "Perovskite_deposition_spin_coating_antisolvent": "Null",
  "Perovskite_deposition_reaction_solutions_compounds": "PbI2;CsBr;PbCl2;FAI",
  "Perovskite_deposition_reaction_solutions_concentrations": "1.5 M;6.7%;4:1 ratio;Null",
  "Perovskite_deposition_final_solutions_concentration_before_deposition": "Null",
  "Perovskite_deposition_solvents_compound": "DMF;DMSO",
  "Perovskite_deposition_solvents_mixing_ratio": "Null",
  "Perovskite_deposition_synthesis_atmosphere": "Nitrogen",
  "Perovskite_deposition_synthesis_atmosphere_pressure": "Null",
  "Perovskite_deposition_synthesis_atmosphere_relative_humidity": "30-50%",
  "Perovskite_deposition_spin_coating_speed": "4000 rpm",
  "Perovskite_deposition_spin_coating_time": "20 s",
  "Perovskite_deposition_thermal_annealing_atmosphere": "Air",
  "Perovskite_deposition_thermal_annealing_temperature": "170 °C",
  "Perovskite_deposition_thermal_annealing_time": "40 min",
  "Perovskite_surface_treatment_material": "Null",
  "Perovskite_surface_treatment_method": "Null",
  "Perovskite_surface_treatment_solution_concentration": "Null",
  "Perovskite_surface_treatment_solvents_compound": "Null",
  "Perovskite_surface_treatment_synthesis_atmosphere": "Null",
  "Perovskite_surface_treatment_synthesis_atmosphere_pressure": "Null",
  "Perovskite_surface_treatment_synthesis_atmosphere_relative_humidity": "Null",
  "Perovskite_surface_treatment_deposition_spin_coating_speed": "Null",
  "Perovskite_surface_treatment_deposition_spin_coating_time": "Null",
  "Perovskite_surface_treatment_deposition_thermal_annealing_temperature": "Null",
  "Perovskite_surface_treatment_deposition_thermal_annealing_time": "Null",
  "HTL_thickness": "Null",
  "HTL_stack_sequence": "Spiro-OMeTAD",
  "HTL_additive_compound": "Li-TFSI;t-BP",
  "HTL_additive_concentration": "520 mg/mL;Null",
  "HTL_deposition_method": "Spin-coating",
  "HTL_deposition_solution_concentration": "80 mg/mL",
  "HTL_deposition_solvents_compound": "Null",
  "HTL_deposition_synthesis_atmosphere": "Null",
  "HTL_deposition_synthesis_atmosphere_pressure": "Null",
  "HTL_deposition_synthesis_atmosphere_relative_humidity": "Null",
  "HTL_deposition_spin_coating_speed": "4000 rpm",
  "HTL_deposition_spin_coating_time": "20 s",
  "HTL_deposition_thermal_annealing_temperature": "Null",
  "HTL_deposition_thermal_annealing_time": "Null",
  "Backcontact_thickness": "20 nm MoO3/100 nm Ag",
  "Beckcontact_deposition_method": "Thermal evaporation",
  "Backcontact_deposition_atmosphere_pressure": "Null",
  "Encapsulation_method": "Null",
  "Encapsulation_atmosphere": "Null",
  "JV_measured_device_matching": "True",
  "JV_measured_reverse_scan_Voc": "1.16 V",
  "JV_measured_reverse_scan_Jsc": "25.30 mA/cm2",
  "JV_measured_reverse_scan_FF": "82.11 %",
  "JV_measured_reverse_scan_PCE": "24.1 %",
  "JV_measured_forward_scan_Voc": "1.16 V",
  "JV_measured_forward_scan_Jsc": "25.32 mA/cm2",
  "JV_measured_forward_scan_FF": "82.02 %",
  "JV_measured_forward_scan_PCE": "24.0 %",
  "JV_measured_light_spectra": "AM1.5G",
  "JV_measured_light_spectra_intensity": "1 sun",
  "JV_measured_scan_speed": "Null",
  "JV_measured_scan_delay_time": "Null",
  "JV_certified_PCE": "23.9 %",
  "Stabilized_measured_PCE": "23.2 %",
  "Stabilized_certified_PCE": "Null",
  "Stability_test_device_matching": "True",
  "Stability_test_temperature": "70 °C",
  "Stability_test_atmosphere": "N2",
  "Stability_test_light_spectra": "Null",
  "Stability_test_light_intensity": "Null",
  "Stability_test_relative_humidity": "Null",
  "Stability_PCE_after_time": "1000 hours",
  "Stability_PCE_after_time_value": "80 %"
}

File: dataset/2021-2025/10.1016_j.joule.2022.05.002/Device_BestPCE_gpt4o_10.1016_j.joule.2022.05.002.json
{
  "Ref_DOI": "10.1016/j.joule.2022.05.002",
  "Ref_journal": "Joule",
  "Ref_publication_year": "2022",
  "Ref_title": "Over 24% efficient MA-free CsxFA1/C0xPbX 3 perovskite solar cells",
  "Cell_architecture": "NIP",
  "Cell_stack_sequence": "Glass/ITO/SnO2/perovskite/spiro-OMeTAD/MoO3/Ag",
  "Cell_area_measured": "0.1 cm2",
  "ETL_thickness": "Null",
  "ETL_stack_sequence": "SnO2",
  "ETL_additive_compound": "Null",
  "ETL_additive_concentration": "Null",
  "ETL_deposition_method": "Spin-coating",
  "ETL_deposition_solution_concentration": "1:3 v/v 15% SnO2:H2O",
  "ETL_deposition_solvents_compound": "Null",
  "ETL_deposition_synthesis_atmosphere": "Air",
  "ETL_deposition_synthesis_atmosphere_pressure": "1 atm",
  "ETL_deposition_synthesis_atmosphere_relative_humidity": "Null",
  "ETL_deposition_spin_coating_speed": "4000 rpm",
  "ETL_deposition_spin_coating_time": "30 s",
  "ETL_deposition_thermal_annealing_temperature": "150 °C",
  "ETL_deposition_thermal_annealing_time": "30 min",
  "Perovskite_dimension": "3D",
  "Perovskite_thickness": "Null",
  "Perovskite_composition_long_form": "CsxFA1-xPbX3",
  "Perovskite_additive_compound": "PbCl2",
  "Perovskite_additive_concentration": "4:1 PbI2:PbCl2",
  "Perovskite_bandgap": "Null",
  "Perovskite_deposition_method": "Spin-coating/Vacuum thermal evaporation",
  "Perovskite_deposition_sequential_spin_coating": "True",
  "Perovskite_deposition_spin_coating_antisolvent": "Null",
  "Perovskite_deposition_reaction_solutions_compounds": "PbI2;CsBr;FAI",
  "Perovskite_deposition_reaction_solutions_concentrations": "1.5 M;0.1 M;Null",
  "Perovskite_deposition_final_solutions_concentration_before_deposition": "Null",
  "Perovskite_deposition_solvents_compound": "DMF;DMSO",
  "Perovskite_deposition_solvents_mixing_ratio": "Null",
  "Perovskite_deposition_synthesis_atmosphere": "Air",
  "Perovskite_deposition_synthesis_atmosphere_pressure": "1 atm",
  "Perovskite_deposition_synthesis_atmosphere_relative_humidity": "30-50%",
  "Perovskite_deposition_spin_coating_speed": "4000 rpm",
  "Perovskite_deposition_spin_coating_time": "20 s",
  "Perovskite_deposition_thermal_annealing_atmosphere": "Air",
  "Perovskite_deposition_thermal_annealing_temperature": "170 °C",
  "Perovskite_deposition_thermal_annealing_time": "40 min",
  "Perovskite_surface_treatment_material": "Null",
  "Perovskite_surface_treatment_method": "Null",
  "Perovskite_surface_treatment_solution_concentration": "Null",
  "Perovskite_surface_treatment_solvents_compound": "Null",
  "Perovskite_surface_treatment_synthesis_atmosphere": "Null",
  "Perovskite_surface_treatment_synthesis_atmosphere_pressure": "Null",
  "Perovskite_surface_treatment_synthesis_atmosphere_relative_humidity": "Null",
  "Perovskite_surface_treatment_deposition_spin_coating_speed": "Null",
  "Perovskite_surface_treatment_deposition_spin_coating_time": "Null",
  "Perovskite_surface_treatment_deposition_thermal_annealing_temperature": "Null",
  "Perovskite_surface_treatment_deposition_thermal_annealing_time": "Null",
  "HTL_thickness": "Null",
  "HTL_stack_sequence": "spiro-OMeTAD",
  "HTL_additive_compound": "LiTFSI;t-BP",
  "HTL_additive_concentration": "520 mg/mL",
  "HTL_deposition_method": "Spin-coating",
  "HTL_deposition_solution_concentration": "80 mg/mL",
  "HTL_deposition_solvents_compound": "Chlorobenzene",
  "HTL_deposition_synthesis_atmosphere": "Air",
  "HTL_deposition_synthesis_atmosphere_pressure": "1 atm",
  "HTL_deposition_synthesis_atmosphere_relative_humidity": "Null",
  "HTL_deposition_spin_coating_speed": "4000 rpm",
  "HTL_deposition_spin_coating_time": "20 s",
  "HTL_deposition_thermal_annealing_temperature": "Null",
  "HTL_deposition_thermal_annealing_time": "Null",
  "Backcontact_thickness": "20 nm/100 nm",
  "Beckcontact_deposition_method": "Thermal evaporation",
  "Backcontact_deposition_atmosphere_pressure": "Null",
  "Encapsulation_method": "Null",
  "Encapsulation_atmosphere": "Null",
  "JV_measured_device_matching": "True",
  "JV_measured_reverse_scan_Voc": "1.16 V",
  "JV_measured_reverse_scan_Jsc": "25.30 mA/cm2",
  "JV_measured_reverse_scan_FF": "82.11%",
  "JV_measured_reverse_scan_PCE": "24.1%",
  "JV_measured_forward_scan_Voc": "1.16 V",
  "JV_measured_forward_scan_Jsc": "25.32 mA/cm2",
  "JV_measured_forward_scan_FF": "82.02%",
  "JV_measured_forward_scan_PCE": "24.0%",
  "JV_measured_light_spectra": "AM1.5G",
  "JV_measured_light_spectra_intensity": "1 sun",
  "JV_measured_scan_speed": "Null",
  "JV_measured_scan_delay_time": "Null",
  "JV_certified_PCE": "23.9%",
  "Stabilized_measured_PCE": "23%",
  "Stabilized_certified_PCE": "Null",
  "Stability_test_device_matching": "True",
  "Stability_test_temperature": "70 °C",
  "Stability_test_atmosphere": "Air",
  "Stability_test_light_spectra": "AM1.5G",
  "Stability_test_light_intensity": "1 sun",
  "Stability_test_relative_humidity": "50%",
  "Stability_PCE_after_time": "1000 hours",
  "Stability_PCE_after_time_value": "80%"
}

File: dataset/2021-2025/10.1016_j.joule.2022.05.002/Device_BestPCE_gpt4o_mini_10.1016_j.joule.2022.05.002.json
{
  "Ref_DOI": "10.1016/j.joule.2022.05.002",
  "Ref_journal": "Joule",
  "Ref_publication_year": "2022",
  "Ref_title": "Over 24% efﬁcient MA-free CsxFA1/C0xPbX3 perovskite solar cells",
  "Cell_architecture": "NIP",
  "Cell_stack_sequence": "Glass/ITO/SnO2/CsxFA1/C0xPbX3/spiro-OMeTAD/MoO3/Ag",
  "Cell_area_measured": "0.1 cm2",
  "ETL_thickness": "Null",
  "ETL_stack_sequence": "SnO2",
  "ETL_additive_compound": "Null",
  "ETL_additive_concentration": "Null",
  "ETL_deposition_method": "Spin-coating",
  "ETL_deposition_solution_concentration": "Null",
  "ETL_deposition_solvents_compound": "Null",
  "ETL_deposition_synthesis_atmosphere": "Air",
  "ETL_deposition_synthesis_atmosphere_pressure": "1 atm",
  "ETL_deposition_synthesis_atmosphere_relative_humidity": "Null",
  "ETL_deposition_spin_coating_speed": "4000 rpm",
  "ETL_deposition_spin_coating_time": "30 s",
  "ETL_deposition_thermal_annealing_temperature": "150 °C",
  "ETL_deposition_thermal_annealing_time": "30 min",
  "Perovskite_dimension": "3D",
  "Perovskite_thickness": "Null",
  "Perovskite_composition_long_form": "CsxFA1/C0xPbX3",
  "Perovskite_additive_compound": "PbCl2",
  "Perovskite_additive_concentration": "Null",
  "Perovskite_bandgap": "Null",
  "Perovskite_deposition_method": "Evaporation",
  "Perovskite_deposition_sequential_spin_coating": "Null",
  "Perovskite_deposition_spin_coating_antisolvent": "Null",
  "Perovskite_deposition_reaction_solutions_compounds": "PbI2;CsBr;FAI",
  "Perovskite_deposition_reaction_solutions_concentrations": "Null",
  "Perovskite_deposition_final_solutions_concentration_before_deposition": "Null",
  "Perovskite_deposition_solvents_compound": "Null",
  "Perovskite_deposition_solvents_mixing_ratio": "Null",
  "Perovskite_deposition_synthesis_atmosphere": "Nitrogen",
  "Perovskite_deposition_synthesis_atmosphere_pressure": "1 atm",
  "Perovskite_deposition_synthesis_atmosphere_relative_humidity": "Null",
  "Perovskite_deposition_spin_coating_speed": "Null",
  "Perovskite_deposition_spin_coating_time": "Null",
  "Perovskite_deposition_thermal_annealing_atmosphere": "Air",
  "Perovskite_deposition_thermal_annealing_temperature": "170 °C",
  "Perovskite_deposition_thermal_annealing_time": "40 min",
  "Perovskite_surface_treatment_material": "Null",
  "Perovskite_surface_treatment_method": "Null",
  "Perovskite_surface_treatment_solution_concentration": "Null",
  "Perovskite_surface_treatment_solvents_compound": "Null",
  "Perovskite_surface_treatment_synthesis_atmosphere": "Null",
  "Perovskite_surface_treatment_synthesis_atmosphere_pressure": "Null",
  "Perovskite_surface_treatment_synthesis_atmosphere_relative_humidity": "Null",
  "Perovskite_surface_treatment_deposition_spin_coating_speed": "Null",
  "Perovskite_surface_treatment_deposition_spin_coating_time": "Null",
  "Perovskite_surface_treatment_deposition_thermal_annealing_temperature": "Null",
  "Perovskite_surface_treatment_deposition_thermal_annealing_time": "Null",
  "HTL_thickness": "Null",
  "HTL_stack_sequence": "spiro-OMeTAD",
  "HTL_additive_compound": "t-BP;Li-TFSI",
  "HTL_additive_concentration": "10 mg/mL;520 mg/mL",
  "HTL_deposition_method": "Spin-coating",
  "HTL_deposition_solution_concentration": "80 mg/mL",
  "HTL_deposition_solvents_compound": "Null",
  "HTL_deposition_synthesis_atmosphere": "Air",
  "HTL_deposition_synthesis_atmosphere_pressure": "1 atm",
  "HTL_deposition_synthesis_atmosphere_relative_humidity": "Null",
  "HTL_deposition_spin_coating_speed": "4000 rpm",
  "HTL_deposition_spin_coating_time": "20 s",
  "HTL_deposition_thermal_annealing_temperature": "Null",
  "HTL_deposition_thermal_annealing_time": "Null",
  "Backcontact_thickness": "Null",
  "Beckcontact_deposition_method": "Thermal evaporation",
  "Backcontact_deposition_atmosphere_pressure": "Null",
  "Encapsulation_method": "Null",
  "Encapsulation_atmosphere": "Null",
  "JV_measured_device_matching": "True",
  "JV_measured_reverse_scan_Voc": "1.157 V",
  "JV_measured_reverse_scan_Jsc": "2.556 mA/cm2",
  "JV_measured_reverse_scan_FF": "81.7%",
  "JV_measured_reverse_scan_PCE": "23.9%",
  "JV_measured_forward_scan_Voc": "1.149 V",
  "JV_measured_forward_scan_Jsc": "2.549 mA/cm2",
  "JV_measured_forward_scan_FF": "81.5%",
  "JV_measured_forward_scan_PCE": "23.6%",
  "JV_measured_light_spectra": "AM1.5G",
  "JV_measured_light_spectra_intensity": "1 sun",
  "JV_measured_scan_speed": "Null",
  "JV_measured_scan_delay_time": "Null",
  "JV_certified_PCE": "23.9%",
  "Stabilized_measured_PCE": "23.2%",
  "Stabilized_certified_PCE": "Null",
  "Stability_test_device_matching": "True",
  "Stability_test_temperature": "70 °C",
  "Stability_test_atmosphere": "Air",
  "Stability_test_light_spectra": "Null",
  "Stability_test_light_intensity": "Null",
  "Stability_test_relative_humidity": "51%",
  "Stability_PCE_after_time": "1000 hours",
  "Stability_PCE_after_time_value": "80%"
}

File: dataset/2021-2025/10.1016_j.joule.2022.05.002/Device_BestPCE_gpt4o_mini_zero_shot_10.1016_j.joule.2022.05.002.json
{
  "Ref_DOI": "10.1016/j.joule.2022.05.002",
  "Ref_journal": "Joule",
  "Ref_publication_year": "2022",
  "Ref_title": "Over 24% efficient MA-free CsxFA1/C0xPbX3 perovskite solar cells",
  "Cell_architecture": "glass/ITO/SnO2/perovskite/spiro-OMeTAD/MoO3/Ag",
  "Cell_stack_sequence": "glass/ITO/SnO2/perovskite/spiro-OMeTAD/MoO3/Ag",
  "Cell_area_measured": "0.1 cm2",
  "ETL_thickness": "Null",
  "ETL_stack_sequence": "Null",
  "ETL_additive_compound": "Null",
  "ETL_additive_concentration": "Null",
  "ETL_deposition_method": "spin coating",
  "ETL_deposition_solution_concentration": "Null",
  "ETL_deposition_solvents_compound": "Null",
  "ETL_deposition_synthesis_atmosphere": "nitrogen",
  "ETL_deposition_synthesis_atmosphere_pressure": "Null",
  "ETL_deposition_synthesis_atmosphere_relative_humidity": "Null",
  "ETL_deposition_spin_coating_speed": "4000 rpm",
  "ETL_deposition_spin_coating_time": "30 s",
  "ETL_deposition_thermal_annealing_temperature": "150 °C",
  "ETL_deposition_thermal_annealing_time": "30 min",
  "Perovskite_dimension": "Null",
  "Perovskite_thickness": "340-360 nm",
  "Perovskite_composition_long_form": "CsxFA1/C0xPbX3",
  "Perovskite_additive_compound": "PbCl2",
  "Perovskite_additive_concentration": "4:1",
  "Perovskite_bandgap": "Null",
  "Perovskite_deposition_method": "evaporation",
  "Perovskite_deposition_sequential_spin_coating": "Null",
  "Perovskite_deposition_spin_coating_antisolvent": "Null",
  "Perovskite_deposition_reaction_solutions_compounds": "FAI, PbI2, CsBr",
  "Perovskite_deposition_reaction_solutions_concentrations": "Null",
  "Perovskite_deposition_final_solutions_concentration_before_deposition": "Null",
  "Perovskite_deposition_solvents_compound": "isopropanol",
  "Perovskite_deposition_solvents_mixing_ratio": "Null",
  "Perovskite_deposition_synthesis_atmosphere": "ambient air",
  "Perovskite_deposition_synthesis_atmosphere_pressure": "Null",
  "Perovskite_deposition_synthesis_atmosphere_relative_humidity": "30-50%",
  "Perovskite_deposition_spin_coating_speed": "Null",
  "Perovskite_deposition_spin_coating_time": "Null",
  "Perovskite_deposition_thermal_annealing_atmosphere": "ambient air",
  "Perovskite_deposition_thermal_annealing_temperature": "170 °C",
  "Perovskite_deposition_thermal_annealing_time": "40 min",
  "Perovskite_surface_treatment_material": "Null",
  "Perovskite_surface_treatment_method": "Null",
  "Perovskite_surface_treatment_solution_concentration": "Null",
  "Perovskite_surface_treatment_solvents_compound": "Null",
  "Perovskite_surface_treatment_synthesis_atmosphere": "Null",
  "Perovskite_surface_treatment_synthesis_atmosphere_pressure": "Null",
  "Perovskite_surface_treatment_synthesis_atmosphere_relative_humidity": "Null",
  "Perovskite_surface_treatment_deposition_spin_coating_speed": "Null",
  "Perovskite_surface_treatment_deposition_spin_coating_time": "Null",
  "Perovskite_surface_treatment_deposition_thermal_annealing_temperature": "Null",
  "Perovskite_surface_treatment_deposition_thermal_annealing_time": "Null",
  "HTL_thickness": "Null",
  "HTL_stack_sequence": "Null",
  "HTL_additive_compound": "Null",
  "HTL_additive_concentration": "Null",
  "HTL_deposition_method": "spin coating",
  "HTL_deposition_solution_concentration": "Null",
  "HTL_deposition_solvents_compound": "Null",
  "HTL_deposition_synthesis_atmosphere": "Null",
  "HTL_deposition_synthesis_atmosphere_pressure": "Null",
  "HTL_deposition_synthesis_atmosphere_relative_humidity": "Null",
  "HTL_deposition_spin_coating_speed": "4000 rpm",
  "HTL_deposition_spin_coating_time": "20 s",
  "HTL_deposition_thermal_annealing_temperature": "Null",
  "HTL_deposition_thermal_annealing_time": "Null",
  "Backcontact_thickness": "Null",
  "Beckcontact_deposition_method": "thermal evaporation",
  "Backcontact_deposition_atmosphere_pressure": "Null",
  "Encapsulation_method": "Null",
  "Encapsulation_atmosphere": "Null",
  "JV_measured_device_matching": "champion",
  "JV_measured_reverse_scan_Voc": "1.16 V",
  "JV_measured_reverse_scan_Jsc": "25.30 mA/cm2",
  "JV_measured_reverse_scan_FF": "82.11%",
  "JV_measured_reverse_scan_PCE": "24.1%",
  "JV_measured_forward_scan_Voc": "1.16 V",
  "JV_measured_forward_scan_Jsc": "25.32 mA/cm2",
  "JV_measured_forward_scan_FF": "82.02%",
  "JV_measured_forward_scan_PCE": "24.0%",
  "JV_measured_light_spectra": "Null",
  "JV_measured_light_spectra_intensity": "Null",
  "JV_measured_scan_speed": "Null",
  "JV_measured_scan_delay_time": "Null",
  "JV_certified_PCE": "23.9%",
  "Stabilized_measured_PCE": "Null",
  "Stabilized_certified_PCE": "Null",
  "Stability_test_device_matching": "Null",
  "Stability_test_temperature": "Null",
  "Stability_test_atmosphere": "dry air",
  "Stability_test_light_spectra": "Null",
  "Stability_test_light_intensity": "Null",
  "Stability_test_relative_humidity": "50%",
  "Stability_PCE_after_time": "20,000 h",
  "Stability_PCE_after_time_value": "95%"
}

File: dataset/2021-2025/10.1016_j.joule.2022.05.002/Device_BestPCE_grok_10.1016_j.joule.2022.05.002.json
{
  "Ref_DOI": "10.1016/j.joule.2022.05.002",
  "Ref_journal": "Joule",
  "Ref_publication_year": "2022",
  "Ref_title": "Over 24% efficient MA-free CsxFA1-xPbX3 perovskite solar cells",
  "Cell_architecture": "NIP",
  "Cell_stack_sequence": "ITO/SnO2/CsxFA1-xPbX3/spiro-OMeTAD/MoO3/Ag",
  "Cell_area_measured": "0.1 cm2",
  "ETL_thickness": "Null",
  "ETL_stack_sequence": "SnO2",
  "ETL_additive_compound": "Null",
  "ETL_additive_concentration": "Null",
  "ETL_deposition_method": "Spin-coating",
  "ETL_deposition_solution_concentration": "15 wt% (1:3 v/v with H2O)",
  "ETL_deposition_solvents_compound": "Water",
  "ETL_deposition_synthesis_atmosphere": "Air",
  "ETL_deposition_synthesis_atmosphere_pressure": "1 atm",
  "ETL_deposition_synthesis_atmosphere_relative_humidity": "Null",
  "ETL_deposition_spin_coating_speed": "4000 rpm",
  "ETL_deposition_spin_coating_time": "30 s",
  "ETL_deposition_thermal_annealing_temperature": "150 °C",
  "ETL_deposition_thermal_annealing_time": "30 min",
  "Perovskite_dimension": "3D",
  "Perovskite_thickness": "Null",
  "Perovskite_composition_long_form": "CsxFA1-xPbX3",
  "Perovskite_additive_compound": "PbCl2",
  "Perovskite_additive_concentration": "4:1 molar ratio with PbI2",
  "Perovskite_bandgap": "Null",
  "Perovskite_deposition_method": "Spin-coating + Vacuum Thermal Evaporation (EV+)",
  "Perovskite_deposition_sequential_spin_coating": "True",
  "Perovskite_deposition_spin_coating_antisolvent": "Null",
  "Perovskite_deposition_reaction_solutions_compounds": "PbI2:CsBr; FAI; PbCl2",
  "Perovskite_deposition_reaction_solutions_concentrations": "1.5 M (PbI2:CsBr = 1.5:0.1); Null; 4:1 molar ratio with PbI2",
  "Perovskite_deposition_final_solutions_concentration_before_deposition": "Null",
  "Perovskite_deposition_solvents_compound": "DMF;DMSO",
  "Perovskite_deposition_solvents_mixing_ratio": "95:5",
  "Perovskite_deposition_synthesis_atmosphere": "Nitrogen",
  "Perovskite_deposition_synthesis_atmosphere_pressure": "Null",
  "Perovskite_deposition_synthesis_atmosphere_relative_humidity": "Null",
  "Perovskite_deposition_spin_coating_speed": "4000 rpm",
  "Perovskite_deposition_spin_coating_time": "20 s",
  "Perovskite_deposition_thermal_annealing_atmosphere": "Air",
  "Perovskite_deposition_thermal_annealing_temperature": "70 °C;170 °C",
  "Perovskite_deposition_thermal_annealing_time": "10 min;40 min",
  "Perovskite_surface_treatment_material": "Null",
  "Perovskite_surface_treatment_method": "Null",
  "Perovskite_surface_treatment_solution_concentration": "Null",
  "Perovskite_surface_treatment_solvents_compound": "Null",
  "Perovskite_surface_treatment_synthesis_atmosphere": "Null",
  "Perovskite_surface_treatment_synthesis_atmosphere_pressure": "Null",
  "Perovskite_surface_treatment_synthesis_atmosphere_relative_humidity": "Null",
  "Perovskite_surface_treatment_deposition_spin_coating_speed": "Null",
  "Perovskite_surface_treatment_deposition_spin_coating_time": "Null",
  "Perovskite_surface_treatment_deposition_thermal_annealing_temperature": "Null",
  "Perovskite_surface_treatment_deposition_thermal_annealing_time": "Null",
  "HTL_thickness": "Null",
  "HTL_stack_sequence": "spiro-OMeTAD",
  "HTL_additive_compound": "LiTFSI;t-BP",
  "HTL_additive_concentration": "520 mg/mL;Null",
  "HTL_deposition_method": "Spin-coating",
  "HTL_deposition_solution_concentration": "80 mg/mL",
  "HTL_deposition_solvents_compound": "Chlorobenzene",
  "HTL_deposition_synthesis_atmosphere": "Air",
  "HTL_deposition_synthesis_atmosphere_pressure": "1 atm",
  "HTL_deposition_synthesis_atmosphere_relative_humidity": "Null",
  "HTL_deposition_spin_coating_speed": "4000 rpm",
  "HTL_deposition_spin_coating_time": "20 s",
  "HTL_deposition_thermal_annealing_temperature": "Null",
  "HTL_deposition_thermal_annealing_time": "Null",
  "Backcontact_thickness": "20 nm (MoO3);100 nm (Ag)",
  "Beckcontact_deposition_method": "Thermal evaporation",
  "Backcontact_deposition_atmosphere_pressure": "Null",
  "Encapsulation_method": "None",
  "Encapsulation_atmosphere": "Null",
  "JV_measured_device_matching": "True",
  "JV_measured_reverse_scan_Voc": "1.16 V",
  "JV_measured_reverse_scan_Jsc": "25.30 mA/cm2",
  "JV_measured_reverse_scan_FF": "82.11 %",
  "JV_measured_reverse_scan_PCE": "24.1 %",
  "JV_measured_forward_scan_Voc": "1.16 V",
  "JV_measured_forward_scan_Jsc": "25.32 mA/cm2",
  "JV_measured_forward_scan_FF": "82.02 %",
  "JV_measured_forward_scan_PCE": "24.0 %",
  "JV_measured_light_spectra": "AM1.5G",
  "JV_measured_light_spectra_intensity": "Null",
  "JV_measured_scan_speed": "Null",
  "JV_measured_scan_delay_time": "Null",
  "JV_certified_PCE": "23.9 %",
  "Stabilized_measured_PCE": "23.0 %",
  "Stabilized_certified_PCE": "Null",
  "Stability_test_device_matching": "True",
  "Stability_test_temperature": "Null",
  "Stability_test_atmosphere": "Dry air",
  "Stability_test_light_spectra": "Null",
  "Stability_test_light_intensity": "Null",
  "Stability_test_relative_humidity": "Null",
  "Stability_PCE_after_time": "20000 hours",
  "Stability_PCE_after_time_value": "95 % of initial PCE"
}
