Repository: jiayijdong/PSCbench

# PSCbench


**PSCbench** is a novel benchmark for materials science research-level scientific
dataset curation sourced from published journals. The benchmark is designed to evaluate the complex classification capabilities,
strong domain knowledge, and advanced calculation skills of LLMs.

## Data


The PSCbench dataset is under dataset folder in json file format. Each file is list of dictionary and can be extracted using following scripts.
Each file stands for one published journal, which is fully elaborated in the paper. 

```
with open("./dataset/retroactive/{}.json".format(subject), encoding='utf-8') as json_file:
    problems=json.load(json_file)
```

File: dataset/2021-2025/10.1016_j.joule.2022.05.002/Device_BestPCE_o3_10.1016_j.joule.2022.05.002.json
{
  "Ref_DOI": "10.1016/j.joule.2022.05.002",
  "Ref_journal": "Joule",
  "Ref_publication_year": "2022",
  "Ref_title": "Over 24% efficient MA-free CsxFA1-xPbX3 perovskite solar cells",
  "Cell_architecture": "NIP",
  "Cell_stack_sequence": "Glass/ITO/SnO2/CsxFA1−xPbI3 perovskite/spiro-OMeTAD/MoO3/Ag",
  "Cell_area_measured": "0.1 cm2",
  "ETL_thickness": "Null",
  "ETL_stack_sequence": "SnO2",
  "ETL_additive_compound": "Null",
  "ETL_additive_concentration": "Null",
  "ETL_deposition_method": "Spin-coating",
  "ETL_deposition_solution_concentration": "1:3 v/v 15 wt% SnO2 colloidal:H2O",
  "ETL_deposition_solvents_compound": "H2O",
  "ETL_deposition_synthesis_atmosphere": "Air",
  "ETL_deposition_synthesis_atmosphere_pressure": "1 atm",
  "ETL_deposition_synthesis_atmosphere_relative_humidity": "Null",
  "ETL_deposition_spin_coating_speed": "4000 rpm",
  "ETL_deposition_spin_coating_time": "30 s",
  "ETL_deposition_thermal_annealing_temperature": "150 °C",
  "ETL_deposition_thermal_annealing_time": "30 min",
  "Perovskite_dimension": "3D",
  "Perovskite_thickness": "Null",
  "Perovskite_composition_long_form": "CsxFA1−xPbI3",
  "Perovskite_additive_compound": "PbCl2",
  "Perovskite_additive_concentration": "PbI2:PbCl2 = 4:1 (molar ratio)",
  "Perovskite_bandgap": "Null",
  "Perovskite_deposition_method": "Spin-coating/Thermal evaporation",
  "Perovskite_deposition_sequential_spin_coating": "Null",
  "Perovskite_deposition_spin_coating_antisolvent": "Null",
  "Perovskite_deposition_reaction_solutions_compounds": "PbI2+CsBr(+PbCl2); FAI",
  "Perovskite_deposition_reaction_solutions_concentrations": "1.5 M PbI2 with 6.7% CsBr and PbCl2 (4:1 ratio); FAI (solid, 340-360 nm)",
  "Perovskite_deposition_final_solutions_concentration_before_deposition": "Null",
  "Perovskite_deposition_solvents_compound": "DMF; DMSO",
  "Perovskite_deposition_solvents_mixing_ratio": "95:5 v/v",
  "Perovskite_deposition_synthesis_atmosphere": "Nitrogen",
  "Perovskite_deposition_synthesis_atmosphere_pressure": "1 atm",
  "Perovskite_deposition_synthesis_atmosphere_relative_humidity": "Null",
  "Perovskite_deposition_spin_coating_speed": "4000 rpm",
  "Perovskite_deposition_spin_coating_time": "20 s",
  "Perovskite_deposition_thermal_annealing_atmosphere": "Air",
  "Perovskite_deposition_thermal_annealing_temperature": "170 °C",
  "Perovskite_deposition_thermal_annealing_time": "40 min",
  "Perovskite_surface_treatment_material": "Null",
  "Perovskite_surface_treatment_method": "Null",
  "Perovskite_surface_treatment_solution_concentration": "Null",
  "Perovskite_surface_treatment_solvents_compound": "Null",
  "Perovskite_surface_treatment_synthesis_atmosphere": "Null",
  "Perovskite_surface_treatment_synthesis_atmosphere_pressure": "Null",
  "Perovskite_surface_treatment_synthesis_atmosphere_relative_humidity": "Null",
  "Perovskite_surface_treatment_deposition_spin_coating_speed": "Null",
  "Perovskite_surface_treatment_deposition_spin_coating_time": "Null",
  "Perovskite_surface_treatment_deposition_thermal_annealing_temperature": "Null",
  "Perovskite_surface_treatment_deposition_thermal_annealing_time": "Null",
  "HTL_thickness": "Null",
  "HTL_stack_sequence": "spiro-OMeTAD",
  "HTL_additive_compound": "LiTFSI; t-BP",
  "HTL_additive_concentration": "Null",
  "HTL_deposition_method": "Spin-coating",
  "HTL_deposition_solution_concentration": "Null",
  "HTL_deposition_solvents_compound": "Null",
  "HTL_deposition_synthesis_atmosphere": "Air",
  "HTL_deposition_synthesis_atmosphere_pressure": "1 atm",
  "HTL_deposition_synthesis_atmosphere_relative_humidity": "Null",
  "HTL_deposition_spin_coating_speed": "4000 rpm",
  "HTL_deposition_spin_coating_time": "20 s",
  "HTL_deposition_thermal_annealing_temperature": "Null",
  "HTL_deposition_thermal_annealing_time": "Null",
  "Backcontact_thickness": "20 nm/100 nm",
  "Beckcontact_deposition_method": "Thermal evaporation",
  "Backcontact_deposition_atmosphere_pressure": "Null",
  "Encapsulation_method": "Null",
  "Encapsulation_atmosphere": "Null",
  "JV_measured_device_matching": "True",
  "JV_measured_reverse_scan_Voc": "1.16 V",
  "JV_measured_reverse_scan_Jsc": "25.30 mA/cm2",
  "JV_measured_reverse_scan_FF": "82.11 %",
  "JV_measured_reverse_scan_PCE": "24.1 %",
  "JV_measured_forward_scan_Voc": "1.16 V",
  "JV_measured_forward_scan_Jsc": "25.32 mA/cm2",
  "JV_measured_forward_scan_FF": "82.02 %",
  "JV_measured_forward_scan_PCE": "24.0 %",
  "JV_measured_light_spectra": "AM1.5G",
  "JV_measured_light_spectra_intensity": "1 sun",
  "JV_measured_scan_speed": "Null",
  "JV_measured_scan_delay_time": "Null",
  "JV_certified_PCE": "23.9",
  "Stabilized_measured_PCE": "23.0",
  "Stabilized_certified_PCE": "Null",
  "Stability_test_device_matching": "True",
  "Stability_test_temperature": "25 °C",
  "Stability_test_atmosphere": "Nitrogen",
  "Stability_test_light_spectra": "AM1.5G",
  "Stability_test_light_intensity": "1 sun",
  "Stability_test_relative_humidity": "Null",
  "Stability_PCE_after_time": "1000 hours",
  "Stability_PCE_after_time_value": "80 %"
}

File: dataset/2021-2025/10.1016_j.joule.2022.05.002/Device_BestPCE_o4_mini_10.1016_j.joule.2022.05.002.json
{
  "Ref_DOI": "10.1016/j.joule.2022.05.002",
  "Ref_journal": "Joule",
  "Ref_publication_year": "2022",
  "Ref_title": "Over 24% efficient MA-free CsxFA1/C0xPbX3 perovskite solar cells",
  "Cell_architecture": "NIP",
  "Cell_stack_sequence": "Glass/ITO/SnO2/CsxFA1/C0xPbX3/spiro-OMeTAD/MoO3/Ag",
  "Cell_area_measured": "0.1 cm2",
  "ETL_thickness": "Null",
  "ETL_stack_sequence": "SnO2",
  "ETL_additive_compound": "Null",
  "ETL_additive_concentration": "Null",
  "ETL_deposition_method": "Spin-coating",
  "ETL_deposition_solution_concentration": "15 wt%",
  "ETL_deposition_solvents_compound": "H2O",
  "ETL_deposition_synthesis_atmosphere": "Air",
  "ETL_deposition_synthesis_atmosphere_pressure": "1 atm",
  "ETL_deposition_synthesis_atmosphere_relative_humidity": "Null",
  "ETL_deposition_spin_coating_speed": "4000 rpm",
  "ETL_deposition_spin_coating_time": "30 s",
  "ETL_deposition_thermal_annealing_temperature": "150 °C",
  "ETL_deposition_thermal_annealing_time": "30 min",
  "Perovskite_dimension": "3D",
  "Perovskite_thickness": "350 nm",
  "Perovskite_composition_long_form": "Cs0.067FA0.933PbI3",
  "Perovskite_additive_compound": "PbCl2",
  "Perovskite_additive_concentration": "20 mol%",
  "Perovskite_bandgap": "Null",
  "Perovskite_deposition_method": "Spin-coating/thermal evaporation",
  "Perovskite_deposition_sequential_spin_coating": "True",
  "Perovskite_deposition_spin_coating_antisolvent": "Null",
  "Perovskite_deposition_reaction_solutions_compounds": "PbI2;CsBr;PbCl2;FAI",
  "Perovskite_deposition_reaction_solutions_concentrations": "1.5 M;0.1 M;0.3 M;Null",
  "Perovskite_deposition_final_solutions_concentration_before_deposition": "Null",
  "Perovskite_deposition_solvents_compound": "DMF;DMSO",
  "Perovskite_deposition_solvents_mixing_ratio": "95:5",
  "Perovskite_deposition_synthesis_atmosphere": "Nitrogen",
  "Perovskite_deposition_synthesis_atmosphere_pressure": "1 atm",
  "Perovskite_deposition_synthesis_atmosphere_relative_humidity": "Null",
  "Perovskite_deposition_spin_coating_speed": "4000 rpm",
  "Perovskite_deposition_spin_coating_time": "20 s",
  "Perovskite_deposition_thermal_annealing_atmosphere": "Air",
  "Perovskite_deposition_thermal_annealing_temperature": "170 °C",
  "Perovskite_deposition_thermal_annealing_time": "40 min",
  "Perovskite_surface_treatment_material": "Null",
  "Perovskite_surface_treatment_method": "Null",
  "Perovskite_surface_treatment_solution_concentration": "Null",
  "Perovskite_surface_treatment_solvents_compound": "Null",
  "Perovskite_surface_treatment_synthesis_atmosphere": "Null",
  "Perovskite_surface_treatment_synthesis_atmosphere_pressure": "Null",
  "Perovskite_surface_treatment_synthesis_atmosphere_relative_humidity": "Null",
  "Perovskite_surface_treatment_deposition_spin_coating_speed": "Null",
  "Perovskite_surface_treatment_deposition_spin_coating_time": "Null",
  "Perovskite_surface_treatment_deposition_thermal_annealing_temperature": "Null",
  "Perovskite_surface_treatment_deposition_thermal_annealing_time": "Null",
  "HTL_thickness": "Null",
  "HTL_stack_sequence": "Spiro-OMeTAD",
  "HTL_additive_compound": "LiTFSI;tBP",
  "HTL_additive_concentration": "520 mg/mL;Null",
  "HTL_deposition_method": "Spin-coating",
  "HTL_deposition_solution_concentration": "80 mg/mL",
  "HTL_deposition_solvents_compound": "Chlorobenzene",
  "HTL_deposition_synthesis_atmosphere": "Air",
  "HTL_deposition_synthesis_atmosphere_pressure": "1 atm",
  "HTL_deposition_synthesis_atmosphere_relative_humidity": "Null",
  "HTL_deposition_spin_coating_speed": "4000 rpm",
  "HTL_deposition_spin_coating_time": "20 s",
  "HTL_deposition_thermal_annealing_temperature": "Null",
  "HTL_deposition_thermal_annealing_time": "Null",
  "Backcontact_thickness": "20 nm/100 nm",
  "Beckcontact_deposition_method": "Thermal evaporation",
  "Backcontact_deposition_atmosphere_pressure": "Null",
  "Encapsulation_method": "Null",
  "Encapsulation_atmosphere": "Null",
  "JV_measured_device_matching": "True",
  "JV_measured_reverse_scan_Voc": "1.16 V",
  "JV_measured_reverse_scan_Jsc": "25.30 mA/cm2",
  "JV_measured_reverse_scan_FF": "82.11%",
  "JV_measured_reverse_scan_PCE": "24.1%",
  "JV_measured_forward_scan_Voc": "1.16 V",
  "JV_measured_forward_scan_Jsc": "25.32 mA/cm2",
  "JV_measured_forward_scan_FF": "82.02%",
  "JV_measured_forward_scan_PCE": "24.0%",
  "JV_measured_light_spectra": "AM1.5G",
  "JV_measured_light_spectra_intensity": "100 mW/cm2",
  "JV_measured_scan_speed": "Null",
  "JV_measured_scan_delay_time": "Null",
  "JV_certified_PCE": "23.9%",
  "Stabilized_measured_PCE": "23%",
  "Stabilized_certified_PCE": "Null",
  "Stability_test_device_matching": "True",
  "Stability_test_temperature": "70 °C",
  "Stability_test_atmosphere": "Nitrogen",
  "Stability_test_light_spectra": "AM1.5G",
  "Stability_test_light_intensity": "100 mW/cm2",
  "Stability_test_relative_humidity": "Null",
  "Stability_PCE_after_time": "1000 hours",
  "Stability_PCE_after_time_value": "80%"
}

File: dataset/2021-2025/10.1016_j.joule.2022.05.012/Device_BestPCE_10.1016_j.joule.2022.05.012.json
{
    "Ref_DOI": "10.1016/j.joule.2022.05.012",
    "Ref_journal": "Joule",
    "Ref_publication_year": "2022",
    "Ref_title": "Tailoring electric dipole of hole-transporting material p-dopants for perovskite solar cells",
    "Cell_architecture": "NIP",
    "Cell_stack_sequence": "FTO/c-TiO2/m-TiO2/SnO2/Perovskite/PTAA/Au",
    "Cell_area_measured": "0.09 cm2",
    "ETL_thickness": "Null",
    "ETL_stack_sequence": "c-TiO2/m-TiO2/SnO2",
    "ETL_additive_compound": "Null",
    "ETL_additive_concentration": "Null",
    "ETL_deposition_method": "Spin-coating/Spin-coating/Spin-coating",
    "ETL_deposition_solution_concentration": "Null",
    "ETL_deposition_solvents_compound": "Ethanol/Ethanol/Water",
    "ETL_deposition_synthesis_atmosphere": "Null",
    "ETL_deposition_synthesis_atmosphere_pressure": "Null",
    "ETL_deposition_synthesis_atmosphere_relative_humidity": "Null",
    "ETL_deposition_spin_coating_speed": "4000 rpm/5000 rpm/3000 rpm",
    "ETL_deposition_spin_coating_time": "50 s/30 s/30 s",
    "ETL_deposition_thermal_annealing_temperature": "500 °C/500 °C/150 °C",
    "ETL_deposition_thermal_annealing_time": "30 min/30 min/30 min",
    "Perovskite_dimension": "3D",
    "Perovskite_thickness": "500 nm",
    "Perovskite_composition_long_form": "FA0.95MA0.05Pb(I0.95Br0.05)3",
    "Perovskite_additive_compound": "MACl",
    "Perovskite_additive_concentration": "33 mg/mL",
    "Perovskite_bandgap": "1.57 eV",
    "Perovskite_deposition_method": "Spin-coating",
    "Perovskite_deposition_sequential_spin_coating": "False",
    "Perovskite_deposition_spin_coating_antisolvent": "Diethyl ether",
    "Perovskite_deposition_reaction_solutions_compounds": "FAI;PbI2;MABr;PbBr2;MACl",
    "Perovskite_deposition_reaction_solutions_concentrations": "228.76 mg;613.13 mg;7.84 mg;25.69 mg;33 mg",
    "Perovskite_deposition_final_solutions_concentration_before_deposition": "Null",
    "Perovskite_deposition_solvents_compound": "DMF;DMSO",
    "Perovskite_deposition_solvents_mixing_ratio": "8:1",
    "Perovskite_deposition_synthesis_atmosphere": "N2",
    "Perovskite_deposition_synthesis_atmosphere_pressure": "Null",
    "Perovskite_deposition_synthesis_atmosphere_relative_humidity": "Null",
    "Perovskite_deposition_spin_coating_speed": "1000 rpm;4000 rpm",
    "Perovskite_deposition_spin_coating_time": "10 s;30 s",
    "Perovskite_deposition_thermal_annealing_atmosphere": "Null",
    "Perovskite_deposition_thermal_annealing_temperature": "150 °C",
    "Perovskite_deposition_thermal_annealing_time": "20 min",
    "Perovskite_surface_treatment_material": "Null",
    "Perovskite_surface_treatment_method": "Null",
    "Perovskite_surface_treatment_solution_concentration": "Null",
    "Perovskite_surface_treatment_solvents_compound": "Null",
    "Perovskite_surface_treatment_synthesis_atmosphere": "Null",
    "Perovskite_surface_treatment_synthesis_atmosphere_pressure": "Null",
    "Perovskite_surface_treatment_synthesis_atmosphere_relative_humidity": "Null",
    "Perovskite_surface_treatment_deposition_spin_coating_speed": "Null",
    "Perovskite_surface_treatment_deposition_spin_coating_time": "Null",
    "Perovskite_surface_treatment_deposition_thermal_annealing_temperature": "Null",
    "Perovskite_surface_treatment_deposition_thermal_annealing_time": "Null",
    "HTL_thickness": "Null",
    "HTL_stack_sequence": "PTAA",
    "HTL_additive_compound": "DIC-PBA",
    "HTL_additive_concentration": "5%",
    "HTL_deposition_method": "Spin-Coating",
    "HTL_deposition_solution_concentration": "15 mg/mL",
    "HTL_deposition_solvents_compound": "Toluene",
    "HTL_deposition_synthesis_atmosphere": "N2",
    "HTL_deposition_synthesis_atmosphere_pressure": "Null",
    "HTL_deposition_synthesis_atmosphere_relative_humidity": "Null",
    "HTL_deposition_spin_coating_speed": "3000 rpm",
    "HTL_deposition_spin_coating_time": "30 s",
    "HTL_deposition_thermal_annealing_temperature": "Null",
    "HTL_deposition_thermal_annealing_time": "Null",
    "Backcontact_thickness": "Null",
    "Beckcontact_deposition_method": "Thermal evaporation",
    "Backcontact_deposition_atmosphere_pressure": "Null",
    "Encapsulation_method": "Null",
    "Encapsulation_atmosphere": "Null",
    "JV_measured_device_matching": "True",
    "JV_measured_reverse_scan_Voc": "1.152 V",
    "JV_measured_reverse_scan_Jsc": "24.08 mA/cm2",
    "JV_measured_reverse_scan_FF": "82.4 %",
    "JV_measured_reverse_scan_PCE": "22.86 %",
    "JV_measured_forward_scan_Voc": "1.146 V",
    "JV_measured_forward_scan_Jsc": "24.15 mA/cm2",
    "JV_measured_forward_scan_FF": "81.8 %",
    "JV_measured_forward_scan_PCE": "22.63 %",
    "JV_measured_light_spectra": "AM1.5G",
    "JV_measured_light_spectra_intensity": "100 mW/cm2",
    "JV_measured_scan_speed": "Null",
    "JV_measured_scan_delay_time": "Null",
    "JV_certified_PCE": "Null",
    "Stabilized_measured_PCE": "22.63 %",
    "Stabilized_certified_PCE": "Null",
    "Stability_test_device_matching": "True",
    "Stability_test_temperature": "Null",
    "Stability_test_atmosphere": "Air",
    "Stability_test_light_spectra": "Null",
    "Stability_test_light_intensity": "Null",
    "Stability_test_relative_humidity": "50 %",
    "Stability_PCE_after_time": "1200 hours",
    "Stability_PCE_after_time_value": "90 %"
}

File: dataset/2021-2025/10.1016_j.joule.2022.05.012/Device_BestPCE_Gemini_1.5_pro_10.1016_j.joule.2022.05.012.json
{
  "Ref_DOI": "10.1016/j.joule.2022.05.012",
  "Ref_journal": "Joule",
  "Ref_publication_year": "2022",
  "Ref_title": "Tailoring electric dipole of hole-transporting material p-dopants for perovskite solar cells",
  "Cell_architecture": "NIP",
  "Cell_stack_sequence": "FTO/c-TiO2/m-TiO2/SnO2/Perovskite/PTAA/Au",
  "Cell_area_measured": "0.09 cm2",
  "ETL_thickness": "Null",
  "ETL_stack_sequence": "c-TiO2/m-TiO2/SnO2",
  "ETL_additive_compound": "Null",
  "ETL_additive_concentration": "Null",
  "ETL_deposition_method": "Spin-coating/Spin-coating/Spin-coating",
  "ETL_deposition_solution_concentration": "Null",
  "ETL_deposition_solvents_compound": "Ethanol;Ethanol;Water",
  "ETL_deposition_synthesis_atmosphere": "Air",
  "ETL_deposition_synthesis_atmosphere_pressure": "1 atm",
  "ETL_deposition_synthesis_atmosphere_relative_humidity": "Null",
  "ETL_deposition_spin_coating_speed": "4000 rpm/5000 rpm/3000 rpm",
  "ETL_deposition_spin_coating_time": "50 s/30 s/30 s",
  "ETL_deposition_thermal_annealing_temperature": "150 °C/500 °C/Null",
  "ETL_deposition_thermal_annealing_time": "15 min/30 min/Null",
  "Perovskite_dimension": "3D",
  "Perovskite_thickness": "500 nm",
  "Perovskite_composition_long_form": "FA0.95MA0.05Pb(I0.95Br0.05)3",
  "Perovskite_additive_compound": "MACl",
  "Perovskite_additive_concentration": "Null",
  "Perovskite_bandgap": "Null",
  "Perovskite_deposition_method": "Spin-coating",
  "Perovskite_deposition_sequential_spin_coating": "False",
  "Perovskite_deposition_spin_coating_antisolvent": "Diethyl ether",
  "Perovskite_deposition_reaction_solutions_compounds": "FAI;PbI2;MABr;PbBr2;MACl",
  "Perovskite_deposition_reaction_solutions_concentrations": "228.76 mg/1 mL;613.13 mg/1 mL;7.84 mg/1 mL;25.69 mg/1 mL;33 mg/1 mL",
  "Perovskite_deposition_final_solutions_concentration_before_deposition": "Null",
  "Perovskite_deposition_solvents_compound": "DMF;DMSO",
  "Perovskite_deposition_solvents_mixing_ratio": "8:1 v/v",
  "Perovskite_deposition_synthesis_atmosphere": "N2",
  "Perovskite_deposition_synthesis_atmosphere_pressure": "1 atm",
  "Perovskite_deposition_synthesis_atmosphere_relative_humidity": "Null",
  "Perovskite_deposition_spin_coating_speed": "1000 rpm;4000 rpm",
  "Perovskite_deposition_spin_coating_time": "10 s;30 s",
  "Perovskite_deposition_thermal_annealing_atmosphere": "N2",
  "Perovskite_deposition_thermal_annealing_temperature": "150 °C",
  "Perovskite_deposition_thermal_annealing_time": "20 min",
  "Perovskite_surface_treatment_material": "Null",
  "Perovskite_surface_treatment_method": "Null",
  "Perovskite_surface_treatment_solution_concentration": "Null",
  "Perovskite_surface_treatment_solvents_compound": "Null",
  "Perovskite_surface_treatment_synthesis_atmosphere": "Null",
  "Perovskite_surface_treatment_synthesis_atmosphere_pressure": "Null",
  "Perovskite_surface_treatment_synthesis_atmosphere_relative_humidity": "Null",
  "Perovskite_surface_treatment_deposition_spin_coating_speed": "Null",
  "Perovskite_surface_treatment_deposition_spin_coating_time": "Null",
  "Perovskite_surface_treatment_deposition_thermal_annealing_temperature": "Null",
  "Perovskite_surface_treatment_deposition_thermal_annealing_time": "Null",
  "HTL_thickness": "Null",
  "HTL_stack_sequence": "PTAA",
  "HTL_additive_compound": "DIC-PBA",
  "HTL_additive_concentration": "5 mol%",
  "HTL_deposition_method": "Spin-coating",
  "HTL_deposition_solution_concentration": "15 mg/mL",
  "HTL_deposition_solvents_compound": "Toluene",
  "HTL_deposition_synthesis_atmosphere": "N2",
  "HTL_deposition_synthesis_atmosphere_pressure": "1 atm",
  "HTL_deposition_synthesis_atmosphere_relative_humidity": "Null",
  "HTL_deposition_spin_coating_speed": "3000 rpm",
  "HTL_deposition_spin_coating_time": "30 s",
  "HTL_deposition_thermal_annealing_temperature": "Null",
  "HTL_deposition_thermal_annealing_time": "Null",
  "Backcontact_thickness": "Null",
  "Beckcontact_deposition_method": "Thermal evaporation",
  "Backcontact_deposition_atmosphere_pressure": "Null",
  "Encapsulation_method": "Null",
  "Encapsulation_atmosphere": "Null",
  "JV_measured_device_matching": "True",
  "JV_measured_reverse_scan_Voc": "1.152 V",
  "JV_measured_reverse_scan_Jsc": "24.08 mA/cm2",
  "JV_measured_reverse_scan_FF": "82.4",
  "JV_measured_reverse_scan_PCE": "22.86",
  "JV_measured_forward_scan_Voc": "1.146 V",
  "JV_measured_forward_scan_Jsc": "24.15 mA/cm2",
  "JV_measured_forward_scan_FF": "81.8",
  "JV_measured_forward_scan_PCE": "22.63",
  "JV_measured_light_spectra": "AM1.5G",
  "JV_measured_light_spectra_intensity": "100 mW/cm2",
  "JV_measured_scan_speed": "Null",
  "JV_measured_scan_delay_time": "Null",
  "JV_certified_PCE": "Null",
  "Stabilized_measured_PCE": "22.63",
  "Stabilized_certified_PCE": "Null",
  "Stability_test_device_matching": "True",
  "Stability_test_temperature": "Null",
  "Stability_test_atmosphere": "Air",
  "Stability_test_light_spectra": "Null",
  "Stability_test_light_intensity": "Null",
  "Stability_test_relative_humidity": ">50%",
  "Stability_PCE_after_time": "1200 h",
  "Stability_PCE_after_time_value": "90%"
}

File: dataset/2021-2025/10.1016_j.joule.2022.05.012/Device_BestPCE_Gemini_2.0_Flash_10.1016_j.joule.2022.05.012.json
{
  "Ref_DOI": "10.1016/j.joule.2022.05.012",
  "Ref_journal": "Joule",
  "Ref_publication_year": "2022",
  "Ref_title": "Tailoring electric dipole of hole-transporting material p-dopants for perovskite solar cells",
  "Cell_architecture": "NIP",
  "Cell_stack_sequence": "FTO/c-TiO2/m-TiO2/SnO2/FA0.95MA0.05Pb(I0.95Br0.05)3/PTAA/Au",
  "Cell_area_measured": "0.09 squared cm",
  "ETL_thickness": "Null",
  "ETL_stack_sequence": "c-TiO2/m-TiO2/SnO2",
  "ETL_additive_compound": "Null",
  "ETL_additive_concentration": "Null",
  "ETL_deposition_method": "Spin-coating/Spin-coating/Spin-coating",
  "ETL_deposition_solution_concentration": "Null",
  "ETL_deposition_solvents_compound": "Ethanol; Ethanol; Deionized water",
  "ETL_deposition_synthesis_atmosphere": "Nitrogen",
  "ETL_deposition_synthesis_atmosphere_pressure": "Null",
  "ETL_deposition_synthesis_atmosphere_relative_humidity": "Null",
  "ETL_deposition_spin_coating_speed": "4,000 rpm; 5,000 rpm; 3,000 rpm",
  "ETL_deposition_spin_coating_time": "50 s; 30 s; 30 s",
  "ETL_deposition_thermal_annealing_temperature": "150 °C/500 °C; 125 °C/500 °C; Null",
  "ETL_deposition_thermal_annealing_time": "15 min/30 min; 10 min/30 min; Null",
  "Perovskite_dimension": "3D",
  "Perovskite_thickness": "500 nm",
  "Perovskite_composition_long_form": "FA0.95MA0.05Pb(I0.95Br0.05)3",
  "Perovskite_additive_compound": "MACl",
  "Perovskite_additive_concentration": "33 mg",
  "Perovskite_bandgap": "Null",
  "Perovskite_deposition_method": "Spin-coating",
  "Perovskite_deposition_sequential_spin_coating": "False",
  "Perovskite_deposition_spin_coating_antisolvent": "Diethyl ether",
  "Perovskite_deposition_reaction_solutions_compounds": "FAI; PbI2; MABr; PbBr2",
  "Perovskite_deposition_reaction_solutions_concentrations": "228.76 mg; 613.13 mg; 7.84 mg; 25.69 mg",
  "Perovskite_deposition_final_solutions_concentration_before_deposition": "Null",
  "Perovskite_deposition_solvents_compound": "DMF; DMSO",
  "Perovskite_deposition_solvents_mixing_ratio": "8:1",
  "Perovskite_deposition_synthesis_atmosphere": "Nitrogen",
  "Perovskite_deposition_synthesis_atmosphere_pressure": "Null",
  "Perovskite_deposition_synthesis_atmosphere_relative_humidity": "Null",
  "Perovskite_deposition_spin_coating_speed": "1,000 rpm; 4,000 rpm",
  "Perovskite_deposition_spin_coating_time": "10 s; 30 s",
  "Perovskite_deposition_thermal_annealing_atmosphere": "Null",
  "Perovskite_deposition_thermal_annealing_temperature": "150",
  "Perovskite_deposition_thermal_annealing_time": "20",
  "Perovskite_surface_treatment_material": "Null",
  "Perovskite_surface_treatment_method": "Null",
  "Perovskite_surface_treatment_solution_concentration": "Null",
  "Perovskite_surface_treatment_solvents_compound": "Null",
  "Perovskite_surface_treatment_synthesis_atmosphere": "Null",
  "Perovskite_surface_treatment_synthesis_atmosphere_pressure": "Null",
  "Perovskite_surface_treatment_synthesis_atmosphere_relative_humidity": "Null",
  "Perovskite_surface_treatment_deposition_spin_coating_speed": "Null",
  "Perovskite_surface_treatment_deposition_spin_coating_time": "Null",
  "Perovskite_surface_treatment_deposition_thermal_annealing_temperature": "Null",
  "Perovskite_surface_treatment_deposition_thermal_annealing_time": "Null",
  "HTL_thickness": "Null",
  "HTL_stack_sequence": "Null",
  "HTL_additive_compound": "DIC-PBA",
  "HTL_additive_concentration": "5 mol%",
  "HTL_deposition_method": "Spin-coating",
  "HTL_deposition_solution_concentration": "15 mg/mL",
  "HTL_deposition_solvents_compound": "Toluene",
  "HTL_deposition_synthesis_atmosphere": "Nitrogen",
  "HTL_deposition_synthesis_atmosphere_pressure": "Null",
  "HTL_deposition_synthesis_atmosphere_relative_humidity": "Null",
  "HTL_deposition_spin_coating_speed": "3,000 rpm",
  "HTL_deposition_spin_coating_time": "30 s",
  "HTL_deposition_thermal_annealing_temperature": "Null",
  "HTL_deposition_thermal_annealing_time": "Null",
  "Backcontact_thickness": "Null",
  "Beckcontact_deposition_method": "Thermal evaporation",
  "Backcontact_deposition_atmosphere_pressure": "Null",
  "Encapsulation_method": "Null",
  "Encapsulation_atmosphere": "Null",
  "JV_measured_device_matching": "True",
  "JV_measured_reverse_scan_Voc": "1.152 V",
  "JV_measured_reverse_scan_Jsc": "24.08 mA/cm-2",
  "JV_measured_reverse_scan_FF": "82.4 %",
  "JV_measured_reverse_scan_PCE": "22.86 %",
  "JV_measured_forward_scan_Voc": "1.146 V",
  "JV_measured_forward_scan_Jsc": "24.15 mA/cm-2",
  "JV_measured_forward_scan_FF": "81.8 %",
  "JV_measured_forward_scan_PCE": "22.63 %",
  "JV_measured_light_spectra": "AM 1.5G",
  "JV_measured_light_spectra_intensity": "100 mW cm/C02",
  "JV_measured_scan_speed": "Null",
  "JV_measured_scan_delay_time": "Null",
  "JV_certified_PCE": "Null",
  "Stabilized_measured_PCE": "22.63 %",
  "Stabilized_certified_PCE": "Null",
  "Stability_test_device_matching": "True",
  "Stability_test_temperature": "Null",
  "Stability_test_atmosphere": "Air",
  "Stability_test_light_spectra": "Null",
  "Stability_test_light_intensity": "Null",
  "Stability_test_relative_humidity": ">50 %",
  "Stability_PCE_after_time": "1,200 h",
  "Stability_PCE_after_time_value": "90 %"
}

File: dataset/2021-2025/10.1016_j.joule.2022.05.012/Device_BestPCE_Gemini_2.5_Flash_10.1016_j.joule.2022.05.012.json
{
  "Ref_DOI": "10.1016/j.joule.2022.05.012",
  "Ref_journal": "Joule",
  "Ref_publication_year": "2022",
  "Ref_title": "Tailoring electric dipole of hole-transporting material p-dopants for perovskite solar cells",
  "Cell_architecture": "NIP",
  "Cell_stack_sequence": "FTO/c-TiO2/m-TiO2/SnO2/FA0.95MA0.05Pb(I0.95Br0.05)3/PTAA/Au",
  "Cell_area_measured": "0.09 cm2",
  "ETL_thickness": "Null",
  "ETL_stack_sequence": "c-TiO2/m-TiO2/SnO2",
  "ETL_additive_compound": "Null",
  "ETL_additive_concentration": "Null",
  "ETL_deposition_method": "Spin-coating/Spin-coating/Spin-coating",
  "ETL_deposition_solution_concentration": "Null",
  "ETL_deposition_solvents_compound": "Ethanol/Ethanol/Deionized water",
  "ETL_deposition_synthesis_atmosphere": "N2-filled glove box",
  "ETL_deposition_synthesis_atmosphere_pressure": "Null",
  "ETL_deposition_synthesis_atmosphere_relative_humidity": "Null",
  "ETL_deposition_spin_coating_speed": "4,000 rpm/5,000 rpm/3,000 rpm",
  "ETL_deposition_spin_coating_time": "50 s/30 s/30 s",
  "ETL_deposition_thermal_annealing_temperature": "150°C/500°C/125°C/500°C/Null",
  "ETL_deposition_thermal_annealing_time": "15 min/30 min/10 min/30 min/Null",
  "Perovskite_dimension": "3D",
  "Perovskite_thickness": "500 nm",
  "Perovskite_composition_long_form": "FA0.95MA0.05Pb(I0.95Br0.05)3",
  "Perovskite_additive_compound": "MACl",
  "Perovskite_additive_concentration": "33 mg/mL",
  "Perovskite_bandgap": "Null",
  "Perovskite_deposition_method": "Spin-coating",
  "Perovskite_deposition_sequential_spin_coating": "False",
  "Perovskite_deposition_spin_coating_antisolvent": "Diethyl ether",
  "Perovskite_deposition_reaction_solutions_compounds": "FAI;PbI2;MABr;PbBr2;MACl",
  "Perovskite_deposition_reaction_solutions_concentrations": "228.76 mg/mL;613.13 mg/mL;7.84 mg/mL;25.69 mg/mL;33 mg/mL",
  "Perovskite_deposition_final_solutions_concentration_before_deposition": "Null",
  "Perovskite_deposition_solvents_compound": "DMF;DMSO",
  "Perovskite_deposition_solvents_mixing_ratio": "8:1 v/v",
  "Perovskite_deposition_synthesis_atmosphere": "N2-filled glove box",
  "Perovskite_deposition_synthesis_atmosphere_pressure": "Null",
  "Perovskite_deposition_synthesis_atmosphere_relative_humidity": "Null",
  "Perovskite_deposition_spin_coating_speed": "1,000 rpm;4,000 rpm",
  "Perovskite_deposition_spin_coating_time": "10 s;30 s",
  "Perovskite_deposition_thermal_annealing_atmosphere": "Null",
  "Perovskite_deposition_thermal_annealing_temperature": "150°C",
  "Perovskite_deposition_thermal_annealing_time": "20 min",
  "Perovskite_surface_treatment_material": "Null",
  "Perovskite_surface_treatment_method": "Null",
  "Perovskite_surface_treatment_solution_concentration": "Null",
  "Perovskite_surface_treatment_solvents_compound": "Null",
  "Perovskite_surface_treatment_synthesis_atmosphere": "Null",
  "Perovskite_surface_treatment_synthesis_atmosphere_pressure": "Null",
  "Perovskite_surface_treatment_synthesis_atmosphere_relative_humidity": "Null",
  "Perovskite_surface_treatment_deposition_spin_coating_speed": "Null",
  "Perovskite_surface_treatment_deposition_spin_coating_time": "Null",
  "Perovskite_surface_treatment_deposition_thermal_annealing_temperature": "Null",
  "Perovskite_surface_treatment_deposition_thermal_annealing_time": "Null",
  "HTL_thickness": "Null",
  "HTL_stack_sequence": "PTAA",
  "HTL_additive_compound": "DIC-PBA",
  "HTL_additive_concentration": "5 mol%",
  "HTL_deposition_method": "Spin-coating",
  "HTL_deposition_solution_concentration": "15 mg/mL",
  "HTL_deposition_solvents_compound": "Toluene",
  "HTL_deposition_synthesis_atmosphere": "N2-filled glove box",
  "HTL_deposition_synthesis_atmosphere_pressure": "Null",
  "HTL_deposition_synthesis_atmosphere_relative_humidity": "Null",
  "HTL_deposition_spin_coating_speed": "3,000 rpm",
  "HTL_deposition_spin_coating_time": "30 s",
  "HTL_deposition_thermal_annealing_temperature": "Null",
  "HTL_deposition_thermal_annealing_time": "Null",
  "Backcontact_thickness": "Null",
  "Beckcontact_deposition_method": "Thermal evaporation",
  "Backcontact_deposition_atmosphere_pressure": "Null",
  "Encapsulation_method": "Null",
  "Encapsulation_atmosphere": "Null",
  "JV_measured_device_matching": "True",
  "JV_measured_reverse_scan_Voc": "1.152 V",
  "JV_measured_reverse_scan_Jsc": "24.08 mA/cm2",
  "JV_measured_reverse_scan_FF": "82.4 %",
  "JV_measured_reverse_scan_PCE": "22.86 %",
  "JV_measured_forward_scan_Voc": "1.146 V",
  "JV_measured_forward_scan_Jsc": "24.15 mA/cm2",
  "JV_measured_forward_scan_FF": "81.8 %",
  "JV_measured_forward_scan_PCE": "22.63 %",
  "JV_measured_light_spectra": "AM1.5G",
  "JV_measured_light_spectra_intensity": "100 mW cm-2",
  "JV_measured_scan_speed": "Null",
  "JV_measured_scan_delay_time": "Null",
  "JV_certified_PCE": "Null",
  "Stabilized_measured_PCE": "22.63 %",
  "Stabilized_certified_PCE": "Null",
  "Stability_test_device_matching": "True",
  "Stability_test_temperature": "Null",
  "Stability_test_atmosphere": "Ambient atmosphere",
  "Stability_test_light_spectra": "Null",
  "Stability_test_light_intensity": "Null",
  "Stability_test_relative_humidity": "> 50%",
  "Stability_PCE_after_time": "50 days",
  "Stability_PCE_after_time_value": "90%"
}

File: dataset/2021-2025/10.1016_j.joule.2022.05.012/Device_BestPCE_claude_haiku_10.1016_j.joule.2022.05.012.json
{
  "Ref_DOI": "10.1016/j.joule.2022.05.012",
  "Ref_journal": "Joule",
  "Ref_publication_year": "2022",
  "Ref_title": "Tailoring electric dipole of hole-transporting material p-dopants for perovskite solar cells",
  "Cell_architecture": "NIP",
  "Cell_stack_sequence": "FTO/c-TiO2/m-TiO2/SnO2/Perovskite/PTAA/Au",
  "Cell_area_measured": "0.09 cm2",
  "ETL_thickness": "20/200/Null",
  "ETL_stack_sequence": "c-TiO2/m-TiO2/SnO2",
  "ETL_additive_compound": "Null",
  "ETL_additive_concentration": "Null",
  "ETL_deposition_method": "Spin-coating/Spin-coating/Spin-coating",
  "ETL_deposition_solution_concentration": "Null",
  "ETL_deposition_solvents_compound": "Ethanol/Ethanol/Deionized water",
  "ETL_deposition_synthesis_atmosphere": "Nitrogen",
  "ETL_deposition_synthesis_atmosphere_pressure": "1 atm",
  "ETL_deposition_synthesis_atmosphere_relative_humidity": "Null",
  "ETL_deposition_spin_coating_speed": "4000/5000/3000",
  "ETL_deposition_spin_coating_time": "50/30/30",
  "ETL_deposition_thermal_annealing_temperature": "150/500/Null",
  "ETL_deposition_thermal_annealing_time": "15/30/Null",
  "Perovskite_dimension": "3D",
  "Perovskite_thickness": "500",
  "Perovskite_composition_long_form": "FA0.95MA0.05Pb(I0.95Br0.05)3",
  "Perovskite_additive_compound": "MACl",
  "Perovskite_additive_concentration": "33 mg/mL",
  "Perovskite_bandgap": "Null",
  "Perovskite_deposition_method": "Spin-coating",
  "Perovskite_deposition_sequential_spin_coating": "True",
  "Perovskite_deposition_spin_coating_antisolvent": "Chlorobenzene",
  "Perovskite_deposition_reaction_solutions_compounds": "FAI;PbI2;MABr;PbBr2;MACl",
  "Perovskite_deposition_reaction_solutions_concentrations": "228.76 mg/mL;613.13 mg/mL;7.84 mg/mL;25.69 mg/mL;33 mg/mL",
  "Perovskite_deposition_solvents_compound": "DMF;DMSO",
  "Perovskite_deposition_solvents_mixing_ratio": "8:1",
  "Perovskite_deposition_synthesis_atmosphere": "Nitrogen",
  "Perovskite_deposition_synthesis_atmosphere_pressure": "1 atm",
  "Perovskite_deposition_synthesis_atmosphere_relative_humidity": "Null",
  "Perovskite_deposition_spin_coating_speed": "1000;4000",
  "Perovskite_deposition_spin_coating_time": "10;30",
  "Perovskite_deposition_thermal_annealing_atmosphere": "Air",
  "Perovskite_deposition_thermal_annealing_temperature": "150",
  "Perovskite_deposition_thermal_annealing_time": "20",
  "Perovskite_surface_treatment_material": "Null",
  "Perovskite_surface_treatment_method": "Null",
  "Perovskite_surface_treatment_solution_concentration": "Null",
  "Perovskite_surface_treatment_solvents_compound": "Null",
  "Perovskite_surface_treatment_synthesis_atmosphere": "Null",
  "Perovskite_surface_treatment_synthesis_atmosphere_pressure": "Null",
  "Perovskite_surface_treatment_synthesis_atmosphere_relative_humidity": "Null",
  "Perovskite_surface_treatment_deposition_spin_coating_speed": "Null",
  "Perovskite_surface_treatment_deposition_spin_coating_time": "Null",
  "Perovskite_surface_treatment_deposition_thermal_annealing_temperature": "Null",
  "Perovskite_surface_treatment_deposition_thermal_annealing_time": "Null",
  "HTL_thickness": "Null",
  "HTL_stack_sequence": "PTAA",
  "HTL_additive_compound": "DIC-PBA",
  "HTL_additive_concentration": "5%",
  "HTL_deposition_method": "Spin-coating",
  "HTL_deposition_solution_concentration": "15 mg/mL",
  "HTL_deposition_solvents_compound": "Toluene",
  "HTL_deposition_synthesis_atmosphere": "Nitrogen",
  "HTL_deposition_synthesis_atmosphere_pressure": "1 atm",
  "HTL_deposition_synthesis_atmosphere_relative_humidity": "Null",
  "HTL_deposition_spin_coating_speed": "3000",
  "HTL_deposition_spin_coating_time": "30",
  "HTL_deposition_thermal_annealing_temperature": "Null",
  "HTL_deposition_thermal_annealing_time": "Null",
  "Backcontact_thickness": "Null",
  "Beckcontact_deposition_method": "Thermal evaporation",
  "Backcontact_deposition_atmosphere_pressure": "Null",
  "Encapsulation_method": "Null",
  "Encapsulation_atmosphere": "Null",
  "JV_measured_device_matching": "True",
  "JV_measured_reverse_scan_Voc": "1.152",
  "JV_measured_reverse_scan_Jsc": "24.08",
  "JV_measured_reverse_scan_FF": "82.4",
  "JV_measured_reverse_scan_PCE": "22.86",
  "JV_measured_forward_scan_Voc": "1.146",
  "JV_measured_forward_scan_Jsc": "24.15",
  "JV_measured_forward_scan_FF": "81.8",
  "JV_measured_forward_scan_PCE": "22.63",
  "JV_measured_light_spectra": "AM1.5G",
  "JV_measured_light_spectra_intensity": "100 mW/cm2",
  "JV_measured_scan_speed": "Null",
  "JV_measured_scan_delay_time": "Null",
  "JV_certified_PCE": "Null",
  "Stabilized_measured_PCE": "22.63",
  "Stabilized_certified_PCE": "Null",
  "Stability_test_device_matching": "True",
  "Stability_test_temperature": "85",
  "Stability_test_atmosphere": "N2",
  "Stability_test_light_spectra": "Null",
  "Stability_test_light_intensity": "Null",
  "Stability_test_relative_humidity": "Null",
  "Stability_PCE_after_time": "110 hours",
  "Stability_PCE_after_time_value": "97"
}

File: dataset/2021-2025/10.1016_j.joule.2022.05.012/Device_BestPCE_gpt4o_10.1016_j.joule.2022.05.012.json
{
  "Ref_DOI": "10.1016/j.joule.2022.05.012",
  "Ref_journal": "Joule",
  "Ref_publication_year": "2022",
  "Ref_title": "Tailoring electric dipole of hole-transporting material p-dopants for perovskite solar cells",
  "Cell_architecture": "NIP",
  "Cell_stack_sequence": "FTO/c-TiO2/m-TiO2/SnO2/Perovskite/PTAA/Au",
  "Cell_area_measured": "0.09 cm2",
  "ETL_thickness": "Null",
  "ETL_stack_sequence": "c-TiO2/m-TiO2/SnO2",
  "ETL_additive_compound": "Null",
  "ETL_additive_concentration": "Null",
  "ETL_deposition_method": "Spin-coating/Spin-coating/Spin-coating",
  "ETL_deposition_solution_concentration": "Null",
  "ETL_deposition_solvents_compound": "Ethanol/Ethanol/Water",
  "ETL_deposition_synthesis_atmosphere": "Air",
  "ETL_deposition_synthesis_atmosphere_pressure": "1 atm",
  "ETL_deposition_synthesis_atmosphere_relative_humidity": "Null",
  "ETL_deposition_spin_coating_speed": "4000 rpm/5000 rpm/3000 rpm",
  "ETL_deposition_spin_coating_time": "50 s/30 s/30 s",
  "ETL_deposition_thermal_annealing_temperature": "150 °C/500 °C/Null",
  "ETL_deposition_thermal_annealing_time": "15 min/30 min/Null",
  "Perovskite_dimension": "3D",
  "Perovskite_thickness": "500 nm",
  "Perovskite_composition_long_form": "FA0.95MA0.05Pb(I0.95Br0.05)3",
  "Perovskite_additive_compound": "MACl",
  "Perovskite_additive_concentration": "33 mg/mL",
  "Perovskite_bandgap": "Null",
  "Perovskite_deposition_method": "Spin-coating",
  "Perovskite_deposition_sequential_spin_coating": "False",
  "Perovskite_deposition_spin_coating_antisolvent": "Diethyl ether",
  "Perovskite_deposition_reaction_solutions_compounds": "FAI;PbI2;MABr;PbBr2;MACl",
  "Perovskite_deposition_reaction_solutions_concentrations": "228.76 mg;613.13 mg;7.84 mg;25.69 mg;33 mg",
  "Perovskite_deposition_final_solutions_concentration_before_deposition": "Null",
  "Perovskite_deposition_solvents_compound": "DMF;DMSO",
  "Perovskite_deposition_solvents_mixing_ratio": "8:1",
  "Perovskite_deposition_synthesis_atmosphere": "Nitrogen",
  "Perovskite_deposition_synthesis_atmosphere_pressure": "Null",
  "Perovskite_deposition_synthesis_atmosphere_relative_humidity": "Null",
  "Perovskite_deposition_spin_coating_speed": "1000 rpm;4000 rpm",
  "Perovskite_deposition_spin_coating_time": "10 s;30 s",
  "Perovskite_deposition_thermal_annealing_atmosphere": "Air",
  "Perovskite_deposition_thermal_annealing_temperature": "150 °C",
  "Perovskite_deposition_thermal_annealing_time": "20 min",
  "Perovskite_surface_treatment_material": "Null",
  "Perovskite_surface_treatment_method": "Null",
  "Perovskite_surface_treatment_solution_concentration": "Null",
  "Perovskite_surface_treatment_solvents_compound": "Null",
  "Perovskite_surface_treatment_synthesis_atmosphere": "Null",
  "Perovskite_surface_treatment_synthesis_atmosphere_pressure": "Null",
  "Perovskite_surface_treatment_synthesis_atmosphere_relative_humidity": "Null",
  "Perovskite_surface_treatment_deposition_spin_coating_speed": "Null",
  "Perovskite_surface_treatment_deposition_spin_coating_time": "Null",
  "Perovskite_surface_treatment_deposition_thermal_annealing_temperature": "Null",
  "Perovskite_surface_treatment_deposition_thermal_annealing_time": "Null",
  "HTL_thickness": "Null",
  "HTL_stack_sequence": "PTAA",
  "HTL_additive_compound": "DIC-PBA",
  "HTL_additive_concentration": "5%",
  "HTL_deposition_method": "Spin-coating",
  "HTL_deposition_solution_concentration": "15 mg/mL",
  "HTL_deposition_solvents_compound": "Toluene",
  "HTL_deposition_synthesis_atmosphere": "Nitrogen",
  "HTL_deposition_synthesis_atmosphere_pressure": "Null",
  "HTL_deposition_synthesis_atmosphere_relative_humidity": "Null",
  "HTL_deposition_spin_coating_speed": "3000 rpm",
  "HTL_deposition_spin_coating_time": "30 s",
  "HTL_deposition_thermal_annealing_temperature": "Null",
  "HTL_deposition_thermal_annealing_time": "Null",
  "Backcontact_thickness": "Null",
  "Beckcontact_deposition_method": "Thermal evaporation",
  "Backcontact_deposition_atmosphere_pressure": "Null",
  "Encapsulation_method": "Null",
  "Encapsulation_atmosphere": "Null",
  "JV_measured_device_matching": "True",
  "JV_measured_reverse_scan_Voc": "1.152 V",
  "JV_measured_reverse_scan_Jsc": "24.08 mA/cm2",
  "JV_measured_reverse_scan_FF": "82.4%",
  "JV_measured_reverse_scan_PCE": "22.86%",
  "JV_measured_forward_scan_Voc": "1.146 V",
  "JV_measured_forward_scan_Jsc": "24.15 mA/cm2",
  "JV_measured_forward_scan_FF": "81.8%",
  "JV_measured_forward_scan_PCE": "22.63%",
  "JV_measured_light_spectra": "AM1.5G",
  "JV_measured_light_spectra_intensity": "100 mW/cm2",
  "JV_measured_scan_speed": "Null",
  "JV_measured_scan_delay_time": "Null",
  "JV_certified_PCE": "Null",
  "Stabilized_measured_PCE": "22.63%",
  "Stabilized_certified_PCE": "Null",
  "Stability_test_device_matching": "True",
  "Stability_test_temperature": "Null",
  "Stability_test_atmosphere": "Air",
  "Stability_test_light_spectra": "Null",
  "Stability_test_light_intensity": "Null",
  "Stability_test_relative_humidity": ">50%",
  "Stability_PCE_after_time": "1200 hours",
  "Stability_PCE_after_time_value": "90%"
}
