Repository: jiayijdong/PSCbench

# PSCbench


**PSCbench** is a novel benchmark for materials science research-level scientific
dataset curation sourced from published journals. The benchmark is designed to evaluate the complex classification capabilities,
strong domain knowledge, and advanced calculation skills of LLMs.

## Data


The PSCbench dataset is under dataset folder in json file format. Each file is list of dictionary and can be extracted using following scripts.
Each file stands for one published journal, which is fully elaborated in the paper. 

```
with open("./dataset/retroactive/{}.json".format(subject), encoding='utf-8') as json_file:
    problems=json.load(json_file)
```

File: dataset/2021-2025/10.1016_j.joule.2022.05.012/Device_BestPCE_gpt4o_mini_10.1016_j.joule.2022.05.012.json
{
  "Ref_DOI": "10.1016/j.joule.2022.05.012",
  "Ref_journal": "Joule",
  "Ref_publication_year": "2022",
  "Ref_title": "Tailoring electric dipole of hole-transporting material p-dopants for perovskite solar cells",
  "Cell_architecture": "NIP",
  "Cell_stack_sequence": "FTO/c-TiO2/m-TiO2/Perovskite/PTAA:DIC-PBA/Au",
  "Cell_area_measured": "0.09 cm2",
  "ETL_thickness": "Null",
  "ETL_stack_sequence": "Null",
  "ETL_additive_compound": "Null",
  "ETL_additive_concentration": "Null",
  "ETL_deposition_method": "Spin-coating",
  "ETL_deposition_solution_concentration": "Null",
  "ETL_deposition_solvents_compound": "Null",
  "ETL_deposition_synthesis_atmosphere": "Nitrogen",
  "ETL_deposition_synthesis_atmosphere_pressure": "1 atm",
  "ETL_deposition_synthesis_atmosphere_relative_humidity": "Null",
  "ETL_deposition_spin_coating_speed": "Null",
  "ETL_deposition_spin_coating_time": "Null",
  "ETL_deposition_thermal_annealing_temperature": "Null",
  "ETL_deposition_thermal_annealing_time": "Null",
  "Perovskite_dimension": "3D",
  "Perovskite_thickness": "500 nm",
  "Perovskite_composition_long_form": "FA0.95MA0.05Pb(I0.95Br0.05)3",
  "Perovskite_additive_compound": "Null",
  "Perovskite_additive_concentration": "Null",
  "Perovskite_bandgap": "1.52 eV",
  "Perovskite_deposition_method": "Spin-coating",
  "Perovskite_deposition_sequential_spin_coating": "False",
  "Perovskite_deposition_spin_coating_antisolvent": "Chlorobenzene",
  "Perovskite_deposition_reaction_solutions_compounds": "FAI;PbI2;MABr;PbBr2;MACl",
  "Perovskite_deposition_reaction_solutions_concentrations": "228.76 mg;613.13 mg;7.84 mg;25.69 mg;33 mg",
  "Perovskite_deposition_final_solutions_concentration_before_deposition": "Null",
  "Perovskite_deposition_solvents_compound": "DMF;DMSO",
  "Perovskite_deposition_solvents_mixing_ratio": "8:1",
  "Perovskite_deposition_synthesis_atmosphere": "Nitrogen",
  "Perovskite_deposition_synthesis_atmosphere_pressure": "1 atm",
  "Perovskite_deposition_synthesis_atmosphere_relative_humidity": "Null",
  "Perovskite_deposition_spin_coating_speed": "1000 rpm;4000 rpm",
  "Perovskite_deposition_spin_coating_time": "10 s;30 s",
  "Perovskite_deposition_thermal_annealing_atmosphere": "Nitrogen",
  "Perovskite_deposition_thermal_annealing_temperature": "150 °C",
  "Perovskite_deposition_thermal_annealing_time": "20 min",
  "Perovskite_surface_treatment_material": "Null",
  "Perovskite_surface_treatment_method": "Null",
  "Perovskite_surface_treatment_solution_concentration": "Null",
  "Perovskite_surface_treatment_solvents_compound": "Null",
  "Perovskite_surface_treatment_synthesis_atmosphere": "Null",
  "Perovskite_surface_treatment_synthesis_atmosphere_pressure": "Null",
  "Perovskite_surface_treatment_synthesis_atmosphere_relative_humidity": "Null",
  "Perovskite_surface_treatment_deposition_spin_coating_speed": "Null",
  "Perovskite_surface_treatment_deposition_spin_coating_time": "Null",
  "Perovskite_surface_treatment_deposition_thermal_annealing_temperature": "Null",
  "Perovskite_surface_treatment_deposition_thermal_annealing_time": "Null",
  "HTL_thickness": "Null",
  "HTL_stack_sequence": "Null",
  "HTL_additive_compound": "DIC-PBA",
  "HTL_additive_concentration": "5 mol%",
  "HTL_deposition_method": "Spin-coating",
  "HTL_deposition_solution_concentration": "Null",
  "HTL_deposition_solvents_compound": "Toluene",
  "HTL_deposition_synthesis_atmosphere": "Nitrogen",
  "HTL_deposition_synthesis_atmosphere_pressure": "1 atm",
  "HTL_deposition_synthesis_atmosphere_relative_humidity": "Null",
  "HTL_deposition_spin_coating_speed": "3000 rpm",
  "HTL_deposition_spin_coating_time": "30 s",
  "HTL_deposition_thermal_annealing_temperature": "Null",
  "HTL_deposition_thermal_annealing_time": "Null",
  "Backcontact_thickness": "Null",
  "Beckcontact_deposition_method": "Thermal evaporation",
  "Backcontact_deposition_atmosphere_pressure": "1 atm",
  "Encapsulation_method": "Null",
  "Encapsulation_atmosphere": "Null",
  "JV_measured_device_matching": "True",
  "JV_measured_reverse_scan_Voc": "1.152 V",
  "JV_measured_reverse_scan_Jsc": "24.08 mA/cm2",
  "JV_measured_reverse_scan_FF": "82.4 %",
  "JV_measured_reverse_scan_PCE": "22.86 %",
  "JV_measured_forward_scan_Voc": "1.146 V",
  "JV_measured_forward_scan_Jsc": "24.15 mA/cm2",
  "JV_measured_forward_scan_FF": "81.8 %",
  "JV_measured_forward_scan_PCE": "22.63 %",
  "JV_measured_light_spectra": "AM1.5G",
  "JV_measured_light_spectra_intensity": "1 sun",
  "JV_measured_scan_speed": "Null",
  "JV_measured_scan_delay_time": "Null",
  "JV_certified_PCE": "Null",
  "Stabilized_measured_PCE": "21.77 %",
  "Stabilized_certified_PCE": "Null",
  "Stability_test_device_matching": "True",
  "Stability_test_temperature": "Null",
  "Stability_test_atmosphere": "Air",
  "Stability_test_light_spectra": "AM1.5G",
  "Stability_test_light_intensity": "1 sun",
  "Stability_test_relative_humidity": "Null",
  "Stability_PCE_after_time": "1200 hours",
  "Stability_PCE_after_time_value": "90 %"
}

File: dataset/2021-2025/10.1016_j.joule.2022.05.012/Device_BestPCE_gpt4o_mini_zero_shot_10.1016_j.joule.2022.05.012.json
{
  "Ref_DOI": "10.1016/j.joule.2022.05.012",
  "Ref_journal": "Joule",
  "Ref_publication_year": "2022",
  "Ref_title": "Tailoring electric dipole of hole-transporting material p-dopants for perovskite solar cells",
  "Cell_architecture": "n-i-p",
  "Cell_stack_sequence": "FTO/c-TiO2/m-TiO2/Perovskite/PTAA/Au",
  "Cell_area_measured": "0.09 cm2",
  "ETL_thickness": "Null",
  "ETL_stack_sequence": "c-TiO2/m-TiO2",
  "ETL_additive_compound": "Null",
  "ETL_additive_concentration": "Null",
  "ETL_deposition_method": "spin coating",
  "ETL_deposition_solution_concentration": "Null",
  "ETL_deposition_solvents_compound": "ethanol",
  "ETL_deposition_synthesis_atmosphere": "N2",
  "ETL_deposition_synthesis_atmosphere_pressure": "Null",
  "ETL_deposition_synthesis_atmosphere_relative_humidity": "Null",
  "ETL_deposition_spin_coating_speed": "4000 rpm",
  "ETL_deposition_spin_coating_time": "50 s",
  "ETL_deposition_thermal_annealing_temperature": "150 °C",
  "ETL_deposition_thermal_annealing_time": "15 min",
  "Perovskite_dimension": "Null",
  "Perovskite_thickness": "500 nm",
  "Perovskite_composition_long_form": "FA0.95MA0.05Pb(I0.95Br0.05)3",
  "Perovskite_additive_compound": "Null",
  "Perovskite_additive_concentration": "Null",
  "Perovskite_bandgap": "Null",
  "Perovskite_deposition_method": "spin coating",
  "Perovskite_deposition_sequential_spin_coating": "No",
  "Perovskite_deposition_spin_coating_antisolvent": "diethyl ether",
  "Perovskite_deposition_reaction_solutions_compounds": "FAI, PbI2, MABr, PbBr2, MACl",
  "Perovskite_deposition_reaction_solutions_concentrations": "Null",
  "Perovskite_deposition_final_solutions_concentration_before_deposition": "Null",
  "Perovskite_deposition_solvents_compound": "DMF/DMSO",
  "Perovskite_deposition_solvents_mixing_ratio": "8:1",
  "Perovskite_deposition_synthesis_atmosphere": "N2",
  "Perovskite_deposition_synthesis_atmosphere_pressure": "Null",
  "Perovskite_deposition_synthesis_atmosphere_relative_humidity": "Null",
  "Perovskite_deposition_spin_coating_speed": "1000 rpm",
  "Perovskite_deposition_spin_coating_time": "10 s",
  "Perovskite_deposition_thermal_annealing_atmosphere": "Null",
  "Perovskite_deposition_thermal_annealing_temperature": "150 °C",
  "Perovskite_deposition_thermal_annealing_time": "20 min",
  "Perovskite_surface_treatment_material": "Null",
  "Perovskite_surface_treatment_method": "Null",
  "Perovskite_surface_treatment_solution_concentration": "Null",
  "Perovskite_surface_treatment_solvents_compound": "Null",
  "Perovskite_surface_treatment_synthesis_atmosphere": "Null",
  "Perovskite_surface_treatment_synthesis_atmosphere_pressure": "Null",
  "Perovskite_surface_treatment_synthesis_atmosphere_relative_humidity": "Null",
  "Perovskite_surface_treatment_deposition_spin_coating_speed": "Null",
  "Perovskite_surface_treatment_deposition_spin_coating_time": "Null",
  "Perovskite_surface_treatment_deposition_thermal_annealing_temperature": "Null",
  "Perovskite_surface_treatment_deposition_thermal_annealing_time": "Null",
  "HTL_thickness": "Null",
  "HTL_stack_sequence": "PTAA",
  "HTL_additive_compound": "Li-TFSI, DIC-PBA",
  "HTL_additive_concentration": "5%",
  "HTL_deposition_method": "spin coating",
  "HTL_deposition_solution_concentration": "15 mg/mL",
  "HTL_deposition_solvents_compound": "TL",
  "HTL_deposition_synthesis_atmosphere": "N2",
  "HTL_deposition_synthesis_atmosphere_pressure": "Null",
  "HTL_deposition_synthesis_atmosphere_relative_humidity": "Null",
  "HTL_deposition_spin_coating_speed": "3000 rpm",
  "HTL_deposition_spin_coating_time": "30 s",
  "HTL_deposition_thermal_annealing_temperature": "Null",
  "HTL_deposition_thermal_annealing_time": "Null",
  "Backcontact_thickness": "Null",
  "Beckcontact_deposition_method": "thermal evaporation",
  "Backcontact_deposition_atmosphere_pressure": "Null",
  "Encapsulation_method": "Null",
  "Encapsulation_atmosphere": "Null",
  "JV_measured_device_matching": "Null",
  "JV_measured_reverse_scan_Voc": "1.13 V",
  "JV_measured_reverse_scan_Jsc": "23.97 mA/cm2",
  "JV_measured_reverse_scan_FF": "81.7%",
  "JV_measured_reverse_scan_PCE": "22.13%",
  "JV_measured_forward_scan_Voc": "1.11 V",
  "JV_measured_forward_scan_Jsc": "24.01 mA/cm2",
  "JV_measured_forward_scan_FF": "80.5%",
  "JV_measured_forward_scan_PCE": "21.45%",
  "JV_measured_light_spectra": "Null",
  "JV_measured_light_spectra_intensity": "Null",
  "JV_measured_scan_speed": "Null",
  "JV_measured_scan_delay_time": "Null",
  "JV_certified_PCE": "Null",
  "Stabilized_measured_PCE": "21.77%",
  "Stabilized_certified_PCE": "Null",
  "Stability_test_device_matching": "Null",
  "Stability_test_temperature": "Null",
  "Stability_test_atmosphere": "ambient",
  "Stability_test_light_spectra": "Null",
  "Stability_test_light_intensity": "Null",
  "Stability_test_relative_humidity": ">50%",
  "Stability_PCE_after_time": "1200 h",
  "Stability_PCE_after_time_value": "90%"
}

File: dataset/2021-2025/10.1016_j.joule.2022.05.012/Device_BestPCE_grok_10.1016_j.joule.2022.05.012.json
{
  "Ref_DOI": "10.1016/j.joule.2022.05.012",
  "Ref_journal": "Joule",
  "Ref_publication_year": "2022",
  "Ref_title": "Tailoring electric dipole of hole-transporting material p-dopants for perovskite solar cells",
  "Cell_architecture": "NIP",
  "Cell_stack_sequence": "FTO/c-TiO2/m-TiO2/SnO2/Perovskite/PTAA/Au",
  "Cell_area_measured": "0.09 cm2",
  "ETL_thickness": "Null/c-TiO2: 20-25 nm/m-TiO2: Null/SnO2: Null",
  "ETL_stack_sequence": "c-TiO2/m-TiO2/SnO2",
  "ETL_additive_compound": "Null",
  "ETL_additive_concentration": "Null",
  "ETL_deposition_method": "Spin-coating/Spin-coating/Spin-coating",
  "ETL_deposition_solution_concentration": "Null/1:7 wt% (m-TiO2 in ethanol)/Null",
  "ETL_deposition_solvents_compound": "Ethanol/Ethanol/Water",
  "ETL_deposition_synthesis_atmosphere": "Nitrogen",
  "ETL_deposition_synthesis_atmosphere_pressure": "Null",
  "ETL_deposition_synthesis_atmosphere_relative_humidity": "Null",
  "ETL_deposition_spin_coating_speed": "4000 rpm/5000 rpm/3000 rpm",
  "ETL_deposition_spin_coating_time": "50 s/30 s/30 s",
  "ETL_deposition_thermal_annealing_temperature": "150 °C to 500 °C/500 °C/Null",
  "ETL_deposition_thermal_annealing_time": "15 min to 30 min/30 min/Null",
  "Perovskite_dimension": "3D",
  "Perovskite_thickness": "500 nm",
  "Perovskite_composition_long_form": "FA0.95MA0.05Pb(I0.95Br0.05)3",
  "Perovskite_additive_compound": "MACl",
  "Perovskite_additive_concentration": "33 mg/mL",
  "Perovskite_bandgap": "Null",
  "Perovskite_deposition_method": "Spin-coating",
  "Perovskite_deposition_sequential_spin_coating": "False",
  "Perovskite_deposition_spin_coating_antisolvent": "Diethyl ether",
  "Perovskite_deposition_reaction_solutions_compounds": "FAI; PbI2; MABr; PbBr2; MACl",
  "Perovskite_deposition_reaction_solutions_concentrations": "228.76 mg/mL; 613.13 mg/mL; 7.84 mg/mL; 25.69 mg/mL; 33 mg/mL",
  "Perovskite_deposition_final_solutions_concentration_before_deposition": "Null",
  "Perovskite_deposition_solvents_compound": "DMF; DMSO",
  "Perovskite_deposition_solvents_mixing_ratio": "8:1",
  "Perovskite_deposition_synthesis_atmosphere": "Nitrogen",
  "Perovskite_deposition_synthesis_atmosphere_pressure": "Null",
  "Perovskite_deposition_synthesis_atmosphere_relative_humidity": "Null",
  "Perovskite_deposition_spin_coating_speed": "1000 rpm; 4000 rpm",
  "Perovskite_deposition_spin_coating_time": "10 s; 30 s",
  "Perovskite_deposition_thermal_annealing_atmosphere": "Nitrogen",
  "Perovskite_deposition_thermal_annealing_temperature": "150 °C",
  "Perovskite_deposition_thermal_annealing_time": "20 min",
  "Perovskite_surface_treatment_material": "Null",
  "Perovskite_surface_treatment_method": "Null",
  "Perovskite_surface_treatment_solution_concentration": "Null",
  "Perovskite_surface_treatment_solvents_compound": "Null",
  "Perovskite_surface_treatment_synthesis_atmosphere": "Null",
  "Perovskite_surface_treatment_synthesis_atmosphere_pressure": "Null",
  "Perovskite_surface_treatment_synthesis_atmosphere_relative_humidity": "Null",
  "Perovskite_surface_treatment_deposition_spin_coating_speed": "Null",
  "Perovskite_surface_treatment_deposition_spin_coating_time": "Null",
  "Perovskite_surface_treatment_deposition_thermal_annealing_temperature": "Null",
  "Perovskite_surface_treatment_deposition_thermal_annealing_time": "Null",
  "HTL_thickness": "Null",
  "HTL_stack_sequence": "PTAA",
  "HTL_additive_compound": "DIC-PBA",
  "HTL_additive_concentration": "5 mol%",
  "HTL_deposition_method": "Spin-coating",
  "HTL_deposition_solution_concentration": "15 mg/mL",
  "HTL_deposition_solvents_compound": "Toluene",
  "HTL_deposition_synthesis_atmosphere": "Nitrogen",
  "HTL_deposition_synthesis_atmosphere_pressure": "Null",
  "HTL_deposition_synthesis_atmosphere_relative_humidity": "Null",
  "HTL_deposition_spin_coating_speed": "3000 rpm",
  "HTL_deposition_spin_coating_time": "30 s",
  "HTL_deposition_thermal_annealing_temperature": "Null",
  "HTL_deposition_thermal_annealing_time": "Null",
  "Backcontact_thickness": "Null",
  "Beckcontact_deposition_method": "Thermal evaporation",
  "Backcontact_deposition_atmosphere_pressure": "Null",
  "Encapsulation_method": "Null",
  "Encapsulation_atmosphere": "Null",
  "JV_measured_device_matching": "True",
  "JV_measured_reverse_scan_Voc": "1.152 V",
  "JV_measured_reverse_scan_Jsc": "24.08 mA/cm2",
  "JV_measured_reverse_scan_FF": "82.4 %",
  "JV_measured_reverse_scan_PCE": "22.86 %",
  "JV_measured_forward_scan_Voc": "1.146 V",
  "JV_measured_forward_scan_Jsc": "24.15 mA/cm2",
  "JV_measured_forward_scan_FF": "81.8 %",
  "JV_measured_forward_scan_PCE": "22.63 %",
  "JV_measured_light_spectra": "AM1.5G",
  "JV_measured_light_spectra_intensity": "100 mW/cm2",
  "JV_measured_scan_speed": "Null",
  "JV_measured_scan_delay_time": "Null",
  "JV_certified_PCE": "Null",
  "Stabilized_measured_PCE": "22.63 %",
  "Stabilized_certified_PCE": "Null",
  "Stability_test_device_matching": "True",
  "Stability_test_temperature": "Null",
  "Stability_test_atmosphere": "Ambient",
  "Stability_test_light_spectra": "Null",
  "Stability_test_light_intensity": "Null",
  "Stability_test_relative_humidity": ">50 %",
  "Stability_PCE_after_time": "1200 hours",
  "Stability_PCE_after_time_value": "90 % of initial PCE"
}

File: dataset/2021-2025/10.1016_j.joule.2022.05.012/Device_BestPCE_o3_10.1016_j.joule.2022.05.012.json
{
  "Ref_DOI": "10.1016/j.joule.2022.05.012",
  "Ref_journal": "Joule",
  "Ref_publication_year": "2022",
  "Ref_title": "Tailoring electric dipole of hole-transporting material p-dopants for perovskite solar cells",
  "Cell_architecture": "NIP",
  "Cell_stack_sequence": "FTO/c-TiO2/m-TiO2/SnO2/FA0.95MA0.05Pb(I0.95Br0.05)3/PTAA:DIC-PBA/Au",
  "Cell_area_measured": "0.09 cm2",
  "ETL_thickness": "Null",
  "ETL_stack_sequence": "c-TiO2/m-TiO2/SnO2",
  "ETL_additive_compound": "Null",
  "ETL_additive_concentration": "Null",
  "ETL_deposition_method": "Spin-coating/Spin-coating/Spin-coating",
  "ETL_deposition_solution_concentration": "Null",
  "ETL_deposition_solvents_compound": "Ethanol/Ethanol/Water",
  "ETL_deposition_synthesis_atmosphere": "Air",
  "ETL_deposition_synthesis_atmosphere_pressure": "1 atm",
  "ETL_deposition_synthesis_atmosphere_relative_humidity": "Null",
  "ETL_deposition_spin_coating_speed": "4000 rpm/5000 rpm/3000 rpm",
  "ETL_deposition_spin_coating_time": "50 s/30 s/30 s",
  "ETL_deposition_thermal_annealing_temperature": "150 °C;500 °C/500 °C/Null",
  "ETL_deposition_thermal_annealing_time": "15 min;30 min/30 min/Null",
  "Perovskite_dimension": "3D",
  "Perovskite_thickness": "500 nm",
  "Perovskite_composition_long_form": "FA0.95MA0.05Pb(I0.95Br0.05)3",
  "Perovskite_additive_compound": "MACl",
  "Perovskite_additive_concentration": "33 mg/mL",
  "Perovskite_bandgap": "Null",
  "Perovskite_deposition_method": "Spin-coating",
  "Perovskite_deposition_sequential_spin_coating": "False",
  "Perovskite_deposition_spin_coating_antisolvent": "Chlorobenzene",
  "Perovskite_deposition_reaction_solutions_compounds": "FAI;PbI2;MABr;PbBr2;MACl",
  "Perovskite_deposition_reaction_solutions_concentrations": "228.76 mg/mL;613.13 mg/mL;7.84 mg/mL;25.69 mg/mL;33 mg/mL",
  "Perovskite_deposition_final_solutions_concentration_before_deposition": "Null",
  "Perovskite_deposition_solvents_compound": "DMF;DMSO",
  "Perovskite_deposition_solvents_mixing_ratio": "8:1 v/v",
  "Perovskite_deposition_synthesis_atmosphere": "Nitrogen",
  "Perovskite_deposition_synthesis_atmosphere_pressure": "Null",
  "Perovskite_deposition_synthesis_atmosphere_relative_humidity": "Null",
  "Perovskite_deposition_spin_coating_speed": "1000 rpm;4000 rpm",
  "Perovskite_deposition_spin_coating_time": "10 s;30 s",
  "Perovskite_deposition_thermal_annealing_atmosphere": "Nitrogen",
  "Perovskite_deposition_thermal_annealing_temperature": "150 °C",
  "Perovskite_deposition_thermal_annealing_time": "20 min",
  "Perovskite_surface_treatment_material": "Null",
  "Perovskite_surface_treatment_method": "Null",
  "Perovskite_surface_treatment_solution_concentration": "Null",
  "Perovskite_surface_treatment_solvents_compound": "Null",
  "Perovskite_surface_treatment_synthesis_atmosphere": "Null",
  "Perovskite_surface_treatment_synthesis_atmosphere_pressure": "Null",
  "Perovskite_surface_treatment_synthesis_atmosphere_relative_humidity": "Null",
  "Perovskite_surface_treatment_deposition_spin_coating_speed": "Null",
  "Perovskite_surface_treatment_deposition_spin_coating_time": "Null",
  "Perovskite_surface_treatment_deposition_thermal_annealing_temperature": "Null",
  "Perovskite_surface_treatment_deposition_thermal_annealing_time": "Null",
  "HTL_thickness": "Null",
  "HTL_stack_sequence": "PTAA:DIC-PBA",
  "HTL_additive_compound": "DIC-PBA",
  "HTL_additive_concentration": "5 mol%",
  "HTL_deposition_method": "Spin-coating",
  "HTL_deposition_solution_concentration": "15 mg/mL",
  "HTL_deposition_solvents_compound": "Toluene",
  "HTL_deposition_synthesis_atmosphere": "Nitrogen",
  "HTL_deposition_synthesis_atmosphere_pressure": "Null",
  "HTL_deposition_synthesis_atmosphere_relative_humidity": "Null",
  "HTL_deposition_spin_coating_speed": "3000 rpm",
  "HTL_deposition_spin_coating_time": "30 s",
  "HTL_deposition_thermal_annealing_temperature": "Null",
  "HTL_deposition_thermal_annealing_time": "Null",
  "Backcontact_thickness": "Null",
  "Beckcontact_deposition_method": "Thermal evaporation",
  "Backcontact_deposition_atmosphere_pressure": "Null",
  "Encapsulation_method": "Null",
  "Encapsulation_atmosphere": "Null",
  "JV_measured_device_matching": "True",
  "JV_measured_reverse_scan_Voc": "1.152 V",
  "JV_measured_reverse_scan_Jsc": "24.08 mA/cm2",
  "JV_measured_reverse_scan_FF": "82.4 %",
  "JV_measured_reverse_scan_PCE": "22.86 %",
  "JV_measured_forward_scan_Voc": "1.146 V",
  "JV_measured_forward_scan_Jsc": "24.15 mA/cm2",
  "JV_measured_forward_scan_FF": "81.8 %",
  "JV_measured_forward_scan_PCE": "22.63 %",
  "JV_measured_light_spectra": "AM1.5G",
  "JV_measured_light_spectra_intensity": "100 mW/cm2",
  "JV_measured_scan_speed": "Null",
  "JV_measured_scan_delay_time": "Null",
  "JV_certified_PCE": "Null",
  "Stabilized_measured_PCE": "22.63 %",
  "Stabilized_certified_PCE": "Null",
  "Stability_test_device_matching": "True",
  "Stability_test_temperature": "Null",
  "Stability_test_atmosphere": "Air",
  "Stability_test_light_spectra": "Null",
  "Stability_test_light_intensity": "Null",
  "Stability_test_relative_humidity": "50 %",
  "Stability_PCE_after_time": "1200 hours",
  "Stability_PCE_after_time_value": "90 %"
}

File: dataset/2021-2025/10.1016_j.joule.2022.05.012/Device_BestPCE_o4_mini_10.1016_j.joule.2022.05.012.json
{
  "Ref_DOI": "10.1016/j.joule.2022.05.012",
  "Ref_journal": "Joule",
  "Ref_publication_year": "2022",
  "Ref_title": "Tailoring electric dipole of hole-transporting material p-dopants for perovskite solar cells",
  "Cell_architecture": "n-i-p",
  "Cell_stack_sequence": "FTO/c-TiO2/m-TiO2/SnO2/FA0.95MA0.05Pb(I0.95Br0.05)3/PTAA/Au",
  "Cell_area_measured": "0.09 cm2",
  "ETL_thickness": "Null",
  "ETL_stack_sequence": "c-TiO2/m-TiO2/SnO2",
  "ETL_additive_compound": "Null",
  "ETL_additive_concentration": "Null",
  "ETL_deposition_method": "Spin-coating/spin-coating/spin-coating",
  "ETL_deposition_solution_concentration": "Null",
  "ETL_deposition_solvents_compound": "Ethanol/Ethanol/Water",
  "ETL_deposition_synthesis_atmosphere": "Nitrogen",
  "ETL_deposition_synthesis_atmosphere_pressure": "1 atm",
  "ETL_deposition_synthesis_atmosphere_relative_humidity": "Null",
  "ETL_deposition_spin_coating_speed": "4000/5000/3000",
  "ETL_deposition_spin_coating_time": "50/30/30",
  "ETL_deposition_thermal_annealing_temperature": "500/500/Null",
  "ETL_deposition_thermal_annealing_time": "30/30/Null",
  "Perovskite_dimension": "3D",
  "Perovskite_thickness": "500 nm",
  "Perovskite_composition_long_form": "FA0.95MA0.05Pb(I0.95Br0.05)3",
  "Perovskite_additive_compound": "MACl",
  "Perovskite_additive_concentration": "33 mg/mL",
  "Perovskite_bandgap": "Null",
  "Perovskite_deposition_method": "Spin-coating",
  "Perovskite_deposition_sequential_spin_coating": "True",
  "Perovskite_deposition_spin_coating_antisolvent": "Null",
  "Perovskite_deposition_reaction_solutions_compounds": "FAI;PbI2;MABr;PbBr2;MACl",
  "Perovskite_deposition_reaction_solutions_concentrations": "228.76 mg/mL;613.13 mg/mL;7.84 mg/mL;25.69 mg/mL;33 mg/mL",
  "Perovskite_deposition_final_solutions_concentration_before_deposition": "Null",
  "Perovskite_deposition_solvents_compound": "DMF;DMSO",
  "Perovskite_deposition_solvents_mixing_ratio": "8:1",
  "Perovskite_deposition_synthesis_atmosphere": "Nitrogen",
  "Perovskite_deposition_synthesis_atmosphere_pressure": "1 atm",
  "Perovskite_deposition_synthesis_atmosphere_relative_humidity": "Null",
  "Perovskite_deposition_spin_coating_speed": "1000;4000",
  "Perovskite_deposition_spin_coating_time": "10;30",
  "Perovskite_deposition_thermal_annealing_atmosphere": "Nitrogen",
  "Perovskite_deposition_thermal_annealing_temperature": "150",
  "Perovskite_deposition_thermal_annealing_time": "20",
  "Perovskite_surface_treatment_material": "Null",
  "Perovskite_surface_treatment_method": "Null",
  "Perovskite_surface_treatment_solution_concentration": "Null",
  "Perovskite_surface_treatment_solvents_compound": "Null",
  "Perovskite_surface_treatment_synthesis_atmosphere": "Null",
  "Perovskite_surface_treatment_synthesis_atmosphere_pressure": "Null",
  "Perovskite_surface_treatment_synthesis_atmosphere_relative_humidity": "Null",
  "Perovskite_surface_treatment_deposition_spin_coating_speed": "Null",
  "Perovskite_surface_treatment_deposition_spin_coating_time": "Null",
  "Perovskite_surface_treatment_deposition_thermal_annealing_temperature": "Null",
  "Perovskite_surface_treatment_deposition_thermal_annealing_time": "Null",
  "HTL_thickness": "Null",
  "HTL_stack_sequence": "PTAA",
  "HTL_additive_compound": "DIC-PBA",
  "HTL_additive_concentration": "5 mol%",
  "HTL_deposition_method": "Spin-coating",
  "HTL_deposition_solution_concentration": "15 mg/mL",
  "HTL_deposition_solvents_compound": "Toluene",
  "HTL_deposition_synthesis_atmosphere": "Nitrogen",
  "HTL_deposition_synthesis_atmosphere_pressure": "1 atm",
  "HTL_deposition_synthesis_atmosphere_relative_humidity": "Null",
  "HTL_deposition_spin_coating_speed": "3000",
  "HTL_deposition_spin_coating_time": "30",
  "HTL_deposition_thermal_annealing_temperature": "Null",
  "HTL_deposition_thermal_annealing_time": "Null",
  "Backcontact_thickness": "Null",
  "Beckcontact_deposition_method": "Thermal evaporation",
  "Backcontact_deposition_atmosphere_pressure": "Null",
  "Encapsulation_method": "Null",
  "Encapsulation_atmosphere": "Null",
  "JV_measured_device_matching": "True",
  "JV_measured_reverse_scan_Voc": "1.152 V",
  "JV_measured_reverse_scan_Jsc": "24.08 mA/cm2",
  "JV_measured_reverse_scan_FF": "82.4 %",
  "JV_measured_reverse_scan_PCE": "22.86 %",
  "JV_measured_forward_scan_Voc": "1.146 V",
  "JV_measured_forward_scan_Jsc": "24.15 mA/cm2",
  "JV_measured_forward_scan_FF": "81.8 %",
  "JV_measured_forward_scan_PCE": "22.63 %",
  "JV_measured_light_spectra": "AM1.5G",
  "JV_measured_light_spectra_intensity": "100 mW/cm2",
  "JV_measured_scan_speed": "Null",
  "JV_measured_scan_delay_time": "Null",
  "JV_certified_PCE": "Null",
  "Stabilized_measured_PCE": "22.63 %",
  "Stabilized_certified_PCE": "Null",
  "Stability_test_device_matching": "True",
  "Stability_test_temperature": "Null",
  "Stability_test_atmosphere": "Air",
  "Stability_test_light_spectra": "Dark",
  "Stability_test_light_intensity": "Null",
  "Stability_test_relative_humidity": ">50 %",
  "Stability_PCE_after_time": "1200 hours",
  "Stability_PCE_after_time_value": "90 %"
}

File: dataset/2021-2025/10.1016_j.joule.2022.06.031/Device_BestPCE_10.1016_j.joule.2022.06.031.json
{
    "Ref_DOI": "10.1016/j.joule.2022.06.031",
    "Ref_journal": "Joule",
    "Ref_publication_year": "2022",
    "Ref_title": "Relaxation of externally strained halide perovskite thin layers with neutral ligands",
    "Cell_architecture": "NIP",
    "Cell_stack_sequence": "FTO/compact-TiO2/nanostructured-TiO2/perovskite/spiro-OMeTAD/Au",
    "Cell_area_measured": "Null",
    "ETL_thickness": "Null",
    "ETL_stack_sequence": "compact-TiO2/nanostructured-TiO2",
    "ETL_additive_compound": "Null",
    "ETL_additive_concentration": "Null",
    "ETL_deposition_method": "Spray pyrolysis/spin-coating",
    "ETL_deposition_solution_concentration": "Null",
    "ETL_deposition_solvents_compound": "Null",
    "ETL_deposition_synthesis_atmosphere": "Null",
    "ETL_deposition_synthesis_atmosphere_pressure": "Null",
    "ETL_deposition_synthesis_atmosphere_relative_humidity": "Null",
    "ETL_deposition_spin_coating_speed": "1500 rpm",
    "ETL_deposition_spin_coating_time": "40 s",
    "ETL_deposition_thermal_annealing_temperature": "450 °C/500 °C",
    "ETL_deposition_thermal_annealing_time": "60 min",
    "Perovskite_dimension": "3D",
    "Perovskite_thickness": "600 nm",
    "Perovskite_composition_long_form": "FAPbI3",
    "Perovskite_additive_compound": "MACl;MDACl2;TOP",
    "Perovskite_additive_concentration": "0.50;98%;0.28 mol %",
    "Perovskite_bandgap": "1.54 eV",
    "Perovskite_deposition_method": "Spin-coating",
    "Perovskite_deposition_sequential_spin_coating": "False",
    "Perovskite_deposition_spin_coating_antisolvent": "Ethyl ether",
    "Perovskite_deposition_reaction_solutions_compounds": "FAPbI3;MDACl2;MACl",
    "Perovskite_deposition_reaction_solutions_concentrations": "1:0.038:0.50 molar ratio",
    "Perovskite_deposition_final_solutions_concentration_before_deposition": "Null",
    "Perovskite_deposition_solvents_compound": "DMF;DMSO",
    "Perovskite_deposition_solvents_mixing_ratio": "8:1 v/v",
    "Perovskite_deposition_synthesis_atmosphere": "Null",
    "Perovskite_deposition_synthesis_atmosphere_pressure": "Null",
    "Perovskite_deposition_synthesis_atmosphere_relative_humidity": "Null",
    "Perovskite_deposition_spin_coating_speed": "1000 rpm;5000 rpm",
    "Perovskite_deposition_spin_coating_time": "5 s;15 s",
    "Perovskite_deposition_thermal_annealing_atmosphere": "Null",
    "Perovskite_deposition_thermal_annealing_temperature": "150 °C;100 °C",
    "Perovskite_deposition_thermal_annealing_time": "15 min;15 min",
    "Perovskite_surface_treatment_material": "PEAI",
    "Perovskite_surface_treatment_method": "Spin-coating",
    "Perovskite_surface_treatment_solution_concentration": "15 mM",
    "Perovskite_surface_treatment_solvents_compound": "2-propanol",
    "Perovskite_surface_treatment_synthesis_atmosphere": "Null",
    "Perovskite_surface_treatment_synthesis_atmosphere_pressure": "Null",
    "Perovskite_surface_treatment_synthesis_atmosphere_relative_humidity": "Null",
    "Perovskite_surface_treatment_deposition_spin_coating_speed": "5000 rpm",
    "Perovskite_surface_treatment_deposition_spin_coating_time": "Null",
    "Perovskite_surface_treatment_deposition_thermal_annealing_temperature": "Null",
    "Perovskite_surface_treatment_deposition_thermal_annealing_time": "Null",
    "HTL_thickness": "Null",
    "HTL_stack_sequence": "spiro-OMeTAD",
    "HTL_additive_compound": "t-BP;Li-TFSI;Co-TFSI",
    "HTL_additive_concentration": "39.5 mL;23 mL;9 mL",
    "HTL_deposition_method": "Spin-Coating",
    "HTL_deposition_solution_concentration": "94 mg/mL",
    "HTL_deposition_solvents_compound": "Chlorobenzene",
    "HTL_deposition_synthesis_atmosphere": "Null",
    "HTL_deposition_synthesis_atmosphere_pressure": "Null",
    "HTL_deposition_synthesis_atmosphere_relative_humidity": "Null",
    "HTL_deposition_spin_coating_speed": "3000 rpm",
    "HTL_deposition_spin_coating_time": "30 s",
    "HTL_deposition_thermal_annealing_temperature": "Null",
    "HTL_deposition_thermal_annealing_time": "Null",
    "Backcontact_thickness": "70 nm",
    "Beckcontact_deposition_method": "Thermal evaporation",
    "Backcontact_deposition_atmosphere_pressure": "Null",
    "Encapsulation_method": "Null",
    "Encapsulation_atmosphere": "Null",
    "JV_measured_device_matching": "True",
    "JV_measured_reverse_scan_Voc": "1.172 V",
    "JV_measured_reverse_scan_Jsc": "26.30 mA/cm2",
    "JV_measured_reverse_scan_FF": "79.2 %",
    "JV_measured_reverse_scan_PCE": "24.9 %",
    "JV_measured_forward_scan_Voc": "Null",
    "JV_measured_forward_scan_Jsc": "Null",
    "JV_measured_forward_scan_FF": "Null",
    "JV_measured_forward_scan_PCE": "Null",
    "JV_measured_light_spectra": "AM1.5G",
    "JV_measured_light_spectra_intensity": "100 mW/cm2",
    "JV_measured_scan_speed": "Null",
    "JV_measured_scan_delay_time": "Null",
    "JV_certified_PCE": "24.4",
    "Stabilized_measured_PCE": "Null",
    "Stabilized_certified_PCE": "Null",
    "Stability_test_device_matching": "Null",
    "Stability_test_temperature": "Null",
    "Stability_test_atmosphere": "Null",
    "Stability_test_light_spectra": "Null",
    "Stability_test_light_intensity": "Null",
    "Stability_test_relative_humidity": "Null",
    "Stability_PCE_after_time": "Null",
    "Stability_PCE_after_time_value": "Null"
}

File: dataset/2021-2025/10.1016_j.joule.2022.06.031/Device_BestPCE_Gemini_1.5_pro_10.1016_j.joule.2022.06.031.json
{
  "Ref_DOI": "10.1016/j.joule.2022.06.031",
  "Ref_journal": "Joule",
  "Ref_publication_year": "2022",
  "Ref_title": "Relaxation of externally strained halide perovskite thin layers with neutral ligands",
  "Cell_architecture": "NIP",
  "Cell_stack_sequence": "FTO/c-TiO2/ns-TiO2/Perovskite/Spiro-OMeTAD/Au",
  "Cell_area_measured": "Null",
  "ETL_thickness": "Null",
  "ETL_stack_sequence": "c-TiO2/ns-TiO2",
  "ETL_additive_compound": "Null",
  "ETL_additive_concentration": "Null",
  "ETL_deposition_method": "Spray pyrolysis/Spin-coating",
  "ETL_deposition_solution_concentration": "20 mM/Null",
  "ETL_deposition_solvents_compound": "Isopropanol/2-Methoxyethanol;terpineol",
  "ETL_deposition_synthesis_atmosphere": "Null",
  "ETL_deposition_synthesis_atmosphere_pressure": "Null",
  "ETL_deposition_synthesis_atmosphere_relative_humidity": "Null",
  "ETL_deposition_spin_coating_speed": "1500 rpm",
  "ETL_deposition_spin_coating_time": "40 s",
  "ETL_deposition_thermal_annealing_temperature": "450 °C/500 °C",
  "ETL_deposition_thermal_annealing_time": "Null/1 h",
  "Perovskite_dimension": "3D",
  "Perovskite_thickness": "600 nm",
  "Perovskite_composition_long_form": "FAPbI3",
  "Perovskite_additive_compound": "MACl;MDACl2;TOP",
  "Perovskite_additive_concentration": "50 mol%;3.8 mol%;0.28 mol%",
  "Perovskite_bandgap": "1.541 eV",
  "Perovskite_deposition_method": "Spin-coating",
  "Perovskite_deposition_sequential_spin_coating": false,
  "Perovskite_deposition_spin_coating_antisolvent": "Ethyl ether",
  "Perovskite_deposition_reaction_solutions_compounds": "FAI;MDACl2;MACl;PbI2",
  "Perovskite_deposition_reaction_solutions_concentrations": "Null",
  "Perovskite_deposition_final_solutions_concentration_before_deposition": "Null",
  "Perovskite_deposition_solvents_compound": "DMF;DMSO",
  "Perovskite_deposition_solvents_mixing_ratio": "8:1 v/v",
  "Perovskite_deposition_synthesis_atmosphere": "Null",
  "Perovskite_deposition_synthesis_atmosphere_pressure": "Null",
  "Perovskite_deposition_synthesis_atmosphere_relative_humidity": "Null",
  "Perovskite_deposition_spin_coating_speed": "1000 rpm;5000 rpm",
  "Perovskite_deposition_spin_coating_time": "5 s;15 s",
  "Perovskite_deposition_thermal_annealing_atmosphere": "Null",
  "Perovskite_deposition_thermal_annealing_temperature": "150 °C;100 °C",
  "Perovskite_deposition_thermal_annealing_time": "15 min;15 min",
  "Perovskite_surface_treatment_material": "PEAI",
  "Perovskite_surface_treatment_method": "Spin-coating",
  "Perovskite_surface_treatment_solution_concentration": "15 mM",
  "Perovskite_surface_treatment_solvents_compound": "2-propanol",
  "Perovskite_surface_treatment_synthesis_atmosphere": "Null",
  "Perovskite_surface_treatment_synthesis_atmosphere_pressure": "1 atm",
  "Perovskite_surface_treatment_synthesis_atmosphere_relative_humidity": "Null",
  "Perovskite_surface_treatment_deposition_spin_coating_speed": "5000 rpm",
  "Perovskite_surface_treatment_deposition_spin_coating_time": "Null",
  "Perovskite_surface_treatment_deposition_thermal_annealing_temperature": "Null",
  "Perovskite_surface_treatment_deposition_thermal_annealing_time": "Null",
  "HTL_thickness": "Null",
  "HTL_stack_sequence": "Spiro-OMeTAD",
  "HTL_additive_compound": "tBP;Li-TFSI;Co-TFSI",
  "HTL_additive_concentration": "39.5 mL;23 mL;9 mL",
  "HTL_deposition_method": "Spin-coating",
  "HTL_deposition_solution_concentration": "94 mg/mL",
  "HTL_deposition_solvents_compound": "Chlorobenzene",
  "HTL_deposition_synthesis_atmosphere": "Null",
  "HTL_deposition_synthesis_atmosphere_pressure": "1 atm",
  "HTL_deposition_synthesis_atmosphere_relative_humidity": "Null",
  "HTL_deposition_spin_coating_speed": "3000 rpm",
  "HTL_deposition_spin_coating_time": "30 s",
  "HTL_deposition_thermal_annealing_temperature": "Null",
  "HTL_deposition_thermal_annealing_time": "Null",
  "Backcontact_thickness": "70 nm",
  "Beckcontact_deposition_method": "Thermal evaporation",
  "Backcontact_deposition_atmosphere_pressure": "Null",
  "Encapsulation_method": "Null",
  "Encapsulation_atmosphere": "Null",
  "JV_measured_device_matching": true,
  "JV_measured_reverse_scan_Voc": "Null",
  "JV_measured_reverse_scan_Jsc": "Null",
  "JV_measured_reverse_scan_FF": "Null",
  "JV_measured_reverse_scan_PCE": "24.9%",
  "JV_measured_forward_scan_Voc": "Null",
  "JV_measured_forward_scan_Jsc": "Null",
  "JV_measured_forward_scan_FF": "Null",
  "JV_measured_forward_scan_PCE": "Null",
  "JV_measured_light_spectra": "AM1.5G",
  "JV_measured_light_spectra_intensity": "100 mW/cm2",
  "JV_measured_scan_speed": "Null",
  "JV_measured_scan_delay_time": "Null",
  "JV_certified_PCE": "24.4%",
  "Stabilized_measured_PCE": "24.4%",
  "Stabilized_certified_PCE": "Null",
  "Stability_test_device_matching": "Null",
  "Stability_test_temperature": "Null",
  "Stability_test_atmosphere": "Null",
  "Stability_test_light_spectra": "Null",
  "Stability_test_light_intensity": "Null",
  "Stability_test_relative_humidity": "Null",
  "Stability_PCE_after_time": "Null",
  "Stability_PCE_after_time_value": "Null"
}
