Repository: jiayijdong/PSCbench

# PSCbench


**PSCbench** is a novel benchmark for materials science research-level scientific
dataset curation sourced from published journals. The benchmark is designed to evaluate the complex classification capabilities,
strong domain knowledge, and advanced calculation skills of LLMs.

## Data


The PSCbench dataset is under dataset folder in json file format. Each file is list of dictionary and can be extracted using following scripts.
Each file stands for one published journal, which is fully elaborated in the paper. 

```
with open("./dataset/retroactive/{}.json".format(subject), encoding='utf-8') as json_file:
    problems=json.load(json_file)
```

File: dataset/2021-2025/10.1016_j.joule.2022.06.031/Device_BestPCE_Gemini_2.0_Flash_10.1016_j.joule.2022.06.031.json
{
  "Ref_DOI": "10.1016/j.joule.2022.06.031",
  "Ref_journal": "Joule",
  "Ref_publication_year": "2022",
  "Ref_title": "Relaxation of externally strained halide perovskite thin layers with neutral ligands",
  "Cell_architecture": "NIP",
  "Cell_stack_sequence": "glass/FTO/compact-TiO2/nanostructured (ns)-TiO2/perovskite/spiro-OMeTAD/Au",
  "Cell_area_measured": "Null",
  "ETL_thickness": "Null",
  "ETL_stack_sequence": "compact-TiO2/nanostructured (ns)-TiO2",
  "ETL_additive_compound": "Null",
  "ETL_additive_concentration": "Null",
  "ETL_deposition_method": "Spray pyrolysis/Spin-coating",
  "ETL_deposition_solution_concentration": "20 mM/Null",
  "ETL_deposition_solvents_compound": "isopropanol/2ME;terpineol",
  "ETL_deposition_synthesis_atmosphere": "Air",
  "ETL_deposition_synthesis_atmosphere_pressure": "1 atm",
  "ETL_deposition_synthesis_atmosphere_relative_humidity": "Null",
  "ETL_deposition_spin_coating_speed": "1500 rpm",
  "ETL_deposition_spin_coating_time": "40 s",
  "ETL_deposition_thermal_annealing_temperature": "450 °C/500 °C",
  "ETL_deposition_thermal_annealing_time": "Null/1 h",
  "Perovskite_dimension": "3D",
  "Perovskite_thickness": "600 nm",
  "Perovskite_composition_long_form": "FAPbI3",
  "Perovskite_additive_compound": "MDACl2; MACl; TOP",
  "Perovskite_additive_concentration": "3.8 mol %; 50 mol %; 0.28 mol %",
  "Perovskite_bandgap": "1.541 eV",
  "Perovskite_deposition_method": "Spin-coating",
  "Perovskite_deposition_sequential_spin_coating": "False",
  "Perovskite_deposition_spin_coating_antisolvent": "ethyl ether",
  "Perovskite_deposition_reaction_solutions_compounds": "FAI; PbI2; MDACl2; MACl; TOP",
  "Perovskite_deposition_reaction_solutions_concentrations": "Null",
  "Perovskite_deposition_final_solutions_concentration_before_deposition": "Null",
  "Perovskite_deposition_solvents_compound": "DMF; DMSO",
  "Perovskite_deposition_solvents_mixing_ratio": "8:1",
  "Perovskite_deposition_synthesis_atmosphere": "Null",
  "Perovskite_deposition_synthesis_atmosphere_pressure": "Null",
  "Perovskite_deposition_synthesis_atmosphere_relative_humidity": "Null",
  "Perovskite_deposition_spin_coating_speed": "1,000 rpm; 5,000 rpm",
  "Perovskite_deposition_spin_coating_time": "5 s; 15 s",
  "Perovskite_deposition_thermal_annealing_atmosphere": "Null",
  "Perovskite_deposition_thermal_annealing_temperature": "150 °C; 100 °C",
  "Perovskite_deposition_thermal_annealing_time": "15 min; 15 min",
  "Perovskite_surface_treatment_material": "PEAI",
  "Perovskite_surface_treatment_method": "Spin-coating",
  "Perovskite_surface_treatment_solution_concentration": "15 mM",
  "Perovskite_surface_treatment_solvents_compound": "2-propanol",
  "Perovskite_surface_treatment_synthesis_atmosphere": "Null",
  "Perovskite_surface_treatment_synthesis_atmosphere_pressure": "Null",
  "Perovskite_surface_treatment_synthesis_atmosphere_relative_humidity": "Null",
  "Perovskite_surface_treatment_deposition_spin_coating_speed": "5,000 rpm",
  "Perovskite_surface_treatment_deposition_spin_coating_time": "Null",
  "Perovskite_surface_treatment_deposition_thermal_annealing_temperature": "Null",
  "Perovskite_surface_treatment_deposition_thermal_annealing_time": "Null",
  "HTL_thickness": "Null",
  "HTL_stack_sequence": "Null",
  "HTL_additive_compound": "t-BP; Li-TFSI; Co-TFSI salt",
  "HTL_additive_concentration": "39.5 mL; 520 mg/mL; 375 mg/mL",
  "HTL_deposition_method": "Spin-coating",
  "HTL_deposition_solution_concentration": "94 mg/mL",
  "HTL_deposition_solvents_compound": "chlorobenzene",
  "HTL_deposition_synthesis_atmosphere": "Null",
  "HTL_deposition_synthesis_atmosphere_pressure": "Null",
  "HTL_deposition_synthesis_atmosphere_relative_humidity": "Null",
  "HTL_deposition_spin_coating_speed": "3,000 rpm",
  "HTL_deposition_spin_coating_time": "30 s",
  "HTL_deposition_thermal_annealing_temperature": "Null",
  "HTL_deposition_thermal_annealing_time": "Null",
  "Backcontact_thickness": "70 nm",
  "Beckcontact_deposition_method": "Thermal evaporation",
  "Backcontact_deposition_atmosphere_pressure": "Null",
  "Encapsulation_method": "antireflective coating",
  "Encapsulation_atmosphere": "Null",
  "JV_measured_device_matching": "True",
  "JV_measured_reverse_scan_Voc": "Null",
  "JV_measured_reverse_scan_Jsc": "Null",
  "JV_measured_reverse_scan_FF": "Null",
  "JV_measured_reverse_scan_PCE": "Null",
  "JV_measured_forward_scan_Voc": "Null",
  "JV_measured_forward_scan_Jsc": "Null",
  "JV_measured_forward_scan_FF": "Null",
  "JV_measured_forward_scan_PCE": "Null",
  "JV_measured_light_spectra": "AM 1.5",
  "JV_measured_light_spectra_intensity": "100 mW/cm2",
  "JV_measured_scan_speed": "Null",
  "JV_measured_scan_delay_time": "Null",
  "JV_certified_PCE": "24.4",
  "Stabilized_measured_PCE": "24.4",
  "Stabilized_certified_PCE": "Null",
  "Stability_test_device_matching": "Null",
  "Stability_test_temperature": "Null",
  "Stability_test_atmosphere": "Null",
  "Stability_test_light_spectra": "Null",
  "Stability_test_light_intensity": "Null",
  "Stability_test_relative_humidity": "Null",
  "Stability_PCE_after_time": "Null",
  "Stability_PCE_after_time_value": "Null"
}

File: dataset/2021-2025/10.1016_j.joule.2022.06.031/Device_BestPCE_Gemini_2.5_Flash_10.1016_j.joule.2022.06.031.json
{
  "Ref_DOI": "10.1016/j.joule.2022.06.031",
  "Ref_journal": "Joule",
  "Ref_publication_year": "2022",
  "Ref_title": "Relaxation of externally strained halide perovskite thin layers with neutral ligands",
  "Cell_architecture": "NIP",
  "Cell_stack_sequence": "FTO/compact-TiO2/nanostructured-TiO2/Perovskite/spiro-OMeTAD/Au",
  "Cell_area_measured": "Null",
  "ETL_thickness": "Null",
  "ETL_stack_sequence": "compact-TiO2/nanostructured-TiO2",
  "ETL_additive_compound": "Null",
  "ETL_additive_concentration": "Null",
  "ETL_deposition_method": "Spray pyrolysis/Spin-coating",
  "ETL_deposition_solution_concentration": "20 mM/Null",
  "ETL_deposition_solvents_compound": "Isopropanol/2-methoxyethanol;terpineol",
  "ETL_deposition_synthesis_atmosphere": "Null",
  "ETL_deposition_synthesis_atmosphere_pressure": "Null",
  "ETL_deposition_synthesis_atmosphere_relative_humidity": "Null",
  "ETL_deposition_spin_coating_speed": "Null/1500 rpm",
  "ETL_deposition_spin_coating_time": "Null/40 s",
  "ETL_deposition_thermal_annealing_temperature": "450°C/500°C",
  "ETL_deposition_thermal_annealing_time": "Null/1 h",
  "Perovskite_dimension": "3D",
  "Perovskite_thickness": "600 nm",
  "Perovskite_composition_long_form": "FAPbI3",
  "Perovskite_additive_compound": "MDACl2; MACl; TOP",
  "Perovskite_additive_concentration": "0.038 mol%; 50 mol%; 0.28 mol%",
  "Perovskite_bandgap": "1.541 eV",
  "Perovskite_deposition_method": "Spin-coating",
  "Perovskite_deposition_sequential_spin_coating": "False",
  "Perovskite_deposition_spin_coating_antisolvent": "Ethyl ether",
  "Perovskite_deposition_reaction_solutions_compounds": "FAPbI3",
  "Perovskite_deposition_reaction_solutions_concentrations": "Null",
  "Perovskite_deposition_final_solutions_concentration_before_deposition": "Null",
  "Perovskite_deposition_solvents_compound": "DMF; DMSO",
  "Perovskite_deposition_solvents_mixing_ratio": "8:1 v/v",
  "Perovskite_deposition_synthesis_atmosphere": "Null",
  "Perovskite_deposition_synthesis_atmosphere_pressure": "Null",
  "Perovskite_deposition_synthesis_atmosphere_relative_humidity": "Null",
  "Perovskite_deposition_spin_coating_speed": "1000 rpm; 5000 rpm",
  "Perovskite_deposition_spin_coating_time": "5 s; 15 s",
  "Perovskite_deposition_thermal_annealing_atmosphere": "Null",
  "Perovskite_deposition_thermal_annealing_temperature": "150°C; 100°C",
  "Perovskite_deposition_thermal_annealing_time": "15 min; 15 min",
  "Perovskite_surface_treatment_material": "PEAI",
  "Perovskite_surface_treatment_method": "Spin-coating",
  "Perovskite_surface_treatment_solution_concentration": "15 mM",
  "Perovskite_surface_treatment_solvents_compound": "2-propanol",
  "Perovskite_surface_treatment_synthesis_atmosphere": "Null",
  "Perovskite_surface_treatment_synthesis_atmosphere_pressure": "Null",
  "Perovskite_surface_treatment_synthesis_atmosphere_relative_humidity": "Null",
  "Perovskite_surface_treatment_deposition_spin_coating_speed": "5000 rpm",
  "Perovskite_surface_treatment_deposition_spin_coating_time": "Null",
  "Perovskite_surface_treatment_deposition_thermal_annealing_temperature": "Null",
  "Perovskite_surface_treatment_deposition_thermal_annealing_time": "Null",
  "HTL_thickness": "Null",
  "HTL_stack_sequence": "spiro-OMeTAD",
  "HTL_additive_compound": "t-BP; Li-TFSI; Co-TFSI salt",
  "HTL_additive_concentration": "Null; 520 mg/mL; 375 mg/mL",
  "HTL_deposition_method": "Spin-coating",
  "HTL_deposition_solution_concentration": "94 mg/mL",
  "HTL_deposition_solvents_compound": "Chlorobenzene",
  "HTL_deposition_synthesis_atmosphere": "Null",
  "HTL_deposition_synthesis_atmosphere_pressure": "Null",
  "HTL_deposition_synthesis_atmosphere_relative_humidity": "Null",
  "HTL_deposition_spin_coating_speed": "3000 rpm",
  "HTL_deposition_spin_coating_time": "30 s",
  "HTL_deposition_thermal_annealing_temperature": "Null",
  "HTL_deposition_thermal_annealing_time": "Null",
  "Backcontact_thickness": "70 nm",
  "Beckcontact_deposition_method": "Thermal evaporation",
  "Backcontact_deposition_atmosphere_pressure": "Null",
  "Encapsulation_method": "Null",
  "Encapsulation_atmosphere": "Null",
  "JV_measured_device_matching": "True",
  "JV_measured_reverse_scan_Voc": "1.172 V",
  "JV_measured_reverse_scan_Jsc": "26.30 mA/cm2",
  "JV_measured_reverse_scan_FF": "79.2 %",
  "JV_measured_reverse_scan_PCE": "24.4 %",
  "JV_measured_forward_scan_Voc": "Null",
  "JV_measured_forward_scan_Jsc": "Null",
  "JV_measured_forward_scan_FF": "Null",
  "JV_measured_forward_scan_PCE": "Null",
  "JV_measured_light_spectra": "AM 1.5",
  "JV_measured_light_spectra_intensity": "100 mW/cm2",
  "JV_measured_scan_speed": "Null",
  "JV_measured_scan_delay_time": "Null",
  "JV_certified_PCE": "Null",
  "Stabilized_measured_PCE": "24.4 %",
  "Stabilized_certified_PCE": "24.4 %",
  "Stability_test_device_matching": "True",
  "Stability_test_temperature": "Null",
  "Stability_test_atmosphere": "Null",
  "Stability_test_light_spectra": "Null",
  "Stability_test_light_intensity": "Null",
  "Stability_test_relative_humidity": "Null",
  "Stability_PCE_after_time": "Null",
  "Stability_PCE_after_time_value": "Null"
}

File: dataset/2021-2025/10.1016_j.joule.2022.06.031/Device_BestPCE_claude_haiku_10.1016_j.joule.2022.06.031.json
{
  "Ref_DOI": "10.1016/j.joule.2022.06.031",
  "Ref_journal": "Joule",
  "Ref_publication_year": "2022",
  "Ref_title": "Relaxation of externally strained halide perovskite thin layers with neutral ligands",
  "Cell_architecture": "NIP",
  "Cell_stack_sequence": "Glass/FTO/c-TiO2/ns-TiO2/Perovskite/Spiro-OMeTAD/Au",
  "Cell_area_measured": "Null",
  "ETL_thickness": "Null",
  "ETL_stack_sequence": "c-TiO2/ns-TiO2",
  "ETL_additive_compound": "Null",
  "ETL_additive_concentration": "Null",
  "ETL_deposition_method": "Spray pyrolysis/Spin-coating",
  "ETL_deposition_solution_concentration": "Null",
  "ETL_deposition_solvents_compound": "Null",
  "ETL_deposition_synthesis_atmosphere": "Air",
  "ETL_deposition_synthesis_atmosphere_pressure": "1 atm",
  "ETL_deposition_synthesis_atmosphere_relative_humidity": "Null",
  "ETL_deposition_spin_coating_speed": "1500 rpm",
  "ETL_deposition_spin_coating_time": "40 s",
  "ETL_deposition_thermal_annealing_temperature": "450/500 °C",
  "ETL_deposition_thermal_annealing_time": "Null/1 h",
  "Perovskite_dimension": "3D",
  "Perovskite_thickness": "Null",
  "Perovskite_composition_long_form": "FAPbI3",
  "Perovskite_additive_compound": "MACl;TOP",
  "Perovskite_additive_concentration": "50 mol%;0.28 mol%",
  "Perovskite_bandgap": "1.54 eV",
  "Perovskite_deposition_method": "Spin-coating",
  "Perovskite_deposition_sequential_spin_coating": "False",
  "Perovskite_deposition_spin_coating_antisolvent": "Ethyl ether",
  "Perovskite_deposition_reaction_solutions_compounds": "FAPbI3;MDAcl2;MACl",
  "Perovskite_deposition_reaction_solutions_concentrations": "Null",
  "Perovskite_deposition_final_solutions_concentration_before_deposition": "Null",
  "Perovskite_deposition_solvents_compound": "DMF;DMSO",
  "Perovskite_deposition_solvents_mixing_ratio": "8:1",
  "Perovskite_deposition_synthesis_atmosphere": "Null",
  "Perovskite_deposition_synthesis_atmosphere_pressure": "1 atm",
  "Perovskite_deposition_synthesis_atmosphere_relative_humidity": "Null",
  "Perovskite_deposition_spin_coating_speed": "1000 rpm;5000 rpm",
  "Perovskite_deposition_spin_coating_time": "5 s;15 s",
  "Perovskite_deposition_thermal_annealing_atmosphere": "Air",
  "Perovskite_deposition_thermal_annealing_temperature": "150 °C;100 °C",
  "Perovskite_deposition_thermal_annealing_time": "15 min;15 min",
  "Perovskite_surface_treatment_material": "PEAI",
  "Perovskite_surface_treatment_method": "Spin-coating",
  "Perovskite_surface_treatment_solution_concentration": "15 mM",
  "Perovskite_surface_treatment_solvents_compound": "2-propanol",
  "Perovskite_surface_treatment_synthesis_atmosphere": "Null",
  "Perovskite_surface_treatment_synthesis_atmosphere_pressure": "1 atm",
  "Perovskite_surface_treatment_synthesis_atmosphere_relative_humidity": "Null",
  "Perovskite_surface_treatment_deposition_spin_coating_speed": "5000 rpm",
  "Perovskite_surface_treatment_deposition_spin_coating_time": "Null",
  "Perovskite_surface_treatment_deposition_thermal_annealing_temperature": "Null",
  "Perovskite_surface_treatment_deposition_thermal_annealing_time": "Null",
  "HTL_thickness": "Null",
  "HTL_stack_sequence": "Spiro-OMeTAD",
  "HTL_additive_compound": "t-BP;Li-TFSI;Co-TFSI",
  "HTL_additive_concentration": "Null",
  "HTL_deposition_method": "Spin-coating",
  "HTL_deposition_solution_concentration": "94 mg/mL",
  "HTL_deposition_solvents_compound": "Chlorobenzene",
  "HTL_deposition_synthesis_atmosphere": "Null",
  "HTL_deposition_synthesis_atmosphere_pressure": "1 atm",
  "HTL_deposition_synthesis_atmosphere_relative_humidity": "Null",
  "HTL_deposition_spin_coating_speed": "3000 rpm",
  "HTL_deposition_spin_coating_time": "30 s",
  "HTL_deposition_thermal_annealing_temperature": "Null",
  "HTL_deposition_thermal_annealing_time": "Null",
  "Backcontact_thickness": "70 nm",
  "Beckcontact_deposition_method": "Thermal evaporation",
  "Backcontact_deposition_atmosphere_pressure": "Null",
  "Encapsulation_method": "Null",
  "Encapsulation_atmosphere": "Null",
  "JV_measured_device_matching": "True",
  "JV_measured_reverse_scan_Voc": "1.172 V",
  "JV_measured_reverse_scan_Jsc": "26.30 mA/cm2",
  "JV_measured_reverse_scan_FF": "79.2 %",
  "JV_measured_reverse_scan_PCE": "24.9 %",
  "JV_measured_forward_scan_Voc": "Null",
  "JV_measured_forward_scan_Jsc": "Null",
  "JV_measured_forward_scan_FF": "Null",
  "JV_measured_forward_scan_PCE": "Null",
  "JV_measured_light_spectra": "AM1.5G",
  "JV_measured_light_spectra_intensity": "100 mW/cm2",
  "JV_measured_scan_speed": "Null",
  "JV_measured_scan_delay_time": "Null",
  "JV_certified_PCE": "24.4 %",
  "Stabilized_measured_PCE": "24.4 %",
  "Stabilized_certified_PCE": "Null",
  "Stability_test_device_matching": "Null",
  "Stability_test_temperature": "Null",
  "Stability_test_atmosphere": "Null",
  "Stability_test_light_spectra": "Null",
  "Stability_test_light_intensity": "Null",
  "Stability_test_relative_humidity": "Null",
  "Stability_PCE_after_time": "Null",
  "Stability_PCE_after_time_value": "Null"
}

File: dataset/2021-2025/10.1016_j.joule.2022.06.031/Device_BestPCE_gpt4o_10.1016_j.joule.2022.06.031.json
{
  "Ref_DOI": "10.1016/j.joule.2022.06.031",
  "Ref_journal": "Joule",
  "Ref_publication_year": "2022",
  "Ref_title": "Relaxation of externally strained halide perovskite thin layers with neutral ligands",
  "Cell_architecture": "NIP",
  "Cell_stack_sequence": "FTO/compact-TiO2/nanostructured-TiO2/perovskite/spiro-OMeTAD/Au",
  "Cell_area_measured": "Null",
  "ETL_thickness": "Null",
  "ETL_stack_sequence": "compact-TiO2/nanostructured-TiO2",
  "ETL_additive_compound": "Null",
  "ETL_additive_concentration": "Null",
  "ETL_deposition_method": "Spray pyrolysis/spin-coating",
  "ETL_deposition_solution_concentration": "20 mM/Null",
  "ETL_deposition_solvents_compound": "Isopropanol/2-methoxyethanol;terpineol",
  "ETL_deposition_synthesis_atmosphere": "Null",
  "ETL_deposition_synthesis_atmosphere_pressure": "Null",
  "ETL_deposition_synthesis_atmosphere_relative_humidity": "Null",
  "ETL_deposition_spin_coating_speed": "Null/1500 rpm",
  "ETL_deposition_spin_coating_time": "Null/40 s",
  "ETL_deposition_thermal_annealing_temperature": "450 °C/500 °C",
  "ETL_deposition_thermal_annealing_time": "Null/60 min",
  "Perovskite_dimension": "3D",
  "Perovskite_thickness": "600 nm",
  "Perovskite_composition_long_form": "FAPbI3",
  "Perovskite_additive_compound": "MACl;TOP",
  "Perovskite_additive_concentration": "50 mol%;0.28 mol%",
  "Perovskite_bandgap": "1.54 eV",
  "Perovskite_deposition_method": "Spin-coating",
  "Perovskite_deposition_sequential_spin_coating": "False",
  "Perovskite_deposition_spin_coating_antisolvent": "Ethyl ether",
  "Perovskite_deposition_reaction_solutions_compounds": "FAPbI3;MDACl2;MACl",
  "Perovskite_deposition_reaction_solutions_concentrations": "1;0.038;0.50",
  "Perovskite_deposition_final_solutions_concentration_before_deposition": "Null",
  "Perovskite_deposition_solvents_compound": "DMF;DMSO",
  "Perovskite_deposition_solvents_mixing_ratio": "8:1",
  "Perovskite_deposition_synthesis_atmosphere": "Null",
  "Perovskite_deposition_synthesis_atmosphere_pressure": "Null",
  "Perovskite_deposition_synthesis_atmosphere_relative_humidity": "Null",
  "Perovskite_deposition_spin_coating_speed": "1000 rpm;5000 rpm",
  "Perovskite_deposition_spin_coating_time": "5 s;15 s",
  "Perovskite_deposition_thermal_annealing_atmosphere": "Null",
  "Perovskite_deposition_thermal_annealing_temperature": "150 °C;100 °C",
  "Perovskite_deposition_thermal_annealing_time": "15 min;15 min",
  "Perovskite_surface_treatment_material": "PEAI",
  "Perovskite_surface_treatment_method": "Spin-coating",
  "Perovskite_surface_treatment_solution_concentration": "15 mM",
  "Perovskite_surface_treatment_solvents_compound": "2-propanol",
  "Perovskite_surface_treatment_synthesis_atmosphere": "Null",
  "Perovskite_surface_treatment_synthesis_atmosphere_pressure": "Null",
  "Perovskite_surface_treatment_synthesis_atmosphere_relative_humidity": "Null",
  "Perovskite_surface_treatment_deposition_spin_coating_speed": "5000 rpm",
  "Perovskite_surface_treatment_deposition_spin_coating_time": "Null",
  "Perovskite_surface_treatment_deposition_thermal_annealing_temperature": "Null",
  "Perovskite_surface_treatment_deposition_thermal_annealing_time": "Null",
  "HTL_thickness": "Null",
  "HTL_stack_sequence": "spiro-OMeTAD",
  "HTL_additive_compound": "Li-TFSI;tBP;Co-TFSI",
  "HTL_additive_concentration": "520 mg/mL;39.5 mL;375 mg/mL",
  "HTL_deposition_method": "Spin-coating",
  "HTL_deposition_solution_concentration": "94 mg/mL",
  "HTL_deposition_solvents_compound": "Chlorobenzene",
  "HTL_deposition_synthesis_atmosphere": "Null",
  "HTL_deposition_synthesis_atmosphere_pressure": "Null",
  "HTL_deposition_synthesis_atmosphere_relative_humidity": "Null",
  "HTL_deposition_spin_coating_speed": "3000 rpm",
  "HTL_deposition_spin_coating_time": "30 s",
  "HTL_deposition_thermal_annealing_temperature": "Null",
  "HTL_deposition_thermal_annealing_time": "Null",
  "Backcontact_thickness": "70 nm",
  "Beckcontact_deposition_method": "Thermal evaporation",
  "Backcontact_deposition_atmosphere_pressure": "Null",
  "Encapsulation_method": "Null",
  "Encapsulation_atmosphere": "Null",
  "JV_measured_device_matching": "True",
  "JV_measured_reverse_scan_Voc": "1.172 V",
  "JV_measured_reverse_scan_Jsc": "26.30 mA/cm2",
  "JV_measured_reverse_scan_FF": "79.2 %",
  "JV_measured_reverse_scan_PCE": "24.9 %",
  "JV_measured_forward_scan_Voc": "Null",
  "JV_measured_forward_scan_Jsc": "Null",
  "JV_measured_forward_scan_FF": "Null",
  "JV_measured_forward_scan_PCE": "Null",
  "JV_measured_light_spectra": "AM1.5G",
  "JV_measured_light_spectra_intensity": "100 mW/cm2",
  "JV_measured_scan_speed": "Null",
  "JV_measured_scan_delay_time": "Null",
  "JV_certified_PCE": "24.4",
  "Stabilized_measured_PCE": "24.4",
  "Stabilized_certified_PCE": "Null",
  "Stability_test_device_matching": "Null",
  "Stability_test_temperature": "Null",
  "Stability_test_atmosphere": "Null",
  "Stability_test_light_spectra": "Null",
  "Stability_test_light_intensity": "Null",
  "Stability_test_relative_humidity": "Null",
  "Stability_PCE_after_time": "Null",
  "Stability_PCE_after_time_value": "Null"
}

File: dataset/2021-2025/10.1016_j.joule.2022.06.031/Device_BestPCE_gpt4o_mini_10.1016_j.joule.2022.06.031.json
{
  "Ref_DOI": "10.1016/j.joule.2022.06.031",
  "Ref_journal": "Joule",
  "Ref_publication_year": "2022",
  "Ref_title": "Relaxation of externally strained halide perovskite thin layers with neutral ligands",
  "Cell_architecture": "NIP",
  "Cell_stack_sequence": "FTO/compact-TiO2/nanostructured-TiO2/perovskite/spiro-OMeTAD/Au",
  "Cell_area_measured": "1 cm²",
  "ETL_thickness": "Null",
  "ETL_stack_sequence": "Null",
  "ETL_additive_compound": "Null",
  "ETL_additive_concentration": "Null",
  "ETL_deposition_method": "Spin-coating",
  "ETL_deposition_solution_concentration": "Null",
  "ETL_deposition_solvents_compound": "Null",
  "ETL_deposition_synthesis_atmosphere": "Air",
  "ETL_deposition_synthesis_atmosphere_pressure": "1 atm",
  "ETL_deposition_synthesis_atmosphere_relative_humidity": "Null",
  "ETL_deposition_spin_coating_speed": "Null",
  "ETL_deposition_spin_coating_time": "Null",
  "ETL_deposition_thermal_annealing_temperature": "Null",
  "ETL_deposition_thermal_annealing_time": "Null",
  "Perovskite_dimension": "3D",
  "Perovskite_thickness": "Null",
  "Perovskite_composition_long_form": "FAPbI3",
  "Perovskite_additive_compound": "MACl",
  "Perovskite_additive_concentration": "50 mol%",
  "Perovskite_bandgap": "1.53 eV",
  "Perovskite_deposition_method": "Spin-coating",
  "Perovskite_deposition_sequential_spin_coating": "False",
  "Perovskite_deposition_spin_coating_antisolvent": "Null",
  "Perovskite_deposition_reaction_solutions_compounds": "FAPbI3;MACl",
  "Perovskite_deposition_reaction_solutions_concentrations": "Null",
  "Perovskite_deposition_final_solutions_concentration_before_deposition": "Null",
  "Perovskite_deposition_solvents_compound": "DMF;DMSO",
  "Perovskite_deposition_solvents_mixing_ratio": "8:1",
  "Perovskite_deposition_synthesis_atmosphere": "Nitrogen",
  "Perovskite_deposition_synthesis_atmosphere_pressure": "1 atm",
  "Perovskite_deposition_synthesis_atmosphere_relative_humidity": "Null",
  "Perovskite_deposition_spin_coating_speed": "1000 rpm;5000 rpm",
  "Perovskite_deposition_spin_coating_time": "5 s;15 s",
  "Perovskite_deposition_thermal_annealing_atmosphere": "Air",
  "Perovskite_deposition_thermal_annealing_temperature": "150 °C;100 °C",
  "Perovskite_deposition_thermal_annealing_time": "15 min;15 min",
  "Perovskite_surface_treatment_material": "PEAI",
  "Perovskite_surface_treatment_method": "Spin-coating",
  "Perovskite_surface_treatment_solution_concentration": "15 mM",
  "Perovskite_surface_treatment_solvents_compound": "2-propanol",
  "Perovskite_surface_treatment_synthesis_atmosphere": "Air",
  "Perovskite_surface_treatment_synthesis_atmosphere_pressure": "1 atm",
  "Perovskite_surface_treatment_synthesis_atmosphere_relative_humidity": "Null",
  "Perovskite_surface_treatment_deposition_spin_coating_speed": "5000 rpm",
  "Perovskite_surface_treatment_deposition_spin_coating_time": "30 s",
  "Perovskite_surface_treatment_deposition_thermal_annealing_temperature": "Null",
  "Perovskite_surface_treatment_deposition_thermal_annealing_time": "Null",
  "HTL_thickness": "Null",
  "HTL_stack_sequence": "Null",
  "HTL_additive_compound": "Li-TFSI;tBP",
  "HTL_additive_concentration": "520 mg/mL;Null",
  "HTL_deposition_method": "Spin-coating",
  "HTL_deposition_solution_concentration": "Null",
  "HTL_deposition_solvents_compound": "Chlorobenzene",
  "HTL_deposition_synthesis_atmosphere": "Air",
  "HTL_deposition_synthesis_atmosphere_pressure": "1 atm",
  "HTL_deposition_synthesis_atmosphere_relative_humidity": "Null",
  "HTL_deposition_spin_coating_speed": "Null",
  "HTL_deposition_spin_coating_time": "Null",
  "HTL_deposition_thermal_annealing_temperature": "Null",
  "HTL_deposition_thermal_annealing_time": "Null",
  "Backcontact_thickness": "70 nm",
  "Beckcontact_deposition_method": "Thermal evaporation",
  "Backcontact_deposition_atmosphere_pressure": "Null",
  "Encapsulation_method": "UV adhesive",
  "Encapsulation_atmosphere": "Air",
  "JV_measured_device_matching": "True",
  "JV_measured_reverse_scan_Voc": "1.172 V",
  "JV_measured_reverse_scan_Jsc": "26.30 mA/cm2",
  "JV_measured_reverse_scan_FF": "79.2 %",
  "JV_measured_reverse_scan_PCE": "24.4 %",
  "JV_measured_forward_scan_Voc": "Null",
  "JV_measured_forward_scan_Jsc": "Null",
  "JV_measured_forward_scan_FF": "Null",
  "JV_measured_forward_scan_PCE": "Null",
  "JV_measured_light_spectra": "AM1.5G",
  "JV_measured_light_spectra_intensity": "1 sun",
  "JV_measured_scan_speed": "Null",
  "JV_measured_scan_delay_time": "Null",
  "JV_certified_PCE": "24.4 %",
  "Stabilized_measured_PCE": "24.9 %",
  "Stabilized_certified_PCE": "Null",
  "Stability_test_device_matching": "True",
  "Stability_test_temperature": "Null",
  "Stability_test_atmosphere": "Air",
  "Stability_test_light_spectra": "AM1.5G",
  "Stability_test_light_intensity": "1 sun",
  "Stability_test_relative_humidity": "Null",
  "Stability_PCE_after_time": "Null",
  "Stability_PCE_after_time_value": "Null"
}

File: dataset/2021-2025/10.1016_j.joule.2022.06.031/Device_BestPCE_gpt4o_mini_zero_shot_10.1016_j.joule.2022.06.031.json
{
  "Ref_DOI": "10.1016/j.joule.2022.06.031",
  "Ref_journal": "Joule",
  "Ref_publication_year": "2022",
  "Ref_title": "Relaxation of externally strained halide perovskite thin layers with neutral ligands",
  "Cell_architecture": "glass/FTO/compact-TiO2/nanostructured-TiO2/perovskite/spiro-OMeTAD/Au",
  "Cell_stack_sequence": "FTO/compact-TiO2/nanostructured-TiO2/perovskite/spiro-OMeTAD/Au",
  "Cell_area_measured": "Null",
  "ETL_thickness": "Null",
  "ETL_stack_sequence": "Null",
  "ETL_additive_compound": "Null",
  "ETL_additive_concentration": "Null",
  "ETL_deposition_method": "spray pyrolysis",
  "ETL_deposition_solution_concentration": "20 mM",
  "ETL_deposition_solvents_compound": "isopropanol",
  "ETL_deposition_synthesis_atmosphere": "Null",
  "ETL_deposition_synthesis_atmosphere_pressure": "Null",
  "ETL_deposition_synthesis_atmosphere_relative_humidity": "Null",
  "ETL_deposition_spin_coating_speed": "Null",
  "ETL_deposition_spin_coating_time": "Null",
  "ETL_deposition_thermal_annealing_temperature": "500°C",
  "ETL_deposition_thermal_annealing_time": "1h",
  "Perovskite_dimension": "Null",
  "Perovskite_thickness": "600 nm",
  "Perovskite_composition_long_form": "FAPbI3",
  "Perovskite_additive_compound": "MACl, TOP",
  "Perovskite_additive_concentration": "50 mol% MACl, 0.28 mol% TOP",
  "Perovskite_bandgap": "1.540 eV",
  "Perovskite_deposition_method": "spin-coating",
  "Perovskite_deposition_sequential_spin_coating": "Null",
  "Perovskite_deposition_spin_coating_antisolvent": "ethyl ether",
  "Perovskite_deposition_reaction_solutions_compounds": "FAPbI3, MACl, MDACl2",
  "Perovskite_deposition_reaction_solutions_concentrations": "1:0.038:0.50",
  "Perovskite_deposition_final_solutions_concentration_before_deposition": "Null",
  "Perovskite_deposition_solvents_compound": "DMF, DMSO",
  "Perovskite_deposition_solvents_mixing_ratio": "8:1",
  "Perovskite_deposition_synthesis_atmosphere": "Null",
  "Perovskite_deposition_synthesis_atmosphere_pressure": "Null",
  "Perovskite_deposition_synthesis_atmosphere_relative_humidity": "Null",
  "Perovskite_deposition_spin_coating_speed": "1000 rpm for 5s, 5000 rpm for 15s",
  "Perovskite_deposition_spin_coating_time": "Null",
  "Perovskite_deposition_thermal_annealing_atmosphere": "Null",
  "Perovskite_deposition_thermal_annealing_temperature": "150°C",
  "Perovskite_deposition_thermal_annealing_time": "15 min",
  "Perovskite_surface_treatment_material": "PEAI",
  "Perovskite_surface_treatment_method": "spin-coating",
  "Perovskite_surface_treatment_solution_concentration": "15 mM",
  "Perovskite_surface_treatment_solvents_compound": "2-propanol",
  "Perovskite_surface_treatment_synthesis_atmosphere": "Null",
  "Perovskite_surface_treatment_synthesis_atmosphere_pressure": "Null",
  "Perovskite_surface_treatment_synthesis_atmosphere_relative_humidity": "Null",
  "Perovskite_surface_treatment_deposition_spin_coating_speed": "5000 rpm",
  "Perovskite_surface_treatment_deposition_spin_coating_time": "Null",
  "Perovskite_surface_treatment_deposition_thermal_annealing_temperature": "Null",
  "Perovskite_surface_treatment_deposition_thermal_annealing_time": "Null",
  "HTL_thickness": "Null",
  "HTL_stack_sequence": "Null",
  "HTL_additive_compound": "Null",
  "HTL_additive_concentration": "Null",
  "HTL_deposition_method": "Null",
  "HTL_deposition_solution_concentration": "Null",
  "HTL_deposition_solvents_compound": "Null",
  "HTL_deposition_synthesis_atmosphere": "Null",
  "HTL_deposition_synthesis_atmosphere_pressure": "Null",
  "HTL_deposition_synthesis_atmosphere_relative_humidity": "Null",
  "HTL_deposition_spin_coating_speed": "Null",
  "HTL_deposition_spin_coating_time": "Null",
  "HTL_deposition_thermal_annealing_temperature": "Null",
  "HTL_deposition_thermal_annealing_time": "Null",
  "Backcontact_thickness": "Null",
  "Beckcontact_deposition_method": "thermal evaporation",
  "Backcontact_deposition_atmosphere_pressure": "Null",
  "Encapsulation_method": "Null",
  "Encapsulation_atmosphere": "Null",
  "JV_measured_device_matching": "Null",
  "JV_measured_reverse_scan_Voc": "1.172 V",
  "JV_measured_reverse_scan_Jsc": "26.30 mA/cm2",
  "JV_measured_reverse_scan_FF": "79.2%",
  "JV_measured_reverse_scan_PCE": "24.4%",
  "JV_measured_forward_scan_Voc": "Null",
  "JV_measured_forward_scan_Jsc": "Null",
  "JV_measured_forward_scan_FF": "Null",
  "JV_measured_forward_scan_PCE": "Null",
  "JV_measured_light_spectra": "Null",
  "JV_measured_light_spectra_intensity": "Null",
  "JV_measured_scan_speed": "Null",
  "JV_measured_scan_delay_time": "Null",
  "JV_certified_PCE": "24.4%",
  "Stabilized_measured_PCE": "24.4%",
  "Stabilized_certified_PCE": "24.9%",
  "Stability_test_device_matching": "Null",
  "Stability_test_temperature": "Null",
  "Stability_test_atmosphere": "Null",
  "Stability_test_light_spectra": "Null",
  "Stability_test_light_intensity": "Null",
  "Stability_test_relative_humidity": "Null",
  "Stability_PCE_after_time": "Null",
  "Stability_PCE_after_time_value": "Null"
}

File: dataset/2021-2025/10.1016_j.joule.2022.06.031/Device_BestPCE_grok_10.1016_j.joule.2022.06.031.json
{
  "Ref_DOI": "10.1016/j.joule.2022.06.031",
  "Ref_journal": "Joule",
  "Ref_publication_year": "2022",
  "Ref_title": "Relaxation of externally strained halide perovskite thin layers with neutral ligands",
  "Cell_architecture": "NIP",
  "Cell_stack_sequence": "Glass/FTO/compact-TiO2/nanostructured-TiO2/Perovskite/spiro-OMeTAD/Au",
  "Cell_area_measured": "Null",
  "ETL_thickness": "Null/Null",
  "ETL_stack_sequence": "compact-TiO2/nanostructured-TiO2",
  "ETL_additive_compound": "Null",
  "ETL_additive_concentration": "Null",
  "ETL_deposition_method": "Spray pyrolysis/Spin-coating",
  "ETL_deposition_solution_concentration": "20 mM/Null",
  "ETL_deposition_solvents_compound": "Isopropanol/2ME;Terpineol",
  "ETL_deposition_synthesis_atmosphere": "Null",
  "ETL_deposition_synthesis_atmosphere_pressure": "Null",
  "ETL_deposition_synthesis_atmosphere_relative_humidity": "Null",
  "ETL_deposition_spin_coating_speed": "Null/1500 rpm",
  "ETL_deposition_spin_coating_time": "Null/40 s",
  "ETL_deposition_thermal_annealing_temperature": "450 °C/500 °C",
  "ETL_deposition_thermal_annealing_time": "Null/60 min",
  "Perovskite_dimension": "3D",
  "Perovskite_thickness": "600 nm",
  "Perovskite_composition_long_form": "FAPbI3",
  "Perovskite_additive_compound": "MACl;MDACl2;TOP",
  "Perovskite_additive_concentration": "50 mol%;3.8 mol%;0.28 mol%",
  "Perovskite_bandgap": "1.541 eV",
  "Perovskite_deposition_method": "Spin-coating",
  "Perovskite_deposition_sequential_spin_coating": "False",
  "Perovskite_deposition_spin_coating_antisolvent": "Ethyl ether",
  "Perovskite_deposition_reaction_solutions_compounds": "FAPbI3;MDACl2;MACl;TOP",
  "Perovskite_deposition_reaction_solutions_concentrations": "Null;3.8 mol%;50 mol%;0.28 mol%",
  "Perovskite_deposition_final_solutions_concentration_before_deposition": "Null",
  "Perovskite_deposition_solvents_compound": "DMF;DMSO",
  "Perovskite_deposition_solvents_mixing_ratio": "8:1",
  "Perovskite_deposition_synthesis_atmosphere": "Null",
  "Perovskite_deposition_synthesis_atmosphere_pressure": "Null",
  "Perovskite_deposition_synthesis_atmosphere_relative_humidity": "Null",
  "Perovskite_deposition_spin_coating_speed": "1000 rpm;5000 rpm",
  "Perovskite_deposition_spin_coating_time": "5 s;15 s",
  "Perovskite_deposition_thermal_annealing_atmosphere": "Null",
  "Perovskite_deposition_thermal_annealing_temperature": "150 °C;100 °C",
  "Perovskite_deposition_thermal_annealing_time": "15 min;15 min",
  "Perovskite_surface_treatment_material": "PEAI",
  "Perovskite_surface_treatment_method": "Spin-coating",
  "Perovskite_surface_treatment_solution_concentration": "15 mM",
  "Perovskite_surface_treatment_solvents_compound": "2-Propanol",
  "Perovskite_surface_treatment_synthesis_atmosphere": "Null",
  "Perovskite_surface_treatment_synthesis_atmosphere_pressure": "Null",
  "Perovskite_surface_treatment_synthesis_atmosphere_relative_humidity": "Null",
  "Perovskite_surface_treatment_deposition_spin_coating_speed": "5000 rpm",
  "Perovskite_surface_treatment_deposition_spin_coating_time": "Null",
  "Perovskite_surface_treatment_deposition_thermal_annealing_temperature": "Null",
  "Perovskite_surface_treatment_deposition_thermal_annealing_time": "Null",
  "HTL_thickness": "Null",
  "HTL_stack_sequence": "spiro-OMeTAD",
  "HTL_additive_compound": "Li-TFSI;t-BP;Co-TFSI",
  "HTL_additive_concentration": "520 mg/mL;Null;375 mg/mL",
  "HTL_deposition_method": "Spin-coating",
  "HTL_deposition_solution_concentration": "94 mg/mL",
  "HTL_deposition_solvents_compound": "Chlorobenzene",
  "HTL_deposition_synthesis_atmosphere": "Null",
  "HTL_deposition_synthesis_atmosphere_pressure": "Null",
  "HTL_deposition_synthesis_atmosphere_relative_humidity": "Null",
  "HTL_deposition_spin_coating_speed": "3000 rpm",
  "HTL_deposition_spin_coating_time": "30 s",
  "HTL_deposition_thermal_annealing_temperature": "Null",
  "HTL_deposition_thermal_annealing_time": "Null",
  "Backcontact_thickness": "70 nm",
  "Beckcontact_deposition_method": "Thermal evaporation",
  "Backcontact_deposition_atmosphere_pressure": "Null",
  "Encapsulation_method": "Null",
  "Encapsulation_atmosphere": "Null",
  "JV_measured_device_matching": "True",
  "JV_measured_reverse_scan_Voc": "Null",
  "JV_measured_reverse_scan_Jsc": "Null",
  "JV_measured_reverse_scan_FF": "Null",
  "JV_measured_reverse_scan_PCE": "24.9",
  "JV_measured_forward_scan_Voc": "Null",
  "JV_measured_forward_scan_Jsc": "Null",
  "JV_measured_forward_scan_FF": "Null",
  "JV_measured_forward_scan_PCE": "Null",
  "JV_measured_light_spectra": "AM1.5G",
  "JV_measured_light_spectra_intensity": "100 mW/cm2",
  "JV_measured_scan_speed": "Null",
  "JV_measured_scan_delay_time": "Null",
  "JV_certified_PCE": "Null",
  "Stabilized_measured_PCE": "24.4",
  "Stabilized_certified_PCE": "24.4",
  "Stability_test_device_matching": "False",
  "Stability_test_temperature": "Null",
  "Stability_test_atmosphere": "Null",
  "Stability_test_light_spectra": "Null",
  "Stability_test_light_intensity": "Null",
  "Stability_test_relative_humidity": "Null",
  "Stability_PCE_after_time": "Null",
  "Stability_PCE_after_time_value": "Null"
}

File: dataset/2021-2025/10.1016_j.joule.2022.06.031/Device_BestPCE_o3_10.1016_j.joule.2022.06.031.json
{
  "Ref_DOI": "10.1016/j.joule.2022.06.031",
  "Ref_journal": "Joule",
  "Ref_publication_year": "2022",
  "Ref_title": "Relaxation of externally strained halide perovskite thin layers with neutral ligands",
  "Cell_architecture": "NIP",
  "Cell_stack_sequence": "Glass/FTO/c-TiO2/mp-TiO2/FAPbI3 perovskite/Spiro-OMeTAD/Au",
  "Cell_area_measured": "Null",
  "ETL_thickness": "Null",
  "ETL_stack_sequence": "c-TiO2/mp-TiO2",
  "ETL_additive_compound": "Null",
  "ETL_additive_concentration": "Null",
  "ETL_deposition_method": "Spray pyrolysis/Spin-coating",
  "ETL_deposition_solution_concentration": "20 mM/Null",
  "ETL_deposition_solvents_compound": "Isopropanol/2-methoxyethanol;terpineol",
  "ETL_deposition_synthesis_atmosphere": "Air",
  "ETL_deposition_synthesis_atmosphere_pressure": "1 atm",
  "ETL_deposition_synthesis_atmosphere_relative_humidity": "Null",
  "ETL_deposition_spin_coating_speed": "Null/1500 rpm",
  "ETL_deposition_spin_coating_time": "Null/40 s",
  "ETL_deposition_thermal_annealing_temperature": "450 °C/500 °C",
  "ETL_deposition_thermal_annealing_time": "Null/60 min",
  "Perovskite_dimension": "3D",
  "Perovskite_thickness": "600 nm",
  "Perovskite_composition_long_form": "FAPbI3",
  "Perovskite_additive_compound": "MDACl2;MACl;TOP",
  "Perovskite_additive_concentration": "3.8 mol%;50 mol%;0.28 mol%",
  "Perovskite_bandgap": "1.541 eV",
  "Perovskite_deposition_method": "Spin-coating",
  "Perovskite_deposition_sequential_spin_coating": "False",
  "Perovskite_deposition_spin_coating_antisolvent": "Ethyl ether",
  "Perovskite_deposition_reaction_solutions_compounds": "FAPbI3;MDACl2;MACl;TOP",
  "Perovskite_deposition_reaction_solutions_concentrations": "1;0.038;0.50;0.0028 (molar ratio)",
  "Perovskite_deposition_final_solutions_concentration_before_deposition": "Null",
  "Perovskite_deposition_solvents_compound": "DMF;DMSO",
  "Perovskite_deposition_solvents_mixing_ratio": "8:1 v/v",
  "Perovskite_deposition_synthesis_atmosphere": "Air",
  "Perovskite_deposition_synthesis_atmosphere_pressure": "1 atm",
  "Perovskite_deposition_synthesis_atmosphere_relative_humidity": "Null",
  "Perovskite_deposition_spin_coating_speed": "1000 rpm;5000 rpm",
  "Perovskite_deposition_spin_coating_time": "5 s;15 s",
  "Perovskite_deposition_thermal_annealing_atmosphere": "Air",
  "Perovskite_deposition_thermal_annealing_temperature": "150 °C;100 °C",
  "Perovskite_deposition_thermal_annealing_time": "15 min;15 min",
  "Perovskite_surface_treatment_material": "PEAI",
  "Perovskite_surface_treatment_method": "Spin-coating",
  "Perovskite_surface_treatment_solution_concentration": "15 mM",
  "Perovskite_surface_treatment_solvents_compound": "2-propanol",
  "Perovskite_surface_treatment_synthesis_atmosphere": "Air",
  "Perovskite_surface_treatment_synthesis_atmosphere_pressure": "1 atm",
  "Perovskite_surface_treatment_synthesis_atmosphere_relative_humidity": "Null",
  "Perovskite_surface_treatment_deposition_spin_coating_speed": "5000 rpm",
  "Perovskite_surface_treatment_deposition_spin_coating_time": "Null",
  "Perovskite_surface_treatment_deposition_thermal_annealing_temperature": "Null",
  "Perovskite_surface_treatment_deposition_thermal_annealing_time": "Null",
  "HTL_thickness": "Null",
  "HTL_stack_sequence": "Spiro-OMeTAD",
  "HTL_additive_compound": "Li-TFSI;t-BP;FK209 Co(III) TFSI",
  "HTL_additive_concentration": "520 mg/mL;39.5 µL/mL;375 mg/mL",
  "HTL_deposition_method": "Spin-coating",
  "HTL_deposition_solution_concentration": "94 mg/mL",
  "HTL_deposition_solvents_compound": "Chlorobenzene",
  "HTL_deposition_synthesis_atmosphere": "Air",
  "HTL_deposition_synthesis_atmosphere_pressure": "1 atm",
  "HTL_deposition_synthesis_atmosphere_relative_humidity": "Null",
  "HTL_deposition_spin_coating_speed": "3000 rpm",
  "HTL_deposition_spin_coating_time": "30 s",
  "HTL_deposition_thermal_annealing_temperature": "Null",
  "HTL_deposition_thermal_annealing_time": "Null",
  "Backcontact_thickness": "70 nm",
  "Beckcontact_deposition_method": "Thermal evaporation",
  "Backcontact_deposition_atmosphere_pressure": "Null",
  "Encapsulation_method": "Null",
  "Encapsulation_atmosphere": "Null",
  "JV_measured_device_matching": "True",
  "JV_measured_reverse_scan_Voc": "1.172 V",
  "JV_measured_reverse_scan_Jsc": "26.30 mA/cm2",
  "JV_measured_reverse_scan_FF": "79.2 %",
  "JV_measured_reverse_scan_PCE": "24.4 %",
  "JV_measured_forward_scan_Voc": "Null",
  "JV_measured_forward_scan_Jsc": "Null",
  "JV_measured_forward_scan_FF": "Null",
  "JV_measured_forward_scan_PCE": "24.9 %",
  "JV_measured_light_spectra": "AM1.5G",
  "JV_measured_light_spectra_intensity": "100 mW/cm2",
  "JV_measured_scan_speed": "Null",
  "JV_measured_scan_delay_time": "Null",
  "JV_certified_PCE": "24.4",
  "Stabilized_measured_PCE": "24.4",
  "Stabilized_certified_PCE": "24.4",
  "Stability_test_device_matching": "False",
  "Stability_test_temperature": "Null",
  "Stability_test_atmosphere": "Null",
  "Stability_test_light_spectra": "Null",
  "Stability_test_light_intensity": "Null",
  "Stability_test_relative_humidity": "Null",
  "Stability_PCE_after_time": "Null",
  "Stability_PCE_after_time_value": "Null"
}
