Repository: jiayijdong/PSCbench

# PSCbench


**PSCbench** is a novel benchmark for materials science research-level scientific
dataset curation sourced from published journals. The benchmark is designed to evaluate the complex classification capabilities,
strong domain knowledge, and advanced calculation skills of LLMs.

## Data


The PSCbench dataset is under dataset folder in json file format. Each file is list of dictionary and can be extracted using following scripts.
Each file stands for one published journal, which is fully elaborated in the paper. 

```
with open("./dataset/retroactive/{}.json".format(subject), encoding='utf-8') as json_file:
    problems=json.load(json_file)
```

File: dataset/2021-2025/10.1016_j.joule.2022.06.031/Device_BestPCE_o4_mini_10.1016_j.joule.2022.06.031.json
{
  "Ref_DOI": "10.1016/j.joule.2022.06.031",
  "Ref_journal": "Joule",
  "Ref_publication_year": "2022",
  "Ref_title": "Relaxation of externally strained halide perovskite thin layers with neutral ligands",
  "Cell_architecture": "n-i-p",
  "Cell_stack_sequence": "FTO/c-TiO2/ns-TiO2/FAPbI3(spin-coated+MACl+TOP)/spiro-OMeTAD/Au",
  "Cell_area_measured": "Null",
  "ETL_thickness": "Null",
  "ETL_stack_sequence": "compact-TiO2/ns-TiO2",
  "ETL_additive_compound": "Null",
  "ETL_additive_concentration": "Null",
  "ETL_deposition_method": "spray pyrolysis/spin-coating",
  "ETL_deposition_solution_concentration": "20 mM;Null",
  "ETL_deposition_solvents_compound": "isopropanol;2-methoxyethanol/terpineol",
  "ETL_deposition_synthesis_atmosphere": "Air",
  "ETL_deposition_synthesis_atmosphere_pressure": "1 atm",
  "ETL_deposition_synthesis_atmosphere_relative_humidity": "Null",
  "ETL_deposition_spin_coating_speed": "Null;1500",
  "ETL_deposition_spin_coating_time": "Null;40",
  "ETL_deposition_thermal_annealing_temperature": "450;500",
  "ETL_deposition_thermal_annealing_time": "Null;60",
  "Perovskite_dimension": "3D",
  "Perovskite_thickness": "600",
  "Perovskite_composition_long_form": "FAPbI3",
  "Perovskite_additive_compound": "MDACl2;MACl;TOP",
  "Perovskite_additive_concentration": "3.8 mol%;50 mol%;0.28 mol%",
  "Perovskite_bandgap": "1.541",
  "Perovskite_deposition_method": "Spin-coating",
  "Perovskite_deposition_sequential_spin_coating": "False",
  "Perovskite_deposition_spin_coating_antisolvent": "Ethyl ether",
  "Perovskite_deposition_reaction_solutions_compounds": "FAPbI3;MDACl2;MACl;TOP",
  "Perovskite_deposition_reaction_solutions_concentrations": "1 M;0.038 M;0.50 M;Null",
  "Perovskite_deposition_final_solutions_concentration_before_deposition": "Null",
  "Perovskite_deposition_solvents_compound": "DMF;DMSO",
  "Perovskite_deposition_solvents_mixing_ratio": "8:1",
  "Perovskite_deposition_synthesis_atmosphere": "Air",
  "Perovskite_deposition_synthesis_atmosphere_pressure": "1 atm",
  "Perovskite_deposition_synthesis_atmosphere_relative_humidity": "Null",
  "Perovskite_deposition_spin_coating_speed": "1000;5000",
  "Perovskite_deposition_spin_coating_time": "5;15",
  "Perovskite_deposition_thermal_annealing_atmosphere": "Air",
  "Perovskite_deposition_thermal_annealing_temperature": "150;100",
  "Perovskite_deposition_thermal_annealing_time": "15;15",
  "Perovskite_surface_treatment_material": "PEAI",
  "Perovskite_surface_treatment_method": "Spin-coating",
  "Perovskite_surface_treatment_solution_concentration": "15 mM",
  "Perovskite_surface_treatment_solvents_compound": "2-propanol",
  "Perovskite_surface_treatment_synthesis_atmosphere": "Air",
  "Perovskite_surface_treatment_synthesis_atmosphere_pressure": "1 atm",
  "Perovskite_surface_treatment_synthesis_atmosphere_relative_humidity": "Null",
  "Perovskite_surface_treatment_deposition_spin_coating_speed": "5000",
  "Perovskite_surface_treatment_deposition_spin_coating_time": "Null",
  "Perovskite_surface_treatment_deposition_thermal_annealing_temperature": "Null",
  "Perovskite_surface_treatment_deposition_thermal_annealing_time": "Null",
  "HTL_thickness": "Null",
  "HTL_stack_sequence": "spiro-OMeTAD",
  "HTL_additive_compound": "Li-TFSI;Co-TFSI;t-BP",
  "HTL_additive_concentration": "520 mg/mL;375 mg/mL;Null",
  "HTL_deposition_method": "Spin-coating",
  "HTL_deposition_solution_concentration": "94 mg/mL",
  "HTL_deposition_solvents_compound": "chlorobenzene",
  "HTL_deposition_synthesis_atmosphere": "Air",
  "HTL_deposition_synthesis_atmosphere_pressure": "1 atm",
  "HTL_deposition_synthesis_atmosphere_relative_humidity": "Null",
  "HTL_deposition_spin_coating_speed": "3000",
  "HTL_deposition_spin_coating_time": "30",
  "HTL_deposition_thermal_annealing_temperature": "Null",
  "HTL_deposition_thermal_annealing_time": "Null",
  "Backcontact_thickness": "70",
  "Beckcontact_deposition_method": "Thermal evaporation",
  "Backcontact_deposition_atmosphere_pressure": "Null",
  "Encapsulation_method": "Null",
  "Encapsulation_atmosphere": "Null",
  "JV_measured_device_matching": "True",
  "JV_measured_reverse_scan_Voc": "1.172",
  "JV_measured_reverse_scan_Jsc": "26.30",
  "JV_measured_reverse_scan_FF": "79.2",
  "JV_measured_reverse_scan_PCE": "24.9",
  "JV_measured_forward_scan_Voc": "Null",
  "JV_measured_forward_scan_Jsc": "Null",
  "JV_measured_forward_scan_FF": "Null",
  "JV_measured_forward_scan_PCE": "Null",
  "JV_measured_light_spectra": "AM1.5G",
  "JV_measured_light_spectra_intensity": "100 mW/cm2",
  "JV_measured_scan_speed": "Null",
  "JV_measured_scan_delay_time": "Null",
  "JV_certified_PCE": "24.4",
  "Stabilized_measured_PCE": "24.4",
  "Stabilized_certified_PCE": "24.4",
  "Stability_test_device_matching": "False",
  "Stability_test_temperature": "Null",
  "Stability_test_atmosphere": "Null",
  "Stability_test_light_spectra": "Null",
  "Stability_test_light_intensity": "Null",
  "Stability_test_relative_humidity": "Null",
  "Stability_PCE_after_time": "Null",
  "Stability_PCE_after_time_value": "Null"
}

File: dataset/2021-2025/10.1016_j.joule.2022.12.013/Device_BestPCE_10.1016_j.joule.2022.12.013.json
{
    "Ref_DOI": "10.1016/j.joule.2022.12.013",
    "Ref_journal": "Joule",
    "Ref_publication_year": "2023",
    "Ref_title": "In situ crosslinking-assisted perovskite grain growth for mechanically robust flexible perovskite solar cells with 23.4% efficiency",
    "Cell_architecture": "NIP",
    "Cell_stack_sequence": "PET/ITO/SnO2/perovskite/spiro-OMeTAD/Au",
    "Cell_area_measured": "0.062 cm2",
    "ETL_thickness": "30 nm",
    "ETL_stack_sequence": "SnO2",
    "ETL_additive_compound": "Null",
    "ETL_additive_concentration": "Null",
    "ETL_deposition_method": "Spin-coating",
    "ETL_deposition_solution_concentration": "7.5%",
    "ETL_deposition_solvents_compound": "Water",
    "ETL_deposition_synthesis_atmosphere": "Air",
    "ETL_deposition_synthesis_atmosphere_pressure": "1 atm",
    "ETL_deposition_synthesis_atmosphere_relative_humidity": "Null",
    "ETL_deposition_spin_coating_speed": "3000 rpm",
    "ETL_deposition_spin_coating_time": "30 s",
    "ETL_deposition_thermal_annealing_temperature": "120 °C",
    "ETL_deposition_thermal_annealing_time": "40 min",
    "Perovskite_dimension": "3D",
    "Perovskite_thickness": "650 nm",
    "Perovskite_composition_long_form": "FA0.92MA0.08PbI3",
    "Perovskite_additive_compound": "COETC",
    "Perovskite_additive_concentration": "0.6 mg/mL",
    "Perovskite_bandgap": "1.56 eV",
    "Perovskite_deposition_method": "Spin-coating",
    "Perovskite_deposition_sequential_spin_coating": "True",
    "Perovskite_deposition_spin_coating_antisolvent": "Null",
    "Perovskite_deposition_reaction_solutions_compounds": "PbI2; FAI:MAI:MACl",
    "Perovskite_deposition_reaction_solutions_concentrations": "691.52 mg/mL; 90:9:6.39 in 1 mL IPA",
    "Perovskite_deposition_final_solutions_concentration_before_deposition": "Null",
    "Perovskite_deposition_solvents_compound": "DMF/DMSO; IPA",
    "Perovskite_deposition_solvents_mixing_ratio": "9:1; Null",
    "Perovskite_deposition_synthesis_atmosphere": "Air",
    "Perovskite_deposition_synthesis_atmosphere_pressure": "1 atm",
    "Perovskite_deposition_synthesis_atmosphere_relative_humidity": "30-40%",
    "Perovskite_deposition_spin_coating_speed": "1500 rpm; 2000 rpm",
    "Perovskite_deposition_spin_coating_time": "30 s; 30 s",
    "Perovskite_deposition_thermal_annealing_atmosphere": "Air",
    "Perovskite_deposition_thermal_annealing_temperature": "70 °C; 150 °C",
    "Perovskite_deposition_thermal_annealing_time": "1 min; 15 min",
    "Perovskite_surface_treatment_material": "PEAI",
    "Perovskite_surface_treatment_method": "Spin-coating",
    "Perovskite_surface_treatment_solution_concentration": "5 mg/mL",
    "Perovskite_surface_treatment_solvents_compound": "IPA",
    "Perovskite_surface_treatment_synthesis_atmosphere": "Air",
    "Perovskite_surface_treatment_synthesis_atmosphere_pressure": "1 atm",
    "Perovskite_surface_treatment_synthesis_atmosphere_relative_humidity": "Null",
    "Perovskite_surface_treatment_deposition_spin_coating_speed": "5000 rpm",
    "Perovskite_surface_treatment_deposition_spin_coating_time": "30 s",
    "Perovskite_surface_treatment_deposition_thermal_annealing_temperature": "Null",
    "Perovskite_surface_treatment_deposition_thermal_annealing_time": "Null",
    "HTL_thickness": "Null",
    "HTL_stack_sequence": "spiro-OMeTAD",
    "HTL_additive_compound": "Li-TFSI;tBP",
    "HTL_additive_concentration": "260 mg/mL;30uL",
    "HTL_deposition_method": "Spin-Coating",
    "HTL_deposition_solution_concentration": "72.3 mg/mL",
    "HTL_deposition_solvents_compound": "Chlorobenzene",
    "HTL_deposition_synthesis_atmosphere": "Nitrogen",
    "HTL_deposition_synthesis_atmosphere_pressure": "Null",
    "HTL_deposition_synthesis_atmosphere_relative_humidity": "Null",
    "HTL_deposition_spin_coating_speed": "2000 rpm",
    "HTL_deposition_spin_coating_time": "30 s",
    "HTL_deposition_thermal_annealing_temperature": "Null",
    "HTL_deposition_thermal_annealing_time": "Null",
    "Backcontact_thickness": "100 nm",
    "Beckcontact_deposition_method": "Thermal evaporation",
    "Backcontact_deposition_atmosphere_pressure": "5x10^-5 Torr",
    "Encapsulation_method": "Null",
    "Encapsulation_atmosphere": "Null",
    "JV_measured_device_matching": "True",
    "JV_measured_reverse_scan_Voc": "1.14 V",
    "JV_measured_reverse_scan_Jsc": "25.1 mA/cm2",
    "JV_measured_reverse_scan_FF": "81.8%",
    "JV_measured_reverse_scan_PCE": "23.4%",
    "JV_measured_forward_scan_Voc": "1.14 V",
    "JV_measured_forward_scan_Jsc": "25.0 mA/cm2",
    "JV_measured_forward_scan_FF": "80.8%",
    "JV_measured_forward_scan_PCE": "23.1%",
    "JV_measured_light_spectra": "AM1.5G",
    "JV_measured_light_spectra_intensity": "100 mW/cm2",
    "JV_measured_scan_speed": "Null",
    "JV_measured_scan_delay_time": "1 ms",
    "JV_certified_PCE": "22.9",
    "Stabilized_measured_PCE": "Null",
    "Stabilized_certified_PCE": "Null",
    "Stability_test_device_matching": "True",
    "Stability_test_temperature": "25 °C",
    "Stability_test_atmosphere": "Air",
    "Stability_test_light_spectra": "Null",
    "Stability_test_light_intensity": "Null",
    "Stability_test_relative_humidity": "30%",
    "Stability_PCE_after_time": "1000 hours",
    "Stability_PCE_after_time_value": "90.7%"
}

File: dataset/2021-2025/10.1016_j.joule.2022.12.013/Device_BestPCE_Gemini_1.5_pro_10.1016_j.joule.2022.12.013.json
{
  "Ref_DOI": "10.1016/j.joule.2022.12.013",
  "Ref_journal": "Joule",
  "Ref_publication_year": "2023",
  "Ref_title": "In situ crosslinking-assisted perovskite grain growth for mechanically robust flexible perovskite solar cells with 23.4% efficiency",
  "Cell_architecture": "NIP",
  "Cell_stack_sequence": "PET/ITO/SnO2/FA0.92MA0.08PbI3/Spiro-OMeTAD/Au",
  "Cell_area_measured": "0.062 cm2",
  "ETL_thickness": "30 nm",
  "ETL_stack_sequence": "SnO2",
  "ETL_additive_compound": "Null",
  "ETL_additive_concentration": "Null",
  "ETL_deposition_method": "Spin-coating",
  "ETL_deposition_solution_concentration": "7.5%",
  "ETL_deposition_solvents_compound": "Water",
  "ETL_deposition_synthesis_atmosphere": "Air",
  "ETL_deposition_synthesis_atmosphere_pressure": "1 atm",
  "ETL_deposition_synthesis_atmosphere_relative_humidity": "Null",
  "ETL_deposition_spin_coating_speed": "3000 rpm",
  "ETL_deposition_spin_coating_time": "30 s",
  "ETL_deposition_thermal_annealing_temperature": "120 °C",
  "ETL_deposition_thermal_annealing_time": "40 min",
  "Perovskite_dimension": "3D",
  "Perovskite_thickness": "Null",
  "Perovskite_composition_long_form": "FA0.92MA0.08PbI3",
  "Perovskite_additive_compound": "OETC; DH",
  "Perovskite_additive_concentration": "0.6 mg/mL; 5 wt%",
  "Perovskite_bandgap": "Null",
  "Perovskite_deposition_method": "Spin-coating",
  "Perovskite_deposition_sequential_spin_coating": "True",
  "Perovskite_deposition_spin_coating_antisolvent": "Null",
  "Perovskite_deposition_reaction_solutions_compounds": "PbI2; FAI; MAI; MACl",
  "Perovskite_deposition_reaction_solutions_concentrations": "691.52 mg/mL; Null; Null; Null",
  "Perovskite_deposition_final_solutions_concentration_before_deposition": "Null",
  "Perovskite_deposition_solvents_compound": "DMF; DMSO; IPA",
  "Perovskite_deposition_solvents_mixing_ratio": "9:1; Null",
  "Perovskite_deposition_synthesis_atmosphere": "Air",
  "Perovskite_deposition_synthesis_atmosphere_pressure": "1 atm",
  "Perovskite_deposition_synthesis_atmosphere_relative_humidity": "30%-40%",
  "Perovskite_deposition_spin_coating_speed": "1500 rpm; 2000 rpm",
  "Perovskite_deposition_spin_coating_time": "30 s; 30 s",
  "Perovskite_deposition_thermal_annealing_atmosphere": "Air",
  "Perovskite_deposition_thermal_annealing_temperature": "70 °C; 150 °C",
  "Perovskite_deposition_thermal_annealing_time": "1 min; 15 min",
  "Perovskite_surface_treatment_material": "PEAI",
  "Perovskite_surface_treatment_method": "Spin-coating",
  "Perovskite_surface_treatment_solution_concentration": "5 mg/mL",
  "Perovskite_surface_treatment_solvents_compound": "IPA",
  "Perovskite_surface_treatment_synthesis_atmosphere": "Null",
  "Perovskite_surface_treatment_synthesis_atmosphere_pressure": "1 atm",
  "Perovskite_surface_treatment_synthesis_atmosphere_relative_humidity": "Null",
  "Perovskite_surface_treatment_deposition_spin_coating_speed": "5000 rpm",
  "Perovskite_surface_treatment_deposition_spin_coating_time": "30 s",
  "Perovskite_surface_treatment_deposition_thermal_annealing_temperature": "Null",
  "Perovskite_surface_treatment_deposition_thermal_annealing_time": "Null",
  "HTL_thickness": "Null",
  "HTL_stack_sequence": "Spiro-OMeTAD",
  "HTL_additive_compound": "Li-TFSI; tBP",
  "HTL_additive_concentration": "260 mg/mL; Null",
  "HTL_deposition_method": "Spin-coating",
  "HTL_deposition_solution_concentration": "72.3 mg/mL",
  "HTL_deposition_solvents_compound": "Chlorobenzene; Acetonitrile",
  "HTL_deposition_synthesis_atmosphere": "Null",
  "HTL_deposition_synthesis_atmosphere_pressure": "1 atm",
  "HTL_deposition_synthesis_atmosphere_relative_humidity": "Null",
  "HTL_deposition_spin_coating_speed": "2000 rpm",
  "HTL_deposition_spin_coating_time": "30 s",
  "HTL_deposition_thermal_annealing_temperature": "Null",
  "HTL_deposition_thermal_annealing_time": "Null",
  "Backcontact_thickness": "100 nm",
  "Beckcontact_deposition_method": "Thermal evaporation",
  "Backcontact_deposition_atmosphere_pressure": "5e-5 Torr",
  "Encapsulation_method": "Null",
  "Encapsulation_atmosphere": "Null",
  "JV_measured_device_matching": "True",
  "JV_measured_reverse_scan_Voc": "1.14 V",
  "JV_measured_reverse_scan_Jsc": "25.1 mA/cm2",
  "JV_measured_reverse_scan_FF": "81.8%",
  "JV_measured_reverse_scan_PCE": "23.4%",
  "JV_measured_forward_scan_Voc": "1.14 V",
  "JV_measured_forward_scan_Jsc": "25 mA/cm2",
  "JV_measured_forward_scan_FF": "80.8%",
  "JV_measured_forward_scan_PCE": "23.1%",
  "JV_measured_light_spectra": "AM1.5G",
  "JV_measured_light_spectra_intensity": "100 mW/cm2",
  "JV_measured_scan_speed": "Null",
  "JV_measured_scan_delay_time": "1 ms",
  "JV_certified_PCE": "22.9%",
  "Stabilized_measured_PCE": "Null",
  "Stabilized_certified_PCE": "Null",
  "Stability_test_device_matching": "True",
  "Stability_test_temperature": "25 °C",
  "Stability_test_atmosphere": "Air",
  "Stability_test_light_spectra": "Null",
  "Stability_test_light_intensity": "Null",
  "Stability_test_relative_humidity": "30%",
  "Stability_PCE_after_time": "1000 hours",
  "Stability_PCE_after_time_value": "90.7%"
}

File: dataset/2021-2025/10.1016_j.joule.2022.12.013/Device_BestPCE_Gemini_2.0_Flash_10.1016_j.joule.2022.12.013.json
{
  "Ref_DOI": "10.1016/j.joule.2022.12.013",
  "Ref_journal": "Joule",
  "Ref_publication_year": "2023",
  "Ref_title": "In situ crosslinking-assisted perovskite grain growth for mechanically robust ﬂexible perovskite solar cells with 23.4% ef ﬁciency",
  "Cell_architecture": "NIP",
  "Cell_stack_sequence": "PET/ITO/SnO2/perovskite/spiro-OMeTAD/Au",
  "Cell_area_measured": "0.062 cm2",
  "ETL_thickness": "30",
  "ETL_stack_sequence": "SnO2",
  "ETL_additive_compound": "Null",
  "ETL_additive_concentration": "Null",
  "ETL_deposition_method": "Spin-coating",
  "ETL_deposition_solution_concentration": "7.5 wt%",
  "ETL_deposition_solvents_compound": "water",
  "ETL_deposition_synthesis_atmosphere": "Air",
  "ETL_deposition_synthesis_atmosphere_pressure": "1 atm",
  "ETL_deposition_synthesis_atmosphere_relative_humidity": "Null",
  "ETL_deposition_spin_coating_speed": "3000 rpm",
  "ETL_deposition_spin_coating_time": "30 s",
  "ETL_deposition_thermal_annealing_temperature": "120",
  "ETL_deposition_thermal_annealing_time": "40",
  "Perovskite_dimension": "3D",
  "Perovskite_thickness": "Null",
  "Perovskite_composition_long_form": "FA0.92MA0.08PbI3",
  "Perovskite_additive_compound": "OETC;DH",
  "Perovskite_additive_concentration": "0.6 mg/mL;0.06 mg/mL",
  "Perovskite_bandgap": "Null",
  "Perovskite_deposition_method": "Spin-coating",
  "Perovskite_deposition_sequential_spin_coating": "True",
  "Perovskite_deposition_spin_coating_antisolvent": "Null",
  "Perovskite_deposition_reaction_solutions_compounds": "PbI2;FAI:MACl:MAI",
  "Perovskite_deposition_reaction_solutions_concentrations": "691.52 mg/mL;90:9:6.39 in 1 mL",
  "Perovskite_deposition_final_solutions_concentration_before_deposition": "Null",
  "Perovskite_deposition_solvents_compound": "DMF/DMSO;IPA",
  "Perovskite_deposition_solvents_mixing_ratio": "9:1;Null",
  "Perovskite_deposition_synthesis_atmosphere": "Air",
  "Perovskite_deposition_synthesis_atmosphere_pressure": "1 atm",
  "Perovskite_deposition_synthesis_atmosphere_relative_humidity": "30%-40%",
  "Perovskite_deposition_spin_coating_speed": "1500 rpm;2000 rpm",
  "Perovskite_deposition_spin_coating_time": "30 s;30 s",
  "Perovskite_deposition_thermal_annealing_atmosphere": "Air",
  "Perovskite_deposition_thermal_annealing_temperature": "70;150",
  "Perovskite_deposition_thermal_annealing_time": "1 min;15 min",
  "Perovskite_surface_treatment_material": "PEAI",
  "Perovskite_surface_treatment_method": "Spin-coating",
  "Perovskite_surface_treatment_solution_concentration": "5 mg/mL",
  "Perovskite_surface_treatment_solvents_compound": "IPA",
  "Perovskite_surface_treatment_synthesis_atmosphere": "Nitrogen",
  "Perovskite_surface_treatment_synthesis_atmosphere_pressure": "1 atm",
  "Perovskite_surface_treatment_synthesis_atmosphere_relative_humidity": "Null",
  "Perovskite_surface_treatment_deposition_spin_coating_speed": "5000 rpm",
  "Perovskite_surface_treatment_deposition_spin_coating_time": "30 s",
  "Perovskite_surface_treatment_deposition_thermal_annealing_temperature": "Null",
  "Perovskite_surface_treatment_deposition_thermal_annealing_time": "Null",
  "HTL_thickness": "Null",
  "HTL_stack_sequence": "Spiro-OMeTAD",
  "HTL_additive_compound": "Li-TFSI;tBP",
  "HTL_additive_concentration": "260 mg/mL;Null",
  "HTL_deposition_method": "Spin-coating",
  "HTL_deposition_solution_concentration": "72.3 mg/mL",
  "HTL_deposition_solvents_compound": "CB",
  "HTL_deposition_synthesis_atmosphere": "Nitrogen",
  "HTL_deposition_synthesis_atmosphere_pressure": "1 atm",
  "HTL_deposition_synthesis_atmosphere_relative_humidity": "Null",
  "HTL_deposition_spin_coating_speed": "2000 rpm",
  "HTL_deposition_spin_coating_time": "30 s",
  "HTL_deposition_thermal_annealing_temperature": "Null",
  "HTL_deposition_thermal_annealing_time": "Null",
  "Backcontact_thickness": "100 nm",
  "Beckcontact_deposition_method": "Thermal evaporation",
  "Backcontact_deposition_atmosphere_pressure": "5e-5 Torr",
  "Encapsulation_method": "Null",
  "Encapsulation_atmosphere": "Null",
  "JV_measured_device_matching": "True",
  "JV_measured_reverse_scan_Voc": "1.14 V",
  "JV_measured_reverse_scan_Jsc": "25.1 mA/cm2",
  "JV_measured_reverse_scan_FF": "81.8 %",
  "JV_measured_reverse_scan_PCE": "23.4 %",
  "JV_measured_forward_scan_Voc": "Null",
  "JV_measured_forward_scan_Jsc": "Null",
  "JV_measured_forward_scan_FF": "Null",
  "JV_measured_forward_scan_PCE": "Null",
  "JV_measured_light_spectra": "AM1.5G",
  "JV_measured_light_spectra_intensity": "100 mW/cm2",
  "JV_measured_scan_speed": "Null",
  "JV_measured_scan_delay_time": "1 ms",
  "JV_certified_PCE": "22.9",
  "Stabilized_measured_PCE": "Null",
  "Stabilized_certified_PCE": "Null",
  "Stability_test_device_matching": "True",
  "Stability_test_temperature": "Null",
  "Stability_test_atmosphere": "ambient",
  "Stability_test_light_spectra": "Null",
  "Stability_test_light_intensity": "Null",
  "Stability_test_relative_humidity": "30 %",
  "Stability_PCE_after_time": "1000 h",
  "Stability_PCE_after_time_value": "90.7 %"
}

File: dataset/2021-2025/10.1016_j.joule.2022.12.013/Device_BestPCE_Gemini_2.5_Flash_10.1016_j.joule.2022.12.013.json
{
  "Ref_DOI": "10.1016/j.joule.2022.12.013",
  "Ref_journal": "Joule",
  "Ref_publication_year": "2023",
  "Ref_title": "In situ crosslinking-assisted perovskite grain growth for mechanically robust ﬂexible perovskite solar cells with 23.4% efﬁciency",
  "Cell_architecture": "NIP",
  "Cell_stack_sequence": "PET/ITO/SnO2/Perovskite/Spiro-OMeTAD/Au",
  "Cell_area_measured": "0.062 cm2",
  "ETL_thickness": "30 nm",
  "ETL_stack_sequence": "SnO2",
  "ETL_additive_compound": "Null",
  "ETL_additive_concentration": "Null",
  "ETL_deposition_method": "Spin-coating",
  "ETL_deposition_solution_concentration": "7.5 wt%",
  "ETL_deposition_solvents_compound": "H2O",
  "ETL_deposition_synthesis_atmosphere": "Ambient air",
  "ETL_deposition_synthesis_atmosphere_pressure": "1 atm",
  "ETL_deposition_synthesis_atmosphere_relative_humidity": "Null",
  "ETL_deposition_spin_coating_speed": "3000 rpm",
  "ETL_deposition_spin_coating_time": "30 s",
  "ETL_deposition_thermal_annealing_temperature": "120 °C",
  "ETL_deposition_thermal_annealing_time": "40 min",
  "Perovskite_dimension": "3D",
  "Perovskite_thickness": "650 nm",
  "Perovskite_composition_long_form": "FA0.92MA0.08PbI3",
  "Perovskite_additive_compound": "OETC;DH",
  "Perovskite_additive_concentration": "19.35 mg/mL;0.968 mg/mL",
  "Perovskite_bandgap": "Null",
  "Perovskite_deposition_method": "Spin-coating",
  "Perovskite_deposition_sequential_spin_coating": "True",
  "Perovskite_deposition_spin_coating_antisolvent": "Null",
  "Perovskite_deposition_reaction_solutions_compounds": "PbI2;OETC;DH;FAI;MACl;MAI",
  "Perovskite_deposition_reaction_solutions_concentrations": "691.52 mg/mL;40 mg/mL;2 mg/mL;105.39 mg/mL",
  "Perovskite_deposition_final_solutions_concentration_before_deposition": "Null",
  "Perovskite_deposition_solvents_compound": "DMF;DMSO;IPA",
  "Perovskite_deposition_solvents_mixing_ratio": "9:1;Null",
  "Perovskite_deposition_synthesis_atmosphere": "Ambient air",
  "Perovskite_deposition_synthesis_atmosphere_pressure": "1 atm",
  "Perovskite_deposition_synthesis_atmosphere_relative_humidity": "30%–40% RH",
  "Perovskite_deposition_spin_coating_speed": "1500 rpm;2000 rpm",
  "Perovskite_deposition_spin_coating_time": "30 s;30 s",
  "Perovskite_deposition_thermal_annealing_atmosphere": "Ambient air",
  "Perovskite_deposition_thermal_annealing_temperature": "150 °C",
  "Perovskite_deposition_thermal_annealing_time": "15 min",
  "Perovskite_surface_treatment_material": "PEAI",
  "Perovskite_surface_treatment_method": "Spin-coating",
  "Perovskite_surface_treatment_solution_concentration": "5 mg/mL",
  "Perovskite_surface_treatment_solvents_compound": "IPA",
  "Perovskite_surface_treatment_synthesis_atmosphere": "Nitrogen",
  "Perovskite_surface_treatment_synthesis_atmosphere_pressure": "Null",
  "Perovskite_surface_treatment_synthesis_atmosphere_relative_humidity": "Null",
  "Perovskite_surface_treatment_deposition_spin_coating_speed": "5000 rpm",
  "Perovskite_surface_treatment_deposition_spin_coating_time": "30 s",
  "Perovskite_surface_treatment_deposition_thermal_annealing_temperature": "Null",
  "Perovskite_surface_treatment_deposition_thermal_annealing_time": "Null",
  "HTL_thickness": "Null",
  "HTL_stack_sequence": "Spiro-OMeTAD",
  "HTL_additive_compound": "Li-TFSI;tBP",
  "HTL_additive_concentration": "260 mg/mL;Null",
  "HTL_deposition_method": "Spin-coating",
  "HTL_deposition_solution_concentration": "72.3 mg/mL",
  "HTL_deposition_solvents_compound": "Chlorobenzene",
  "HTL_deposition_synthesis_atmosphere": "Nitrogen",
  "HTL_deposition_synthesis_atmosphere_pressure": "Null",
  "HTL_deposition_synthesis_atmosphere_relative_humidity": "Null",
  "HTL_deposition_spin_coating_speed": "2000 rpm",
  "HTL_deposition_spin_coating_time": "30 s",
  "HTL_deposition_thermal_annealing_temperature": "Null",
  "HTL_deposition_thermal_annealing_time": "Null",
  "Backcontact_thickness": "100 nm",
  "Beckcontact_deposition_method": "Thermal evaporation",
  "Backcontact_deposition_atmosphere_pressure": "5 x 10^-5 Torr",
  "Encapsulation_method": "Null",
  "Encapsulation_atmosphere": "Null",
  "JV_measured_device_matching": "True",
  "JV_measured_reverse_scan_Voc": "1.14 V",
  "JV_measured_reverse_scan_Jsc": "25.1 mA/cm2",
  "JV_measured_reverse_scan_FF": "81.8 %",
  "JV_measured_reverse_scan_PCE": "23.4 %",
  "JV_measured_forward_scan_Voc": "1.14 V",
  "JV_measured_forward_scan_Jsc": "25.0 mA/cm2",
  "JV_measured_forward_scan_FF": "80.8 %",
  "JV_measured_forward_scan_PCE": "23.1 %",
  "JV_measured_light_spectra": "AM1.5G",
  "JV_measured_light_spectra_intensity": "100 mW/cm2",
  "JV_measured_scan_speed": "20 V/s",
  "JV_measured_scan_delay_time": "1 ms",
  "JV_certified_PCE": "22.9 %",
  "Stabilized_measured_PCE": "Null",
  "Stabilized_certified_PCE": "Null",
  "Stability_test_device_matching": "True",
  "Stability_test_temperature": "25 °C",
  "Stability_test_atmosphere": "Ambient atmosphere",
  "Stability_test_light_spectra": "Null",
  "Stability_test_light_intensity": "Null",
  "Stability_test_relative_humidity": "~30% RH",
  "Stability_PCE_after_time": "1000 h",
  "Stability_PCE_after_time_value": "90.7 %"
}

File: dataset/2021-2025/10.1016_j.joule.2022.12.013/Device_BestPCE_claude_haiku_10.1016_j.joule.2022.12.013.json
{
  "Ref_DOI": "10.1016/j.joule.2022.12.013",
  "Ref_journal": "Joule",
  "Ref_publication_year": "2023",
  "Ref_title": "In situ crosslinking-assisted perovskite grain growth for mechanically robust flexible perovskite solar cells with 23.4% efficiency",
  "Cell_architecture": "NIP",
  "Cell_stack_sequence": "Glass/ITO/SnO2/Perovskite/Spiro-OMeTAD/Au",
  "Cell_area_measured": "0.062 cm2",
  "ETL_thickness": "30 nm",
  "ETL_stack_sequence": "SnO2",
  "ETL_additive_compound": "Null",
  "ETL_additive_concentration": "Null",
  "ETL_deposition_method": "Spin-coating",
  "ETL_deposition_solution_concentration": "7.5 wt%",
  "ETL_deposition_solvents_compound": "Water",
  "ETL_deposition_synthesis_atmosphere": "Air",
  "ETL_deposition_synthesis_atmosphere_pressure": "1 atm",
  "ETL_deposition_synthesis_atmosphere_relative_humidity": "Null",
  "ETL_deposition_spin_coating_speed": "3000 rpm",
  "ETL_deposition_spin_coating_time": "30 s",
  "ETL_deposition_thermal_annealing_temperature": "150 °C",
  "ETL_deposition_thermal_annealing_time": "30 min",
  "Perovskite_dimension": "3D",
  "Perovskite_thickness": "650 nm",
  "Perovskite_composition_long_form": "FA0.92MA0.08PbI3",
  "Perovskite_additive_compound": "OETC",
  "Perovskite_additive_concentration": "40 mg/mL",
  "Perovskite_bandgap": "Null",
  "Perovskite_deposition_method": "Spin-coating",
  "Perovskite_deposition_sequential_spin_coating": "True",
  "Perovskite_deposition_spin_coating_antisolvent": "Null",
  "Perovskite_deposition_reaction_solutions_compounds": "PbI2;FAI:MACl:MAI",
  "Perovskite_deposition_reaction_solutions_concentrations": "691.52 mg/mL;90:9:6.39",
  "Perovskite_deposition_final_solutions_concentration_before_deposition": "Null",
  "Perovskite_deposition_solvents_compound": "DMF;DMSO;IPA",
  "Perovskite_deposition_solvents_mixing_ratio": "9:1;Null",
  "Perovskite_deposition_synthesis_atmosphere": "Air",
  "Perovskite_deposition_synthesis_atmosphere_pressure": "1 atm",
  "Perovskite_deposition_synthesis_atmosphere_relative_humidity": "30-40%",
  "Perovskite_deposition_spin_coating_speed": "1500 rpm;2000 rpm",
  "Perovskite_deposition_spin_coating_time": "30 s;30 s",
  "Perovskite_deposition_thermal_annealing_atmosphere": "Air",
  "Perovskite_deposition_thermal_annealing_temperature": "150 °C",
  "Perovskite_deposition_thermal_annealing_time": "15 min",
  "Perovskite_surface_treatment_material": "PEAI",
  "Perovskite_surface_treatment_method": "Spin-coating",
  "Perovskite_surface_treatment_solution_concentration": "5 mg/mL",
  "Perovskite_surface_treatment_solvents_compound": "IPA",
  "Perovskite_surface_treatment_synthesis_atmosphere": "Nitrogen",
  "Perovskite_surface_treatment_synthesis_atmosphere_pressure": "1 atm",
  "Perovskite_surface_treatment_synthesis_atmosphere_relative_humidity": "Null",
  "Perovskite_surface_treatment_deposition_spin_coating_speed": "5000 rpm",
  "Perovskite_surface_treatment_deposition_spin_coating_time": "30 s",
  "Perovskite_surface_treatment_deposition_thermal_annealing_temperature": "Null",
  "Perovskite_surface_treatment_deposition_thermal_annealing_time": "Null",
  "HTL_thickness": "Null",
  "HTL_stack_sequence": "Spiro-OMeTAD",
  "HTL_additive_compound": "Li-TFSI;tBP",
  "HTL_additive_concentration": "260 mg/mL;Null",
  "HTL_deposition_method": "Spin-coating",
  "HTL_deposition_solution_concentration": "72.3 mg/mL",
  "HTL_deposition_solvents_compound": "Chlorobenzene",
  "HTL_deposition_synthesis_atmosphere": "Nitrogen",
  "HTL_deposition_synthesis_atmosphere_pressure": "1 atm",
  "HTL_deposition_synthesis_atmosphere_relative_humidity": "Null",
  "HTL_deposition_spin_coating_speed": "2000 rpm",
  "HTL_deposition_spin_coating_time": "30 s",
  "HTL_deposition_thermal_annealing_temperature": "Null",
  "HTL_deposition_thermal_annealing_time": "Null",
  "Backcontact_thickness": "100 nm",
  "Beckcontact_deposition_method": "Thermal evaporation",
  "Backcontact_deposition_atmosphere_pressure": "5 × 10^-5 Torr",
  "Encapsulation_method": "Null",
  "Encapsulation_atmosphere": "Null",
  "JV_measured_device_matching": "True",
  "JV_measured_reverse_scan_Voc": "1.14 V",
  "JV_measured_reverse_scan_Jsc": "25.1 mA/cm2",
  "JV_measured_reverse_scan_FF": "81.8 %",
  "JV_measured_reverse_scan_PCE": "23.4 %",
  "JV_measured_forward_scan_Voc": "1.14 V",
  "JV_measured_forward_scan_Jsc": "25.0 mA/cm2",
  "JV_measured_forward_scan_FF": "80.8 %",
  "JV_measured_forward_scan_PCE": "23.1 %",
  "JV_measured_light_spectra": "AM1.5G",
  "JV_measured_light_spectra_intensity": "100 mW/cm2",
  "JV_measured_scan_speed": "0.02 V",
  "JV_measured_scan_delay_time": "1 ms",
  "JV_certified_PCE": "22.9 %",
  "Stabilized_measured_PCE": "Null",
  "Stabilized_certified_PCE": "Null",
  "Stability_test_device_matching": "True",
  "Stability_test_temperature": "25 °C",
  "Stability_test_atmosphere": "Air",
  "Stability_test_light_spectra": "Null",
  "Stability_test_light_intensity": "Null",
  "Stability_test_relative_humidity": "30 %",
  "Stability_PCE_after_time": "1000 hours",
  "Stability_PCE_after_time_value": "90.7 %"
}

File: dataset/2021-2025/10.1016_j.joule.2022.12.013/Device_BestPCE_gpt4o_10.1016_j.joule.2022.12.013.json
{
  "Ref_DOI": "10.1016/j.joule.2022.12.013",
  "Ref_journal": "Joule",
  "Ref_publication_year": "2023",
  "Ref_title": "In situ crosslinking-assisted perovskite grain growth for mechanically robust flexible perovskite solar cells with 23.4% efficiency",
  "Cell_architecture": "NIP",
  "Cell_stack_sequence": "PET/ITO/SnO2/perovskite/spiro-OMeTAD/Au",
  "Cell_area_measured": "0.062 cm2",
  "ETL_thickness": "Null",
  "ETL_stack_sequence": "SnO2",
  "ETL_additive_compound": "Null",
  "ETL_additive_concentration": "Null",
  "ETL_deposition_method": "Spin-coating",
  "ETL_deposition_solution_concentration": "7.5%",
  "ETL_deposition_solvents_compound": "Water",
  "ETL_deposition_synthesis_atmosphere": "Air",
  "ETL_deposition_synthesis_atmosphere_pressure": "1 atm",
  "ETL_deposition_synthesis_atmosphere_relative_humidity": "Null",
  "ETL_deposition_spin_coating_speed": "3000 rpm",
  "ETL_deposition_spin_coating_time": "30 s",
  "ETL_deposition_thermal_annealing_temperature": "150 °C",
  "ETL_deposition_thermal_annealing_time": "30 min",
  "Perovskite_dimension": "3D",
  "Perovskite_thickness": "Null",
  "Perovskite_composition_long_form": "FA0.92MA0.08PbI3",
  "Perovskite_additive_compound": "OETC",
  "Perovskite_additive_concentration": "40 mg/mL",
  "Perovskite_bandgap": "Null",
  "Perovskite_deposition_method": "Spin-coating",
  "Perovskite_deposition_sequential_spin_coating": "True",
  "Perovskite_deposition_spin_coating_antisolvent": "Null",
  "Perovskite_deposition_reaction_solutions_compounds": "PbI2; FAI:MAI:MACl",
  "Perovskite_deposition_reaction_solutions_concentrations": "691.52 mg/mL; 90:9:6.39 in 1 mL IPA",
  "Perovskite_deposition_final_solutions_concentration_before_deposition": "Null",
  "Perovskite_deposition_solvents_compound": "DMF/DMSO; IPA",
  "Perovskite_deposition_solvents_mixing_ratio": "9:1; Null",
  "Perovskite_deposition_synthesis_atmosphere": "Air",
  "Perovskite_deposition_synthesis_atmosphere_pressure": "1 atm",
  "Perovskite_deposition_synthesis_atmosphere_relative_humidity": "30-40%",
  "Perovskite_deposition_spin_coating_speed": "1500 rpm; 2000 rpm",
  "Perovskite_deposition_spin_coating_time": "30 s; 30 s",
  "Perovskite_deposition_thermal_annealing_atmosphere": "Air",
  "Perovskite_deposition_thermal_annealing_temperature": "70 °C; 150 °C",
  "Perovskite_deposition_thermal_annealing_time": "1 min; 15 min",
  "Perovskite_surface_treatment_material": "PEAI",
  "Perovskite_surface_treatment_method": "Spin-coating",
  "Perovskite_surface_treatment_solution_concentration": "5 mg/mL",
  "Perovskite_surface_treatment_solvents_compound": "IPA",
  "Perovskite_surface_treatment_synthesis_atmosphere": "Air",
  "Perovskite_surface_treatment_synthesis_atmosphere_pressure": "1 atm",
  "Perovskite_surface_treatment_synthesis_atmosphere_relative_humidity": "Null",
  "Perovskite_surface_treatment_deposition_spin_coating_speed": "5000 rpm",
  "Perovskite_surface_treatment_deposition_spin_coating_time": "30 s",
  "Perovskite_surface_treatment_deposition_thermal_annealing_temperature": "Null",
  "Perovskite_surface_treatment_deposition_thermal_annealing_time": "Null",
  "HTL_thickness": "Null",
  "HTL_stack_sequence": "spiro-OMeTAD",
  "HTL_additive_compound": "Li-TFSI; tBP",
  "HTL_additive_concentration": "260 mg/mL; Null",
  "HTL_deposition_method": "Spin-coating",
  "HTL_deposition_solution_concentration": "72.3 mg/mL",
  "HTL_deposition_solvents_compound": "Chlorobenzene",
  "HTL_deposition_synthesis_atmosphere": "Air",
  "HTL_deposition_synthesis_atmosphere_pressure": "1 atm",
  "HTL_deposition_synthesis_atmosphere_relative_humidity": "Null",
  "HTL_deposition_spin_coating_speed": "2000 rpm",
  "HTL_deposition_spin_coating_time": "30 s",
  "HTL_deposition_thermal_annealing_temperature": "Null",
  "HTL_deposition_thermal_annealing_time": "Null",
  "Backcontact_thickness": "100 nm",
  "Beckcontact_deposition_method": "Thermal evaporation",
  "Backcontact_deposition_atmosphere_pressure": "5 x 10^-5 Torr",
  "Encapsulation_method": "Null",
  "Encapsulation_atmosphere": "Null",
  "JV_measured_device_matching": "True",
  "JV_measured_reverse_scan_Voc": "1.14 V",
  "JV_measured_reverse_scan_Jsc": "25.1 mA/cm2",
  "JV_measured_reverse_scan_FF": "81.8%",
  "JV_measured_reverse_scan_PCE": "23.4%",
  "JV_measured_forward_scan_Voc": "1.14 V",
  "JV_measured_forward_scan_Jsc": "25.0 mA/cm2",
  "JV_measured_forward_scan_FF": "80.8%",
  "JV_measured_forward_scan_PCE": "23.1%",
  "JV_measured_light_spectra": "AM1.5G",
  "JV_measured_light_spectra_intensity": "100 mW/cm2",
  "JV_measured_scan_speed": "Null",
  "JV_measured_scan_delay_time": "1 ms",
  "JV_certified_PCE": "22.9%",
  "Stabilized_measured_PCE": "Null",
  "Stabilized_certified_PCE": "Null",
  "Stability_test_device_matching": "True",
  "Stability_test_temperature": "25 °C",
  "Stability_test_atmosphere": "Air",
  "Stability_test_light_spectra": "Null",
  "Stability_test_light_intensity": "Null",
  "Stability_test_relative_humidity": "30%",
  "Stability_PCE_after_time": "1000 hours",
  "Stability_PCE_after_time_value": "90.7%"
}

File: dataset/2021-2025/10.1016_j.joule.2022.12.013/Device_BestPCE_gpt4o_mini_10.1016_j.joule.2022.12.013.json
{
  "Ref_DOI": "10.1016/j.joule.2022.12.013",
  "Ref_journal": "Joule",
  "Ref_publication_year": "2023",
  "Ref_title": "In situ crosslinking-assisted perovskite grain growth for mechanically robust flexible perovskite solar cells with 23.4% efficiency",
  "Cell_architecture": "NIP",
  "Cell_stack_sequence": "PET/ITO/SnO2/perovskite/spiro-OMeTAD/Au",
  "Cell_area_measured": "0.062 cm2",
  "ETL_thickness": "15 nm",
  "ETL_stack_sequence": "SnO2",
  "ETL_additive_compound": "Null",
  "ETL_additive_concentration": "Null",
  "ETL_deposition_method": "Spin-coating",
  "ETL_deposition_solution_concentration": "7.5 wt%",
  "ETL_deposition_solvents_compound": "Water",
  "ETL_deposition_synthesis_atmosphere": "Air",
  "ETL_deposition_synthesis_atmosphere_pressure": "1 atm",
  "ETL_deposition_synthesis_atmosphere_relative_humidity": "Null",
  "ETL_deposition_spin_coating_speed": "3000 rpm",
  "ETL_deposition_spin_coating_time": "30 s",
  "ETL_deposition_thermal_annealing_temperature": "150 °C",
  "ETL_deposition_thermal_annealing_time": "30 min",
  "Perovskite_dimension": "3D",
  "Perovskite_thickness": "650 nm",
  "Perovskite_composition_long_form": "FA0.92MA0.08PbI3",
  "Perovskite_additive_compound": "OETC",
  "Perovskite_additive_concentration": "40 mg/mL",
  "Perovskite_bandgap": "1.55 eV",
  "Perovskite_deposition_method": "Spin-coating",
  "Perovskite_deposition_sequential_spin_coating": "False",
  "Perovskite_deposition_spin_coating_antisolvent": "Null",
  "Perovskite_deposition_reaction_solutions_compounds": "PbI2;FAI;MAI;MACl",
  "Perovskite_deposition_reaction_solutions_concentrations": "691.52 mg/mL;90:9:6.39",
  "Perovskite_deposition_final_solutions_concentration_before_deposition": "Null",
  "Perovskite_deposition_solvents_compound": "DMF;DMSO",
  "Perovskite_deposition_solvents_mixing_ratio": "9:1",
  "Perovskite_deposition_synthesis_atmosphere": "Nitrogen",
  "Perovskite_deposition_synthesis_atmosphere_pressure": "1 atm",
  "Perovskite_deposition_synthesis_atmosphere_relative_humidity": "Null",
  "Perovskite_deposition_spin_coating_speed": "2000 rpm",
  "Perovskite_deposition_spin_coating_time": "30 s",
  "Perovskite_deposition_thermal_annealing_atmosphere": "Air",
  "Perovskite_deposition_thermal_annealing_temperature": "150 °C",
  "Perovskite_deposition_thermal_annealing_time": "15 min",
  "Perovskite_surface_treatment_material": "PEAI",
  "Perovskite_surface_treatment_method": "Spin-coating",
  "Perovskite_surface_treatment_solution_concentration": "5 mg/mL",
  "Perovskite_surface_treatment_solvents_compound": "IPA",
  "Perovskite_surface_treatment_synthesis_atmosphere": "Air",
  "Perovskite_surface_treatment_synthesis_atmosphere_pressure": "1 atm",
  "Perovskite_surface_treatment_synthesis_atmosphere_relative_humidity": "Null",
  "Perovskite_surface_treatment_deposition_spin_coating_speed": "5000 rpm",
  "Perovskite_surface_treatment_deposition_spin_coating_time": "30 s",
  "Perovskite_surface_treatment_deposition_thermal_annealing_temperature": "Null",
  "Perovskite_surface_treatment_deposition_thermal_annealing_time": "Null",
  "HTL_thickness": "Null",
  "HTL_stack_sequence": "Null",
  "HTL_additive_compound": "Li-TFSI;tBP",
  "HTL_additive_concentration": "520 mg/mL;30 mg/mL",
  "HTL_deposition_method": "Spin-coating",
  "HTL_deposition_solution_concentration": "72.3 mg/mL",
  "HTL_deposition_solvents_compound": "Chlorobenzene",
  "HTL_deposition_synthesis_atmosphere": "Air",
  "HTL_deposition_synthesis_atmosphere_pressure": "1 atm",
  "HTL_deposition_synthesis_atmosphere_relative_humidity": "Null",
  "HTL_deposition_spin_coating_speed": "2000 rpm",
  "HTL_deposition_spin_coating_time": "30 s",
  "HTL_deposition_thermal_annealing_temperature": "Null",
  "HTL_deposition_thermal_annealing_time": "Null",
  "Backcontact_thickness": "100 nm",
  "Beckcontact_deposition_method": "Thermal evaporation",
  "Backcontact_deposition_atmosphere_pressure": "1 atm",
  "Encapsulation_method": "Null",
  "Encapsulation_atmosphere": "Air",
  "JV_measured_device_matching": "True",
  "JV_measured_reverse_scan_Voc": "1.14 V",
  "JV_measured_reverse_scan_Jsc": "25.3 mA/cm2",
  "JV_measured_reverse_scan_FF": "82.9 %",
  "JV_measured_reverse_scan_PCE": "24.1 %",
  "JV_measured_forward_scan_Voc": "1.15 V",
  "JV_measured_forward_scan_Jsc": "25.3 mA/cm2",
  "JV_measured_forward_scan_FF": "81.7 %",
  "JV_measured_forward_scan_PCE": "23.8 %",
  "JV_measured_light_spectra": "AM1.5G",
  "JV_measured_light_spectra_intensity": "100 mW/cm2",
  "JV_measured_scan_speed": "0.02 V/s",
  "JV_measured_scan_delay_time": "1 ms",
  "JV_certified_PCE": "22.9 %",
  "Stabilized_measured_PCE": "Null",
  "Stabilized_certified_PCE": "Null",
  "Stability_test_device_matching": "True",
  "Stability_test_temperature": "25 °C",
  "Stability_test_atmosphere": "Air",
  "Stability_test_light_spectra": "AM1.5G",
  "Stability_test_light_intensity": "1 sun",
  "Stability_test_relative_humidity": "30 %",
  "Stability_PCE_after_time": "1000 hours",
  "Stability_PCE_after_time_value": "90 %"
}
