Repository: jiayijdong/PSCbench

# PSCbench


**PSCbench** is a novel benchmark for materials science research-level scientific
dataset curation sourced from published journals. The benchmark is designed to evaluate the complex classification capabilities,
strong domain knowledge, and advanced calculation skills of LLMs.

## Data


The PSCbench dataset is under dataset folder in json file format. Each file is list of dictionary and can be extracted using following scripts.
Each file stands for one published journal, which is fully elaborated in the paper. 

```
with open("./dataset/retroactive/{}.json".format(subject), encoding='utf-8') as json_file:
    problems=json.load(json_file)
```

File: dataset/2021-2025/10.1016_j.joule.2022.12.013/Device_BestPCE_gpt4o_mini_zero_shot_10.1016_j.joule.2022.12.013.json
{
  "Ref_DOI": "10.1016/j.joule.2022.12.013",
  "Ref_journal": "Joule",
  "Ref_publication_year": "2023",
  "Ref_title": "In situ crosslinking-assisted perovskite grain growth for mechanically robust flexible perovskite solar cells with 23.4% efficiency",
  "Cell_architecture": "n-i-p",
  "Cell_stack_sequence": "PET/ITO/SnO2/perovskite/spiro-OMeTAD/Au",
  "Cell_area_measured": "0.062 cm2",
  "ETL_thickness": "Null",
  "ETL_stack_sequence": "SnO2",
  "ETL_additive_compound": "Null",
  "ETL_additive_concentration": "Null",
  "ETL_deposition_method": "spin-coating",
  "ETL_deposition_solution_concentration": "7.5%",
  "ETL_deposition_solvents_compound": "water",
  "ETL_deposition_synthesis_atmosphere": "ambient air",
  "ETL_deposition_synthesis_atmosphere_pressure": "Null",
  "ETL_deposition_synthesis_atmosphere_relative_humidity": "Null",
  "ETL_deposition_spin_coating_speed": "3000 rpm",
  "ETL_deposition_spin_coating_time": "30 s",
  "ETL_deposition_thermal_annealing_temperature": "150 °C",
  "ETL_deposition_thermal_annealing_time": "30 min",
  "Perovskite_dimension": "3D",
  "Perovskite_thickness": "0.65 μm",
  "Perovskite_composition_long_form": "FA0.92MA0.08PbI3",
  "Perovskite_additive_compound": "OETC",
  "Perovskite_additive_concentration": "5 wt%",
  "Perovskite_bandgap": "Null",
  "Perovskite_deposition_method": "spin-coating",
  "Perovskite_deposition_sequential_spin_coating": "Yes",
  "Perovskite_deposition_spin_coating_antisolvent": "Null",
  "Perovskite_deposition_reaction_solutions_compounds": "FAI, MAI, MACl",
  "Perovskite_deposition_reaction_solutions_concentrations": "90:9:6.39",
  "Perovskite_deposition_final_solutions_concentration_before_deposition": "691.52 mg/mL",
  "Perovskite_deposition_solvents_compound": "DMF/DMSO",
  "Perovskite_deposition_solvents_mixing_ratio": "9:1",
  "Perovskite_deposition_synthesis_atmosphere": "ambient air",
  "Perovskite_deposition_synthesis_atmosphere_pressure": "Null",
  "Perovskite_deposition_synthesis_atmosphere_relative_humidity": "30%-40%",
  "Perovskite_deposition_spin_coating_speed": "2000 rpm",
  "Perovskite_deposition_spin_coating_time": "30 s",
  "Perovskite_deposition_thermal_annealing_atmosphere": "ambient air",
  "Perovskite_deposition_thermal_annealing_temperature": "150 °C",
  "Perovskite_deposition_thermal_annealing_time": "15 min",
  "Perovskite_surface_treatment_material": "PEAI",
  "Perovskite_surface_treatment_method": "spin-coating",
  "Perovskite_surface_treatment_solution_concentration": "5 mg/mL",
  "Perovskite_surface_treatment_solvents_compound": "IPA",
  "Perovskite_surface_treatment_synthesis_atmosphere": "glove box",
  "Perovskite_surface_treatment_synthesis_atmosphere_pressure": "Null",
  "Perovskite_surface_treatment_synthesis_atmosphere_relative_humidity": "Null",
  "Perovskite_surface_treatment_deposition_spin_coating_speed": "5000 rpm",
  "Perovskite_surface_treatment_deposition_spin_coating_time": "30 s",
  "Perovskite_surface_treatment_deposition_thermal_annealing_temperature": "Null",
  "Perovskite_surface_treatment_deposition_thermal_annealing_time": "Null",
  "HTL_thickness": "Null",
  "HTL_stack_sequence": "spiro-OMeTAD",
  "HTL_additive_compound": "Li-TFSI",
  "HTL_additive_concentration": "260 mg/mL",
  "HTL_deposition_method": "spin-coating",
  "HTL_deposition_solution_concentration": "72.3 mg/mL",
  "HTL_deposition_solvents_compound": "CB",
  "HTL_deposition_synthesis_atmosphere": "glove box",
  "HTL_deposition_synthesis_atmosphere_pressure": "Null",
  "HTL_deposition_synthesis_atmosphere_relative_humidity": "Null",
  "HTL_deposition_spin_coating_speed": "2000 rpm",
  "HTL_deposition_spin_coating_time": "30 s",
  "HTL_deposition_thermal_annealing_temperature": "Null",
  "HTL_deposition_thermal_annealing_time": "Null",
  "Backcontact_thickness": "100 nm",
  "Beckcontact_deposition_method": "thermal evaporation",
  "Backcontact_deposition_atmosphere_pressure": "5 x 10^-5 Torr",
  "Encapsulation_method": "Null",
  "Encapsulation_atmosphere": "Null",
  "JV_measured_device_matching": "Null",
  "JV_measured_reverse_scan_Voc": "1.14 V",
  "JV_measured_reverse_scan_Jsc": "25.1 mA/cm2",
  "JV_measured_reverse_scan_FF": "81.8%",
  "JV_measured_reverse_scan_PCE": "23.4%",
  "JV_measured_forward_scan_Voc": "1.14 V",
  "JV_measured_forward_scan_Jsc": "25.0 mA/cm2",
  "JV_measured_forward_scan_FF": "80.8%",
  "JV_measured_forward_scan_PCE": "23.1%",
  "JV_measured_light_spectra": "Null",
  "JV_measured_light_spectra_intensity": "Null",
  "JV_measured_scan_speed": "Null",
  "JV_measured_scan_delay_time": "Null",
  "JV_certified_PCE": "22.9%",
  "Stabilized_measured_PCE": "Null",
  "Stabilized_certified_PCE": "Null",
  "Stability_test_device_matching": "Null",
  "Stability_test_temperature": "Null",
  "Stability_test_atmosphere": "ambient atmosphere",
  "Stability_test_light_spectra": "Null",
  "Stability_test_light_intensity": "Null",
  "Stability_test_relative_humidity": "30%",
  "Stability_PCE_after_time": "1000 h",
  "Stability_PCE_after_time_value": "90.7%"
}

File: dataset/2021-2025/10.1016_j.joule.2022.12.013/Device_BestPCE_grok_10.1016_j.joule.2022.12.013.json
{
  "Ref_DOI": "10.1016/j.joule.2022.12.013",
  "Ref_journal": "Joule",
  "Ref_publication_year": "2023",
  "Ref_title": "In situ crosslinking-assisted perovskite grain growth for mechanically robust flexible perovskite solar cells with 23.4% efficiency",
  "Cell_architecture": "NIP",
  "Cell_stack_sequence": "PET/ITO/SnO2/Perovskite/Spiro-OMeTAD/Au",
  "Cell_area_measured": "0.062 cm2",
  "ETL_thickness": "30 nm",
  "ETL_stack_sequence": "SnO2",
  "ETL_additive_compound": "Null",
  "ETL_additive_concentration": "Null",
  "ETL_deposition_method": "Spin-coating",
  "ETL_deposition_solution_concentration": "7.5 wt%",
  "ETL_deposition_solvents_compound": "Water",
  "ETL_deposition_synthesis_atmosphere": "Air",
  "ETL_deposition_synthesis_atmosphere_pressure": "1 atm",
  "ETL_deposition_synthesis_atmosphere_relative_humidity": "Null",
  "ETL_deposition_spin_coating_speed": "3000 rpm",
  "ETL_deposition_spin_coating_time": "30 s",
  "ETL_deposition_thermal_annealing_temperature": "120 °C",
  "ETL_deposition_thermal_annealing_time": "40 min",
  "Perovskite_dimension": "3D",
  "Perovskite_thickness": "650 nm",
  "Perovskite_composition_long_form": "FA0.92MA0.08PbI3",
  "Perovskite_additive_compound": "OETC; DH",
  "Perovskite_additive_concentration": "0.6 mg/mL; 0.03 mg/mL",
  "Perovskite_bandgap": "Null",
  "Perovskite_deposition_method": "Spin-coating",
  "Perovskite_deposition_sequential_spin_coating": "True",
  "Perovskite_deposition_spin_coating_antisolvent": "Null",
  "Perovskite_deposition_reaction_solutions_compounds": "PbI2; FAI:MACl:MAI",
  "Perovskite_deposition_reaction_solutions_concentrations": "691.52 mg/mL; 90:9:6.39 mg/mL",
  "Perovskite_deposition_final_solutions_concentration_before_deposition": "Null",
  "Perovskite_deposition_solvents_compound": "DMF:DMSO; IPA",
  "Perovskite_deposition_solvents_mixing_ratio": "9:1; Null",
  "Perovskite_deposition_synthesis_atmosphere": "Air",
  "Perovskite_deposition_synthesis_atmosphere_pressure": "1 atm",
  "Perovskite_deposition_synthesis_atmosphere_relative_humidity": "30-40 %",
  "Perovskite_deposition_spin_coating_speed": "1500 rpm; 2000 rpm",
  "Perovskite_deposition_spin_coating_time": "30 s; 30 s",
  "Perovskite_deposition_thermal_annealing_atmosphere": "Air",
  "Perovskite_deposition_thermal_annealing_temperature": "70 °C; 150 °C",
  "Perovskite_deposition_thermal_annealing_time": "1 min; 15 min",
  "Perovskite_surface_treatment_material": "PEAI",
  "Perovskite_surface_treatment_method": "Spin-coating",
  "Perovskite_surface_treatment_solution_concentration": "5 mg/mL",
  "Perovskite_surface_treatment_solvents_compound": "IPA",
  "Perovskite_surface_treatment_synthesis_atmosphere": "Nitrogen",
  "Perovskite_surface_treatment_synthesis_atmosphere_pressure": "Null",
  "Perovskite_surface_treatment_synthesis_atmosphere_relative_humidity": "Null",
  "Perovskite_surface_treatment_deposition_spin_coating_speed": "5000 rpm",
  "Perovskite_surface_treatment_deposition_spin_coating_time": "30 s",
  "Perovskite_surface_treatment_deposition_thermal_annealing_temperature": "Null",
  "Perovskite_surface_treatment_deposition_thermal_annealing_time": "Null",
  "HTL_thickness": "Null",
  "HTL_stack_sequence": "Spiro-OMeTAD",
  "HTL_additive_compound": "Li-TFSI; tBP",
  "HTL_additive_concentration": "260 mg/mL; Null",
  "HTL_deposition_method": "Spin-coating",
  "HTL_deposition_solution_concentration": "72.3 mg/mL",
  "HTL_deposition_solvents_compound": "Chlorobenzene",
  "HTL_deposition_synthesis_atmosphere": "Nitrogen",
  "HTL_deposition_synthesis_atmosphere_pressure": "Null",
  "HTL_deposition_synthesis_atmosphere_relative_humidity": "Null",
  "HTL_deposition_spin_coating_speed": "2000 rpm",
  "HTL_deposition_spin_coating_time": "30 s",
  "HTL_deposition_thermal_annealing_temperature": "Null",
  "HTL_deposition_thermal_annealing_time": "Null",
  "Backcontact_thickness": "100 nm",
  "Beckcontact_deposition_method": "Thermal evaporation",
  "Backcontact_deposition_atmosphere_pressure": "5e-5 Torr",
  "Encapsulation_method": "None",
  "Encapsulation_atmosphere": "Null",
  "JV_measured_device_matching": "True",
  "JV_measured_reverse_scan_Voc": "1.14 V",
  "JV_measured_reverse_scan_Jsc": "25.1 mA/cm2",
  "JV_measured_reverse_scan_FF": "81.8 %",
  "JV_measured_reverse_scan_PCE": "23.4 %",
  "JV_measured_forward_scan_Voc": "1.14 V",
  "JV_measured_forward_scan_Jsc": "25.0 mA/cm2",
  "JV_measured_forward_scan_FF": "80.8 %",
  "JV_measured_forward_scan_PCE": "23.1 %",
  "JV_measured_light_spectra": "AM1.5G",
  "JV_measured_light_spectra_intensity": "100 mW/cm2",
  "JV_measured_scan_speed": "Null",
  "JV_measured_scan_delay_time": "1 ms",
  "JV_certified_PCE": "22.9 %",
  "Stabilized_measured_PCE": "Null",
  "Stabilized_certified_PCE": "Null",
  "Stability_test_device_matching": "True",
  "Stability_test_temperature": "25 °C",
  "Stability_test_atmosphere": "Air",
  "Stability_test_light_spectra": "Null",
  "Stability_test_light_intensity": "Null",
  "Stability_test_relative_humidity": "30 %",
  "Stability_PCE_after_time": "1000 hours",
  "Stability_PCE_after_time_value": "90.7 %"
}

File: dataset/2021-2025/10.1016_j.joule.2022.12.013/Device_BestPCE_o3_10.1016_j.joule.2022.12.013.json
{
  "Ref_DOI": "10.1016/j.joule.2022.12.013",
  "Ref_journal": "Joule",
  "Ref_publication_year": "2023",
  "Ref_title": "In situ crosslinking-assisted perovskite grain growth for mechanically robust flexible perovskite solar cells with 23.4% efficiency",
  "Cell_architecture": "NIP",
  "Cell_stack_sequence": "PET/ITO/SnO2/Perovskite/PEAI/Spiro-OMeTAD/Au",
  "Cell_area_measured": "0.062 cm2",
  "ETL_thickness": "30 nm",
  "ETL_stack_sequence": "SnO2",
  "ETL_additive_compound": "Null",
  "ETL_additive_concentration": "Null",
  "ETL_deposition_method": "Spin-coating",
  "ETL_deposition_solution_concentration": "7.5 wt%",
  "ETL_deposition_solvents_compound": "Water",
  "ETL_deposition_synthesis_atmosphere": "Air",
  "ETL_deposition_synthesis_atmosphere_pressure": "1 atm",
  "ETL_deposition_synthesis_atmosphere_relative_humidity": "Null",
  "ETL_deposition_spin_coating_speed": "3000 rpm",
  "ETL_deposition_spin_coating_time": "30 s",
  "ETL_deposition_thermal_annealing_temperature": "120 °C",
  "ETL_deposition_thermal_annealing_time": "40 min",
  "Perovskite_dimension": "3D",
  "Perovskite_thickness": "650 nm",
  "Perovskite_composition_long_form": "FA0.92MA0.08PbI3",
  "Perovskite_additive_compound": "OETC",
  "Perovskite_additive_concentration": "0.6 mg/mL",
  "Perovskite_bandgap": "Null",
  "Perovskite_deposition_method": "Spin-coating",
  "Perovskite_deposition_sequential_spin_coating": "True",
  "Perovskite_deposition_spin_coating_antisolvent": "Null",
  "Perovskite_deposition_reaction_solutions_compounds": "PbI2; FAI+MACl+MAI",
  "Perovskite_deposition_reaction_solutions_concentrations": "691.52 mg/mL; FAI 90 mg/mL, MACl 9 mg/mL, MAI 6.39 mg/mL",
  "Perovskite_deposition_final_solutions_concentration_before_deposition": "Null",
  "Perovskite_deposition_solvents_compound": "DMF/DMSO; IPA",
  "Perovskite_deposition_solvents_mixing_ratio": "DMF:DMSO=9:1; IPA",
  "Perovskite_deposition_synthesis_atmosphere": "Air",
  "Perovskite_deposition_synthesis_atmosphere_pressure": "1 atm",
  "Perovskite_deposition_synthesis_atmosphere_relative_humidity": "30-40%",
  "Perovskite_deposition_spin_coating_speed": "1500 rpm;2000 rpm",
  "Perovskite_deposition_spin_coating_time": "30 s;30 s",
  "Perovskite_deposition_thermal_annealing_atmosphere": "Air",
  "Perovskite_deposition_thermal_annealing_temperature": "70 °C;150 °C",
  "Perovskite_deposition_thermal_annealing_time": "1 min;15 min",
  "Perovskite_surface_treatment_material": "PEAI",
  "Perovskite_surface_treatment_method": "Spin-coating",
  "Perovskite_surface_treatment_solution_concentration": "5 mg/mL",
  "Perovskite_surface_treatment_solvents_compound": "IPA",
  "Perovskite_surface_treatment_synthesis_atmosphere": "Nitrogen",
  "Perovskite_surface_treatment_synthesis_atmosphere_pressure": "1 atm",
  "Perovskite_surface_treatment_synthesis_atmosphere_relative_humidity": "Null",
  "Perovskite_surface_treatment_deposition_spin_coating_speed": "5000 rpm",
  "Perovskite_surface_treatment_deposition_spin_coating_time": "30 s",
  "Perovskite_surface_treatment_deposition_thermal_annealing_temperature": "Null",
  "Perovskite_surface_treatment_deposition_thermal_annealing_time": "Null",
  "HTL_thickness": "Null",
  "HTL_stack_sequence": "Spiro-OMeTAD",
  "HTL_additive_compound": "Li-TFSI;tBP",
  "HTL_additive_concentration": "Li-TFSI 260 mg/mL; tBP 30 μL",
  "HTL_deposition_method": "Spin-coating",
  "HTL_deposition_solution_concentration": "72.3 mg/mL",
  "HTL_deposition_solvents_compound": "Chlorobenzene",
  "HTL_deposition_synthesis_atmosphere": "Nitrogen",
  "HTL_deposition_synthesis_atmosphere_pressure": "1 atm",
  "HTL_deposition_synthesis_atmosphere_relative_humidity": "Null",
  "HTL_deposition_spin_coating_speed": "2000 rpm",
  "HTL_deposition_spin_coating_time": "30 s",
  "HTL_deposition_thermal_annealing_temperature": "Null",
  "HTL_deposition_thermal_annealing_time": "Null",
  "Backcontact_thickness": "100 nm",
  "Beckcontact_deposition_method": "Thermal evaporation",
  "Backcontact_deposition_atmosphere_pressure": "5e-5 Torr",
  "Encapsulation_method": "Null",
  "Encapsulation_atmosphere": "Null",
  "JV_measured_device_matching": "True",
  "JV_measured_reverse_scan_Voc": "1.14 V",
  "JV_measured_reverse_scan_Jsc": "25.1 mA/cm2",
  "JV_measured_reverse_scan_FF": "81.8%",
  "JV_measured_reverse_scan_PCE": "23.4%",
  "JV_measured_forward_scan_Voc": "1.14 V",
  "JV_measured_forward_scan_Jsc": "25.0 mA/cm2",
  "JV_measured_forward_scan_FF": "80.8%",
  "JV_measured_forward_scan_PCE": "23.1%",
  "JV_measured_light_spectra": "AM1.5G",
  "JV_measured_light_spectra_intensity": "100 mW/cm2",
  "JV_measured_scan_speed": "Null",
  "JV_measured_scan_delay_time": "1 ms",
  "JV_certified_PCE": "22.9%",
  "Stabilized_measured_PCE": "Null",
  "Stabilized_certified_PCE": "Null",
  "Stability_test_device_matching": "True",
  "Stability_test_temperature": "25 °C",
  "Stability_test_atmosphere": "Air",
  "Stability_test_light_spectra": "Null",
  "Stability_test_light_intensity": "Null",
  "Stability_test_relative_humidity": "30%",
  "Stability_PCE_after_time": "1000 hours",
  "Stability_PCE_after_time_value": "90.7%"
}

File: dataset/2021-2025/10.1016_j.joule.2022.12.013/Device_BestPCE_o4_mini_10.1016_j.joule.2022.12.013.json
{
  "Ref_DOI": "10.1016/j.joule.2022.12.013",
  "Ref_journal": "Joule",
  "Ref_publication_year": "2023",
  "Ref_title": "In situ crosslinking-assisted perovskite grain growth for mechanically robust flexible perovskite solar cells with 23.4% efficiency",
  "Cell_architecture": "n-i-p",
  "Cell_stack_sequence": "glass/ITO/SnO2/FA0.92MA0.08PbI3+OETC/spiro-OMeTAD/Au",
  "Cell_area_measured": "0.062 cm2",
  "ETL_thickness": "Null",
  "ETL_stack_sequence": "SnO2",
  "ETL_additive_compound": "Null",
  "ETL_additive_concentration": "Null",
  "ETL_deposition_method": "Spin-coating",
  "ETL_deposition_solution_concentration": "7.5 wt%",
  "ETL_deposition_solvents_compound": "Water",
  "ETL_deposition_synthesis_atmosphere": "Air",
  "ETL_deposition_synthesis_atmosphere_pressure": "1 atm",
  "ETL_deposition_synthesis_atmosphere_relative_humidity": "Null",
  "ETL_deposition_spin_coating_speed": "3000 rpm",
  "ETL_deposition_spin_coating_time": "30 s",
  "ETL_deposition_thermal_annealing_temperature": "150 °C",
  "ETL_deposition_thermal_annealing_time": "30 min",
  "Perovskite_dimension": "3D",
  "Perovskite_thickness": "Null",
  "Perovskite_composition_long_form": "FA0.92MA0.08PbI3",
  "Perovskite_additive_compound": "Null",
  "Perovskite_additive_concentration": "Null",
  "Perovskite_bandgap": "Null",
  "Perovskite_deposition_method": "Spin-coating",
  "Perovskite_deposition_sequential_spin_coating": "True",
  "Perovskite_deposition_spin_coating_antisolvent": "Null",
  "Perovskite_deposition_reaction_solutions_compounds": "PbI2 solution;FAI:MACl:MAI solution",
  "Perovskite_deposition_reaction_solutions_concentrations": "691.52 mg/mL;90 mg/mL;9 mg/mL;6.39 mg/mL",
  "Perovskite_deposition_final_solutions_concentration_before_deposition": "Null",
  "Perovskite_deposition_solvents_compound": "DMF;DMSO;IPA",
  "Perovskite_deposition_solvents_mixing_ratio": "9:1;Null",
  "Perovskite_deposition_synthesis_atmosphere": "Air",
  "Perovskite_deposition_synthesis_atmosphere_pressure": "1 atm",
  "Perovskite_deposition_synthesis_atmosphere_relative_humidity": "30",
  "Perovskite_deposition_spin_coating_speed": "1500 rpm;2000 rpm",
  "Perovskite_deposition_spin_coating_time": "30 s;30 s",
  "Perovskite_deposition_thermal_annealing_atmosphere": "Air;Air",
  "Perovskite_deposition_thermal_annealing_temperature": "70 °C;150 °C",
  "Perovskite_deposition_thermal_annealing_time": "1 min;15 min",
  "Perovskite_surface_treatment_material": "PEAI",
  "Perovskite_surface_treatment_method": "Spin-coating",
  "Perovskite_surface_treatment_solution_concentration": "5 mg/mL",
  "Perovskite_surface_treatment_solvents_compound": "IPA",
  "Perovskite_surface_treatment_synthesis_atmosphere": "Nitrogen",
  "Perovskite_surface_treatment_synthesis_atmosphere_pressure": "Null",
  "Perovskite_surface_treatment_synthesis_atmosphere_relative_humidity": "Null",
  "Perovskite_surface_treatment_deposition_spin_coating_speed": "5000 rpm",
  "Perovskite_surface_treatment_deposition_spin_coating_time": "30 s",
  "Perovskite_surface_treatment_deposition_thermal_annealing_temperature": "Null",
  "Perovskite_surface_treatment_deposition_thermal_annealing_time": "Null",
  "HTL_thickness": "Null",
  "HTL_stack_sequence": "Spiro-OMeTAD",
  "HTL_additive_compound": "Li-TFSI;tBP",
  "HTL_additive_concentration": "260 mg/mL;Null",
  "HTL_deposition_method": "Spin-coating",
  "HTL_deposition_solution_concentration": "72.3 mg/mL",
  "HTL_deposition_solvents_compound": "Chlorobenzene",
  "HTL_deposition_synthesis_atmosphere": "Nitrogen",
  "HTL_deposition_synthesis_atmosphere_pressure": "Null",
  "HTL_deposition_synthesis_atmosphere_relative_humidity": "Null",
  "HTL_deposition_spin_coating_speed": "2000 rpm",
  "HTL_deposition_spin_coating_time": "30 s",
  "HTL_deposition_thermal_annealing_temperature": "Null",
  "HTL_deposition_thermal_annealing_time": "Null",
  "Backcontact_thickness": "100 nm",
  "Beckcontact_deposition_method": "Thermal evaporation",
  "Backcontact_deposition_atmosphere_pressure": "5e-5 Torr",
  "Encapsulation_method": "Null",
  "Encapsulation_atmosphere": "Null",
  "JV_measured_device_matching": "True",
  "JV_measured_reverse_scan_Voc": "1.15 V",
  "JV_measured_reverse_scan_Jsc": "25.3 mA/cm2",
  "JV_measured_reverse_scan_FF": "82.9 %",
  "JV_measured_reverse_scan_PCE": "24.1 %",
  "JV_measured_forward_scan_Voc": "1.15 V",
  "JV_measured_forward_scan_Jsc": "25.3 mA/cm2",
  "JV_measured_forward_scan_FF": "81.7 %",
  "JV_measured_forward_scan_PCE": "23.8 %",
  "JV_measured_light_spectra": "AM1.5G",
  "JV_measured_light_spectra_intensity": "100 mW/cm2",
  "JV_measured_scan_speed": "Null",
  "JV_measured_scan_delay_time": "1 ms",
  "JV_certified_PCE": "Null",
  "Stabilized_measured_PCE": "Null",
  "Stabilized_certified_PCE": "Null",
  "Stability_test_device_matching": "False",
  "Stability_test_temperature": "Null",
  "Stability_test_atmosphere": "Null",
  "Stability_test_light_spectra": "Null",
  "Stability_test_light_intensity": "Null",
  "Stability_test_relative_humidity": "Null",
  "Stability_PCE_after_time": "Null",
  "Stability_PCE_after_time_value": "Null"
}

File: dataset/2021-2025/10.1016_j.joule.2023.02.003/Device_BestPCE_10.1016_j.joule.2023.02.003.json
{
    "Ref_DOI": "10.1016/j.joule.2023.02.003",
    "Ref_journal": "Joule",
    "Ref_publication_year": "2023",
    "Ref_title": "Amidino-based Dion-Jacobson 2D perovskite for efficient and stable 2D/3D heterostructure perovskite solar cells",
    "Cell_architecture": "NIP",
    "Cell_stack_sequence": "FTO/TiO2/Perovskite/Spiro-OMeTAD/Au",
    "Cell_area_measured": "0.09 cm2",
    "ETL_thickness": "Null",
    "ETL_stack_sequence": "TiO2",
    "ETL_additive_compound": "Null",
    "ETL_additive_concentration": "Null",
    "ETL_deposition_method": "Chemical bath",
    "ETL_deposition_solution_concentration": "Null",
    "ETL_deposition_solvents_compound": "Null",
    "ETL_deposition_synthesis_atmosphere": "Null",
    "ETL_deposition_synthesis_atmosphere_pressure": "Null",
    "ETL_deposition_synthesis_atmosphere_relative_humidity": "Null",
    "ETL_deposition_spin_coating_speed": "Null",
    "ETL_deposition_spin_coating_time": "Null",
    "ETL_deposition_thermal_annealing_temperature": "200 °C",
    "ETL_deposition_thermal_annealing_time": "30 min",
    "Perovskite_dimension": "2D/3D",
    "Perovskite_thickness": "Null",
    "Perovskite_composition_long_form": "(4AP)PbI4/FAPbI3",
    "Perovskite_additive_compound": "MACl;CsI;MAI",
    "Perovskite_additive_concentration": "0.45M;0.06M;0.06M",
    "Perovskite_bandgap": "1.55 eV",
    "Perovskite_deposition_method": "Spin-coating",
    "Perovskite_deposition_sequential_spin_coating": "False",
    "Perovskite_deposition_spin_coating_antisolvent": "Ether",
    "Perovskite_deposition_reaction_solutions_compounds": "PbI2;FAI;(4AP)PbI4",
    "Perovskite_deposition_reaction_solutions_concentrations": "1.5M;1.4M;1M",
    "Perovskite_deposition_final_solutions_concentration_before_deposition": "Null",
    "Perovskite_deposition_solvents_compound": "DMF;DMSO",
    "Perovskite_deposition_solvents_mixing_ratio": "4:1",
    "Perovskite_deposition_synthesis_atmosphere": "Nitrogen",
    "Perovskite_deposition_synthesis_atmosphere_pressure": "Null",
    "Perovskite_deposition_synthesis_atmosphere_relative_humidity": "40-50%",
    "Perovskite_deposition_spin_coating_speed": "6000 rpm",
    "Perovskite_deposition_spin_coating_time": "30 s",
    "Perovskite_deposition_thermal_annealing_atmosphere": "Null",
    "Perovskite_deposition_thermal_annealing_temperature": "150 °C",
    "Perovskite_deposition_thermal_annealing_time": "10 min",
    "Perovskite_surface_treatment_material": "PEAI",
    "Perovskite_surface_treatment_method": "Spin-coating",
    "Perovskite_surface_treatment_solution_concentration": "5 mg/mL",
    "Perovskite_surface_treatment_solvents_compound": "IPA",
    "Perovskite_surface_treatment_synthesis_atmosphere": "Null",
    "Perovskite_surface_treatment_synthesis_atmosphere_pressure": "Null",
    "Perovskite_surface_treatment_synthesis_atmosphere_relative_humidity": "Null",
    "Perovskite_surface_treatment_deposition_spin_coating_speed": "Null",
    "Perovskite_surface_treatment_deposition_spin_coating_time": "Null",
    "Perovskite_surface_treatment_deposition_thermal_annealing_temperature": "Null",
    "Perovskite_surface_treatment_deposition_thermal_annealing_time": "Null",
    "HTL_thickness": "Null",
    "HTL_stack_sequence": "Spiro-OMeTAD",
    "HTL_additive_compound": "Li-TFSI;4-tert-butylpyridine",
    "HTL_additive_concentration": "520 mg/mL;Null",
    "HTL_deposition_method": "Spin-coating",
    "HTL_deposition_solution_concentration": "90 mg/mL",
    "HTL_deposition_solvents_compound": "CB",
    "HTL_deposition_synthesis_atmosphere": "Null",
    "HTL_deposition_synthesis_atmosphere_pressure": "Null",
    "HTL_deposition_synthesis_atmosphere_relative_humidity": "Null",
    "HTL_deposition_spin_coating_speed": "5000 rpm",
    "HTL_deposition_spin_coating_time": "30 s",
    "HTL_deposition_thermal_annealing_temperature": "Null",
    "HTL_deposition_thermal_annealing_time": "Null",
    "Backcontact_thickness": "70 nm",
    "Beckcontact_deposition_method": "Thermal evaporation",
    "Backcontact_deposition_atmosphere_pressure": "Null",
    "Encapsulation_method": "Null",
    "Encapsulation_atmosphere": "Null",
    "JV_measured_device_matching": "True",
    "JV_measured_reverse_scan_Voc": "1.17 V",
    "JV_measured_reverse_scan_Jsc": "25.92 mA/cm2",
    "JV_measured_reverse_scan_FF": "81.42%",
    "JV_measured_reverse_scan_PCE": "24.7%",
    "JV_measured_forward_scan_Voc": "1.17 V",
    "JV_measured_forward_scan_Jsc": "25.91 mA/cm2",
    "JV_measured_forward_scan_FF": "80.65%",
    "JV_measured_forward_scan_PCE": "24.4%",
    "JV_measured_light_spectra": "AM1.5G",
    "JV_measured_light_spectra_intensity": "100 mW/cm2",
    "JV_measured_scan_speed": "Null",
    "JV_measured_scan_delay_time": "20 ms",
    "JV_certified_PCE": "24.1%",
    "Stabilized_measured_PCE": "24.7%",
    "Stabilized_certified_PCE": "Null",
    "Stability_test_device_matching": "True",
    "Stability_test_temperature": "25 °C",
    "Stability_test_atmosphere": "Air",
    "Stability_test_light_spectra": "Null",
    "Stability_test_light_intensity": "Null",
    "Stability_test_relative_humidity": "30-40%",
    "Stability_PCE_after_time": "1000 hours",
    "Stability_PCE_after_time_value": "97%"
}

File: dataset/2021-2025/10.1016_j.joule.2023.02.003/Device_BestPCE_Gemini_1.5_pro_10.1016_j.joule.2023.02.003.json
{
  "Ref_DOI": "10.1016/j.joule.2023.02.003",
  "Ref_journal": "Joule",
  "Ref_publication_year": "2023",
  "Ref_title": "Amidino-based Dion-Jacobson 2D perovskite for efficient and stable 2D/3D heterostructure perovskite solar cells",
  "Cell_architecture": "NIP",
  "Cell_stack_sequence": "FTO/TiO2/Perovskite/Spiro-OMeTAD/Au",
  "Cell_area_measured": "0.09 cm2",
  "ETL_thickness": "Null",
  "ETL_stack_sequence": "TiO2",
  "ETL_additive_compound": "Null",
  "ETL_additive_concentration": "Null",
  "ETL_deposition_method": "Chemical bath deposition",
  "ETL_deposition_solution_concentration": "Null",
  "ETL_deposition_solvents_compound": "TiCl4/H2O",
  "ETL_deposition_synthesis_atmosphere": "Null",
  "ETL_deposition_synthesis_atmosphere_pressure": "Null",
  "ETL_deposition_synthesis_atmosphere_relative_humidity": "Null",
  "ETL_deposition_spin_coating_speed": "Null",
  "ETL_deposition_spin_coating_time": "Null",
  "ETL_deposition_thermal_annealing_temperature": "70 °C",
  "ETL_deposition_thermal_annealing_time": "60 min",
  "Perovskite_dimension": "2D/3D",
  "Perovskite_thickness": "Null",
  "Perovskite_composition_long_form": "FAxMAyCsz(4AP)0.01PbI3",
  "Perovskite_additive_compound": "MACl; CsI; MAI",
  "Perovskite_additive_concentration": "0.45 M; 0.06 M; 0.06 M",
  "Perovskite_bandgap": "Null",
  "Perovskite_deposition_method": "Spin-coating",
  "Perovskite_deposition_sequential_spin_coating": false,
  "Perovskite_deposition_spin_coating_antisolvent": "Anhydrous ether",
  "Perovskite_deposition_reaction_solutions_compounds": "PbI2; FAI; (4AP)PbI4",
  "Perovskite_deposition_reaction_solutions_concentrations": "1.5 M; 1.4 M; 1 M",
  "Perovskite_deposition_final_solutions_concentration_before_deposition": "Null",
  "Perovskite_deposition_solvents_compound": "DMF; DMSO",
  "Perovskite_deposition_solvents_mixing_ratio": "4:1",
  "Perovskite_deposition_synthesis_atmosphere": "Nitrogen",
  "Perovskite_deposition_synthesis_atmosphere_pressure": "Null",
  "Perovskite_deposition_synthesis_atmosphere_relative_humidity": "40-50%",
  "Perovskite_deposition_spin_coating_speed": "6000 rpm",
  "Perovskite_deposition_spin_coating_time": "30 s",
  "Perovskite_deposition_thermal_annealing_atmosphere": "Null",
  "Perovskite_deposition_thermal_annealing_temperature": "150 °C",
  "Perovskite_deposition_thermal_annealing_time": "10 min",
  "Perovskite_surface_treatment_material": "PEAI",
  "Perovskite_surface_treatment_method": "Spin-coating",
  "Perovskite_surface_treatment_solution_concentration": "5 mg/ml",
  "Perovskite_surface_treatment_solvents_compound": "IPA",
  "Perovskite_surface_treatment_synthesis_atmosphere": "Null",
  "Perovskite_surface_treatment_synthesis_atmosphere_pressure": "1 atm",
  "Perovskite_surface_treatment_synthesis_atmosphere_relative_humidity": "Null",
  "Perovskite_surface_treatment_deposition_spin_coating_speed": "Null",
  "Perovskite_surface_treatment_deposition_spin_coating_time": "Null",
  "Perovskite_surface_treatment_deposition_thermal_annealing_temperature": "Null",
  "Perovskite_surface_treatment_deposition_thermal_annealing_time": "Null",
  "HTL_thickness": "Null",
  "HTL_stack_sequence": "Spiro-OMeTAD",
  "HTL_additive_compound": "Li-TFSI; tBP",
  "HTL_additive_concentration": "520 mg/mL; 36 μL/mL",
  "HTL_deposition_method": "Spin-coating",
  "HTL_deposition_solution_concentration": "90 mg/mL",
  "HTL_deposition_solvents_compound": "Acetonitrile; Chlorobenzene",
  "HTL_deposition_synthesis_atmosphere": "Nitrogen",
  "HTL_deposition_synthesis_atmosphere_pressure": "1 atm",
  "HTL_deposition_synthesis_atmosphere_relative_humidity": "Null",
  "HTL_deposition_spin_coating_speed": "5000 rpm",
  "HTL_deposition_spin_coating_time": "30 s",
  "HTL_deposition_thermal_annealing_temperature": "Null",
  "HTL_deposition_thermal_annealing_time": "Null",
  "Backcontact_thickness": "70 nm",
  "Beckcontact_deposition_method": "Thermal evaporation",
  "Backcontact_deposition_atmosphere_pressure": "Null",
  "Encapsulation_method": "Null",
  "Encapsulation_atmosphere": "Null",
  "JV_measured_device_matching": true,
  "JV_measured_reverse_scan_Voc": "1.18 V",
  "JV_measured_reverse_scan_Jsc": "25.70 mA/cm2",
  "JV_measured_reverse_scan_FF": "81.81%",
  "JV_measured_reverse_scan_PCE": "24.9%",
  "JV_measured_forward_scan_Voc": "1.17 V",
  "JV_measured_forward_scan_Jsc": "25.91 mA/cm2",
  "JV_measured_forward_scan_FF": "80.65%",
  "JV_measured_forward_scan_PCE": "24.4%",
  "JV_measured_light_spectra": "AM1.5G",
  "JV_measured_light_spectra_intensity": "1 sun",
  "JV_measured_scan_speed": "Null",
  "JV_measured_scan_delay_time": "20 ms",
  "JV_certified_PCE": "24.1%",
  "Stabilized_measured_PCE": "24.7%",
  "Stabilized_certified_PCE": "Null",
  "Stability_test_device_matching": true,
  "Stability_test_temperature": "20-25 °C",
  "Stability_test_atmosphere": "Air",
  "Stability_test_light_spectra": "Null",
  "Stability_test_light_intensity": "Null",
  "Stability_test_relative_humidity": "30-40%",
  "Stability_PCE_after_time": "1032 hours",
  "Stability_PCE_after_time_value": "97.8%"
}

File: dataset/2021-2025/10.1016_j.joule.2023.02.003/Device_BestPCE_Gemini_2.0_Flash_10.1016_j.joule.2023.02.003.json
{
  "Ref_DOI": "10.1016/j.joule.2023.02.003",
  "Ref_journal": "Joule",
  "Ref_publication_year": "2023",
  "Ref_title": "Amidino-based Dion-Jacobson 2D perovskite for ef ﬁcient and stable 2D/3D heterostructure perovskite solar cells",
  "Cell_architecture": "NIP",
  "Cell_stack_sequence": "Glass/FTO/TiO2/Perovskite/Spiro-OMeTAD/Au",
  "Cell_area_measured": "0.0727 cm2",
  "ETL_thickness": "Null",
  "ETL_stack_sequence": "Null",
  "ETL_additive_compound": "Null",
  "ETL_additive_concentration": "Null",
  "ETL_deposition_method": "chemical bath method",
  "ETL_deposition_solution_concentration": "4.5:200",
  "ETL_deposition_solvents_compound": "ultrapure water",
  "ETL_deposition_synthesis_atmosphere": "Null",
  "ETL_deposition_synthesis_atmosphere_pressure": "Null",
  "ETL_deposition_synthesis_atmosphere_relative_humidity": "Null",
  "ETL_deposition_spin_coating_speed": "Null",
  "ETL_deposition_spin_coating_time": "Null",
  "ETL_deposition_thermal_annealing_temperature": "200",
  "ETL_deposition_thermal_annealing_time": "30",
  "Perovskite_dimension": "3D/2D",
  "Perovskite_thickness": "Null",
  "Perovskite_composition_long_form": "MAxFA1-xPbI3",
  "Perovskite_additive_compound": "MACl; CsI; MAI",
  "Perovskite_additive_concentration": "0.45M; 0.06M; 0.06M",
  "Perovskite_bandgap": "Null",
  "Perovskite_deposition_method": "Spin-coating",
  "Perovskite_deposition_sequential_spin_coating": "False",
  "Perovskite_deposition_spin_coating_antisolvent": "anhydrous ether",
  "Perovskite_deposition_reaction_solutions_compounds": "1.5M PbI2 and 1.4M FAI; 1M (4AP)PbI4",
  "Perovskite_deposition_reaction_solutions_concentrations": "Null; Null",
  "Perovskite_deposition_final_solutions_concentration_before_deposition": "Null",
  "Perovskite_deposition_solvents_compound": "DMF; DMSO",
  "Perovskite_deposition_solvents_mixing_ratio": "4:1",
  "Perovskite_deposition_synthesis_atmosphere": "Nitrogen",
  "Perovskite_deposition_synthesis_atmosphere_pressure": "1 atm",
  "Perovskite_deposition_synthesis_atmosphere_relative_humidity": "Null",
  "Perovskite_deposition_spin_coating_speed": "6000",
  "Perovskite_deposition_spin_coating_time": "30",
  "Perovskite_deposition_thermal_annealing_atmosphere": "Null",
  "Perovskite_deposition_thermal_annealing_temperature": "150",
  "Perovskite_deposition_thermal_annealing_time": "10",
  "Perovskite_surface_treatment_material": "PEAI",
  "Perovskite_surface_treatment_method": "Spin-coating",
  "Perovskite_surface_treatment_solution_concentration": "5 mg/ml",
  "Perovskite_surface_treatment_solvents_compound": "IPA",
  "Perovskite_surface_treatment_synthesis_atmosphere": "Null",
  "Perovskite_surface_treatment_synthesis_atmosphere_pressure": "Null",
  "Perovskite_surface_treatment_synthesis_atmosphere_relative_humidity": "Null",
  "Perovskite_surface_treatment_deposition_spin_coating_speed": "Null",
  "Perovskite_surface_treatment_deposition_spin_coating_time": "Null",
  "Perovskite_surface_treatment_deposition_thermal_annealing_temperature": "Null",
  "Perovskite_surface_treatment_deposition_thermal_annealing_time": "Null",
  "HTL_thickness": "Null",
  "HTL_stack_sequence": "Null",
  "HTL_additive_compound": "lithium bis(trifluoromethanesulfo nyl)imide; 4-tert-butylpyridine",
  "HTL_additive_concentration": "520 mg/ml; Null",
  "HTL_deposition_method": "Spin-coating",
  "HTL_deposition_solution_concentration": "90 mg/ml",
  "HTL_deposition_solvents_compound": "CB",
  "HTL_deposition_synthesis_atmosphere": "Null",
  "HTL_deposition_synthesis_atmosphere_pressure": "Null",
  "HTL_deposition_synthesis_atmosphere_relative_humidity": "Null",
  "HTL_deposition_spin_coating_speed": "5000",
  "HTL_deposition_spin_coating_time": "30",
  "HTL_deposition_thermal_annealing_temperature": "Null",
  "HTL_deposition_thermal_annealing_time": "Null",
  "Backcontact_thickness": "70",
  "Beckcontact_deposition_method": "Thermal evaporation",
  "Backcontact_deposition_atmosphere_pressure": "Null",
  "Encapsulation_method": "Null",
  "Encapsulation_atmosphere": "Null",
  "JV_measured_device_matching": "True",
  "JV_measured_reverse_scan_Voc": "1.17",
  "JV_measured_reverse_scan_Jsc": "25.92",
  "JV_measured_reverse_scan_FF": "81.42",
  "JV_measured_reverse_scan_PCE": "24.7",
  "JV_measured_forward_scan_Voc": "1.17",
  "JV_measured_forward_scan_Jsc": "25.91",
  "JV_measured_forward_scan_FF": "80.65",
  "JV_measured_forward_scan_PCE": "24.4",
  "JV_measured_light_spectra": "AM1.5G",
  "JV_measured_light_spectra_intensity": "100 mW cm/C02",
  "JV_measured_scan_speed": "Null",
  "JV_measured_scan_delay_time": "20",
  "JV_certified_PCE": "24.1",
  "Stabilized_measured_PCE": "24.7",
  "Stabilized_certified_PCE": "Null",
  "Stability_test_device_matching": "True",
  "Stability_test_temperature": "20 ºC–25",
  "Stability_test_atmosphere": "Air",
  "Stability_test_light_spectra": "Null",
  "Stability_test_light_intensity": "Null",
  "Stability_test_relative_humidity": "30%-40%",
  "Stability_PCE_after_time": "1032 h",
  "Stability_PCE_after_time_value": "97.8"
}

File: dataset/2021-2025/10.1016_j.joule.2023.02.003/Device_BestPCE_Gemini_2.5_Flash_10.1016_j.joule.2023.02.003.json
{
  "Ref_DOI": "10.1016/j.joule.2023.02.003",
  "Ref_journal": "Joule",
  "Ref_publication_year": "2023",
  "Ref_title": "Amidino-based Dion-Jacobson 2D perovskite for efﬁcient and stable 2D/3D heterostructure perovskite solar cells",
  "Cell_architecture": "NIP",
  "Cell_stack_sequence": "FTO/TiO2/Perovskite/Spiro-OMeTAD/Au",
  "Cell_area_measured": "0.0727 cm2",
  "ETL_thickness": "Null",
  "ETL_stack_sequence": "TiO2",
  "ETL_additive_compound": "Null",
  "ETL_additive_concentration": "Null",
  "ETL_deposition_method": "chemical bath method",
  "ETL_deposition_solution_concentration": "Null",
  "ETL_deposition_solvents_compound": "ultrapure water",
  "ETL_deposition_synthesis_atmosphere": "Null",
  "ETL_deposition_synthesis_atmosphere_pressure": "Null",
  "ETL_deposition_synthesis_atmosphere_relative_humidity": "Null",
  "ETL_deposition_spin_coating_speed": "Null",
  "ETL_deposition_spin_coating_time": "Null",
  "ETL_deposition_thermal_annealing_temperature": "200 °C",
  "ETL_deposition_thermal_annealing_time": "30 min",
  "Perovskite_dimension": "3D/2D",
  "Perovskite_thickness": "Null",
  "Perovskite_composition_long_form": "(4AP)PbI4 / FAPbI3",
  "Perovskite_additive_compound": "MACl; CsI; MAI",
  "Perovskite_additive_concentration": "0.45M; 0.06M; 0.06M",
  "Perovskite_bandgap": "1.547 eV",
  "Perovskite_deposition_method": "Spin-coating",
  "Perovskite_deposition_sequential_spin_coating": "False",
  "Perovskite_deposition_spin_coating_antisolvent": "anhydrous ether",
  "Perovskite_deposition_reaction_solutions_compounds": "PbI2; FAI; MACl; CsI; MAI; (4AP)PbI4",
  "Perovskite_deposition_reaction_solutions_concentrations": "1.5M; 1.4M; 0.45M; 0.06M; 0.06M; 1M",
  "Perovskite_deposition_final_solutions_concentration_before_deposition": "Null",
  "Perovskite_deposition_solvents_compound": "DMF; DMSO",
  "Perovskite_deposition_solvents_mixing_ratio": "4:1, v:v",
  "Perovskite_deposition_synthesis_atmosphere": "nitrogen glove box",
  "Perovskite_deposition_synthesis_atmosphere_pressure": "Null",
  "Perovskite_deposition_synthesis_atmosphere_relative_humidity": "Null",
  "Perovskite_deposition_spin_coating_speed": "6000 rpm",
  "Perovskite_deposition_spin_coating_time": "30 s",
  "Perovskite_deposition_thermal_annealing_atmosphere": "ambient",
  "Perovskite_deposition_thermal_annealing_temperature": "150 °C",
  "Perovskite_deposition_thermal_annealing_time": "10 min",
  "Perovskite_surface_treatment_material": "PEAI",
  "Perovskite_surface_treatment_method": "Spin-coating",
  "Perovskite_surface_treatment_solution_concentration": "5 mg/ml",
  "Perovskite_surface_treatment_solvents_compound": "IPA",
  "Perovskite_surface_treatment_synthesis_atmosphere": "Null",
  "Perovskite_surface_treatment_synthesis_atmosphere_pressure": "Null",
  "Perovskite_surface_treatment_synthesis_atmosphere_relative_humidity": "Null",
  "Perovskite_surface_treatment_deposition_spin_coating_speed": "Null",
  "Perovskite_surface_treatment_deposition_spin_coating_time": "Null",
  "Perovskite_surface_treatment_deposition_thermal_annealing_temperature": "Null",
  "Perovskite_surface_treatment_deposition_thermal_annealing_time": "Null",
  "HTL_thickness": "Null",
  "HTL_stack_sequence": "Spiro-OMeTAD",
  "HTL_additive_compound": "lithium bis(trifluoromethanesulfonyl)imide; 4-tert-butylpyridine",
  "HTL_additive_concentration": "520 mg/ml; Null",
  "HTL_deposition_method": "Spin-coating",
  "HTL_deposition_solution_concentration": "90 mg/ml",
  "HTL_deposition_solvents_compound": "CB; acetonitrile",
  "HTL_deposition_synthesis_atmosphere": "Null",
  "HTL_deposition_synthesis_atmosphere_pressure": "Null",
  "HTL_deposition_synthesis_atmosphere_relative_humidity": "Null",
  "HTL_deposition_spin_coating_speed": "5000 rpm",
  "HTL_deposition_spin_coating_time": "30 seconds",
  "HTL_deposition_thermal_annealing_temperature": "Null",
  "HTL_deposition_thermal_annealing_time": "Null",
  "Backcontact_thickness": "70 nm",
  "Beckcontact_deposition_method": "thermal evaporation",
  "Backcontact_deposition_atmosphere_pressure": "Null",
  "Encapsulation_method": "Null",
  "Encapsulation_atmosphere": "Null",
  "JV_measured_device_matching": "True",
  "JV_measured_reverse_scan_Voc": "1.17 V",
  "JV_measured_reverse_scan_Jsc": "25.92 mA/cm2",
  "JV_measured_reverse_scan_FF": "81.42 %",
  "JV_measured_reverse_scan_PCE": "24.7 %",
  "JV_measured_forward_scan_Voc": "1.17 V",
  "JV_measured_forward_scan_Jsc": "25.91 mA/cm2",
  "JV_measured_forward_scan_FF": "80.65 %",
  "JV_measured_forward_scan_PCE": "24.4 %",
  "JV_measured_light_spectra": "AM1.5G",
  "JV_measured_light_spectra_intensity": "1 sun",
  "JV_measured_scan_speed": "Null",
  "JV_measured_scan_delay_time": "20 ms",
  "JV_certified_PCE": "24.1 %",
  "Stabilized_measured_PCE": "24.7 %",
  "Stabilized_certified_PCE": "Null",
  "Stability_test_device_matching": "True",
  "Stability_test_temperature": "20 °C–25 °C",
  "Stability_test_atmosphere": "Air",
  "Stability_test_light_spectra": "Null",
  "Stability_test_light_intensity": "Null",
  "Stability_test_relative_humidity": "30%–40%",
  "Stability_PCE_after_time": "1,032 h",
  "Stability_PCE_after_time_value": "97.8 %"
}
