Repository: jiayijdong/PSCbench

# PSCbench


**PSCbench** is a novel benchmark for materials science research-level scientific
dataset curation sourced from published journals. The benchmark is designed to evaluate the complex classification capabilities,
strong domain knowledge, and advanced calculation skills of LLMs. 

We developed an innovative **evaluation protocol** for a detailed analysis of classification abilities of leading commercially available Large Language Models. This
involves instructing LLMs to extract key knowledge information within a predefined set of
dataset template. This process offers a fine-grained understanding that LLM works as well as a human in annotating the data
and actually finds out when the humans failed to annotate the data
.

## Data


The PSCbench dataset is under dataset folder in json file format. Each file is list of dictionary and can be extracted using following scripts.
Each file stands for one published journal, which is fully elaborated in the paper. 

```
with open("./dataset/retroactive/{}.json".format(subject), encoding='utf-8') as json_file:
    problems=json.load(json_file)
```

## Evaluation
To evaluate our data using LLM, please refer to folder under eval

## Analysis (Evaluation Protocol)
The evaluation protocol involves analyzing both LLM
and reference (correct) ground truth with the assistance of human annotators to identify the key information in the literature.
These reasons are then summarized into 4 categories: **Tag, Materials, Fabrication and Properties**. Subsequently, a LLM verifier is employed to automatically attribute each
incorrectly extracted answer into a certain field. The resulting error profiles enable the
interpretation of the improved skills by certain prompting strategies and direct comparison of various
strategies.

### run evaluation protocol
After running the evaluation part, use the output to run the evaluation protocol. 
```
cd eval
OPENAI_API_KEY=your_key python ana_error.py --setting your_setting 
```

## Citation
If you find our paper useful, please cite our paper
```
@misc{dong2024pscbench,
  author = {Dong, Jiayi and Huang, Zijian and Yao, Yu and Shen, Zhichao and Liu, Junkai and Tong, Yiushun and Tsai, Chu-Yen and Duan, Haoxiang and Yang, Wenxin and Gong, Ming and Xu, Wei and Kundu, Arnesh and Zhang, Ying and Huang, Joshua and Tong, Xinyang and Yeh, Eric and Zhu, Yingke and Ng, Charlotte and Du, Yilun and Li, Ju and Schwalbe-Koda, Daniel and Yang, Yang},
  title = {{PSCBENCH: A Benchmark for Large-Scale Automated Knowledge Extraction and Data Curation in Perovskite Solar Cell Literature}},
  note = {Preprint},
  year = {2024},
  url = {https://arxiv.org/abs/XXXX.XXXXX}  
}

```

File: dataset/2021-2025/10.1016_j.matt.2020.10.023/Device_BestPCE_10.1016_j.matt.2020.10.023.json
{
    "Ref_DOI": "10.1016/j.matt.2020.10.023",
    "Ref_journal": "Matter",
    "Ref_publication_year": "2021",
    "Ref_title": "Unraveling the Impact of Halide Mixing on Crystallization and Phase Evolution in CsPbX3 Perovskite Solar Cells",
    "Cell_architecture": "NIP",
    "Cell_stack_sequence": "ITO/ZnO/CsPb(I0.80Br0.20)3:Cl/Spiro-OMeTAD/Au",
    "Cell_area_measured": "0.0475 cm2",
    "ETL_thickness": "Null",
    "ETL_stack_sequence": "ZnO",
    "ETL_additive_compound": "Null",
    "ETL_additive_concentration": "Null",
    "ETL_deposition_method": "Spin-coating",
    "ETL_deposition_solution_concentration": "Null",
    "ETL_deposition_solvents_compound": "2-methoxyethanol",
    "ETL_deposition_synthesis_atmosphere": "Null",
    "ETL_deposition_synthesis_atmosphere_pressure": "Null",
    "ETL_deposition_synthesis_atmosphere_relative_humidity": "Null",
    "ETL_deposition_spin_coating_speed": "4000 rpm",
    "ETL_deposition_spin_coating_time": "30 s",
    "ETL_deposition_thermal_annealing_temperature": "200 °C",
    "ETL_deposition_thermal_annealing_time": "30 min",
    "Perovskite_dimension": "3D",
    "Perovskite_thickness": "Null",
    "Perovskite_composition_long_form": "CsPb(I0.80Br0.20)3:Cl",
    "Perovskite_additive_compound": "CsPbICl2",
    "Perovskite_additive_concentration": "Null",
    "Perovskite_bandgap": "Null",
    "Perovskite_deposition_method": "Spin-coating",
    "Perovskite_deposition_sequential_spin_coating": "False",
    "Perovskite_deposition_spin_coating_antisolvent": "Null",
    "Perovskite_deposition_reaction_solutions_compounds": "CsI;PbI2;PbBr2",
    "Perovskite_deposition_reaction_solutions_concentrations": "Null",
    "Perovskite_deposition_final_solutions_concentration_before_deposition": "Null",
    "Perovskite_deposition_solvents_compound": "DMSO;DMF",
    "Perovskite_deposition_solvents_mixing_ratio": "6:4",
    "Perovskite_deposition_synthesis_atmosphere": "N2",
    "Perovskite_deposition_synthesis_atmosphere_pressure": "Null",
    "Perovskite_deposition_synthesis_atmosphere_relative_humidity": "Null",
    "Perovskite_deposition_spin_coating_speed": "1500 rpm",
    "Perovskite_deposition_spin_coating_time": "300 s",
    "Perovskite_deposition_thermal_annealing_atmosphere": "Null",
    "Perovskite_deposition_thermal_annealing_temperature": "160 °C",
    "Perovskite_deposition_thermal_annealing_time": "10 min",
    "Perovskite_surface_treatment_material": "Null",
    "Perovskite_surface_treatment_method": "Null",
    "Perovskite_surface_treatment_solution_concentration": "Null",
    "Perovskite_surface_treatment_solvents_compound": "Null",
    "Perovskite_surface_treatment_synthesis_atmosphere": "Null",
    "Perovskite_surface_treatment_synthesis_atmosphere_pressure": "Null",
    "Perovskite_surface_treatment_synthesis_atmosphere_relative_humidity": "Null",
    "Perovskite_surface_treatment_deposition_spin_coating_speed": "Null",
    "Perovskite_surface_treatment_deposition_spin_coating_time": "Null",
    "Perovskite_surface_treatment_deposition_thermal_annealing_temperature": "Null",
    "Perovskite_surface_treatment_deposition_thermal_annealing_time": "Null",
    "HTL_thickness": "Null",
    "HTL_stack_sequence": "Spiro-OMeTAD",
    "HTL_additive_compound": "Li-TFSI;TBP;FK209",
    "HTL_additive_concentration": "17.5uL;28.8uL;28.8uL",
    "HTL_deposition_method": "Spin-Coating",
    "HTL_deposition_solution_concentration": "Null",
    "HTL_deposition_solvents_compound": "Chlorobenzene",
    "HTL_deposition_synthesis_atmosphere": "Null",
    "HTL_deposition_synthesis_atmosphere_pressure": "Null",
    "HTL_deposition_synthesis_atmosphere_relative_humidity": "Null",
    "HTL_deposition_spin_coating_speed": "5000 rpm",
    "HTL_deposition_spin_coating_time": "30 s",
    "HTL_deposition_thermal_annealing_temperature": "Null",
    "HTL_deposition_thermal_annealing_time": "Null",
    "Backcontact_thickness": "70 nm",
    "Beckcontact_deposition_method": "Thermal evaporation",
    "Backcontact_deposition_atmosphere_pressure": "Null",
    "Encapsulation_method": "Null",
    "Encapsulation_atmosphere": "Null",
    "JV_measured_device_matching": "True",
    "JV_measured_reverse_scan_Voc": "1.21 V",
    "JV_measured_reverse_scan_Jsc": "17.57 mA/cm2",
    "JV_measured_reverse_scan_FF": "80.36 %",
    "JV_measured_reverse_scan_PCE": "17.14 %",
    "JV_measured_forward_scan_Voc": "1.14 V",
    "JV_measured_forward_scan_Jsc": "17.40 mA/cm2",
    "JV_measured_forward_scan_FF": "74.32 %",
    "JV_measured_forward_scan_PCE": "14.78 %",
    "JV_measured_light_spectra": "AM1.5G",
    "JV_measured_light_spectra_intensity": "100 mW/cm2",
    "JV_measured_scan_speed": "Null",
    "JV_measured_scan_delay_time": "Null",
    "JV_certified_PCE": "Null",
    "Stabilized_measured_PCE": "Null",
    "Stabilized_certified_PCE": "Null",
    "Stability_test_device_matching": "True",
    "Stability_test_temperature": "85 °C",
    "Stability_test_atmosphere": "N2",
    "Stability_test_light_spectra": "Null",
    "Stability_test_light_intensity": "0.8 sun",
    "Stability_test_relative_humidity": "Null",
    "Stability_PCE_after_time": "250 hours",
    "Stability_PCE_after_time_value": "Null"
}

File: dataset/2021-2025/10.1016_j.matt.2020.10.023/Device_BestPCE_Gemini_1.5_pro_10.1016_j.matt.2020.10.023.json
{
  "Ref_DOI": "10.1016/j.matt.2020.10.023",
  "Ref_journal": "Matter",
  "Ref_publication_year": "2021",
  "Ref_title": "Unraveling the Impact of Halide Mixing on Crystallization and Phase Evolution in CsPbX 3 Perovskite Solar Cells",
  "Cell_architecture": "PIN",
  "Cell_stack_sequence": "ITO/ZnO/Perovskite/Spiro-OMeTAD/Au",
  "Cell_area_measured": "0.0475 cm2",
  "ETL_thickness": "Null",
  "ETL_stack_sequence": "ZnO",
  "ETL_additive_compound": "Null",
  "ETL_additive_concentration": "Null",
  "ETL_deposition_method": "Spin-coating",
  "ETL_deposition_solution_concentration": "Null",
  "ETL_deposition_solvents_compound": "2-methoxyethanol",
  "ETL_deposition_synthesis_atmosphere": "Null",
  "ETL_deposition_synthesis_atmosphere_pressure": "Null",
  "ETL_deposition_synthesis_atmosphere_relative_humidity": "Null",
  "ETL_deposition_spin_coating_speed": "4000 rpm",
  "ETL_deposition_spin_coating_time": "30 s",
  "ETL_deposition_thermal_annealing_temperature": "200 °C",
  "ETL_deposition_thermal_annealing_time": "30 min",
  "Perovskite_dimension": "3D",
  "Perovskite_thickness": "Null",
  "Perovskite_composition_long_form": "CsPb(I0.8Br0.2)3:Cl",
  "Perovskite_additive_compound": "CsPbICl2",
  "Perovskite_additive_concentration": "Null",
  "Perovskite_bandgap": "Null",
  "Perovskite_deposition_method": "Spin-coating",
  "Perovskite_deposition_sequential_spin_coating": "False",
  "Perovskite_deposition_spin_coating_antisolvent": "Null",
  "Perovskite_deposition_reaction_solutions_compounds": "CsI;PbI2;PbBr2;CsPbICl2",
  "Perovskite_deposition_reaction_solutions_concentrations": "Null",
  "Perovskite_deposition_final_solutions_concentration_before_deposition": "Null",
  "Perovskite_deposition_solvents_compound": "DMF;DMSO",
  "Perovskite_deposition_solvents_mixing_ratio": "6:4",
  "Perovskite_deposition_synthesis_atmosphere": "Null",
  "Perovskite_deposition_synthesis_atmosphere_pressure": "Null",
  "Perovskite_deposition_synthesis_atmosphere_relative_humidity": "Null",
  "Perovskite_deposition_spin_coating_speed": "Null",
  "Perovskite_deposition_spin_coating_time": "Null",
  "Perovskite_deposition_thermal_annealing_atmosphere": "Null",
  "Perovskite_deposition_thermal_annealing_temperature": "160 °C",
  "Perovskite_deposition_thermal_annealing_time": "10 min",
  "Perovskite_surface_treatment_material": "Null",
  "Perovskite_surface_treatment_method": "Null",
  "Perovskite_surface_treatment_solution_concentration": "Null",
  "Perovskite_surface_treatment_solvents_compound": "Null",
  "Perovskite_surface_treatment_synthesis_atmosphere": "Null",
  "Perovskite_surface_treatment_synthesis_atmosphere_pressure": "Null",
  "Perovskite_surface_treatment_synthesis_atmosphere_relative_humidity": "Null",
  "Perovskite_surface_treatment_deposition_spin_coating_speed": "Null",
  "Perovskite_surface_treatment_deposition_spin_coating_time": "Null",
  "Perovskite_surface_treatment_deposition_thermal_annealing_temperature": "Null",
  "Perovskite_surface_treatment_deposition_thermal_annealing_time": "Null",
  "HTL_thickness": "Null",
  "HTL_stack_sequence": "Spiro-OMeTAD",
  "HTL_additive_compound": "Li-TFSI;TBP",
  "HTL_additive_concentration": "520 mg/mL;Null",
  "HTL_deposition_method": "Spin-coating",
  "HTL_deposition_solution_concentration": "72.3 mg/mL",
  "HTL_deposition_solvents_compound": "Chlorobenzene",
  "HTL_deposition_synthesis_atmosphere": "Null",
  "HTL_deposition_synthesis_atmosphere_pressure": "Null",
  "HTL_deposition_synthesis_atmosphere_relative_humidity": "Null",
  "HTL_deposition_spin_coating_speed": "5000 rpm",
  "HTL_deposition_spin_coating_time": "30 s",
  "HTL_deposition_thermal_annealing_temperature": "Null",
  "HTL_deposition_thermal_annealing_time": "Null",
  "Backcontact_thickness": "70 nm",
  "Beckcontact_deposition_method": "Thermal evaporation",
  "Backcontact_deposition_atmosphere_pressure": "Null",
  "Encapsulation_method": "Null",
  "Encapsulation_atmosphere": "Null",
  "JV_measured_device_matching": "True",
  "JV_measured_reverse_scan_Voc": "1.21 V",
  "JV_measured_reverse_scan_Jsc": "17.57 mA/cm2",
  "JV_measured_reverse_scan_FF": "80.36%",
  "JV_measured_reverse_scan_PCE": "17.14%",
  "JV_measured_forward_scan_Voc": "1.14 V",
  "JV_measured_forward_scan_Jsc": "17.40 mA/cm2",
  "JV_measured_forward_scan_FF": "74.32%",
  "JV_measured_forward_scan_PCE": "14.78%",
  "JV_measured_light_spectra": "AM1.5G",
  "JV_measured_light_spectra_intensity": "100 mW/cm2",
  "JV_measured_scan_speed": "Null",
  "JV_measured_scan_delay_time": "Null",
  "JV_certified_PCE": "Null",
  "Stabilized_measured_PCE": "Null",
  "Stabilized_certified_PCE": "Null",
  "Stability_test_device_matching": "True",
  "Stability_test_temperature": "85 °C",
  "Stability_test_atmosphere": "N2",
  "Stability_test_light_spectra": "White LED",
  "Stability_test_light_intensity": "0.8 sun",
  "Stability_test_relative_humidity": "Null",
  "Stability_PCE_after_time": "250 h",
  "Stability_PCE_after_time_value": "Null"
}

File: dataset/2021-2025/10.1016_j.matt.2020.10.023/Device_BestPCE_Gemini_2.0_Flash_10.1016_j.matt.2020.10.023.json
{
  "Ref_DOI": "10.1016/j.matt.2020.10.023",
  "Ref_journal": "Matter",
  "Ref_publication_year": "2021",
  "Ref_title": "Unraveling the Impact of Halide Mixing on Crystallization and Phase Evolution in CsPbX 3 Perovskite Solar Cells",
  "Cell_architecture": "PIN",
  "Cell_stack_sequence": "ITO/ZnO/perovskite/Spiro-OMeTAD/Au",
  "Cell_area_measured": "0.0475 squared cm",
  "ETL_thickness": "Null",
  "ETL_stack_sequence": "Null",
  "ETL_additive_compound": "Null",
  "ETL_additive_concentration": "Null",
  "ETL_deposition_method": "Spin-coating",
  "ETL_deposition_solution_concentration": "100 mg Zn(CH3COO)2‘H2O in 973 mL of 2-methoxyethanol",
  "ETL_deposition_solvents_compound": "2-methoxyethanol; ethanolamine",
  "ETL_deposition_synthesis_atmosphere": "Air",
  "ETL_deposition_synthesis_atmosphere_pressure": "1 atm",
  "ETL_deposition_synthesis_atmosphere_relative_humidity": "Null",
  "ETL_deposition_spin_coating_speed": "4,000 rpm",
  "ETL_deposition_spin_coating_time": "30 s",
  "ETL_deposition_thermal_annealing_temperature": "200 °C",
  "ETL_deposition_thermal_annealing_time": "30 min",
  "Perovskite_dimension": "3D",
  "Perovskite_thickness": "Null",
  "Perovskite_composition_long_form": "CsPb(I 0.80Br0.20)3:Cl",
  "Perovskite_additive_compound": "CsPbICl2",
  "Perovskite_additive_concentration": "2 mol%",
  "Perovskite_bandgap": "Null",
  "Perovskite_deposition_method": "Spin-coating",
  "Perovskite_deposition_sequential_spin_coating": "False",
  "Perovskite_deposition_spin_coating_antisolvent": "Null",
  "Perovskite_deposition_reaction_solutions_compounds": "CsI; PbI2; PbBr2; PbCl2",
  "Perovskite_deposition_reaction_solutions_concentrations": "0.2 M; Null; Null; Null",
  "Perovskite_deposition_final_solutions_concentration_before_deposition": "Null",
  "Perovskite_deposition_solvents_compound": "DMSO; DMF",
  "Perovskite_deposition_solvents_mixing_ratio": "6:4",
  "Perovskite_deposition_synthesis_atmosphere": "Nitrogen",
  "Perovskite_deposition_synthesis_atmosphere_pressure": "1 atm",
  "Perovskite_deposition_synthesis_atmosphere_relative_humidity": "Null",
  "Perovskite_deposition_spin_coating_speed": "1,500 rpm",
  "Perovskite_deposition_spin_coating_time": "300 s",
  "Perovskite_deposition_thermal_annealing_atmosphere": "Air",
  "Perovskite_deposition_thermal_annealing_temperature": "160 °C",
  "Perovskite_deposition_thermal_annealing_time": "10 min",
  "Perovskite_surface_treatment_material": "Null",
  "Perovskite_surface_treatment_method": "Null",
  "Perovskite_surface_treatment_solution_concentration": "Null",
  "Perovskite_surface_treatment_solvents_compound": "Null",
  "Perovskite_surface_treatment_synthesis_atmosphere": "Null",
  "Perovskite_surface_treatment_synthesis_atmosphere_pressure": "Null",
  "Perovskite_surface_treatment_synthesis_atmosphere_relative_humidity": "Null",
  "Perovskite_surface_treatment_deposition_spin_coating_speed": "Null",
  "Perovskite_surface_treatment_deposition_spin_coating_time": "Null",
  "Perovskite_surface_treatment_deposition_thermal_annealing_temperature": "Null",
  "Perovskite_surface_treatment_deposition_thermal_annealing_time": "Null",
  "HTL_thickness": "Null",
  "HTL_stack_sequence": "Null",
  "HTL_additive_compound": "TBP; Li-TFSI",
  "HTL_additive_concentration": "28.8 mLo fTBP; 17.5 mL of Li-TFSI solution [520 mg in 1 mL of acetonitrile]",
  "HTL_deposition_method": "Spin-coating",
  "HTL_deposition_solution_concentration": "72.3 mg of Spiro-OMeTAD in 1 mL of chlorobenzene",
  "HTL_deposition_solvents_compound": "chlorobenzene",
  "HTL_deposition_synthesis_atmosphere": "Air",
  "HTL_deposition_synthesis_atmosphere_pressure": "1 atm",
  "HTL_deposition_synthesis_atmosphere_relative_humidity": "Null",
  "HTL_deposition_spin_coating_speed": "5,000 rpm",
  "HTL_deposition_spin_coating_time": "30 s",
  "HTL_deposition_thermal_annealing_temperature": "Null",
  "HTL_deposition_thermal_annealing_time": "Null",
  "Backcontact_thickness": "70 nm",
  "Beckcontact_deposition_method": "Thermal evaporation",
  "Backcontact_deposition_atmosphere_pressure": "Null",
  "Encapsulation_method": "Null",
  "Encapsulation_atmosphere": "Null",
  "JV_measured_device_matching": "True",
  "JV_measured_reverse_scan_Voc": "1.21 V",
  "JV_measured_reverse_scan_Jsc": "17.57 mA/cm2",
  "JV_measured_reverse_scan_FF": "80.36 %",
  "JV_measured_reverse_scan_PCE": "17.14 %",
  "JV_measured_forward_scan_Voc": "1.14 V",
  "JV_measured_forward_scan_Jsc": "17.40 mA/cm2",
  "JV_measured_forward_scan_FF": "74.32 %",
  "JV_measured_forward_scan_PCE": "14.78 %",
  "JV_measured_light_spectra": "AM 1.5G",
  "JV_measured_light_spectra_intensity": "100 mW cm/C02",
  "JV_measured_scan_speed": "Null",
  "JV_measured_scan_delay_time": "Null",
  "JV_certified_PCE": "Null",
  "Stabilized_measured_PCE": "Null",
  "Stabilized_certified_PCE": "Null",
  "Stability_test_device_matching": "True",
  "Stability_test_temperature": "85 °C",
  "Stability_test_atmosphere": "N 2",
  "Stability_test_light_spectra": "0.8 sun",
  "Stability_test_light_intensity": "Null",
  "Stability_test_relative_humidity": "Null",
  "Stability_PCE_after_time": "250 h",
  "Stability_PCE_after_time_value": "Null"
}

File: dataset/2021-2025/10.1016_j.matt.2020.10.023/Device_BestPCE_claude_haiku_10.1016_j.matt.2020.10.023.json
{
  "Ref_DOI": "10.1016/j.matt.2020.10.023",
  "Ref_journal": "Matter",
  "Ref_publication_year": "2021",
  "Ref_title": "Unraveling the Impact of Halide Mixing on Crystallization and Phase Evolution in CsPbX3 Perovskite Solar Cells",
  "Cell_architecture": "PIN",
  "Cell_stack_sequence": "ITO/ZnO/Perovskite/Spiro-OMeTAD/Au",
  "Cell_area_measured": "0.0475 cm2",
  "ETL_thickness": "Null",
  "ETL_stack_sequence": "ZnO",
  "ETL_additive_compound": "Null",
  "ETL_additive_concentration": "Null",
  "ETL_deposition_method": "Spin-coating",
  "ETL_deposition_solution_concentration": "Null",
  "ETL_deposition_solvents_compound": "2-methoxyethanol",
  "ETL_deposition_synthesis_atmosphere": "Air",
  "ETL_deposition_synthesis_atmosphere_pressure": "1 atm",
  "ETL_deposition_synthesis_atmosphere_relative_humidity": "Null",
  "ETL_deposition_spin_coating_speed": "4000 rpm",
  "ETL_deposition_spin_coating_time": "30 s",
  "ETL_deposition_thermal_annealing_temperature": "200 °C",
  "ETL_deposition_thermal_annealing_time": "30 min",
  "Perovskite_dimension": "3D",
  "Perovskite_thickness": "Null",
  "Perovskite_composition_long_form": "CsPb(I0.8Br0.2):Cl",
  "Perovskite_additive_compound": "CsPbICl2",
  "Perovskite_additive_concentration": "2%",
  "Perovskite_bandgap": "Null",
  "Perovskite_deposition_method": "Spin-coating",
  "Perovskite_deposition_sequential_spin_coating": "False",
  "Perovskite_deposition_spin_coating_antisolvent": "Null",
  "Perovskite_deposition_reaction_solutions_compounds": "CsI;PbI2;PbBr2;PbCl2",
  "Perovskite_deposition_reaction_solutions_concentrations": "Null",
  "Perovskite_deposition_final_solutions_concentration_before_deposition": "Null",
  "Perovskite_deposition_solvents_compound": "DMF;DMSO",
  "Perovskite_deposition_solvents_mixing_ratio": "4:6",
  "Perovskite_deposition_synthesis_atmosphere": "Nitrogen",
  "Perovskite_deposition_synthesis_atmosphere_pressure": "1 atm",
  "Perovskite_deposition_synthesis_atmosphere_relative_humidity": "Null",
  "Perovskite_deposition_spin_coating_speed": "1500 rpm",
  "Perovskite_deposition_spin_coating_time": "Null",
  "Perovskite_deposition_thermal_annealing_atmosphere": "Air",
  "Perovskite_deposition_thermal_annealing_temperature": "160 °C",
  "Perovskite_deposition_thermal_annealing_time": "10 min",
  "Perovskite_surface_treatment_material": "Null",
  "HTL_thickness": "Null",
  "HTL_stack_sequence": "Spiro-OMeTAD",
  "HTL_additive_compound": "Li-TFSI;TBP",
  "HTL_additive_concentration": "Null",
  "HTL_deposition_method": "Spin-coating",
  "HTL_deposition_solution_concentration": "Null",
  "HTL_deposition_solvents_compound": "Chlorobenzene",
  "HTL_deposition_synthesis_atmosphere": "Null",
  "HTL_deposition_synthesis_atmosphere_pressure": "1 atm",
  "HTL_deposition_synthesis_atmosphere_relative_humidity": "Null",
  "HTL_deposition_spin_coating_speed": "5000 rpm",
  "HTL_deposition_spin_coating_time": "30 s",
  "HTL_deposition_thermal_annealing_temperature": "Null",
  "HTL_deposition_thermal_annealing_time": "Null",
  "Backcontact_thickness": "70 nm",
  "Beckcontact_deposition_method": "Thermal evaporation",
  "Backcontact_deposition_atmosphere_pressure": "Null",
  "Encapsulation_method": "Null",
  "Encapsulation_atmosphere": "Null",
  "JV_measured_device_matching": "True",
  "JV_measured_reverse_scan_Voc": "1.21 V",
  "JV_measured_reverse_scan_Jsc": "17.57 mA/cm2",
  "JV_measured_reverse_scan_FF": "80.36 %",
  "JV_measured_reverse_scan_PCE": "17.14 %",
  "JV_measured_forward_scan_Voc": "1.14 V",
  "JV_measured_forward_scan_Jsc": "17.40 mA/cm2",
  "JV_measured_forward_scan_FF": "74.32 %",
  "JV_measured_forward_scan_PCE": "14.78 %",
  "JV_measured_light_spectra": "AM1.5G",
  "JV_measured_light_spectra_intensity": "100 mW/cm2",
  "JV_measured_scan_speed": "Null",
  "JV_measured_scan_delay_time": "Null",
  "JV_certified_PCE": "Null",
  "Stabilized_measured_PCE": "Null",
  "Stabilized_certified_PCE": "Null",
  "Stability_test_device_matching": "True",
  "Stability_test_temperature": "85 °C",
  "Stability_test_atmosphere": "N2",
  "Stability_test_light_spectra": "Null",
  "Stability_test_light_intensity": "0.8 sun",
  "Stability_test_relative_humidity": "Null",
  "Stability_PCE_after_time": "250 hours",
  "Stability_PCE_after_time_value": "Null"
}

File: dataset/2021-2025/10.1016_j.matt.2020.10.023/Device_BestPCE_gpt4o_10.1016_j.matt.2020.10.023.json
{
  "Ref_DOI": "10.1016/j.matt.2020.10.023",
  "Ref_journal": "Matter",
  "Ref_publication_year": "2021",
  "Ref_title": "Unraveling the Impact of Halide Mixing on Crystallization and Phase Evolution in CsPbX3 Perovskite Solar Cells",
  "Cell_architecture": "PIN",
  "Cell_stack_sequence": "ITO/ZnO/CsPb(I0.80Br0.20)3:Cl/Spiro-OMeTAD/Au",
  "Cell_area_measured": "0.0475 cm2",
  "ETL_thickness": "Null",
  "ETL_stack_sequence": "ZnO",
  "ETL_additive_compound": "Null",
  "ETL_additive_concentration": "Null",
  "ETL_deposition_method": "Spin-coating",
  "ETL_deposition_solution_concentration": "Null",
  "ETL_deposition_solvents_compound": "2-methoxyethanol",
  "ETL_deposition_synthesis_atmosphere": "Null",
  "ETL_deposition_synthesis_atmosphere_pressure": "Null",
  "ETL_deposition_synthesis_atmosphere_relative_humidity": "Null",
  "ETL_deposition_spin_coating_speed": "4000 rpm",
  "ETL_deposition_spin_coating_time": "30 s",
  "ETL_deposition_thermal_annealing_temperature": "200 °C",
  "ETL_deposition_thermal_annealing_time": "30 min",
  "Perovskite_dimension": "3D",
  "Perovskite_thickness": "Null",
  "Perovskite_composition_long_form": "CsPb(I0.80Br0.20)3:Cl",
  "Perovskite_additive_compound": "Cl",
  "Perovskite_additive_concentration": "2%",
  "Perovskite_bandgap": "Null",
  "Perovskite_deposition_method": "Spin-coating",
  "Perovskite_deposition_sequential_spin_coating": "False",
  "Perovskite_deposition_spin_coating_antisolvent": "Null",
  "Perovskite_deposition_reaction_solutions_compounds": "CsI; PbI2; PbBr2",
  "Perovskite_deposition_reaction_solutions_concentrations": "Null",
  "Perovskite_deposition_final_solutions_concentration_before_deposition": "Null",
  "Perovskite_deposition_solvents_compound": "DMSO; DMF",
  "Perovskite_deposition_solvents_mixing_ratio": "6:4",
  "Perovskite_deposition_synthesis_atmosphere": "Nitrogen",
  "Perovskite_deposition_synthesis_atmosphere_pressure": "Null",
  "Perovskite_deposition_synthesis_atmosphere_relative_humidity": "Null",
  "Perovskite_deposition_spin_coating_speed": "1500 rpm",
  "Perovskite_deposition_spin_coating_time": "300 s",
  "Perovskite_deposition_thermal_annealing_atmosphere": "Null",
  "Perovskite_deposition_thermal_annealing_temperature": "Null",
  "Perovskite_deposition_thermal_annealing_time": "10 min",
  "Perovskite_surface_treatment_material": "Null",
  "Perovskite_surface_treatment_method": "Null",
  "Perovskite_surface_treatment_solution_concentration": "Null",
  "Perovskite_surface_treatment_solvents_compound": "Null",
  "Perovskite_surface_treatment_synthesis_atmosphere": "Null",
  "Perovskite_surface_treatment_synthesis_atmosphere_pressure": "Null",
  "Perovskite_surface_treatment_synthesis_atmosphere_relative_humidity": "Null",
  "Perovskite_surface_treatment_deposition_spin_coating_speed": "Null",
  "Perovskite_surface_treatment_deposition_spin_coating_time": "Null",
  "Perovskite_surface_treatment_deposition_thermal_annealing_temperature": "Null",
  "Perovskite_surface_treatment_deposition_thermal_annealing_time": "Null",
  "HTL_thickness": "Null",
  "HTL_stack_sequence": "Spiro-OMeTAD",
  "HTL_additive_compound": "Li-TFSI; tBP",
  "HTL_additive_concentration": "520 mg/mL",
  "HTL_deposition_method": "Spin-coating",
  "HTL_deposition_solution_concentration": "Null",
  "HTL_deposition_solvents_compound": "Chlorobenzene",
  "HTL_deposition_synthesis_atmosphere": "Null",
  "HTL_deposition_synthesis_atmosphere_pressure": "Null",
  "HTL_deposition_synthesis_atmosphere_relative_humidity": "Null",
  "HTL_deposition_spin_coating_speed": "5000 rpm",
  "HTL_deposition_spin_coating_time": "30 s",
  "HTL_deposition_thermal_annealing_temperature": "Null",
  "HTL_deposition_thermal_annealing_time": "Null",
  "Backcontact_thickness": "70 nm",
  "Beckcontact_deposition_method": "Thermal evaporation",
  "Backcontact_deposition_atmosphere_pressure": "Null",
  "Encapsulation_method": "Null",
  "Encapsulation_atmosphere": "Null",
  "JV_measured_device_matching": "True",
  "JV_measured_reverse_scan_Voc": "1.21 V",
  "JV_measured_reverse_scan_Jsc": "17.57 mA/cm2",
  "JV_measured_reverse_scan_FF": "80.36%",
  "JV_measured_reverse_scan_PCE": "17.14%",
  "JV_measured_forward_scan_Voc": "1.14 V",
  "JV_measured_forward_scan_Jsc": "17.40 mA/cm2",
  "JV_measured_forward_scan_FF": "74.32%",
  "JV_measured_forward_scan_PCE": "14.78%",
  "JV_measured_light_spectra": "AM1.5G",
  "JV_measured_light_spectra_intensity": "100 mW/cm2",
  "JV_measured_scan_speed": "Null",
  "JV_measured_scan_delay_time": "Null",
  "JV_certified_PCE": "Null",
  "Stabilized_measured_PCE": "Null",
  "Stabilized_certified_PCE": "Null",
  "Stability_test_device_matching": "True",
  "Stability_test_temperature": "85 °C",
  "Stability_test_atmosphere": "N2",
  "Stability_test_light_spectra": "Null",
  "Stability_test_light_intensity": "0.8 sun",
  "Stability_test_relative_humidity": "Null",
  "Stability_PCE_after_time": "250 hours",
  "Stability_PCE_after_time_value": "Null"
}

File: dataset/2021-2025/10.1016_j.matt.2020.10.023/Device_BestPCE_gpt4o_mini_10.1016_j.matt.2020.10.023.json
{
  "Ref_DOI": "10.1016/j.matt.2020.10.023",
  "Ref_journal": "Matter",
  "Ref_publication_year": "2021",
  "Ref_title": "Unraveling the Impact of Halide Mixing on Crystallization and Phase Evolution in CsPbX3 Perovskite Solar Cells",
  "Cell_architecture": "PIN",
  "Cell_stack_sequence": "ITO/ZnO/CsPb(I0.80Br0.20):Cl/Spiro-OMeTAD/Au",
  "Cell_area_measured": "0.0475 cm2",
  "ETL_thickness": "Null",
  "ETL_stack_sequence": "ZnO",
  "ETL_additive_compound": "Null",
  "ETL_additive_concentration": "Null",
  "ETL_deposition_method": "Spin-coating",
  "ETL_deposition_solution_concentration": "Null",
  "ETL_deposition_solvents_compound": "2-methoxyethanol",
  "ETL_deposition_synthesis_atmosphere": "Air",
  "ETL_deposition_synthesis_atmosphere_pressure": "1 atm",
  "ETL_deposition_synthesis_atmosphere_relative_humidity": "Null",
  "ETL_deposition_spin_coating_speed": "4000 rpm",
  "ETL_deposition_spin_coating_time": "30 s",
  "ETL_deposition_thermal_annealing_temperature": "200 °C",
  "ETL_deposition_thermal_annealing_time": "30 min",
  "Perovskite_dimension": "3D",
  "Perovskite_thickness": "Null",
  "Perovskite_composition_long_form": "CsPb(I0.80Br0.20)3:Cl",
  "Perovskite_additive_compound": "Null",
  "Perovskite_additive_concentration": "Null",
  "Perovskite_bandgap": "Null",
  "Perovskite_deposition_method": "Spin-coating",
  "Perovskite_deposition_sequential_spin_coating": "False",
  "Perovskite_deposition_spin_coating_antisolvent": "Null",
  "Perovskite_deposition_reaction_solutions_compounds": "CsI; PbI2; PbBr2",
  "Perovskite_deposition_reaction_solutions_concentrations": "Null",
  "Perovskite_deposition_final_solutions_concentration_before_deposition": "Null",
  "Perovskite_deposition_solvents_compound": "DMSO; DMF",
  "Perovskite_deposition_solvents_mixing_ratio": "6:4",
  "Perovskite_deposition_synthesis_atmosphere": "Nitrogen",
  "Perovskite_deposition_synthesis_atmosphere_pressure": "1 atm",
  "Perovskite_deposition_synthesis_atmosphere_relative_humidity": "Null",
  "Perovskite_deposition_spin_coating_speed": "Null",
  "Perovskite_deposition_spin_coating_time": "Null",
  "Perovskite_deposition_thermal_annealing_atmosphere": "Air",
  "Perovskite_deposition_thermal_annealing_temperature": "Null",
  "Perovskite_deposition_thermal_annealing_time": "Null",
  "Perovskite_surface_treatment_material": "Null",
  "Perovskite_surface_treatment_method": "Null",
  "Perovskite_surface_treatment_solution_concentration": "Null",
  "Perovskite_surface_treatment_solvents_compound": "Null",
  "Perovskite_surface_treatment_synthesis_atmosphere": "Null",
  "Perovskite_surface_treatment_synthesis_atmosphere_pressure": "Null",
  "Perovskite_surface_treatment_synthesis_atmosphere_relative_humidity": "Null",
  "Perovskite_surface_treatment_deposition_spin_coating_speed": "Null",
  "Perovskite_surface_treatment_deposition_spin_coating_time": "Null",
  "Perovskite_surface_treatment_deposition_thermal_annealing_temperature": "Null",
  "Perovskite_surface_treatment_deposition_thermal_annealing_time": "Null",
  "HTL_thickness": "Null",
  "HTL_stack_sequence": "Spiro-OMeTAD",
  "HTL_additive_compound": "Li-TFSI; TBP",
  "HTL_additive_concentration": "520 mg/mL; 28.8 mL",
  "HTL_deposition_method": "Spin-coating",
  "HTL_deposition_solution_concentration": "Null",
  "HTL_deposition_solvents_compound": "Chlorobenzene",
  "HTL_deposition_synthesis_atmosphere": "Air",
  "HTL_deposition_synthesis_atmosphere_pressure": "1 atm",
  "HTL_deposition_synthesis_atmosphere_relative_humidity": "Null",
  "HTL_deposition_spin_coating_speed": "5000 rpm",
  "HTL_deposition_spin_coating_time": "30 s",
  "HTL_deposition_thermal_annealing_temperature": "Null",
  "HTL_deposition_thermal_annealing_time": "Null",
  "Backcontact_thickness": "70 nm",
  "Beckcontact_deposition_method": "Thermal evaporation",
  "Backcontact_deposition_atmosphere_pressure": "1 atm",
  "Encapsulation_method": "Null",
  "Encapsulation_atmosphere": "Air",
  "JV_measured_device_matching": "True",
  "JV_measured_reverse_scan_Voc": "1.21 V",
  "JV_measured_reverse_scan_Jsc": "17.57 mA/cm2",
  "JV_measured_reverse_scan_FF": "80.36 %",
  "JV_measured_reverse_scan_PCE": "17.14 %",
  "JV_measured_forward_scan_Voc": "1.14 V",
  "JV_measured_forward_scan_Jsc": "17.40 mA/cm2",
  "JV_measured_forward_scan_FF": "74.32 %",
  "JV_measured_forward_scan_PCE": "14.78 %",
  "JV_measured_light_spectra": "AM1.5G",
  "JV_measured_light_spectra_intensity": "100 mW/cm2",
  "JV_measured_scan_speed": "Null",
  "JV_measured_scan_delay_time": "Null",
  "JV_certified_PCE": "Null",
  "Stabilized_measured_PCE": "Null",
  "Stabilized_certified_PCE": "Null",
  "Stability_test_device_matching": "True",
  "Stability_test_temperature": "85 °C",
  "Stability_test_atmosphere": "N2",
  "Stability_test_light_spectra": "Null",
  "Stability_test_light_intensity": "0.8 sun",
  "Stability_test_relative_humidity": "Null",
  "Stability_PCE_after_time": "250 hours",
  "Stability_PCE_after_time_value": "Null"
}

File: dataset/2021-2025/10.1016_j.matt.2020.10.023/Device_BestPCE_gpt4o_mini_zero_shot_10.1016_j.matt.2020.10.023.json
{
  "Ref_DOI": "10.1016/j.matt.2020.10.023",
  "Ref_journal": "Matter",
  "Ref_publication_year": "2021",
  "Ref_title": "Unraveling the Impact of Halide Mixing on Crystallization and Phase Evolution in CsPbX 3 Perovskite Solar Cells",
  "Cell_architecture": "Planar",
  "Cell_stack_sequence": "ITO/ZnO/perovskite/Spiro-OMeTAD/Au",
  "Cell_area_measured": "0.0475 cm2",
  "ETL_thickness": "Null",
  "ETL_stack_sequence": "Null",
  "ETL_additive_compound": "Ethanolamine",
  "ETL_additive_concentration": "Null",
  "ETL_deposition_method": "Spin-coating",
  "ETL_deposition_solution_concentration": "Null",
  "ETL_deposition_solvents_compound": "2-methoxyethanol",
  "ETL_deposition_synthesis_atmosphere": "N2",
  "ETL_deposition_synthesis_atmosphere_pressure": "Null",
  "ETL_deposition_synthesis_atmosphere_relative_humidity": "Null",
  "ETL_deposition_spin_coating_speed": "4000 rpm",
  "ETL_deposition_spin_coating_time": "30 s",
  "ETL_deposition_thermal_annealing_temperature": "200 °C",
  "ETL_deposition_thermal_annealing_time": "30 min",
  "Perovskite_dimension": "3D",
  "Perovskite_thickness": "Null",
  "Perovskite_composition_long_form": "CsPb(I0.67Br0.33)3:Cl",
  "Perovskite_additive_compound": "CsPbICl2",
  "Perovskite_additive_concentration": "2%",
  "Perovskite_bandgap": "Null",
  "Perovskite_deposition_method": "Spin-coating",
  "Perovskite_deposition_sequential_spin_coating": "Null",
  "Perovskite_deposition_spin_coating_antisolvent": "Null",
  "Perovskite_deposition_reaction_solutions_compounds": "CsI, PbI2, PbBr2",
  "Perovskite_deposition_reaction_solutions_concentrations": "Null",
  "Perovskite_deposition_final_solutions_concentration_before_deposition": "Null",
  "Perovskite_deposition_solvents_compound": "DMF/DMSO",
  "Perovskite_deposition_solvents_mixing_ratio": "6:4",
  "Perovskite_deposition_synthesis_atmosphere": "N2",
  "Perovskite_deposition_synthesis_atmosphere_pressure": "Null",
  "Perovskite_deposition_synthesis_atmosphere_relative_humidity": "Null",
  "Perovskite_deposition_spin_coating_speed": "Null",
  "Perovskite_deposition_spin_coating_time": "Null",
  "Perovskite_deposition_thermal_annealing_atmosphere": "N2",
  "Perovskite_deposition_thermal_annealing_temperature": "160 °C",
  "Perovskite_deposition_thermal_annealing_time": "10 min",
  "Perovskite_surface_treatment_material": "Null",
  "Perovskite_surface_treatment_method": "Null",
  "Perovskite_surface_treatment_solution_concentration": "Null",
  "Perovskite_surface_treatment_solvents_compound": "Null",
  "Perovskite_surface_treatment_synthesis_atmosphere": "Null",
  "Perovskite_surface_treatment_synthesis_atmosphere_pressure": "Null",
  "Perovskite_surface_treatment_synthesis_atmosphere_relative_humidity": "Null",
  "Perovskite_surface_treatment_deposition_spin_coating_speed": "Null",
  "Perovskite_surface_treatment_deposition_spin_coating_time": "Null",
  "Perovskite_surface_treatment_deposition_thermal_annealing_temperature": "Null",
  "Perovskite_surface_treatment_deposition_thermal_annealing_time": "Null",
  "HTL_thickness": "Null",
  "HTL_stack_sequence": "Null",
  "HTL_additive_compound": "Null",
  "HTL_additive_concentration": "Null",
  "HTL_deposition_method": "Spin-coating",
  "HTL_deposition_solution_concentration": "Null",
  "HTL_deposition_solvents_compound": "Null",
  "HTL_deposition_synthesis_atmosphere": "Null",
  "HTL_deposition_synthesis_atmosphere_pressure": "Null",
  "HTL_deposition_synthesis_atmosphere_relative_humidity": "Null",
  "HTL_deposition_spin_coating_speed": "5000 rpm",
  "HTL_deposition_spin_coating_time": "30 s",
  "HTL_deposition_thermal_annealing_temperature": "Null",
  "HTL_deposition_thermal_annealing_time": "Null",
  "Backcontact_thickness": "70 nm",
  "Beckcontact_deposition_method": "Thermal evaporation",
  "Backcontact_deposition_atmosphere_pressure": "Null",
  "Encapsulation_method": "Null",
  "Encapsulation_atmosphere": "Null",
  "JV_measured_device_matching": "Null",
  "JV_measured_reverse_scan_Voc": "1.21 V",
  "JV_measured_reverse_scan_Jsc": "15.62 mA cm-2",
  "JV_measured_reverse_scan_FF": "79.39%",
  "JV_measured_reverse_scan_PCE": "15.02%",
  "JV_measured_forward_scan_Voc": "1.08 V",
  "JV_measured_forward_scan_Jsc": "16.12 mA cm-2",
  "JV_measured_forward_scan_FF": "75.60%",
  "JV_measured_forward_scan_PCE": "13.24%",
  "JV_measured_light_spectra": "Null",
  "JV_measured_light_spectra_intensity": "Null",
  "JV_measured_scan_speed": "Null",
  "JV_measured_scan_delay_time": "Null",
  "JV_certified_PCE": "Null",
  "Stabilized_measured_PCE": "Null",
  "Stabilized_certified_PCE": "Null",
  "Stability_test_device_matching": "Null",
  "Stability_test_temperature": "85 °C",
  "Stability_test_atmosphere": "N2",
  "Stability_test_light_spectra": "Null",
  "Stability_test_light_intensity": "0.8 sun",
  "Stability_test_relative_humidity": "Null",
  "Stability_PCE_after_time": "250 h",
  "Stability_PCE_after_time_value": "Null"
}

File: dataset/2021-2025/10.1016_j.matt.2020.10.023/Device_BestPCE_grok_10.1016_j.matt.2020.10.023.json
{
  "Ref_DOI": "10.1016/j.matt.2020.10.023",
  "Ref_journal": "Matter",
  "Ref_publication_year": "2021",
  "Ref_title": "Unraveling the Impact of Halide Mixing on Crystallization and Phase Evolution in CsPbX3 Perovskite Solar Cells",
  "Cell_architecture": "NIP",
  "Cell_stack_sequence": "ITO/ZnO/Perovskite/Spiro-OMeTAD/Au",
  "Cell_area_measured": "0.0475 cm2",
  "ETL_thickness": "Null",
  "ETL_stack_sequence": "ZnO",
  "ETL_additive_compound": "Null",
  "ETL_additive_concentration": "Null",
  "ETL_deposition_method": "Spin-coating",
  "ETL_deposition_solution_concentration": "Null",
  "ETL_deposition_solvents_compound": "2-methoxyethanol;ethanolamine",
  "ETL_deposition_synthesis_atmosphere": "Null",
  "ETL_deposition_synthesis_atmosphere_pressure": "Null",
  "ETL_deposition_synthesis_atmosphere_relative_humidity": "Null",
  "ETL_deposition_spin_coating_speed": "4000 rpm",
  "ETL_deposition_spin_coating_time": "30 s",
  "ETL_deposition_thermal_annealing_temperature": "200 °C",
  "ETL_deposition_thermal_annealing_time": "30 min",
  "Perovskite_dimension": "3D",
  "Perovskite_thickness": "Null",
  "Perovskite_composition_long_form": "CsPb(I0.80Br0.20)3:Cl",
  "Perovskite_additive_compound": "CsPbICl2",
  "Perovskite_additive_concentration": "2%",
  "Perovskite_bandgap": "Null",
  "Perovskite_deposition_method": "Spin-coating",
  "Perovskite_deposition_sequential_spin_coating": "False",
  "Perovskite_deposition_spin_coating_antisolvent": "Null",
  "Perovskite_deposition_reaction_solutions_compounds": "CsI;PbI2;PbBr2;CsPbICl2",
  "Perovskite_deposition_reaction_solutions_concentrations": "Null;Null;Null;0.2 M",
  "Perovskite_deposition_final_solutions_concentration_before_deposition": "Null",
  "Perovskite_deposition_solvents_compound": "DMSO;DMF",
  "Perovskite_deposition_solvents_mixing_ratio": "6:4",
  "Perovskite_deposition_synthesis_atmosphere": "Nitrogen",
  "Perovskite_deposition_synthesis_atmosphere_pressure": "Null",
  "Perovskite_deposition_synthesis_atmosphere_relative_humidity": "Null",
  "Perovskite_deposition_spin_coating_speed": "1500 rpm",
  "Perovskite_deposition_spin_coating_time": "300 s",
  "Perovskite_deposition_thermal_annealing_atmosphere": "Null",
  "Perovskite_deposition_thermal_annealing_temperature": "160 °C",
  "Perovskite_deposition_thermal_annealing_time": "10 min",
  "Perovskite_surface_treatment_material": "Null",
  "Perovskite_surface_treatment_method": "Null",
  "Perovskite_surface_treatment_solution_concentration": "Null",
  "Perovskite_surface_treatment_solvents_compound": "Null",
  "Perovskite_surface_treatment_synthesis_atmosphere": "Null",
  "Perovskite_surface_treatment_synthesis_atmosphere_pressure": "Null",
  "Perovskite_surface_treatment_synthesis_atmosphere_relative_humidity": "Null",
  "Perovskite_surface_treatment_deposition_spin_coating_speed": "Null",
  "Perovskite_surface_treatment_deposition_spin_coating_time": "Null",
  "Perovskite_surface_treatment_deposition_thermal_annealing_temperature": "Null",
  "Perovskite_surface_treatment_deposition_thermal_annealing_time": "Null",
  "HTL_thickness": "Null",
  "HTL_stack_sequence": "Spiro-OMeTAD",
  "HTL_additive_compound": "Li-TFSI;TBP;FK209",
  "HTL_additive_concentration": "520 mg/mL;Null;300 mg/mL",
  "HTL_deposition_method": "Spin-coating",
  "HTL_deposition_solution_concentration": "72.3 mg/mL",
  "HTL_deposition_solvents_compound": "Chlorobenzene",
  "HTL_deposition_synthesis_atmosphere": "Null",
  "HTL_deposition_synthesis_atmosphere_pressure": "Null",
  "HTL_deposition_synthesis_atmosphere_relative_humidity": "Null",
  "HTL_deposition_spin_coating_speed": "5000 rpm",
  "HTL_deposition_spin_coating_time": "30 s",
  "HTL_deposition_thermal_annealing_temperature": "Null",
  "HTL_deposition_thermal_annealing_time": "Null",
  "Backcontact_thickness": "70 nm",
  "Beckcontact_deposition_method": "Thermal evaporation",
  "Backcontact_deposition_atmosphere_pressure": "Null",
  "Encapsulation_method": "Null",
  "Encapsulation_atmosphere": "Null",
  "JV_measured_device_matching": "True",
  "JV_measured_reverse_scan_Voc": "1.21 V",
  "JV_measured_reverse_scan_Jsc": "17.57 mA/cm2",
  "JV_measured_reverse_scan_FF": "80.36 %",
  "JV_measured_reverse_scan_PCE": "17.14 %",
  "JV_measured_forward_scan_Voc": "1.14 V",
  "JV_measured_forward_scan_Jsc": "17.40 mA/cm2",
  "JV_measured_forward_scan_FF": "74.32 %",
  "JV_measured_forward_scan_PCE": "14.78 %",
  "JV_measured_light_spectra": "AM1.5G",
  "JV_measured_light_spectra_intensity": "100 mW/cm2",
  "JV_measured_scan_speed": "Null",
  "JV_measured_scan_delay_time": "Null",
  "JV_certified_PCE": "Null",
  "Stabilized_measured_PCE": "Null",
  "Stabilized_certified_PCE": "Null",
  "Stability_test_device_matching": "True",
  "Stability_test_temperature": "85 °C",
  "Stability_test_atmosphere": "Nitrogen",
  "Stability_test_light_spectra": "White LED",
  "Stability_test_light_intensity": "0.8 sun",
  "Stability_test_relative_humidity": "Null",
  "Stability_PCE_after_time": "250 hours",
  "Stability_PCE_after_time_value": "Null"
}
