Repository: jiayijdong/PSCbench

# PSCbench


**PSCbench** is a novel benchmark for materials science research-level scientific
dataset curation sourced from published journals. The benchmark is designed to evaluate the complex classification capabilities,
strong domain knowledge, and advanced calculation skills of LLMs.

## Data


The PSCbench dataset is under dataset folder in json file format. Each file is list of dictionary and can be extracted using following scripts.
Each file stands for one published journal, which is fully elaborated in the paper. 

```
with open("./dataset/retroactive/{}.json".format(subject), encoding='utf-8') as json_file:
    problems=json.load(json_file)
```

File: dataset/2021-2025/10.1016_j.matt.2020.10.023/Device_BestPCE_o3_10.1016_j.matt.2020.10.023.json
{
  "Ref_DOI": "10.1016/j.matt.2020.10.023",
  "Ref_journal": "Matter",
  "Ref_publication_year": "2021",
  "Ref_title": "Unraveling the Impact of Halide Mixing on Crystallization and Phase Evolution in CsPbX3 Perovskite Solar Cells",
  "Cell_architecture": "NIP",
  "Cell_stack_sequence": "ITO/ZnO/CsPb(I0.80Br0.20)3:Cl/Spiro-OMeTAD/Au",
  "Cell_area_measured": "0.0475 cm2",
  "ETL_thickness": "Null",
  "ETL_stack_sequence": "ZnO",
  "ETL_additive_compound": "Null",
  "ETL_additive_concentration": "Null",
  "ETL_deposition_method": "Spin-coating",
  "ETL_deposition_solution_concentration": "0.1 mg/mL",
  "ETL_deposition_solvents_compound": "2-methoxyethanol",
  "ETL_deposition_synthesis_atmosphere": "Null",
  "ETL_deposition_synthesis_atmosphere_pressure": "Null",
  "ETL_deposition_synthesis_atmosphere_relative_humidity": "Null",
  "ETL_deposition_spin_coating_speed": "4000 rpm",
  "ETL_deposition_spin_coating_time": "30 s",
  "ETL_deposition_thermal_annealing_temperature": "200 °C",
  "ETL_deposition_thermal_annealing_time": "30 min",
  "Perovskite_dimension": "3D",
  "Perovskite_thickness": "Null",
  "Perovskite_composition_long_form": "CsPb(I0.80Br0.20)3:Cl",
  "Perovskite_additive_compound": "CsPbICl2",
  "Perovskite_additive_concentration": "2% Cl",
  "Perovskite_bandgap": "Null",
  "Perovskite_deposition_method": "Spin-coating",
  "Perovskite_deposition_sequential_spin_coating": "False",
  "Perovskite_deposition_spin_coating_antisolvent": "Null",
  "Perovskite_deposition_reaction_solutions_compounds": "CsI; PbI2; PbBr2; CsPbICl2",
  "Perovskite_deposition_reaction_solutions_concentrations": "Null",
  "Perovskite_deposition_final_solutions_concentration_before_deposition": "Null",
  "Perovskite_deposition_solvents_compound": "DMSO; DMF",
  "Perovskite_deposition_solvents_mixing_ratio": "6:4",
  "Perovskite_deposition_synthesis_atmosphere": "Nitrogen",
  "Perovskite_deposition_synthesis_atmosphere_pressure": "1 atm",
  "Perovskite_deposition_synthesis_atmosphere_relative_humidity": "Null",
  "Perovskite_deposition_spin_coating_speed": "1500 rpm",
  "Perovskite_deposition_spin_coating_time": "300 s",
  "Perovskite_deposition_thermal_annealing_atmosphere": "Nitrogen",
  "Perovskite_deposition_thermal_annealing_temperature": "160 °C",
  "Perovskite_deposition_thermal_annealing_time": "10 min",
  "Perovskite_surface_treatment_material": "Null",
  "Perovskite_surface_treatment_method": "Null",
  "Perovskite_surface_treatment_solution_concentration": "Null",
  "Perovskite_surface_treatment_solvents_compound": "Null",
  "Perovskite_surface_treatment_synthesis_atmosphere": "Null",
  "Perovskite_surface_treatment_synthesis_atmosphere_pressure": "Null",
  "Perovskite_surface_treatment_synthesis_atmosphere_relative_humidity": "Null",
  "Perovskite_surface_treatment_deposition_spin_coating_speed": "Null",
  "Perovskite_surface_treatment_deposition_spin_coating_time": "Null",
  "Perovskite_surface_treatment_deposition_thermal_annealing_temperature": "Null",
  "Perovskite_surface_treatment_deposition_thermal_annealing_time": "Null",
  "HTL_thickness": "Null",
  "HTL_stack_sequence": "Spiro-OMeTAD",
  "HTL_additive_compound": "Li-TFSI; tBP; FK209",
  "HTL_additive_concentration": "Null",
  "HTL_deposition_method": "Spin-coating",
  "HTL_deposition_solution_concentration": "72.3 mg/mL",
  "HTL_deposition_solvents_compound": "Chlorobenzene",
  "HTL_deposition_synthesis_atmosphere": "Null",
  "HTL_deposition_synthesis_atmosphere_pressure": "Null",
  "HTL_deposition_synthesis_atmosphere_relative_humidity": "Null",
  "HTL_deposition_spin_coating_speed": "5000 rpm",
  "HTL_deposition_spin_coating_time": "30 s",
  "HTL_deposition_thermal_annealing_temperature": "Null",
  "HTL_deposition_thermal_annealing_time": "Null",
  "Backcontact_thickness": "70 nm",
  "Beckcontact_deposition_method": "Thermal evaporation",
  "Backcontact_deposition_atmosphere_pressure": "Null",
  "Encapsulation_method": "Null",
  "Encapsulation_atmosphere": "Null",
  "JV_measured_device_matching": "True",
  "JV_measured_reverse_scan_Voc": "1.21 V",
  "JV_measured_reverse_scan_Jsc": "17.57 mA/cm2",
  "JV_measured_reverse_scan_FF": "80.36 %",
  "JV_measured_reverse_scan_PCE": "17.14 %",
  "JV_measured_forward_scan_Voc": "1.14 V",
  "JV_measured_forward_scan_Jsc": "17.40 mA/cm2",
  "JV_measured_forward_scan_FF": "74.32 %",
  "JV_measured_forward_scan_PCE": "14.78 %",
  "JV_measured_light_spectra": "AM1.5G",
  "JV_measured_light_spectra_intensity": "100 mW/cm2",
  "JV_measured_scan_speed": "Null",
  "JV_measured_scan_delay_time": "Null",
  "JV_certified_PCE": "Null",
  "Stabilized_measured_PCE": "Null",
  "Stabilized_certified_PCE": "Null",
  "Stability_test_device_matching": "True",
  "Stability_test_temperature": "85 °C",
  "Stability_test_atmosphere": "Nitrogen",
  "Stability_test_light_spectra": "White LED",
  "Stability_test_light_intensity": "0.8 sun",
  "Stability_test_relative_humidity": "Null",
  "Stability_PCE_after_time": "250 h",
  "Stability_PCE_after_time_value": "Null"
}

File: dataset/2021-2025/10.1016_j.matt.2020.10.023/Device_BestPCE_o4_mini_10.1016_j.matt.2020.10.023.json
{
  "Ref_DOI": "10.1016/j.matt.2020.10.023",
  "Ref_journal": "Matter",
  "Ref_publication_year": "2021",
  "Ref_title": "Unraveling the Impact of Halide Mixing on Crystallization and Phase Evolution in CsPbX3 Perovskite Solar Cells",
  "Cell_architecture": "NIP",
  "Cell_stack_sequence": "ITO/ZnO/CsPb(I0.80Br0.20)3:Cl/Spiro-OMeTAD/Au",
  "Cell_area_measured": "0.0475 cm2",
  "ETL_thickness": "Null",
  "ETL_stack_sequence": "ZnO",
  "ETL_additive_compound": "Null",
  "ETL_additive_concentration": "Null",
  "ETL_deposition_method": "Spin-coating",
  "ETL_deposition_solution_concentration": "Null",
  "ETL_deposition_solvents_compound": "2-methoxyethanol",
  "ETL_deposition_synthesis_atmosphere": "Nitrogen",
  "ETL_deposition_synthesis_atmosphere_pressure": "1 atm",
  "ETL_deposition_synthesis_atmosphere_relative_humidity": "Null",
  "ETL_deposition_spin_coating_speed": "4000 rpm",
  "ETL_deposition_spin_coating_time": "30 s",
  "ETL_deposition_thermal_annealing_temperature": "200 °C",
  "ETL_deposition_thermal_annealing_time": "30 min",
  "Perovskite_dimension": "3D",
  "Perovskite_thickness": "Null",
  "Perovskite_composition_long_form": "CsPb(I0.80Br0.20)3:Cl",
  "Perovskite_additive_compound": "CsPbICl2",
  "Perovskite_additive_concentration": "Null",
  "Perovskite_bandgap": "Null",
  "Perovskite_deposition_method": "Spin-coating",
  "Perovskite_deposition_sequential_spin_coating": "False",
  "Perovskite_deposition_spin_coating_antisolvent": "Null",
  "Perovskite_deposition_reaction_solutions_compounds": "CsI, PbI2, PbBr2; CsI, PbCl2",
  "Perovskite_deposition_reaction_solutions_concentrations": "Null",
  "Perovskite_deposition_final_solutions_concentration_before_deposition": "Null",
  "Perovskite_deposition_solvents_compound": "DMSO; DMF",
  "Perovskite_deposition_solvents_mixing_ratio": "6:4 (v/v)",
  "Perovskite_deposition_synthesis_atmosphere": "Nitrogen",
  "Perovskite_deposition_synthesis_atmosphere_pressure": "1 atm",
  "Perovskite_deposition_synthesis_atmosphere_relative_humidity": "Null",
  "Perovskite_deposition_spin_coating_speed": "1500 rpm",
  "Perovskite_deposition_spin_coating_time": "300 s",
  "Perovskite_deposition_thermal_annealing_atmosphere": "Air",
  "Perovskite_deposition_thermal_annealing_temperature": "160 °C",
  "Perovskite_deposition_thermal_annealing_time": "10 min",
  "Perovskite_surface_treatment_material": "Null",
  "Perovskite_surface_treatment_method": "Null",
  "Perovskite_surface_treatment_solution_concentration": "Null",
  "Perovskite_surface_treatment_solvents_compound": "Null",
  "Perovskite_surface_treatment_synthesis_atmosphere": "Null",
  "Perovskite_surface_treatment_synthesis_atmosphere_pressure": "Null",
  "Perovskite_surface_treatment_synthesis_atmosphere_relative_humidity": "Null",
  "Perovskite_surface_treatment_deposition_spin_coating_speed": "Null",
  "Perovskite_surface_treatment_deposition_spin_coating_time": "Null",
  "Perovskite_surface_treatment_deposition_thermal_annealing_temperature": "Null",
  "Perovskite_surface_treatment_deposition_thermal_annealing_time": "Null",
  "HTL_thickness": "Null",
  "HTL_stack_sequence": "Spiro-OMeTAD",
  "HTL_additive_compound": "tBP; Li-TFSI; FK209",
  "HTL_additive_concentration": "Null; 520 mg/mL; 300 mg/mL",
  "HTL_deposition_method": "Spin-coating",
  "HTL_deposition_solution_concentration": "72.3 mg/mL",
  "HTL_deposition_solvents_compound": "Chlorobenzene",
  "HTL_deposition_synthesis_atmosphere": "Nitrogen",
  "HTL_deposition_synthesis_atmosphere_pressure": "1 atm",
  "HTL_deposition_synthesis_atmosphere_relative_humidity": "Null",
  "HTL_deposition_spin_coating_speed": "5000 rpm",
  "HTL_deposition_spin_coating_time": "30 s",
  "HTL_deposition_thermal_annealing_temperature": "Null",
  "HTL_deposition_thermal_annealing_time": "Null",
  "Backcontact_thickness": "70 nm",
  "Beckcontact_deposition_method": "Thermal evaporation",
  "Backcontact_deposition_atmosphere_pressure": "Null",
  "Encapsulation_method": "Null",
  "Encapsulation_atmosphere": "Null",
  "JV_measured_device_matching": "True",
  "JV_measured_reverse_scan_Voc": "1.21 V",
  "JV_measured_reverse_scan_Jsc": "17.57 mA/cm2",
  "JV_measured_reverse_scan_FF": "80.36%",
  "JV_measured_reverse_scan_PCE": "17.14%",
  "JV_measured_forward_scan_Voc": "1.14 V",
  "JV_measured_forward_scan_Jsc": "17.40 mA/cm2",
  "JV_measured_forward_scan_FF": "74.32%",
  "JV_measured_forward_scan_PCE": "14.78%",
  "JV_measured_light_spectra": "AM1.5G",
  "JV_measured_light_spectra_intensity": "100 mW/cm2",
  "JV_measured_scan_speed": "Null",
  "JV_measured_scan_delay_time": "Null",
  "JV_certified_PCE": "Null",
  "Stabilized_measured_PCE": "Null",
  "Stabilized_certified_PCE": "Null",
  "Stability_test_device_matching": "True",
  "Stability_test_temperature": "85 °C",
  "Stability_test_atmosphere": "Nitrogen",
  "Stability_test_light_spectra": "White LED",
  "Stability_test_light_intensity": "0.8 sun",
  "Stability_test_relative_humidity": "Null",
  "Stability_PCE_after_time": "250 hours",
  "Stability_PCE_after_time_value": "Null"
}

File: dataset/2021-2025/10.1016_j.matt.2020.11.008/Device_BestPCE_10.1016_j.matt.2020.11.008.json
{
    "Ref_DOI": "10.1016/j.matt.2020.11.008",
    "Ref_journal": "Matter",
    "Ref_publication_year": "2021",
    "Ref_title": "Fully Air-Processed Dynamic Hot-Air-Assisted M:CsPbI2Br (M: Eu2+,I n3+) for Stable Inorganic Perovskite Solar Cells",
    "Cell_architecture": "NIP",
    "Cell_stack_sequence": "FTO/c-TiO2/mp-TiO2/InCl3:CsPbI2Br/P3HT/Au",
    "Cell_area_measured": "0.09 cm2",
    "ETL_thickness": "180 nm",
    "ETL_stack_sequence": "c-TiO2/mp-TiO2",
    "ETL_additive_compound": "Null",
    "ETL_additive_concentration": "Null",
    "ETL_deposition_method": "Spin-coating/Spin-coating",
    "ETL_deposition_solution_concentration": "Null",
    "ETL_deposition_solvents_compound": "Ethanol/Ethanol",
    "ETL_deposition_synthesis_atmosphere": "Air",
    "ETL_deposition_synthesis_atmosphere_pressure": "1 atm",
    "ETL_deposition_synthesis_atmosphere_relative_humidity": "Null",
    "ETL_deposition_spin_coating_speed": "Null/4000 rpm",
    "ETL_deposition_spin_coating_time": "Null/20 s",
    "ETL_deposition_thermal_annealing_temperature": "450 °C/500 °C",
    "ETL_deposition_thermal_annealing_time": "30 min/15 min",
    "Perovskite_dimension": "3D",
    "Perovskite_thickness": "530 nm",
    "Perovskite_composition_long_form": "InCl3:CsPbI2Br",
    "Perovskite_additive_compound": "InCl3",
    "Perovskite_additive_concentration": "0.0025",
    "Perovskite_bandgap": "1.91 eV",
    "Perovskite_deposition_method": "Spin-coating",
    "Perovskite_deposition_sequential_spin_coating": "False",
    "Perovskite_deposition_spin_coating_antisolvent": "Null",
    "Perovskite_deposition_reaction_solutions_compounds": "PbI2;PbBr2;CsI",
    "Perovskite_deposition_reaction_solutions_concentrations": "Null",
    "Perovskite_deposition_final_solutions_concentration_before_deposition": "1.2 M",
    "Perovskite_deposition_solvents_compound": "DMSO",
    "Perovskite_deposition_solvents_mixing_ratio": "Null",
    "Perovskite_deposition_synthesis_atmosphere": "Air",
    "Perovskite_deposition_synthesis_atmosphere_pressure": "1 atm",
    "Perovskite_deposition_synthesis_atmosphere_relative_humidity": "Null",
    "Perovskite_deposition_spin_coating_speed": "1000 rpm;3000 rpm",
    "Perovskite_deposition_spin_coating_time": "10 s;30 s",
    "Perovskite_deposition_thermal_annealing_atmosphere": "Air",
    "Perovskite_deposition_thermal_annealing_temperature": "280 °C",
    "Perovskite_deposition_thermal_annealing_time": "10 min",
    "Perovskite_surface_treatment_material": "Null",
    "Perovskite_surface_treatment_method": "Null",
    "Perovskite_surface_treatment_solution_concentration": "Null",
    "Perovskite_surface_treatment_solvents_compound": "Null",
    "Perovskite_surface_treatment_synthesis_atmosphere": "Null",
    "Perovskite_surface_treatment_synthesis_atmosphere_pressure": "Null",
    "Perovskite_surface_treatment_synthesis_atmosphere_relative_humidity": "Null",
    "Perovskite_surface_treatment_deposition_spin_coating_speed": "Null",
    "Perovskite_surface_treatment_deposition_spin_coating_time": "Null",
    "Perovskite_surface_treatment_deposition_thermal_annealing_temperature": "Null",
    "Perovskite_surface_treatment_deposition_thermal_annealing_time": "Null",
    "HTL_thickness": "Null",
    "HTL_stack_sequence": "P3HT",
    "HTL_additive_compound": "Li-TFSI;TBP",
    "HTL_additive_concentration": "54uL;10.2uL",
    "HTL_deposition_method": "Spin-Coating",
    "HTL_deposition_solution_concentration": "Null",
    "HTL_deposition_solvents_compound": "Chlorobenzene",
    "HTL_deposition_synthesis_atmosphere": "Air",
    "HTL_deposition_synthesis_atmosphere_pressure": "1 atm",
    "HTL_deposition_synthesis_atmosphere_relative_humidity": "Null",
    "HTL_deposition_spin_coating_speed": "3000 rpm",
    "HTL_deposition_spin_coating_time": "30 s",
    "HTL_deposition_thermal_annealing_temperature": "200 °C",
    "HTL_deposition_thermal_annealing_time": "5 min",
    "Backcontact_thickness": "60 nm",
    "Beckcontact_deposition_method": "Thermal evaporation",
    "Backcontact_deposition_atmosphere_pressure": "2×10-6 mbar",
    "Encapsulation_method": "Null",
    "Encapsulation_atmosphere": "Null",
    "JV_measured_device_matching": "True",
    "JV_measured_reverse_scan_Voc": "1.334 V",
    "JV_measured_reverse_scan_Jsc": "16.34 mA/cm2",
    "JV_measured_reverse_scan_FF": "80.1 %",
    "JV_measured_reverse_scan_PCE": "17.45 %",
    "JV_measured_forward_scan_Voc": "1.319 V",
    "JV_measured_forward_scan_Jsc": "16.37 mA/cm2",
    "JV_measured_forward_scan_FF": "78.98 %",
    "JV_measured_forward_scan_PCE": "17.05 %",
    "JV_measured_light_spectra": "AM1.5G",
    "JV_measured_light_spectra_intensity": "100 mW/cm2",
    "JV_measured_scan_speed": "150 mV/s",
    "JV_measured_scan_delay_time": "Null",
    "JV_certified_PCE": "Null",
    "Stabilized_measured_PCE": "0.1716",
    "Stabilized_certified_PCE": "Null",
    "Stability_test_device_matching": "True",
    "Stability_test_temperature": "25 °C",
    "Stability_test_atmosphere": "Air",
    "Stability_test_light_spectra": "AM1.5G",
    "Stability_test_light_intensity": "100 mW/cm2",
    "Stability_test_relative_humidity": "35-45 %",
    "Stability_PCE_after_time": "400 hours",
    "Stability_PCE_after_time_value": ">80 %"
}

File: dataset/2021-2025/10.1016_j.matt.2020.11.008/Device_BestPCE_Gemini_1.5_pro_10.1016_j.matt.2020.11.008.json
{
  "Ref_DOI": "10.1016/j.matt.2020.11.008",
  "Ref_journal": "Matter",
  "Ref_publication_year": "2021",
  "Ref_title": "Fully Air-Processed Dynamic Hot-Air-Assisted M:CsPbI 2Br (M: Eu2+,I n3+) for Stable Inorganic Perovskite Solar Cells",
  "Cell_architecture": "NIP",
  "Cell_stack_sequence": "FTO/c-TiO2/mp-TiO2/InCl3:CsPbI2Br/P3HT/Au",
  "Cell_area_measured": "0.09 cm2",
  "ETL_thickness": "50/180 nm",
  "ETL_stack_sequence": "c-TiO2/mp-TiO2",
  "ETL_additive_compound": null,
  "ETL_additive_concentration": null,
  "ETL_deposition_method": "Spin-coating/Spin-coating",
  "ETL_deposition_solution_concentration": null,
  "ETL_deposition_solvents_compound": "Ethanol/Ethanol",
  "ETL_deposition_synthesis_atmosphere": "Air/Air",
  "ETL_deposition_synthesis_atmosphere_pressure": "1 atm/1 atm",
  "ETL_deposition_synthesis_atmosphere_relative_humidity": null,
  "ETL_deposition_spin_coating_speed": null,
  "ETL_deposition_spin_coating_time": null,
  "ETL_deposition_thermal_annealing_temperature": "450/500 °C",
  "ETL_deposition_thermal_annealing_time": "30/15 min",
  "Perovskite_dimension": "3D",
  "Perovskite_thickness": "530 nm",
  "Perovskite_composition_long_form": "InCl3:CsPbI2Br",
  "Perovskite_additive_compound": "InCl3",
  "Perovskite_additive_concentration": "0.25%",
  "Perovskite_bandgap": "1.91 eV",
  "Perovskite_deposition_method": "Spin-coating",
  "Perovskite_deposition_sequential_spin_coating": false,
  "Perovskite_deposition_spin_coating_antisolvent": null,
  "Perovskite_deposition_reaction_solutions_compounds": "PbI2; PbBr2; CsI; InCl3",
  "Perovskite_deposition_reaction_solutions_concentrations": "1.2 M; 1.2M; 1.2M; 1.2M",
  "Perovskite_deposition_final_solutions_concentration_before_deposition": null,
  "Perovskite_deposition_solvents_compound": "DMSO",
  "Perovskite_deposition_solvents_mixing_ratio": null,
  "Perovskite_deposition_synthesis_atmosphere": "Air",
  "Perovskite_deposition_synthesis_atmosphere_pressure": "1 atm",
  "Perovskite_deposition_synthesis_atmosphere_relative_humidity": null,
  "Perovskite_deposition_spin_coating_speed": "1000; 3000 rpm",
  "Perovskite_deposition_spin_coating_time": "10; 30 s",
  "Perovskite_deposition_thermal_annealing_atmosphere": "Air",
  "Perovskite_deposition_thermal_annealing_temperature": "280 °C",
  "Perovskite_deposition_thermal_annealing_time": "10 min",
  "Perovskite_surface_treatment_material": null,
  "Perovskite_surface_treatment_method": null,
  "Perovskite_surface_treatment_solution_concentration": null,
  "Perovskite_surface_treatment_solvents_compound": null,
  "Perovskite_surface_treatment_synthesis_atmosphere": null,
  "Perovskite_surface_treatment_synthesis_atmosphere_pressure": null,
  "Perovskite_surface_treatment_synthesis_atmosphere_relative_humidity": null,
  "Perovskite_surface_treatment_deposition_spin_coating_speed": null,
  "Perovskite_surface_treatment_deposition_spin_coating_time": null,
  "Perovskite_surface_treatment_deposition_thermal_annealing_temperature": null,
  "Perovskite_surface_treatment_deposition_thermal_annealing_time": null,
  "HTL_thickness": null,
  "HTL_stack_sequence": "P3HT",
  "HTL_additive_compound": "LiTFSI; TBP",
  "HTL_additive_concentration": "10 mg/ml; 96%",
  "HTL_deposition_method": "Spin-coating",
  "HTL_deposition_solution_concentration": "15 mg/ml",
  "HTL_deposition_solvents_compound": "Chlorobenzene",
  "HTL_deposition_synthesis_atmosphere": "Air",
  "HTL_deposition_synthesis_atmosphere_pressure": "1 atm",
  "HTL_deposition_synthesis_atmosphere_relative_humidity": null,
  "HTL_deposition_spin_coating_speed": "3000 rpm",
  "HTL_deposition_spin_coating_time": "30 s",
  "HTL_deposition_thermal_annealing_temperature": "200 °C",
  "HTL_deposition_thermal_annealing_time": "5 min",
  "Backcontact_thickness": "60 nm",
  "Beckcontact_deposition_method": "Thermal evaporation",
  "Backcontact_deposition_atmosphere_pressure": "2×10-6 mbar",
  "Encapsulation_method": null,
  "Encapsulation_atmosphere": null,
  "JV_measured_device_matching": true,
  "JV_measured_reverse_scan_Voc": "1.334 V",
  "JV_measured_reverse_scan_Jsc": "16.34 mA/cm2",
  "JV_measured_reverse_scan_FF": "80.1%",
  "JV_measured_reverse_scan_PCE": "17.45%",
  "JV_measured_forward_scan_Voc": "1.319 V",
  "JV_measured_forward_scan_Jsc": "16.37 mA/cm2",
  "JV_measured_forward_scan_FF": "78.98%",
  "JV_measured_forward_scan_PCE": "17.05%",
  "JV_measured_light_spectra": "AM1.5G",
  "JV_measured_light_spectra_intensity": "100 mW/cm2",
  "JV_measured_scan_speed": "150 mV/s",
  "JV_measured_scan_delay_time": null,
  "JV_certified_PCE": null,
  "Stabilized_measured_PCE": "17.16%",
  "Stabilized_certified_PCE": null,
  "Stability_test_device_matching": true,
  "Stability_test_temperature": "25 °C",
  "Stability_test_atmosphere": "Air",
  "Stability_test_light_spectra": "White LED",
  "Stability_test_light_intensity": "100 mW/cm2",
  "Stability_test_relative_humidity": "35-45%",
  "Stability_PCE_after_time": "200 hours",
  "Stability_PCE_after_time_value": "83%"
}

File: dataset/2021-2025/10.1016_j.matt.2020.11.008/Device_BestPCE_Gemini_2.0_Flash_10.1016_j.matt.2020.11.008.json
{
  "Ref_DOI": "10.1016/j.matt.2020.11.008",
  "Ref_journal": "Matter",
  "Ref_publication_year": "2021",
  "Ref_title": "Fully Air-Processed Dynamic Hot-Air-Assisted M:CsPbI2Br (M: Eu2+,In3+) for Stable Inorganic Perovskite Solar Cells",
  "Cell_architecture": "NIP",
  "Cell_stack_sequence": "FTO/c-TiO2/mp-TiO2/M:CsPbI2Br/P3HT/Au",
  "Cell_area_measured": "0.09 cm2",
  "ETL_thickness": "50-60/180",
  "ETL_stack_sequence": "c-TiO2/mp-TiO2",
  "ETL_additive_compound": "Null",
  "ETL_additive_concentration": "Null",
  "ETL_deposition_method": "Spin-coating/Spin-coating",
  "ETL_deposition_solution_concentration": "1 ml commercial titanium isopropoxide solution (Sigma -Aldrich) that was diluted in ethanol containing 12M HCl/Dyesol DSL -30NR -T, Dyesol) diluted in ethanol (6:1 weight ratio)",
  "ETL_deposition_solvents_compound": "Ethanol/Ethanol",
  "ETL_deposition_synthesis_atmosphere": "Air",
  "ETL_deposition_synthesis_atmosphere_pressure": "1 atm",
  "ETL_deposition_synthesis_atmosphere_relative_humidity": "Null",
  "ETL_deposition_spin_coating_speed": "Null/4000",
  "ETL_deposition_spin_coating_time": "Null/20",
  "ETL_deposition_thermal_annealing_temperature": "450/500",
  "ETL_deposition_thermal_annealing_time": "30/15",
  "Perovskite_dimension": "3D",
  "Perovskite_thickness": "530",
  "Perovskite_composition_long_form": "InCl3:CsPbI2Br",
  "Perovskite_additive_compound": "InCl3",
  "Perovskite_additive_concentration": "0.25 %",
  "Perovskite_bandgap": "1.91 eV",
  "Perovskite_deposition_method": "Spin-coating",
  "Perovskite_deposition_sequential_spin_coating": "False",
  "Perovskite_deposition_spin_coating_antisolvent": "Null",
  "Perovskite_deposition_reaction_solutions_compounds": "PbI2;PbBr2;CsI;InCl3",
  "Perovskite_deposition_reaction_solutions_concentrations": "1.2 M;1.2 M;1.2 M;2 %",
  "Perovskite_deposition_final_solutions_concentration_before_deposition": "Null",
  "Perovskite_deposition_solvents_compound": "DMSO",
  "Perovskite_deposition_solvents_mixing_ratio": "Null",
  "Perovskite_deposition_synthesis_atmosphere": "Ambient condition",
  "Perovskite_deposition_synthesis_atmosphere_pressure": "1 atm",
  "Perovskite_deposition_synthesis_atmosphere_relative_humidity": "Null",
  "Perovskite_deposition_spin_coating_speed": "1,000;3,000",
  "Perovskite_deposition_spin_coating_time": "10;30",
  "Perovskite_deposition_thermal_annealing_atmosphere": "Ambient condition",
  "Perovskite_deposition_thermal_annealing_temperature": "280",
  "Perovskite_deposition_thermal_annealing_time": "10",
  "Perovskite_surface_treatment_material": "Null",
  "Perovskite_surface_treatment_method": "Null",
  "Perovskite_surface_treatment_solution_concentration": "Null",
  "Perovskite_surface_treatment_solvents_compound": "Null",
  "Perovskite_surface_treatment_synthesis_atmosphere": "Null",
  "Perovskite_surface_treatment_synthesis_atmosphere_pressure": "Null",
  "Perovskite_surface_treatment_synthesis_atmosphere_relative_humidity": "Null",
  "Perovskite_surface_treatment_deposition_spin_coating_speed": "Null",
  "Perovskite_surface_treatment_deposition_spin_coating_time": "Null",
  "Perovskite_surface_treatment_deposition_thermal_annealing_temperature": "Null",
  "Perovskite_surface_treatment_deposition_thermal_annealing_time": "Null",
  "HTL_thickness": "Null",
  "HTL_stack_sequence": "Null",
  "HTL_additive_compound": "LiTFSI, TBP",
  "HTL_additive_concentration": "10 mgml-1;Null",
  "HTL_deposition_method": "Spin-coating",
  "HTL_deposition_solution_concentration": "15",
  "HTL_deposition_solvents_compound": "chlorobenzene",
  "HTL_deposition_synthesis_atmosphere": "Null",
  "HTL_deposition_synthesis_atmosphere_pressure": "Null",
  "HTL_deposition_synthesis_atmosphere_relative_humidity": "Null",
  "HTL_deposition_spin_coating_speed": "3,000",
  "HTL_deposition_spin_coating_time": "30",
  "HTL_deposition_thermal_annealing_temperature": "200",
  "HTL_deposition_thermal_annealing_time": "5",
  "Backcontact_thickness": "60",
  "Beckcontact_deposition_method": "Thermal evaporation",
  "Backcontact_deposition_atmosphere_pressure": "2×10-6 mbar",
  "Encapsulation_method": "Null",
  "Encapsulation_atmosphere": "Null",
  "JV_measured_device_matching": "True",
  "JV_measured_reverse_scan_Voc": "1.334",
  "JV_measured_reverse_scan_Jsc": "16.34",
  "JV_measured_reverse_scan_FF": "80.1",
  "JV_measured_reverse_scan_PCE": "17.45",
  "JV_measured_forward_scan_Voc": "1.319",
  "JV_measured_forward_scan_Jsc": "16.37",
  "JV_measured_forward_scan_FF": "78.98",
  "JV_measured_forward_scan_PCE": "17.05",
  "JV_measured_light_spectra": "AM 1.5 G",
  "JV_measured_light_spectra_intensity": "100 mW cm-2",
  "JV_measured_scan_speed": "150 mV s−1",
  "JV_measured_scan_delay_time": "Null",
  "JV_certified_PCE": "Null",
  "Stabilized_measured_PCE": "17.16",
  "Stabilized_certified_PCE": "Null",
  "Stability_test_device_matching": "True",
  "Stability_test_temperature": "65",
  "Stability_test_atmosphere": "Air",
  "Stability_test_light_spectra": "White light LED",
  "Stability_test_light_intensity": "100 mWcm/C02",
  "Stability_test_relative_humidity": "35 -45 %",
  "Stability_PCE_after_time": "500 hours",
  "Stability_PCE_after_time_value": ">80"
}

File: dataset/2021-2025/10.1016_j.matt.2020.11.008/Device_BestPCE_claude_haiku_10.1016_j.matt.2020.11.008.json
{
  "Ref_DOI": "10.1016/j.matt.2020.11.008",
  "Ref_journal": "Matter",
  "Ref_publication_year": "2021",
  "Ref_title": "Fully Air-Processed Dynamic Hot-Air-Assisted M:CsPbI2Br (M: Eu2+,In3+) for Stable Inorganic Perovskite Solar Cells",
  "Cell_architecture": "NIP",
  "Cell_stack_sequence": "FTO/c-TiO2/mp-TiO2/CsPbI2Br/P3HT/Au",
  "Cell_area_measured": "0.09 cm2",
  "ETL_thickness": "50/180 nm",
  "ETL_stack_sequence": "c-TiO2/mp-TiO2",
  "ETL_additive_compound": "Null",
  "ETL_additive_concentration": "Null",
  "ETL_deposition_method": "Spin-coating",
  "ETL_deposition_solution_concentration": "Null",
  "ETL_deposition_solvents_compound": "Ethanol",
  "ETL_deposition_synthesis_atmosphere": "Air",
  "ETL_deposition_synthesis_atmosphere_pressure": "1 atm",
  "ETL_deposition_synthesis_atmosphere_relative_humidity": "Null",
  "ETL_deposition_spin_coating_speed": "4000 rpm",
  "ETL_deposition_spin_coating_time": "20 s",
  "ETL_deposition_thermal_annealing_temperature": "450/500 °C",
  "ETL_deposition_thermal_annealing_time": "30/15 min",
  "Perovskite_dimension": "3D",
  "Perovskite_thickness": "530 nm",
  "Perovskite_composition_long_form": "0.25% InCl3:CsPbI2Br",
  "Perovskite_additive_compound": "InCl3",
  "Perovskite_additive_concentration": "0.25 mol%",
  "Perovskite_bandgap": "1.91 eV",
  "Perovskite_deposition_method": "Spin-coating",
  "Perovskite_deposition_sequential_spin_coating": "True",
  "Perovskite_deposition_spin_coating_antisolvent": "Null",
  "Perovskite_deposition_reaction_solutions_compounds": "PbI2; PbBr2; CsI; InCl3",
  "Perovskite_deposition_reaction_solutions_concentrations": "Null",
  "Perovskite_deposition_final_solutions_concentration_before_deposition": "Null",
  "Perovskite_deposition_solvents_compound": "DMSO",
  "Perovskite_deposition_solvents_mixing_ratio": "Null",
  "Perovskite_deposition_synthesis_atmosphere": "Air",
  "Perovskite_deposition_synthesis_atmosphere_pressure": "1 atm",
  "Perovskite_deposition_synthesis_atmosphere_relative_humidity": "35-45%",
  "Perovskite_deposition_spin_coating_speed": "1000; 3000 rpm",
  "Perovskite_deposition_spin_coating_time": "10; 30 s",
  "Perovskite_deposition_thermal_annealing_atmosphere": "Air",
  "Perovskite_deposition_thermal_annealing_temperature": "280 °C",
  "Perovskite_deposition_thermal_annealing_time": "10 min",
  "Perovskite_surface_treatment_material": "Null",
  "Perovskite_surface_treatment_method": "Null",
  "Perovskite_surface_treatment_solution_concentration": "Null",
  "Perovskite_surface_treatment_solvents_compound": "Null",
  "Perovskite_surface_treatment_synthesis_atmosphere": "Null",
  "Perovskite_surface_treatment_synthesis_atmosphere_pressure": "Null",
  "Perovskite_surface_treatment_synthesis_atmosphere_relative_humidity": "Null",
  "Perovskite_surface_treatment_deposition_spin_coating_speed": "Null",
  "Perovskite_surface_treatment_deposition_spin_coating_time": "Null",
  "Perovskite_surface_treatment_deposition_thermal_annealing_temperature": "Null",
  "Perovskite_surface_treatment_deposition_thermal_annealing_time": "Null",
  "HTL_thickness": "Null",
  "HTL_stack_sequence": "P3HT",
  "HTL_additive_compound": "LiTFSI; 4-tert-butylpyridine",
  "HTL_additive_concentration": "10 mg/mL; Null",
  "HTL_deposition_method": "Spin-coating",
  "HTL_deposition_solution_concentration": "15 mg/mL",
  "HTL_deposition_solvents_compound": "Chlorobenzene",
  "HTL_deposition_synthesis_atmosphere": "Air",
  "HTL_deposition_synthesis_atmosphere_pressure": "1 atm",
  "HTL_deposition_synthesis_atmosphere_relative_humidity": "Null",
  "HTL_deposition_spin_coating_speed": "3000 rpm",
  "HTL_deposition_spin_coating_time": "30 s",
  "HTL_deposition_thermal_annealing_temperature": "200 °C",
  "HTL_deposition_thermal_annealing_time": "5 min",
  "Backcontact_thickness": "60 nm",
  "Beckcontact_deposition_method": "Thermal evaporation",
  "Backcontact_deposition_atmosphere_pressure": "2×10-6 mbar",
  "Encapsulation_method": "Null",
  "Encapsulation_atmosphere": "Null",
  "JV_measured_device_matching": "True",
  "JV_measured_reverse_scan_Voc": "1.334 V",
  "JV_measured_reverse_scan_Jsc": "16.34 mA/cm2",
  "JV_measured_reverse_scan_FF": "80.1 %",
  "JV_measured_reverse_scan_PCE": "17.45 %",
  "JV_measured_forward_scan_Voc": "1.319 V",
  "JV_measured_forward_scan_Jsc": "16.37 mA/cm2",
  "JV_measured_forward_scan_FF": "78.98 %",
  "JV_measured_forward_scan_PCE": "17.05 %",
  "JV_measured_light_spectra": "AM1.5G",
  "JV_measured_light_spectra_intensity": "100 mW/cm2",
  "JV_measured_scan_speed": "0.15 V/s",
  "JV_measured_scan_delay_time": "Null",
  "JV_certified_PCE": "Null",
  "Stabilized_measured_PCE": "17.16 %",
  "Stabilized_certified_PCE": "Null",
  "Stability_test_device_matching": "True",
  "Stability_test_temperature": "65; 85 °C",
  "Stability_test_atmosphere": "Air",
  "Stability_test_light_spectra": "White LED",
  "Stability_test_light_intensity": "100 mW/cm2",
  "Stability_test_relative_humidity": "35-45%",
  "Stability_PCE_after_time": "400 hours",
  "Stability_PCE_after_time_value": ">80%"
}

File: dataset/2021-2025/10.1016_j.matt.2020.11.008/Device_BestPCE_gpt4o_10.1016_j.matt.2020.11.008.json
{
  "Ref_DOI": "10.1016/j.matt.2020.11.008",
  "Ref_journal": "Matter",
  "Ref_publication_year": "2021",
  "Ref_title": "Fully Air-Processed Dynamic Hot-Air-Assisted M:CsPbI2Br (M: Eu2+, In3+) for Stable Inorganic Perovskite Solar Cells",
  "Cell_architecture": "NIP",
  "Cell_stack_sequence": "FTO/c-TiO2/mp-TiO2/InCl3:CsPbI2Br/P3HT/Au",
  "Cell_area_measured": "0.09 cm2",
  "ETL_thickness": "50-60 nm/180 nm",
  "ETL_stack_sequence": "c-TiO2/mp-TiO2",
  "ETL_additive_compound": "Null",
  "ETL_additive_concentration": "Null",
  "ETL_deposition_method": "Spin-coating/Spin-coating",
  "ETL_deposition_solution_concentration": "Null",
  "ETL_deposition_solvents_compound": "Ethanol/Ethanol",
  "ETL_deposition_synthesis_atmosphere": "Air",
  "ETL_deposition_synthesis_atmosphere_pressure": "1 atm",
  "ETL_deposition_synthesis_atmosphere_relative_humidity": "Null",
  "ETL_deposition_spin_coating_speed": "Null/4000 rpm",
  "ETL_deposition_spin_coating_time": "Null/20 s",
  "ETL_deposition_thermal_annealing_temperature": "450 °C/500 °C",
  "ETL_deposition_thermal_annealing_time": "30 min/15 min",
  "Perovskite_dimension": "3D",
  "Perovskite_thickness": "530 nm",
  "Perovskite_composition_long_form": "InCl3:CsPbI2Br",
  "Perovskite_additive_compound": "Null",
  "Perovskite_additive_concentration": "Null",
  "Perovskite_bandgap": "1.91 eV",
  "Perovskite_deposition_method": "Spin-coating",
  "Perovskite_deposition_sequential_spin_coating": "False",
  "Perovskite_deposition_spin_coating_antisolvent": "Null",
  "Perovskite_deposition_reaction_solutions_compounds": "PbI2;PbBr2;CsI",
  "Perovskite_deposition_reaction_solutions_concentrations": "0.277 g;0.220 g;0.312 g",
  "Perovskite_deposition_final_solutions_concentration_before_deposition": "Null",
  "Perovskite_deposition_solvents_compound": "DMSO",
  "Perovskite_deposition_solvents_mixing_ratio": "Null",
  "Perovskite_deposition_synthesis_atmosphere": "Air",
  "Perovskite_deposition_synthesis_atmosphere_pressure": "1 atm",
  "Perovskite_deposition_synthesis_atmosphere_relative_humidity": "Null",
  "Perovskite_deposition_spin_coating_speed": "1000 rpm;3000 rpm",
  "Perovskite_deposition_spin_coating_time": "10 s;30 s",
  "Perovskite_deposition_thermal_annealing_atmosphere": "Air",
  "Perovskite_deposition_thermal_annealing_temperature": "280 °C",
  "Perovskite_deposition_thermal_annealing_time": "10 min",
  "Perovskite_surface_treatment_material": "Null",
  "Perovskite_surface_treatment_method": "Null",
  "Perovskite_surface_treatment_solution_concentration": "Null",
  "Perovskite_surface_treatment_solvents_compound": "Null",
  "Perovskite_surface_treatment_synthesis_atmosphere": "Null",
  "Perovskite_surface_treatment_synthesis_atmosphere_pressure": "Null",
  "Perovskite_surface_treatment_synthesis_atmosphere_relative_humidity": "Null",
  "Perovskite_surface_treatment_deposition_spin_coating_speed": "Null",
  "Perovskite_surface_treatment_deposition_spin_coating_time": "Null",
  "Perovskite_surface_treatment_deposition_thermal_annealing_temperature": "Null",
  "Perovskite_surface_treatment_deposition_thermal_annealing_time": "Null",
  "HTL_thickness": "Null",
  "HTL_stack_sequence": "P3HT",
  "HTL_additive_compound": "LiTFSI;TBP",
  "HTL_additive_concentration": "10 mg/mL;10.2 µL",
  "HTL_deposition_method": "Spin-coating",
  "HTL_deposition_solution_concentration": "15 mg/mL",
  "HTL_deposition_solvents_compound": "Chlorobenzene",
  "HTL_deposition_synthesis_atmosphere": "Air",
  "HTL_deposition_synthesis_atmosphere_pressure": "1 atm",
  "HTL_deposition_synthesis_atmosphere_relative_humidity": "Null",
  "HTL_deposition_spin_coating_speed": "3000 rpm",
  "HTL_deposition_spin_coating_time": "30 s",
  "HTL_deposition_thermal_annealing_temperature": "200 °C",
  "HTL_deposition_thermal_annealing_time": "5 min",
  "Backcontact_thickness": "60 nm",
  "Beckcontact_deposition_method": "Thermal evaporation",
  "Backcontact_deposition_atmosphere_pressure": "2×10-6 mbar",
  "Encapsulation_method": "Null",
  "Encapsulation_atmosphere": "Null",
  "JV_measured_device_matching": "True",
  "JV_measured_reverse_scan_Voc": "1.334 V",
  "JV_measured_reverse_scan_Jsc": "16.34 mA/cm2",
  "JV_measured_reverse_scan_FF": "80.1 %",
  "JV_measured_reverse_scan_PCE": "17.45 %",
  "JV_measured_forward_scan_Voc": "1.319 V",
  "JV_measured_forward_scan_Jsc": "16.37 mA/cm2",
  "JV_measured_forward_scan_FF": "78.98 %",
  "JV_measured_forward_scan_PCE": "17.05 %",
  "JV_measured_light_spectra": "AM1.5G",
  "JV_measured_light_spectra_intensity": "100 mW/cm2",
  "JV_measured_scan_speed": "Null",
  "JV_measured_scan_delay_time": "Null",
  "JV_certified_PCE": "Null",
  "Stabilized_measured_PCE": "Null",
  "Stabilized_certified_PCE": "Null",
  "Stability_test_device_matching": "True",
  "Stability_test_temperature": "25 °C",
  "Stability_test_atmosphere": "Air",
  "Stability_test_light_spectra": "AM1.5G",
  "Stability_test_light_intensity": "100 mW/cm2",
  "Stability_test_relative_humidity": "35-45 %",
  "Stability_PCE_after_time": "450 hours",
  "Stability_PCE_after_time_value": ">80 %"
}

File: dataset/2021-2025/10.1016_j.matt.2020.11.008/Device_BestPCE_gpt4o_mini_10.1016_j.matt.2020.11.008.json
{
  "Ref_DOI": "10.1016/j.matt.2020.11.008",
  "Ref_journal": "Matter",
  "Ref_publication_year": "2021",
  "Ref_title": "Fully Air-Processed Dynamic Hot-Air-Assisted M:CsPbI2Br (M: Eu2+, In3+) for Stable Inorganic Perovskite Solar Cells",
  "Cell_architecture": "NIP",
  "Cell_stack_sequence": "FTO/c-TiO2/mp-TiO2/M:CsPbI2Br/P3HT/Au",
  "Cell_area_measured": "0.09 cm2",
  "ETL_thickness": "50-60 nm/180 nm",
  "ETL_stack_sequence": "c-TiO2/mp-TiO2",
  "ETL_additive_compound": "Null",
  "ETL_additive_concentration": "Null",
  "ETL_deposition_method": "Spin-coating",
  "ETL_deposition_solution_concentration": "Null",
  "ETL_deposition_solvents_compound": "Ethanol",
  "ETL_deposition_synthesis_atmosphere": "Air",
  "ETL_deposition_synthesis_atmosphere_pressure": "1 atm",
  "ETL_deposition_synthesis_atmosphere_relative_humidity": "Null",
  "ETL_deposition_spin_coating_speed": "4000 rpm",
  "ETL_deposition_spin_coating_time": "20 s",
  "ETL_deposition_thermal_annealing_temperature": "450 °C",
  "ETL_deposition_thermal_annealing_time": "30 min",
  "Perovskite_dimension": "3D",
  "Perovskite_thickness": "530 nm",
  "Perovskite_composition_long_form": "CsPbI2Br",
  "Perovskite_additive_compound": "InCl3",
  "Perovskite_additive_concentration": "0.25%",
  "Perovskite_bandgap": "1.91 eV",
  "Perovskite_deposition_method": "Spin-coating",
  "Perovskite_deposition_sequential_spin_coating": "True",
  "Perovskite_deposition_spin_coating_antisolvent": "Null",
  "Perovskite_deposition_reaction_solutions_compounds": "PbI2; PbBr2; CsI; CsBr; EuI2; InCl3",
  "Perovskite_deposition_reaction_solutions_concentrations": "0.277 g; 0.220 g; 0.312 g; 1.2 M; 1.2 M; 2%",
  "Perovskite_deposition_final_solutions_concentration_before_deposition": "1.2 M",
  "Perovskite_deposition_solvents_compound": "DMSO",
  "Perovskite_deposition_solvents_mixing_ratio": "Null",
  "Perovskite_deposition_synthesis_atmosphere": "Air",
  "Perovskite_deposition_synthesis_atmosphere_pressure": "1 atm",
  "Perovskite_deposition_synthesis_atmosphere_relative_humidity": "Null",
  "Perovskite_deposition_spin_coating_speed": "1000 rpm;3000 rpm",
  "Perovskite_deposition_spin_coating_time": "10 s;30 s",
  "Perovskite_deposition_thermal_annealing_atmosphere": "Air",
  "Perovskite_deposition_thermal_annealing_temperature": "280 °C",
  "Perovskite_deposition_thermal_annealing_time": "10 min",
  "Perovskite_surface_treatment_material": "Null",
  "Perovskite_surface_treatment_method": "Null",
  "Perovskite_surface_treatment_solution_concentration": "Null",
  "Perovskite_surface_treatment_solvents_compound": "Null",
  "Perovskite_surface_treatment_synthesis_atmosphere": "Null",
  "Perovskite_surface_treatment_synthesis_atmosphere_pressure": "Null",
  "Perovskite_surface_treatment_synthesis_atmosphere_relative_humidity": "Null",
  "Perovskite_surface_treatment_deposition_spin_coating_speed": "Null",
  "Perovskite_surface_treatment_deposition_spin_coating_time": "Null",
  "Perovskite_surface_treatment_deposition_thermal_annealing_temperature": "Null",
  "Perovskite_surface_treatment_deposition_thermal_annealing_time": "Null",
  "HTL_thickness": "Null",
  "HTL_stack_sequence": "Null",
  "HTL_additive_compound": "LiTFSI; TBP",
  "HTL_additive_concentration": "10 mg/mL; Null",
  "HTL_deposition_method": "Spin-coating",
  "HTL_deposition_solution_concentration": "15 mg/mL",
  "HTL_deposition_solvents_compound": "Chlorobenzene",
  "HTL_deposition_synthesis_atmosphere": "Air",
  "HTL_deposition_synthesis_atmosphere_pressure": "1 atm",
  "HTL_deposition_synthesis_atmosphere_relative_humidity": "Null",
  "HTL_deposition_spin_coating_speed": "3000 rpm",
  "HTL_deposition_spin_coating_time": "30 s",
  "HTL_deposition_thermal_annealing_temperature": "200 °C",
  "HTL_deposition_thermal_annealing_time": "5 min",
  "Backcontact_thickness": "60 nm",
  "Beckcontact_deposition_method": "Thermal evaporation",
  "Backcontact_deposition_atmosphere_pressure": "Null",
  "Encapsulation_method": "Null",
  "Encapsulation_atmosphere": "Air",
  "JV_measured_device_matching": "True",
  "JV_measured_reverse_scan_Voc": "1.334 V",
  "JV_measured_reverse_scan_Jsc": "16.34 mA/cm2",
  "JV_measured_reverse_scan_FF": "80.1%",
  "JV_measured_reverse_scan_PCE": "17.45%",
  "JV_measured_forward_scan_Voc": "1.319 V",
  "JV_measured_forward_scan_Jsc": "16.37 mA/cm2",
  "JV_measured_forward_scan_FF": "78.98%",
  "JV_measured_forward_scan_PCE": "17.05%",
  "JV_measured_light_spectra": "AM1.5G",
  "JV_measured_light_spectra_intensity": "1 sun",
  "JV_measured_scan_speed": "150 mV/s",
  "JV_measured_scan_delay_time": "10 ms",
  "JV_certified_PCE": "Null",
  "Stabilized_measured_PCE": "Null",
  "Stabilized_certified_PCE": "Null",
  "Stability_test_device_matching": "True",
  "Stability_test_temperature": "60 °C; 85 °C",
  "Stability_test_atmosphere": "Air",
  "Stability_test_light_spectra": "AM1.5G",
  "Stability_test_light_intensity": "1 sun",
  "Stability_test_relative_humidity": "35%",
  "Stability_PCE_after_time": "400 h",
  "Stability_PCE_after_time_value": ">95%"
}
