Repository: jiayijdong/PSCbench

# PSCbench


**PSCbench** is a novel benchmark for materials science research-level scientific
dataset curation sourced from published journals. The benchmark is designed to evaluate the complex classification capabilities,
strong domain knowledge, and advanced calculation skills of LLMs.

## Data


The PSCbench dataset is under dataset folder in json file format. Each file is list of dictionary and can be extracted using following scripts.
Each file stands for one published journal, which is fully elaborated in the paper. 

```
with open("./dataset/retroactive/{}.json".format(subject), encoding='utf-8') as json_file:
    problems=json.load(json_file)
```

File: dataset/2021-2025/10.1016_j.matt.2020.11.008/Device_BestPCE_gpt4o_mini_zero_shot_10.1016_j.matt.2020.11.008.json
{
  "Ref_DOI": "10.1016/j.matt.2020.11.008",
  "Ref_journal": "Matter",
  "Ref_publication_year": "2021",
  "Ref_title": "Fully Air-Processed Dynamic Hot-Air-Assisted M:CsPbI 2Br (M: Eu2+, In3+) for Stable Inorganic Perovskite Solar Cells",
  "Cell_architecture": "n-i-p",
  "Cell_stack_sequence": "FTO/c-TiO2/mp-TiO2/M:CsPbI2Br/P3HT/Au",
  "Cell_area_measured": "0.09 cm2",
  "ETL_thickness": "50-60 nm",
  "ETL_stack_sequence": "FTO/c-TiO2/mp-TiO2",
  "ETL_additive_compound": "Null",
  "ETL_additive_concentration": "Null",
  "ETL_deposition_method": "spin coating",
  "ETL_deposition_solution_concentration": "Null",
  "ETL_deposition_solvents_compound": "ethanol",
  "ETL_deposition_synthesis_atmosphere": "ambient",
  "ETL_deposition_synthesis_atmosphere_pressure": "Null",
  "ETL_deposition_synthesis_atmosphere_relative_humidity": "Null",
  "ETL_deposition_spin_coating_speed": "4000 rpm",
  "ETL_deposition_spin_coating_time": "20 s",
  "ETL_deposition_thermal_annealing_temperature": "450 °C",
  "ETL_deposition_thermal_annealing_time": "30 min",
  "Perovskite_dimension": "Null",
  "Perovskite_thickness": "530 nm",
  "Perovskite_composition_long_form": "CsPbI2Br",
  "Perovskite_additive_compound": "EuI2, InCl3",
  "Perovskite_additive_concentration": "0.05 M Eu, 0.25% InCl3",
  "Perovskite_bandgap": "1.91 eV",
  "Perovskite_deposition_method": "dynamic hot-air assisted",
  "Perovskite_deposition_sequential_spin_coating": "1,000 rpm for 10 s and 3,000 rpm for 30 s",
  "Perovskite_deposition_spin_coating_antisolvent": "Null",
  "Perovskite_deposition_reaction_solutions_compounds": "PbI2, PbBr2, CsI, DMSO",
  "Perovskite_deposition_reaction_solutions_concentrations": "1.2 M",
  "Perovskite_deposition_final_solutions_concentration_before_deposition": "Null",
  "Perovskite_deposition_solvents_compound": "DMSO",
  "Perovskite_deposition_solvents_mixing_ratio": "Null",
  "Perovskite_deposition_synthesis_atmosphere": "ambient",
  "Perovskite_deposition_synthesis_atmosphere_pressure": "Null",
  "Perovskite_deposition_synthesis_atmosphere_relative_humidity": "Null",
  "Perovskite_deposition_spin_coating_speed": "1,000 rpm and 3,000 rpm",
  "Perovskite_deposition_spin_coating_time": "10 s and 30 s",
  "Perovskite_deposition_thermal_annealing_atmosphere": "ambient",
  "Perovskite_deposition_thermal_annealing_temperature": "280 °C",
  "Perovskite_deposition_thermal_annealing_time": "10 min",
  "Perovskite_surface_treatment_material": "Null",
  "Perovskite_surface_treatment_method": "Null",
  "Perovskite_surface_treatment_solution_concentration": "Null",
  "Perovskite_surface_treatment_solvents_compound": "Null",
  "Perovskite_surface_treatment_synthesis_atmosphere": "Null",
  "Perovskite_surface_treatment_synthesis_atmosphere_pressure": "Null",
  "Perovskite_surface_treatment_synthesis_atmosphere_relative_humidity": "Null",
  "Perovskite_surface_treatment_deposition_spin_coating_speed": "Null",
  "Perovskite_surface_treatment_deposition_spin_coating_time": "Null",
  "Perovskite_surface_treatment_deposition_thermal_annealing_temperature": "Null",
  "Perovskite_surface_treatment_deposition_thermal_annealing_time": "Null",
  "HTL_thickness": "Null",
  "HTL_stack_sequence": "Null",
  "HTL_additive_compound": "LiTFSI, TBP",
  "HTL_additive_concentration": "10 mg/ml LiTFSI",
  "HTL_deposition_method": "spin coating",
  "HTL_deposition_solution_concentration": "15 mg/ml P3HT",
  "HTL_deposition_solvents_compound": "chlorobenzene, acetonitrile",
  "HTL_deposition_synthesis_atmosphere": "ambient",
  "HTL_deposition_synthesis_atmosphere_pressure": "Null",
  "HTL_deposition_synthesis_atmosphere_relative_humidity": "Null",
  "HTL_deposition_spin_coating_speed": "3,000 rpm",
  "HTL_deposition_spin_coating_time": "30 s",
  "HTL_deposition_thermal_annealing_temperature": "200 °C",
  "HTL_deposition_thermal_annealing_time": "5 min",
  "Backcontact_thickness": "60 nm",
  "Beckcontact_deposition_method": "thermal evaporation",
  "Backcontact_deposition_atmosphere_pressure": "Null",
  "Encapsulation_method": "Null",
  "Encapsulation_atmosphere": "Null",
  "JV_measured_device_matching": "0.09 cm2",
  "JV_measured_reverse_scan_Voc": "1.334 V",
  "JV_measured_reverse_scan_Jsc": "16.34 mA/cm2",
  "JV_measured_reverse_scan_FF": "80.1%",
  "JV_measured_reverse_scan_PCE": "17.45%",
  "JV_measured_forward_scan_Voc": "1.319 V",
  "JV_measured_forward_scan_Jsc": "16.37 mA/cm2",
  "JV_measured_forward_scan_FF": "78.98%",
  "JV_measured_forward_scan_PCE": "17.05%",
  "JV_measured_light_spectra": "AM 1.5 G",
  "JV_measured_light_spectra_intensity": "100 mW/cm2",
  "JV_measured_scan_speed": "150 mV/s",
  "JV_measured_scan_delay_time": "Null",
  "JV_certified_PCE": "Null",
  "Stabilized_measured_PCE": "Null",
  "Stabilized_certified_PCE": "Null",
  "Stability_test_device_matching": "Null",
  "Stability_test_temperature": "65 °C, 85 °C",
  "Stability_test_atmosphere": "ambient",
  "Stability_test_light_spectra": "Null",
  "Stability_test_light_intensity": "Null",
  "Stability_test_relative_humidity": "35%",
  "Stability_PCE_after_time": "400 h",
  "Stability_PCE_after_time_value": ">95%"
}

File: dataset/2021-2025/10.1016_j.matt.2020.11.008/Device_BestPCE_grok_10.1016_j.matt.2020.11.008.json
{
  "Ref_DOI": "10.1016/j.matt.2020.11.008",
  "Ref_journal": "Matter",
  "Ref_publication_year": "2021",
  "Ref_title": "Fully Air-Processed Dynamic Hot-Air-Assisted M:CsPbI2Br (M: Eu2+, In3+) for Stable Inorganic Perovskite Solar Cells",
  "Cell_architecture": "NIP",
  "Cell_stack_sequence": "FTO/c-TiO2/mp-TiO2/InCl3:CsPbI2Br/P3HT/Au",
  "Cell_area_measured": "0.09 cm2",
  "ETL_thickness": "50-60 nm/180 nm",
  "ETL_stack_sequence": "c-TiO2/mp-TiO2",
  "ETL_additive_compound": "Null",
  "ETL_additive_concentration": "Null",
  "ETL_deposition_method": "Spin-coating/Spin-coating",
  "ETL_deposition_solution_concentration": "Null/Null",
  "ETL_deposition_solvents_compound": "Ethanol/Ethanol",
  "ETL_deposition_synthesis_atmosphere": "Air",
  "ETL_deposition_synthesis_atmosphere_pressure": "1 atm",
  "ETL_deposition_synthesis_atmosphere_relative_humidity": "Null",
  "ETL_deposition_spin_coating_speed": "Null/4000 rpm",
  "ETL_deposition_spin_coating_time": "Null/20 s",
  "ETL_deposition_thermal_annealing_temperature": "450 °C/500 °C",
  "ETL_deposition_thermal_annealing_time": "30 min/15 min",
  "Perovskite_dimension": "3D",
  "Perovskite_thickness": "530 nm",
  "Perovskite_composition_long_form": "0.25% InCl3:CsPbI2Br",
  "Perovskite_additive_compound": "InCl3",
  "Perovskite_additive_concentration": "0.25 %",
  "Perovskite_bandgap": "1.91 eV",
  "Perovskite_deposition_method": "Spin-coating with Dynamic Hot-Air",
  "Perovskite_deposition_sequential_spin_coating": "False",
  "Perovskite_deposition_spin_coating_antisolvent": "Null",
  "Perovskite_deposition_reaction_solutions_compounds": "PbI2;PbBr2;CsI;InCl3",
  "Perovskite_deposition_reaction_solutions_concentrations": "0.277 g/ml;0.220 g/ml;0.312 g/ml;2 %",
  "Perovskite_deposition_final_solutions_concentration_before_deposition": "1.2 M",
  "Perovskite_deposition_solvents_compound": "DMSO",
  "Perovskite_deposition_solvents_mixing_ratio": "Null",
  "Perovskite_deposition_synthesis_atmosphere": "Air",
  "Perovskite_deposition_synthesis_atmosphere_pressure": "1 atm",
  "Perovskite_deposition_synthesis_atmosphere_relative_humidity": "Null",
  "Perovskite_deposition_spin_coating_speed": "1000 rpm;3000 rpm",
  "Perovskite_deposition_spin_coating_time": "10 s;30 s",
  "Perovskite_deposition_thermal_annealing_atmosphere": "Air",
  "Perovskite_deposition_thermal_annealing_temperature": "280 °C",
  "Perovskite_deposition_thermal_annealing_time": "10 min",
  "Perovskite_surface_treatment_material": "Null",
  "Perovskite_surface_treatment_method": "Null",
  "Perovskite_surface_treatment_solution_concentration": "Null",
  "Perovskite_surface_treatment_solvents_compound": "Null",
  "Perovskite_surface_treatment_synthesis_atmosphere": "Null",
  "Perovskite_surface_treatment_synthesis_atmosphere_pressure": "Null",
  "Perovskite_surface_treatment_synthesis_atmosphere_relative_humidity": "Null",
  "Perovskite_surface_treatment_deposition_spin_coating_speed": "Null",
  "Perovskite_surface_treatment_deposition_spin_coating_time": "Null",
  "Perovskite_surface_treatment_deposition_thermal_annealing_temperature": "Null",
  "Perovskite_surface_treatment_deposition_thermal_annealing_time": "Null",
  "HTL_thickness": "Null",
  "HTL_stack_sequence": "P3HT",
  "HTL_additive_compound": "LiTFSI;tBP",
  "HTL_additive_concentration": "10 mg/ml;Null",
  "HTL_deposition_method": "Spin-coating",
  "HTL_deposition_solution_concentration": "15 mg/ml",
  "HTL_deposition_solvents_compound": "Chlorobenzene",
  "HTL_deposition_synthesis_atmosphere": "Air",
  "HTL_deposition_synthesis_atmosphere_pressure": "1 atm",
  "HTL_deposition_synthesis_atmosphere_relative_humidity": "Null",
  "HTL_deposition_spin_coating_speed": "3000 rpm",
  "HTL_deposition_spin_coating_time": "30 s",
  "HTL_deposition_thermal_annealing_temperature": "200 °C",
  "HTL_deposition_thermal_annealing_time": "5 min",
  "Backcontact_thickness": "60 nm",
  "Beckcontact_deposition_method": "Thermal evaporation",
  "Backcontact_deposition_atmosphere_pressure": "2e-6 mbar",
  "Encapsulation_method": "None",
  "Encapsulation_atmosphere": "Null",
  "JV_measured_device_matching": "True",
  "JV_measured_reverse_scan_Voc": "1.334 V",
  "JV_measured_reverse_scan_Jsc": "16.34 mA/cm2",
  "JV_measured_reverse_scan_FF": "80.1 %",
  "JV_measured_reverse_scan_PCE": "17.45 %",
  "JV_measured_forward_scan_Voc": "1.319 V",
  "JV_measured_forward_scan_Jsc": "16.37 mA/cm2",
  "JV_measured_forward_scan_FF": "78.98 %",
  "JV_measured_forward_scan_PCE": "17.05 %",
  "JV_measured_light_spectra": "AM1.5G",
  "JV_measured_light_spectra_intensity": "100 mW/cm2",
  "JV_measured_scan_speed": "0.15 V/s",
  "JV_measured_scan_delay_time": "Null",
  "JV_certified_PCE": "Null",
  "Stabilized_measured_PCE": "17.16 %",
  "Stabilized_certified_PCE": "Null",
  "Stability_test_device_matching": "True",
  "Stability_test_temperature": "25 °C",
  "Stability_test_atmosphere": "Air",
  "Stability_test_light_spectra": "AM1.5G",
  "Stability_test_light_intensity": "100 mW/cm2",
  "Stability_test_relative_humidity": "25-35 %",
  "Stability_PCE_after_time": "200 hours",
  "Stability_PCE_after_time_value": "83 %"
}

File: dataset/2021-2025/10.1016_j.matt.2020.11.008/Device_BestPCE_o3_10.1016_j.matt.2020.11.008.json
{
  "Ref_DOI": "10.1016/j.matt.2020.11.008",
  "Ref_journal": "Matter",
  "Ref_publication_year": "2021",
  "Ref_title": "Fully Air-Processed Dynamic Hot-Air- Assisted M:CsPbI2Br (M: Eu2+, In3+) for Stable Inorganic Perovskite Solar Cells",
  "Cell_architecture": "NIP",
  "Cell_stack_sequence": "FTO/c-TiO2/mp-TiO2/0.25% InCl3:CsPbI2Br/P3HT/Au",
  "Cell_area_measured": "0.09 cm2",
  "ETL_thickness": "50-60 nm/180 nm",
  "ETL_stack_sequence": "c-TiO2/mp-TiO2",
  "ETL_additive_compound": "Null",
  "ETL_additive_concentration": "Null",
  "ETL_deposition_method": "Spin-coating/Spin-coating",
  "ETL_deposition_solution_concentration": "Null",
  "ETL_deposition_solvents_compound": "Ethanol/Ethanol",
  "ETL_deposition_synthesis_atmosphere": "Air",
  "ETL_deposition_synthesis_atmosphere_pressure": "1 atm",
  "ETL_deposition_synthesis_atmosphere_relative_humidity": "Null",
  "ETL_deposition_spin_coating_speed": "Null/4000 rpm",
  "ETL_deposition_spin_coating_time": "Null/20 s",
  "ETL_deposition_thermal_annealing_temperature": "450 °C/500 °C",
  "ETL_deposition_thermal_annealing_time": "30 min/15 min",
  "Perovskite_dimension": "3D",
  "Perovskite_thickness": "530 nm",
  "Perovskite_composition_long_form": "0.25% InCl3:CsPbI2Br",
  "Perovskite_additive_compound": "InCl3",
  "Perovskite_additive_concentration": "0.25%",
  "Perovskite_bandgap": "1.91 eV",
  "Perovskite_deposition_method": "Spin-coating",
  "Perovskite_deposition_sequential_spin_coating": "False",
  "Perovskite_deposition_spin_coating_antisolvent": "Null",
  "Perovskite_deposition_reaction_solutions_compounds": "CsI;PbI2;PbBr2;InCl3",
  "Perovskite_deposition_reaction_solutions_concentrations": "Null",
  "Perovskite_deposition_final_solutions_concentration_before_deposition": "1.2 M",
  "Perovskite_deposition_solvents_compound": "DMSO",
  "Perovskite_deposition_solvents_mixing_ratio": "Null",
  "Perovskite_deposition_synthesis_atmosphere": "Air",
  "Perovskite_deposition_synthesis_atmosphere_pressure": "1 atm",
  "Perovskite_deposition_synthesis_atmosphere_relative_humidity": "Null",
  "Perovskite_deposition_spin_coating_speed": "1000 rpm;3000 rpm",
  "Perovskite_deposition_spin_coating_time": "10 s;30 s",
  "Perovskite_deposition_thermal_annealing_atmosphere": "Air",
  "Perovskite_deposition_thermal_annealing_temperature": "280 °C",
  "Perovskite_deposition_thermal_annealing_time": "10 min",
  "Perovskite_surface_treatment_material": "Null",
  "Perovskite_surface_treatment_method": "Null",
  "Perovskite_surface_treatment_solution_concentration": "Null",
  "Perovskite_surface_treatment_solvents_compound": "Null",
  "Perovskite_surface_treatment_synthesis_atmosphere": "Null",
  "Perovskite_surface_treatment_synthesis_atmosphere_pressure": "Null",
  "Perovskite_surface_treatment_synthesis_atmosphere_relative_humidity": "Null",
  "Perovskite_surface_treatment_deposition_spin_coating_speed": "Null",
  "Perovskite_surface_treatment_deposition_spin_coating_time": "Null",
  "Perovskite_surface_treatment_deposition_thermal_annealing_temperature": "Null",
  "Perovskite_surface_treatment_deposition_thermal_annealing_time": "Null",
  "HTL_thickness": "Null",
  "HTL_stack_sequence": "P3HT",
  "HTL_additive_compound": "LiTFSI;TBP",
  "HTL_additive_concentration": "Null",
  "HTL_deposition_method": "Spin-coating",
  "HTL_deposition_solution_concentration": "15 mg/mL",
  "HTL_deposition_solvents_compound": "Chlorobenzene",
  "HTL_deposition_synthesis_atmosphere": "Air",
  "HTL_deposition_synthesis_atmosphere_pressure": "1 atm",
  "HTL_deposition_synthesis_atmosphere_relative_humidity": "Null",
  "HTL_deposition_spin_coating_speed": "3000 rpm",
  "HTL_deposition_spin_coating_time": "30 s",
  "HTL_deposition_thermal_annealing_temperature": "200 °C",
  "HTL_deposition_thermal_annealing_time": "5 min",
  "Backcontact_thickness": "60 nm",
  "Beckcontact_deposition_method": "Thermal evaporation",
  "Backcontact_deposition_atmosphere_pressure": "2e-6 mbar",
  "Encapsulation_method": "Null",
  "Encapsulation_atmosphere": "Null",
  "JV_measured_device_matching": "True",
  "JV_measured_reverse_scan_Voc": "1.334 V",
  "JV_measured_reverse_scan_Jsc": "16.34 mA/cm2",
  "JV_measured_reverse_scan_FF": "80.1 %",
  "JV_measured_reverse_scan_PCE": "17.45 %",
  "JV_measured_forward_scan_Voc": "1.319 V",
  "JV_measured_forward_scan_Jsc": "16.37 mA/cm2",
  "JV_measured_forward_scan_FF": "78.98 %",
  "JV_measured_forward_scan_PCE": "17.05 %",
  "JV_measured_light_spectra": "AM1.5G",
  "JV_measured_light_spectra_intensity": "100 mW/cm2",
  "JV_measured_scan_speed": "0.15 V/s",
  "JV_measured_scan_delay_time": "Null",
  "JV_certified_PCE": "Null",
  "Stabilized_measured_PCE": "17.16 %",
  "Stabilized_certified_PCE": "Null",
  "Stability_test_device_matching": "True",
  "Stability_test_temperature": "20 °C",
  "Stability_test_atmosphere": "Air",
  "Stability_test_light_spectra": "White LED",
  "Stability_test_light_intensity": "100 mW/cm2",
  "Stability_test_relative_humidity": "35 %",
  "Stability_PCE_after_time": "200 h",
  "Stability_PCE_after_time_value": "83 %"
}

File: dataset/2021-2025/10.1016_j.matt.2020.11.008/Device_BestPCE_o4_mini_10.1016_j.matt.2020.11.008.json
{
  "Ref_DOI": "10.1016/j.matt.2020.11.008",
  "Ref_journal": "Matter",
  "Ref_publication_year": "2021",
  "Ref_title": "Fully Air-Processed Dynamic Hot-Air-Assisted M:CsPbI2Br (M: Eu2+, In3+) for Stable Inorganic Perovskite Solar Cells",
  "Cell_architecture": "NIP",
  "Cell_stack_sequence": "FTO/c-TiO2/mp-TiO2/0.25% InCl3:CsPbI2Br/P3HT/Au",
  "Cell_area_measured": "0.09 cm2",
  "ETL_thickness": "50-60 nm/180 nm",
  "ETL_stack_sequence": "compact TiO2/mesoporous TiO2",
  "ETL_additive_compound": "Null",
  "ETL_additive_concentration": "Null",
  "ETL_deposition_method": "Spin-coating/Spin-coating",
  "ETL_deposition_solution_concentration": "Null",
  "ETL_deposition_solvents_compound": "Ethanol/Ethanol",
  "ETL_deposition_synthesis_atmosphere": "Air",
  "ETL_deposition_synthesis_atmosphere_pressure": "1 atm",
  "ETL_deposition_synthesis_atmosphere_relative_humidity": "Null",
  "ETL_deposition_spin_coating_speed": "Null/4000 rpm",
  "ETL_deposition_spin_coating_time": "Null/20 s",
  "ETL_deposition_thermal_annealing_temperature": "450 °C/500 °C",
  "ETL_deposition_thermal_annealing_time": "30 min/15 min",
  "Perovskite_dimension": "3D",
  "Perovskite_thickness": "530 nm",
  "Perovskite_composition_long_form": "CsPbI2Br",
  "Perovskite_additive_compound": "InCl3",
  "Perovskite_additive_concentration": "0.25%",
  "Perovskite_bandgap": "1.91 eV",
  "Perovskite_deposition_method": "Spin-coating",
  "Perovskite_deposition_sequential_spin_coating": "False",
  "Perovskite_deposition_spin_coating_antisolvent": "Null",
  "Perovskite_deposition_reaction_solutions_compounds": "PbI2;PbBr2;CsI;InCl3",
  "Perovskite_deposition_reaction_solutions_concentrations": "1.2 M;2%",
  "Perovskite_deposition_final_solutions_concentration_before_deposition": "1.2 M",
  "Perovskite_deposition_solvents_compound": "DMSO",
  "Perovskite_deposition_solvents_mixing_ratio": "Null",
  "Perovskite_deposition_synthesis_atmosphere": "Air",
  "Perovskite_deposition_synthesis_atmosphere_pressure": "1 atm",
  "Perovskite_deposition_synthesis_atmosphere_relative_humidity": "Null",
  "Perovskite_deposition_spin_coating_speed": "1000 rpm;3000 rpm",
  "Perovskite_deposition_spin_coating_time": "10 s;30 s",
  "Perovskite_deposition_thermal_annealing_atmosphere": "Air",
  "Perovskite_deposition_thermal_annealing_temperature": "280 °C",
  "Perovskite_deposition_thermal_annealing_time": "10 min",
  "Perovskite_surface_treatment_material": "Null",
  "Perovskite_surface_treatment_method": "Null",
  "Perovskite_surface_treatment_solution_concentration": "Null",
  "Perovskite_surface_treatment_solvents_compound": "Null",
  "Perovskite_surface_treatment_synthesis_atmosphere": "Null",
  "Perovskite_surface_treatment_synthesis_atmosphere_pressure": "Null",
  "Perovskite_surface_treatment_synthesis_atmosphere_relative_humidity": "Null",
  "Perovskite_surface_treatment_deposition_spin_coating_speed": "Null",
  "Perovskite_surface_treatment_deposition_spin_coating_time": "Null",
  "Perovskite_surface_treatment_deposition_thermal_annealing_temperature": "Null",
  "Perovskite_surface_treatment_deposition_thermal_annealing_time": "Null",
  "HTL_thickness": "Null",
  "HTL_stack_sequence": "P3HT",
  "HTL_additive_compound": "LiTFSI;TBP",
  "HTL_additive_concentration": "10 mg/mL;Null",
  "HTL_deposition_method": "Spin-coating",
  "HTL_deposition_solution_concentration": "15 mg/mL",
  "HTL_deposition_solvents_compound": "Chlorobenzene",
  "HTL_deposition_synthesis_atmosphere": "Air",
  "HTL_deposition_synthesis_atmosphere_pressure": "1 atm",
  "HTL_deposition_synthesis_atmosphere_relative_humidity": "Null",
  "HTL_deposition_spin_coating_speed": "3000 rpm",
  "HTL_deposition_spin_coating_time": "30 s",
  "HTL_deposition_thermal_annealing_temperature": "200 °C",
  "HTL_deposition_thermal_annealing_time": "5 min",
  "Backcontact_thickness": "60 nm",
  "Beckcontact_deposition_method": "Thermal evaporation",
  "Backcontact_deposition_atmosphere_pressure": "2×10-6 mbar",
  "Encapsulation_method": "Null",
  "Encapsulation_atmosphere": "Null",
  "JV_measured_device_matching": "True",
  "JV_measured_reverse_scan_Voc": "1.334 V",
  "JV_measured_reverse_scan_Jsc": "16.34 mA/cm2",
  "JV_measured_reverse_scan_FF": "80.1%",
  "JV_measured_reverse_scan_PCE": "17.45%",
  "JV_measured_forward_scan_Voc": "1.324 V",
  "JV_measured_forward_scan_Jsc": "16.34 mA/cm2",
  "JV_measured_forward_scan_FF": "79.84%",
  "JV_measured_forward_scan_PCE": "17.27%",
  "JV_measured_light_spectra": "AM1.5G",
  "JV_measured_light_spectra_intensity": "100 mW/cm2",
  "JV_measured_scan_speed": "150 mV/s",
  "JV_measured_scan_delay_time": "Null",
  "JV_certified_PCE": "Null",
  "Stabilized_measured_PCE": "17.16%",
  "Stabilized_certified_PCE": "Null",
  "Stability_test_device_matching": "True",
  "Stability_test_temperature": "25 °C",
  "Stability_test_atmosphere": "Air",
  "Stability_test_light_spectra": "AM1.5G",
  "Stability_test_light_intensity": "100 mW/cm2",
  "Stability_test_relative_humidity": "35%",
  "Stability_PCE_after_time": "200 hours",
  "Stability_PCE_after_time_value": "80%"
}
