Repository: jiayijdong/PSCbench

# PSCbench


**PSCbench** is a novel benchmark for materials science research-level scientific
dataset curation sourced from published journals. The benchmark is designed to evaluate the complex classification capabilities,
strong domain knowledge, and advanced calculation skills of LLMs.

## Data


The PSCbench dataset is under dataset folder in json file format. Each file is list of dictionary and can be extracted using following scripts.
Each file stands for one published journal, which is fully elaborated in the paper. 

```
with open("./dataset/retroactive/{}.json".format(subject), encoding='utf-8') as json_file:
    problems=json.load(json_file)
```

File: dataset/2021-2025/10.1021_jacs.0c11563/Device_BestPCE_grok_10.1021_jacs.0c11563.json
{
  "Ref_DOI": "10.1021/jacs.0c11563",
  "Ref_journal": "Journal of the American Chemical Society",
  "Ref_publication_year": "2021",
  "Ref_title": "Nanoscale Phase Segregation in Supramolecular π-Templating for Hybrid Perovskite Photovoltaics from NMR Crystallography",
  "Cell_architecture": "NIP",
  "Cell_stack_sequence": "FTO/c-TiO2/mp-TiO2/perovskite/Spiro-OMeTAD/Au",
  "Cell_area_measured": "0.16 cm2",
  "ETL_thickness": "40 nm/250 nm",
  "ETL_stack_sequence": "c-TiO2/mp-TiO2",
  "ETL_additive_compound": "Null",
  "ETL_additive_concentration": "Null",
  "ETL_deposition_method": "Spray pyrolysis/Spin-coating",
  "ETL_deposition_solution_concentration": "Null/Null",
  "ETL_deposition_solvents_compound": "Anhydrous ethanol/Ethanol",
  "ETL_deposition_synthesis_atmosphere": "Air",
  "ETL_deposition_synthesis_atmosphere_pressure": "1 atm",
  "ETL_deposition_synthesis_atmosphere_relative_humidity": "Null",
  "ETL_deposition_spin_coating_speed": "Null/Null",
  "ETL_deposition_spin_coating_time": "Null/15 s",
  "ETL_deposition_thermal_annealing_temperature": "450 °C/450 °C",
  "ETL_deposition_thermal_annealing_time": "30 min/30 min",
  "Perovskite_dimension": "3D/2D",
  "Perovskite_thickness": "450 nm",
  "Perovskite_composition_long_form": "(Cs0.05FA0.95MA0.1)(PbI3)1.05",
  "Perovskite_additive_compound": "Null",
  "Perovskite_additive_concentration": "Null",
  "Perovskite_bandgap": "Null",
  "Perovskite_deposition_method": "Spin-coating",
  "Perovskite_deposition_sequential_spin_coating": "False",
  "Perovskite_deposition_spin_coating_antisolvent": "Chlorobenzene",
  "Perovskite_deposition_reaction_solutions_compounds": "PbI2; CsI; MAI; FAI",
  "Perovskite_deposition_reaction_solutions_concentrations": "Null; Null; Null; Null",
  "Perovskite_deposition_final_solutions_concentration_before_deposition": "1.5 M",
  "Perovskite_deposition_solvents_compound": "DMF; DMSO",
  "Perovskite_deposition_solvents_mixing_ratio": "4:1",
  "Perovskite_deposition_synthesis_atmosphere": "Nitrogen",
  "Perovskite_deposition_synthesis_atmosphere_pressure": "Null",
  "Perovskite_deposition_synthesis_atmosphere_relative_humidity": "Null",
  "Perovskite_deposition_spin_coating_speed": "1000 rpm; 4000 rpm",
  "Perovskite_deposition_spin_coating_time": "10 s; 20 s",
  "Perovskite_deposition_thermal_annealing_atmosphere": "Null",
  "Perovskite_deposition_thermal_annealing_temperature": "120 °C; 100 °C",
  "Perovskite_deposition_thermal_annealing_time": "5 min; 40 min",
  "Perovskite_surface_treatment_material": "PEAI:FEAI (1:1)",
  "Perovskite_surface_treatment_method": "Spin-coating",
  "Perovskite_surface_treatment_solution_concentration": "30 mM",
  "Perovskite_surface_treatment_solvents_compound": "Isopropanol",
  "Perovskite_surface_treatment_synthesis_atmosphere": "Ambient",
  "Perovskite_surface_treatment_synthesis_atmosphere_pressure": "1 atm",
  "Perovskite_surface_treatment_synthesis_atmosphere_relative_humidity": "Null",
  "Perovskite_surface_treatment_deposition_spin_coating_speed": "4000 rpm",
  "Perovskite_surface_treatment_deposition_spin_coating_time": "20 s",
  "Perovskite_surface_treatment_deposition_thermal_annealing_temperature": "110 °C",
  "Perovskite_surface_treatment_deposition_thermal_annealing_time": "5 min",
  "HTL_thickness": "180 nm",
  "HTL_stack_sequence": "Spiro-OMeTAD",
  "HTL_additive_compound": "Li-TFSI; tBP",
  "HTL_additive_concentration": "Null; Null",
  "HTL_deposition_method": "Spin-coating",
  "HTL_deposition_solution_concentration": "70 mM",
  "HTL_deposition_solvents_compound": "Chlorobenzene",
  "HTL_deposition_synthesis_atmosphere": "Null",
  "HTL_deposition_synthesis_atmosphere_pressure": "Null",
  "HTL_deposition_synthesis_atmosphere_relative_humidity": "Null",
  "HTL_deposition_spin_coating_speed": "4000 rpm",
  "HTL_deposition_spin_coating_time": "20 s",
  "HTL_deposition_thermal_annealing_temperature": "Null",
  "HTL_deposition_thermal_annealing_time": "Null",
  "Backcontact_thickness": "80 nm",
  "Beckcontact_deposition_method": "Thermal evaporation",
  "Backcontact_deposition_atmosphere_pressure": "High vacuum",
  "Encapsulation_method": "None",
  "Encapsulation_atmosphere": "Null",
  "JV_measured_device_matching": "True",
  "JV_measured_reverse_scan_Voc": "Null",
  "JV_measured_reverse_scan_Jsc": "24.8 mA/cm2",
  "JV_measured_reverse_scan_FF": "Null",
  "JV_measured_reverse_scan_PCE": "21.6 %",
  "JV_measured_forward_scan_Voc": "Null",
  "JV_measured_forward_scan_Jsc": "Null",
  "JV_measured_forward_scan_FF": "Null",
  "JV_measured_forward_scan_PCE": "Null",
  "JV_measured_light_spectra": "AM1.5G",
  "JV_measured_light_spectra_intensity": "1000 W/m2",
  "JV_measured_scan_speed": "0.05 V/s",
  "JV_measured_scan_delay_time": "100 ms",
  "JV_certified_PCE": "Null",
  "Stabilized_measured_PCE": "Null",
  "Stabilized_certified_PCE": "Null",
  "Stability_test_device_matching": "True",
  "Stability_test_temperature": "60 °C",
  "Stability_test_atmosphere": "Nitrogen",
  "Stability_test_light_spectra": "White LED",
  "Stability_test_light_intensity": "1 sun",
  "Stability_test_relative_humidity": "Null",
  "Stability_PCE_after_time": "100 hours",
  "Stability_PCE_after_time_value": "90 % of initial"
}

File: dataset/2021-2025/10.1021_jacs.0c11563/Device_BestPCE_o3_10.1021_jacs.0c11563.json
{
  "Ref_DOI": "10.1021/jacs.0c11563",
  "Ref_journal": "Journal of the American Chemical Society",
  "Ref_publication_year": "2021",
  "Ref_title": "Nanoscale Phase Segregation in Supramolecular π-Templating for Hybrid Perovskite Photovoltaics from NMR Crystallography",
  "Cell_architecture": "NIP",
  "Cell_stack_sequence": "FTO/c-TiO2/mp-TiO2/(Cs0.05FA0.9MA0.1)(PbI3)1.05+PEAI:FEAI overlayer/Spiro-OMeTAD/Au",
  "Cell_area_measured": "0.16 cm2",
  "ETL_thickness": "40 nm/250 nm",
  "ETL_stack_sequence": "c-TiO2/mp-TiO2",
  "ETL_additive_compound": "Null",
  "ETL_additive_concentration": "Null",
  "ETL_deposition_method": "Spray pyrolysis/Spin-coating",
  "ETL_deposition_solution_concentration": "Null",
  "ETL_deposition_solvents_compound": "Ethanol/Ethanol",
  "ETL_deposition_synthesis_atmosphere": "Air",
  "ETL_deposition_synthesis_atmosphere_pressure": "1 atm",
  "ETL_deposition_synthesis_atmosphere_relative_humidity": "Null",
  "ETL_deposition_spin_coating_speed": "Null",
  "ETL_deposition_spin_coating_time": "Null",
  "ETL_deposition_thermal_annealing_temperature": "450 °C/450 °C",
  "ETL_deposition_thermal_annealing_time": "30 min/30 min",
  "Perovskite_dimension": "3D/2D",
  "Perovskite_thickness": "450 nm",
  "Perovskite_composition_long_form": "(Cs0.05FA0.9MA0.1)(PbI3)1.05",
  "Perovskite_additive_compound": "Null",
  "Perovskite_additive_concentration": "Null",
  "Perovskite_bandgap": "Null",
  "Perovskite_deposition_method": "Spin-coating",
  "Perovskite_deposition_sequential_spin_coating": "False",
  "Perovskite_deposition_spin_coating_antisolvent": "Chlorobenzene",
  "Perovskite_deposition_reaction_solutions_compounds": "FAPbI3 solution;MAPbI3 solution;CsI solution",
  "Perovskite_deposition_reaction_solutions_concentrations": "1.5 M;1.5 M;Null",
  "Perovskite_deposition_final_solutions_concentration_before_deposition": "1.5 M",
  "Perovskite_deposition_solvents_compound": "DMF;DMSO",
  "Perovskite_deposition_solvents_mixing_ratio": "4:1",
  "Perovskite_deposition_synthesis_atmosphere": "Nitrogen",
  "Perovskite_deposition_synthesis_atmosphere_pressure": "1 atm",
  "Perovskite_deposition_synthesis_atmosphere_relative_humidity": "Null",
  "Perovskite_deposition_spin_coating_speed": "1000 rpm;4000 rpm",
  "Perovskite_deposition_spin_coating_time": "10 s;20 s",
  "Perovskite_deposition_thermal_annealing_atmosphere": "Nitrogen",
  "Perovskite_deposition_thermal_annealing_temperature": "120 °C;100 °C",
  "Perovskite_deposition_thermal_annealing_time": "5 min;40 min",
  "Perovskite_surface_treatment_material": "PEAI+FEAI (1:1)",
  "Perovskite_surface_treatment_method": "Spin-coating",
  "Perovskite_surface_treatment_solution_concentration": "30 mM",
  "Perovskite_surface_treatment_solvents_compound": "IPA",
  "Perovskite_surface_treatment_synthesis_atmosphere": "Null",
  "Perovskite_surface_treatment_synthesis_atmosphere_pressure": "Null",
  "Perovskite_surface_treatment_synthesis_atmosphere_relative_humidity": "Null",
  "Perovskite_surface_treatment_deposition_spin_coating_speed": "4000 rpm",
  "Perovskite_surface_treatment_deposition_spin_coating_time": "20 s",
  "Perovskite_surface_treatment_deposition_thermal_annealing_temperature": "110 °C",
  "Perovskite_surface_treatment_deposition_thermal_annealing_time": "5 min",
  "HTL_thickness": "180 nm",
  "HTL_stack_sequence": "Spiro-OMeTAD",
  "HTL_additive_compound": "Li-TFSI;tBP",
  "HTL_additive_concentration": "0.5 mol ratio;3.3 mol ratio",
  "HTL_deposition_method": "Spin-coating",
  "HTL_deposition_solution_concentration": "70 mM",
  "HTL_deposition_solvents_compound": "Chlorobenzene",
  "HTL_deposition_synthesis_atmosphere": "Air",
  "HTL_deposition_synthesis_atmosphere_pressure": "1 atm",
  "HTL_deposition_synthesis_atmosphere_relative_humidity": "Null",
  "HTL_deposition_spin_coating_speed": "4000 rpm",
  "HTL_deposition_spin_coating_time": "20 s",
  "HTL_deposition_thermal_annealing_temperature": "Null",
  "HTL_deposition_thermal_annealing_time": "Null",
  "Backcontact_thickness": "80 nm",
  "Beckcontact_deposition_method": "Thermal evaporation",
  "Backcontact_deposition_atmosphere_pressure": "Null",
  "Encapsulation_method": "Null",
  "Encapsulation_atmosphere": "Null",
  "JV_measured_device_matching": "True",
  "JV_measured_reverse_scan_Voc": "Null",
  "JV_measured_reverse_scan_Jsc": "24.8 mA/cm2",
  "JV_measured_reverse_scan_FF": "Null",
  "JV_measured_reverse_scan_PCE": "21.6 %",
  "JV_measured_forward_scan_Voc": "Null",
  "JV_measured_forward_scan_Jsc": "Null",
  "JV_measured_forward_scan_FF": "Null",
  "JV_measured_forward_scan_PCE": "Null",
  "JV_measured_light_spectra": "AM1.5G",
  "JV_measured_light_spectra_intensity": "1 sun",
  "JV_measured_scan_speed": "0.05 V/s",
  "JV_measured_scan_delay_time": "Null",
  "JV_certified_PCE": "Null",
  "Stabilized_measured_PCE": "Null",
  "Stabilized_certified_PCE": "Null",
  "Stability_test_device_matching": "True",
  "Stability_test_temperature": "60 °C",
  "Stability_test_atmosphere": "Nitrogen",
  "Stability_test_light_spectra": "white LED",
  "Stability_test_light_intensity": "1 sun",
  "Stability_test_relative_humidity": "Null",
  "Stability_PCE_after_time": "100 h",
  "Stability_PCE_after_time_value": "90 %"
}

File: dataset/2021-2025/10.1021_jacs.0c11563/Device_BestPCE_o4_mini_10.1021_jacs.0c11563.json
{
  "Ref_DOI": "10.1021/jacs.0c11563",
  "Ref_journal": "J. Am. Chem. Soc.",
  "Ref_publication_year": "2021",
  "Ref_title": "Nanoscale Phase Segregation in Supramolecular π-Templating for Hybrid Perovskite Photovoltaics from NMR Crystallography",
  "Cell_architecture": "n-i-p",
  "Cell_stack_sequence": "FTO/c-TiO2/mp-TiO2/Perovskite/Spiro-OMeTAD/Au",
  "Cell_area_measured": "0.16 cm2",
  "ETL_thickness": "40 nm/250 nm",
  "ETL_stack_sequence": "c-TiO2/mp-TiO2",
  "ETL_additive_compound": "Null",
  "ETL_additive_concentration": "Null",
  "ETL_deposition_method": "spray pyrolysis/spin-coating",
  "ETL_deposition_solution_concentration": "Null",
  "ETL_deposition_solvents_compound": "Ethanol/Ethanol",
  "ETL_deposition_synthesis_atmosphere": "Air",
  "ETL_deposition_synthesis_atmosphere_pressure": "1 atm",
  "ETL_deposition_synthesis_atmosphere_relative_humidity": "Null",
  "ETL_deposition_spin_coating_speed": "Null",
  "ETL_deposition_spin_coating_time": "Null",
  "ETL_deposition_thermal_annealing_temperature": "450 °C/450 °C",
  "ETL_deposition_thermal_annealing_time": "30 min/30 min",
  "Perovskite_dimension": "3D/2D",
  "Perovskite_thickness": "450 nm",
  "Perovskite_composition_long_form": "Cs0.05FA0.95MA0.1PbI3.05",
  "Perovskite_additive_compound": "Null",
  "Perovskite_additive_concentration": "Null",
  "Perovskite_bandgap": "Null",
  "Perovskite_deposition_method": "Spin-coating",
  "Perovskite_deposition_sequential_spin_coating": "False",
  "Perovskite_deposition_spin_coating_antisolvent": "Chlorobenzene",
  "Perovskite_deposition_reaction_solutions_compounds": "FAPbI3;MAPbI3;CsI",
  "Perovskite_deposition_reaction_solutions_concentrations": "1.5 M;1.5 M;1.5 M",
  "Perovskite_deposition_final_solutions_concentration_before_deposition": "1.5 M",
  "Perovskite_deposition_solvents_compound": "DMF;DMSO",
  "Perovskite_deposition_solvents_mixing_ratio": "4:1",
  "Perovskite_deposition_synthesis_atmosphere": "Nitrogen",
  "Perovskite_deposition_synthesis_atmosphere_pressure": "Null",
  "Perovskite_deposition_synthesis_atmosphere_relative_humidity": "Null",
  "Perovskite_deposition_spin_coating_speed": "1000 rpm;4000 rpm",
  "Perovskite_deposition_spin_coating_time": "10 s;20 s",
  "Perovskite_deposition_thermal_annealing_atmosphere": "Nitrogen",
  "Perovskite_deposition_thermal_annealing_temperature": "120 °C;100 °C",
  "Perovskite_deposition_thermal_annealing_time": "5 min;40 min",
  "Perovskite_surface_treatment_material": "PEAI/FEAI (1:1)",
  "Perovskite_surface_treatment_method": "Spin-coating",
  "Perovskite_surface_treatment_solution_concentration": "30 mM",
  "Perovskite_surface_treatment_solvents_compound": "IPA",
  "Perovskite_surface_treatment_synthesis_atmosphere": "Nitrogen",
  "Perovskite_surface_treatment_synthesis_atmosphere_pressure": "Null",
  "Perovskite_surface_treatment_synthesis_atmosphere_relative_humidity": "Null",
  "Perovskite_surface_treatment_deposition_spin_coating_speed": "4000 rpm",
  "Perovskite_surface_treatment_deposition_spin_coating_time": "20 s",
  "Perovskite_surface_treatment_deposition_thermal_annealing_temperature": "110 °C",
  "Perovskite_surface_treatment_deposition_thermal_annealing_time": "5 min",
  "HTL_thickness": "180 nm",
  "HTL_stack_sequence": "Spiro-OMeTAD",
  "HTL_additive_compound": "Li-TFSI; tBP",
  "HTL_additive_concentration": "Null",
  "HTL_deposition_method": "Spin-coating",
  "HTL_deposition_solution_concentration": "70 mM",
  "HTL_deposition_solvents_compound": "Chlorobenzene",
  "HTL_deposition_synthesis_atmosphere": "Nitrogen",
  "HTL_deposition_synthesis_atmosphere_pressure": "Null",
  "HTL_deposition_synthesis_atmosphere_relative_humidity": "Null",
  "HTL_deposition_spin_coating_speed": "4000 rpm",
  "HTL_deposition_spin_coating_time": "20 s",
  "HTL_deposition_thermal_annealing_temperature": "Null",
  "HTL_deposition_thermal_annealing_time": "Null",
  "Backcontact_thickness": "80 nm",
  "Beckcontact_deposition_method": "Thermal evaporation",
  "Backcontact_deposition_atmosphere_pressure": "Null",
  "Encapsulation_method": "Null",
  "Encapsulation_atmosphere": "Null",
  "JV_measured_device_matching": "True",
  "JV_measured_reverse_scan_Voc": "1.14 V",
  "JV_measured_reverse_scan_Jsc": "24.8 mA/cm2",
  "JV_measured_reverse_scan_FF": "76.4 %",
  "JV_measured_reverse_scan_PCE": "21.6 %",
  "JV_measured_forward_scan_Voc": "Null",
  "JV_measured_forward_scan_Jsc": "Null",
  "JV_measured_forward_scan_FF": "Null",
  "JV_measured_forward_scan_PCE": "Null",
  "JV_measured_light_spectra": "AM1.5G",
  "JV_measured_light_spectra_intensity": "1 sun",
  "JV_measured_scan_speed": "0.05 V/s",
  "JV_measured_scan_delay_time": "100 ms",
  "JV_certified_PCE": "Null",
  "Stabilized_measured_PCE": "Null",
  "Stabilized_certified_PCE": "Null",
  "Stability_test_device_matching": "False",
  "Stability_test_temperature": "Null",
  "Stability_test_atmosphere": "Null",
  "Stability_test_light_spectra": "Null",
  "Stability_test_light_intensity": "Null",
  "Stability_test_relative_humidity": "Null",
  "Stability_PCE_after_time": "Null",
  "Stability_PCE_after_time_value": "Null"
}

File: dataset/2021-2025/10.1021_jacs.0c12739/Device_BestPCE_10.1021_jacs.0c12739.json
{
    "Ref_DOI": "10.1021/jacs.0c12739",
    "Ref_journal": "J. Am. Chem. Soc.",
    "Ref_publication_year": "2021",
    "Ref_title": "Single-Layered MXene Nanosheets Doping TiO2 for Efficient and Stable Double Perovskite Solar Cells",
    "Cell_architecture": "NIP",
    "Cell_stack_sequence": "FTO/Ti3C2Tx@TiO2/Cs2AgBiBr6/Spiro-OMeTAD/MoO3/Ag",
    "Cell_area_measured": "0.09 cm2",
    "ETL_thickness": "Null",
    "ETL_stack_sequence": "Ti3C2Tx@TiO2",
    "ETL_additive_compound": "MXene",
    "ETL_additive_concentration": "0.2 wt‰",
    "ETL_deposition_method": "Deposition",
    "ETL_deposition_solution_concentration": "Null",
    "ETL_deposition_solvents_compound": "Null",
    "ETL_deposition_synthesis_atmosphere": "Air",
    "ETL_deposition_synthesis_atmosphere_pressure": "1 atm",
    "ETL_deposition_synthesis_atmosphere_relative_humidity": "Null",
    "ETL_deposition_spin_coating_speed": "Null",
    "ETL_deposition_spin_coating_time": "Null",
    "ETL_deposition_thermal_annealing_temperature": "100 °C",
    "ETL_deposition_thermal_annealing_time": "480 min",
    "Perovskite_dimension": "3D",
    "Perovskite_thickness": "200 nm",
    "Perovskite_composition_long_form": "Cs2AgBiBr6",
    "Perovskite_additive_compound": "Null",
    "Perovskite_additive_concentration": "Null",
    "Perovskite_bandgap": "2.05-2.3 eV",
    "Perovskite_deposition_method": "Spin-coating",
    "Perovskite_deposition_sequential_spin_coating": "False",
    "Perovskite_deposition_spin_coating_antisolvent": "Null",
    "Perovskite_deposition_reaction_solutions_compounds": "CsBr; BiBr3; AgBr",
    "Perovskite_deposition_reaction_solutions_concentrations": "Null",
    "Perovskite_deposition_final_solutions_concentration_before_deposition": "0.5 M",
    "Perovskite_deposition_solvents_compound": "DMSO",
    "Perovskite_deposition_solvents_mixing_ratio": "Null",
    "Perovskite_deposition_synthesis_atmosphere": "Air",
    "Perovskite_deposition_synthesis_atmosphere_pressure": "1 atm",
    "Perovskite_deposition_synthesis_atmosphere_relative_humidity": "Null",
    "Perovskite_deposition_spin_coating_speed": "5000 rpm",
    "Perovskite_deposition_spin_coating_time": "60 s",
    "Perovskite_deposition_thermal_annealing_atmosphere": "Air",
    "Perovskite_deposition_thermal_annealing_temperature": "280 °C",
    "Perovskite_deposition_thermal_annealing_time": "5 min",
    "Perovskite_surface_treatment_material": "Null",
    "Perovskite_surface_treatment_method": "Null",
    "Perovskite_surface_treatment_solution_concentration": "Null",
    "Perovskite_surface_treatment_solvents_compound": "Null",
    "Perovskite_surface_treatment_synthesis_atmosphere": "Null",
    "Perovskite_surface_treatment_synthesis_atmosphere_pressure": "Null",
    "Perovskite_surface_treatment_synthesis_atmosphere_relative_humidity": "Null",
    "Perovskite_surface_treatment_deposition_spin_coating_speed": "Null",
    "Perovskite_surface_treatment_deposition_spin_coating_time": "Null",
    "Perovskite_surface_treatment_deposition_thermal_annealing_temperature": "Null",
    "Perovskite_surface_treatment_deposition_thermal_annealing_time": "Null",
    "HTL_thickness": "Null",
    "HTL_stack_sequence": "Spiro-OMeTAD",
    "HTL_additive_compound": "Li-TFSI; tBP",
    "HTL_additive_concentration": "1.81 M",
    "HTL_deposition_method": "Spin-Coating",
    "HTL_deposition_solution_concentration": "0.074 M",
    "HTL_deposition_solvents_compound": "Chlorobenzene",
    "HTL_deposition_synthesis_atmosphere": "Null",
    "HTL_deposition_synthesis_atmosphere_pressure": "Null",
    "HTL_deposition_synthesis_atmosphere_relative_humidity": "Null",
    "HTL_deposition_spin_coating_speed": "5000 rpm",
    "HTL_deposition_spin_coating_time": "60 s",
    "HTL_deposition_thermal_annealing_temperature": "Null",
    "HTL_deposition_thermal_annealing_time": "Null",
    "Backcontact_thickness": "100 nm",
    "Beckcontact_deposition_method": "Thermal evaporation",
    "Backcontact_deposition_atmosphere_pressure": "Null",
    "Encapsulation_method": "Null",
    "Encapsulation_atmosphere": "Null",
    "JV_measured_device_matching": "True",
    "JV_measured_reverse_scan_Voc": "0.96 V",
    "JV_measured_reverse_scan_Jsc": "4.14 mA/cm2",
    "JV_measured_reverse_scan_FF": "70 %",
    "JV_measured_reverse_scan_PCE": "2.81 %",
    "JV_measured_forward_scan_Voc": "0.96 V",
    "JV_measured_forward_scan_Jsc": "4.05 mA/cm2",
    "JV_measured_forward_scan_FF": "69 %",
    "JV_measured_forward_scan_PCE": "2.71 %",
    "JV_measured_light_spectra": "AM1.5G",
    "JV_measured_light_spectra_intensity": "100 mW/cm2",
    "JV_measured_scan_speed": "Null",
    "JV_measured_scan_delay_time": "Null",
    "JV_certified_PCE": "Null",
    "Stabilized_measured_PCE": "Null",
    "Stabilized_certified_PCE": "Null",
    "Stability_test_device_matching": "True",
    "Stability_test_temperature": "Null",
    "Stability_test_atmosphere": "Air",
    "Stability_test_light_spectra": "AM1.5G",
    "Stability_test_light_intensity": "100 mW/cm2",
    "Stability_test_relative_humidity": "≤10 %",
    "Stability_PCE_after_time": "15 days",
    "Stability_PCE_after_time_value": "93 %"
}

File: dataset/2021-2025/10.1021_jacs.0c12739/Device_BestPCE_Gemini_1.5_pro_10.1021_jacs.0c12739.json
{
  "Ref_DOI": "10.1021/jacs.0c12739",
  "Ref_journal": "J. Am. Chem. Soc.",
  "Ref_publication_year": "2021",
  "Ref_title": "Single-Layered MXene Nanosheets Doping TiO2 for Efficient and Stable Double Perovskite Solar Cells",
  "Cell_architecture": "PIN",
  "Cell_stack_sequence": "FTO/Ti3C2Tx@TiO2/Cs2AgBiBr6/Spiro-OMeTAD/MoO3/Ag",
  "Cell_area_measured": "0.09 cm2",
  "ETL_thickness": "Null",
  "ETL_stack_sequence": "Ti3C2Tx@TiO2",
  "ETL_additive_compound": "Ti3C2Tx",
  "ETL_additive_concentration": "0.2 wt%",
  "ETL_deposition_method": "Chemical bath deposition",
  "ETL_deposition_solution_concentration": "Null",
  "ETL_deposition_solvents_compound": "Water",
  "ETL_deposition_synthesis_atmosphere": "Null",
  "ETL_deposition_synthesis_atmosphere_pressure": "1 atm",
  "ETL_deposition_synthesis_atmosphere_relative_humidity": "Null",
  "ETL_deposition_spin_coating_speed": "Null",
  "ETL_deposition_spin_coating_time": "Null",
  "ETL_deposition_thermal_annealing_temperature": "100 °C",
  "ETL_deposition_thermal_annealing_time": "8 h",
  "Perovskite_dimension": "3D",
  "Perovskite_thickness": "200 nm",
  "Perovskite_composition_long_form": "Cs2AgBiBr6",
  "Perovskite_additive_compound": "Null",
  "Perovskite_additive_concentration": "Null",
  "Perovskite_bandgap": "Null",
  "Perovskite_deposition_method": "Spin-coating",
  "Perovskite_deposition_sequential_spin_coating": "False",
  "Perovskite_deposition_spin_coating_antisolvent": "Null",
  "Perovskite_deposition_reaction_solutions_compounds": "CsBr;BiBr3;AgBr",
  "Perovskite_deposition_reaction_solutions_concentrations": "Null",
  "Perovskite_deposition_final_solutions_concentration_before_deposition": "0.5 M",
  "Perovskite_deposition_solvents_compound": "DMSO",
  "Perovskite_deposition_solvents_mixing_ratio": "Null",
  "Perovskite_deposition_synthesis_atmosphere": "Air",
  "Perovskite_deposition_synthesis_atmosphere_pressure": "1 atm",
  "Perovskite_deposition_synthesis_atmosphere_relative_humidity": "Null",
  "Perovskite_deposition_spin_coating_speed": "5000 rpm",
  "Perovskite_deposition_spin_coating_time": "60 s",
  "Perovskite_deposition_thermal_annealing_atmosphere": "Air",
  "Perovskite_deposition_thermal_annealing_temperature": "280 °C",
  "Perovskite_deposition_thermal_annealing_time": "5 min",
  "Perovskite_surface_treatment_material": "Null",
  "Perovskite_surface_treatment_method": "Null",
  "Perovskite_surface_treatment_solution_concentration": "Null",
  "Perovskite_surface_treatment_solvents_compound": "Null",
  "Perovskite_surface_treatment_synthesis_atmosphere": "Null",
  "Perovskite_surface_treatment_synthesis_atmosphere_pressure": "Null",
  "Perovskite_surface_treatment_synthesis_atmosphere_relative_humidity": "Null",
  "Perovskite_surface_treatment_deposition_spin_coating_speed": "Null",
  "Perovskite_surface_treatment_deposition_spin_coating_time": "Null",
  "Perovskite_surface_treatment_deposition_thermal_annealing_temperature": "Null",
  "Perovskite_surface_treatment_deposition_thermal_annealing_time": "Null",
  "HTL_thickness": "Null",
  "HTL_stack_sequence": "Spiro-OMeTAD",
  "HTL_additive_compound": "Li-TFSi;TBP",
  "HTL_additive_concentration": "1.81 M;Null",
  "HTL_deposition_method": "Spin-coating",
  "HTL_deposition_solution_concentration": "0.074 M",
  "HTL_deposition_solvents_compound": "Chlorobenzene",
  "HTL_deposition_synthesis_atmosphere": "Null",
  "HTL_deposition_synthesis_atmosphere_pressure": "1 atm",
  "HTL_deposition_synthesis_atmosphere_relative_humidity": "Null",
  "HTL_deposition_spin_coating_speed": "5000 rpm",
  "HTL_deposition_spin_coating_time": "60 s",
  "HTL_deposition_thermal_annealing_temperature": "Null",
  "HTL_deposition_thermal_annealing_time": "Null",
  "Backcontact_thickness": "100 nm",
  "Beckcontact_deposition_method": "Thermal evaporation",
  "Backcontact_deposition_atmosphere_pressure": "Null",
  "Encapsulation_method": "Null",
  "Encapsulation_atmosphere": "Null",
  "JV_measured_device_matching": "True",
  "JV_measured_reverse_scan_Voc": "0.96 V",
  "JV_measured_reverse_scan_Jsc": "4.14 mA/cm2",
  "JV_measured_reverse_scan_FF": "70%",
  "JV_measured_reverse_scan_PCE": "2.81%",
  "JV_measured_forward_scan_Voc": "0.96 V",
  "JV_measured_forward_scan_Jsc": "4.05 mA/cm2",
  "JV_measured_forward_scan_FF": "69%",
  "JV_measured_forward_scan_PCE": "2.71%",
  "JV_measured_light_spectra": "AM 1.5G",
  "JV_measured_light_spectra_intensity": "100 mW/cm2",
  "JV_measured_scan_speed": "Null",
  "JV_measured_scan_delay_time": "Null",
  "JV_certified_PCE": "Null",
  "Stabilized_measured_PCE": "Null",
  "Stabilized_certified_PCE": "Null",
  "Stability_test_device_matching": "True",
  "Stability_test_temperature": "Null",
  "Stability_test_atmosphere": "Air",
  "Stability_test_light_spectra": "Null",
  "Stability_test_light_intensity": "Null",
  "Stability_test_relative_humidity": "≤10%",
  "Stability_PCE_after_time": "15 days",
  "Stability_PCE_after_time_value": "93%"
}

File: dataset/2021-2025/10.1021_jacs.0c12739/Device_BestPCE_Gemini_2.0_Flash_10.1021_jacs.0c12739.json
{
  "Ref_DOI": "10.1021/jacs.0c12739",
  "Ref_journal": "J. Am. Chem. Soc.",
  "Ref_publication_year": "2021",
  "Ref_title": "Single-Layered MXene Nanosheets Doping TiO 2for Eﬃcient and Stable Double Perovskite Solar Cells",
  "Cell_architecture": "NIP",
  "Cell_stack_sequence": "FTO/Ti3C2Tx@TiO2/Cs2AgBiBr6/Spiro-OMeTAD/MoO3/Ag",
  "Cell_area_measured": "0.09 cm2",
  "ETL_thickness": "Null",
  "ETL_stack_sequence": "Ti3C2Tx@TiO2",
  "ETL_additive_compound": "MXene nanosheets",
  "ETL_additive_concentration": "0.2 wt%",
  "ETL_deposition_method": "TiCl4 was slowly dropped into ice water",
  "ETL_deposition_solution_concentration": "TiCl4 solution",
  "ETL_deposition_solvents_compound": "Water",
  "ETL_deposition_synthesis_atmosphere": "Air",
  "ETL_deposition_synthesis_atmosphere_pressure": "1 atm",
  "ETL_deposition_synthesis_atmosphere_relative_humidity": "Null",
  "ETL_deposition_spin_coating_speed": "Null",
  "ETL_deposition_spin_coating_time": "Null",
  "ETL_deposition_thermal_annealing_temperature": "100 °C",
  "ETL_deposition_thermal_annealing_time": "8 hours",
  "Perovskite_dimension": "3D",
  "Perovskite_thickness": "200 nm",
  "Perovskite_composition_long_form": "Cs2AgBiBr6",
  "Perovskite_additive_compound": "Null",
  "Perovskite_additive_concentration": "Null",
  "Perovskite_bandgap": "Null",
  "Perovskite_deposition_method": "Spin-coating",
  "Perovskite_deposition_sequential_spin_coating": "False",
  "Perovskite_deposition_spin_coating_antisolvent": "Null",
  "Perovskite_deposition_reaction_solutions_compounds": "Cs2AgBiBr6",
  "Perovskite_deposition_reaction_solutions_concentrations": "0.5 M",
  "Perovskite_deposition_final_solutions_concentration_before_deposition": "Null",
  "Perovskite_deposition_solvents_compound": "DMSO",
  "Perovskite_deposition_solvents_mixing_ratio": "Null",
  "Perovskite_deposition_synthesis_atmosphere": "Air",
  "Perovskite_deposition_synthesis_atmosphere_pressure": "1 atm",
  "Perovskite_deposition_synthesis_atmosphere_relative_humidity": "Null",
  "Perovskite_deposition_spin_coating_speed": "5000 rad/min",
  "Perovskite_deposition_spin_coating_time": "1 min",
  "Perovskite_deposition_thermal_annealing_atmosphere": "Air",
  "Perovskite_deposition_thermal_annealing_temperature": "280 °C",
  "Perovskite_deposition_thermal_annealing_time": "5 min",
  "Perovskite_surface_treatment_material": "Null",
  "Perovskite_surface_treatment_method": "Null",
  "Perovskite_surface_treatment_solution_concentration": "Null",
  "Perovskite_surface_treatment_solvents_compound": "Null",
  "Perovskite_surface_treatment_synthesis_atmosphere": "Null",
  "Perovskite_surface_treatment_synthesis_atmosphere_pressure": "Null",
  "Perovskite_surface_treatment_synthesis_atmosphere_relative_humidity": "Null",
  "Perovskite_surface_treatment_deposition_spin_coating_speed": "Null",
  "Perovskite_surface_treatment_deposition_spin_coating_time": "Null",
  "Perovskite_surface_treatment_deposition_thermal_annealing_temperature": "Null",
  "Perovskite_surface_treatment_deposition_thermal_annealing_time": "Null",
  "HTL_thickness": "Null",
  "HTL_stack_sequence": "Null",
  "HTL_additive_compound": "Li-TFSi; TBP",
  "HTL_additive_concentration": "1.81 M",
  "HTL_deposition_method": "Spin-coating",
  "HTL_deposition_solution_concentration": "0.074 M",
  "HTL_deposition_solvents_compound": "Chlorobenzene",
  "HTL_deposition_synthesis_atmosphere": "Null",
  "HTL_deposition_synthesis_atmosphere_pressure": "Null",
  "HTL_deposition_synthesis_atmosphere_relative_humidity": "Null",
  "HTL_deposition_spin_coating_speed": "5000 rpm",
  "HTL_deposition_spin_coating_time": "60 s",
  "HTL_deposition_thermal_annealing_temperature": "Null",
  "HTL_deposition_thermal_annealing_time": "Null",
  "Backcontact_thickness": "100 nm",
  "Beckcontact_deposition_method": "Thermal evaporation",
  "Backcontact_deposition_atmosphere_pressure": "Null",
  "Encapsulation_method": "Null",
  "Encapsulation_atmosphere": "Null",
  "JV_measured_device_matching": "True",
  "JV_measured_reverse_scan_Voc": "0.96 V",
  "JV_measured_reverse_scan_Jsc": "4.14 mA/cm2",
  "JV_measured_reverse_scan_FF": "70 %",
  "JV_measured_reverse_scan_PCE": "2.81 %",
  "JV_measured_forward_scan_Voc": "0.96 V",
  "JV_measured_forward_scan_Jsc": "4.05 mA/cm2",
  "JV_measured_forward_scan_FF": "69 %",
  "JV_measured_forward_scan_PCE": "2.71 %",
  "JV_measured_light_spectra": "AM 1.5G",
  "JV_measured_light_spectra_intensity": "100 mW/cm2",
  "JV_measured_scan_speed": "Null",
  "JV_measured_scan_delay_time": "Null",
  "JV_certified_PCE": "Null",
  "Stabilized_measured_PCE": "Null",
  "Stabilized_certified_PCE": "Null",
  "Stability_test_device_matching": "True",
  "Stability_test_temperature": "Null",
  "Stability_test_atmosphere": "Air",
  "Stability_test_light_spectra": "AM 1.5",
  "Stability_test_light_intensity": "100 mW/cm2",
  "Stability_test_relative_humidity": "<=10 %",
  "Stability_PCE_after_time": "15 days",
  "Stability_PCE_after_time_value": "93 %"
}

File: dataset/2021-2025/10.1021_jacs.0c12739/Device_BestPCE_Gemini_2.5_Flash_10.1021_jacs.0c12739.json
{
  "Ref_DOI": "10.1021/jacs.0c12739",
  "Ref_journal": "J. Am. Chem. Soc.",
  "Ref_publication_year": "2021",
  "Ref_title": "Single-Layered MXene Nanosheets Doping TiO 2for Eﬃcient and Stable Double Perovskite Solar Cells",
  "Cell_architecture": "NIP",
  "Cell_stack_sequence": "FTO/Ti3C2Tx@TiO2/Cs2AgBiBr6/Spiro-OMeTAD/MoO3/Ag",
  "Cell_area_measured": "0.09 cm2",
  "ETL_thickness": "Null",
  "ETL_stack_sequence": "Ti3C2Tx@TiO2",
  "ETL_additive_compound": "MXene",
  "ETL_additive_concentration": "0.02 wt%",
  "ETL_deposition_method": "Chemical Bath Deposition",
  "ETL_deposition_solution_concentration": "38.835 mg/mL",
  "ETL_deposition_solvents_compound": "Water",
  "ETL_deposition_synthesis_atmosphere": "Null",
  "ETL_deposition_synthesis_atmosphere_pressure": "Null",
  "ETL_deposition_synthesis_atmosphere_relative_humidity": "Null",
  "ETL_deposition_spin_coating_speed": "Null",
  "ETL_deposition_spin_coating_time": "Null",
  "ETL_deposition_thermal_annealing_temperature": "100 °C",
  "ETL_deposition_thermal_annealing_time": "480 min",
  "Perovskite_dimension": "3D",
  "Perovskite_thickness": "200 nm",
  "Perovskite_composition_long_form": "Cs2AgBiBr6",
  "Perovskite_additive_compound": "Null",
  "Perovskite_additive_concentration": "Null",
  "Perovskite_bandgap": "Null",
  "Perovskite_deposition_method": "Spin-coating",
  "Perovskite_deposition_sequential_spin_coating": "False",
  "Perovskite_deposition_spin_coating_antisolvent": "Null",
  "Perovskite_deposition_reaction_solutions_compounds": "Cs2AgBiBr6",
  "Perovskite_deposition_reaction_solutions_concentrations": "0.5 M",
  "Perovskite_deposition_final_solutions_concentration_before_deposition": "531.035 mg/mL",
  "Perovskite_deposition_solvents_compound": "DMSO",
  "Perovskite_deposition_solvents_mixing_ratio": "Null",
  "Perovskite_deposition_synthesis_atmosphere": "Null",
  "Perovskite_deposition_synthesis_atmosphere_pressure": "Null",
  "Perovskite_deposition_synthesis_atmosphere_relative_humidity": "Null",
  "Perovskite_deposition_spin_coating_speed": "796 rpm",
  "Perovskite_deposition_spin_coating_time": "60 s",
  "Perovskite_deposition_thermal_annealing_atmosphere": "Air",
  "Perovskite_deposition_thermal_annealing_temperature": "280 °C",
  "Perovskite_deposition_thermal_annealing_time": "5 min",
  "Perovskite_surface_treatment_material": "Null",
  "Perovskite_surface_treatment_method": "Null",
  "Perovskite_surface_treatment_solution_concentration": "Null",
  "Perovskite_surface_treatment_solvents_compound": "Null",
  "Perovskite_surface_treatment_synthesis_atmosphere": "Null",
  "Perovskite_surface_treatment_synthesis_atmosphere_pressure": "Null",
  "Perovskite_surface_treatment_synthesis_atmosphere_relative_humidity": "Null",
  "Perovskite_surface_treatment_deposition_spin_coating_speed": "Null",
  "Perovskite_surface_treatment_deposition_spin_coating_time": "Null",
  "Perovskite_surface_treatment_deposition_thermal_annealing_temperature": "Null",
  "Perovskite_surface_treatment_deposition_thermal_annealing_time": "Null",
  "HTL_thickness": "Null",
  "HTL_stack_sequence": "Spiro-OMeTAD",
  "HTL_additive_compound": "Li-TFSi; TBP",
  "HTL_additive_concentration": "1.81 M; Null",
  "HTL_deposition_method": "Spin-coating",
  "HTL_deposition_solution_concentration": "90.6796 mg/mL",
  "HTL_deposition_solvents_compound": "Chlorobenzene; Acetonitrile",
  "HTL_deposition_synthesis_atmosphere": "Null",
  "HTL_deposition_synthesis_atmosphere_pressure": "Null",
  "HTL_deposition_synthesis_atmosphere_relative_humidity": "Null",
  "HTL_deposition_spin_coating_speed": "5000 rpm",
  "HTL_deposition_spin_coating_time": "60 s",
  "HTL_deposition_thermal_annealing_temperature": "Null",
  "HTL_deposition_thermal_annealing_time": "Null",
  "Backcontact_thickness": "10 nm/100 nm",
  "Beckcontact_deposition_method": "Thermal evaporation",
  "Backcontact_deposition_atmosphere_pressure": "Null",
  "Encapsulation_method": "Null",
  "Encapsulation_atmosphere": "Null",
  "JV_measured_device_matching": "True",
  "JV_measured_reverse_scan_Voc": "0.96 V",
  "JV_measured_reverse_scan_Jsc": "4.14 mA/cm2",
  "JV_measured_reverse_scan_FF": "70 %",
  "JV_measured_reverse_scan_PCE": "2.81 %",
  "JV_measured_forward_scan_Voc": "0.96 V",
  "JV_measured_forward_scan_Jsc": "4.05 mA/cm2",
  "JV_measured_forward_scan_FF": "69 %",
  "JV_measured_forward_scan_PCE": "2.71 %",
  "JV_measured_light_spectra": "AM1.5G",
  "JV_measured_light_spectra_intensity": "100 mW/cm2",
  "JV_measured_scan_speed": "Null",
  "JV_measured_scan_delay_time": "Null",
  "JV_certified_PCE": "Null",
  "Stabilized_measured_PCE": "Null",
  "Stabilized_certified_PCE": "Null",
  "Stability_test_device_matching": "True",
  "Stability_test_temperature": "Null",
  "Stability_test_atmosphere": "Ambient air",
  "Stability_test_light_spectra": "AM1.5G",
  "Stability_test_light_intensity": "100 mW/cm2",
  "Stability_test_relative_humidity": "≤10%",
  "Stability_PCE_after_time": "15 days",
  "Stability_PCE_after_time_value": "93%"
}

File: dataset/2021-2025/10.1021_jacs.0c12739/Device_BestPCE_claude_haiku_10.1021_jacs.0c12739.json
{
  "Ref_DOI": "10.1021/jacs.0c12739",
  "Ref_journal": "Journal of the American Chemical Society",
  "Ref_publication_year": "2021",
  "Ref_title": "Single-Layered MXene Nanosheets Doping TiO2 for Efficient and Stable Double Perovskite Solar Cells",
  "Cell_architecture": "NIP",
  "Cell_stack_sequence": "FTO/TiO2/Cs2AgBiBr6/Spiro-OMeTAD/MoO3/Ag",
  "Cell_area_measured": "0.09 cm2",
  "ETL_thickness": "Null",
  "ETL_stack_sequence": "TiO2/Ti3C2Tx",
  "ETL_additive_compound": "MXene nanosheets",
  "ETL_additive_concentration": "0.2 wt‰",
  "ETL_deposition_method": "Chemical bath deposition",
  "ETL_deposition_solution_concentration": "Null",
  "ETL_deposition_solvents_compound": "TiCl4 solution",
  "ETL_deposition_synthesis_atmosphere": "Air",
  "ETL_deposition_synthesis_atmosphere_pressure": "1 atm",
  "ETL_deposition_synthesis_atmosphere_relative_humidity": "Null",
  "ETL_deposition_spin_coating_speed": "Null",
  "ETL_deposition_spin_coating_time": "Null",
  "ETL_deposition_thermal_annealing_temperature": "100",
  "ETL_deposition_thermal_annealing_time": "8",
  "Perovskite_dimension": "3D",
  "Perovskite_thickness": "200",
  "Perovskite_composition_long_form": "Cs2AgBiBr6",
  "Perovskite_additive_compound": "Null",
  "Perovskite_additive_concentration": "Null",
  "Perovskite_bandgap": "2.05-2.3",
  "Perovskite_deposition_method": "Spin-coating",
  "Perovskite_deposition_sequential_spin_coating": "False",
  "Perovskite_deposition_spin_coating_antisolvent": "Null",
  "Perovskite_deposition_reaction_solutions_compounds": "CsBr;BiBr3;AgBr",
  "Perovskite_deposition_reaction_solutions_concentrations": "Null",
  "Perovskite_deposition_final_solutions_concentration_before_deposition": "0.5 M",
  "Perovskite_deposition_solvents_compound": "DMSO",
  "Perovskite_deposition_solvents_mixing_ratio": "Null",
  "Perovskite_deposition_synthesis_atmosphere": "Air",
  "Perovskite_deposition_synthesis_atmosphere_pressure": "1 atm",
  "Perovskite_deposition_synthesis_atmosphere_relative_humidity": "Null",
  "Perovskite_deposition_spin_coating_speed": "5000",
  "Perovskite_deposition_spin_coating_time": "60",
  "Perovskite_deposition_thermal_annealing_atmosphere": "Air",
  "Perovskite_deposition_thermal_annealing_temperature": "280",
  "Perovskite_deposition_thermal_annealing_time": "5",
  "Perovskite_surface_treatment_material": "Null",
  "Perovskite_surface_treatment_method": "Null",
  "Perovskite_surface_treatment_solution_concentration": "Null",
  "Perovskite_surface_treatment_solvents_compound": "Null",
  "Perovskite_surface_treatment_synthesis_atmosphere": "Null",
  "Perovskite_surface_treatment_synthesis_atmosphere_pressure": "Null",
  "Perovskite_surface_treatment_synthesis_atmosphere_relative_humidity": "Null",
  "Perovskite_surface_treatment_deposition_spin_coating_speed": "Null",
  "Perovskite_surface_treatment_deposition_spin_coating_time": "Null",
  "Perovskite_surface_treatment_deposition_thermal_annealing_temperature": "Null",
  "Perovskite_surface_treatment_deposition_thermal_annealing_time": "Null",
  "HTL_thickness": "Null",
  "HTL_stack_sequence": "Spiro-OMeTAD",
  "HTL_additive_compound": "Li-TFSI;TBP",
  "HTL_additive_concentration": "1.81 M;Null",
  "HTL_deposition_method": "Spin-coating",
  "HTL_deposition_solution_concentration": "0.074 M",
  "HTL_deposition_solvents_compound": "Chlorobenzene",
  "HTL_deposition_synthesis_atmosphere": "Air",
  "HTL_deposition_synthesis_atmosphere_pressure": "1 atm",
  "HTL_deposition_synthesis_atmosphere_relative_humidity": "Null",
  "HTL_deposition_spin_coating_speed": "5000",
  "HTL_deposition_spin_coating_time": "60",
  "HTL_deposition_thermal_annealing_temperature": "Null",
  "HTL_deposition_thermal_annealing_time": "Null",
  "Backcontact_thickness": "10/100",
  "Beckcontact_deposition_method": "Shadow mask",
  "Backcontact_deposition_atmosphere_pressure": "Null",
  "Encapsulation_method": "Null",
  "Encapsulation_atmosphere": "Null",
  "JV_measured_device_matching": "True",
  "JV_measured_reverse_scan_Voc": "0.96",
  "JV_measured_reverse_scan_Jsc": "4.14",
  "JV_measured_reverse_scan_FF": "70",
  "JV_measured_reverse_scan_PCE": "2.81",
  "JV_measured_forward_scan_Voc": "0.96",
  "JV_measured_forward_scan_Jsc": "4.05",
  "JV_measured_forward_scan_FF": "69",
  "JV_measured_forward_scan_PCE": "2.71",
  "JV_measured_light_spectra": "AM1.5G",
  "JV_measured_light_spectra_intensity": "100 mW/cm2",
  "JV_measured_scan_speed": "Null",
  "JV_measured_scan_delay_time": "Null",
  "JV_certified_PCE": "Null",
  "Stabilized_measured_PCE": "Null",
  "Stabilized_certified_PCE": "Null",
  "Stability_test_device_matching": "True",
  "Stability_test_temperature": "Null",
  "Stability_test_atmosphere": "Air",
  "Stability_test_light_spectra": "Null",
  "Stability_test_light_intensity": "Null",
  "Stability_test_relative_humidity": "≤10%",
  "Stability_PCE_after_time": "15 days",
  "Stability_PCE_after_time_value": "93"
}
