Repository: jiayijdong/PSCbench

# PSCbench


**PSCbench** is a novel benchmark for materials science research-level scientific
dataset curation sourced from published journals. The benchmark is designed to evaluate the complex classification capabilities,
strong domain knowledge, and advanced calculation skills of LLMs.

## Data


The PSCbench dataset is under dataset folder in json file format. Each file is list of dictionary and can be extracted using following scripts.
Each file stands for one published journal, which is fully elaborated in the paper. 

```
with open("./dataset/retroactive/{}.json".format(subject), encoding='utf-8') as json_file:
    problems=json.load(json_file)
```

File: dataset/2021-2025/10.1021_jacs.0c12739/Device_BestPCE_gpt4o_10.1021_jacs.0c12739.json
{
  "Ref_DOI": "10.1021/jacs.0c12739",
  "Ref_journal": "J. Am. Chem. Soc.",
  "Ref_publication_year": "2021",
  "Ref_title": "Single-Layered MXene Nanosheets Doping TiO2 for Efficient and Stable Double Perovskite Solar Cells",
  "Cell_architecture": "NIP",
  "Cell_stack_sequence": "FTO/Ti3C2Tx@TiO2/Cs2AgBiBr6/Spiro-OMeTAD/MoO3/Ag",
  "Cell_area_measured": "0.09 cm2",
  "ETL_thickness": "Null",
  "ETL_stack_sequence": "Ti3C2Tx@TiO2",
  "ETL_additive_compound": "MXene",
  "ETL_additive_concentration": "0.2 wt‰",
  "ETL_deposition_method": "Deposition",
  "ETL_deposition_solution_concentration": "Null",
  "ETL_deposition_solvents_compound": "Null",
  "ETL_deposition_synthesis_atmosphere": "Air",
  "ETL_deposition_synthesis_atmosphere_pressure": "1 atm",
  "ETL_deposition_synthesis_atmosphere_relative_humidity": "Null",
  "ETL_deposition_spin_coating_speed": "Null",
  "ETL_deposition_spin_coating_time": "Null",
  "ETL_deposition_thermal_annealing_temperature": "100 °C",
  "ETL_deposition_thermal_annealing_time": "480 min",
  "Perovskite_dimension": "3D",
  "Perovskite_thickness": "200 nm",
  "Perovskite_composition_long_form": "Cs2AgBiBr6",
  "Perovskite_additive_compound": "Null",
  "Perovskite_additive_concentration": "Null",
  "Perovskite_bandgap": "2.05-2.3 eV",
  "Perovskite_deposition_method": "Spin-coating",
  "Perovskite_deposition_sequential_spin_coating": "False",
  "Perovskite_deposition_spin_coating_antisolvent": "Null",
  "Perovskite_deposition_reaction_solutions_compounds": "CsBr; BiBr3; AgBr",
  "Perovskite_deposition_reaction_solutions_concentrations": "Null",
  "Perovskite_deposition_final_solutions_concentration_before_deposition": "0.5 M",
  "Perovskite_deposition_solvents_compound": "DMSO",
  "Perovskite_deposition_solvents_mixing_ratio": "Null",
  "Perovskite_deposition_synthesis_atmosphere": "Air",
  "Perovskite_deposition_synthesis_atmosphere_pressure": "1 atm",
  "Perovskite_deposition_synthesis_atmosphere_relative_humidity": "Null",
  "Perovskite_deposition_spin_coating_speed": "5000 rpm",
  "Perovskite_deposition_spin_coating_time": "60 s",
  "Perovskite_deposition_thermal_annealing_atmosphere": "Air",
  "Perovskite_deposition_thermal_annealing_temperature": "280 °C",
  "Perovskite_deposition_thermal_annealing_time": "5 min",
  "Perovskite_surface_treatment_material": "Null",
  "Perovskite_surface_treatment_method": "Null",
  "Perovskite_surface_treatment_solution_concentration": "Null",
  "Perovskite_surface_treatment_solvents_compound": "Null",
  "Perovskite_surface_treatment_synthesis_atmosphere": "Null",
  "Perovskite_surface_treatment_synthesis_atmosphere_pressure": "Null",
  "Perovskite_surface_treatment_synthesis_atmosphere_relative_humidity": "Null",
  "Perovskite_surface_treatment_deposition_spin_coating_speed": "Null",
  "Perovskite_surface_treatment_deposition_spin_coating_time": "Null",
  "Perovskite_surface_treatment_deposition_thermal_annealing_temperature": "Null",
  "Perovskite_surface_treatment_deposition_thermal_annealing_time": "Null",
  "HTL_thickness": "Null",
  "HTL_stack_sequence": "Spiro-OMeTAD",
  "HTL_additive_compound": "Li-TFSI; TBP",
  "HTL_additive_concentration": "1.81 M",
  "HTL_deposition_method": "Spin-coating",
  "HTL_deposition_solution_concentration": "0.074 M",
  "HTL_deposition_solvents_compound": "Chlorobenzene",
  "HTL_deposition_synthesis_atmosphere": "Air",
  "HTL_deposition_synthesis_atmosphere_pressure": "1 atm",
  "HTL_deposition_synthesis_atmosphere_relative_humidity": "Null",
  "HTL_deposition_spin_coating_speed": "5000 rpm",
  "HTL_deposition_spin_coating_time": "60 s",
  "HTL_deposition_thermal_annealing_temperature": "Null",
  "HTL_deposition_thermal_annealing_time": "Null",
  "Backcontact_thickness": "100 nm",
  "Beckcontact_deposition_method": "Shadow mask method",
  "Backcontact_deposition_atmosphere_pressure": "Null",
  "Encapsulation_method": "Null",
  "Encapsulation_atmosphere": "Null",
  "JV_measured_device_matching": "True",
  "JV_measured_reverse_scan_Voc": "0.96 V",
  "JV_measured_reverse_scan_Jsc": "4.14 mA/cm2",
  "JV_measured_reverse_scan_FF": "70 %",
  "JV_measured_reverse_scan_PCE": "2.81 %",
  "JV_measured_forward_scan_Voc": "0.96 V",
  "JV_measured_forward_scan_Jsc": "4.05 mA/cm2",
  "JV_measured_forward_scan_FF": "69 %",
  "JV_measured_forward_scan_PCE": "2.71 %",
  "JV_measured_light_spectra": "AM1.5G",
  "JV_measured_light_spectra_intensity": "100 mW/cm2",
  "JV_measured_scan_speed": "Null",
  "JV_measured_scan_delay_time": "Null",
  "JV_certified_PCE": "Null",
  "Stabilized_measured_PCE": "Null",
  "Stabilized_certified_PCE": "Null",
  "Stability_test_device_matching": "True",
  "Stability_test_temperature": "Null",
  "Stability_test_atmosphere": "Air",
  "Stability_test_light_spectra": "AM1.5G",
  "Stability_test_light_intensity": "100 mW/cm2",
  "Stability_test_relative_humidity": "Null",
  "Stability_PCE_after_time": "15 days",
  "Stability_PCE_after_time_value": "93 %"
}

File: dataset/2021-2025/10.1021_jacs.0c12739/Device_BestPCE_gpt4o_mini_10.1021_jacs.0c12739.json
{
  "Ref_DOI": "10.1021/jacs.0c12739",
  "Ref_journal": "J. Am. Chem. Soc.",
  "Ref_publication_year": "2021",
  "Ref_title": "Single-Layered MXene Nanosheets Doping TiO2 for Efficient and Stable Double Perovskite Solar Cells",
  "Cell_architecture": "NIP",
  "Cell_stack_sequence": "FTO/Ti3C2Tx@TiO2/Cs2AgBiBr6/Spiro-OMeTAD/MoO3/Ag",
  "Cell_area_measured": "0.09 cm2",
  "ETL_thickness": "Null",
  "ETL_stack_sequence": "Ti3C2Tx@TiO2",
  "ETL_additive_compound": "MXene",
  "ETL_additive_concentration": "0.2 wt‰",
  "ETL_deposition_method": "Spin-coating",
  "ETL_deposition_solution_concentration": "Null",
  "ETL_deposition_solvents_compound": "TiCl4",
  "ETL_deposition_synthesis_atmosphere": "Air",
  "ETL_deposition_synthesis_atmosphere_pressure": "1 atm",
  "ETL_deposition_synthesis_atmosphere_relative_humidity": "Null",
  "ETL_deposition_spin_coating_speed": "5000 rpm",
  "ETL_deposition_spin_coating_time": "60 s",
  "ETL_deposition_thermal_annealing_temperature": "Null",
  "ETL_deposition_thermal_annealing_time": "Null",
  "Perovskite_dimension": "3D",
  "Perovskite_thickness": "Null",
  "Perovskite_composition_long_form": "Cs2AgBiBr6",
  "Perovskite_additive_compound": "Null",
  "Perovskite_additive_concentration": "Null",
  "Perovskite_bandgap": "2.05-2.3 eV",
  "Perovskite_deposition_method": "Spin-coating",
  "Perovskite_deposition_sequential_spin_coating": "False",
  "Perovskite_deposition_spin_coating_antisolvent": "Null",
  "Perovskite_deposition_reaction_solutions_compounds": "CsBr;BiBr3;AgBr",
  "Perovskite_deposition_reaction_solutions_concentrations": "Null",
  "Perovskite_deposition_final_solutions_concentration_before_deposition": "0.5 M",
  "Perovskite_deposition_solvents_compound": "DMSO",
  "Perovskite_deposition_solvents_mixing_ratio": "Null",
  "Perovskite_deposition_synthesis_atmosphere": "Air",
  "Perovskite_deposition_synthesis_atmosphere_pressure": "1 atm",
  "Perovskite_deposition_synthesis_atmosphere_relative_humidity": "Null",
  "Perovskite_deposition_spin_coating_speed": "5000 rpm",
  "Perovskite_deposition_spin_coating_time": "1 min",
  "Perovskite_deposition_thermal_annealing_atmosphere": "Air",
  "Perovskite_deposition_thermal_annealing_temperature": "280 °C",
  "Perovskite_deposition_thermal_annealing_time": "5 min",
  "Perovskite_surface_treatment_material": "Null",
  "Perovskite_surface_treatment_method": "Null",
  "Perovskite_surface_treatment_solution_concentration": "Null",
  "Perovskite_surface_treatment_solvents_compound": "Null",
  "Perovskite_surface_treatment_synthesis_atmosphere": "Null",
  "Perovskite_surface_treatment_synthesis_atmosphere_pressure": "Null",
  "Perovskite_surface_treatment_synthesis_atmosphere_relative_humidity": "Null",
  "Perovskite_surface_treatment_deposition_spin_coating_speed": "Null",
  "Perovskite_surface_treatment_deposition_spin_coating_time": "Null",
  "Perovskite_surface_treatment_deposition_thermal_annealing_temperature": "Null",
  "Perovskite_surface_treatment_deposition_thermal_annealing_time": "Null",
  "HTL_thickness": "Null",
  "HTL_stack_sequence": "Null",
  "HTL_additive_compound": "Li-TFSi;TBP",
  "HTL_additive_concentration": "1.81 M",
  "HTL_deposition_method": "Spin-coating",
  "HTL_deposition_solution_concentration": "0.074 M",
  "HTL_deposition_solvents_compound": "Chlorobenzene",
  "HTL_deposition_synthesis_atmosphere": "Air",
  "HTL_deposition_synthesis_atmosphere_pressure": "1 atm",
  "HTL_deposition_synthesis_atmosphere_relative_humidity": "Null",
  "HTL_deposition_spin_coating_speed": "5000 rpm",
  "HTL_deposition_spin_coating_time": "60 s",
  "HTL_deposition_thermal_annealing_temperature": "Null",
  "HTL_deposition_thermal_annealing_time": "Null",
  "Backcontact_thickness": "Null",
  "Beckcontact_deposition_method": "Thermal evaporation",
  "Backcontact_deposition_atmosphere_pressure": "Null",
  "Encapsulation_method": "Null",
  "Encapsulation_atmosphere": "Air",
  "JV_measured_device_matching": "True",
  "JV_measured_reverse_scan_Voc": "0.96 V",
  "JV_measured_reverse_scan_Jsc": "4.14 mA/cm2",
  "JV_measured_reverse_scan_FF": "70%",
  "JV_measured_reverse_scan_PCE": "2.81%",
  "JV_measured_forward_scan_Voc": "0.96 V",
  "JV_measured_forward_scan_Jsc": "4.05 mA/cm2",
  "JV_measured_forward_scan_FF": "69%",
  "JV_measured_forward_scan_PCE": "2.71%",
  "JV_measured_light_spectra": "AM 1.5G",
  "JV_measured_light_spectra_intensity": "1 sun",
  "JV_measured_scan_speed": "Null",
  "JV_measured_scan_delay_time": "Null",
  "JV_certified_PCE": "Null",
  "Stabilized_measured_PCE": "Null",
  "Stabilized_certified_PCE": "Null",
  "Stability_test_device_matching": "True",
  "Stability_test_temperature": "Null",
  "Stability_test_atmosphere": "Air",
  "Stability_test_light_spectra": "AM 1.5G",
  "Stability_test_light_intensity": "1 sun",
  "Stability_test_relative_humidity": "Null",
  "Stability_PCE_after_time": "15 days",
  "Stability_PCE_after_time_value": "93%"
}

File: dataset/2021-2025/10.1021_jacs.0c12739/Device_BestPCE_gpt4o_mini_zero_shot_10.1021_jacs.0c12739.json
{
  "Ref_DOI": "10.1021/jacs.0c12739",
  "Ref_journal": "J. Am. Chem. Soc.",
  "Ref_publication_year": "2021",
  "Ref_title": "Single-Layered MXene Nanosheets Doping TiO2 for Efficient and Stable Double Perovskite Solar Cells",
  "Cell_architecture": "Planar",
  "Cell_stack_sequence": "FTO/Ti3C2Tx@TiO2/Cs2AgBiBr6/Spiro-OMeTAD/MoO3/Ag",
  "Cell_area_measured": "0.09 cm2",
  "ETL_thickness": "Not specified",
  "ETL_stack_sequence": "Ti3C2Tx@TiO2",
  "ETL_additive_compound": "MXene nanosheets",
  "ETL_additive_concentration": "0.2 wt‰",
  "ETL_deposition_method": "Slowly dropping into TiCl4 solution",
  "ETL_deposition_solution_concentration": "Not specified",
  "ETL_deposition_solvents_compound": "Not specified",
  "ETL_deposition_synthesis_atmosphere": "Air",
  "ETL_deposition_synthesis_atmosphere_pressure": "Not specified",
  "ETL_deposition_synthesis_atmosphere_relative_humidity": "Not specified",
  "ETL_deposition_spin_coating_speed": "Not specified",
  "ETL_deposition_spin_coating_time": "Not specified",
  "ETL_deposition_thermal_annealing_temperature": "100 °C",
  "ETL_deposition_thermal_annealing_time": "8 h",
  "Perovskite_dimension": "Not specified",
  "Perovskite_thickness": "200 nm",
  "Perovskite_composition_long_form": "Cs2AgBiBr6",
  "Perovskite_additive_compound": "Not specified",
  "Perovskite_additive_concentration": "Not specified",
  "Perovskite_bandgap": "2.05 - 2.3 eV",
  "Perovskite_deposition_method": "One-step spin-coating",
  "Perovskite_deposition_sequential_spin_coating": "Not specified",
  "Perovskite_deposition_spin_coating_antisolvent": "Not specified",
  "Perovskite_deposition_reaction_solutions_compounds": "CsBr, BiBr3, AgBr",
  "Perovskite_deposition_reaction_solutions_concentrations": "CsBr: 213 mg, BiBr3: 225 mg, AgBr: 94 mg",
  "Perovskite_deposition_final_solutions_concentration_before_deposition": "0.5 M",
  "Perovskite_deposition_solvents_compound": "47% HBr",
  "Perovskite_deposition_solvents_mixing_ratio": "Not specified",
  "Perovskite_deposition_synthesis_atmosphere": "Not specified",
  "Perovskite_deposition_synthesis_atmosphere_pressure": "Not specified",
  "Perovskite_deposition_synthesis_atmosphere_relative_humidity": "Not specified",
  "Perovskite_deposition_spin_coating_speed": "5000 rpm",
  "Perovskite_deposition_spin_coating_time": "1 min",
  "Perovskite_deposition_thermal_annealing_atmosphere": "Air",
  "Perovskite_deposition_thermal_annealing_temperature": "280 °C",
  "Perovskite_deposition_thermal_annealing_time": "5 min",
  "Perovskite_surface_treatment_material": "Not specified",
  "Perovskite_surface_treatment_method": "Not specified",
  "Perovskite_surface_treatment_solution_concentration": "Not specified",
  "Perovskite_surface_treatment_solvents_compound": "Not specified",
  "Perovskite_surface_treatment_synthesis_atmosphere": "Not specified",
  "Perovskite_surface_treatment_synthesis_atmosphere_pressure": "Not specified",
  "Perovskite_surface_treatment_synthesis_atmosphere_relative_humidity": "Not specified",
  "Perovskite_surface_treatment_deposition_spin_coating_speed": "Not specified",
  "Perovskite_surface_treatment_deposition_spin_coating_time": "Not specified",
  "Perovskite_surface_treatment_deposition_thermal_annealing_temperature": "Not specified",
  "Perovskite_surface_treatment_deposition_thermal_annealing_time": "Not specified",
  "HTL_thickness": "Not specified",
  "HTL_stack_sequence": "Not specified",
  "HTL_additive_compound": "Not specified",
  "HTL_additive_concentration": "Not specified",
  "HTL_deposition_method": "Not specified",
  "HTL_deposition_solution_concentration": "Not specified",
  "HTL_deposition_solvents_compound": "Not specified",
  "HTL_deposition_synthesis_atmosphere": "Not specified",
  "HTL_deposition_synthesis_atmosphere_pressure": "Not specified",
  "HTL_deposition_synthesis_atmosphere_relative_humidity": "Not specified",
  "HTL_deposition_spin_coating_speed": "Not specified",
  "HTL_deposition_spin_coating_time": "Not specified",
  "HTL_deposition_thermal_annealing_temperature": "Not specified",
  "HTL_deposition_thermal_annealing_time": "Not specified",
  "Backcontact_thickness": "Not specified",
  "Beckcontact_deposition_method": "Not specified",
  "Backcontact_deposition_atmosphere_pressure": "Not specified",
  "Encapsulation_method": "Not specified",
  "Encapsulation_atmosphere": "Not specified",
  "JV_measured_device_matching": "Not specified",
  "JV_measured_reverse_scan_Voc": "0.96 V",
  "JV_measured_reverse_scan_Jsc": "4.14 mA/cm2",
  "JV_measured_reverse_scan_FF": "70%",
  "JV_measured_reverse_scan_PCE": "2.81%",
  "JV_measured_forward_scan_Voc": "0.96 V",
  "JV_measured_forward_scan_Jsc": "4.05 mA/cm2",
  "JV_measured_forward_scan_FF": "69%",
  "JV_measured_forward_scan_PCE": "2.71%",
  "JV_measured_light_spectra": "Not specified",
  "JV_measured_light_spectra_intensity": "Not specified",
  "JV_measured_scan_speed": "Not specified",
  "JV_measured_scan_delay_time": "Not specified",
  "JV_certified_PCE": "Not specified",
  "Stabilized_measured_PCE": "Not specified",
  "Stabilized_certified_PCE": "Not specified",
  "Stability_test_device_matching": "Not specified",
  "Stability_test_temperature": "Not specified",
  "Stability_test_atmosphere": "Not specified",
  "Stability_test_light_spectra": "Not specified",
  "Stability_test_light_intensity": "Not specified",
  "Stability_test_relative_humidity": "Not specified",
  "Stability_PCE_after_time": "15 days",
  "Stability_PCE_after_time_value": "93%"
}

File: dataset/2021-2025/10.1021_jacs.0c12739/Device_BestPCE_grok_10.1021_jacs.0c12739.json
{
  "Ref_DOI": "10.1021/jacs.0c12739",
  "Ref_journal": "Journal of the American Chemical Society",
  "Ref_publication_year": "2021",
  "Ref_title": "Single-Layered MXene Nanosheets Doping TiO2 for Efficient and Stable Double Perovskite Solar Cells",
  "Cell_architecture": "NIP",
  "Cell_stack_sequence": "FTO/Ti3C2Tx@TiO2/Cs2AgBiBr6/Spiro-OMeTAD/MoO3/Ag",
  "Cell_area_measured": "0.09 cm2",
  "ETL_thickness": "Null",
  "ETL_stack_sequence": "Ti3C2Tx@TiO2",
  "ETL_additive_compound": "MXene nanosheets",
  "ETL_additive_concentration": "0.2 wt‰",
  "ETL_deposition_method": "Chemical bath deposition",
  "ETL_deposition_solution_concentration": "Null",
  "ETL_deposition_solvents_compound": "Water",
  "ETL_deposition_synthesis_atmosphere": "Air",
  "ETL_deposition_synthesis_atmosphere_pressure": "1 atm",
  "ETL_deposition_synthesis_atmosphere_relative_humidity": "Null",
  "ETL_deposition_spin_coating_speed": "Null",
  "ETL_deposition_spin_coating_time": "Null",
  "ETL_deposition_thermal_annealing_temperature": "100 °C",
  "ETL_deposition_thermal_annealing_time": "480 min",
  "Perovskite_dimension": "3D",
  "Perovskite_thickness": "200 nm",
  "Perovskite_composition_long_form": "Cs2AgBiBr6",
  "Perovskite_additive_compound": "Null",
  "Perovskite_additive_concentration": "Null",
  "Perovskite_bandgap": "2.05-2.3 eV",
  "Perovskite_deposition_method": "Spin-coating",
  "Perovskite_deposition_sequential_spin_coating": "False",
  "Perovskite_deposition_spin_coating_antisolvent": "Null",
  "Perovskite_deposition_reaction_solutions_compounds": "CsBr;BiBr3;AgBr",
  "Perovskite_deposition_reaction_solutions_concentrations": "Null;Null;Null",
  "Perovskite_deposition_final_solutions_concentration_before_deposition": "0.5 M",
  "Perovskite_deposition_solvents_compound": "Dimethyl sulfoxide",
  "Perovskite_deposition_solvents_mixing_ratio": "Null",
  "Perovskite_deposition_synthesis_atmosphere": "Air",
  "Perovskite_deposition_synthesis_atmosphere_pressure": "1 atm",
  "Perovskite_deposition_synthesis_atmosphere_relative_humidity": "Null",
  "Perovskite_deposition_spin_coating_speed": "5000 rpm",
  "Perovskite_deposition_spin_coating_time": "60 s",
  "Perovskite_deposition_thermal_annealing_atmosphere": "Air",
  "Perovskite_deposition_thermal_annealing_temperature": "280 °C",
  "Perovskite_deposition_thermal_annealing_time": "5 min",
  "Perovskite_surface_treatment_material": "Null",
  "Perovskite_surface_treatment_method": "Null",
  "Perovskite_surface_treatment_solution_concentration": "Null",
  "Perovskite_surface_treatment_solvents_compound": "Null",
  "Perovskite_surface_treatment_synthesis_atmosphere": "Null",
  "Perovskite_surface_treatment_synthesis_atmosphere_pressure": "Null",
  "Perovskite_surface_treatment_synthesis_atmosphere_relative_humidity": "Null",
  "Perovskite_surface_treatment_deposition_spin_coating_speed": "Null",
  "Perovskite_surface_treatment_deposition_spin_coating_time": "Null",
  "Perovskite_surface_treatment_deposition_thermal_annealing_temperature": "Null",
  "Perovskite_surface_treatment_deposition_thermal_annealing_time": "Null",
  "HTL_thickness": "Null/10 nm",
  "HTL_stack_sequence": "Spiro-OMeTAD/MoO3",
  "HTL_additive_compound": "Li-TFSI;TBP",
  "HTL_additive_concentration": "1.81 M;Null",
  "HTL_deposition_method": "Spin-coating/Shadow mask deposition",
  "HTL_deposition_solution_concentration": "0.074 M/Null",
  "HTL_deposition_solvents_compound": "Chlorobenzene/Null",
  "HTL_deposition_synthesis_atmosphere": "Air/Null",
  "HTL_deposition_synthesis_atmosphere_pressure": "1 atm/Null",
  "HTL_deposition_synthesis_atmosphere_relative_humidity": "Null/Null",
  "HTL_deposition_spin_coating_speed": "5000 rpm/Null",
  "HTL_deposition_spin_coating_time": "60 s/Null",
  "HTL_deposition_thermal_annealing_temperature": "Null/Null",
  "HTL_deposition_thermal_annealing_time": "Null/Null",
  "Backcontact_thickness": "100 nm",
  "Beckcontact_deposition_method": "Shadow mask deposition",
  "Backcontact_deposition_atmosphere_pressure": "Null",
  "Encapsulation_method": "None",
  "Encapsulation_atmosphere": "Null",
  "JV_measured_device_matching": "True",
  "JV_measured_reverse_scan_Voc": "0.96 V",
  "JV_measured_reverse_scan_Jsc": "4.14 mA/cm2",
  "JV_measured_reverse_scan_FF": "70 %",
  "JV_measured_reverse_scan_PCE": "2.81 %",
  "JV_measured_forward_scan_Voc": "0.96 V",
  "JV_measured_forward_scan_Jsc": "4.05 mA/cm2",
  "JV_measured_forward_scan_FF": "69 %",
  "JV_measured_forward_scan_PCE": "2.71 %",
  "JV_measured_light_spectra": "AM1.5G",
  "JV_measured_light_spectra_intensity": "100 mW/cm2",
  "JV_measured_scan_speed": "Null",
  "JV_measured_scan_delay_time": "Null",
  "JV_certified_PCE": "Null",
  "Stabilized_measured_PCE": "Null",
  "Stabilized_certified_PCE": "Null",
  "Stability_test_device_matching": "True",
  "Stability_test_temperature": "Null",
  "Stability_test_atmosphere": "Air",
  "Stability_test_light_spectra": "AM1.5G",
  "Stability_test_light_intensity": "100 mW/cm2",
  "Stability_test_relative_humidity": "≤10 %",
  "Stability_PCE_after_time": "15 days",
  "Stability_PCE_after_time_value": "93 % of initial PCE"
}

File: dataset/2021-2025/10.1021_jacs.0c12739/Device_BestPCE_o3_10.1021_jacs.0c12739.json
{
  "Ref_DOI": "10.1021/jacs.0c12739",
  "Ref_journal": "Journal of the American Chemical Society",
  "Ref_publication_year": "2021",
  "Ref_title": "Single-Layered MXene Nanosheets Doping TiO2 for Efficient and Stable Double Perovskite Solar Cells",
  "Cell_architecture": "NIP",
  "Cell_stack_sequence": "FTO/Ti3C2Tx@TiO2/Cs2AgBiBr6/Spiro-OMeTAD/MoO3/Ag",
  "Cell_area_measured": "0.09 cm2",
  "ETL_thickness": "Null",
  "ETL_stack_sequence": "Ti3C2Tx@TiO2",
  "ETL_additive_compound": "Ti3C2Tx MXene",
  "ETL_additive_concentration": "0.2 wt‰",
  "ETL_deposition_method": "Chemical bath deposition",
  "ETL_deposition_solution_concentration": "Null",
  "ETL_deposition_solvents_compound": "Water",
  "ETL_deposition_synthesis_atmosphere": "Air",
  "ETL_deposition_synthesis_atmosphere_pressure": "1 atm",
  "ETL_deposition_synthesis_atmosphere_relative_humidity": "Null",
  "ETL_deposition_spin_coating_speed": "Null",
  "ETL_deposition_spin_coating_time": "Null",
  "ETL_deposition_thermal_annealing_temperature": "100 °C",
  "ETL_deposition_thermal_annealing_time": "480 min",
  "Perovskite_dimension": "3D",
  "Perovskite_thickness": "200 nm",
  "Perovskite_composition_long_form": "Cs2AgBiBr6",
  "Perovskite_additive_compound": "Null",
  "Perovskite_additive_concentration": "Null",
  "Perovskite_bandgap": "Null",
  "Perovskite_deposition_method": "Spin-coating",
  "Perovskite_deposition_sequential_spin_coating": "False",
  "Perovskite_deposition_spin_coating_antisolvent": "Null",
  "Perovskite_deposition_reaction_solutions_compounds": "Cs2AgBiBr6",
  "Perovskite_deposition_reaction_solutions_concentrations": "0.5 M",
  "Perovskite_deposition_final_solutions_concentration_before_deposition": "0.5 M",
  "Perovskite_deposition_solvents_compound": "Dimethyl sulfoxide",
  "Perovskite_deposition_solvents_mixing_ratio": "Null",
  "Perovskite_deposition_synthesis_atmosphere": "Air",
  "Perovskite_deposition_synthesis_atmosphere_pressure": "1 atm",
  "Perovskite_deposition_synthesis_atmosphere_relative_humidity": "Null",
  "Perovskite_deposition_spin_coating_speed": "5000 rpm",
  "Perovskite_deposition_spin_coating_time": "60 s",
  "Perovskite_deposition_thermal_annealing_atmosphere": "Air",
  "Perovskite_deposition_thermal_annealing_temperature": "280 °C",
  "Perovskite_deposition_thermal_annealing_time": "5 min",
  "Perovskite_surface_treatment_material": "Null",
  "Perovskite_surface_treatment_method": "Null",
  "Perovskite_surface_treatment_solution_concentration": "Null",
  "Perovskite_surface_treatment_solvents_compound": "Null",
  "Perovskite_surface_treatment_synthesis_atmosphere": "Null",
  "Perovskite_surface_treatment_synthesis_atmosphere_pressure": "Null",
  "Perovskite_surface_treatment_synthesis_atmosphere_relative_humidity": "Null",
  "Perovskite_surface_treatment_deposition_spin_coating_speed": "Null",
  "Perovskite_surface_treatment_deposition_spin_coating_time": "Null",
  "Perovskite_surface_treatment_deposition_thermal_annealing_temperature": "Null",
  "Perovskite_surface_treatment_deposition_thermal_annealing_time": "Null",
  "HTL_thickness": "Null",
  "HTL_stack_sequence": "Spiro-OMeTAD",
  "HTL_additive_compound": "Li-TFSI; TBP",
  "HTL_additive_concentration": "1.81 M; Null",
  "HTL_deposition_method": "Spin-coating",
  "HTL_deposition_solution_concentration": "0.074 M",
  "HTL_deposition_solvents_compound": "Chlorobenzene",
  "HTL_deposition_synthesis_atmosphere": "Air",
  "HTL_deposition_synthesis_atmosphere_pressure": "1 atm",
  "HTL_deposition_synthesis_atmosphere_relative_humidity": "Null",
  "HTL_deposition_spin_coating_speed": "5000 rpm",
  "HTL_deposition_spin_coating_time": "60 s",
  "HTL_deposition_thermal_annealing_temperature": "Null",
  "HTL_deposition_thermal_annealing_time": "Null",
  "Backcontact_thickness": "10 nm/100 nm",
  "Beckcontact_deposition_method": "Thermal evaporation",
  "Backcontact_deposition_atmosphere_pressure": "Null",
  "Encapsulation_method": "Null",
  "Encapsulation_atmosphere": "Null",
  "JV_measured_device_matching": "True",
  "JV_measured_reverse_scan_Voc": "0.96 V",
  "JV_measured_reverse_scan_Jsc": "4.14 mA/cm2",
  "JV_measured_reverse_scan_FF": "70 %",
  "JV_measured_reverse_scan_PCE": "2.81 %",
  "JV_measured_forward_scan_Voc": "0.96 V",
  "JV_measured_forward_scan_Jsc": "4.05 mA/cm2",
  "JV_measured_forward_scan_FF": "69 %",
  "JV_measured_forward_scan_PCE": "2.71 %",
  "JV_measured_light_spectra": "AM1.5G",
  "JV_measured_light_spectra_intensity": "100 mW/cm2",
  "JV_measured_scan_speed": "Null",
  "JV_measured_scan_delay_time": "Null",
  "JV_certified_PCE": "Null",
  "Stabilized_measured_PCE": "Null",
  "Stabilized_certified_PCE": "Null",
  "Stability_test_device_matching": "True",
  "Stability_test_temperature": "Null",
  "Stability_test_atmosphere": "Air",
  "Stability_test_light_spectra": "AM1.5G",
  "Stability_test_light_intensity": "100 mW/cm2",
  "Stability_test_relative_humidity": "≤10 %",
  "Stability_PCE_after_time": "15 days",
  "Stability_PCE_after_time_value": "93 %"
}

File: dataset/2021-2025/10.1021_jacs.0c12739/Device_BestPCE_o4_mini_10.1021_jacs.0c12739.json
{
  "Ref_DOI": "10.1021/jacs.0c12739",
  "Ref_journal": "J. Am. Chem. Soc.",
  "Ref_publication_year": "2021",
  "Ref_title": "Single-Layered MXene Nanosheets Doping TiO2 for Efficient and Stable Double Perovskite Solar Cells",
  "Cell_architecture": "NIP",
  "Cell_stack_sequence": "FTO/Ti3C2Tx@TiO2/Cs2AgBiBr6/Spiro-OMeTAD/MoO3/Ag",
  "Cell_area_measured": "0.09 cm2",
  "ETL_thickness": "Null",
  "ETL_stack_sequence": "Ti3C2Tx@TiO2",
  "ETL_additive_compound": "Ti3C2Tx MXene nanosheets",
  "ETL_additive_concentration": "0.2 wt‰",
  "ETL_deposition_method": "Chemical bath deposition",
  "ETL_deposition_solution_concentration": "Null",
  "ETL_deposition_solvents_compound": "Water",
  "ETL_deposition_synthesis_atmosphere": "Air",
  "ETL_deposition_synthesis_atmosphere_pressure": "1 atm",
  "ETL_deposition_synthesis_atmosphere_relative_humidity": "Null",
  "ETL_deposition_spin_coating_speed": "Null",
  "ETL_deposition_spin_coating_time": "Null",
  "ETL_deposition_thermal_annealing_temperature": "100 °C",
  "ETL_deposition_thermal_annealing_time": "480 min",
  "Perovskite_dimension": "3D",
  "Perovskite_thickness": "200 nm",
  "Perovskite_composition_long_form": "Cs2AgBiBr6",
  "Perovskite_additive_compound": "Null",
  "Perovskite_additive_concentration": "Null",
  "Perovskite_bandgap": "2.05–2.3 eV",
  "Perovskite_deposition_method": "Spin-coating",
  "Perovskite_deposition_sequential_spin_coating": "False",
  "Perovskite_deposition_spin_coating_antisolvent": "Null",
  "Perovskite_deposition_reaction_solutions_compounds": "Cs2AgBiBr6",
  "Perovskite_deposition_reaction_solutions_concentrations": "0.5 M",
  "Perovskite_deposition_final_solutions_concentration_before_deposition": "0.5 M",
  "Perovskite_deposition_solvents_compound": "DMSO",
  "Perovskite_deposition_solvents_mixing_ratio": "Null",
  "Perovskite_deposition_synthesis_atmosphere": "Air",
  "Perovskite_deposition_synthesis_atmosphere_pressure": "1 atm",
  "Perovskite_deposition_synthesis_atmosphere_relative_humidity": "Null",
  "Perovskite_deposition_spin_coating_speed": "5000 rpm",
  "Perovskite_deposition_spin_coating_time": "60 s",
  "Perovskite_deposition_thermal_annealing_atmosphere": "Air",
  "Perovskite_deposition_thermal_annealing_temperature": "280 °C",
  "Perovskite_deposition_thermal_annealing_time": "5 min",
  "Perovskite_surface_treatment_material": "Null",
  "Perovskite_surface_treatment_method": "Null",
  "Perovskite_surface_treatment_solution_concentration": "Null",
  "Perovskite_surface_treatment_solvents_compound": "Null",
  "Perovskite_surface_treatment_synthesis_atmosphere": "Null",
  "Perovskite_surface_treatment_synthesis_atmosphere_pressure": "Null",
  "Perovskite_surface_treatment_synthesis_atmosphere_relative_humidity": "Null",
  "Perovskite_surface_treatment_deposition_spin_coating_speed": "Null",
  "Perovskite_surface_treatment_deposition_spin_coating_time": "Null",
  "Perovskite_surface_treatment_deposition_thermal_annealing_temperature": "Null",
  "Perovskite_surface_treatment_deposition_thermal_annealing_time": "Null",
  "HTL_thickness": "Null",
  "HTL_stack_sequence": "Spiro-OMeTAD",
  "HTL_additive_compound": "Li-TFSI; TBP",
  "HTL_additive_concentration": "1.81 M; Null",
  "HTL_deposition_method": "Spin-coating",
  "HTL_deposition_solution_concentration": "0.074 M",
  "HTL_deposition_solvents_compound": "Chlorobenzene",
  "HTL_deposition_synthesis_atmosphere": "Air",
  "HTL_deposition_synthesis_atmosphere_pressure": "1 atm",
  "HTL_deposition_synthesis_atmosphere_relative_humidity": "Null",
  "HTL_deposition_spin_coating_speed": "5000 rpm",
  "HTL_deposition_spin_coating_time": "60 s",
  "HTL_deposition_thermal_annealing_temperature": "Null",
  "HTL_deposition_thermal_annealing_time": "Null",
  "Backcontact_thickness": "10 nm/100 nm",
  "Beckcontact_deposition_method": "Thermal evaporation",
  "Backcontact_deposition_atmosphere_pressure": "Null",
  "Encapsulation_method": "Null",
  "Encapsulation_atmosphere": "Null",
  "JV_measured_device_matching": "True",
  "JV_measured_reverse_scan_Voc": "0.96 V",
  "JV_measured_reverse_scan_Jsc": "4.14 mA/cm2",
  "JV_measured_reverse_scan_FF": "70%",
  "JV_measured_reverse_scan_PCE": "2.81%",
  "JV_measured_forward_scan_Voc": "0.96 V",
  "JV_measured_forward_scan_Jsc": "4.05 mA/cm2",
  "JV_measured_forward_scan_FF": "69%",
  "JV_measured_forward_scan_PCE": "2.71%",
  "JV_measured_light_spectra": "AM1.5G",
  "JV_measured_light_spectra_intensity": "100 mW/cm2",
  "JV_measured_scan_speed": "Null",
  "JV_measured_scan_delay_time": "Null",
  "JV_certified_PCE": "Null",
  "Stabilized_measured_PCE": "Null",
  "Stabilized_certified_PCE": "Null",
  "Stability_test_device_matching": "True",
  "Stability_test_temperature": "Null",
  "Stability_test_atmosphere": "Ambient air",
  "Stability_test_light_spectra": "Null",
  "Stability_test_light_intensity": "Null",
  "Stability_test_relative_humidity": "Null",
  "Stability_PCE_after_time": "15 days",
  "Stability_PCE_after_time_value": "93%"
}

File: dataset/2021-2025/10.1021_jacs.0c12786/Device_BestPCE_10.1021_jacs.0c12786.json
{
    "Ref_DOI": "10.1021/jacs.0c12786",
    "Ref_journal": "Journal of the American Chemical Society",
    "Ref_publication_year": "2021",
    "Ref_title": "Chlorophyll Derivative-Sensitized TiO2 Electron Transport Layer for Record Efficiency of Cs2AgBiBr6 Double Perovskite Solar Cells",
    "Cell_architecture": "NIP",
    "Cell_stack_sequence": "FTO/c-TiO2/m-TiO2/Cs2AgBiBr6/Spiro-OMeTAD/Ag",
    "Cell_area_measured": "0.04 cm2",
    "ETL_thickness": "40 nm/Null",
    "ETL_stack_sequence": "c-TiO2/m-TiO2",
    "ETL_additive_compound": "C-Chl",
    "ETL_additive_concentration": "0.1 mg/mL",
    "ETL_deposition_method": "Spin-coating/Spin-coating",
    "ETL_deposition_solution_concentration": "Null",
    "ETL_deposition_solvents_compound": "Ethanol/Ethanol",
    "ETL_deposition_synthesis_atmosphere": "Air",
    "ETL_deposition_synthesis_atmosphere_pressure": "1 atm",
    "ETL_deposition_synthesis_atmosphere_relative_humidity": "Null",
    "ETL_deposition_spin_coating_speed": "4000 rpm/2000 rpm",
    "ETL_deposition_spin_coating_time": "30 s/30 s",
    "ETL_deposition_thermal_annealing_temperature": "200 °C/500 °C",
    "ETL_deposition_thermal_annealing_time": "30 min/30 min",
    "Perovskite_dimension": "3D",
    "Perovskite_thickness": "Null",
    "Perovskite_composition_long_form": "Cs2AgBiBr6",
    "Perovskite_additive_compound": "Null",
    "Perovskite_additive_concentration": "Null",
    "Perovskite_bandgap": "2.09 eV",
    "Perovskite_deposition_method": "Spin-coating",
    "Perovskite_deposition_sequential_spin_coating": "False",
    "Perovskite_deposition_spin_coating_antisolvent": "Null",
    "Perovskite_deposition_reaction_solutions_compounds": "CsBr;AgBr;BiBr3",
    "Perovskite_deposition_reaction_solutions_concentrations": "1 mmol;0.5 mmol;0.5 mmol",
    "Perovskite_deposition_final_solutions_concentration_before_deposition": "Null",
    "Perovskite_deposition_solvents_compound": "DMSO",
    "Perovskite_deposition_solvents_mixing_ratio": "Null",
    "Perovskite_deposition_synthesis_atmosphere": "Air",
    "Perovskite_deposition_synthesis_atmosphere_pressure": "1 atm",
    "Perovskite_deposition_synthesis_atmosphere_relative_humidity": "Null",
    "Perovskite_deposition_spin_coating_speed": "2000 rpm",
    "Perovskite_deposition_spin_coating_time": "60 s",
    "Perovskite_deposition_thermal_annealing_atmosphere": "Air",
    "Perovskite_deposition_thermal_annealing_temperature": "280 °C",
    "Perovskite_deposition_thermal_annealing_time": "10 min",
    "Perovskite_surface_treatment_material": "Null",
    "Perovskite_surface_treatment_method": "Null",
    "Perovskite_surface_treatment_solution_concentration": "Null",
    "Perovskite_surface_treatment_solvents_compound": "Null",
    "Perovskite_surface_treatment_synthesis_atmosphere": "Null",
    "Perovskite_surface_treatment_synthesis_atmosphere_pressure": "Null",
    "Perovskite_surface_treatment_synthesis_atmosphere_relative_humidity": "Null",
    "Perovskite_surface_treatment_deposition_spin_coating_speed": "Null",
    "Perovskite_surface_treatment_deposition_spin_coating_time": "Null",
    "Perovskite_surface_treatment_deposition_thermal_annealing_temperature": "Null",
    "Perovskite_surface_treatment_deposition_thermal_annealing_time": "Null",
    "HTL_thickness": "80 nm",
    "HTL_stack_sequence": "Spiro-OMeTAD",
    "HTL_additive_compound": "Li-TFSI;TBP",
    "HTL_additive_concentration": "510 mg/mL;Null",
    "HTL_deposition_method": "Spin-coating",
    "HTL_deposition_solution_concentration": "80 mg/mL",
    "HTL_deposition_solvents_compound": "Chlorobenzene",
    "HTL_deposition_synthesis_atmosphere": "Air",
    "HTL_deposition_synthesis_atmosphere_pressure": "1 atm",
    "HTL_deposition_synthesis_atmosphere_relative_humidity": "Null",
    "HTL_deposition_spin_coating_speed": "Null",
    "HTL_deposition_spin_coating_time": "Null",
    "HTL_deposition_thermal_annealing_temperature": "Null",
    "HTL_deposition_thermal_annealing_time": "Null",
    "Backcontact_thickness": "45 nm",
    "Beckcontact_deposition_method": "Thermal evaporation",
    "Backcontact_deposition_atmosphere_pressure": "Null",
    "Encapsulation_method": "Null",
    "Encapsulation_atmosphere": "Null",
    "JV_measured_device_matching": "True",
    "JV_measured_reverse_scan_Voc": "1.04 V",
    "JV_measured_reverse_scan_Jsc": "4.09 mA/cm2",
    "JV_measured_reverse_scan_FF": "73.12 %",
    "JV_measured_reverse_scan_PCE": "3.11 %",
    "JV_measured_forward_scan_Voc": "1.01 V",
    "JV_measured_forward_scan_Jsc": "4.08 mA/cm2",
    "JV_measured_forward_scan_FF": "70.92 %",
    "JV_measured_forward_scan_PCE": "2.92 %",
    "JV_measured_light_spectra": "AM1.5G",
    "JV_measured_light_spectra_intensity": "100 mW/cm2",
    "JV_measured_scan_speed": "Null",
    "JV_measured_scan_delay_time": "Null",
    "JV_certified_PCE": "Null",
    "Stabilized_measured_PCE": "Null",
    "Stabilized_certified_PCE": "Null",
    "Stability_test_device_matching": "True",
    "Stability_test_temperature": "25 °C",
    "Stability_test_atmosphere": "Air",
    "Stability_test_light_spectra": "AM1.5G",
    "Stability_test_light_intensity": "100 mW/cm2",
    "Stability_test_relative_humidity": "Null",
    "Stability_PCE_after_time": "720 hours",
    "Stability_PCE_after_time_value": "90 %"
}

File: dataset/2021-2025/10.1021_jacs.0c12786/Device_BestPCE_Gemini_1.5_pro_10.1021_jacs.0c12786.json
{
  "Ref_DOI": "10.1021/jacs.0c12786",
  "Ref_journal": "Journal of the American Chemical Society",
  "Ref_publication_year": "2021",
  "Ref_title": "Chlorophyll Derivative-Sensitized TiO2 Electron Transport Layer for Record Efficiency of Cs2AgBiBr6 Double Perovskite Solar Cells",
  "Cell_architecture": "NIP",
  "Cell_stack_sequence": "FTO/c-TiO2/m-TiO2/C-Chl/Cs2AgBiBr6/Spiro-OMeTAD/Ag",
  "Cell_area_measured": "0.04 cm2",
  "ETL_thickness": "40/430 nm",
  "ETL_stack_sequence": "c-TiO2/m-TiO2/C-Chl",
  "ETL_additive_compound": null,
  "ETL_additive_concentration": null,
  "ETL_deposition_method": "Spin-coating/Spin-coating/Dipping",
  "ETL_deposition_solution_concentration": "10 vol%/0.39 g/mL/0.1 mg/mL",
  "ETL_deposition_solvents_compound": "Ethanol/Ethanol/Ethanol",
  "ETL_deposition_synthesis_atmosphere": "Air/Air/Air",
  "ETL_deposition_synthesis_atmosphere_pressure": "1 atm/1 atm/1 atm",
  "ETL_deposition_synthesis_atmosphere_relative_humidity": null,
  "ETL_deposition_spin_coating_speed": "4000 rpm/2000 rpm/Null",
  "ETL_deposition_spin_coating_time": "30 s/30 s/Null",
  "ETL_deposition_thermal_annealing_temperature": "200 °C/500 °C/Null",
  "ETL_deposition_thermal_annealing_time": "30 min/30 min/Null",
  "Perovskite_dimension": "3D",
  "Perovskite_thickness": "430 nm",
  "Perovskite_composition_long_form": "Cs2AgBiBr6",
  "Perovskite_additive_compound": null,
  "Perovskite_additive_concentration": null,
  "Perovskite_bandgap": "2.09 eV",
  "Perovskite_deposition_method": "Spin-coating",
  "Perovskite_deposition_sequential_spin_coating": false,
  "Perovskite_deposition_spin_coating_antisolvent": null,
  "Perovskite_deposition_reaction_solutions_compounds": "CsBr;AgBr;BiBr3",
  "Perovskite_deposition_reaction_solutions_concentrations": "1 mmol/mL;0.5 mmol/mL;0.5 mmol/mL",
  "Perovskite_deposition_final_solutions_concentration_before_deposition": null,
  "Perovskite_deposition_solvents_compound": "DMSO",
  "Perovskite_deposition_solvents_mixing_ratio": null,
  "Perovskite_deposition_synthesis_atmosphere": "Air",
  "Perovskite_deposition_synthesis_atmosphere_pressure": "1 atm",
  "Perovskite_deposition_synthesis_atmosphere_relative_humidity": null,
  "Perovskite_deposition_spin_coating_speed": "2000 rpm",
  "Perovskite_deposition_spin_coating_time": "60 s",
  "Perovskite_deposition_thermal_annealing_atmosphere": "Air",
  "Perovskite_deposition_thermal_annealing_temperature": "280 °C",
  "Perovskite_deposition_thermal_annealing_time": "10 min",
  "Perovskite_surface_treatment_material": null,
  "Perovskite_surface_treatment_method": null,
  "Perovskite_surface_treatment_solution_concentration": null,
  "Perovskite_surface_treatment_solvents_compound": null,
  "Perovskite_surface_treatment_synthesis_atmosphere": null,
  "Perovskite_surface_treatment_synthesis_atmosphere_pressure": null,
  "Perovskite_surface_treatment_synthesis_atmosphere_relative_humidity": null,
  "Perovskite_surface_treatment_deposition_spin_coating_speed": null,
  "Perovskite_surface_treatment_deposition_spin_coating_time": null,
  "Perovskite_surface_treatment_deposition_thermal_annealing_temperature": null,
  "Perovskite_surface_treatment_deposition_thermal_annealing_time": null,
  "HTL_thickness": "80 nm",
  "HTL_stack_sequence": "Spiro-OMeTAD",
  "HTL_additive_compound": "Li-TFSI;TBP",
  "HTL_additive_concentration": "510 mg/mL;10.5 μL/mL",
  "HTL_deposition_method": "Spin-coating",
  "HTL_deposition_solution_concentration": "80 mg/mL",
  "HTL_deposition_solvents_compound": "Chlorobenzene",
  "HTL_deposition_synthesis_atmosphere": "Air",
  "HTL_deposition_synthesis_atmosphere_pressure": "1 atm",
  "HTL_deposition_synthesis_atmosphere_relative_humidity": null,
  "HTL_deposition_spin_coating_speed": null,
  "HTL_deposition_spin_coating_time": null,
  "HTL_deposition_thermal_annealing_temperature": null,
  "HTL_deposition_thermal_annealing_time": null,
  "Backcontact_thickness": "45 nm",
  "Beckcontact_deposition_method": "Thermal evaporation",
  "Backcontact_deposition_atmosphere_pressure": null,
  "Encapsulation_method": null,
  "Encapsulation_atmosphere": null,
  "JV_measured_device_matching": true,
  "JV_measured_reverse_scan_Voc": "1.04 V",
  "JV_measured_reverse_scan_Jsc": "4.09 mA/cm2",
  "JV_measured_reverse_scan_FF": "73.12 %",
  "JV_measured_reverse_scan_PCE": "3.11 %",
  "JV_measured_forward_scan_Voc": "1.01 V",
  "JV_measured_forward_scan_Jsc": "4.08 mA/cm2",
  "JV_measured_forward_scan_FF": "70.92 %",
  "JV_measured_forward_scan_PCE": "2.92 %",
  "JV_measured_light_spectra": "AM 1.5G",
  "JV_measured_light_spectra_intensity": "100 mW/cm2",
  "JV_measured_scan_speed": null,
  "JV_measured_scan_delay_time": null,
  "JV_certified_PCE": null,
  "Stabilized_measured_PCE": null,
  "Stabilized_certified_PCE": null,
  "Stability_test_device_matching": false,
  "Stability_test_temperature": null,
  "Stability_test_atmosphere": null,
  "Stability_test_light_spectra": null,
  "Stability_test_light_intensity": null,
  "Stability_test_relative_humidity": null,
  "Stability_PCE_after_time": null,
  "Stability_PCE_after_time_value": null
}
