Repository: jiayijdong/PSCbench

# PSCbench


**PSCbench** is a novel benchmark for materials science research-level scientific
dataset curation sourced from published journals. The benchmark is designed to evaluate the complex classification capabilities,
strong domain knowledge, and advanced calculation skills of LLMs.

## Data


The PSCbench dataset is under dataset folder in json file format. Each file is list of dictionary and can be extracted using following scripts.
Each file stands for one published journal, which is fully elaborated in the paper. 

```
with open("./dataset/retroactive/{}.json".format(subject), encoding='utf-8') as json_file:
    problems=json.load(json_file)
```

File: dataset/2021-2025/10.1021_jacs.0c12786/Device_BestPCE_Gemini_2.0_Flash_10.1021_jacs.0c12786.json
{
  "Ref_DOI": "10.1021/jacs.0c12786",
  "Ref_journal": "J. Am. Chem. Soc.",
  "Ref_publication_year": "2021",
  "Ref_title": "Chlorophyll Derivative -Sensitized TiO 2 Electron Transport Layer for Record Efficiency of Cs 2AgBiBr 6 Double Perovskite Solar Cells",
  "Cell_architecture": "NIP",
  "Cell_stack_sequence": "FTO/c-TiO2/m-TiO2/C-Chl/Cs2AgBiBr6/Spiro-OMeTAD/Ag",
  "Cell_area_measured": "0.04 cm2",
  "ETL_thickness": "40/Null/Null",
  "ETL_stack_sequence": "c-TiO2/m-TiO2/C-Chl",
  "ETL_additive_compound": "C-Chl",
  "ETL_additive_concentration": "0.1 mg/mL",
  "ETL_deposition_method": "Spin-coating/Spin-coating/Dipping",
  "ETL_deposition_solution_concentration": "10 vol%/0.39 g/mL/Null",
  "ETL_deposition_solvents_compound": "Ethanol/Ethanol/Ethanol",
  "ETL_deposition_synthesis_atmosphere": "Air",
  "ETL_deposition_synthesis_atmosphere_pressure": "1 atm",
  "ETL_deposition_synthesis_atmosphere_relative_humidity": "Null",
  "ETL_deposition_spin_coating_speed": "4000;2000/Null",
  "ETL_deposition_spin_coating_time": "30;30/Null",
  "ETL_deposition_thermal_annealing_temperature": "200;500;500/Null",
  "ETL_deposition_thermal_annealing_time": "30;30;30/Null",
  "Perovskite_dimension": "3D",
  "Perovskite_thickness": "Null",
  "Perovskite_composition_long_form": "Cs2AgBiBr6",
  "Perovskite_additive_compound": "Null",
  "Perovskite_additive_concentration": "Null",
  "Perovskite_bandgap": "2.09 eV",
  "Perovskite_deposition_method": "Spin-coating",
  "Perovskite_deposition_sequential_spin_coating": "False",
  "Perovskite_deposition_spin_coating_antisolvent": "Null",
  "Perovskite_deposition_reaction_solutions_compounds": "CsBr;AgBr;BiBr3",
  "Perovskite_deposition_reaction_solutions_concentrations": "1 mmol;0.5 mmol;0.5 mmol",
  "Perovskite_deposition_final_solutions_concentration_before_deposition": "Null",
  "Perovskite_deposition_solvents_compound": "DMSO",
  "Perovskite_deposition_solvents_mixing_ratio": "Null",
  "Perovskite_deposition_synthesis_atmosphere": "Null",
  "Perovskite_deposition_synthesis_atmosphere_pressure": "Null",
  "Perovskite_deposition_synthesis_atmosphere_relative_humidity": "Null",
  "Perovskite_deposition_spin_coating_speed": "2000",
  "Perovskite_deposition_spin_coating_time": "60",
  "Perovskite_deposition_thermal_annealing_atmosphere": "Null",
  "Perovskite_deposition_thermal_annealing_temperature": "280",
  "Perovskite_deposition_thermal_annealing_time": "10",
  "Perovskite_surface_treatment_material": "Null",
  "Perovskite_surface_treatment_method": "Null",
  "Perovskite_surface_treatment_solution_concentration": "Null",
  "Perovskite_surface_treatment_solvents_compound": "Null",
  "Perovskite_surface_treatment_synthesis_atmosphere": "Null",
  "Perovskite_surface_treatment_synthesis_atmosphere_pressure": "Null",
  "Perovskite_surface_treatment_synthesis_atmosphere_relative_humidity": "Null",
  "Perovskite_surface_treatment_deposition_spin_coating_speed": "Null",
  "Perovskite_surface_treatment_deposition_spin_coating_time": "Null",
  "Perovskite_surface_treatment_deposition_thermal_annealing_temperature": "Null",
  "Perovskite_surface_treatment_deposition_thermal_annealing_time": "Null",
  "HTL_thickness": "80",
  "HTL_stack_sequence": "Spiro-OMeTAD",
  "HTL_additive_compound": "Li-TFSI, TBP",
  "HTL_additive_concentration": "510 mg/mL;Null",
  "HTL_deposition_method": "Spin-coating",
  "HTL_deposition_solution_concentration": "80 mg/mL",
  "HTL_deposition_solvents_compound": "CB",
  "HTL_deposition_synthesis_atmosphere": "Null",
  "HTL_deposition_synthesis_atmosphere_pressure": "Null",
  "HTL_deposition_synthesis_atmosphere_relative_humidity": "Null",
  "HTL_deposition_spin_coating_speed": "Null",
  "HTL_deposition_spin_coating_time": "Null",
  "HTL_deposition_thermal_annealing_temperature": "Null",
  "HTL_deposition_thermal_annealing_time": "Null",
  "Backcontact_thickness": "45",
  "Beckcontact_deposition_method": "Thermal evaporation",
  "Backcontact_deposition_atmosphere_pressure": "Null",
  "Encapsulation_method": "Null",
  "Encapsulation_atmosphere": "Null",
  "JV_measured_device_matching": "True",
  "JV_measured_reverse_scan_Voc": "1.04 V",
  "JV_measured_reverse_scan_Jsc": "4.09 mA cm-2",
  "JV_measured_reverse_scan_FF": "73.12 %",
  "JV_measured_reverse_scan_PCE": "3.11 %",
  "JV_measured_forward_scan_Voc": "1.01 V",
  "JV_measured_forward_scan_Jsc": "4.08 mA cm-2",
  "JV_measured_forward_scan_FF": "70.92 %",
  "JV_measured_forward_scan_PCE": "2.92 %",
  "JV_measured_light_spectra": "AM 1.5",
  "JV_measured_light_spectra_intensity": "100 mW cm-2",
  "JV_measured_scan_speed": "Null",
  "JV_measured_scan_delay_time": "Null",
  "JV_certified_PCE": "Null",
  "Stabilized_measured_PCE": "Null",
  "Stabilized_certified_PCE": "Null",
  "Stability_test_device_matching": "True",
  "Stability_test_temperature": "25 °C",
  "Stability_test_atmosphere": "Air",
  "Stability_test_light_spectra": "Null",
  "Stability_test_light_intensity": "Null",
  "Stability_test_relative_humidity": "Null",
  "Stability_PCE_after_time": "720 h",
  "Stability_PCE_after_time_value": "90 %"
}

File: dataset/2021-2025/10.1021_jacs.0c12786/Device_BestPCE_Gemini_2.5_Flash_10.1021_jacs.0c12786.json
{
  "Ref_DOI": "10.1021/jacs.0c12786",
  "Ref_journal": "J. Am. Chem. Soc.",
  "Ref_publication_year": "2021",
  "Ref_title": "Chlorophyll Derivative-Sensitized TiO2 Electron Transport Layer for Record Efficiency of Cs2AgBiBr6 Double Perovskite Solar Cells",
  "Cell_architecture": "NIP",
  "Cell_stack_sequence": "FTO/c-TiO2/m-TiO2/C-Chl/Cs2AgBiBr6/Spiro-OMeTAD/Ag",
  "Cell_area_measured": "0.04 cm2",
  "ETL_thickness": "40 nm/Null/Null",
  "ETL_stack_sequence": "c-TiO2/m-TiO2/C-Chl",
  "ETL_additive_compound": "C-Chl",
  "ETL_additive_concentration": "0.1 mg/mL",
  "ETL_deposition_method": "Spin-coating/Spin-coating/Dipping",
  "ETL_deposition_solution_concentration": "10 vol%/0.39 g/mL/0.1 mg/mL",
  "ETL_deposition_solvents_compound": "Ethanol/Ethanol/Ethanol",
  "ETL_deposition_synthesis_atmosphere": "Air/Air/Air",
  "ETL_deposition_synthesis_atmosphere_pressure": "Null/Null/Null",
  "ETL_deposition_synthesis_atmosphere_relative_humidity": "Null/Null/Null",
  "ETL_deposition_spin_coating_speed": "4000 r.p.m./2000 r.p.m./Null",
  "ETL_deposition_spin_coating_time": "30 s/30 s/Null",
  "ETL_deposition_thermal_annealing_temperature": "200 °C/500 °C/Null",
  "ETL_deposition_thermal_annealing_time": "30 min/30 min/Null",
  "Perovskite_dimension": "3D",
  "Perovskite_thickness": "Null",
  "Perovskite_composition_long_form": "Cs2AgBiBr6",
  "Perovskite_additive_compound": "Null",
  "Perovskite_additive_concentration": "Null",
  "Perovskite_bandgap": "2.09 eV",
  "Perovskite_deposition_method": "Spin-coating",
  "Perovskite_deposition_sequential_spin_coating": "False",
  "Perovskite_deposition_spin_coating_antisolvent": "Null",
  "Perovskite_deposition_reaction_solutions_compounds": "CsBr; AgBr; BiBr3",
  "Perovskite_deposition_reaction_solutions_concentrations": "1 M; 0.5 M; 0.5 M",
  "Perovskite_deposition_final_solutions_concentration_before_deposition": "Null",
  "Perovskite_deposition_solvents_compound": "DMSO",
  "Perovskite_deposition_solvents_mixing_ratio": "Null",
  "Perovskite_deposition_synthesis_atmosphere": "Null",
  "Perovskite_deposition_synthesis_atmosphere_pressure": "Null",
  "Perovskite_deposition_synthesis_atmosphere_relative_humidity": "Null",
  "Perovskite_deposition_spin_coating_speed": "2000 r.p.m.",
  "Perovskite_deposition_spin_coating_time": "60 s",
  "Perovskite_deposition_thermal_annealing_atmosphere": "Null",
  "Perovskite_deposition_thermal_annealing_temperature": "280 °C",
  "Perovskite_deposition_thermal_annealing_time": "10 min",
  "Perovskite_surface_treatment_material": "Null",
  "Perovskite_surface_treatment_method": "Null",
  "Perovskite_surface_treatment_solution_concentration": "Null",
  "Perovskite_surface_treatment_solvents_compound": "Null",
  "Perovskite_surface_treatment_synthesis_atmosphere": "Null",
  "Perovskite_surface_treatment_synthesis_atmosphere_pressure": "Null",
  "Perovskite_surface_treatment_synthesis_atmosphere_relative_humidity": "Null",
  "Perovskite_surface_treatment_deposition_spin_coating_speed": "Null",
  "Perovskite_surface_treatment_deposition_spin_coating_time": "Null",
  "Perovskite_surface_treatment_deposition_thermal_annealing_temperature": "Null",
  "Perovskite_surface_treatment_deposition_thermal_annealing_time": "Null",
  "HTL_thickness": "80 nm",
  "HTL_stack_sequence": "Spiro-OMeTAD",
  "HTL_additive_compound": "Li-TFSI; TBP",
  "HTL_additive_concentration": "7.70 mg/mL; Null",
  "HTL_deposition_method": "Spin-coating",
  "HTL_deposition_solution_concentration": "77.97 mg/mL",
  "HTL_deposition_solvents_compound": "Chlorobenzene",
  "HTL_deposition_synthesis_atmosphere": "Null",
  "HTL_deposition_synthesis_atmosphere_pressure": "Null",
  "HTL_deposition_synthesis_atmosphere_relative_humidity": "Null",
  "HTL_deposition_spin_coating_speed": "Null",
  "HTL_deposition_spin_coating_time": "Null",
  "HTL_deposition_thermal_annealing_temperature": "Null",
  "HTL_deposition_thermal_annealing_time": "Null",
  "Backcontact_thickness": "45 nm",
  "Beckcontact_deposition_method": "Thermal evaporation",
  "Backcontact_deposition_atmosphere_pressure": "Null",
  "Encapsulation_method": "Null",
  "Encapsulation_atmosphere": "Null",
  "JV_measured_device_matching": "True",
  "JV_measured_reverse_scan_Voc": "1.04 V",
  "JV_measured_reverse_scan_Jsc": "4.09 mA/cm2",
  "JV_measured_reverse_scan_FF": "73.12 %",
  "JV_measured_reverse_scan_PCE": "3.11 %",
  "JV_measured_forward_scan_Voc": "1.01 V",
  "JV_measured_forward_scan_Jsc": "4.08 mA/cm2",
  "JV_measured_forward_scan_FF": "70.92 %",
  "JV_measured_forward_scan_PCE": "2.92 %",
  "JV_measured_light_spectra": "AM1.5G",
  "JV_measured_light_spectra_intensity": "100 mW/cm2",
  "JV_measured_scan_speed": "Null",
  "JV_measured_scan_delay_time": "Null",
  "JV_certified_PCE": "Null",
  "Stabilized_measured_PCE": "3.0 %",
  "Stabilized_certified_PCE": "Null",
  "Stability_test_device_matching": "True",
  "Stability_test_temperature": "25 °C",
  "Stability_test_atmosphere": "Air",
  "Stability_test_light_spectra": "Null",
  "Stability_test_light_intensity": "Null",
  "Stability_test_relative_humidity": "Null",
  "Stability_PCE_after_time": "720 h",
  "Stability_PCE_after_time_value": "90 %"
}

File: dataset/2021-2025/10.1021_jacs.0c12786/Device_BestPCE_claude_haiku_10.1021_jacs.0c12786.json
{
  "Ref_DOI": "10.1021/jacs.0c12786",
  "Ref_journal": "Journal of the American Chemical Society",
  "Ref_publication_year": "2021",
  "Ref_title": "Chlorophyll Derivative-Sensitized TiO2 Electron Transport Layer for Record Efficiency of Cs2AgBiBr6 Double Perovskite Solar Cells",
  "Cell_architecture": "NIP",
  "Cell_stack_sequence": "FTO/c-TiO2/m-TiO2/C-Chl/Cs2AgBiBr6/Spiro-OMeTAD/Ag",
  "Cell_area_measured": "0.04 cm2",
  "ETL_thickness": "40/Null",
  "ETL_stack_sequence": "c-TiO2/m-TiO2",
  "ETL_additive_compound": "C-Chl",
  "ETL_additive_concentration": "0.1 mg/mL",
  "ETL_deposition_method": "Spin-coating/Spin-coating",
  "ETL_deposition_solution_concentration": "0.39 g/mL/Null",
  "ETL_deposition_solvents_compound": "Ethanol/Ethanol",
  "ETL_deposition_synthesis_atmosphere": "Air",
  "ETL_deposition_synthesis_atmosphere_pressure": "1 atm",
  "ETL_deposition_synthesis_atmosphere_relative_humidity": "Null",
  "ETL_deposition_spin_coating_speed": "4000/2000 rpm",
  "ETL_deposition_spin_coating_time": "30/30 s",
  "ETL_deposition_thermal_annealing_temperature": "200/500 °C",
  "ETL_deposition_thermal_annealing_time": "30/30 min",
  "Perovskite_dimension": "3D",
  "Perovskite_thickness": "Null",
  "Perovskite_composition_long_form": "Cs2AgBiBr6",
  "Perovskite_additive_compound": "Null",
  "Perovskite_additive_concentration": "Null",
  "Perovskite_bandgap": "2.09 eV",
  "Perovskite_deposition_method": "Spin-coating",
  "Perovskite_deposition_sequential_spin_coating": "False",
  "Perovskite_deposition_spin_coating_antisolvent": "Null",
  "Perovskite_deposition_reaction_solutions_compounds": "CsBr;AgBr;BiBr3",
  "Perovskite_deposition_reaction_solutions_concentrations": "1 mmol;0.5 mmol;0.5 mmol",
  "Perovskite_deposition_final_solutions_concentration_before_deposition": "Null",
  "Perovskite_deposition_solvents_compound": "DMSO",
  "Perovskite_deposition_solvents_mixing_ratio": "Null",
  "Perovskite_deposition_synthesis_atmosphere": "Null",
  "Perovskite_deposition_synthesis_atmosphere_pressure": "1 atm",
  "Perovskite_deposition_synthesis_atmosphere_relative_humidity": "Null",
  "Perovskite_deposition_spin_coating_speed": "2000 rpm",
  "Perovskite_deposition_spin_coating_time": "60 s",
  "Perovskite_deposition_thermal_annealing_atmosphere": "Air",
  "Perovskite_deposition_thermal_annealing_temperature": "280 °C",
  "Perovskite_deposition_thermal_annealing_time": "10 min",
  "Perovskite_surface_treatment_material": "Null",
  "Perovskite_surface_treatment_method": "Null",
  "Perovskite_surface_treatment_solution_concentration": "Null",
  "Perovskite_surface_treatment_solvents_compound": "Null",
  "Perovskite_surface_treatment_synthesis_atmosphere": "Null",
  "Perovskite_surface_treatment_synthesis_atmosphere_pressure": "1 atm",
  "Perovskite_surface_treatment_synthesis_atmosphere_relative_humidity": "Null",
  "Perovskite_surface_treatment_deposition_spin_coating_speed": "Null",
  "Perovskite_surface_treatment_deposition_spin_coating_time": "Null",
  "Perovskite_surface_treatment_deposition_thermal_annealing_temperature": "Null",
  "Perovskite_surface_treatment_deposition_thermal_annealing_time": "Null",
  "HTL_thickness": "Null",
  "HTL_stack_sequence": "Spiro-OMeTAD",
  "HTL_additive_compound": "Li-TFSI;TBP",
  "HTL_additive_concentration": "510 mg/mL;Null",
  "HTL_deposition_method": "Spin-coating",
  "HTL_deposition_solution_concentration": "80 mg/mL",
  "HTL_deposition_solvents_compound": "Chlorobenzene",
  "HTL_deposition_synthesis_atmosphere": "Air",
  "HTL_deposition_synthesis_atmosphere_pressure": "1 atm",
  "HTL_deposition_synthesis_atmosphere_relative_humidity": "Null",
  "HTL_deposition_spin_coating_speed": "Null",
  "HTL_deposition_spin_coating_time": "Null",
  "HTL_deposition_thermal_annealing_temperature": "Null",
  "HTL_deposition_thermal_annealing_time": "Null",
  "Backcontact_thickness": "45 nm",
  "Beckcontact_deposition_method": "Thermal evaporation",
  "Backcontact_deposition_atmosphere_pressure": "Null",
  "Encapsulation_method": "Null",
  "Encapsulation_atmosphere": "Null",
  "JV_measured_device_matching": "True",
  "JV_measured_reverse_scan_Voc": "1.04 V",
  "JV_measured_reverse_scan_Jsc": "4.09 mA/cm2",
  "JV_measured_reverse_scan_FF": "73.12 %",
  "JV_measured_reverse_scan_PCE": "3.11 %",
  "JV_measured_forward_scan_Voc": "1.01 V",
  "JV_measured_forward_scan_Jsc": "4.08 mA/cm2",
  "JV_measured_forward_scan_FF": "70.92 %",
  "JV_measured_forward_scan_PCE": "2.92 %",
  "JV_measured_light_spectra": "AM1.5G",
  "JV_measured_light_spectra_intensity": "100 mW/cm2",
  "JV_measured_scan_speed": "Null",
  "JV_measured_scan_delay_time": "Null",
  "JV_certified_PCE": "Null",
  "Stabilized_measured_PCE": "Null",
  "Stabilized_certified_PCE": "Null",
  "Stability_test_device_matching": "True",
  "Stability_test_temperature": "25 °C",
  "Stability_test_atmosphere": "Air",
  "Stability_test_light_spectra": "Null",
  "Stability_test_light_intensity": "Null",
  "Stability_test_relative_humidity": "Null",
  "Stability_PCE_after_time": "720 hours",
  "Stability_PCE_after_time_value": "90 %"
}

File: dataset/2021-2025/10.1021_jacs.0c12786/Device_BestPCE_gpt4o_10.1021_jacs.0c12786.json
{
  "Ref_DOI": "10.1021/jacs.0c12786",
  "Ref_journal": "Journal of the American Chemical Society",
  "Ref_publication_year": "2021",
  "Ref_title": "Chlorophyll Derivative-Sensitized TiO2 Electron Transport Layer for Record Efficiency of Cs2AgBiBr6 Double Perovskite Solar Cells",
  "Cell_architecture": "NIP",
  "Cell_stack_sequence": "FTO/c-TiO2/m-TiO2/C-Chl/Cs2AgBiBr6/Spiro-OMeTAD/Ag",
  "Cell_area_measured": "0.04 cm2",
  "ETL_thickness": "Null",
  "ETL_stack_sequence": "c-TiO2/m-TiO2/C-Chl",
  "ETL_additive_compound": "Null",
  "ETL_additive_concentration": "Null",
  "ETL_deposition_method": "Spin-coating/Spin-coating/Dipping",
  "ETL_deposition_solution_concentration": "10 vol%/0.39 g/mL/0.1 mg/mL",
  "ETL_deposition_solvents_compound": "Ethanol/Ethanol/Ethanol",
  "ETL_deposition_synthesis_atmosphere": "Air",
  "ETL_deposition_synthesis_atmosphere_pressure": "1 atm",
  "ETL_deposition_synthesis_atmosphere_relative_humidity": "Null",
  "ETL_deposition_spin_coating_speed": "4000 rpm/2000 rpm/Null",
  "ETL_deposition_spin_coating_time": "30 s/30 s/Null",
  "ETL_deposition_thermal_annealing_temperature": "200 °C/500 °C/Null",
  "ETL_deposition_thermal_annealing_time": "30 min/30 min/Null",
  "Perovskite_dimension": "3D",
  "Perovskite_thickness": "Null",
  "Perovskite_composition_long_form": "Cs2AgBiBr6",
  "Perovskite_additive_compound": "Null",
  "Perovskite_additive_concentration": "Null",
  "Perovskite_bandgap": "2.09 eV",
  "Perovskite_deposition_method": "Spin-coating",
  "Perovskite_deposition_sequential_spin_coating": "False",
  "Perovskite_deposition_spin_coating_antisolvent": "Null",
  "Perovskite_deposition_reaction_solutions_compounds": "CsBr;AgBr;BiBr3",
  "Perovskite_deposition_reaction_solutions_concentrations": "1 mmol;0.5 mmol;0.5 mmol",
  "Perovskite_deposition_final_solutions_concentration_before_deposition": "Null",
  "Perovskite_deposition_solvents_compound": "DMSO",
  "Perovskite_deposition_solvents_mixing_ratio": "Null",
  "Perovskite_deposition_synthesis_atmosphere": "Null",
  "Perovskite_deposition_synthesis_atmosphere_pressure": "Null",
  "Perovskite_deposition_synthesis_atmosphere_relative_humidity": "Null",
  "Perovskite_deposition_spin_coating_speed": "2000 rpm",
  "Perovskite_deposition_spin_coating_time": "60 s",
  "Perovskite_deposition_thermal_annealing_atmosphere": "Null",
  "Perovskite_deposition_thermal_annealing_temperature": "280 °C",
  "Perovskite_deposition_thermal_annealing_time": "10 min",
  "Perovskite_surface_treatment_material": "Null",
  "Perovskite_surface_treatment_method": "Null",
  "Perovskite_surface_treatment_solution_concentration": "Null",
  "Perovskite_surface_treatment_solvents_compound": "Null",
  "Perovskite_surface_treatment_synthesis_atmosphere": "Null",
  "Perovskite_surface_treatment_synthesis_atmosphere_pressure": "Null",
  "Perovskite_surface_treatment_synthesis_atmosphere_relative_humidity": "Null",
  "Perovskite_surface_treatment_deposition_spin_coating_speed": "Null",
  "Perovskite_surface_treatment_deposition_spin_coating_time": "Null",
  "Perovskite_surface_treatment_deposition_thermal_annealing_temperature": "Null",
  "Perovskite_surface_treatment_deposition_thermal_annealing_time": "Null",
  "HTL_thickness": "80 nm",
  "HTL_stack_sequence": "Spiro-OMeTAD",
  "HTL_additive_compound": "Li-TFSI;tBP",
  "HTL_additive_concentration": "510 mg/mL;Null",
  "HTL_deposition_method": "Spin-coating",
  "HTL_deposition_solution_concentration": "80 mg/mL",
  "HTL_deposition_solvents_compound": "Chlorobenzene",
  "HTL_deposition_synthesis_atmosphere": "Air",
  "HTL_deposition_synthesis_atmosphere_pressure": "1 atm",
  "HTL_deposition_synthesis_atmosphere_relative_humidity": "Null",
  "HTL_deposition_spin_coating_speed": "Null",
  "HTL_deposition_spin_coating_time": "Null",
  "HTL_deposition_thermal_annealing_temperature": "Null",
  "HTL_deposition_thermal_annealing_time": "Null",
  "Backcontact_thickness": "45 nm",
  "Beckcontact_deposition_method": "Thermal evaporation",
  "Backcontact_deposition_atmosphere_pressure": "Null",
  "Encapsulation_method": "Null",
  "Encapsulation_atmosphere": "Null",
  "JV_measured_device_matching": "True",
  "JV_measured_reverse_scan_Voc": "1.04 V",
  "JV_measured_reverse_scan_Jsc": "4.09 mA/cm2",
  "JV_measured_reverse_scan_FF": "73.12 %",
  "JV_measured_reverse_scan_PCE": "3.11 %",
  "JV_measured_forward_scan_Voc": "1.01 V",
  "JV_measured_forward_scan_Jsc": "4.08 mA/cm2",
  "JV_measured_forward_scan_FF": "70.92 %",
  "JV_measured_forward_scan_PCE": "2.92 %",
  "JV_measured_light_spectra": "AM1.5G",
  "JV_measured_light_spectra_intensity": "100 mW/cm2",
  "JV_measured_scan_speed": "Null",
  "JV_measured_scan_delay_time": "Null",
  "JV_certified_PCE": "Null",
  "Stabilized_measured_PCE": "Null",
  "Stabilized_certified_PCE": "Null",
  "Stability_test_device_matching": "True",
  "Stability_test_temperature": "25 °C",
  "Stability_test_atmosphere": "Air",
  "Stability_test_light_spectra": "Null",
  "Stability_test_light_intensity": "Null",
  "Stability_test_relative_humidity": "Null",
  "Stability_PCE_after_time": "720 hours",
  "Stability_PCE_after_time_value": "90 %"
}

File: dataset/2021-2025/10.1021_jacs.0c12786/Device_BestPCE_gpt4o_mini_10.1021_jacs.0c12786.json
{
  "Ref_DOI": "10.1021/jacs.0c12786",
  "Ref_journal": "J. Am. Chem. Soc.",
  "Ref_publication_year": "2021",
  "Ref_title": "Chlorophyll Derivative -Sensitized TiO2 Electron Transport Layer for Record Efficiency of Cs2AgBiBr6 Double Perovskite Solar Cells",
  "Cell_architecture": "NIP",
  "Cell_stack_sequence": "FTO/TiO2/C-Chl/Cs2AgBiBr6/spiro-OMeTAD/Ag",
  "Cell_area_measured": "0.04 cm2",
  "ETL_thickness": "40/80",
  "ETL_stack_sequence": "c-TiO2/m-TiO2",
  "ETL_additive_compound": "C-Chl",
  "ETL_additive_concentration": "0.1 mg/mL",
  "ETL_deposition_method": "Spin-coating",
  "ETL_deposition_solution_concentration": "0.39 g/mL",
  "ETL_deposition_solvents_compound": "Ethanol",
  "ETL_deposition_synthesis_atmosphere": "Air",
  "ETL_deposition_synthesis_atmosphere_pressure": "1 atm",
  "ETL_deposition_synthesis_atmosphere_relative_humidity": "Null",
  "ETL_deposition_spin_coating_speed": "4000/2000",
  "ETL_deposition_spin_coating_time": "30/30",
  "ETL_deposition_thermal_annealing_temperature": "200/500",
  "ETL_deposition_thermal_annealing_time": "30/30",
  "Perovskite_dimension": "3D",
  "Perovskite_thickness": "Null",
  "Perovskite_composition_long_form": "Cs2AgBiBr6",
  "Perovskite_additive_compound": "Null",
  "Perovskite_additive_concentration": "Null",
  "Perovskite_bandgap": "2.09 eV",
  "Perovskite_deposition_method": "Spin-coating",
  "Perovskite_deposition_sequential_spin_coating": "True",
  "Perovskite_deposition_spin_coating_antisolvent": "Null",
  "Perovskite_deposition_reaction_solutions_compounds": "CsBr;AgBr;BiBr3",
  "Perovskite_deposition_reaction_solutions_concentrations": "1 mmol;0.5 mmol;0.5 mmol",
  "Perovskite_deposition_final_solutions_concentration_before_deposition": "Null",
  "Perovskite_deposition_solvents_compound": "DMSO",
  "Perovskite_deposition_solvents_mixing_ratio": "Null",
  "Perovskite_deposition_synthesis_atmosphere": "Air",
  "Perovskite_deposition_synthesis_atmosphere_pressure": "1 atm",
  "Perovskite_deposition_synthesis_atmosphere_relative_humidity": "Null",
  "Perovskite_deposition_spin_coating_speed": "2000",
  "Perovskite_deposition_spin_coating_time": "60",
  "Perovskite_deposition_thermal_annealing_atmosphere": "Air",
  "Perovskite_deposition_thermal_annealing_temperature": "280",
  "Perovskite_deposition_thermal_annealing_time": "10",
  "Perovskite_surface_treatment_material": "Null",
  "Perovskite_surface_treatment_method": "Null",
  "Perovskite_surface_treatment_solution_concentration": "Null",
  "Perovskite_surface_treatment_solvents_compound": "Null",
  "Perovskite_surface_treatment_synthesis_atmosphere": "Null",
  "Perovskite_surface_treatment_synthesis_atmosphere_pressure": "Null",
  "Perovskite_surface_treatment_synthesis_atmosphere_relative_humidity": "Null",
  "Perovskite_surface_treatment_deposition_spin_coating_speed": "Null",
  "Perovskite_surface_treatment_deposition_spin_coating_time": "Null",
  "Perovskite_surface_treatment_deposition_thermal_annealing_temperature": "Null",
  "Perovskite_surface_treatment_deposition_thermal_annealing_time": "Null",
  "HTL_thickness": "80",
  "HTL_stack_sequence": "spiro-OMeTAD",
  "HTL_additive_compound": "Li-TFSI;TBP",
  "HTL_additive_concentration": "510 mg/mL;Null",
  "HTL_deposition_method": "Spin-coating",
  "HTL_deposition_solution_concentration": "80 mg",
  "HTL_deposition_solvents_compound": "Chlorobenzene",
  "HTL_deposition_synthesis_atmosphere": "Air",
  "HTL_deposition_synthesis_atmosphere_pressure": "1 atm",
  "HTL_deposition_synthesis_atmosphere_relative_humidity": "Null",
  "HTL_deposition_spin_coating_speed": "Null",
  "HTL_deposition_spin_coating_time": "Null",
  "HTL_deposition_thermal_annealing_temperature": "Null",
  "HTL_deposition_thermal_annealing_time": "Null",
  "Backcontact_thickness": "45",
  "Beckcontact_deposition_method": "Thermal evaporation",
  "Backcontact_deposition_atmosphere_pressure": "Null",
  "Encapsulation_method": "Null",
  "Encapsulation_atmosphere": "Null",
  "JV_measured_device_matching": "True",
  "JV_measured_reverse_scan_Voc": "1.04 V",
  "JV_measured_reverse_scan_Jsc": "4.09 mA/cm2",
  "JV_measured_reverse_scan_FF": "73.12 %",
  "JV_measured_reverse_scan_PCE": "3.11 %",
  "JV_measured_forward_scan_Voc": "1.01 V",
  "JV_measured_forward_scan_Jsc": "4.08 mA/cm2",
  "JV_measured_forward_scan_FF": "70.92 %",
  "JV_measured_forward_scan_PCE": "2.92 %",
  "JV_measured_light_spectra": "AM 1.5",
  "JV_measured_light_spectra_intensity": "100 mW/cm2",
  "JV_measured_scan_speed": "Null",
  "JV_measured_scan_delay_time": "Null",
  "JV_certified_PCE": "Null",
  "Stabilized_measured_PCE": "Null",
  "Stabilized_certified_PCE": "Null",
  "Stability_test_device_matching": "True",
  "Stability_test_temperature": "25",
  "Stability_test_atmosphere": "Air",
  "Stability_test_light_spectra": "AM 1.5",
  "Stability_test_light_intensity": "1 sun",
  "Stability_test_relative_humidity": "Null",
  "Stability_PCE_after_time": "720 hours",
  "Stability_PCE_after_time_value": "90%"
}

File: dataset/2021-2025/10.1021_jacs.0c12786/Device_BestPCE_gpt4o_mini_zero_shot_10.1021_jacs.0c12786.json
{
  "Ref_DOI": "10.1021/jacs.0c12786",
  "Ref_journal": "J. Am. Chem. Soc.",
  "Ref_publication_year": "2021",
  "Ref_title": "Chlorophyll Derivative-Sensitized TiO2 Electron Transport Layer for Record Efficiency of Cs2AgBiBr6 Double Perovskite Solar Cells",
  "Cell_architecture": "FTO/TiO2/C-Chl/spiro-OMeTAD/Ag",
  "Cell_stack_sequence": "FTO/TiO2/C-Chl/spiro-OMeTAD/Ag",
  "Cell_area_measured": "0.04 cm2",
  "ETL_thickness": "Null",
  "ETL_stack_sequence": "Null",
  "ETL_additive_compound": "C-Chl",
  "ETL_additive_concentration": "0.1 mg/mL",
  "ETL_deposition_method": "spin-coating",
  "ETL_deposition_solution_concentration": "0.39 g/mL",
  "ETL_deposition_solvents_compound": "ethanol",
  "ETL_deposition_synthesis_atmosphere": "air",
  "ETL_deposition_synthesis_atmosphere_pressure": "Null",
  "ETL_deposition_synthesis_atmosphere_relative_humidity": "Null",
  "ETL_deposition_spin_coating_speed": "2000 r.p.m.",
  "ETL_deposition_spin_coating_time": "30 s",
  "ETL_deposition_thermal_annealing_temperature": "500 °C",
  "ETL_deposition_thermal_annealing_time": "30 min",
  "Perovskite_dimension": "Null",
  "Perovskite_thickness": "Null",
  "Perovskite_composition_long_form": "Cs2AgBiBr6",
  "Perovskite_additive_compound": "Null",
  "Perovskite_additive_concentration": "Null",
  "Perovskite_bandgap": "2.09 eV",
  "Perovskite_deposition_method": "spin-coating",
  "Perovskite_deposition_sequential_spin_coating": "Null",
  "Perovskite_deposition_spin_coating_antisolvent": "Null",
  "Perovskite_deposition_reaction_solutions_compounds": "CsBr, AgBr, BiBr3",
  "Perovskite_deposition_reaction_solutions_concentrations": "1 mmol, 0.5 mmol, 0.5 mmol",
  "Perovskite_deposition_final_solutions_concentration_before_deposition": "Null",
  "Perovskite_deposition_solvents_compound": "DMSO",
  "Perovskite_deposition_solvents_mixing_ratio": "Null",
  "Perovskite_deposition_synthesis_atmosphere": "Null",
  "Perovskite_deposition_synthesis_atmosphere_pressure": "Null",
  "Perovskite_deposition_synthesis_atmosphere_relative_humidity": "Null",
  "Perovskite_deposition_spin_coating_speed": "2000 r.p.m.",
  "Perovskite_deposition_spin_coating_time": "60 s",
  "Perovskite_deposition_thermal_annealing_atmosphere": "Null",
  "Perovskite_deposition_thermal_annealing_temperature": "280 °C",
  "Perovskite_deposition_thermal_annealing_time": "10 min",
  "Perovskite_surface_treatment_material": "C-Chl",
  "Perovskite_surface_treatment_method": "dipping",
  "Perovskite_surface_treatment_solution_concentration": "0.1 mg/mL",
  "Perovskite_surface_treatment_solvents_compound": "ethanol",
  "Perovskite_surface_treatment_synthesis_atmosphere": "Null",
  "Perovskite_surface_treatment_synthesis_atmosphere_pressure": "Null",
  "Perovskite_surface_treatment_synthesis_atmosphere_relative_humidity": "Null",
  "Perovskite_surface_treatment_deposition_spin_coating_speed": "Null",
  "Perovskite_surface_treatment_deposition_spin_coating_time": "Null",
  "Perovskite_surface_treatment_deposition_thermal_annealing_temperature": "Null",
  "Perovskite_surface_treatment_deposition_thermal_annealing_time": "Null",
  "HTL_thickness": "Null",
  "HTL_stack_sequence": "Null",
  "HTL_additive_compound": "Li-TFSI, TBP",
  "HTL_additive_concentration": "15.5 μL (510 mg/mL in acetonitrile), 10.5 μL",
  "HTL_deposition_method": "spin-coating",
  "HTL_deposition_solution_concentration": "Null",
  "HTL_deposition_solvents_compound": "CB",
  "HTL_deposition_synthesis_atmosphere": "Null",
  "HTL_deposition_synthesis_atmosphere_pressure": "Null",
  "HTL_deposition_synthesis_atmosphere_relative_humidity": "Null",
  "HTL_deposition_spin_coating_speed": "Null",
  "HTL_deposition_spin_coating_time": "Null",
  "HTL_deposition_thermal_annealing_temperature": "Null",
  "HTL_deposition_thermal_annealing_time": "Null",
  "Backcontact_thickness": "45 nm",
  "Beckcontact_deposition_method": "thermal evaporation",
  "Backcontact_deposition_atmosphere_pressure": "Null",
  "Encapsulation_method": "Null",
  "Encapsulation_atmosphere": "Null",
  "JV_measured_device_matching": "Null",
  "JV_measured_reverse_scan_Voc": "1.04 V",
  "JV_measured_reverse_scan_Jsc": "4.09 mA cm−2",
  "JV_measured_reverse_scan_FF": "0.73",
  "JV_measured_reverse_scan_PCE": "3.11%",
  "JV_measured_forward_scan_Voc": "1.01 V",
  "JV_measured_forward_scan_Jsc": "4.08 mA cm−2",
  "JV_measured_forward_scan_FF": "0.70",
  "JV_measured_forward_scan_PCE": "2.92%",
  "JV_measured_light_spectra": "AM 1.5",
  "JV_measured_light_spectra_intensity": "100 mW cm-2",
  "JV_measured_scan_speed": "Null",
  "JV_measured_scan_delay_time": "Null",
  "JV_certified_PCE": "Null",
  "Stabilized_measured_PCE": "Null",
  "Stabilized_certified_PCE": "Null",
  "Stability_test_device_matching": "Null",
  "Stability_test_temperature": "25 °C",
  "Stability_test_atmosphere": "ambient",
  "Stability_test_light_spectra": "Null",
  "Stability_test_light_intensity": "Null",
  "Stability_test_relative_humidity": "Null",
  "Stability_PCE_after_time": "720 h",
  "Stability_PCE_after_time_value": "93%"
}

File: dataset/2021-2025/10.1021_jacs.0c12786/Device_BestPCE_grok_10.1021_jacs.0c12786.json
{
  "Ref_DOI": "10.1021/jacs.0c12786",
  "Ref_journal": "Journal of the American Chemical Society",
  "Ref_publication_year": "2021",
  "Ref_title": "Chlorophyll Derivative-Sensitized TiO2 Electron Transport Layer for Record Efficiency of Cs2AgBiBr6 Double Perovskite Solar Cells",
  "Cell_architecture": "NIP",
  "Cell_stack_sequence": "FTO/c-TiO2/m-TiO2/C-Chl/Cs2AgBiBr6/Spiro-OMeTAD/Ag",
  "Cell_area_measured": "0.04 cm2",
  "ETL_thickness": "40 nm/430 nm (total with perovskite)",
  "ETL_stack_sequence": "c-TiO2/m-TiO2/C-Chl",
  "ETL_additive_compound": "Null",
  "ETL_additive_concentration": "Null",
  "ETL_deposition_method": "Spin-coating/Spin-coating/Dipping",
  "ETL_deposition_solution_concentration": "10 vol%/0.39 g/mL/0.1 mg/mL",
  "ETL_deposition_solvents_compound": "Ethanol/Ethanol/Ethanol",
  "ETL_deposition_synthesis_atmosphere": "Air",
  "ETL_deposition_synthesis_atmosphere_pressure": "1 atm",
  "ETL_deposition_synthesis_atmosphere_relative_humidity": "Null",
  "ETL_deposition_spin_coating_speed": "4000 rpm/2000 rpm/Null",
  "ETL_deposition_spin_coating_time": "30 s/30 s/Null",
  "ETL_deposition_thermal_annealing_temperature": "200 °C/500 °C/Null",
  "ETL_deposition_thermal_annealing_time": "30 min/30 min/Null",
  "Perovskite_dimension": "3D",
  "Perovskite_thickness": "430 nm (total with m-TiO2/C-Chl)",
  "Perovskite_composition_long_form": "Cs2AgBiBr6",
  "Perovskite_additive_compound": "Null",
  "Perovskite_additive_concentration": "Null",
  "Perovskite_bandgap": "2.09 eV",
  "Perovskite_deposition_method": "Spin-coating",
  "Perovskite_deposition_sequential_spin_coating": "False",
  "Perovskite_deposition_spin_coating_antisolvent": "Null",
  "Perovskite_deposition_reaction_solutions_compounds": "CsBr;AgBr;BiBr3",
  "Perovskite_deposition_reaction_solutions_concentrations": "1 mmol;0.5 mmol;0.5 mmol",
  "Perovskite_deposition_final_solutions_concentration_before_deposition": "Null",
  "Perovskite_deposition_solvents_compound": "DMSO",
  "Perovskite_deposition_solvents_mixing_ratio": "Null",
  "Perovskite_deposition_synthesis_atmosphere": "Air",
  "Perovskite_deposition_synthesis_atmosphere_pressure": "1 atm",
  "Perovskite_deposition_synthesis_atmosphere_relative_humidity": "Null",
  "Perovskite_deposition_spin_coating_speed": "2000 rpm",
  "Perovskite_deposition_spin_coating_time": "60 s",
  "Perovskite_deposition_thermal_annealing_atmosphere": "Air",
  "Perovskite_deposition_thermal_annealing_temperature": "280 °C",
  "Perovskite_deposition_thermal_annealing_time": "10 min",
  "Perovskite_surface_treatment_material": "Null",
  "Perovskite_surface_treatment_method": "Null",
  "Perovskite_surface_treatment_solution_concentration": "Null",
  "Perovskite_surface_treatment_solvents_compound": "Null",
  "Perovskite_surface_treatment_synthesis_atmosphere": "Null",
  "Perovskite_surface_treatment_synthesis_atmosphere_pressure": "Null",
  "Perovskite_surface_treatment_synthesis_atmosphere_relative_humidity": "Null",
  "Perovskite_surface_treatment_deposition_spin_coating_speed": "Null",
  "Perovskite_surface_treatment_deposition_spin_coating_time": "Null",
  "Perovskite_surface_treatment_deposition_thermal_annealing_temperature": "Null",
  "Perovskite_surface_treatment_deposition_thermal_annealing_time": "Null",
  "HTL_thickness": "80 nm",
  "HTL_stack_sequence": "Spiro-OMeTAD",
  "HTL_additive_compound": "Li-TFSI;tBP",
  "HTL_additive_concentration": "510 mg/mL;Null",
  "HTL_deposition_method": "Spin-coating",
  "HTL_deposition_solution_concentration": "80 mg/mL",
  "HTL_deposition_solvents_compound": "Chlorobenzene",
  "HTL_deposition_synthesis_atmosphere": "Air",
  "HTL_deposition_synthesis_atmosphere_pressure": "1 atm",
  "HTL_deposition_synthesis_atmosphere_relative_humidity": "Null",
  "HTL_deposition_spin_coating_speed": "Null",
  "HTL_deposition_spin_coating_time": "Null",
  "HTL_deposition_thermal_annealing_temperature": "Null",
  "HTL_deposition_thermal_annealing_time": "Null",
  "Backcontact_thickness": "45 nm",
  "Beckcontact_deposition_method": "Thermal evaporation",
  "Backcontact_deposition_atmosphere_pressure": "Null",
  "Encapsulation_method": "Null",
  "Encapsulation_atmosphere": "Null",
  "JV_measured_device_matching": "True",
  "JV_measured_reverse_scan_Voc": "1.04 V",
  "JV_measured_reverse_scan_Jsc": "4.09 mA/cm2",
  "JV_measured_reverse_scan_FF": "73.12 %",
  "JV_measured_reverse_scan_PCE": "3.11 %",
  "JV_measured_forward_scan_Voc": "1.01 V",
  "JV_measured_forward_scan_Jsc": "4.08 mA/cm2",
  "JV_measured_forward_scan_FF": "70.92 %",
  "JV_measured_forward_scan_PCE": "2.92 %",
  "JV_measured_light_spectra": "AM1.5G",
  "JV_measured_light_spectra_intensity": "100 mW/cm2",
  "JV_measured_scan_speed": "Null",
  "JV_measured_scan_delay_time": "Null",
  "JV_certified_PCE": "Null",
  "Stabilized_measured_PCE": "Null",
  "Stabilized_certified_PCE": "Null",
  "Stability_test_device_matching": "True",
  "Stability_test_temperature": "25 °C",
  "Stability_test_atmosphere": "Air",
  "Stability_test_light_spectra": "Null",
  "Stability_test_light_intensity": "Null",
  "Stability_test_relative_humidity": "Null",
  "Stability_PCE_after_time": "720 hours",
  "Stability_PCE_after_time_value": "90 % of initial PCE"
}
