Repository: jiayijdong/PSCbench

# PSCbench


**PSCbench** is a novel benchmark for materials science research-level scientific
dataset curation sourced from published journals. The benchmark is designed to evaluate the complex classification capabilities,
strong domain knowledge, and advanced calculation skills of LLMs.

## Data


The PSCbench dataset is under dataset folder in json file format. Each file is list of dictionary and can be extracted using following scripts.
Each file stands for one published journal, which is fully elaborated in the paper. 

```
with open("./dataset/retroactive/{}.json".format(subject), encoding='utf-8') as json_file:
    problems=json.load(json_file)
```

File: dataset/2021-2025/10.1021_jacs.0c12786/Device_BestPCE_o3_10.1021_jacs.0c12786.json
{
  "Ref_DOI": "10.1021/jacs.0c12786",
  "Ref_journal": "Journal of the American Chemical Society",
  "Ref_publication_year": "2021",
  "Ref_title": "Chlorophyll Derivative-Sensitized TiO2 Electron Transport Layer for Record Efficiency of Cs2AgBiBr6 Double Perovskite Solar Cells",
  "Cell_architecture": "NIP",
  "Cell_stack_sequence": "FTO/c-TiO2/m-TiO2+C-Chl/Cs2AgBiBr6/Spiro-OMeTAD/Ag",
  "Cell_area_measured": "0.04 cm2",
  "ETL_thickness": "40 nm",
  "ETL_stack_sequence": "c-TiO2/m-TiO2+C-Chl",
  "ETL_additive_compound": "C-Chl",
  "ETL_additive_concentration": "0.1 mg/mL",
  "ETL_deposition_method": "Spin-coating/Spin-coating",
  "ETL_deposition_solution_concentration": "10 vol%/0.39 g/mL",
  "ETL_deposition_solvents_compound": "Ethanol/Ethanol",
  "ETL_deposition_synthesis_atmosphere": "Air",
  "ETL_deposition_synthesis_atmosphere_pressure": "1 atm",
  "ETL_deposition_synthesis_atmosphere_relative_humidity": "Null",
  "ETL_deposition_spin_coating_speed": "4000 rpm/2000 rpm",
  "ETL_deposition_spin_coating_time": "30 s/30 s",
  "ETL_deposition_thermal_annealing_temperature": "200 °C/500 °C",
  "ETL_deposition_thermal_annealing_time": "30 min/30 min",
  "Perovskite_dimension": "3D",
  "Perovskite_thickness": "Null",
  "Perovskite_composition_long_form": "Cs2AgBiBr6",
  "Perovskite_additive_compound": "Null",
  "Perovskite_additive_concentration": "Null",
  "Perovskite_bandgap": "2.09 eV",
  "Perovskite_deposition_method": "Spin-coating",
  "Perovskite_deposition_sequential_spin_coating": "False",
  "Perovskite_deposition_spin_coating_antisolvent": "Null",
  "Perovskite_deposition_reaction_solutions_compounds": "CsBr; AgBr; BiBr3",
  "Perovskite_deposition_reaction_solutions_concentrations": "1 mmol; 0.5 mmol; 0.5 mmol",
  "Perovskite_deposition_final_solutions_concentration_before_deposition": "Null",
  "Perovskite_deposition_solvents_compound": "DMSO",
  "Perovskite_deposition_solvents_mixing_ratio": "Null",
  "Perovskite_deposition_synthesis_atmosphere": "Air",
  "Perovskite_deposition_synthesis_atmosphere_pressure": "1 atm",
  "Perovskite_deposition_synthesis_atmosphere_relative_humidity": "Null",
  "Perovskite_deposition_spin_coating_speed": "2000 rpm",
  "Perovskite_deposition_spin_coating_time": "60 s",
  "Perovskite_deposition_thermal_annealing_atmosphere": "Air",
  "Perovskite_deposition_thermal_annealing_temperature": "280 °C",
  "Perovskite_deposition_thermal_annealing_time": "10 min",
  "Perovskite_surface_treatment_material": "Null",
  "Perovskite_surface_treatment_method": "Null",
  "Perovskite_surface_treatment_solution_concentration": "Null",
  "Perovskite_surface_treatment_solvents_compound": "Null",
  "Perovskite_surface_treatment_synthesis_atmosphere": "Null",
  "Perovskite_surface_treatment_synthesis_atmosphere_pressure": "Null",
  "Perovskite_surface_treatment_synthesis_atmosphere_relative_humidity": "Null",
  "Perovskite_surface_treatment_deposition_spin_coating_speed": "Null",
  "Perovskite_surface_treatment_deposition_spin_coating_time": "Null",
  "Perovskite_surface_treatment_deposition_thermal_annealing_temperature": "Null",
  "Perovskite_surface_treatment_deposition_thermal_annealing_time": "Null",
  "HTL_thickness": "80 nm",
  "HTL_stack_sequence": "Spiro-OMeTAD",
  "HTL_additive_compound": "Li-TFSI; TBP",
  "HTL_additive_concentration": "510 mg/mL; 10.5 μL",
  "HTL_deposition_method": "Spin-coating",
  "HTL_deposition_solution_concentration": "80 mg/mL",
  "HTL_deposition_solvents_compound": "Chlorobenzene",
  "HTL_deposition_synthesis_atmosphere": "Air",
  "HTL_deposition_synthesis_atmosphere_pressure": "1 atm",
  "HTL_deposition_synthesis_atmosphere_relative_humidity": "Null",
  "HTL_deposition_spin_coating_speed": "Null",
  "HTL_deposition_spin_coating_time": "Null",
  "HTL_deposition_thermal_annealing_temperature": "Null",
  "HTL_deposition_thermal_annealing_time": "Null",
  "Backcontact_thickness": "45 nm",
  "Beckcontact_deposition_method": "Thermal evaporation",
  "Backcontact_deposition_atmosphere_pressure": "Null",
  "Encapsulation_method": "Null",
  "Encapsulation_atmosphere": "Null",
  "JV_measured_device_matching": "True",
  "JV_measured_reverse_scan_Voc": "1.04 V",
  "JV_measured_reverse_scan_Jsc": "4.09 mA/cm2",
  "JV_measured_reverse_scan_FF": "73.12 %",
  "JV_measured_reverse_scan_PCE": "3.11 %",
  "JV_measured_forward_scan_Voc": "1.01 V",
  "JV_measured_forward_scan_Jsc": "4.08 mA/cm2",
  "JV_measured_forward_scan_FF": "70.92 %",
  "JV_measured_forward_scan_PCE": "2.92 %",
  "JV_measured_light_spectra": "AM1.5G",
  "JV_measured_light_spectra_intensity": "100 mW/cm2",
  "JV_measured_scan_speed": "Null",
  "JV_measured_scan_delay_time": "Null",
  "JV_certified_PCE": "Null",
  "Stabilized_measured_PCE": "Null",
  "Stabilized_certified_PCE": "Null",
  "Stability_test_device_matching": "True",
  "Stability_test_temperature": "25 °C",
  "Stability_test_atmosphere": "Air",
  "Stability_test_light_spectra": "Null",
  "Stability_test_light_intensity": "Null",
  "Stability_test_relative_humidity": "Null",
  "Stability_PCE_after_time": "720 h",
  "Stability_PCE_after_time_value": "90 %"
}

File: dataset/2021-2025/10.1021_jacs.0c12786/Device_BestPCE_o4_mini_10.1021_jacs.0c12786.json
{
  "Ref_DOI": "10.1021/jacs.0c12786",
  "Ref_journal": "J. Am. Chem. Soc.",
  "Ref_publication_year": "2021",
  "Ref_title": "Chlorophyll Derivative-Sensitized TiO2 Electron Transport Layer for Record Efficiency of Cs2AgBiBr6 Double Perovskite Solar Cells",
  "Cell_architecture": "NIP",
  "Cell_stack_sequence": "FTO/c-TiO2/m-TiO2-C-Chl/Cs2AgBiBr6/Spiro-OMeTAD/Ag",
  "Cell_area_measured": "0.04 cm2",
  "ETL_thickness": "40 nm/Null/Null",
  "ETL_stack_sequence": "c-TiO2/m-TiO2/C-Chl",
  "ETL_additive_compound": "Null",
  "ETL_additive_concentration": "Null",
  "ETL_deposition_method": "Spin-coating/Spin-coating/Dip-coating",
  "ETL_deposition_solution_concentration": "10 vol%/0.39 g/mL/0.1 mg/mL",
  "ETL_deposition_solvents_compound": "Ethanol/Ethanol/Ethanol",
  "ETL_deposition_synthesis_atmosphere": "Air",
  "ETL_deposition_synthesis_atmosphere_pressure": "1 atm",
  "ETL_deposition_synthesis_atmosphere_relative_humidity": "Null",
  "ETL_deposition_spin_coating_speed": "4000 rpm/2000 rpm/Null",
  "ETL_deposition_spin_coating_time": "30 s/30 s/Null",
  "ETL_deposition_thermal_annealing_temperature": "200 °C/500 °C/Null",
  "ETL_deposition_thermal_annealing_time": "30 min/30 min/Null",
  "Perovskite_dimension": "3D",
  "Perovskite_thickness": "Null",
  "Perovskite_composition_long_form": "Cs2AgBiBr6",
  "Perovskite_additive_compound": "Null",
  "Perovskite_additive_concentration": "Null",
  "Perovskite_bandgap": "2.09 eV",
  "Perovskite_deposition_method": "Spin-coating",
  "Perovskite_deposition_sequential_spin_coating": "False",
  "Perovskite_deposition_spin_coating_antisolvent": "Null",
  "Perovskite_deposition_reaction_solutions_compounds": "CsBr;AgBr;BiBr3",
  "Perovskite_deposition_reaction_solutions_concentrations": "1 mmol/mL;0.5 mmol/mL;0.5 mmol/mL",
  "Perovskite_deposition_final_solutions_concentration_before_deposition": "Null",
  "Perovskite_deposition_solvents_compound": "DMSO",
  "Perovskite_deposition_solvents_mixing_ratio": "Null",
  "Perovskite_deposition_synthesis_atmosphere": "Air",
  "Perovskite_deposition_synthesis_atmosphere_pressure": "1 atm",
  "Perovskite_deposition_synthesis_atmosphere_relative_humidity": "Null",
  "Perovskite_deposition_spin_coating_speed": "2000 rpm",
  "Perovskite_deposition_spin_coating_time": "60 s",
  "Perovskite_deposition_thermal_annealing_atmosphere": "Air",
  "Perovskite_deposition_thermal_annealing_temperature": "280 °C",
  "Perovskite_deposition_thermal_annealing_time": "10 min",
  "Perovskite_surface_treatment_material": "Null",
  "Perovskite_surface_treatment_method": "Null",
  "Perovskite_surface_treatment_solution_concentration": "Null",
  "Perovskite_surface_treatment_solvents_compound": "Null",
  "Perovskite_surface_treatment_synthesis_atmosphere": "Null",
  "Perovskite_surface_treatment_synthesis_atmosphere_pressure": "Null",
  "Perovskite_surface_treatment_synthesis_atmosphere_relative_humidity": "Null",
  "Perovskite_surface_treatment_deposition_spin_coating_speed": "Null",
  "Perovskite_surface_treatment_deposition_spin_coating_time": "Null",
  "Perovskite_surface_treatment_deposition_thermal_annealing_temperature": "Null",
  "Perovskite_surface_treatment_deposition_thermal_annealing_time": "Null",
  "HTL_thickness": "80 nm",
  "HTL_stack_sequence": "Spiro-OMeTAD",
  "HTL_additive_compound": "Li-TFSI;TBP",
  "HTL_additive_concentration": "510 mg/mL;Null",
  "HTL_deposition_method": "Spin-coating",
  "HTL_deposition_solution_concentration": "80 mg/mL",
  "HTL_deposition_solvents_compound": "Chlorobenzene",
  "HTL_deposition_synthesis_atmosphere": "Air",
  "HTL_deposition_synthesis_atmosphere_pressure": "1 atm",
  "HTL_deposition_synthesis_atmosphere_relative_humidity": "Null",
  "HTL_deposition_spin_coating_speed": "Null",
  "HTL_deposition_spin_coating_time": "Null",
  "HTL_deposition_thermal_annealing_temperature": "Null",
  "HTL_deposition_thermal_annealing_time": "Null",
  "Backcontact_thickness": "45 nm",
  "Beckcontact_deposition_method": "Thermal evaporation",
  "Backcontact_deposition_atmosphere_pressure": "Null",
  "Encapsulation_method": "Null",
  "Encapsulation_atmosphere": "Null",
  "JV_measured_device_matching": "True",
  "JV_measured_reverse_scan_Voc": "1.04 V",
  "JV_measured_reverse_scan_Jsc": "4.09 mA/cm2",
  "JV_measured_reverse_scan_FF": "73%",
  "JV_measured_reverse_scan_PCE": "3.11%",
  "JV_measured_forward_scan_Voc": "1.01 V",
  "JV_measured_forward_scan_Jsc": "4.08 mA/cm2",
  "JV_measured_forward_scan_FF": "70.92%",
  "JV_measured_forward_scan_PCE": "2.92%",
  "JV_measured_light_spectra": "AM1.5G",
  "JV_measured_light_spectra_intensity": "100 mW/cm2",
  "JV_measured_scan_speed": "Null",
  "JV_measured_scan_delay_time": "Null",
  "JV_certified_PCE": "Null",
  "Stabilized_measured_PCE": "Null",
  "Stabilized_certified_PCE": "Null",
  "Stability_test_device_matching": "True",
  "Stability_test_temperature": "25 °C",
  "Stability_test_atmosphere": "Air",
  "Stability_test_light_spectra": "Null",
  "Stability_test_light_intensity": "Null",
  "Stability_test_relative_humidity": "Null",
  "Stability_PCE_after_time": "720 hours",
  "Stability_PCE_after_time_value": "90%"
}

File: dataset/2021-2025/10.1021_jacs.0c12802/Device_BestPCE_10.1021_jacs.0c12802.json
{
    "Ref_DOI": "10.1021/jacs.0c12802",
    "Ref_journal": "J. Am. Chem. Soc.",
    "Ref_publication_year": "2021",
    "Ref_title": "Synergistic Effect of Fluorinated Passivator and Hole Transport Dopant Enables Stable Perovskite Solar Cells with Efficiency Near 24%",
    "Cell_architecture": "NIP",
    "Cell_stack_sequence": "FTO/compact-TiO2/mesoporous-TiO2/perovskite/TFMBAI/spiro-OMeTAD/TFP/Au",
    "Cell_area_measured": "0.16 cm2",
    "ETL_thickness": "Null",
    "ETL_stack_sequence": "compact-TiO2/mesoporous-TiO2",
    "ETL_additive_compound": "Null",
    "ETL_additive_concentration": "Null",
    "ETL_deposition_method": "Spray pyrolysis/spin-coating",
    "ETL_deposition_solution_concentration": "Null",
    "ETL_deposition_solvents_compound": "Ethanol",
    "ETL_deposition_synthesis_atmosphere": "Air",
    "ETL_deposition_synthesis_atmosphere_pressure": "1 atm",
    "ETL_deposition_synthesis_atmosphere_relative_humidity": "Null",
    "ETL_deposition_spin_coating_speed": "4000 rpm",
    "ETL_deposition_spin_coating_time": "20 s",
    "ETL_deposition_thermal_annealing_temperature": "450 °C",
    "ETL_deposition_thermal_annealing_time": "30 min",
    "Perovskite_dimension": "3D",
    "Perovskite_thickness": "400 nm",
    "Perovskite_composition_long_form": "Cs0.05FA0.85MA0.10Pb(I0.97Br0.03)3",
    "Perovskite_additive_compound": "PbI2",
    "Perovskite_additive_concentration": "5%",
    "Perovskite_bandgap": "Null",
    "Perovskite_deposition_method": "Spin-coating",
    "Perovskite_deposition_sequential_spin_coating": "False",
    "Perovskite_deposition_spin_coating_antisolvent": "Chlorobenzene",
    "Perovskite_deposition_reaction_solutions_compounds": "PbI2;FAI;MABr;CsI",
    "Perovskite_deposition_reaction_solutions_concentrations": "735.3 mg;224.4 mg;16.2 mg;19.8 mg",
    "Perovskite_deposition_final_solutions_concentration_before_deposition": "Null",
    "Perovskite_deposition_solvents_compound": "DMF;DMSO",
    "Perovskite_deposition_solvents_mixing_ratio": "4:1",
    "Perovskite_deposition_synthesis_atmosphere": "Dry air",
    "Perovskite_deposition_synthesis_atmosphere_pressure": "Null",
    "Perovskite_deposition_synthesis_atmosphere_relative_humidity": "2%",
    "Perovskite_deposition_spin_coating_speed": "2000 rpm;6000 rpm",
    "Perovskite_deposition_spin_coating_time": "10 s;30 s",
    "Perovskite_deposition_thermal_annealing_atmosphere": "Null",
    "Perovskite_deposition_thermal_annealing_temperature": "120 °C",
    "Perovskite_deposition_thermal_annealing_time": "20 min",
    "Perovskite_surface_treatment_material": "TFMBAI",
    "Perovskite_surface_treatment_method": "Spin-coating",
    "Perovskite_surface_treatment_solution_concentration": "9 mg/mL",
    "Perovskite_surface_treatment_solvents_compound": "IPA",
    "Perovskite_surface_treatment_synthesis_atmosphere": "Dry air",
    "Perovskite_surface_treatment_synthesis_atmosphere_pressure": "Null",
    "Perovskite_surface_treatment_synthesis_atmosphere_relative_humidity": "2%",
    "Perovskite_surface_treatment_deposition_spin_coating_speed": "2000 rpm",
    "Perovskite_surface_treatment_deposition_spin_coating_time": "20 s",
    "Perovskite_surface_treatment_deposition_thermal_annealing_temperature": "Null",
    "Perovskite_surface_treatment_deposition_thermal_annealing_time": "Null",
    "HTL_thickness": "Null",
    "HTL_stack_sequence": "spiro-OMeTAD/TFP",
    "HTL_additive_compound": "Li-TFSI",
    "HTL_additive_concentration": "520 mg/mL",
    "HTL_deposition_method": "Spin-Coating",
    "HTL_deposition_solution_concentration": "77.6 mM",
    "HTL_deposition_solvents_compound": "Chlorobenzene",
    "HTL_deposition_synthesis_atmosphere": "Null",
    "HTL_deposition_synthesis_atmosphere_pressure": "Null",
    "HTL_deposition_synthesis_atmosphere_relative_humidity": "Null",
    "HTL_deposition_spin_coating_speed": "4000 rpm",
    "HTL_deposition_spin_coating_time": "20 s",
    "HTL_deposition_thermal_annealing_temperature": "Null",
    "HTL_deposition_thermal_annealing_time": "Null",
    "Backcontact_thickness": "80 nm",
    "Beckcontact_deposition_method": "Thermal evaporation",
    "Backcontact_deposition_atmosphere_pressure": "Null",
    "Encapsulation_method": "Null",
    "Encapsulation_atmosphere": "Null",
    "JV_measured_device_matching": "True",
    "JV_measured_reverse_scan_Voc": "1.163 V",
    "JV_measured_reverse_scan_Jsc": "24.98 mA/cm2",
    "JV_measured_reverse_scan_FF": "82.4%",
    "JV_measured_reverse_scan_PCE": "23.94%",
    "JV_measured_forward_scan_Voc": "1.161 V",
    "JV_measured_forward_scan_Jsc": "24.96 mA/cm2",
    "JV_measured_forward_scan_FF": "82.1%",
    "JV_measured_forward_scan_PCE": "23.79%",
    "JV_measured_light_spectra": "AM1.5G",
    "JV_measured_light_spectra_intensity": "1 sun",
    "JV_measured_scan_speed": "50 mV/s",
    "JV_measured_scan_delay_time": "Null",
    "JV_certified_PCE": "Null",
    "Stabilized_measured_PCE": "23.83%",
    "Stabilized_certified_PCE": "Null",
    "Stability_test_device_matching": "True",
    "Stability_test_temperature": "Null",
    "Stability_test_atmosphere": "Ambient air",
    "Stability_test_light_spectra": "AM1.5G",
    "Stability_test_light_intensity": "1 sun",
    "Stability_test_relative_humidity": "60-70%",
    "Stability_PCE_after_time": "1100 hours",
    "Stability_PCE_after_time_value": "97%"
}

File: dataset/2021-2025/10.1021_jacs.0c12802/Device_BestPCE_Gemini_1.5_pro_10.1021_jacs.0c12802.json
{
  "Ref_DOI": "10.1021/jacs.0c12802",
  "Ref_journal": "Journal of the American Chemical Society",
  "Ref_publication_year": "2021",
  "Ref_title": "Synergistic Effect of Fluorinated Passivator and Hole Transport Dopant Enables Stable Perovskite Solar Cells with Efficiency Near 24%",
  "Cell_architecture": "NIP",
  "Cell_stack_sequence": "FTO/c-TiO2/m-TiO2/Cs0.05FA0.85MA0.10Pb(I0.97Br0.03)3/spiro-OMeTAD/Au",
  "Cell_area_measured": "0.16 cm2",
  "ETL_thickness": "Null",
  "ETL_stack_sequence": "c-TiO2/m-TiO2",
  "ETL_additive_compound": "Null",
  "ETL_additive_concentration": "Null",
  "ETL_deposition_method": "Spray pyrolysis/Spin-coating",
  "ETL_deposition_solution_concentration": "Null/1:6 wt",
  "ETL_deposition_solvents_compound": "Ethanol/Ethanol",
  "ETL_deposition_synthesis_atmosphere": "O2/Air",
  "ETL_deposition_synthesis_atmosphere_pressure": "1 atm/1 atm",
  "ETL_deposition_synthesis_atmosphere_relative_humidity": "Null/Null",
  "ETL_deposition_spin_coating_speed": "4000 rpm",
  "ETL_deposition_spin_coating_time": "20 s",
  "ETL_deposition_thermal_annealing_temperature": "450 °C/450 °C",
  "ETL_deposition_thermal_annealing_time": "5 min/30 min",
  "Perovskite_dimension": "3D",
  "Perovskite_thickness": "400 nm",
  "Perovskite_composition_long_form": "Cs0.05FA0.85MA0.10Pb(I0.97Br0.03)3",
  "Perovskite_additive_compound": "PbI2",
  "Perovskite_additive_concentration": "5 mol%",
  "Perovskite_bandgap": "Null",
  "Perovskite_deposition_method": "Spin-coating",
  "Perovskite_deposition_sequential_spin_coating": false,
  "Perovskite_deposition_spin_coating_antisolvent": "Chlorobenzene",
  "Perovskite_deposition_reaction_solutions_compounds": "FAI;MABr;CsI;PbI2",
  "Perovskite_deposition_reaction_solutions_concentrations": "1.31 mmol;0.15 mmol;0.08 mmol;1.60 mmol",
  "Perovskite_deposition_final_solutions_concentration_before_deposition": "Null",
  "Perovskite_deposition_solvents_compound": "DMF;DMSO",
  "Perovskite_deposition_solvents_mixing_ratio": "4:1 v/v",
  "Perovskite_deposition_synthesis_atmosphere": "Air",
  "Perovskite_deposition_synthesis_atmosphere_pressure": "1 atm",
  "Perovskite_deposition_synthesis_atmosphere_relative_humidity": "2%",
  "Perovskite_deposition_spin_coating_speed": "2000 rpm;6000 rpm",
  "Perovskite_deposition_spin_coating_time": "10 s;30 s",
  "Perovskite_deposition_thermal_annealing_atmosphere": "Null",
  "Perovskite_deposition_thermal_annealing_temperature": "120 °C",
  "Perovskite_deposition_thermal_annealing_time": "20 min",
  "Perovskite_surface_treatment_material": "TFMBAI",
  "Perovskite_surface_treatment_method": "Spin-coating",
  "Perovskite_surface_treatment_solution_concentration": "9 mg/ml",
  "Perovskite_surface_treatment_solvents_compound": "IPA",
  "Perovskite_surface_treatment_synthesis_atmosphere": "Null",
  "Perovskite_surface_treatment_synthesis_atmosphere_pressure": "Null",
  "Perovskite_surface_treatment_synthesis_atmosphere_relative_humidity": "Null",
  "Perovskite_surface_treatment_deposition_spin_coating_speed": "2000 rpm",
  "Perovskite_surface_treatment_deposition_spin_coating_time": "20 s",
  "Perovskite_surface_treatment_deposition_thermal_annealing_temperature": "Null",
  "Perovskite_surface_treatment_deposition_thermal_annealing_time": "Null",
  "HTL_thickness": "Null",
  "HTL_stack_sequence": "spiro-OMeTAD",
  "HTL_additive_compound": "Li-TFSI;tBP;TFP",
  "HTL_additive_concentration": "520 mg/mL in Acetonitrile;35.5 μL;17.75 μL",
  "HTL_deposition_method": "Spin-coating",
  "HTL_deposition_solution_concentration": "77.6 mM",
  "HTL_deposition_solvents_compound": "Chlorobenzene",
  "HTL_deposition_synthesis_atmosphere": "Null",
  "HTL_deposition_synthesis_atmosphere_pressure": "Null",
  "HTL_deposition_synthesis_atmosphere_relative_humidity": "Null",
  "HTL_deposition_spin_coating_speed": "4000 rpm",
  "HTL_deposition_spin_coating_time": "20 s",
  "HTL_deposition_thermal_annealing_temperature": "Null",
  "HTL_deposition_thermal_annealing_time": "Null",
  "Backcontact_thickness": "80 nm",
  "Beckcontact_deposition_method": "Thermal evaporation",
  "Backcontact_deposition_atmosphere_pressure": "Null",
  "Encapsulation_method": "Null",
  "Encapsulation_atmosphere": "Null",
  "JV_measured_device_matching": true,
  "JV_measured_reverse_scan_Voc": "1.163 V",
  "JV_measured_reverse_scan_Jsc": "24.98 mA/cm2",
  "JV_measured_reverse_scan_FF": "82.4%",
  "JV_measured_reverse_scan_PCE": "23.94%",
  "JV_measured_forward_scan_Voc": "1.161 V",
  "JV_measured_forward_scan_Jsc": "24.96 mA/cm2",
  "JV_measured_forward_scan_FF": "82.1%",
  "JV_measured_forward_scan_PCE": "23.79%",
  "JV_measured_light_spectra": "AM1.5G",
  "JV_measured_light_spectra_intensity": "1 sun",
  "JV_measured_scan_speed": "50 mV/s",
  "JV_measured_scan_delay_time": "Null",
  "JV_certified_PCE": "Null",
  "Stabilized_measured_PCE": "23.83%",
  "Stabilized_certified_PCE": "Null",
  "Stability_test_device_matching": true,
  "Stability_test_temperature": "Null",
  "Stability_test_atmosphere": "N2",
  "Stability_test_light_spectra": "AM 1.5G",
  "Stability_test_light_intensity": "1 sun",
  "Stability_test_relative_humidity": "10%",
  "Stability_PCE_after_time": "500 hours",
  "Stability_PCE_after_time_value": "96.5%"
}

File: dataset/2021-2025/10.1021_jacs.0c12802/Device_BestPCE_Gemini_2.0_Flash_10.1021_jacs.0c12802.json
{
  "Ref_DOI": "10.1021/jacs.0c12802",
  "Ref_journal": "J. Am. Chem. Soc.",
  "Ref_publication_year": "2021",
  "Ref_title": "Synergistic Effect of Fluorinated Passivator and Hole Transport Dopant Enables Stable Perovskite Solar Cells with Efficiency Near 24%",
  "Cell_architecture": "NIP",
  "Cell_stack_sequence": "FTO/c-TiO2/m-TiO2/Perovskite/TFMBAI/HTL/Au",
  "Cell_area_measured": "0.16 cm2",
  "ETL_thickness": "Null",
  "ETL_stack_sequence": "c-TiO2/m-TiO2",
  "ETL_additive_compound": "Null",
  "ETL_additive_concentration": "Null",
  "ETL_deposition_method": "Spray pyrolysis/Spin-coating",
  "ETL_deposition_solution_concentration": "titaniumdiisopropoxide bis(acetylacetonate), 75 wt % in IPA: 0.6 mL; acetyl acetone: 0.4 mL",
  "ETL_deposition_solvents_compound": "IPA; Ethanol",
  "ETL_deposition_synthesis_atmosphere": "O2; Dry air",
  "ETL_deposition_synthesis_atmosphere_pressure": "Null",
  "ETL_deposition_synthesis_atmosphere_relative_humidity": "Null",
  "ETL_deposition_spin_coating_speed": "4000 rpm",
  "ETL_deposition_spin_coating_time": "20 s",
  "ETL_deposition_thermal_annealing_temperature": "450 °C/450 °C",
  "ETL_deposition_thermal_annealing_time": "5 min/30 min",
  "Perovskite_dimension": "3D",
  "Perovskite_thickness": "400 nm",
  "Perovskite_composition_long_form": "Cs0.05FA0.85MA0.10Pb(I0.97Br0.03)3",
  "Perovskite_additive_compound": "PbI2",
  "Perovskite_additive_concentration": "5 mol%",
  "Perovskite_bandgap": "Null",
  "Perovskite_deposition_method": "Spin-coating",
  "Perovskite_deposition_sequential_spin_coating": "False",
  "Perovskite_deposition_spin_coating_antisolvent": "CB",
  "Perovskite_deposition_reaction_solutions_compounds": "PbI2; FAI; MABr; CsI",
  "Perovskite_deposition_reaction_solutions_concentrations": "1.60 mmol; 1.31 mmol; 0.15 mmol; 0.08 mmol",
  "Perovskite_deposition_final_solutions_concentration_before_deposition": "Null",
  "Perovskite_deposition_solvents_compound": "DMF; DMSO",
  "Perovskite_deposition_solvents_mixing_ratio": "4:1",
  "Perovskite_deposition_synthesis_atmosphere": "dry air",
  "Perovskite_deposition_synthesis_atmosphere_pressure": "1 atm",
  "Perovskite_deposition_synthesis_atmosphere_relative_humidity": "2 %",
  "Perovskite_deposition_spin_coating_speed": "2000 rpm; 6000 rpm",
  "Perovskite_deposition_spin_coating_time": "10 s; 30 s",
  "Perovskite_deposition_thermal_annealing_atmosphere": "Air",
  "Perovskite_deposition_thermal_annealing_temperature": "120 °C",
  "Perovskite_deposition_thermal_annealing_time": "20 min",
  "Perovskite_surface_treatment_material": "TFMBAI",
  "Perovskite_surface_treatment_method": "Spin-coating",
  "Perovskite_surface_treatment_solution_concentration": "9 mg/ml",
  "Perovskite_surface_treatment_solvents_compound": "IPA",
  "Perovskite_surface_treatment_synthesis_atmosphere": "Null",
  "Perovskite_surface_treatment_synthesis_atmosphere_pressure": "Null",
  "Perovskite_surface_treatment_synthesis_atmosphere_relative_humidity": "Null",
  "Perovskite_surface_treatment_deposition_spin_coating_speed": "2000 rpm",
  "Perovskite_surface_treatment_deposition_spin_coating_time": "20 s",
  "Perovskite_surface_treatment_deposition_thermal_annealing_temperature": "Null",
  "Perovskite_surface_treatment_deposition_thermal_annealing_time": "Null",
  "HTL_thickness": "Null",
  "HTL_stack_sequence": "Null",
  "HTL_additive_compound": "Li-TFSI; tBP; TFP",
  "HTL_additive_concentration": "520 mg/mL; Null; Null",
  "HTL_deposition_method": "Spin-coating",
  "HTL_deposition_solution_concentration": "77.6 mM",
  "HTL_deposition_solvents_compound": "CB",
  "HTL_deposition_synthesis_atmosphere": "Null",
  "HTL_deposition_synthesis_atmosphere_pressure": "Null",
  "HTL_deposition_synthesis_atmosphere_relative_humidity": "Null",
  "HTL_deposition_spin_coating_speed": "4000 rpm",
  "HTL_deposition_spin_coating_time": "20 s",
  "HTL_deposition_thermal_annealing_temperature": "Null",
  "HTL_deposition_thermal_annealing_time": "Null",
  "Backcontact_thickness": "80 nm",
  "Beckcontact_deposition_method": "Thermal evaporation",
  "Backcontact_deposition_atmosphere_pressure": "Null",
  "Encapsulation_method": "Null",
  "Encapsulation_atmosphere": "Null",
  "JV_measured_device_matching": "True",
  "JV_measured_reverse_scan_Voc": "1.163 V",
  "JV_measured_reverse_scan_Jsc": "24.98 mA/cm2",
  "JV_measured_reverse_scan_FF": "82.4 %",
  "JV_measured_reverse_scan_PCE": "23.94 %",
  "JV_measured_forward_scan_Voc": "1.161 V",
  "JV_measured_forward_scan_Jsc": "24.96 mA/cm2",
  "JV_measured_forward_scan_FF": "82.1 %",
  "JV_measured_forward_scan_PCE": "23.79 %",
  "JV_measured_light_spectra": "AM 1.5G",
  "JV_measured_light_spectra_intensity": "100 mW/cm2",
  "JV_measured_scan_speed": "50 mV/s",
  "JV_measured_scan_delay_time": "Null",
  "JV_certified_PCE": "Null",
  "Stabilized_measured_PCE": "23.83 %",
  "Stabilized_certified_PCE": "Null",
  "Stability_test_device_matching": "True",
  "Stability_test_temperature": "Null",
  "Stability_test_atmosphere": "N2",
  "Stability_test_light_spectra": "1 sun",
  "Stability_test_light_intensity": "83 mW cm−2",
  "Stability_test_relative_humidity": "Null",
  "Stability_PCE_after_time": "500 h",
  "Stability_PCE_after_time_value": "96.5 %"
}

File: dataset/2021-2025/10.1021_jacs.0c12802/Device_BestPCE_claude_haiku_10.1021_jacs.0c12802.json
{
  "Ref_DOI": "10.1021/jacs.0c12802",
  "Ref_journal": "Journal of the American Chemical Society",
  "Ref_publication_year": "2021",
  "Ref_title": "Synergistic Effect of Fluorinated Passivator and Hole Transport Dopant Enables Stable Perovskite Solar Cells with Efficiency Near 24%",
  "Cell_architecture": "NIP",
  "Cell_stack_sequence": "FTO/c-TiO2/m-TiO2/Perovskite/Spiro-OMeTAD/Au",
  "Cell_area_measured": "0.16 cm2",
  "ETL_thickness": "Null",
  "ETL_stack_sequence": "c-TiO2/m-TiO2",
  "ETL_additive_compound": "Null",
  "ETL_additive_concentration": "Null",
  "ETL_deposition_method": "Spray pyrolysis/Spin-coating",
  "ETL_deposition_solution_concentration": "Null",
  "ETL_deposition_solvents_compound": "Ethanol/Anhydrous ethanol",
  "ETL_deposition_synthesis_atmosphere": "Dry air",
  "ETL_deposition_synthesis_atmosphere_pressure": "1 atm",
  "ETL_deposition_synthesis_atmosphere_relative_humidity": "Null",
  "ETL_deposition_spin_coating_speed": "4000 rpm",
  "ETL_deposition_spin_coating_time": "20 s",
  "ETL_deposition_thermal_annealing_temperature": "450 °C",
  "ETL_deposition_thermal_annealing_time": "30 min",
  "Perovskite_dimension": "3D",
  "Perovskite_thickness": "400 nm",
  "Perovskite_composition_long_form": "Cs0.05FA0.85MA0.10Pb(I0.97Br0.03)3",
  "Perovskite_additive_compound": "Null",
  "Perovskite_additive_concentration": "Null",
  "Perovskite_bandgap": "Null",
  "Perovskite_deposition_method": "Spin-coating",
  "Perovskite_deposition_sequential_spin_coating": "True",
  "Perovskite_deposition_spin_coating_antisolvent": "Chlorobenzene",
  "Perovskite_deposition_reaction_solutions_compounds": "PbI2;FAI;MABr;CsI",
  "Perovskite_deposition_reaction_solutions_concentrations": "1.60 mmol;1.31 mmol;0.15 mmol;0.08 mmol",
  "Perovskite_deposition_final_solutions_concentration_before_deposition": "Null",
  "Perovskite_deposition_solvents_compound": "DMF;DMSO",
  "Perovskite_deposition_solvents_mixing_ratio": "4:1",
  "Perovskite_deposition_synthesis_atmosphere": "Dry air",
  "Perovskite_deposition_synthesis_atmosphere_pressure": "1 atm",
  "Perovskite_deposition_synthesis_atmosphere_relative_humidity": "2%",
  "Perovskite_deposition_spin_coating_speed": "2000 rpm;6000 rpm",
  "Perovskite_deposition_spin_coating_time": "10 s;30 s",
  "Perovskite_deposition_thermal_annealing_atmosphere": "Dry air",
  "Perovskite_deposition_thermal_annealing_temperature": "120 °C",
  "Perovskite_deposition_thermal_annealing_time": "20 min",
  "Perovskite_surface_treatment_material": "TFMBAI",
  "Perovskite_surface_treatment_method": "Spin-coating",
  "Perovskite_surface_treatment_solution_concentration": "9 mg/mL",
  "Perovskite_surface_treatment_solvents_compound": "IPA",
  "Perovskite_surface_treatment_synthesis_atmosphere": "Dry air",
  "Perovskite_surface_treatment_synthesis_atmosphere_pressure": "1 atm",
  "Perovskite_surface_treatment_synthesis_atmosphere_relative_humidity": "Null",
  "Perovskite_surface_treatment_deposition_spin_coating_speed": "2000 rpm",
  "Perovskite_surface_treatment_deposition_spin_coating_time": "20 s",
  "Perovskite_surface_treatment_deposition_thermal_annealing_temperature": "Null",
  "Perovskite_surface_treatment_deposition_thermal_annealing_time": "Null",
  "HTL_thickness": "Null",
  "HTL_stack_sequence": "Spiro-OMeTAD",
  "HTL_additive_compound": "Li-TFSI;tBP;TFP",
  "HTL_additive_concentration": "520 mg/mL;Null;Null",
  "HTL_deposition_method": "Spin-coating",
  "HTL_deposition_solution_concentration": "77.6 mM",
  "HTL_deposition_solvents_compound": "Chlorobenzene",
  "HTL_deposition_synthesis_atmosphere": "Null",
  "HTL_deposition_synthesis_atmosphere_pressure": "1 atm",
  "HTL_deposition_synthesis_atmosphere_relative_humidity": "Null",
  "HTL_deposition_spin_coating_speed": "4000 rpm",
  "HTL_deposition_spin_coating_time": "20 s",
  "HTL_deposition_thermal_annealing_temperature": "Null",
  "HTL_deposition_thermal_annealing_time": "Null",
  "Backcontact_thickness": "80 nm",
  "Beckcontact_deposition_method": "Thermal evaporation",
  "Backcontact_deposition_atmosphere_pressure": "Null",
  "Encapsulation_method": "Null",
  "Encapsulation_atmosphere": "Null",
  "JV_measured_device_matching": "True",
  "JV_measured_reverse_scan_Voc": "1.163 V",
  "JV_measured_reverse_scan_Jsc": "24.98 mA/cm2",
  "JV_measured_reverse_scan_FF": "82.4%",
  "JV_measured_reverse_scan_PCE": "23.94%",
  "JV_measured_forward_scan_Voc": "1.161 V",
  "JV_measured_forward_scan_Jsc": "24.96 mA/cm2",
  "JV_measured_forward_scan_FF": "82.1%",
  "JV_measured_forward_scan_PCE": "23.79%",
  "JV_measured_light_spectra": "AM1.5G",
  "JV_measured_light_spectra_intensity": "1 sun",
  "JV_measured_scan_speed": "0.05 V/s",
  "JV_measured_scan_delay_time": "Null",
  "JV_certified_PCE": "Null",
  "Stabilized_measured_PCE": "23.83%",
  "Stabilized_certified_PCE": "Null",
  "Stability_test_device_matching": "True",
  "Stability_test_temperature": "Null",
  "Stability_test_atmosphere": "N2",
  "Stability_test_light_spectra": "AM1.5G",
  "Stability_test_light_intensity": "1 sun",
  "Stability_test_relative_humidity": "10%",
  "Stability_PCE_after_time": "500 hours",
  "Stability_PCE_after_time_value": "96.5%"
}

File: dataset/2021-2025/10.1021_jacs.0c12802/Device_BestPCE_gpt4o_10.1021_jacs.0c12802.json
{
  "Ref_DOI": "10.1021/jacs.0c12802",
  "Ref_journal": "Journal of the American Chemical Society",
  "Ref_publication_year": "2021",
  "Ref_title": "Synergistic Effect of Fluorinated Passivator and Hole Transport Dopant Enables Stable Perovskite Solar Cells with Efficiency Near 24%",
  "Cell_architecture": "NIP",
  "Cell_stack_sequence": "FTO/compact-TiO2/mesoporous-TiO2/perovskite/TFMBAI/spiro-OMeTAD/TFP/Au",
  "Cell_area_measured": "0.16 cm2",
  "ETL_thickness": "Null",
  "ETL_stack_sequence": "compact-TiO2/mesoporous-TiO2",
  "ETL_additive_compound": "Null",
  "ETL_additive_concentration": "Null",
  "ETL_deposition_method": "Spray pyrolysis/spin-coating",
  "ETL_deposition_solution_concentration": "Null",
  "ETL_deposition_solvents_compound": "Ethanol",
  "ETL_deposition_synthesis_atmosphere": "Air",
  "ETL_deposition_synthesis_atmosphere_pressure": "1 atm",
  "ETL_deposition_synthesis_atmosphere_relative_humidity": "Null",
  "ETL_deposition_spin_coating_speed": "4000 rpm",
  "ETL_deposition_spin_coating_time": "20 s",
  "ETL_deposition_thermal_annealing_temperature": "450 °C",
  "ETL_deposition_thermal_annealing_time": "30 min",
  "Perovskite_dimension": "3D",
  "Perovskite_thickness": "400 nm",
  "Perovskite_composition_long_form": "Cs0.05FA0.85MA0.10Pb(I0.97Br0.03)3",
  "Perovskite_additive_compound": "Null",
  "Perovskite_additive_concentration": "Null",
  "Perovskite_bandgap": "Null",
  "Perovskite_deposition_method": "Spin-coating",
  "Perovskite_deposition_sequential_spin_coating": "False",
  "Perovskite_deposition_spin_coating_antisolvent": "Chlorobenzene",
  "Perovskite_deposition_reaction_solutions_compounds": "PbI2;FAI;MABr;CsI",
  "Perovskite_deposition_reaction_solutions_concentrations": "1.60 mmol;1.31 mmol;0.15 mmol;0.08 mmol",
  "Perovskite_deposition_final_solutions_concentration_before_deposition": "Null",
  "Perovskite_deposition_solvents_compound": "DMF;DMSO",
  "Perovskite_deposition_solvents_mixing_ratio": "4:1",
  "Perovskite_deposition_synthesis_atmosphere": "Nitrogen",
  "Perovskite_deposition_synthesis_atmosphere_pressure": "1 atm",
  "Perovskite_deposition_synthesis_atmosphere_relative_humidity": "2%",
  "Perovskite_deposition_spin_coating_speed": "2000 rpm;6000 rpm",
  "Perovskite_deposition_spin_coating_time": "10 s;30 s",
  "Perovskite_deposition_thermal_annealing_atmosphere": "Air",
  "Perovskite_deposition_thermal_annealing_temperature": "120 °C",
  "Perovskite_deposition_thermal_annealing_time": "20 min",
  "Perovskite_surface_treatment_material": "TFMBAI",
  "Perovskite_surface_treatment_method": "Spin-coating",
  "Perovskite_surface_treatment_solution_concentration": "9 mg/mL",
  "Perovskite_surface_treatment_solvents_compound": "IPA",
  "Perovskite_surface_treatment_synthesis_atmosphere": "Air",
  "Perovskite_surface_treatment_synthesis_atmosphere_pressure": "1 atm",
  "Perovskite_surface_treatment_synthesis_atmosphere_relative_humidity": "Null",
  "Perovskite_surface_treatment_deposition_spin_coating_speed": "2000 rpm",
  "Perovskite_surface_treatment_deposition_spin_coating_time": "20 s",
  "Perovskite_surface_treatment_deposition_thermal_annealing_temperature": "Null",
  "Perovskite_surface_treatment_deposition_thermal_annealing_time": "Null",
  "HTL_thickness": "Null",
  "HTL_stack_sequence": "spiro-OMeTAD/TFP",
  "HTL_additive_compound": "Li-TFSI;tBP;TFP",
  "HTL_additive_concentration": "520 mg/mL;Null;Null",
  "HTL_deposition_method": "Spin-coating",
  "HTL_deposition_solution_concentration": "77.6 mM",
  "HTL_deposition_solvents_compound": "Chlorobenzene",
  "HTL_deposition_synthesis_atmosphere": "Air",
  "HTL_deposition_synthesis_atmosphere_pressure": "1 atm",
  "HTL_deposition_synthesis_atmosphere_relative_humidity": "Null",
  "HTL_deposition_spin_coating_speed": "4000 rpm",
  "HTL_deposition_spin_coating_time": "20 s",
  "HTL_deposition_thermal_annealing_temperature": "Null",
  "HTL_deposition_thermal_annealing_time": "Null",
  "Backcontact_thickness": "80 nm",
  "Beckcontact_deposition_method": "Thermal evaporation",
  "Backcontact_deposition_atmosphere_pressure": "Null",
  "Encapsulation_method": "Null",
  "Encapsulation_atmosphere": "Null",
  "JV_measured_device_matching": "True",
  "JV_measured_reverse_scan_Voc": "1.163 V",
  "JV_measured_reverse_scan_Jsc": "24.98 mA/cm2",
  "JV_measured_reverse_scan_FF": "82.4%",
  "JV_measured_reverse_scan_PCE": "23.94%",
  "JV_measured_forward_scan_Voc": "1.161 V",
  "JV_measured_forward_scan_Jsc": "24.96 mA/cm2",
  "JV_measured_forward_scan_FF": "82.1%",
  "JV_measured_forward_scan_PCE": "23.79%",
  "JV_measured_light_spectra": "AM1.5G",
  "JV_measured_light_spectra_intensity": "1 sun",
  "JV_measured_scan_speed": "50 mV/s",
  "JV_measured_scan_delay_time": "Null",
  "JV_certified_PCE": "Null",
  "Stabilized_measured_PCE": "23.83%",
  "Stabilized_certified_PCE": "Null",
  "Stability_test_device_matching": "True",
  "Stability_test_temperature": "Null",
  "Stability_test_atmosphere": "Air",
  "Stability_test_light_spectra": "AM1.5G",
  "Stability_test_light_intensity": "1 sun",
  "Stability_test_relative_humidity": "60-70%",
  "Stability_PCE_after_time": "1100 hours",
  "Stability_PCE_after_time_value": "97%"
}

File: dataset/2021-2025/10.1021_jacs.0c12802/Device_BestPCE_gpt4o_mini_10.1021_jacs.0c12802.json
{
  "Ref_DOI": "10.1021/jacs.0c12802",
  "Ref_journal": "J. Am. Chem. Soc.",
  "Ref_publication_year": "2021",
  "Ref_title": "Synergistic Effect of Fluorinated Passivator and Hole Transport Dopant Enables Stable Perovskite Solar Cells with Efficiency Near 24%",
  "Cell_architecture": "NIP",
  "Cell_stack_sequence": "FTO/c-TiO2/m-TiO2/perovskite/HTL/Au",
  "Cell_area_measured": "0.16 cm2",
  "ETL_thickness": "Null",
  "ETL_stack_sequence": "c-TiO2/m-TiO2",
  "ETL_additive_compound": "Null",
  "ETL_additive_concentration": "Null",
  "ETL_deposition_method": "Spray pyrolysis",
  "ETL_deposition_solution_concentration": "Null",
  "ETL_deposition_solvents_compound": "Null",
  "ETL_deposition_synthesis_atmosphere": "Air",
  "ETL_deposition_synthesis_atmosphere_pressure": "1 atm",
  "ETL_deposition_synthesis_atmosphere_relative_humidity": "Null",
  "ETL_deposition_spin_coating_speed": "Null",
  "ETL_deposition_spin_coating_time": "Null",
  "ETL_deposition_thermal_annealing_temperature": "450 °C",
  "ETL_deposition_thermal_annealing_time": "5 min",
  "Perovskite_dimension": "3D",
  "Perovskite_thickness": "Null",
  "Perovskite_composition_long_form": "Cs0.05FA0.85MA0.10Pb(I0.97Br0.03)3",
  "Perovskite_additive_compound": "TFMBAI",
  "Perovskite_additive_concentration": "9 mg/mL",
  "Perovskite_bandgap": "Null",
  "Perovskite_deposition_method": "Antisolvent method",
  "Perovskite_deposition_sequential_spin_coating": "True",
  "Perovskite_deposition_spin_coating_antisolvent": "Chlorobenzene",
  "Perovskite_deposition_reaction_solutions_compounds": "PbI2;FAI;MABr;CsI",
  "Perovskite_deposition_reaction_solutions_concentrations": "1.60 mmol;1.31 mmol;0.15 mmol;0.08 mmol",
  "Perovskite_deposition_final_solutions_concentration_before_deposition": "Null",
  "Perovskite_deposition_solvents_compound": "DMF;DMSO",
  "Perovskite_deposition_solvents_mixing_ratio": "4:1",
  "Perovskite_deposition_synthesis_atmosphere": "Nitrogen",
  "Perovskite_deposition_synthesis_atmosphere_pressure": "1 atm",
  "Perovskite_deposition_synthesis_atmosphere_relative_humidity": "2%",
  "Perovskite_deposition_spin_coating_speed": "2000 rpm;6000 rpm",
  "Perovskite_deposition_spin_coating_time": "10 s;30 s",
  "Perovskite_deposition_thermal_annealing_atmosphere": "Air",
  "Perovskite_deposition_thermal_annealing_temperature": "120 °C",
  "Perovskite_deposition_thermal_annealing_time": "20 min",
  "Perovskite_surface_treatment_material": "TFMBAI",
  "Perovskite_surface_treatment_method": "Spin-coating",
  "Perovskite_surface_treatment_solution_concentration": "9 mg/mL",
  "Perovskite_surface_treatment_solvents_compound": "IPA",
  "Perovskite_surface_treatment_synthesis_atmosphere": "Air",
  "Perovskite_surface_treatment_synthesis_atmosphere_pressure": "1 atm",
  "Perovskite_surface_treatment_synthesis_atmosphere_relative_humidity": "Null",
  "Perovskite_surface_treatment_deposition_spin_coating_speed": "2000 rpm",
  "Perovskite_surface_treatment_deposition_spin_coating_time": "20 s",
  "Perovskite_surface_treatment_deposition_thermal_annealing_temperature": "Null",
  "Perovskite_surface_treatment_deposition_thermal_annealing_time": "Null",
  "HTL_thickness": "Null",
  "HTL_stack_sequence": "spiro-OMeTAD",
  "HTL_additive_compound": "Li-TFSI;tBP;TFP",
  "HTL_additive_concentration": "520 mg/mL;Null;Null",
  "HTL_deposition_method": "Spin-coating",
  "HTL_deposition_solution_concentration": "77.6 mM",
  "HTL_deposition_solvents_compound": "Chlorobenzene",
  "HTL_deposition_synthesis_atmosphere": "Air",
  "HTL_deposition_synthesis_atmosphere_pressure": "1 atm",
  "HTL_deposition_synthesis_atmosphere_relative_humidity": "Null",
  "HTL_deposition_spin_coating_speed": "4000 rpm",
  "HTL_deposition_spin_coating_time": "20 s",
  "HTL_deposition_thermal_annealing_temperature": "Null",
  "HTL_deposition_thermal_annealing_time": "Null",
  "Backcontact_thickness": "80 nm",
  "Beckcontact_deposition_method": "Thermal evaporation",
  "Backcontact_deposition_atmosphere_pressure": "Null",
  "Encapsulation_method": "Null",
  "Encapsulation_atmosphere": "Null",
  "JV_measured_device_matching": "True",
  "JV_measured_reverse_scan_Voc": "1.163 V",
  "JV_measured_reverse_scan_Jsc": "24.98 mA/cm2",
  "JV_measured_reverse_scan_FF": "82.4 %",
  "JV_measured_reverse_scan_PCE": "23.94 %",
  "JV_measured_forward_scan_Voc": "1.161 V",
  "JV_measured_forward_scan_Jsc": "24.96 mA/cm2",
  "JV_measured_forward_scan_FF": "82.1 %",
  "JV_measured_forward_scan_PCE": "23.79 %",
  "JV_measured_light_spectra": "AM1.5G",
  "JV_measured_light_spectra_intensity": "1 sun",
  "JV_measured_scan_speed": "50 mV/s",
  "JV_measured_scan_delay_time": "Null",
  "JV_certified_PCE": "Null",
  "Stabilized_measured_PCE": "23.83 %",
  "Stabilized_certified_PCE": "Null",
  "Stability_test_device_matching": "True",
  "Stability_test_temperature": "Null",
  "Stability_test_atmosphere": "Air",
  "Stability_test_light_spectra": "AM1.5G",
  "Stability_test_light_intensity": "1 sun",
  "Stability_test_relative_humidity": "60-70%",
  "Stability_PCE_after_time": "500 hours",
  "Stability_PCE_after_time_value": "96%"
}
