Repository: jiayijdong/PSCbench

# PSCbench


**PSCbench** is a novel benchmark for materials science research-level scientific
dataset curation sourced from published journals. The benchmark is designed to evaluate the complex classification capabilities,
strong domain knowledge, and advanced calculation skills of LLMs.

## Data


The PSCbench dataset is under dataset folder in json file format. Each file is list of dictionary and can be extracted using following scripts.
Each file stands for one published journal, which is fully elaborated in the paper. 

```
with open("./dataset/retroactive/{}.json".format(subject), encoding='utf-8') as json_file:
    problems=json.load(json_file)
```

File: dataset/2021-2025/10.1021_jacs.0c12802/Device_BestPCE_gpt4o_mini_zero_shot_10.1021_jacs.0c12802.json
{
  "Ref_DOI": "10.1021/jacs.0c12802",
  "Ref_journal": "J. Am. Chem. Soc.",
  "Ref_publication_year": "2021",
  "Ref_title": "Synergistic Effect of Fluorinated Passivator and Hole Transport Dopant Enables Stable Perovskite Solar Cells with Efficiency Near 24%",
  "Cell_architecture": "n-i-p",
  "Cell_stack_sequence": "FTO/c-TiO2/m-TiO2/perovskite/HTL/Au",
  "Cell_area_measured": "0.16 cm2",
  "ETL_thickness": "Null",
  "ETL_stack_sequence": "FTO/c-TiO2/m-TiO2",
  "ETL_additive_compound": "Null",
  "ETL_additive_concentration": "Null",
  "ETL_deposition_method": "spray pyrolysis",
  "ETL_deposition_solution_concentration": "Null",
  "ETL_deposition_solvents_compound": "ethanol",
  "ETL_deposition_synthesis_atmosphere": "dry air",
  "ETL_deposition_synthesis_atmosphere_pressure": "Null",
  "ETL_deposition_synthesis_atmosphere_relative_humidity": "Null",
  "ETL_deposition_spin_coating_speed": "Null",
  "ETL_deposition_spin_coating_time": "Null",
  "ETL_deposition_thermal_annealing_temperature": "450 °C",
  "ETL_deposition_thermal_annealing_time": "5 min",
  "Perovskite_dimension": "3D",
  "Perovskite_thickness": "Null",
  "Perovskite_composition_long_form": "Cs0.05FA0.85MA0.10Pb(I0.97Br0.03)3",
  "Perovskite_additive_compound": "4-(trifluoromethyl)benzylammonium iodide (TFMBAI)",
  "Perovskite_additive_concentration": "9 mg/ml",
  "Perovskite_bandgap": "Null",
  "Perovskite_deposition_method": "antisolvent method",
  "Perovskite_deposition_sequential_spin_coating": "Yes",
  "Perovskite_deposition_spin_coating_antisolvent": "chlorobenzene (CB)",
  "Perovskite_deposition_reaction_solutions_compounds": "PbI2, FAI, MABr, CsI",
  "Perovskite_deposition_reaction_solutions_concentrations": "PbI2 (1.60 mmol), FAI (1.31 mmol), MABr (0.15 mmol), CsI (0.08 mmol)",
  "Perovskite_deposition_final_solutions_concentration_before_deposition": "Null",
  "Perovskite_deposition_solvents_compound": "DMF, DMSO",
  "Perovskite_deposition_solvents_mixing_ratio": "4:1 (DMF:DMSO)",
  "Perovskite_deposition_synthesis_atmosphere": "dry air",
  "Perovskite_deposition_synthesis_atmosphere_pressure": "Null",
  "Perovskite_deposition_synthesis_atmosphere_relative_humidity": "2%",
  "Perovskite_deposition_spin_coating_speed": "2000 rpm (first step), 6000 rpm (second step)",
  "Perovskite_deposition_spin_coating_time": "10 s (first step), 30 s (second step)",
  "Perovskite_deposition_thermal_annealing_atmosphere": "Null",
  "Perovskite_deposition_thermal_annealing_temperature": "120 °C",
  "Perovskite_deposition_thermal_annealing_time": "20 min",
  "Perovskite_surface_treatment_material": "TFMBAI",
  "Perovskite_surface_treatment_method": "spin-coating",
  "Perovskite_surface_treatment_solution_concentration": "9 mg/ml",
  "Perovskite_surface_treatment_solvents_compound": "isopropanol (IPA)",
  "Perovskite_surface_treatment_synthesis_atmosphere": "Null",
  "Perovskite_surface_treatment_synthesis_atmosphere_pressure": "Null",
  "Perovskite_surface_treatment_synthesis_atmosphere_relative_humidity": "Null",
  "Perovskite_surface_treatment_deposition_spin_coating_speed": "2000 rpm",
  "Perovskite_surface_treatment_deposition_spin_coating_time": "20 s",
  "Perovskite_surface_treatment_deposition_thermal_annealing_temperature": "Null",
  "Perovskite_surface_treatment_deposition_thermal_annealing_time": "Null",
  "HTL_thickness": "Null",
  "HTL_stack_sequence": "spiro-OMeTAD",
  "HTL_additive_compound": "4-(trifluoromethyl)pyridine (TFP)",
  "HTL_additive_concentration": "0.1-0.6",
  "HTL_deposition_method": "spin-coating",
  "HTL_deposition_solution_concentration": "77.6 mM",
  "HTL_deposition_solvents_compound": "chlorobenzene (CB)",
  "HTL_deposition_synthesis_atmosphere": "Null",
  "HTL_deposition_synthesis_atmosphere_pressure": "Null",
  "HTL_deposition_synthesis_atmosphere_relative_humidity": "Null",
  "HTL_deposition_spin_coating_speed": "4000 rpm",
  "HTL_deposition_spin_coating_time": "20 s",
  "HTL_deposition_thermal_annealing_temperature": "Null",
  "HTL_deposition_thermal_annealing_time": "Null",
  "Backcontact_thickness": "80 nm",
  "Beckcontact_deposition_method": "thermal evaporation",
  "Backcontact_deposition_atmosphere_pressure": "Null",
  "Encapsulation_method": "Null",
  "Encapsulation_atmosphere": "Null",
  "JV_measured_device_matching": "Null",
  "JV_measured_reverse_scan_Voc": "1.163 V",
  "JV_measured_reverse_scan_Jsc": "24.98 mA/cm2",
  "JV_measured_reverse_scan_FF": "0.824",
  "JV_measured_reverse_scan_PCE": "23.94%",
  "JV_measured_forward_scan_Voc": "1.161 V",
  "JV_measured_forward_scan_Jsc": "24.96 mA/cm2",
  "JV_measured_forward_scan_FF": "0.821",
  "JV_measured_forward_scan_PCE": "23.79%",
  "JV_measured_light_spectra": "Null",
  "JV_measured_light_spectra_intensity": "Null",
  "JV_measured_scan_speed": "50 mV/s",
  "JV_measured_scan_delay_time": "Null",
  "JV_certified_PCE": "Null",
  "Stabilized_measured_PCE": "23.83%",
  "Stabilized_certified_PCE": "Null",
  "Stability_test_device_matching": "Null",
  "Stability_test_temperature": "Null",
  "Stability_test_atmosphere": "N2",
  "Stability_test_light_spectra": "Null",
  "Stability_test_light_intensity": "Null",
  "Stability_test_relative_humidity": "60-70%",
  "Stability_PCE_after_time": "500 h",
  "Stability_PCE_after_time_value": "96.5%"
}

File: dataset/2021-2025/10.1021_jacs.0c12802/Device_BestPCE_grok_10.1021_jacs.0c12802.json
{
  "Ref_DOI": "10.1021/jacs.0c12802",
  "Ref_journal": "Journal of the American Chemical Society",
  "Ref_publication_year": "2021",
  "Ref_title": "Synergistic Effect of Fluorinated Passivator and Hole Transport Dopant Enables Stable Perovskite Solar Cells with Efficiency Near 24%",
  "Cell_architecture": "NIP",
  "Cell_stack_sequence": "FTO/compact-TiO2/mesoporous-TiO2/perovskite/TFMBAI/spiro-OMeTAD with TFP/Au",
  "Cell_area_measured": "0.16 cm2",
  "ETL_thickness": "Null/Null",
  "ETL_stack_sequence": "compact-TiO2/mesoporous-TiO2",
  "ETL_additive_compound": "Null",
  "ETL_additive_concentration": "Null",
  "ETL_deposition_method": "Spray pyrolysis/Spin-coating",
  "ETL_deposition_solution_concentration": "Null/1:6 weight ratio",
  "ETL_deposition_solvents_compound": "IPA and Ethanol/Ethanol",
  "ETL_deposition_synthesis_atmosphere": "Air",
  "ETL_deposition_synthesis_atmosphere_pressure": "1 atm",
  "ETL_deposition_synthesis_atmosphere_relative_humidity": "Null",
  "ETL_deposition_spin_coating_speed": "Null/4000 rpm",
  "ETL_deposition_spin_coating_time": "Null/20 s",
  "ETL_deposition_thermal_annealing_temperature": "450 °C/450 °C",
  "ETL_deposition_thermal_annealing_time": "5 min/30 min",
  "Perovskite_dimension": "3D",
  "Perovskite_thickness": "400 nm",
  "Perovskite_composition_long_form": "Cs0.05FA0.85MA0.10Pb(I0.97Br0.03)3",
  "Perovskite_additive_compound": "PbI2 excess",
  "Perovskite_additive_concentration": "5% excess",
  "Perovskite_bandgap": "Null",
  "Perovskite_deposition_method": "Spin-coating",
  "Perovskite_deposition_sequential_spin_coating": "False",
  "Perovskite_deposition_spin_coating_antisolvent": "Chlorobenzene",
  "Perovskite_deposition_reaction_solutions_compounds": "PbI2;FAI;MABr;CsI",
  "Perovskite_deposition_reaction_solutions_concentrations": "1.60 mmol;1.31 mmol;0.15 mmol;0.08 mmol",
  "Perovskite_deposition_final_solutions_concentration_before_deposition": "Null",
  "Perovskite_deposition_solvents_compound": "DMF;DMSO",
  "Perovskite_deposition_solvents_mixing_ratio": "4:1",
  "Perovskite_deposition_synthesis_atmosphere": "Dry air",
  "Perovskite_deposition_synthesis_atmosphere_pressure": "1 atm",
  "Perovskite_deposition_synthesis_atmosphere_relative_humidity": "2%",
  "Perovskite_deposition_spin_coating_speed": "2000 rpm;6000 rpm",
  "Perovskite_deposition_spin_coating_time": "10 s;30 s",
  "Perovskite_deposition_thermal_annealing_atmosphere": "Dry air",
  "Perovskite_deposition_thermal_annealing_temperature": "120 °C",
  "Perovskite_deposition_thermal_annealing_time": "20 min",
  "Perovskite_surface_treatment_material": "TFMBAI",
  "Perovskite_surface_treatment_method": "Spin-coating",
  "Perovskite_surface_treatment_solution_concentration": "9 mg/mL",
  "Perovskite_surface_treatment_solvents_compound": "IPA",
  "Perovskite_surface_treatment_synthesis_atmosphere": "Dry air",
  "Perovskite_surface_treatment_synthesis_atmosphere_pressure": "1 atm",
  "Perovskite_surface_treatment_synthesis_atmosphere_relative_humidity": "2%",
  "Perovskite_surface_treatment_deposition_spin_coating_speed": "2000 rpm",
  "Perovskite_surface_treatment_deposition_spin_coating_time": "20 s",
  "Perovskite_surface_treatment_deposition_thermal_annealing_temperature": "Null",
  "Perovskite_surface_treatment_deposition_thermal_annealing_time": "Null",
  "HTL_thickness": "Null",
  "HTL_stack_sequence": "spiro-OMeTAD with TFP",
  "HTL_additive_compound": "Li-TFSI;tBP;TFP",
  "HTL_additive_concentration": "520 mg/mL;Null;Null",
  "HTL_deposition_method": "Spin-coating",
  "HTL_deposition_solution_concentration": "77.6 mM",
  "HTL_deposition_solvents_compound": "Chlorobenzene",
  "HTL_deposition_synthesis_atmosphere": "Air",
  "HTL_deposition_synthesis_atmosphere_pressure": "1 atm",
  "HTL_deposition_synthesis_atmosphere_relative_humidity": "Null",
  "HTL_deposition_spin_coating_speed": "4000 rpm",
  "HTL_deposition_spin_coating_time": "20 s",
  "HTL_deposition_thermal_annealing_temperature": "Null",
  "HTL_deposition_thermal_annealing_time": "Null",
  "Backcontact_thickness": "80 nm",
  "Beckcontact_deposition_method": "Thermal evaporation",
  "Backcontact_deposition_atmosphere_pressure": "Null",
  "Encapsulation_method": "Null",
  "Encapsulation_atmosphere": "Null",
  "JV_measured_device_matching": "True",
  "JV_measured_reverse_scan_Voc": "1.163 V",
  "JV_measured_reverse_scan_Jsc": "24.98 mA/cm2",
  "JV_measured_reverse_scan_FF": "82.4%",
  "JV_measured_reverse_scan_PCE": "23.94%",
  "JV_measured_forward_scan_Voc": "1.161 V",
  "JV_measured_forward_scan_Jsc": "24.96 mA/cm2",
  "JV_measured_forward_scan_FF": "82.1%",
  "JV_measured_forward_scan_PCE": "23.79%",
  "JV_measured_light_spectra": "AM1.5G",
  "JV_measured_light_spectra_intensity": "Null",
  "JV_measured_scan_speed": "0.05 V/s",
  "JV_measured_scan_delay_time": "Null",
  "JV_certified_PCE": "Null",
  "Stabilized_measured_PCE": "23.83%",
  "Stabilized_certified_PCE": "Null",
  "Stability_test_device_matching": "True",
  "Stability_test_temperature": "Null",
  "Stability_test_atmosphere": "N2",
  "Stability_test_light_spectra": "Null",
  "Stability_test_light_intensity": "1 sun",
  "Stability_test_relative_humidity": "Null",
  "Stability_PCE_after_time": "500 hours",
  "Stability_PCE_after_time_value": "96.5%"
}

File: dataset/2021-2025/10.1021_jacs.0c12802/Device_BestPCE_o3_10.1021_jacs.0c12802.json
{
  "Ref_DOI": "10.1021/jacs.0c12802",
  "Ref_journal": "Journal of the American Chemical Society",
  "Ref_publication_year": "2021",
  "Ref_title": "Synergistic Effect of Fluorinated Passivator and Hole Transport Dopant Enables Stable Perovskite Solar Cells with Efficiency Near 24%",
  "Cell_architecture": "NIP",
  "Cell_stack_sequence": "FTO/c-TiO2/m-TiO2/Cs0.05FA0.85MA0.10Pb(I0.97Br0.03)3/TFMBAI/spiro-OMeTAD/Au",
  "Cell_area_measured": "0.16 cm2",
  "ETL_thickness": "Null",
  "ETL_stack_sequence": "c-TiO2/m-TiO2",
  "ETL_additive_compound": "Null",
  "ETL_additive_concentration": "Null",
  "ETL_deposition_method": "Spray pyrolysis/Spin-coating",
  "ETL_deposition_solution_concentration": "Null",
  "ETL_deposition_solvents_compound": "Ethanol/Ethanol",
  "ETL_deposition_synthesis_atmosphere": "Air",
  "ETL_deposition_synthesis_atmosphere_pressure": "1 atm",
  "ETL_deposition_synthesis_atmosphere_relative_humidity": "Null",
  "ETL_deposition_spin_coating_speed": "Null/4000 rpm",
  "ETL_deposition_spin_coating_time": "Null/20 s",
  "ETL_deposition_thermal_annealing_temperature": "450 °C/450 °C",
  "ETL_deposition_thermal_annealing_time": "5 min/30 min",
  "Perovskite_dimension": "3D",
  "Perovskite_thickness": "400 nm",
  "Perovskite_composition_long_form": "Cs0.05FA0.85MA0.10Pb(I0.97Br0.03)3",
  "Perovskite_additive_compound": "PbI2 (excess)",
  "Perovskite_additive_concentration": "5% excess",
  "Perovskite_bandgap": "Null",
  "Perovskite_deposition_method": "Spin-coating",
  "Perovskite_deposition_sequential_spin_coating": "False",
  "Perovskite_deposition_spin_coating_antisolvent": "Chlorobenzene",
  "Perovskite_deposition_reaction_solutions_compounds": "PbI2;FAI;MABr;CsI",
  "Perovskite_deposition_reaction_solutions_concentrations": "735.3 mg in 1 mL;224.4 mg in 1 mL;16.2 mg in 1 mL;19.8 mg in 1 mL",
  "Perovskite_deposition_final_solutions_concentration_before_deposition": "Null",
  "Perovskite_deposition_solvents_compound": "DMF;DMSO",
  "Perovskite_deposition_solvents_mixing_ratio": "4:1 (v:v)",
  "Perovskite_deposition_synthesis_atmosphere": "Dry air",
  "Perovskite_deposition_synthesis_atmosphere_pressure": "1 atm",
  "Perovskite_deposition_synthesis_atmosphere_relative_humidity": "2%",
  "Perovskite_deposition_spin_coating_speed": "2000 rpm;6000 rpm",
  "Perovskite_deposition_spin_coating_time": "10 s;30 s",
  "Perovskite_deposition_thermal_annealing_atmosphere": "Dry air",
  "Perovskite_deposition_thermal_annealing_temperature": "120 °C",
  "Perovskite_deposition_thermal_annealing_time": "20 min",
  "Perovskite_surface_treatment_material": "TFMBAI",
  "Perovskite_surface_treatment_method": "Spin-coating",
  "Perovskite_surface_treatment_solution_concentration": "9 mg/mL",
  "Perovskite_surface_treatment_solvents_compound": "IPA",
  "Perovskite_surface_treatment_synthesis_atmosphere": "Dry air",
  "Perovskite_surface_treatment_synthesis_atmosphere_pressure": "1 atm",
  "Perovskite_surface_treatment_synthesis_atmosphere_relative_humidity": "2%",
  "Perovskite_surface_treatment_deposition_spin_coating_speed": "2000 rpm",
  "Perovskite_surface_treatment_deposition_spin_coating_time": "20 s",
  "Perovskite_surface_treatment_deposition_thermal_annealing_temperature": "Null",
  "Perovskite_surface_treatment_deposition_thermal_annealing_time": "Null",
  "HTL_thickness": "Null",
  "HTL_stack_sequence": "spiro-OMeTAD",
  "HTL_additive_compound": "Li-TFSI;tBP;TFP",
  "HTL_additive_concentration": "Li-TFSI 520 mg/mL, 20.6 μL per mL; tBP 35.5 μL per mL partly replaced by TFP (x=0.3)",
  "HTL_deposition_method": "Spin-coating",
  "HTL_deposition_solution_concentration": "77.6 mM",
  "HTL_deposition_solvents_compound": "Chlorobenzene",
  "HTL_deposition_synthesis_atmosphere": "Air",
  "HTL_deposition_synthesis_atmosphere_pressure": "1 atm",
  "HTL_deposition_synthesis_atmosphere_relative_humidity": "Null",
  "HTL_deposition_spin_coating_speed": "4000 rpm",
  "HTL_deposition_spin_coating_time": "20 s",
  "HTL_deposition_thermal_annealing_temperature": "Null",
  "HTL_deposition_thermal_annealing_time": "Null",
  "Backcontact_thickness": "80 nm",
  "Beckcontact_deposition_method": "Thermal evaporation",
  "Backcontact_deposition_atmosphere_pressure": "Null",
  "Encapsulation_method": "Null",
  "Encapsulation_atmosphere": "Null",
  "JV_measured_device_matching": "True",
  "JV_measured_reverse_scan_Voc": "1.163 V",
  "JV_measured_reverse_scan_Jsc": "24.98 mA/cm2",
  "JV_measured_reverse_scan_FF": "82.4%",
  "JV_measured_reverse_scan_PCE": "23.94%",
  "JV_measured_forward_scan_Voc": "1.161 V",
  "JV_measured_forward_scan_Jsc": "24.96 mA/cm2",
  "JV_measured_forward_scan_FF": "82.1%",
  "JV_measured_forward_scan_PCE": "23.79%",
  "JV_measured_light_spectra": "AM1.5G",
  "JV_measured_light_spectra_intensity": "100 mW/cm2",
  "JV_measured_scan_speed": "0.05 V/s",
  "JV_measured_scan_delay_time": "Null",
  "JV_certified_PCE": "Null",
  "Stabilized_measured_PCE": "23.83%",
  "Stabilized_certified_PCE": "Null",
  "Stability_test_device_matching": "True",
  "Stability_test_temperature": "Null",
  "Stability_test_atmosphere": "N2",
  "Stability_test_light_spectra": "White LED",
  "Stability_test_light_intensity": "83 mW/cm2",
  "Stability_test_relative_humidity": "Null",
  "Stability_PCE_after_time": "500 h",
  "Stability_PCE_after_time_value": "96.5%"
}

File: dataset/2021-2025/10.1021_jacs.0c12802/Device_BestPCE_o4_mini_10.1021_jacs.0c12802.json
{
  "Ref_DOI": "10.1021/jacs.0c12802",
  "Ref_journal": "J. Am. Chem. Soc.",
  "Ref_publication_year": "2021",
  "Ref_title": "Synergistic Effect of Fluorinated Passivator and Hole Transport Dopant Enables Stable Perovskite Solar Cells with Efficiency Near 24%",
  "Cell_architecture": "NIP",
  "Cell_stack_sequence": "FTO/c-TiO2/m-TiO2/Cs0.05FA0.85MA0.10Pb(I0.97Br0.03)3/TFMBAI/spiro-OMeTAD:TFP/Au",
  "Cell_area_measured": "0.16 cm2",
  "ETL_thickness": "Null",
  "ETL_stack_sequence": "c-TiO2/m-TiO2",
  "ETL_additive_compound": "Null",
  "ETL_additive_concentration": "Null",
  "ETL_deposition_method": "spray pyrolysis/spin-coating",
  "ETL_deposition_solution_concentration": "Null",
  "ETL_deposition_solvents_compound": "ethanol/ethanol",
  "ETL_deposition_synthesis_atmosphere": "Air",
  "ETL_deposition_synthesis_atmosphere_pressure": "1 atm",
  "ETL_deposition_synthesis_atmosphere_relative_humidity": "Null",
  "ETL_deposition_spin_coating_speed": "4000 rpm",
  "ETL_deposition_spin_coating_time": "20 s",
  "ETL_deposition_thermal_annealing_temperature": "450 °C/450 °C",
  "ETL_deposition_thermal_annealing_time": "5 min/30 min",
  "Perovskite_dimension": "3D",
  "Perovskite_thickness": "400 nm",
  "Perovskite_composition_long_form": "Cs0.05FA0.85MA0.10Pb(I0.97Br0.03)3",
  "Perovskite_additive_compound": "PbI2",
  "Perovskite_additive_concentration": "5 wt%",
  "Perovskite_bandgap": "Null",
  "Perovskite_deposition_method": "Spin-coating",
  "Perovskite_deposition_sequential_spin_coating": "True",
  "Perovskite_deposition_spin_coating_antisolvent": "Null",
  "Perovskite_deposition_reaction_solutions_compounds": "PbI2;FAI;MABr;CsI",
  "Perovskite_deposition_reaction_solutions_concentrations": "735.3 mg (1.60 mmol);224.4 mg (1.31 mmol);16.2 mg (0.15 mmol);19.8 mg (0.08 mmol)",
  "Perovskite_deposition_final_solutions_concentration_before_deposition": "Null",
  "Perovskite_deposition_solvents_compound": "DMF;DMSO",
  "Perovskite_deposition_solvents_mixing_ratio": "4:1",
  "Perovskite_deposition_synthesis_atmosphere": "Dry air-filled glove box",
  "Perovskite_deposition_synthesis_atmosphere_pressure": "1 atm",
  "Perovskite_deposition_synthesis_atmosphere_relative_humidity": "2%",
  "Perovskite_deposition_spin_coating_speed": "2000 rpm;6000 rpm",
  "Perovskite_deposition_spin_coating_time": "10 s;30 s",
  "Perovskite_deposition_thermal_annealing_atmosphere": "Air",
  "Perovskite_deposition_thermal_annealing_temperature": "120 °C",
  "Perovskite_deposition_thermal_annealing_time": "20 min",
  "Perovskite_surface_treatment_material": "TFMBAI",
  "Perovskite_surface_treatment_method": "Spin-coating",
  "Perovskite_surface_treatment_solution_concentration": "9 mg/mL",
  "Perovskite_surface_treatment_solvents_compound": "IPA",
  "Perovskite_surface_treatment_synthesis_atmosphere": "Dry air",
  "Perovskite_surface_treatment_synthesis_atmosphere_pressure": "1 atm",
  "Perovskite_surface_treatment_synthesis_atmosphere_relative_humidity": "2%",
  "Perovskite_surface_treatment_deposition_spin_coating_speed": "2000 rpm",
  "Perovskite_surface_treatment_deposition_spin_coating_time": "20 s",
  "Perovskite_surface_treatment_deposition_thermal_annealing_temperature": "Null",
  "Perovskite_surface_treatment_deposition_thermal_annealing_time": "Null",
  "HTL_thickness": "Null",
  "HTL_stack_sequence": "spiro-OMeTAD:TFP",
  "HTL_additive_compound": "Li-TFSI;tBP;TFP",
  "HTL_additive_concentration": "520 mg/mL;17.75 µL;17.75 µL",
  "HTL_deposition_method": "Spin-coating",
  "HTL_deposition_solution_concentration": "77.6 mM",
  "HTL_deposition_solvents_compound": "Chlorobenzene",
  "HTL_deposition_synthesis_atmosphere": "Dry air-filled glove box",
  "HTL_deposition_synthesis_atmosphere_pressure": "1 atm",
  "HTL_deposition_synthesis_atmosphere_relative_humidity": "2%",
  "HTL_deposition_spin_coating_speed": "4000 rpm",
  "HTL_deposition_spin_coating_time": "20 s",
  "HTL_deposition_thermal_annealing_temperature": "Null",
  "HTL_deposition_thermal_annealing_time": "Null",
  "Backcontact_thickness": "80 nm",
  "Beckcontact_deposition_method": "Thermal evaporation",
  "Backcontact_deposition_atmosphere_pressure": "Null",
  "Encapsulation_method": "Null",
  "Encapsulation_atmosphere": "Null",
  "JV_measured_device_matching": "True",
  "JV_measured_reverse_scan_Voc": "1.163 V",
  "JV_measured_reverse_scan_Jsc": "24.98 mA/cm2",
  "JV_measured_reverse_scan_FF": "82.4%",
  "JV_measured_reverse_scan_PCE": "23.94%",
  "JV_measured_forward_scan_Voc": "1.161 V",
  "JV_measured_forward_scan_Jsc": "24.96 mA/cm2",
  "JV_measured_forward_scan_FF": "82.1%",
  "JV_measured_forward_scan_PCE": "23.79%",
  "JV_measured_light_spectra": "AM1.5G",
  "JV_measured_light_spectra_intensity": "100 mW/cm2",
  "JV_measured_scan_speed": "0.05 V/s",
  "JV_measured_scan_delay_time": "Null",
  "JV_certified_PCE": "Null",
  "Stabilized_measured_PCE": "23.83%",
  "Stabilized_certified_PCE": "Null",
  "Stability_test_device_matching": "True",
  "Stability_test_temperature": "Null",
  "Stability_test_atmosphere": "N2",
  "Stability_test_light_spectra": "White LED",
  "Stability_test_light_intensity": "83 mW/cm2",
  "Stability_test_relative_humidity": "Null",
  "Stability_PCE_after_time": "500 hours",
  "Stability_PCE_after_time_value": "96.5%"
}

File: dataset/2021-2025/10.1021_jacs.0c13069/Device_BestPCE_10.1021_jacs.0c13069.json
{
    "Ref_DOI": "10.1021/jacs.0c13069",
    "Ref_journal": "Journal of the American Chemical Society",
    "Ref_publication_year": "2021",
    "Ref_title": "Ambient-Air-Stable Lead-Free CsSnI3 Solar Cells with Greater than 7.5% Efficiency",
    "Cell_architecture": "NIP",
    "Cell_stack_sequence": "FTO/c-TiO2/mp-TiO2/CsSnI3-MBAA/P3HT/Au",
    "Cell_area_measured": "0.09 cm2",
    "ETL_thickness": "Null",
    "ETL_stack_sequence": "c-TiO2/mp-TiO2",
    "ETL_additive_compound": "Null",
    "ETL_additive_concentration": "Null",
    "ETL_deposition_method": "Spin-coating/Spin-coating",
    "ETL_deposition_solution_concentration": "Null",
    "ETL_deposition_solvents_compound": "Ethanol",
    "ETL_deposition_synthesis_atmosphere": "Air",
    "ETL_deposition_synthesis_atmosphere_pressure": "1 atm",
    "ETL_deposition_synthesis_atmosphere_relative_humidity": "Null",
    "ETL_deposition_spin_coating_speed": "5000 rpm/2000 rpm",
    "ETL_deposition_spin_coating_time": "30 s/30 s",
    "ETL_deposition_thermal_annealing_temperature": "450 °C/500 °C",
    "ETL_deposition_thermal_annealing_time": "30 min/20 min",
    "Perovskite_dimension": "3D",
    "Perovskite_thickness": "Null",
    "Perovskite_composition_long_form": "CsSnI3-MBAA",
    "Perovskite_additive_compound": "MBAA",
    "Perovskite_additive_concentration": "5 mg/mL",
    "Perovskite_bandgap": "1.3 eV",
    "Perovskite_deposition_method": "Spin-coating",
    "Perovskite_deposition_sequential_spin_coating": "False",
    "Perovskite_deposition_spin_coating_antisolvent": "Null",
    "Perovskite_deposition_reaction_solutions_compounds": "SnI2;CsI;SnF2",
    "Perovskite_deposition_reaction_solutions_concentrations": "1.028 g;0.624 g;0.071 g",
    "Perovskite_deposition_final_solutions_concentration_before_deposition": "Null",
    "Perovskite_deposition_solvents_compound": "DMF;DMSO",
    "Perovskite_deposition_solvents_mixing_ratio": "1:4",
    "Perovskite_deposition_synthesis_atmosphere": "N2",
    "Perovskite_deposition_synthesis_atmosphere_pressure": "Null",
    "Perovskite_deposition_synthesis_atmosphere_relative_humidity": "<0.1 ppm",
    "Perovskite_deposition_spin_coating_speed": "1500 rpm",
    "Perovskite_deposition_spin_coating_time": "45 s",
    "Perovskite_deposition_thermal_annealing_atmosphere": "Null",
    "Perovskite_deposition_thermal_annealing_temperature": "50 °C;70 °C",
    "Perovskite_deposition_thermal_annealing_time": "3 min;10 min",
    "Perovskite_surface_treatment_material": "Null",
    "Perovskite_surface_treatment_method": "Null",
    "Perovskite_surface_treatment_solution_concentration": "Null",
    "Perovskite_surface_treatment_solvents_compound": "Null",
    "Perovskite_surface_treatment_synthesis_atmosphere": "Null",
    "Perovskite_surface_treatment_synthesis_atmosphere_pressure": "Null",
    "Perovskite_surface_treatment_synthesis_atmosphere_relative_humidity": "Null",
    "Perovskite_surface_treatment_deposition_spin_coating_speed": "Null",
    "Perovskite_surface_treatment_deposition_spin_coating_time": "Null",
    "Perovskite_surface_treatment_deposition_thermal_annealing_temperature": "Null",
    "Perovskite_surface_treatment_deposition_thermal_annealing_time": "Null",
    "HTL_thickness": "Null",
    "HTL_stack_sequence": "P3HT",
    "HTL_additive_compound": "Null",
    "HTL_additive_concentration": "Null",
    "HTL_deposition_method": "Spin-Coating",
    "HTL_deposition_solution_concentration": "10 mg/mL",
    "HTL_deposition_solvents_compound": "Chlorobenzene",
    "HTL_deposition_synthesis_atmosphere": "Null",
    "HTL_deposition_synthesis_atmosphere_pressure": "Null",
    "HTL_deposition_synthesis_atmosphere_relative_humidity": "Null",
    "HTL_deposition_spin_coating_speed": "2000 rpm",
    "HTL_deposition_spin_coating_time": "30 s",
    "HTL_deposition_thermal_annealing_temperature": "60 °C",
    "HTL_deposition_thermal_annealing_time": "10 min",
    "Backcontact_thickness": "80 nm",
    "Beckcontact_deposition_method": "Thermal evaporation",
    "Backcontact_deposition_atmosphere_pressure": "Null",
    "Encapsulation_method": "Null",
    "Encapsulation_atmosphere": "Null",
    "JV_measured_device_matching": "True",
    "JV_measured_reverse_scan_Voc": "0.45 V",
    "JV_measured_reverse_scan_Jsc": "24.85 mA/cm2",
    "JV_measured_reverse_scan_FF": "67 %",
    "JV_measured_reverse_scan_PCE": "7.50 %",
    "JV_measured_forward_scan_Voc": "0.45 V",
    "JV_measured_forward_scan_Jsc": "24.63 mA/cm2",
    "JV_measured_forward_scan_FF": "66 %",
    "JV_measured_forward_scan_PCE": "7.32 %",
    "JV_measured_light_spectra": "AM1.5G",
    "JV_measured_light_spectra_intensity": "100 mW/cm2",
    "JV_measured_scan_speed": "Null",
    "JV_measured_scan_delay_time": "Null",
    "JV_certified_PCE": "Null",
    "Stabilized_measured_PCE": "7.28 %",
    "Stabilized_certified_PCE": "Null",
    "Stability_test_device_matching": "True",
    "Stability_test_temperature": "Null",
    "Stability_test_atmosphere": "Air",
    "Stability_test_light_spectra": "Null",
    "Stability_test_light_intensity": "Null",
    "Stability_test_relative_humidity": "0.1",
    "Stability_PCE_after_time": "120 hours",
    "Stability_PCE_after_time_value": "0.765"
}

File: dataset/2021-2025/10.1021_jacs.0c13069/Device_BestPCE_Gemini_1.5_pro_10.1021_jacs.0c13069.json
{
  "Ref_DOI": "10.1021/jacs.0c13069",
  "Ref_journal": "Journal of the American Chemical Society",
  "Ref_publication_year": "2021",
  "Ref_title": "Ambient-Air-Stable Lead-Free CsSnI3 Solar Cells with Greater than 7.5% Efficiency",
  "Cell_architecture": "NIP",
  "Cell_stack_sequence": "FTO/c-TiO2/mp-TiO2/CsSnI3-MBAA/P3HT/Au",
  "Cell_area_measured": "0.09 cm2",
  "ETL_thickness": "50/30 nm",
  "ETL_stack_sequence": "TiO2/TiO2",
  "ETL_additive_compound": "HCl",
  "ETL_additive_concentration": "12 M solution, 10 μL in 10 mL ethanol",
  "ETL_deposition_method": "Spin-coating/Spin-coating",
  "ETL_deposition_solution_concentration": "1 mL titanium isopropoxide in 10 mL ethanol/TiO2 nanoparticle paste in ethanol (1:4 in weight ratio)",
  "ETL_deposition_solvents_compound": "Ethanol/Ethanol",
  "ETL_deposition_synthesis_atmosphere": "Air/Air",
  "ETL_deposition_synthesis_atmosphere_pressure": "1 atm/1 atm",
  "ETL_deposition_synthesis_atmosphere_relative_humidity": "Null/Null",
  "ETL_deposition_spin_coating_speed": "5000 rpm/2000 rpm",
  "ETL_deposition_spin_coating_time": "30 s/30 s",
  "ETL_deposition_thermal_annealing_temperature": "450 °C/500 °C",
  "ETL_deposition_thermal_annealing_time": "30 min/20 min",
  "Perovskite_dimension": "3D",
  "Perovskite_thickness": "Null",
  "Perovskite_composition_long_form": "CsSnI3",
  "Perovskite_additive_compound": "MBAA;SnF2",
  "Perovskite_additive_concentration": "5 mg/mL; 0.071 g in 3 mL solvent",
  "Perovskite_bandgap": "1.3 eV",
  "Perovskite_deposition_method": "Spin-coating",
  "Perovskite_deposition_sequential_spin_coating": false,
  "Perovskite_deposition_spin_coating_antisolvent": null,
  "Perovskite_deposition_reaction_solutions_compounds": "SnI2;CsI",
  "Perovskite_deposition_reaction_solutions_concentrations": "1.028 g in 3 mL solvent;0.624 g in 3 mL solvent",
  "Perovskite_deposition_final_solutions_concentration_before_deposition": null,
  "Perovskite_deposition_solvents_compound": "DMF;DMSO",
  "Perovskite_deposition_solvents_mixing_ratio": "1:4",
  "Perovskite_deposition_synthesis_atmosphere": "Nitrogen",
  "Perovskite_deposition_synthesis_atmosphere_pressure": "1 atm",
  "Perovskite_deposition_synthesis_atmosphere_relative_humidity": "<0.1 ppm",
  "Perovskite_deposition_spin_coating_speed": "1500 rpm",
  "Perovskite_deposition_spin_coating_time": "45 s",
  "Perovskite_deposition_thermal_annealing_atmosphere": "Nitrogen",
  "Perovskite_deposition_thermal_annealing_temperature": "50 °C;70 °C",
  "Perovskite_deposition_thermal_annealing_time": "3 min;10 min",
  "Perovskite_surface_treatment_material": null,
  "Perovskite_surface_treatment_method": null,
  "Perovskite_surface_treatment_solution_concentration": null,
  "Perovskite_surface_treatment_solvents_compound": null,
  "Perovskite_surface_treatment_synthesis_atmosphere": null,
  "Perovskite_surface_treatment_synthesis_atmosphere_pressure": null,
  "Perovskite_surface_treatment_synthesis_atmosphere_relative_humidity": null,
  "Perovskite_surface_treatment_deposition_spin_coating_speed": null,
  "Perovskite_surface_treatment_deposition_spin_coating_time": null,
  "Perovskite_surface_treatment_deposition_thermal_annealing_temperature": null,
  "Perovskite_surface_treatment_deposition_thermal_annealing_time": null,
  "HTL_thickness": "Null",
  "HTL_stack_sequence": "P3HT",
  "HTL_additive_compound": null,
  "HTL_additive_concentration": null,
  "HTL_deposition_method": "Spin-coating",
  "HTL_deposition_solution_concentration": "10 mg/mL",
  "HTL_deposition_solvents_compound": "Chlorobenzene",
  "HTL_deposition_synthesis_atmosphere": "Nitrogen",
  "HTL_deposition_synthesis_atmosphere_pressure": "1 atm",
  "HTL_deposition_synthesis_atmosphere_relative_humidity": "<0.1 ppm",
  "HTL_deposition_spin_coating_speed": "2000 rpm",
  "HTL_deposition_spin_coating_time": "30 s",
  "HTL_deposition_thermal_annealing_temperature": "60 °C",
  "HTL_deposition_thermal_annealing_time": "10 min",
  "Backcontact_thickness": "80 nm",
  "Beckcontact_deposition_method": "Thermal evaporation",
  "Backcontact_deposition_atmosphere_pressure": "Null",
  "Encapsulation_method": null,
  "Encapsulation_atmosphere": null,
  "JV_measured_device_matching": true,
  "JV_measured_reverse_scan_Voc": "0.45 V",
  "JV_measured_reverse_scan_Jsc": "24.85 mA/cm2",
  "JV_measured_reverse_scan_FF": "67 %",
  "JV_measured_reverse_scan_PCE": "7.50 %",
  "JV_measured_forward_scan_Voc": "0.45 V",
  "JV_measured_forward_scan_Jsc": "24.63 mA/cm2",
  "JV_measured_forward_scan_FF": "66 %",
  "JV_measured_forward_scan_PCE": "7.32 %",
  "JV_measured_light_spectra": "AM 1.5G",
  "JV_measured_light_spectra_intensity": "1 sun",
  "JV_measured_scan_speed": "10 mV/s",
  "JV_measured_scan_delay_time": "Null",
  "JV_certified_PCE": null,
  "Stabilized_measured_PCE": "7.28 %",
  "Stabilized_certified_PCE": null,
  "Stability_test_device_matching": true,
  "Stability_test_temperature": "23 °C",
  "Stability_test_atmosphere": "Air",
  "Stability_test_light_spectra": null,
  "Stability_test_light_intensity": null,
  "Stability_test_relative_humidity": "10 %",
  "Stability_PCE_after_time": "120 h",
  "Stability_PCE_after_time_value": "76.5%"
}

File: dataset/2021-2025/10.1021_jacs.0c13069/Device_BestPCE_Gemini_2.0_Flash_10.1021_jacs.0c13069.json
{
  "Ref_DOI": "10.1021/jacs.0c13069",
  "Ref_journal": "J. Am. Chem. Soc.",
  "Ref_publication_year": "2021",
  "Ref_title": "Ambient-Air-Stable Lead-Free CsSnI 3 Solar Cells with Greater than 7.5% Efficiency",
  "Cell_architecture": "NIP",
  "Cell_stack_sequence": "FTO/c-TiO2/mp-TiO2/perovskite/P3HT/Au",
  "Cell_area_measured": "0.09 cm2",
  "ETL_thickness": "50/Null",
  "ETL_stack_sequence": "c-TiO2/mp-TiO2",
  "ETL_additive_compound": "Null",
  "ETL_additive_concentration": "Null",
  "ETL_deposition_method": "Spin-coating/Spin-coating",
  "ETL_deposition_solution_concentration": "titanium isopropoxide (1 mL) and 12 M HCl solution (10 μL) were diluted in ethanol (10 mL)/1:4",
  "ETL_deposition_solvents_compound": "Ethanol/Ethanol",
  "ETL_deposition_synthesis_atmosphere": "Air/Air",
  "ETL_deposition_synthesis_atmosphere_pressure": "1 atm/1 atm",
  "ETL_deposition_synthesis_atmosphere_relative_humidity": "Null/Null",
  "ETL_deposition_spin_coating_speed": "5000/2000",
  "ETL_deposition_spin_coating_time": "30/30",
  "ETL_deposition_thermal_annealing_temperature": "450/500",
  "ETL_deposition_thermal_annealing_time": "30/20",
  "Perovskite_dimension": "3D",
  "Perovskite_thickness": "1000",
  "Perovskite_composition_long_form": "CsSnI3-MBAA",
  "Perovskite_additive_compound": "MBAA",
  "Perovskite_additive_concentration": "5 mg/mL",
  "Perovskite_bandgap": "1.3",
  "Perovskite_deposition_method": "Spin-coating",
  "Perovskite_deposition_sequential_spin_coating": "False",
  "Perovskite_deposition_spin_coating_antisolvent": "Null",
  "Perovskite_deposition_reaction_solutions_compounds": "SnI2;CsI;SnF2",
  "Perovskite_deposition_reaction_solutions_concentrations": "1.028 g;0.624 g;0.071 g",
  "Perovskite_deposition_final_solutions_concentration_before_deposition": "Null",
  "Perovskite_deposition_solvents_compound": "N,N-Dimethylformamide;DMSO",
  "Perovskite_deposition_solvents_mixing_ratio": "1:4",
  "Perovskite_deposition_synthesis_atmosphere": "Nitrogen",
  "Perovskite_deposition_synthesis_atmosphere_pressure": "1 atm",
  "Perovskite_deposition_synthesis_atmosphere_relative_humidity": "<0.1",
  "Perovskite_deposition_spin_coating_speed": "1500",
  "Perovskite_deposition_spin_coating_time": "45",
  "Perovskite_deposition_thermal_annealing_atmosphere": "Nitrogen",
  "Perovskite_deposition_thermal_annealing_temperature": "50;70",
  "Perovskite_deposition_thermal_annealing_time": "3;10",
  "Perovskite_surface_treatment_material": "Null",
  "Perovskite_surface_treatment_method": "Null",
  "Perovskite_surface_treatment_solution_concentration": "Null",
  "Perovskite_surface_treatment_solvents_compound": "Null",
  "Perovskite_surface_treatment_synthesis_atmosphere": "Null",
  "Perovskite_surface_treatment_synthesis_atmosphere_pressure": "Null",
  "Perovskite_surface_treatment_synthesis_atmosphere_relative_humidity": "Null",
  "Perovskite_surface_treatment_deposition_spin_coating_speed": "Null",
  "Perovskite_surface_treatment_deposition_spin_coating_time": "Null",
  "Perovskite_surface_treatment_deposition_thermal_annealing_temperature": "Null",
  "Perovskite_surface_treatment_deposition_thermal_annealing_time": "Null",
  "HTL_thickness": "Null",
  "HTL_stack_sequence": "Null",
  "HTL_additive_compound": "Null",
  "HTL_additive_concentration": "Null",
  "HTL_deposition_method": "Spin-coating",
  "HTL_deposition_solution_concentration": "10",
  "HTL_deposition_solvents_compound": "Chlorobenzene",
  "HTL_deposition_synthesis_atmosphere": "Null",
  "HTL_deposition_synthesis_atmosphere_pressure": "Null",
  "HTL_deposition_synthesis_atmosphere_relative_humidity": "Null",
  "HTL_deposition_spin_coating_speed": "2000",
  "HTL_deposition_spin_coating_time": "30",
  "HTL_deposition_thermal_annealing_temperature": "60",
  "HTL_deposition_thermal_annealing_time": "10",
  "Backcontact_thickness": "80",
  "Beckcontact_deposition_method": "Thermal evaporation",
  "Backcontact_deposition_atmosphere_pressure": "Null",
  "Encapsulation_method": "Null",
  "Encapsulation_atmosphere": "Null",
  "JV_measured_device_matching": "True",
  "JV_measured_reverse_scan_Voc": "0.45",
  "JV_measured_reverse_scan_Jsc": "24.85",
  "JV_measured_reverse_scan_FF": "67",
  "JV_measured_reverse_scan_PCE": "7.50",
  "JV_measured_forward_scan_Voc": "0.45",
  "JV_measured_forward_scan_Jsc": "24.63",
  "JV_measured_forward_scan_FF": "66",
  "JV_measured_forward_scan_PCE": "7.32",
  "JV_measured_light_spectra": "AM 1.5 G",
  "JV_measured_light_spectra_intensity": "100 mW cm-2",
  "JV_measured_scan_speed": "Null",
  "JV_measured_scan_delay_time": "Null",
  "JV_certified_PCE": "Null",
  "Stabilized_measured_PCE": "Null",
  "Stabilized_certified_PCE": "Null",
  "Stability_test_device_matching": "True",
  "Stability_test_temperature": "45",
  "Stability_test_atmosphere": "Air",
  "Stability_test_light_spectra": "1 Sun",
  "Stability_test_light_intensity": "100 mW cm-2",
  "Stability_test_relative_humidity": "10",
  "Stability_PCE_after_time": "120 h",
  "Stability_PCE_after_time_value": "58.4"
}

File: dataset/2021-2025/10.1021_jacs.0c13069/Device_BestPCE_Gemini_2.5_Flash_10.1021_jacs.0c13069.json
{
  "Ref_DOI": "10.1021/jacs.0c13069",
  "Ref_journal": "J. Am. Chem. Soc.",
  "Ref_publication_year": "2021",
  "Ref_title": "Ambient-Air-Stable Lead-Free CsSnI 3 Solar Cells with Greater than 7.5% Efficiency",
  "Cell_architecture": "NIP",
  "Cell_stack_sequence": "FTO/c-TiO2/mp-TiO2/CsSnI3-MBAA/P3HT/Au",
  "Cell_area_measured": "0.09 cm2",
  "ETL_thickness": "50 nm/Null",
  "ETL_stack_sequence": "c-TiO2/mp-TiO2",
  "ETL_additive_compound": "HCl/Null",
  "ETL_additive_concentration": "0.012 M/Null",
  "ETL_deposition_method": "Spin-coating/Spin-coating",
  "ETL_deposition_solution_concentration": "Null/Null",
  "ETL_deposition_solvents_compound": "Ethanol/Ethanol",
  "ETL_deposition_synthesis_atmosphere": "N2/N2",
  "ETL_deposition_synthesis_atmosphere_pressure": "1 atm/1 atm",
  "ETL_deposition_synthesis_atmosphere_relative_humidity": "<0.1%/<0.1%",
  "ETL_deposition_spin_coating_speed": "5000 rpm/2000 rpm",
  "ETL_deposition_spin_coating_time": "30 s/30 s",
  "ETL_deposition_thermal_annealing_temperature": "450 °C/500 °C",
  "ETL_deposition_thermal_annealing_time": "30 min/20 min",
  "Perovskite_dimension": "3D",
  "Perovskite_thickness": "1000 nm",
  "Perovskite_composition_long_form": "CsSnI3",
  "Perovskite_additive_compound": "MBAA",
  "Perovskite_additive_concentration": "5 mg/mL",
  "Perovskite_bandgap": "1.3 eV",
  "Perovskite_deposition_method": "Spin-coating",
  "Perovskite_deposition_sequential_spin_coating": "False",
  "Perovskite_deposition_spin_coating_antisolvent": "Null",
  "Perovskite_deposition_reaction_solutions_compounds": "SnI2;CsI;SnF2",
  "Perovskite_deposition_reaction_solutions_concentrations": "342.67 mg/mL;208 mg/mL;23.67 mg/mL",
  "Perovskite_deposition_final_solutions_concentration_before_deposition": "574.33 mg/mL",
  "Perovskite_deposition_solvents_compound": "DMF;DMSO",
  "Perovskite_deposition_solvents_mixing_ratio": "1:4",
  "Perovskite_deposition_synthesis_atmosphere": "N2",
  "Perovskite_deposition_synthesis_atmosphere_pressure": "1 atm",
  "Perovskite_deposition_synthesis_atmosphere_relative_humidity": "<0.1%",
  "Perovskite_deposition_spin_coating_speed": "1500 rpm",
  "Perovskite_deposition_spin_coating_time": "45 s",
  "Perovskite_deposition_thermal_annealing_atmosphere": "N2",
  "Perovskite_deposition_thermal_annealing_temperature": "50 °C;70 °C",
  "Perovskite_deposition_thermal_annealing_time": "3 min;10 min",
  "Perovskite_surface_treatment_material": "Null",
  "Perovskite_surface_treatment_method": "Null",
  "Perovskite_surface_treatment_solution_concentration": "Null",
  "Perovskite_surface_treatment_solvents_compound": "Null",
  "Perovskite_surface_treatment_synthesis_atmosphere": "Null",
  "Perovskite_surface_treatment_synthesis_atmosphere_pressure": "Null",
  "Perovskite_surface_treatment_synthesis_atmosphere_relative_humidity": "Null",
  "Perovskite_surface_treatment_deposition_spin_coating_speed": "Null",
  "Perovskite_surface_treatment_deposition_spin_coating_time": "Null",
  "Perovskite_surface_treatment_deposition_thermal_annealing_temperature": "Null",
  "Perovskite_surface_treatment_deposition_thermal_annealing_time": "Null",
  "HTL_thickness": "Null",
  "HTL_stack_sequence": "P3HT",
  "HTL_additive_compound": "Null",
  "HTL_additive_concentration": "Null",
  "HTL_deposition_method": "Spin-coating",
  "HTL_deposition_solution_concentration": "10 mg/mL",
  "HTL_deposition_solvents_compound": "Chlorobenzene",
  "HTL_deposition_synthesis_atmosphere": "N2",
  "HTL_deposition_synthesis_atmosphere_pressure": "1 atm",
  "HTL_deposition_synthesis_atmosphere_relative_humidity": "<0.1%",
  "HTL_deposition_spin_coating_speed": "2000 rpm",
  "HTL_deposition_spin_coating_time": "30 s",
  "HTL_deposition_thermal_annealing_temperature": "60 °C",
  "HTL_deposition_thermal_annealing_time": "10 min",
  "Backcontact_thickness": "80 nm",
  "Beckcontact_deposition_method": "Thermal evaporation",
  "Backcontact_deposition_atmosphere_pressure": "Null",
  "Encapsulation_method": "Null",
  "Encapsulation_atmosphere": "Null",
  "JV_measured_device_matching": "True",
  "JV_measured_reverse_scan_Voc": "0.45 V",
  "JV_measured_reverse_scan_Jsc": "24.85 mA/cm2",
  "JV_measured_reverse_scan_FF": "67 %",
  "JV_measured_reverse_scan_PCE": "7.50 %",
  "JV_measured_forward_scan_Voc": "0.45 V",
  "JV_measured_forward_scan_Jsc": "24.63 mA/cm2",
  "JV_measured_forward_scan_FF": "66 %",
  "JV_measured_forward_scan_PCE": "7.32 %",
  "JV_measured_light_spectra": "AM1.5G",
  "JV_measured_light_spectra_intensity": "100 mW/cm2",
  "JV_measured_scan_speed": "10 mV/s",
  "JV_measured_scan_delay_time": "Null",
  "JV_certified_PCE": "Null",
  "Stabilized_measured_PCE": "7.28 %",
  "Stabilized_certified_PCE": "Null",
  "Stability_test_device_matching": "True",
  "Stability_test_temperature": "~45 °C",
  "Stability_test_atmosphere": "ambient-air condition",
  "Stability_test_light_spectra": "AM1.5G",
  "Stability_test_light_intensity": "100 mW/cm2",
  "Stability_test_relative_humidity": "~10 %",
  "Stability_PCE_after_time": "120 h",
  "Stability_PCE_after_time_value": "58.4 %"
}
