Repository: jiayijdong/PSCbench

# PSCbench


**PSCbench** is a novel benchmark for materials science research-level scientific
dataset curation sourced from published journals. The benchmark is designed to evaluate the complex classification capabilities,
strong domain knowledge, and advanced calculation skills of LLMs.

## Data


The PSCbench dataset is under dataset folder in json file format. Each file is list of dictionary and can be extracted using following scripts.
Each file stands for one published journal, which is fully elaborated in the paper. 

```
with open("./dataset/retroactive/{}.json".format(subject), encoding='utf-8') as json_file:
    problems=json.load(json_file)
```

File: dataset/2021-2025/10.1021_jacs.0c13087/Device_BestPCE_Gemini_1.5_pro_10.1021_jacs.0c13087.json
{
  "Ref_DOI": "10.1021/jacs.0c13087",
  "Ref_journal": "Journal of the American Chemical Society",
  "Ref_publication_year": "2021",
  "Ref_title": "Stable Layered 2D Perovskite Solar Cells with an Efficiency of over 19% via Multifunctional Interfacial Engineering",
  "Cell_architecture": "NIP",
  "Cell_stack_sequence": "ITO/SnO2/GA2MA4Pb5I16 with GABr/Spiro-OMeTAD/Ag",
  "Cell_area_measured": "0.04 cm2",
  "ETL_thickness": "10 nm",
  "ETL_stack_sequence": "SnO2",
  "ETL_additive_compound": "Null",
  "ETL_additive_concentration": "Null",
  "ETL_deposition_method": "Spin-coating",
  "ETL_deposition_solution_concentration": "Null",
  "ETL_deposition_solvents_compound": "H2O",
  "ETL_deposition_synthesis_atmosphere": "Air",
  "ETL_deposition_synthesis_atmosphere_pressure": "1 atm",
  "ETL_deposition_synthesis_atmosphere_relative_humidity": "Null",
  "ETL_deposition_spin_coating_speed": "4000 rpm",
  "ETL_deposition_spin_coating_time": "30 s",
  "ETL_deposition_thermal_annealing_temperature": "180 °C",
  "ETL_deposition_thermal_annealing_time": "30 min",
  "Perovskite_dimension": "2D",
  "Perovskite_thickness": "300 nm",
  "Perovskite_composition_long_form": "GA2MA4Pb5I16",
  "Perovskite_additive_compound": "GABr",
  "Perovskite_additive_concentration": "10 mM",
  "Perovskite_bandgap": "Null",
  "Perovskite_deposition_method": "Spin-coating",
  "Perovskite_deposition_sequential_spin_coating": false,
  "Perovskite_deposition_spin_coating_antisolvent": "Ethyl acetate",
  "Perovskite_deposition_reaction_solutions_compounds": "GAI; MAI; PbI2",
  "Perovskite_deposition_reaction_solutions_concentrations": "1 M (Pb2+)",
  "Perovskite_deposition_final_solutions_concentration_before_deposition": "Null",
  "Perovskite_deposition_solvents_compound": "DMF; DMSO",
  "Perovskite_deposition_solvents_mixing_ratio": "4:1",
  "Perovskite_deposition_synthesis_atmosphere": "Air",
  "Perovskite_deposition_synthesis_atmosphere_pressure": "1 atm",
  "Perovskite_deposition_synthesis_atmosphere_relative_humidity": "Null",
  "Perovskite_deposition_spin_coating_speed": "4000 rpm",
  "Perovskite_deposition_spin_coating_time": "25 s",
  "Perovskite_deposition_thermal_annealing_atmosphere": "Air",
  "Perovskite_deposition_thermal_annealing_temperature": "150 °C; 100 °C",
  "Perovskite_deposition_thermal_annealing_time": "10 min; 10 min",
  "Perovskite_surface_treatment_material": "GABr",
  "Perovskite_surface_treatment_method": "Spin-coating",
  "Perovskite_surface_treatment_solution_concentration": "10 mM",
  "Perovskite_surface_treatment_solvents_compound": "IPA",
  "Perovskite_surface_treatment_synthesis_atmosphere": "Air",
  "Perovskite_surface_treatment_synthesis_atmosphere_pressure": "1 atm",
  "Perovskite_surface_treatment_synthesis_atmosphere_relative_humidity": "Null",
  "Perovskite_surface_treatment_deposition_spin_coating_speed": "5000 rpm",
  "Perovskite_surface_treatment_deposition_spin_coating_time": "30 s",
  "Perovskite_surface_treatment_deposition_thermal_annealing_temperature": "100 °C",
  "Perovskite_surface_treatment_deposition_thermal_annealing_time": "5 min",
  "HTL_thickness": "Null",
  "HTL_stack_sequence": "Spiro-OMeTAD",
  "HTL_additive_compound": "tBP; Li-TFSI",
  "HTL_additive_concentration": "29 µL/mL; 17.5 µL/mL",
  "HTL_deposition_method": "Spin-coating",
  "HTL_deposition_solution_concentration": "72.3 mg/mL",
  "HTL_deposition_solvents_compound": "Chlorobenzene",
  "HTL_deposition_synthesis_atmosphere": "Air",
  "HTL_deposition_synthesis_atmosphere_pressure": "1 atm",
  "HTL_deposition_synthesis_atmosphere_relative_humidity": "Null",
  "HTL_deposition_spin_coating_speed": "4000 rpm",
  "HTL_deposition_spin_coating_time": "30 s",
  "HTL_deposition_thermal_annealing_temperature": "Null",
  "HTL_deposition_thermal_annealing_time": "Null",
  "Backcontact_thickness": "150 nm",
  "Beckcontact_deposition_method": "Thermal evaporation",
  "Backcontact_deposition_atmosphere_pressure": "2e-5 Pa",
  "Encapsulation_method": "Null",
  "Encapsulation_atmosphere": "Null",
  "JV_measured_device_matching": true,
  "JV_measured_reverse_scan_Voc": "1.17 V",
  "JV_measured_reverse_scan_Jsc": "21.9 mA/cm2",
  "JV_measured_reverse_scan_FF": "75%",
  "JV_measured_reverse_scan_PCE": "19.3%",
  "JV_measured_forward_scan_Voc": "1.16 V",
  "JV_measured_forward_scan_Jsc": "21.8 mA/cm2",
  "JV_measured_forward_scan_FF": "75%",
  "JV_measured_forward_scan_PCE": "19.0%",
  "JV_measured_light_spectra": "AM1.5G",
  "JV_measured_light_spectra_intensity": "100 mW/cm2",
  "JV_measured_scan_speed": "Null",
  "JV_measured_scan_delay_time": "Null",
  "JV_certified_PCE": "Null",
  "Stabilized_measured_PCE": "18.6%",
  "Stabilized_certified_PCE": "Null",
  "Stability_test_device_matching": true,
  "Stability_test_temperature": "Null",
  "Stability_test_atmosphere": "Ambient",
  "Stability_test_light_spectra": "Null",
  "Stability_test_light_intensity": "Null",
  "Stability_test_relative_humidity": "10 ±5%",
  "Stability_PCE_after_time": "3000 h",
  "Stability_PCE_after_time_value": "94%"
}

File: dataset/2021-2025/10.1021_jacs.0c13087/Device_BestPCE_Gemini_2.0_Flash_10.1021_jacs.0c13087.json
{
  "Ref_DOI": "10.1021/jacs.0c13087",
  "Ref_journal": "J. Am. Chem. Soc.",
  "Ref_publication_year": "2021",
  "Ref_title": "Stable Layered 2D Perovskite Solar Cells with an Efficiency of over 19% via Multifunctional Interfacial Engineering",
  "Cell_architecture": "NIP",
  "Cell_stack_sequence": "ITO glass/SnO2/perovskite/GABr/Spiro-OMeTAD/Ag",
  "Cell_area_measured": "0.04 squared cm",
  "ETL_thickness": "Null",
  "ETL_stack_sequence": "Null",
  "ETL_additive_compound": "Null",
  "ETL_additive_concentration": "Null",
  "ETL_deposition_method": "Spin-coating",
  "ETL_deposition_solution_concentration": "5:1",
  "ETL_deposition_solvents_compound": "deionized water",
  "ETL_deposition_synthesis_atmosphere": "Air",
  "ETL_deposition_synthesis_atmosphere_pressure": "1 atm",
  "ETL_deposition_synthesis_atmosphere_relative_humidity": "Null",
  "ETL_deposition_spin_coating_speed": "4000 rpm",
  "ETL_deposition_spin_coating_time": "30 s",
  "ETL_deposition_thermal_annealing_temperature": "180 °C",
  "ETL_deposition_thermal_annealing_time": "30 min",
  "Perovskite_dimension": "2D",
  "Perovskite_thickness": "300 nm",
  "Perovskite_composition_long_form": "GA2MA4Pb5I16",
  "Perovskite_additive_compound": "Null",
  "Perovskite_additive_concentration": "Null",
  "Perovskite_bandgap": "Null",
  "Perovskite_deposition_method": "Spin-coating",
  "Perovskite_deposition_sequential_spin_coating": "False",
  "Perovskite_deposition_spin_coating_antisolvent": "ethyl acetate",
  "Perovskite_deposition_reaction_solutions_compounds": "GAI; MAI; PbI2",
  "Perovskite_deposition_reaction_solutions_concentrations": "Null; Null; Null",
  "Perovskite_deposition_final_solutions_concentration_before_deposition": "Null",
  "Perovskite_deposition_solvents_compound": "DMF; DMSO",
  "Perovskite_deposition_solvents_mixing_ratio": "4:1",
  "Perovskite_deposition_synthesis_atmosphere": "Nitrogen",
  "Perovskite_deposition_synthesis_atmosphere_pressure": "1 atm",
  "Perovskite_deposition_synthesis_atmosphere_relative_humidity": "Null",
  "Perovskite_deposition_spin_coating_speed": "4,000 rpm",
  "Perovskite_deposition_spin_coating_time": "25 s",
  "Perovskite_deposition_thermal_annealing_atmosphere": "Air",
  "Perovskite_deposition_thermal_annealing_temperature": "150 °C; 100 °C",
  "Perovskite_deposition_thermal_annealing_time": "10 min; 10 min",
  "Perovskite_surface_treatment_material": "GABr",
  "Perovskite_surface_treatment_method": "Spin-coating",
  "Perovskite_surface_treatment_solution_concentration": "10 mM",
  "Perovskite_surface_treatment_solvents_compound": "IPA",
  "Perovskite_surface_treatment_synthesis_atmosphere": "Air",
  "Perovskite_surface_treatment_synthesis_atmosphere_pressure": "1 atm",
  "Perovskite_surface_treatment_synthesis_atmosphere_relative_humidity": "Null",
  "Perovskite_surface_treatment_deposition_spin_coating_speed": "5,000 rpm",
  "Perovskite_surface_treatment_deposition_spin_coating_time": "30 s",
  "Perovskite_surface_treatment_deposition_thermal_annealing_temperature": "100 °C",
  "Perovskite_surface_treatment_deposition_thermal_annealing_time": "5 min",
  "HTL_thickness": "Null",
  "HTL_stack_sequence": "Null",
  "HTL_additive_compound": "tBP; Li-TFSI",
  "HTL_additive_concentration": "29 μL; 17.5 μL",
  "HTL_deposition_method": "Spin-coating",
  "HTL_deposition_solution_concentration": "72.3 mg/mL",
  "HTL_deposition_solvents_compound": "chlorobenzene",
  "HTL_deposition_synthesis_atmosphere": "Null",
  "HTL_deposition_synthesis_atmosphere_pressure": "Null",
  "HTL_deposition_synthesis_atmosphere_relative_humidity": "Null",
  "HTL_deposition_spin_coating_speed": "4,000 rpm",
  "HTL_deposition_spin_coating_time": "30 s",
  "HTL_deposition_thermal_annealing_temperature": "Null",
  "HTL_deposition_thermal_annealing_time": "Null",
  "Backcontact_thickness": "150 nm",
  "Beckcontact_deposition_method": "Thermal evaporation",
  "Backcontact_deposition_atmosphere_pressure": "~2 × 10-5 Pa",
  "Encapsulation_method": "Null",
  "Encapsulation_atmosphere": "Null",
  "JV_measured_device_matching": "True",
  "JV_measured_reverse_scan_Voc": "1.17 V",
  "JV_measured_reverse_scan_Jsc": "21.9 mA/cm2",
  "JV_measured_reverse_scan_FF": "75 %",
  "JV_measured_reverse_scan_PCE": "19.3 %",
  "JV_measured_forward_scan_Voc": "1.16 V",
  "JV_measured_forward_scan_Jsc": "21.8 mA/cm2",
  "JV_measured_forward_scan_FF": "75 %",
  "JV_measured_forward_scan_PCE": "19.0 %",
  "JV_measured_light_spectra": "AM 1.5G",
  "JV_measured_light_spectra_intensity": "100 mW cm−2",
  "JV_measured_scan_speed": "Null",
  "JV_measured_scan_delay_time": "Null",
  "JV_certified_PCE": "Null",
  "Stabilized_measured_PCE": "18.6 %",
  "Stabilized_certified_PCE": "Null",
  "Stability_test_device_matching": "True",
  "Stability_test_temperature": "Null",
  "Stability_test_atmosphere": "Ambient conditions",
  "Stability_test_light_spectra": "Null",
  "Stability_test_light_intensity": "Null",
  "Stability_test_relative_humidity": "10 ±5%",
  "Stability_PCE_after_time": "3000 h",
  "Stability_PCE_after_time_value": "94 %"
}

File: dataset/2021-2025/10.1021_jacs.0c13087/Device_BestPCE_Gemini_2.5_Flash_10.1021_jacs.0c13087.json
{
  "Ref_DOI": "10.1021/jacs.0c13087",
  "Ref_journal": "J. Am. Chem. Soc.",
  "Ref_publication_year": "2021",
  "Ref_title": "Stable Layered 2D Perovskite Solar Cells with an Efficiency of over 19% via Multifunctional Interfacial Engineering",
  "Cell_architecture": "NIP",
  "Cell_stack_sequence": "ITO/SnO2/perovskite/GABr/Spiro-OMeTAD/Ag",
  "Cell_area_measured": "0.04 cm2",
  "ETL_thickness": "10 nm",
  "ETL_stack_sequence": "SnO2",
  "ETL_additive_compound": "Null",
  "ETL_additive_concentration": "Null",
  "ETL_deposition_method": "Spin-coating",
  "ETL_deposition_solution_concentration": "3 wt%",
  "ETL_deposition_solvents_compound": "Deionized water",
  "ETL_deposition_synthesis_atmosphere": "Dry-air box",
  "ETL_deposition_synthesis_atmosphere_pressure": "Null",
  "ETL_deposition_synthesis_atmosphere_relative_humidity": "Null",
  "ETL_deposition_spin_coating_speed": "4000 rpm",
  "ETL_deposition_spin_coating_time": "30 s",
  "ETL_deposition_thermal_annealing_temperature": "180 °C",
  "ETL_deposition_thermal_annealing_time": "30 min",
  "Perovskite_dimension": "2D",
  "Perovskite_thickness": "300 nm",
  "Perovskite_composition_long_form": "(GA)2MA4Pb5I16",
  "Perovskite_additive_compound": "Null",
  "Perovskite_additive_concentration": "Null",
  "Perovskite_bandgap": "Null",
  "Perovskite_deposition_method": "Spin-coating",
  "Perovskite_deposition_sequential_spin_coating": "False",
  "Perovskite_deposition_spin_coating_antisolvent": "Ethyl acetate",
  "Perovskite_deposition_reaction_solutions_compounds": "GAI; MAI; PbI2",
  "Perovskite_deposition_reaction_solutions_concentrations": "0.4 M; 0.8 M; 1 M",
  "Perovskite_deposition_final_solutions_concentration_before_deposition": "Null",
  "Perovskite_deposition_solvents_compound": "DMF; DMSO",
  "Perovskite_deposition_solvents_mixing_ratio": "4:1",
  "Perovskite_deposition_synthesis_atmosphere": "Nitrogen",
  "Perovskite_deposition_synthesis_atmosphere_pressure": "Null",
  "Perovskite_deposition_synthesis_atmosphere_relative_humidity": "Null",
  "Perovskite_deposition_spin_coating_speed": "4000 rpm",
  "Perovskite_deposition_spin_coating_time": "25 s",
  "Perovskite_deposition_thermal_annealing_atmosphere": "Null",
  "Perovskite_deposition_thermal_annealing_temperature": "150 °C; 100 °C",
  "Perovskite_deposition_thermal_annealing_time": "10 min; 10 min",
  "Perovskite_surface_treatment_material": "Guanidinium bromide",
  "Perovskite_surface_treatment_method": "Spin-coating",
  "Perovskite_surface_treatment_solution_concentration": "10 mM",
  "Perovskite_surface_treatment_solvents_compound": "IPA",
  "Perovskite_surface_treatment_synthesis_atmosphere": "Null",
  "Perovskite_surface_treatment_synthesis_atmosphere_pressure": "Null",
  "Perovskite_surface_treatment_synthesis_atmosphere_relative_humidity": "Null",
  "Perovskite_surface_treatment_deposition_spin_coating_speed": "5000 rpm",
  "Perovskite_surface_treatment_deposition_spin_coating_time": "30 s",
  "Perovskite_surface_treatment_deposition_thermal_annealing_temperature": "100 °C",
  "Perovskite_surface_treatment_deposition_thermal_annealing_time": "5 min",
  "HTL_thickness": "Null",
  "HTL_stack_sequence": "Spiro-OMeTAD",
  "HTL_additive_compound": "tBP; Li-TFSI",
  "HTL_additive_concentration": "29 μL; 520 mg/mL",
  "HTL_deposition_method": "Spin-coating",
  "HTL_deposition_solution_concentration": "72.3 mg/mL",
  "HTL_deposition_solvents_compound": "Chlorobenzene",
  "HTL_deposition_synthesis_atmosphere": "Null",
  "HTL_deposition_synthesis_atmosphere_pressure": "Null",
  "HTL_deposition_synthesis_atmosphere_relative_humidity": "Null",
  "HTL_deposition_spin_coating_speed": "4000 rpm",
  "HTL_deposition_spin_coating_time": "30 s",
  "HTL_deposition_thermal_annealing_temperature": "Null",
  "HTL_deposition_thermal_annealing_time": "Null",
  "Backcontact_thickness": "150 nm",
  "Beckcontact_deposition_method": "Thermal evaporation",
  "Backcontact_deposition_atmosphere_pressure": "1.5e-7 torr",
  "Encapsulation_method": "Null",
  "Encapsulation_atmosphere": "Null",
  "JV_measured_device_matching": "True",
  "JV_measured_reverse_scan_Voc": "1.17 V",
  "JV_measured_reverse_scan_Jsc": "21.9 mA/cm2",
  "JV_measured_reverse_scan_FF": "0.75",
  "JV_measured_reverse_scan_PCE": "19.3 %",
  "JV_measured_forward_scan_Voc": "1.16 V",
  "JV_measured_forward_scan_Jsc": "21.8 mA/cm2",
  "JV_measured_forward_scan_FF": "0.75",
  "JV_measured_forward_scan_PCE": "19.0 %",
  "JV_measured_light_spectra": "AM 1.5G",
  "JV_measured_light_spectra_intensity": "100 mW cm−2",
  "JV_measured_scan_speed": "Null",
  "JV_measured_scan_delay_time": "Null",
  "JV_certified_PCE": "Null",
  "Stabilized_measured_PCE": "18.6 %",
  "Stabilized_certified_PCE": "Null",
  "Stability_test_device_matching": "True",
  "Stability_test_temperature": "Null",
  "Stability_test_atmosphere": "Ambient conditions",
  "Stability_test_light_spectra": "Null",
  "Stability_test_light_intensity": "Null",
  "Stability_test_relative_humidity": "10 ±5%",
  "Stability_PCE_after_time": "3000 h",
  "Stability_PCE_after_time_value": "94 %"
}

File: dataset/2021-2025/10.1021_jacs.0c13087/Device_BestPCE_claude_haiku_10.1021_jacs.0c13087.json
{
  "Ref_DOI": "10.1021/jacs.0c13087",
  "Ref_journal": "Journal of the American Chemical Society",
  "Ref_publication_year": "2021",
  "Ref_title": "Stable Layered 2D Perovskite Solar Cells with an Efficiency of over 19% via Multifunctional Interfacial Engineering",
  "Cell_architecture": "NIP",
  "Cell_stack_sequence": "ITO/SnO2/Perovskite/Spiro-OMeTAD/Ag",
  "Cell_area_measured": "0.04 cm2",
  "ETL_thickness": "10 nm",
  "ETL_stack_sequence": "SnO2",
  "ETL_additive_compound": "Null",
  "ETL_additive_concentration": "Null",
  "ETL_deposition_method": "Spin-coating",
  "ETL_deposition_solution_concentration": "Null",
  "ETL_deposition_solvents_compound": "Deionized water",
  "ETL_deposition_synthesis_atmosphere": "Dry-air",
  "ETL_deposition_synthesis_atmosphere_pressure": "1 atm",
  "ETL_deposition_synthesis_atmosphere_relative_humidity": "Null",
  "ETL_deposition_spin_coating_speed": "4000 rpm",
  "ETL_deposition_spin_coating_time": "30 s",
  "ETL_deposition_thermal_annealing_temperature": "180 °C",
  "ETL_deposition_thermal_annealing_time": "30 min",
  "Perovskite_dimension": "2D",
  "Perovskite_thickness": "300 nm",
  "Perovskite_composition_long_form": "(GA)2MA4Pb5I16",
  "Perovskite_additive_compound": "GABr",
  "Perovskite_additive_concentration": "10 mM",
  "Perovskite_bandgap": "Null",
  "Perovskite_deposition_method": "Spin-coating",
  "Perovskite_deposition_sequential_spin_coating": "False",
  "Perovskite_deposition_spin_coating_antisolvent": "Ethyl acetate",
  "Perovskite_deposition_reaction_solutions_compounds": "MAI; GAI; PbI2",
  "Perovskite_deposition_reaction_solutions_concentrations": "1 M Pb2+",
  "Perovskite_deposition_final_solutions_concentration_before_deposition": "Null",
  "Perovskite_deposition_solvents_compound": "DMF; DMSO",
  "Perovskite_deposition_solvents_mixing_ratio": "4:1",
  "Perovskite_deposition_synthesis_atmosphere": "Nitrogen",
  "Perovskite_deposition_synthesis_atmosphere_pressure": "1 atm",
  "Perovskite_deposition_synthesis_atmosphere_relative_humidity": "Null",
  "Perovskite_deposition_spin_coating_speed": "4000 rpm",
  "Perovskite_deposition_spin_coating_time": "25 s",
  "Perovskite_deposition_thermal_annealing_atmosphere": "Null",
  "Perovskite_deposition_thermal_annealing_temperature": "150 °C; 100 °C",
  "Perovskite_deposition_thermal_annealing_time": "10 min; 10 min",
  "Perovskite_surface_treatment_material": "GABr",
  "Perovskite_surface_treatment_method": "Spin-coating",
  "Perovskite_surface_treatment_solution_concentration": "10 mM",
  "Perovskite_surface_treatment_solvents_compound": "IPA",
  "Perovskite_surface_treatment_synthesis_atmosphere": "Null",
  "Perovskite_surface_treatment_synthesis_atmosphere_pressure": "1 atm",
  "Perovskite_surface_treatment_synthesis_atmosphere_relative_humidity": "Null",
  "Perovskite_surface_treatment_deposition_spin_coating_speed": "5000 rpm",
  "Perovskite_surface_treatment_deposition_spin_coating_time": "30 s",
  "Perovskite_surface_treatment_deposition_thermal_annealing_temperature": "100 °C",
  "Perovskite_surface_treatment_deposition_thermal_annealing_time": "5 min",
  "HTL_thickness": "Null",
  "HTL_stack_sequence": "Spiro-OMeTAD",
  "HTL_additive_compound": "tBP; Li-TFSI",
  "HTL_additive_concentration": "29 μL tBP; 17.5 μL Li-TFSI salt in acetonitrile (520 mg/mL)",
  "HTL_deposition_method": "Spin-coating",
  "HTL_deposition_solution_concentration": "72.3 mg/mL",
  "HTL_deposition_solvents_compound": "Chlorobenzene",
  "HTL_deposition_synthesis_atmosphere": "Null",
  "HTL_deposition_synthesis_atmosphere_pressure": "1 atm",
  "HTL_deposition_synthesis_atmosphere_relative_humidity": "Null",
  "HTL_deposition_spin_coating_speed": "4000 rpm",
  "HTL_deposition_spin_coating_time": "30 s",
  "HTL_deposition_thermal_annealing_temperature": "Null",
  "HTL_deposition_thermal_annealing_time": "Null",
  "Backcontact_thickness": "150 nm",
  "Beckcontact_deposition_method": "Thermal evaporation",
  "Backcontact_deposition_atmosphere_pressure": "2 × 10-5 Pa",
  "Encapsulation_method": "Null",
  "Encapsulation_atmosphere": "Null",
  "JV_measured_device_matching": "True",
  "JV_measured_reverse_scan_Voc": "1.17 V",
  "JV_measured_reverse_scan_Jsc": "21.9 mA/cm2",
  "JV_measured_reverse_scan_FF": "0.75",
  "JV_measured_reverse_scan_PCE": "19.3 %",
  "JV_measured_forward_scan_Voc": "1.16 V",
  "JV_measured_forward_scan_Jsc": "21.8 mA/cm2",
  "JV_measured_forward_scan_FF": "0.75",
  "JV_measured_forward_scan_PCE": "19.0 %",
  "JV_measured_light_spectra": "AM 1.5G",
  "JV_measured_light_spectra_intensity": "100 mW/cm2",
  "JV_measured_scan_speed": "Null",
  "JV_measured_scan_delay_time": "Null",
  "JV_certified_PCE": "Null",
  "Stabilized_measured_PCE": "18.6 %",
  "Stabilized_certified_PCE": "Null",
  "Stability_test_device_matching": "True",
  "Stability_test_temperature": "Null",
  "Stability_test_atmosphere": "Ambient conditions",
  "Stability_test_light_spectra": "Continuous illumination",
  "Stability_test_light_intensity": "50 mW/cm2",
  "Stability_test_relative_humidity": "10 ±5 %",
  "Stability_PCE_after_time": "3000 hours",
  "Stability_PCE_after_time_value": "94 %"
}

File: dataset/2021-2025/10.1021_jacs.0c13087/Device_BestPCE_gpt4o_10.1021_jacs.0c13087.json
{
  "Ref_DOI": "10.1021/jacs.0c13087",
  "Ref_journal": "J. Am. Chem. Soc.",
  "Ref_publication_year": "2021",
  "Ref_title": "Stable Layered 2D Perovskite Solar Cells with an Efficiency of over 19% via Multifunctional Interfacial Engineering",
  "Cell_architecture": "NIP",
  "Cell_stack_sequence": "ITO glass/SnO2/perovskite/Spiro-OMeTAD/Ag",
  "Cell_area_measured": "0.04 cm2",
  "ETL_thickness": "Null",
  "ETL_stack_sequence": "SnO2",
  "ETL_additive_compound": "Null",
  "ETL_additive_concentration": "Null",
  "ETL_deposition_method": "Spin-coating",
  "ETL_deposition_solution_concentration": "Null",
  "ETL_deposition_solvents_compound": "Water",
  "ETL_deposition_synthesis_atmosphere": "Air",
  "ETL_deposition_synthesis_atmosphere_pressure": "1 atm",
  "ETL_deposition_synthesis_atmosphere_relative_humidity": "Null",
  "ETL_deposition_spin_coating_speed": "4000 rpm",
  "ETL_deposition_spin_coating_time": "30 s",
  "ETL_deposition_thermal_annealing_temperature": "180 °C",
  "ETL_deposition_thermal_annealing_time": "30 min",
  "Perovskite_dimension": "2D",
  "Perovskite_thickness": "300 nm",
  "Perovskite_composition_long_form": "GA2MA4Pb5I16",
  "Perovskite_additive_compound": "Null",
  "Perovskite_additive_concentration": "Null",
  "Perovskite_bandgap": "Null",
  "Perovskite_deposition_method": "Spin-coating",
  "Perovskite_deposition_sequential_spin_coating": "False",
  "Perovskite_deposition_spin_coating_antisolvent": "Ethyl acetate",
  "Perovskite_deposition_reaction_solutions_compounds": "GAI; MAI; PbI2",
  "Perovskite_deposition_reaction_solutions_concentrations": "2; 4; 5",
  "Perovskite_deposition_final_solutions_concentration_before_deposition": "1 M",
  "Perovskite_deposition_solvents_compound": "DMF; DMSO",
  "Perovskite_deposition_solvents_mixing_ratio": "4:1",
  "Perovskite_deposition_synthesis_atmosphere": "Air",
  "Perovskite_deposition_synthesis_atmosphere_pressure": "1 atm",
  "Perovskite_deposition_synthesis_atmosphere_relative_humidity": "Null",
  "Perovskite_deposition_spin_coating_speed": "4000 rpm",
  "Perovskite_deposition_spin_coating_time": "25 s",
  "Perovskite_deposition_thermal_annealing_atmosphere": "Air",
  "Perovskite_deposition_thermal_annealing_temperature": "150 °C; 100 °C",
  "Perovskite_deposition_thermal_annealing_time": "10 min; 10 min",
  "Perovskite_surface_treatment_material": "GABr",
  "Perovskite_surface_treatment_method": "Spin-coating",
  "Perovskite_surface_treatment_solution_concentration": "10 mM",
  "Perovskite_surface_treatment_solvents_compound": "IPA",
  "Perovskite_surface_treatment_synthesis_atmosphere": "Air",
  "Perovskite_surface_treatment_synthesis_atmosphere_pressure": "1 atm",
  "Perovskite_surface_treatment_synthesis_atmosphere_relative_humidity": "Null",
  "Perovskite_surface_treatment_deposition_spin_coating_speed": "5000 rpm",
  "Perovskite_surface_treatment_deposition_spin_coating_time": "30 s",
  "Perovskite_surface_treatment_deposition_thermal_annealing_temperature": "100 °C",
  "Perovskite_surface_treatment_deposition_thermal_annealing_time": "5 min",
  "HTL_thickness": "Null",
  "HTL_stack_sequence": "Spiro-OMeTAD",
  "HTL_additive_compound": "Li-TFSI; tBP",
  "HTL_additive_concentration": "520 mg/mL; 29 μL",
  "HTL_deposition_method": "Spin-coating",
  "HTL_deposition_solution_concentration": "72.3 mg/mL",
  "HTL_deposition_solvents_compound": "Chlorobenzene",
  "HTL_deposition_synthesis_atmosphere": "Air",
  "HTL_deposition_synthesis_atmosphere_pressure": "1 atm",
  "HTL_deposition_synthesis_atmosphere_relative_humidity": "Null",
  "HTL_deposition_spin_coating_speed": "4000 rpm",
  "HTL_deposition_spin_coating_time": "30 s",
  "HTL_deposition_thermal_annealing_temperature": "Null",
  "HTL_deposition_thermal_annealing_time": "Null",
  "Backcontact_thickness": "150 nm",
  "Beckcontact_deposition_method": "Thermal evaporation",
  "Backcontact_deposition_atmosphere_pressure": "2 × 10-5 Pa",
  "Encapsulation_method": "Null",
  "Encapsulation_atmosphere": "Null",
  "JV_measured_device_matching": "True",
  "JV_measured_reverse_scan_Voc": "1.17 V",
  "JV_measured_reverse_scan_Jsc": "21.9 mA/cm2",
  "JV_measured_reverse_scan_FF": "75 %",
  "JV_measured_reverse_scan_PCE": "19.3 %",
  "JV_measured_forward_scan_Voc": "1.16 V",
  "JV_measured_forward_scan_Jsc": "21.8 mA/cm2",
  "JV_measured_forward_scan_FF": "75 %",
  "JV_measured_forward_scan_PCE": "19.0 %",
  "JV_measured_light_spectra": "AM1.5G",
  "JV_measured_light_spectra_intensity": "100 mW/cm2",
  "JV_measured_scan_speed": "Null",
  "JV_measured_scan_delay_time": "Null",
  "JV_certified_PCE": "Null",
  "Stabilized_measured_PCE": "18.6 %",
  "Stabilized_certified_PCE": "Null",
  "Stability_test_device_matching": "True",
  "Stability_test_temperature": "Null",
  "Stability_test_atmosphere": "Ambient",
  "Stability_test_light_spectra": "Null",
  "Stability_test_light_intensity": "Null",
  "Stability_test_relative_humidity": "10 ±5 %",
  "Stability_PCE_after_time": "3000 hours",
  "Stability_PCE_after_time_value": "94 %"
}

File: dataset/2021-2025/10.1021_jacs.0c13087/Device_BestPCE_gpt4o_mini_10.1021_jacs.0c13087.json
{
  "Ref_DOI": "10.1021/jacs.0c13087",
  "Ref_journal": "J. Am. Chem. Soc.",
  "Ref_publication_year": "2021",
  "Ref_title": "Stable Layered 2D Perovskite Solar Cells with an Efficiency of over 19% via Multifunctional Interfacial Engineering",
  "Cell_architecture": "NIP",
  "Cell_stack_sequence": "ITO glass/SnO2/perovskite/GABr/Spiro-OMeTAD/Ag",
  "Cell_area_measured": "0.04 cm2",
  "ETL_thickness": "10 nm",
  "ETL_stack_sequence": "SnO2",
  "ETL_additive_compound": "Null",
  "ETL_additive_concentration": "Null",
  "ETL_deposition_method": "Spin-coating",
  "ETL_deposition_solution_concentration": "15% in H2O",
  "ETL_deposition_solvents_compound": "Null",
  "ETL_deposition_synthesis_atmosphere": "Air",
  "ETL_deposition_synthesis_atmosphere_pressure": "1 atm",
  "ETL_deposition_synthesis_atmosphere_relative_humidity": "Null",
  "ETL_deposition_spin_coating_speed": "4000 rpm",
  "ETL_deposition_spin_coating_time": "30 s",
  "ETL_deposition_thermal_annealing_temperature": "180 °C",
  "ETL_deposition_thermal_annealing_time": "30 min",
  "Perovskite_dimension": "2D",
  "Perovskite_thickness": "300 nm",
  "Perovskite_composition_long_form": "(GA)2MA4Pb5I16",
  "Perovskite_additive_compound": "GABr",
  "Perovskite_additive_concentration": "10 mM",
  "Perovskite_bandgap": "Null",
  "Perovskite_deposition_method": "Spin-coating",
  "Perovskite_deposition_sequential_spin_coating": "False",
  "Perovskite_deposition_spin_coating_antisolvent": "Ethyl acetate",
  "Perovskite_deposition_reaction_solutions_compounds": "GAI;MAI;PbI2",
  "Perovskite_deposition_reaction_solutions_concentrations": "2:4:5",
  "Perovskite_deposition_final_solutions_concentration_before_deposition": "1 M",
  "Perovskite_deposition_solvents_compound": "DMF;DMSO",
  "Perovskite_deposition_solvents_mixing_ratio": "4:1",
  "Perovskite_deposition_synthesis_atmosphere": "Nitrogen",
  "Perovskite_deposition_synthesis_atmosphere_pressure": "1 atm",
  "Perovskite_deposition_synthesis_atmosphere_relative_humidity": "Null",
  "Perovskite_deposition_spin_coating_speed": "4000 rpm",
  "Perovskite_deposition_spin_coating_time": "25 s",
  "Perovskite_deposition_thermal_annealing_atmosphere": "Air",
  "Perovskite_deposition_thermal_annealing_temperature": "150 °C;100 °C",
  "Perovskite_deposition_thermal_annealing_time": "10 min;10 min",
  "Perovskite_surface_treatment_material": "GABr",
  "Perovskite_surface_treatment_method": "Spin-coating",
  "Perovskite_surface_treatment_solution_concentration": "10 mM",
  "Perovskite_surface_treatment_solvents_compound": "IPA",
  "Perovskite_surface_treatment_synthesis_atmosphere": "Air",
  "Perovskite_surface_treatment_synthesis_atmosphere_pressure": "1 atm",
  "Perovskite_surface_treatment_synthesis_atmosphere_relative_humidity": "Null",
  "Perovskite_surface_treatment_deposition_spin_coating_speed": "5000 rpm",
  "Perovskite_surface_treatment_deposition_spin_coating_time": "30 s",
  "Perovskite_surface_treatment_deposition_thermal_annealing_temperature": "100 °C",
  "Perovskite_surface_treatment_deposition_thermal_annealing_time": "5 min",
  "HTL_thickness": "Null",
  "HTL_stack_sequence": "Spiro-OMeTAD",
  "HTL_additive_compound": "tBP;Li-TFSI",
  "HTL_additive_concentration": "29 μL;17.5 μL",
  "HTL_deposition_method": "Spin-coating",
  "HTL_deposition_solution_concentration": "Null",
  "HTL_deposition_solvents_compound": "Chlorobenzene",
  "HTL_deposition_synthesis_atmosphere": "Air",
  "HTL_deposition_synthesis_atmosphere_pressure": "1 atm",
  "HTL_deposition_synthesis_atmosphere_relative_humidity": "Null",
  "HTL_deposition_spin_coating_speed": "4000 rpm",
  "HTL_deposition_spin_coating_time": "30 s",
  "HTL_deposition_thermal_annealing_temperature": "Null",
  "HTL_deposition_thermal_annealing_time": "Null",
  "Backcontact_thickness": "150 nm",
  "Beckcontact_deposition_method": "Thermal evaporation",
  "Backcontact_deposition_atmosphere_pressure": "Null",
  "Encapsulation_method": "Null",
  "Encapsulation_atmosphere": "Null",
  "JV_measured_device_matching": "True",
  "JV_measured_reverse_scan_Voc": "1.17 V",
  "JV_measured_reverse_scan_Jsc": "21.9 mA/cm2",
  "JV_measured_reverse_scan_FF": "75 %",
  "JV_measured_reverse_scan_PCE": "19.3 %",
  "JV_measured_forward_scan_Voc": "1.16 V",
  "JV_measured_forward_scan_Jsc": "21.8 mA/cm2",
  "JV_measured_forward_scan_FF": "75 %",
  "JV_measured_forward_scan_PCE": "19.0 %",
  "JV_measured_light_spectra": "AM 1.5G",
  "JV_measured_light_spectra_intensity": "100 mW/cm2",
  "JV_measured_scan_speed": "Null",
  "JV_measured_scan_delay_time": "Null",
  "JV_certified_PCE": "Null",
  "Stabilized_measured_PCE": "Null",
  "Stabilized_certified_PCE": "Null",
  "Stability_test_device_matching": "True",
  "Stability_test_temperature": "Null",
  "Stability_test_atmosphere": "Air",
  "Stability_test_light_spectra": "AM 1.5G",
  "Stability_test_light_intensity": "Null",
  "Stability_test_relative_humidity": "10 ± 5 %",
  "Stability_PCE_after_time": "3000 hours",
  "Stability_PCE_after_time_value": "94 %"
}

File: dataset/2021-2025/10.1021_jacs.0c13087/Device_BestPCE_gpt4o_mini_zero_shot_10.1021_jacs.0c13087.json
{
  "Ref_DOI": "10.1021/jacs.0c13087",
  "Ref_journal": "J. Am. Chem. Soc.",
  "Ref_publication_year": "2021",
  "Ref_title": "Stable Layered 2D Perovskite Solar Cells with an Efficiency of over 19% via Multifunctional Interfacial Engineering",
  "Cell_architecture": "ITO/SnO2/perovskite/Spiro-OMeTAD/Ag",
  "Cell_stack_sequence": "ITO/SnO2/(GA)2MA4Pb5I16/Spiro-OMeTAD/Ag",
  "Cell_area_measured": "0.04 cm2",
  "ETL_thickness": "10 nm",
  "ETL_stack_sequence": "SnO2",
  "ETL_additive_compound": "Null",
  "ETL_additive_concentration": "Null",
  "ETL_deposition_method": "spin-coating",
  "ETL_deposition_solution_concentration": "5:1",
  "ETL_deposition_solvents_compound": "deionized water",
  "ETL_deposition_synthesis_atmosphere": "dry-air",
  "ETL_deposition_synthesis_atmosphere_pressure": "Null",
  "ETL_deposition_synthesis_atmosphere_relative_humidity": "Null",
  "ETL_deposition_spin_coating_speed": "4000 rpm",
  "ETL_deposition_spin_coating_time": "30 s",
  "ETL_deposition_thermal_annealing_temperature": "180 °C",
  "ETL_deposition_thermal_annealing_time": "30 min",
  "Perovskite_dimension": "2D",
  "Perovskite_thickness": "300 nm",
  "Perovskite_composition_long_form": "(GA)2MA4Pb5I16",
  "Perovskite_additive_compound": "GABr",
  "Perovskite_additive_concentration": "10 mM",
  "Perovskite_bandgap": "Null",
  "Perovskite_deposition_method": "spin-coating",
  "Perovskite_deposition_sequential_spin_coating": "No",
  "Perovskite_deposition_spin_coating_antisolvent": "ethyl acetate",
  "Perovskite_deposition_reaction_solutions_compounds": "GAI, MAI, PbI2",
  "Perovskite_deposition_reaction_solutions_concentrations": "1 M Pb2+ in DMF:DMSO = 4:1",
  "Perovskite_deposition_final_solutions_concentration_before_deposition": "1 M",
  "Perovskite_deposition_solvents_compound": "DMF, DMSO",
  "Perovskite_deposition_solvents_mixing_ratio": "4:1",
  "Perovskite_deposition_synthesis_atmosphere": "nitrogen glove box",
  "Perovskite_deposition_synthesis_atmosphere_pressure": "Null",
  "Perovskite_deposition_synthesis_atmosphere_relative_humidity": "Null",
  "Perovskite_deposition_spin_coating_speed": "4000 rpm",
  "Perovskite_deposition_spin_coating_time": "25 s",
  "Perovskite_deposition_thermal_annealing_atmosphere": "Null",
  "Perovskite_deposition_thermal_annealing_temperature": "150 °C",
  "Perovskite_deposition_thermal_annealing_time": "10 min",
  "Perovskite_surface_treatment_material": "GABr",
  "Perovskite_surface_treatment_method": "spin-coating",
  "Perovskite_surface_treatment_solution_concentration": "10 mM",
  "Perovskite_surface_treatment_solvents_compound": "IPA",
  "Perovskite_surface_treatment_synthesis_atmosphere": "Null",
  "Perovskite_surface_treatment_synthesis_atmosphere_pressure": "Null",
  "Perovskite_surface_treatment_synthesis_atmosphere_relative_humidity": "Null",
  "Perovskite_surface_treatment_deposition_spin_coating_speed": "5000 rpm",
  "Perovskite_surface_treatment_deposition_spin_coating_time": "30 s",
  "Perovskite_surface_treatment_deposition_thermal_annealing_temperature": "100 °C",
  "Perovskite_surface_treatment_deposition_thermal_annealing_time": "5 min",
  "HTL_thickness": "Null",
  "HTL_stack_sequence": "Spiro-OMeTAD",
  "HTL_additive_compound": "tBP, Li-TFSI",
  "HTL_additive_concentration": "29 μL tBP, 17.5 μL Li-TFSI",
  "HTL_deposition_method": "spin-coating",
  "HTL_deposition_solution_concentration": "520 mg/mL",
  "HTL_deposition_solvents_compound": "chlorobenzene",
  "HTL_deposition_synthesis_atmosphere": "Null",
  "HTL_deposition_synthesis_atmosphere_pressure": "Null",
  "HTL_deposition_synthesis_atmosphere_relative_humidity": "Null",
  "HTL_deposition_spin_coating_speed": "4000 rpm",
  "HTL_deposition_spin_coating_time": "30 s",
  "HTL_deposition_thermal_annealing_temperature": "Null",
  "HTL_deposition_thermal_annealing_time": "Null",
  "Backcontact_thickness": "150 nm",
  "Beckcontact_deposition_method": "thermal evaporation",
  "Backcontact_deposition_atmosphere_pressure": "Null",
  "Encapsulation_method": "Null",
  "Encapsulation_atmosphere": "Null",
  "JV_measured_device_matching": "Null",
  "JV_measured_reverse_scan_Voc": "1.17 V",
  "JV_measured_reverse_scan_Jsc": "21.9 mA/cm2",
  "JV_measured_reverse_scan_FF": "0.75",
  "JV_measured_reverse_scan_PCE": "19.3%",
  "JV_measured_forward_scan_Voc": "1.16 V",
  "JV_measured_forward_scan_Jsc": "21.8 mA/cm2",
  "JV_measured_forward_scan_FF": "0.75",
  "JV_measured_forward_scan_PCE": "19.0%",
  "JV_measured_light_spectra": "AM 1.5G",
  "JV_measured_light_spectra_intensity": "100 mW/cm2",
  "JV_measured_scan_speed": "Null",
  "JV_measured_scan_delay_time": "Null",
  "JV_certified_PCE": "Null",
  "Stabilized_measured_PCE": "18.6%",
  "Stabilized_certified_PCE": "Null",
  "Stability_test_device_matching": "Null",
  "Stability_test_temperature": "Null",
  "Stability_test_atmosphere": "ambient",
  "Stability_test_light_spectra": "Null",
  "Stability_test_light_intensity": "50 mW/cm2",
  "Stability_test_relative_humidity": "10 ± 5%",
  "Stability_PCE_after_time": "3000 h",
  "Stability_PCE_after_time_value": "94%"
}
