Repository: jiayijdong/PSCbench

# PSCbench


**PSCbench** is a novel benchmark for materials science research-level scientific
dataset curation sourced from published journals. The benchmark is designed to evaluate the complex classification capabilities,
strong domain knowledge, and advanced calculation skills of LLMs.

## Data


The PSCbench dataset is under dataset folder in json file format. Each file is list of dictionary and can be extracted using following scripts.
Each file stands for one published journal, which is fully elaborated in the paper. 

```
with open("./dataset/retroactive/{}.json".format(subject), encoding='utf-8') as json_file:
    problems=json.load(json_file)
```

File: dataset/2021-2025/10.1021_jacs.1c00757/Device_BestPCE_gpt4o_10.1021_jacs.1c00757.json
{
  "Ref_DOI": "10.1021/jacs.1c00757",
  "Ref_journal": "J. Am. Chem. Soc.",
  "Ref_publication_year": "2021",
  "Ref_title": "Surface Reconstruction of Halide Perovskites During Post-treatment",
  "Cell_architecture": "NIP",
  "Cell_stack_sequence": "ITO/SnO2/FAPbI3 with 5 mol% MAPbBr3/spiro-MeOTAD/Au",
  "Cell_area_measured": "0.100 cm2",
  "ETL_thickness": "Null",
  "ETL_stack_sequence": "SnO2",
  "ETL_additive_compound": "KOH",
  "ETL_additive_concentration": "10 mM",
  "ETL_deposition_method": "Spin-coating",
  "ETL_deposition_solution_concentration": "1:5 ratio in water",
  "ETL_deposition_solvents_compound": "Water",
  "ETL_deposition_synthesis_atmosphere": "Null",
  "ETL_deposition_synthesis_atmosphere_pressure": "Null",
  "ETL_deposition_synthesis_atmosphere_relative_humidity": "Null",
  "ETL_deposition_spin_coating_speed": "3000 rpm",
  "ETL_deposition_spin_coating_time": "Null",
  "ETL_deposition_thermal_annealing_temperature": "165 °C",
  "ETL_deposition_thermal_annealing_time": "35 min",
  "Perovskite_dimension": "3D",
  "Perovskite_thickness": "Null",
  "Perovskite_composition_long_form": "FAPbI3 with 5 mol% MAPbBr3",
  "Perovskite_additive_compound": "MACl",
  "Perovskite_additive_concentration": "33 mg/mL",
  "Perovskite_bandgap": "Null",
  "Perovskite_deposition_method": "Spin-coating",
  "Perovskite_deposition_sequential_spin_coating": "False",
  "Perovskite_deposition_spin_coating_antisolvent": "Diethyl ether",
  "Perovskite_deposition_reaction_solutions_compounds": "FAPbI3; MAPbBr3; MACl",
  "Perovskite_deposition_reaction_solutions_concentrations": "889 mg/mL; 33 mg/mL; 33 mg/mL",
  "Perovskite_deposition_final_solutions_concentration_before_deposition": "Null",
  "Perovskite_deposition_solvents_compound": "DMF; DMSO",
  "Perovskite_deposition_solvents_mixing_ratio": "8:1 v/v",
  "Perovskite_deposition_synthesis_atmosphere": "Nitrogen",
  "Perovskite_deposition_synthesis_atmosphere_pressure": "Null",
  "Perovskite_deposition_synthesis_atmosphere_relative_humidity": "Null",
  "Perovskite_deposition_spin_coating_speed": "4000 rpm",
  "Perovskite_deposition_spin_coating_time": "20 s",
  "Perovskite_deposition_thermal_annealing_atmosphere": "Null",
  "Perovskite_deposition_thermal_annealing_temperature": "150 °C",
  "Perovskite_deposition_thermal_annealing_time": "10 min",
  "Perovskite_surface_treatment_material": "OABr",
  "Perovskite_surface_treatment_method": "Spin-coating",
  "Perovskite_surface_treatment_solution_concentration": "15 mM",
  "Perovskite_surface_treatment_solvents_compound": "CF",
  "Perovskite_surface_treatment_synthesis_atmosphere": "Null",
  "Perovskite_surface_treatment_synthesis_atmosphere_pressure": "Null",
  "Perovskite_surface_treatment_synthesis_atmosphere_relative_humidity": "Null",
  "Perovskite_surface_treatment_deposition_spin_coating_speed": "5000 rpm",
  "Perovskite_surface_treatment_deposition_spin_coating_time": "Null",
  "Perovskite_surface_treatment_deposition_thermal_annealing_temperature": "100 °C",
  "Perovskite_surface_treatment_deposition_thermal_annealing_time": "5 min",
  "HTL_thickness": "Null",
  "HTL_stack_sequence": "spiro-MeOTAD",
  "HTL_additive_compound": "Li-TFSI; 4-tert-butylpyridine",
  "HTL_additive_concentration": "520 mg/mL",
  "HTL_deposition_method": "Spin-coating",
  "HTL_deposition_solution_concentration": "85.8 mg/mL",
  "HTL_deposition_solvents_compound": "Chlorobenzene",
  "HTL_deposition_synthesis_atmosphere": "Null",
  "HTL_deposition_synthesis_atmosphere_pressure": "Null",
  "HTL_deposition_synthesis_atmosphere_relative_humidity": "Null",
  "HTL_deposition_spin_coating_speed": "3000 rpm",
  "HTL_deposition_spin_coating_time": "30 s",
  "HTL_deposition_thermal_annealing_temperature": "Null",
  "HTL_deposition_thermal_annealing_time": "Null",
  "Backcontact_thickness": "80 nm",
  "Beckcontact_deposition_method": "Thermal evaporation",
  "Backcontact_deposition_atmosphere_pressure": "Null",
  "Encapsulation_method": "Null",
  "Encapsulation_atmosphere": "Null",
  "JV_measured_device_matching": "True",
  "JV_measured_reverse_scan_Voc": "1.146 V",
  "JV_measured_reverse_scan_Jsc": "Null",
  "JV_measured_reverse_scan_FF": "79.6 %",
  "JV_measured_reverse_scan_PCE": "22.9 %",
  "JV_measured_forward_scan_Voc": "Null",
  "JV_measured_forward_scan_Jsc": "Null",
  "JV_measured_forward_scan_FF": "Null",
  "JV_measured_forward_scan_PCE": "Null",
  "JV_measured_light_spectra": "AM1.5G",
  "JV_measured_light_spectra_intensity": "100 mW/cm2",
  "JV_measured_scan_speed": "0.1 V/s",
  "JV_measured_scan_delay_time": "Null",
  "JV_certified_PCE": "Null",
  "Stabilized_measured_PCE": "Null",
  "Stabilized_certified_PCE": "Null",
  "Stability_test_device_matching": "True",
  "Stability_test_temperature": "Null",
  "Stability_test_atmosphere": "Null",
  "Stability_test_light_spectra": "Null",
  "Stability_test_light_intensity": "Null",
  "Stability_test_relative_humidity": "Null",
  "Stability_PCE_after_time": "Null",
  "Stability_PCE_after_time_value": "Null"
}

File: dataset/2021-2025/10.1021_jacs.1c00757/Device_BestPCE_gpt4o_mini_10.1021_jacs.1c00757.json
{
  "Ref_DOI": "10.1021/jacs.1c00757",
  "Ref_journal": "Journal of the American Chemical Society",
  "Ref_publication_year": "2021",
  "Ref_title": "Surface Reconstruction of Halide Perovskites during Post-treatment",
  "Cell_architecture": "NIP",
  "Cell_stack_sequence": "ITO/SnO2/FAPbI3/MAPbBr3/spiro-MeOTAD/Au",
  "Cell_area_measured": "0.100 cm2",
  "ETL_thickness": "35 nm",
  "ETL_stack_sequence": "SnO2",
  "ETL_additive_compound": "KOH",
  "ETL_additive_concentration": "10 mM",
  "ETL_deposition_method": "Spin-coating",
  "ETL_deposition_solution_concentration": "1:5",
  "ETL_deposition_solvents_compound": "Deionized water",
  "ETL_deposition_synthesis_atmosphere": "Air",
  "ETL_deposition_synthesis_atmosphere_pressure": "1 atm",
  "ETL_deposition_synthesis_atmosphere_relative_humidity": "Null",
  "ETL_deposition_spin_coating_speed": "3000 rpm",
  "ETL_deposition_spin_coating_time": "35 s",
  "ETL_deposition_thermal_annealing_temperature": "165 °C",
  "ETL_deposition_thermal_annealing_time": "35 min",
  "Perovskite_dimension": "3D",
  "Perovskite_thickness": "Null",
  "Perovskite_composition_long_form": "FAPbI3/MAPbBr3",
  "Perovskite_additive_compound": "Null",
  "Perovskite_additive_concentration": "Null",
  "Perovskite_bandgap": "Null",
  "Perovskite_deposition_method": "Spin-coating",
  "Perovskite_deposition_sequential_spin_coating": "False",
  "Perovskite_deposition_spin_coating_antisolvent": "Diethyl ether",
  "Perovskite_deposition_reaction_solutions_compounds": "FAPbI3;MAPbBr3;MACl",
  "Perovskite_deposition_reaction_solutions_concentrations": "889 mg/mL;33 mg/mL;33 mg/mL",
  "Perovskite_deposition_final_solutions_concentration_before_deposition": "Null",
  "Perovskite_deposition_solvents_compound": "DMF;DMSO",
  "Perovskite_deposition_solvents_mixing_ratio": "8:1",
  "Perovskite_deposition_synthesis_atmosphere": "Nitrogen",
  "Perovskite_deposition_synthesis_atmosphere_pressure": "1 atm",
  "Perovskite_deposition_synthesis_atmosphere_relative_humidity": "Null",
  "Perovskite_deposition_spin_coating_speed": "4000 rpm",
  "Perovskite_deposition_spin_coating_time": "20 s",
  "Perovskite_deposition_thermal_annealing_atmosphere": "Air",
  "Perovskite_deposition_thermal_annealing_temperature": "150 °C",
  "Perovskite_deposition_thermal_annealing_time": "10 min",
  "Perovskite_surface_treatment_material": "OABr",
  "Perovskite_surface_treatment_method": "Spin-coating",
  "Perovskite_surface_treatment_solution_concentration": "15 mM",
  "Perovskite_surface_treatment_solvents_compound": "CF",
  "Perovskite_surface_treatment_synthesis_atmosphere": "Air",
  "Perovskite_surface_treatment_synthesis_atmosphere_pressure": "1 atm",
  "Perovskite_surface_treatment_synthesis_atmosphere_relative_humidity": "Null",
  "Perovskite_surface_treatment_deposition_spin_coating_speed": "5000 rpm",
  "Perovskite_surface_treatment_deposition_spin_coating_time": "Null",
  "Perovskite_surface_treatment_deposition_thermal_annealing_temperature": "100 °C",
  "Perovskite_surface_treatment_deposition_thermal_annealing_time": "5 min",
  "HTL_thickness": "Null",
  "HTL_stack_sequence": "Null",
  "HTL_additive_compound": "Null",
  "HTL_additive_concentration": "Null",
  "HTL_deposition_method": "Null",
  "HTL_deposition_solution_concentration": "Null",
  "HTL_deposition_solvents_compound": "Null",
  "HTL_deposition_synthesis_atmosphere": "Null",
  "HTL_deposition_synthesis_atmosphere_pressure": "Null",
  "HTL_deposition_synthesis_atmosphere_relative_humidity": "Null",
  "HTL_deposition_spin_coating_speed": "Null",
  "HTL_deposition_spin_coating_time": "Null",
  "HTL_deposition_thermal_annealing_temperature": "Null",
  "HTL_deposition_thermal_annealing_time": "Null",
  "Backcontact_thickness": "80 nm",
  "Beckcontact_deposition_method": "Thermal evaporation",
  "Backcontact_deposition_atmosphere_pressure": "Null",
  "Encapsulation_method": "Null",
  "Encapsulation_atmosphere": "Null",
  "JV_measured_device_matching": "True",
  "JV_measured_reverse_scan_Voc": "1.146 V",
  "JV_measured_reverse_scan_Jsc": "Null",
  "JV_measured_reverse_scan_FF": "79.6 %",
  "JV_measured_reverse_scan_PCE": "22.9 %",
  "JV_measured_forward_scan_Voc": "1.129 V",
  "JV_measured_forward_scan_Jsc": "Null",
  "JV_measured_forward_scan_FF": "79.1 %",
  "JV_measured_forward_scan_PCE": "22.4 %",
  "JV_measured_light_spectra": "AM1.5G",
  "JV_measured_light_spectra_intensity": "100 mW/cm2",
  "JV_measured_scan_speed": "0.1 V/s",
  "JV_measured_scan_delay_time": "Null",
  "JV_certified_PCE": "Null",
  "Stabilized_measured_PCE": "Null",
  "Stabilized_certified_PCE": "Null",
  "Stability_test_device_matching": "False",
  "Stability_test_temperature": "Null",
  "Stability_test_atmosphere": "Null",
  "Stability_test_light_spectra": "Null",
  "Stability_test_light_intensity": "Null",
  "Stability_test_relative_humidity": "Null",
  "Stability_PCE_after_time": "Null",
  "Stability_PCE_after_time_value": "Null"
}

File: dataset/2021-2025/10.1021_jacs.1c00757/Device_BestPCE_gpt4o_mini_zero_shot_10.1021_jacs.1c00757.json
{
  "Ref_DOI": "10.1021/jacs.1c00757",
  "Ref_journal": "Journal of the American Chemical Society",
  "Ref_publication_year": "2021",
  "Ref_title": "Surface Reconstruction of Halide Perovskites During Post-treatment",
  "Cell_architecture": "Null",
  "Cell_stack_sequence": "Null",
  "Cell_area_measured": "Null",
  "ETL_thickness": "Null",
  "ETL_stack_sequence": "Null",
  "ETL_additive_compound": "KOH",
  "ETL_additive_concentration": "10 mM",
  "ETL_deposition_method": "Spin coating",
  "ETL_deposition_solution_concentration": "1:5 ratio",
  "ETL_deposition_solvents_compound": "Water",
  "ETL_deposition_synthesis_atmosphere": "Null",
  "ETL_deposition_synthesis_atmosphere_pressure": "Null",
  "ETL_deposition_synthesis_atmosphere_relative_humidity": "Null",
  "ETL_deposition_spin_coating_speed": "3000 rpm",
  "ETL_deposition_spin_coating_time": "Null",
  "ETL_deposition_thermal_annealing_temperature": "100 °C",
  "ETL_deposition_thermal_annealing_time": "10 min",
  "Perovskite_dimension": "Null",
  "Perovskite_thickness": "Null",
  "Perovskite_composition_long_form": "FAPbI3 with 5 mol % MAPbBr3",
  "Perovskite_additive_compound": "Null",
  "Perovskite_additive_concentration": "Null",
  "Perovskite_bandgap": "Null",
  "Perovskite_deposition_method": "One-step antisolvent quenching",
  "Perovskite_deposition_sequential_spin_coating": "Null",
  "Perovskite_deposition_spin_coating_antisolvent": "Diethyl ether",
  "Perovskite_deposition_reaction_solutions_compounds": "FAPbI3, MAPbBr3, MACl",
  "Perovskite_deposition_reaction_solutions_concentrations": "889 mg/mL FAPbI3, 33 mg/mL MAPbBr3, 33 mg/mL MACl",
  "Perovskite_deposition_final_solutions_concentration_before_deposition": "Null",
  "Perovskite_deposition_solvents_compound": "DMF/DMSO",
  "Perovskite_deposition_solvents_mixing_ratio": "8:1 v/v",
  "Perovskite_deposition_synthesis_atmosphere": "N2 glovebox",
  "Perovskite_deposition_synthesis_atmosphere_pressure": "Null",
  "Perovskite_deposition_synthesis_atmosphere_relative_humidity": "<0.5 ppm O2/H2O",
  "Perovskite_deposition_spin_coating_speed": "4000 rpm",
  "Perovskite_deposition_spin_coating_time": "20 s",
  "Perovskite_deposition_thermal_annealing_atmosphere": "Null",
  "Perovskite_deposition_thermal_annealing_temperature": "150 °C",
  "Perovskite_deposition_thermal_annealing_time": "10 min",
  "Perovskite_surface_treatment_material": "IPA",
  "Perovskite_surface_treatment_method": "Spin coating",
  "Perovskite_surface_treatment_solution_concentration": "Null",
  "Perovskite_surface_treatment_solvents_compound": "Null",
  "Perovskite_surface_treatment_synthesis_atmosphere": "Null",
  "Perovskite_surface_treatment_synthesis_atmosphere_pressure": "Null",
  "Perovskite_surface_treatment_synthesis_atmosphere_relative_humidity": "Null",
  "Perovskite_surface_treatment_deposition_spin_coating_speed": "5000 rpm",
  "Perovskite_surface_treatment_deposition_spin_coating_time": "Null",
  "Perovskite_surface_treatment_deposition_thermal_annealing_temperature": "100 °C",
  "Perovskite_surface_treatment_deposition_thermal_annealing_time": "5 min",
  "HTL_thickness": "Null",
  "HTL_stack_sequence": "Null",
  "HTL_additive_compound": "Null",
  "HTL_additive_concentration": "Null",
  "HTL_deposition_method": "Null",
  "HTL_deposition_solution_concentration": "Null",
  "HTL_deposition_solvents_compound": "Null",
  "HTL_deposition_synthesis_atmosphere": "Null",
  "HTL_deposition_synthesis_atmosphere_pressure": "Null",
  "HTL_deposition_synthesis_atmosphere_relative_humidity": "Null",
  "HTL_deposition_spin_coating_speed": "Null",
  "HTL_deposition_spin_coating_time": "Null",
  "HTL_deposition_thermal_annealing_temperature": "Null",
  "HTL_deposition_thermal_annealing_time": "Null",
  "Backcontact_thickness": "Null",
  "Beckcontact_deposition_method": "Null",
  "Backcontact_deposition_atmosphere_pressure": "Null",
  "Encapsulation_method": "Null",
  "Encapsulation_atmosphere": "Null",
  "JV_measured_device_matching": "Null",
  "JV_measured_reverse_scan_Voc": "Null",
  "JV_measured_reverse_scan_Jsc": "Null",
  "JV_measured_reverse_scan_FF": "Null",
  "JV_measured_reverse_scan_PCE": "Null",
  "JV_measured_forward_scan_Voc": "Null",
  "JV_measured_forward_scan_Jsc": "Null",
  "JV_measured_forward_scan_FF": "Null",
  "JV_measured_forward_scan_PCE": "Null",
  "JV_measured_light_spectra": "Null",
  "JV_measured_light_spectra_intensity": "Null",
  "JV_measured_scan_speed": "Null",
  "JV_measured_scan_delay_time": "Null",
  "JV_certified_PCE": "Null",
  "Stabilized_measured_PCE": "Null",
  "Stabilized_certified_PCE": "Null",
  "Stability_test_device_matching": "Null",
  "Stability_test_temperature": "Null",
  "Stability_test_atmosphere": "Null",
  "Stability_test_light_spectra": "Null",
  "Stability_test_light_intensity": "Null",
  "Stability_test_relative_humidity": "Null",
  "Stability_PCE_after_time": "Null",
  "Stability_PCE_after_time_value": "Null"
}

File: dataset/2021-2025/10.1021_jacs.1c00757/Device_BestPCE_grok_10.1021_jacs.1c00757.json
{
  "Ref_DOI": "10.1021/jacs.1c00757",
  "Ref_journal": "Journal of the American Chemical Society",
  "Ref_publication_year": "2021",
  "Ref_title": "Surface Reconstruction of Halide Perovskites During Post-treatment",
  "Cell_architecture": "NIP",
  "Cell_stack_sequence": "ITO/SnO2/FAPbI3 with MAPbBr3/spiro-MeOTAD/Au/MgF2",
  "Cell_area_measured": "0.100 cm2",
  "ETL_thickness": "Null",
  "ETL_stack_sequence": "SnO2",
  "ETL_additive_compound": "KOH",
  "ETL_additive_concentration": "10 mM",
  "ETL_deposition_method": "Spin-coating",
  "ETL_deposition_solution_concentration": "1:5 ratio",
  "ETL_deposition_solvents_compound": "Water",
  "ETL_deposition_synthesis_atmosphere": "Null",
  "ETL_deposition_synthesis_atmosphere_pressure": "Null",
  "ETL_deposition_synthesis_atmosphere_relative_humidity": "Null",
  "ETL_deposition_spin_coating_speed": "3000 rpm",
  "ETL_deposition_spin_coating_time": "Null",
  "ETL_deposition_thermal_annealing_temperature": "165 °C/100 °C",
  "ETL_deposition_thermal_annealing_time": "35 min/10 min",
  "Perovskite_dimension": "3D",
  "Perovskite_thickness": "Null",
  "Perovskite_composition_long_form": "FAPbI3 with 5 mol% MAPbBr3",
  "Perovskite_additive_compound": "MACl",
  "Perovskite_additive_concentration": "33 mg/mL",
  "Perovskite_bandgap": "Null",
  "Perovskite_deposition_method": "Spin-coating",
  "Perovskite_deposition_sequential_spin_coating": "False",
  "Perovskite_deposition_spin_coating_antisolvent": "Diethyl ether",
  "Perovskite_deposition_reaction_solutions_compounds": "FAPbI3;MAPbBr3;MACl",
  "Perovskite_deposition_reaction_solutions_concentrations": "889 mg/mL;33 mg/mL;33 mg/mL",
  "Perovskite_deposition_final_solutions_concentration_before_deposition": "Null",
  "Perovskite_deposition_solvents_compound": "DMF;DMSO",
  "Perovskite_deposition_solvents_mixing_ratio": "8:1",
  "Perovskite_deposition_synthesis_atmosphere": "Null",
  "Perovskite_deposition_synthesis_atmosphere_pressure": "Null",
  "Perovskite_deposition_synthesis_atmosphere_relative_humidity": "Null",
  "Perovskite_deposition_spin_coating_speed": "4000 rpm",
  "Perovskite_deposition_spin_coating_time": "20 s",
  "Perovskite_deposition_thermal_annealing_atmosphere": "Null",
  "Perovskite_deposition_thermal_annealing_temperature": "150 °C",
  "Perovskite_deposition_thermal_annealing_time": "10 min",
  "Perovskite_surface_treatment_material": "OABr",
  "Perovskite_surface_treatment_method": "Spin-coating",
  "Perovskite_surface_treatment_solution_concentration": "15 mM",
  "Perovskite_surface_treatment_solvents_compound": "CF",
  "Perovskite_surface_treatment_synthesis_atmosphere": "Null",
  "Perovskite_surface_treatment_synthesis_atmosphere_pressure": "Null",
  "Perovskite_surface_treatment_synthesis_atmosphere_relative_humidity": "Null",
  "Perovskite_surface_treatment_deposition_spin_coating_speed": "5000 rpm",
  "Perovskite_surface_treatment_deposition_spin_coating_time": "Null",
  "Perovskite_surface_treatment_deposition_thermal_annealing_temperature": "100 °C",
  "Perovskite_surface_treatment_deposition_thermal_annealing_time": "5 min",
  "HTL_thickness": "Null",
  "HTL_stack_sequence": "spiro-MeOTAD",
  "HTL_additive_compound": "Li-TFSI;4-tert-butylpyridine",
  "HTL_additive_concentration": "520 mg/mL;33.8 μL/mL",
  "HTL_deposition_method": "Spin-coating",
  "HTL_deposition_solution_concentration": "85.8 mg/mL",
  "HTL_deposition_solvents_compound": "Chlorobenzene",
  "HTL_deposition_synthesis_atmosphere": "Null",
  "HTL_deposition_synthesis_atmosphere_pressure": "Null",
  "HTL_deposition_synthesis_atmosphere_relative_humidity": "Null",
  "HTL_deposition_spin_coating_speed": "3000 rpm",
  "HTL_deposition_spin_coating_time": "30 s",
  "HTL_deposition_thermal_annealing_temperature": "Null",
  "HTL_deposition_thermal_annealing_time": "Null",
  "Backcontact_thickness": "80 nm",
  "Beckcontact_deposition_method": "Thermal evaporation",
  "Backcontact_deposition_atmosphere_pressure": "Null",
  "Encapsulation_method": "Null",
  "Encapsulation_atmosphere": "Null",
  "JV_measured_device_matching": "True",
  "JV_measured_reverse_scan_Voc": "1.146 V",
  "JV_measured_reverse_scan_Jsc": "25.1 mA/cm2",
  "JV_measured_reverse_scan_FF": "79.6 %",
  "JV_measured_reverse_scan_PCE": "22.9 %",
  "JV_measured_forward_scan_Voc": "1.139 V",
  "JV_measured_forward_scan_Jsc": "25.1 mA/cm2",
  "JV_measured_forward_scan_FF": "79.1 %",
  "JV_measured_forward_scan_PCE": "22.6 %",
  "JV_measured_light_spectra": "AM1.5G",
  "JV_measured_light_spectra_intensity": "100 mW/cm2",
  "JV_measured_scan_speed": "0.1 V/s",
  "JV_measured_scan_delay_time": "Null",
  "JV_certified_PCE": "Null",
  "Stabilized_measured_PCE": "Null",
  "Stabilized_certified_PCE": "Null",
  "Stability_test_device_matching": "False",
  "Stability_test_temperature": "Null",
  "Stability_test_atmosphere": "Null",
  "Stability_test_light_spectra": "Null",
  "Stability_test_light_intensity": "Null",
  "Stability_test_relative_humidity": "Null",
  "Stability_PCE_after_time": "Null",
  "Stability_PCE_after_time_value": "Null"
}

File: dataset/2021-2025/10.1021_jacs.1c00757/Device_BestPCE_o3_10.1021_jacs.1c00757.json
{
  "Ref_DOI": "10.1021/jacs.1c00757",
  "Ref_journal": "Journal of the American Chemical Society",
  "Ref_publication_year": "2021",
  "Ref_title": "Surface Reconstruction of Halide Perovskites During Post-treatment",
  "Cell_architecture": "NIP",
  "Cell_stack_sequence": "ITO/SnO2/FAPbI3-based perovskite/OABr/spiro-OMeTAD/Au",
  "Cell_area_measured": "0.100 cm2",
  "ETL_thickness": "Null",
  "ETL_stack_sequence": "SnO2",
  "ETL_additive_compound": "Null",
  "ETL_additive_concentration": "Null",
  "ETL_deposition_method": "Spin-coating",
  "ETL_deposition_solution_concentration": "Null",
  "ETL_deposition_solvents_compound": "Water",
  "ETL_deposition_synthesis_atmosphere": "Air",
  "ETL_deposition_synthesis_atmosphere_pressure": "1 atm",
  "ETL_deposition_synthesis_atmosphere_relative_humidity": "Null",
  "ETL_deposition_spin_coating_speed": "3000 rpm",
  "ETL_deposition_spin_coating_time": "Null",
  "ETL_deposition_thermal_annealing_temperature": "165 °C/100 °C",
  "ETL_deposition_thermal_annealing_time": "35 min/10 min",
  "Perovskite_dimension": "3D",
  "Perovskite_thickness": "Null",
  "Perovskite_composition_long_form": "FAPbI3 with 5 mol% MAPbBr3",
  "Perovskite_additive_compound": "MACl",
  "Perovskite_additive_concentration": "33 mg/mL",
  "Perovskite_bandgap": "Null",
  "Perovskite_deposition_method": "Spin-coating",
  "Perovskite_deposition_sequential_spin_coating": "False",
  "Perovskite_deposition_spin_coating_antisolvent": "Diethyl ether",
  "Perovskite_deposition_reaction_solutions_compounds": "FAPbI3; MAPbBr3; MACl",
  "Perovskite_deposition_reaction_solutions_concentrations": "889 mg/mL; 33 mg/mL; 33 mg/mL",
  "Perovskite_deposition_final_solutions_concentration_before_deposition": "Null",
  "Perovskite_deposition_solvents_compound": "DMF; DMSO",
  "Perovskite_deposition_solvents_mixing_ratio": "8:1",
  "Perovskite_deposition_synthesis_atmosphere": "Nitrogen",
  "Perovskite_deposition_synthesis_atmosphere_pressure": "1 atm",
  "Perovskite_deposition_synthesis_atmosphere_relative_humidity": "Null",
  "Perovskite_deposition_spin_coating_speed": "4000 rpm",
  "Perovskite_deposition_spin_coating_time": "20 s",
  "Perovskite_deposition_thermal_annealing_atmosphere": "Null",
  "Perovskite_deposition_thermal_annealing_temperature": "150 °C",
  "Perovskite_deposition_thermal_annealing_time": "10 min",
  "Perovskite_surface_treatment_material": "OABr",
  "Perovskite_surface_treatment_method": "Spin-coating",
  "Perovskite_surface_treatment_solution_concentration": "15 mM",
  "Perovskite_surface_treatment_solvents_compound": "Chloroform",
  "Perovskite_surface_treatment_synthesis_atmosphere": "Air",
  "Perovskite_surface_treatment_synthesis_atmosphere_pressure": "1 atm",
  "Perovskite_surface_treatment_synthesis_atmosphere_relative_humidity": "Null",
  "Perovskite_surface_treatment_deposition_spin_coating_speed": "5000 rpm",
  "Perovskite_surface_treatment_deposition_spin_coating_time": "Null",
  "Perovskite_surface_treatment_deposition_thermal_annealing_temperature": "100 °C",
  "Perovskite_surface_treatment_deposition_thermal_annealing_time": "5 min",
  "HTL_thickness": "Null",
  "HTL_stack_sequence": "spiro-OMeTAD",
  "HTL_additive_compound": "tBP; Li-TFSI",
  "HTL_additive_concentration": "tBP 33.8 μL/mL; Li-TFSI 19.3 μL/mL",
  "HTL_deposition_method": "Spin-coating",
  "HTL_deposition_solution_concentration": "85.8 mg/mL",
  "HTL_deposition_solvents_compound": "Chlorobenzene",
  "HTL_deposition_synthesis_atmosphere": "Air",
  "HTL_deposition_synthesis_atmosphere_pressure": "1 atm",
  "HTL_deposition_synthesis_atmosphere_relative_humidity": "Null",
  "HTL_deposition_spin_coating_speed": "3000 rpm",
  "HTL_deposition_spin_coating_time": "30 s",
  "HTL_deposition_thermal_annealing_temperature": "Null",
  "HTL_deposition_thermal_annealing_time": "Null",
  "Backcontact_thickness": "80 nm",
  "Beckcontact_deposition_method": "Thermal evaporation",
  "Backcontact_deposition_atmosphere_pressure": "Null",
  "Encapsulation_method": "Null",
  "Encapsulation_atmosphere": "Null",
  "JV_measured_device_matching": "True",
  "JV_measured_reverse_scan_Voc": "1.146 V",
  "JV_measured_reverse_scan_Jsc": "Null",
  "JV_measured_reverse_scan_FF": "79.6 %",
  "JV_measured_reverse_scan_PCE": "22.9 %",
  "JV_measured_forward_scan_Voc": "Null",
  "JV_measured_forward_scan_Jsc": "Null",
  "JV_measured_forward_scan_FF": "Null",
  "JV_measured_forward_scan_PCE": "Null",
  "JV_measured_light_spectra": "AM1.5G",
  "JV_measured_light_spectra_intensity": "100 mW/cm2",
  "JV_measured_scan_speed": "0.1 V/s",
  "JV_measured_scan_delay_time": "Null",
  "JV_certified_PCE": "Null",
  "Stabilized_measured_PCE": "Null",
  "Stabilized_certified_PCE": "Null",
  "Stability_test_device_matching": "False",
  "Stability_test_temperature": "Null",
  "Stability_test_atmosphere": "Null",
  "Stability_test_light_spectra": "Null",
  "Stability_test_light_intensity": "Null",
  "Stability_test_relative_humidity": "Null",
  "Stability_PCE_after_time": "Null",
  "Stability_PCE_after_time_value": "Null"
}

File: dataset/2021-2025/10.1021_jacs.1c00757/Device_BestPCE_o4_mini_10.1021_jacs.1c00757.json
{
  "Ref_DOI": "10.1021/jacs.1c00757",
  "Ref_journal": "J. Am. Chem. Soc.",
  "Ref_publication_year": "2021",
  "Ref_title": "Surface Reconstruction of Halide Perovskites During Post-treatment",
  "Cell_architecture": "NIP",
  "Cell_stack_sequence": "Glass/ITO/SnO2/FAPbI3:5 mol% MAPbBr3/spiro-OMeTAD/Au/MgF2",
  "Cell_area_measured": "0.100 cm2",
  "ETL_thickness": "Null",
  "ETL_stack_sequence": "SnO2",
  "ETL_additive_compound": "KOH",
  "ETL_additive_concentration": "10 mM",
  "ETL_deposition_method": "Spin-coating",
  "ETL_deposition_solution_concentration": "Null",
  "ETL_deposition_solvents_compound": "Water",
  "ETL_deposition_synthesis_atmosphere": "Air",
  "ETL_deposition_synthesis_atmosphere_pressure": "1 atm",
  "ETL_deposition_synthesis_atmosphere_relative_humidity": "Null",
  "ETL_deposition_spin_coating_speed": "3000 rpm",
  "ETL_deposition_spin_coating_time": "Null",
  "ETL_deposition_thermal_annealing_temperature": "165 °C",
  "ETL_deposition_thermal_annealing_time": "35 min",
  "Perovskite_dimension": "3D",
  "Perovskite_thickness": "Null",
  "Perovskite_composition_long_form": "FAPbI3 with 5 mol% MAPbBr3",
  "Perovskite_additive_compound": "MAPbBr3;MACl",
  "Perovskite_additive_concentration": "5 mol% MAPbBr3;33 mg/mL MACl",
  "Perovskite_bandgap": "Null",
  "Perovskite_deposition_method": "Spin-coating",
  "Perovskite_deposition_sequential_spin_coating": "False",
  "Perovskite_deposition_spin_coating_antisolvent": "Diethyl ether",
  "Perovskite_deposition_reaction_solutions_compounds": "FAI;MAPbBr3;MACl",
  "Perovskite_deposition_reaction_solutions_concentrations": "889 mg/mL;33 mg/mL;33 mg/mL",
  "Perovskite_deposition_final_solutions_concentration_before_deposition": "889 mg/mL",
  "Perovskite_deposition_solvents_compound": "DMF;DMSO",
  "Perovskite_deposition_solvents_mixing_ratio": "8:1 v/v",
  "Perovskite_deposition_synthesis_atmosphere": "Air",
  "Perovskite_deposition_synthesis_atmosphere_pressure": "1 atm",
  "Perovskite_deposition_synthesis_atmosphere_relative_humidity": "Null",
  "Perovskite_deposition_spin_coating_speed": "4000 rpm",
  "Perovskite_deposition_spin_coating_time": "20 s",
  "Perovskite_deposition_thermal_annealing_atmosphere": "Air",
  "Perovskite_deposition_thermal_annealing_temperature": "150 °C",
  "Perovskite_deposition_thermal_annealing_time": "10 min",
  "Perovskite_surface_treatment_material": "Octylammonium bromide",
  "Perovskite_surface_treatment_method": "Spin-coating",
  "Perovskite_surface_treatment_solution_concentration": "15 mM",
  "Perovskite_surface_treatment_solvents_compound": "Chlorobenzene",
  "Perovskite_surface_treatment_synthesis_atmosphere": "Air",
  "Perovskite_surface_treatment_synthesis_atmosphere_pressure": "1 atm",
  "Perovskite_surface_treatment_synthesis_atmosphere_relative_humidity": "Null",
  "Perovskite_surface_treatment_deposition_spin_coating_speed": "5000 rpm",
  "Perovskite_surface_treatment_deposition_spin_coating_time": "Null",
  "Perovskite_surface_treatment_deposition_thermal_annealing_temperature": "100 °C",
  "Perovskite_surface_treatment_deposition_thermal_annealing_time": "5 min",
  "HTL_thickness": "Null",
  "HTL_stack_sequence": "Spiro-OMeTAD",
  "HTL_additive_compound": "4-tert-butylpyridine;Li-TFSI",
  "HTL_additive_concentration": "520 mg/mL",
  "HTL_deposition_method": "Spin-coating",
  "HTL_deposition_solution_concentration": "85.8 mg/mL",
  "HTL_deposition_solvents_compound": "Chlorobenzene",
  "HTL_deposition_synthesis_atmosphere": "Air",
  "HTL_deposition_synthesis_atmosphere_pressure": "1 atm",
  "HTL_deposition_synthesis_atmosphere_relative_humidity": "Null",
  "HTL_deposition_spin_coating_speed": "3000 rpm",
  "HTL_deposition_spin_coating_time": "30 s",
  "HTL_deposition_thermal_annealing_temperature": "Null",
  "HTL_deposition_thermal_annealing_time": "Null",
  "Backcontact_thickness": "80 nm",
  "Beckcontact_deposition_method": "Thermal evaporation",
  "Backcontact_deposition_atmosphere_pressure": "Null",
  "Encapsulation_method": "Null",
  "Encapsulation_atmosphere": "Null",
  "JV_measured_device_matching": "True",
  "JV_measured_reverse_scan_Voc": "1.146 V",
  "JV_measured_reverse_scan_Jsc": "Null",
  "JV_measured_reverse_scan_FF": "79.6 %",
  "JV_measured_reverse_scan_PCE": "22.9 %",
  "JV_measured_forward_scan_Voc": "Null",
  "JV_measured_forward_scan_Jsc": "Null",
  "JV_measured_forward_scan_FF": "Null",
  "JV_measured_forward_scan_PCE": "Null",
  "JV_measured_light_spectra": "AM 1.5G",
  "JV_measured_light_spectra_intensity": "100 mW/cm2",
  "JV_measured_scan_speed": "0.1 V/s",
  "JV_measured_scan_delay_time": "Null",
  "JV_certified_PCE": "Null",
  "Stabilized_measured_PCE": "Null",
  "Stabilized_certified_PCE": "Null",
  "Stability_test_device_matching": "False",
  "Stability_test_temperature": "Null",
  "Stability_test_atmosphere": "Null",
  "Stability_test_light_spectra": "Null",
  "Stability_test_light_intensity": "Null",
  "Stability_test_relative_humidity": "Null",
  "Stability_PCE_after_time": "Null",
  "Stability_PCE_after_time_value": "Null"
}

File: dataset/2021-2025/10.1021_jacs.1c00852/Device_BestPCE_10.1021_jacs.1c00852.json
{
    "Ref_DOI": "10.1021/jacs.1c00852",
    "Ref_journal": "J. Am. Chem. Soc.",
    "Ref_publication_year": "2021",
    "Ref_title": "Perovskite Quantum Dots as Multifunctional Interlayers in Perovskite Solar Cells with Dopant-Free Organic Hole Transporting Layers",
    "Cell_architecture": "NIP",
    "Cell_stack_sequence": "FTO/c-TiO2/m-TiO2/MAPbI3/QDs/P3HT/Au",
    "Cell_area_measured": "0.12 cm2",
    "ETL_thickness": "Null",
    "ETL_stack_sequence": "c-TiO2/m-TiO2",
    "ETL_additive_compound": "Null",
    "ETL_additive_concentration": "Null",
    "ETL_deposition_method": "Spray-coating/Spin-coating",
    "ETL_deposition_solution_concentration": "Null",
    "ETL_deposition_solvents_compound": "IPA",
    "ETL_deposition_synthesis_atmosphere": "Air",
    "ETL_deposition_synthesis_atmosphere_pressure": "1 atm",
    "ETL_deposition_synthesis_atmosphere_relative_humidity": "Null",
    "ETL_deposition_spin_coating_speed": "Null",
    "ETL_deposition_spin_coating_time": "Null",
    "ETL_deposition_thermal_annealing_temperature": "450 °C",
    "ETL_deposition_thermal_annealing_time": "30 min",
    "Perovskite_dimension": "3D",
    "Perovskite_thickness": "Null",
    "Perovskite_composition_long_form": "MAPbI3",
    "Perovskite_additive_compound": "Null",
    "Perovskite_additive_concentration": "Null",
    "Perovskite_bandgap": "Null",
    "Perovskite_deposition_method": "Spin-coating",
    "Perovskite_deposition_sequential_spin_coating": "False",
    "Perovskite_deposition_spin_coating_antisolvent": "Ether ethyl",
    "Perovskite_deposition_reaction_solutions_compounds": "PbI2; MAI",
    "Perovskite_deposition_reaction_solutions_concentrations": "461 mg; 159 mg",
    "Perovskite_deposition_final_solutions_concentration_before_deposition": "Null",
    "Perovskite_deposition_solvents_compound": "DMF; DMSO",
    "Perovskite_deposition_solvents_mixing_ratio": "550 μL; 71 μL",
    "Perovskite_deposition_synthesis_atmosphere": "Null",
    "Perovskite_deposition_synthesis_atmosphere_pressure": "Null",
    "Perovskite_deposition_synthesis_atmosphere_relative_humidity": "Null",
    "Perovskite_deposition_spin_coating_speed": "4000 rpm",
    "Perovskite_deposition_spin_coating_time": "20 s",
    "Perovskite_deposition_thermal_annealing_atmosphere": "Null",
    "Perovskite_deposition_thermal_annealing_temperature": "100 °C",
    "Perovskite_deposition_thermal_annealing_time": "10 min",
    "Perovskite_surface_treatment_material": "CsPbI1.85Br1.15 QDs",
    "Perovskite_surface_treatment_method": "Spin-coating",
    "Perovskite_surface_treatment_solution_concentration": "10 mg/mL",
    "Perovskite_surface_treatment_solvents_compound": "Octane",
    "Perovskite_surface_treatment_synthesis_atmosphere": "Null",
    "Perovskite_surface_treatment_synthesis_atmosphere_pressure": "Null",
    "Perovskite_surface_treatment_synthesis_atmosphere_relative_humidity": "Null",
    "Perovskite_surface_treatment_deposition_spin_coating_speed": "4000 rpm",
    "Perovskite_surface_treatment_deposition_spin_coating_time": "Null",
    "Perovskite_surface_treatment_deposition_thermal_annealing_temperature": "Null",
    "Perovskite_surface_treatment_deposition_thermal_annealing_time": "Null",
    "HTL_thickness": "Null",
    "HTL_stack_sequence": "P3HT",
    "HTL_additive_compound": "Null",
    "HTL_additive_concentration": "Null",
    "HTL_deposition_method": "Spin-Coating",
    "HTL_deposition_solution_concentration": "10 mg/mL",
    "HTL_deposition_solvents_compound": "Chloroform",
    "HTL_deposition_synthesis_atmosphere": "Null",
    "HTL_deposition_synthesis_atmosphere_pressure": "Null",
    "HTL_deposition_synthesis_atmosphere_relative_humidity": "Null",
    "HTL_deposition_spin_coating_speed": "3000 rpm",
    "HTL_deposition_spin_coating_time": "Null",
    "HTL_deposition_thermal_annealing_temperature": "Null",
    "HTL_deposition_thermal_annealing_time": "Null",
    "Backcontact_thickness": "80 nm",
    "Beckcontact_deposition_method": "Thermal evaporation",
    "Backcontact_deposition_atmosphere_pressure": "4 × 10^-7 torr",
    "Encapsulation_method": "Null",
    "Encapsulation_atmosphere": "Null",
    "JV_measured_device_matching": "True",
    "JV_measured_reverse_scan_Voc": "1.15 V",
    "JV_measured_reverse_scan_Jsc": "23.49 mA/cm2",
    "JV_measured_reverse_scan_FF": "78.3 %",
    "JV_measured_reverse_scan_PCE": "21.1 %",
    "JV_measured_forward_scan_Voc": "Null",
    "JV_measured_forward_scan_Jsc": "Null",
    "JV_measured_forward_scan_FF": "Null",
    "JV_measured_forward_scan_PCE": "Null",
    "JV_measured_light_spectra": "AM1.5G",
    "JV_measured_light_spectra_intensity": "100 mW/cm2",
    "JV_measured_scan_speed": "Null",
    "JV_measured_scan_delay_time": "Null",
    "JV_certified_PCE": "Null",
    "Stabilized_measured_PCE": "Null",
    "Stabilized_certified_PCE": "Null",
    "Stability_test_device_matching": "True",
    "Stability_test_temperature": "60 °C",
    "Stability_test_atmosphere": "Air",
    "Stability_test_light_spectra": "Null",
    "Stability_test_light_intensity": "Null",
    "Stability_test_relative_humidity": "40-50 %",
    "Stability_PCE_after_time": "500 hours",
    "Stability_PCE_after_time_value": "96 %"
}

File: dataset/2021-2025/10.1021_jacs.1c00852/Device_BestPCE_Gemini_1.5_pro_10.1021_jacs.1c00852.json
{
  "Ref_DOI": "10.1021/jacs.1c00852",
  "Ref_journal": "J. Am. Chem. Soc.",
  "Ref_publication_year": "2021",
  "Ref_title": "Perovskite Quantum Dots as Multifunctional Interlayers in Perovskite Solar Cells with Dopant-Free Organic Hole Transporting Layers",
  "Cell_architecture": "NIP",
  "Cell_stack_sequence": "FTO/c-TiO2/m-TiO2/MAPbI3/CsPbI1.85Br1.15 QDs/P3HT/Au",
  "Cell_area_measured": "0.12 cm2",
  "ETL_thickness": "Null",
  "ETL_stack_sequence": "compact TiO2/mesoporous TiO2",
  "ETL_additive_compound": "Null",
  "ETL_additive_concentration": "Null",
  "ETL_deposition_method": "Spray coating/Spin-coating",
  "ETL_deposition_solution_concentration": "Null",
  "ETL_deposition_solvents_compound": "IPA",
  "ETL_deposition_synthesis_atmosphere": "Null",
  "ETL_deposition_synthesis_atmosphere_pressure": "Null",
  "ETL_deposition_synthesis_atmosphere_relative_humidity": "Null",
  "ETL_deposition_spin_coating_speed": "Null",
  "ETL_deposition_spin_coating_time": "Null",
  "ETL_deposition_thermal_annealing_temperature": "450 °C/450 °C",
  "ETL_deposition_thermal_annealing_time": "30 min/30 min",
  "Perovskite_dimension": "3D",
  "Perovskite_thickness": "Null",
  "Perovskite_composition_long_form": "MAPbI3",
  "Perovskite_additive_compound": "Null",
  "Perovskite_additive_concentration": "Null",
  "Perovskite_bandgap": "Null",
  "Perovskite_deposition_method": "Spin-coating",
  "Perovskite_deposition_sequential_spin_coating": "True",
  "Perovskite_deposition_spin_coating_antisolvent": "Null",
  "Perovskite_deposition_reaction_solutions_compounds": "PbI2; MAI",
  "Perovskite_deposition_reaction_solutions_concentrations": "Null",
  "Perovskite_deposition_final_solutions_concentration_before_deposition": "Null",
  "Perovskite_deposition_solvents_compound": "DMF; DMSO",
  "Perovskite_deposition_solvents_mixing_ratio": "550 μL; 71 μL",
  "Perovskite_deposition_synthesis_atmosphere": "Null",
  "Perovskite_deposition_synthesis_atmosphere_pressure": "Null",
  "Perovskite_deposition_synthesis_atmosphere_relative_humidity": "Null",
  "Perovskite_deposition_spin_coating_speed": "4000 rpm",
  "Perovskite_deposition_spin_coating_time": "20 s",
  "Perovskite_deposition_thermal_annealing_atmosphere": "Null",
  "Perovskite_deposition_thermal_annealing_temperature": "100 °C",
  "Perovskite_deposition_thermal_annealing_time": "10 min",
  "Perovskite_surface_treatment_material": "CsPbI1.85Br1.15 QDs",
  "Perovskite_surface_treatment_method": "Spin-coating",
  "Perovskite_surface_treatment_solution_concentration": "10 mg/mL",
  "Perovskite_surface_treatment_solvents_compound": "Octane",
  "Perovskite_surface_treatment_synthesis_atmosphere": "Null",
  "Perovskite_surface_treatment_synthesis_atmosphere_pressure": "Null",
  "Perovskite_surface_treatment_synthesis_atmosphere_relative_humidity": "Null",
  "Perovskite_surface_treatment_deposition_spin_coating_speed": "4000 rpm",
  "Perovskite_surface_treatment_deposition_spin_coating_time": "Null",
  "Perovskite_surface_treatment_deposition_thermal_annealing_temperature": "Null",
  "Perovskite_surface_treatment_deposition_thermal_annealing_time": "Null",
  "HTL_thickness": "Null",
  "HTL_stack_sequence": "P3HT",
  "HTL_additive_compound": "Null",
  "HTL_additive_concentration": "Null",
  "HTL_deposition_method": "Spin-coating",
  "HTL_deposition_solution_concentration": "10 mg/mL",
  "HTL_deposition_solvents_compound": "Chloroform",
  "HTL_deposition_synthesis_atmosphere": "Null",
  "HTL_deposition_synthesis_atmosphere_pressure": "Null",
  "HTL_deposition_synthesis_atmosphere_relative_humidity": "Null",
  "HTL_deposition_spin_coating_speed": "3000 rpm",
  "HTL_deposition_spin_coating_time": "Null",
  "HTL_deposition_thermal_annealing_temperature": "Null",
  "HTL_deposition_thermal_annealing_time": "Null",
  "Backcontact_thickness": "80 nm",
  "Beckcontact_deposition_method": "Thermal evaporation",
  "Backcontact_deposition_atmosphere_pressure": "4 ×10−7 Torr",
  "Encapsulation_method": "Null",
  "Encapsulation_atmosphere": "Null",
  "JV_measured_device_matching": "True",
  "JV_measured_reverse_scan_Voc": "1.15 V",
  "JV_measured_reverse_scan_Jsc": "23.49 mA ·cm−2",
  "JV_measured_reverse_scan_FF": "78.3%",
  "JV_measured_reverse_scan_PCE": "21.1%",
  "JV_measured_forward_scan_Voc": "Null",
  "JV_measured_forward_scan_Jsc": "Null",
  "JV_measured_forward_scan_FF": "Null",
  "JV_measured_forward_scan_PCE": "20.2%",
  "JV_measured_light_spectra": "AM1.5G",
  "JV_measured_light_spectra_intensity": "100 mW ·cm−2",
  "JV_measured_scan_speed": "Null",
  "JV_measured_scan_delay_time": "Null",
  "JV_certified_PCE": "Null",
  "Stabilized_measured_PCE": "Null",
  "Stabilized_certified_PCE": "Null",
  "Stability_test_device_matching": "True",
  "Stability_test_temperature": "60 °C",
  "Stability_test_atmosphere": "Air",
  "Stability_test_light_spectra": "Null",
  "Stability_test_light_intensity": "Null",
  "Stability_test_relative_humidity": "40%-50%",
  "Stability_PCE_after_time": "500 h",
  "Stability_PCE_after_time_value": "96%"
}
