Repository: jiayijdong/PSCbench

# PSCbench


**PSCbench** is a novel benchmark for materials science research-level scientific
dataset curation sourced from published journals. The benchmark is designed to evaluate the complex classification capabilities,
strong domain knowledge, and advanced calculation skills of LLMs.

## Data


The PSCbench dataset is under dataset folder in json file format. Each file is list of dictionary and can be extracted using following scripts.
Each file stands for one published journal, which is fully elaborated in the paper. 

```
with open("./dataset/retroactive/{}.json".format(subject), encoding='utf-8') as json_file:
    problems=json.load(json_file)
```

File: dataset/2021-2025/10.1021_jacs.1c02118/Device_BestPCE_gpt4o_mini_zero_shot_10.1021_jacs.1c02118.json
{
  "Ref_DOI": "10.1021/jacs.1c02118",
  "Ref_journal": "J. Am. Chem. Soc.",
  "Ref_publication_year": "2021",
  "Ref_title": "Tuning an Electrode Work Function Using Organometallic Complexes in Inverted Perovskite Solar Cells",
  "Cell_architecture": "Inverted",
  "Cell_stack_sequence": "ITO/PTAA/perovskite/PC61BM/CIL/cathode",
  "Cell_area_measured": "4 mm²",
  "ETL_thickness": "8-10 nm",
  "ETL_stack_sequence": "PC61BM/CIL",
  "ETL_additive_compound": "Null",
  "ETL_additive_concentration": "Null",
  "ETL_deposition_method": "Spin-coating",
  "ETL_deposition_solution_concentration": "20 mg mL⁻¹",
  "ETL_deposition_solvents_compound": "Chlorobenzene",
  "ETL_deposition_synthesis_atmosphere": "Glovebox",
  "ETL_deposition_synthesis_atmosphere_pressure": "Null",
  "ETL_deposition_synthesis_atmosphere_relative_humidity": "Null",
  "ETL_deposition_spin_coating_speed": "1000 rpm",
  "ETL_deposition_spin_coating_time": "45 s",
  "ETL_deposition_thermal_annealing_temperature": "Null",
  "ETL_deposition_thermal_annealing_time": "Null",
  "Perovskite_dimension": "Null",
  "Perovskite_thickness": "Null",
  "Perovskite_composition_long_form": "(CsPbI3)0.05[(FAPbI3)0.90(MAPbBr3)0.10]0.95",
  "Perovskite_additive_compound": "Null",
  "Perovskite_additive_concentration": "Null",
  "Perovskite_bandgap": "Null",
  "Perovskite_deposition_method": "Spin-coating",
  "Perovskite_deposition_sequential_spin_coating": "Yes",
  "Perovskite_deposition_spin_coating_antisolvent": "Chlorobenzene",
  "Perovskite_deposition_reaction_solutions_compounds": "PbI2, FAI, CsI, PbBr2, MABr",
  "Perovskite_deposition_reaction_solutions_concentrations": "1.36 M, 1.26 M, 2 M, 0.14 M, 0.14 M",
  "Perovskite_deposition_final_solutions_concentration_before_deposition": "Null",
  "Perovskite_deposition_solvents_compound": "DMF/DMSO",
  "Perovskite_deposition_solvents_mixing_ratio": "4/1",
  "Perovskite_deposition_synthesis_atmosphere": "Glovebox",
  "Perovskite_deposition_synthesis_atmosphere_pressure": "Null",
  "Perovskite_deposition_synthesis_atmosphere_relative_humidity": "Null",
  "Perovskite_deposition_spin_coating_speed": "1000 rpm",
  "Perovskite_deposition_spin_coating_time": "Null",
  "Perovskite_deposition_thermal_annealing_atmosphere": "Null",
  "Perovskite_deposition_thermal_annealing_temperature": "100 °C",
  "Perovskite_deposition_thermal_annealing_time": "20 min",
  "Perovskite_surface_treatment_material": "Null",
  "Perovskite_surface_treatment_method": "Null",
  "Perovskite_surface_treatment_solution_concentration": "Null",
  "Perovskite_surface_treatment_solvents_compound": "Null",
  "Perovskite_surface_treatment_synthesis_atmosphere": "Null",
  "Perovskite_surface_treatment_synthesis_atmosphere_pressure": "Null",
  "Perovskite_surface_treatment_synthesis_atmosphere_relative_humidity": "Null",
  "Perovskite_surface_treatment_deposition_spin_coating_speed": "Null",
  "Perovskite_surface_treatment_deposition_spin_coating_time": "Null",
  "Perovskite_surface_treatment_deposition_thermal_annealing_temperature": "Null",
  "Perovskite_surface_treatment_deposition_thermal_annealing_time": "Null",
  "HTL_thickness": "Null",
  "HTL_stack_sequence": "Null",
  "HTL_additive_compound": "Null",
  "HTL_additive_concentration": "Null",
  "HTL_deposition_method": "Null",
  "HTL_deposition_solution_concentration": "Null",
  "HTL_deposition_solvents_compound": "Null",
  "HTL_deposition_synthesis_atmosphere": "Null",
  "HTL_deposition_synthesis_atmosphere_pressure": "Null",
  "HTL_deposition_synthesis_atmosphere_relative_humidity": "Null",
  "HTL_deposition_spin_coating_speed": "Null",
  "HTL_deposition_spin_coating_time": "Null",
  "HTL_deposition_thermal_annealing_temperature": "Null",
  "HTL_deposition_thermal_annealing_time": "Null",
  "Backcontact_thickness": "Null",
  "Beckcontact_deposition_method": "Thermal evaporation",
  "Backcontact_deposition_atmosphere_pressure": "Null",
  "Encapsulation_method": "Null",
  "Encapsulation_atmosphere": "Null",
  "JV_measured_device_matching": "Null",
  "JV_measured_reverse_scan_Voc": "1.07 V",
  "JV_measured_reverse_scan_Jsc": "22.36 mA cm⁻²",
  "JV_measured_reverse_scan_FF": "66.38 %",
  "JV_measured_reverse_scan_PCE": "15.21 %",
  "JV_measured_forward_scan_Voc": "1.05 V",
  "JV_measured_forward_scan_Jsc": "23.33 mA cm⁻²",
  "JV_measured_forward_scan_FF": "69.80 %",
  "JV_measured_forward_scan_PCE": "17.13 %",
  "JV_measured_light_spectra": "Null",
  "JV_measured_light_spectra_intensity": "Null",
  "JV_measured_scan_speed": "Null",
  "JV_measured_scan_delay_time": "Null",
  "JV_certified_PCE": "Null",
  "Stabilized_measured_PCE": "19.4 %",
  "Stabilized_certified_PCE": "Null",
  "Stability_test_device_matching": "Null",
  "Stability_test_temperature": "Null",
  "Stability_test_atmosphere": "Air",
  "Stability_test_light_spectra": "Null",
  "Stability_test_light_intensity": "Null",
  "Stability_test_relative_humidity": ">50%",
  "Stability_PCE_after_time": "4080 h",
  "Stability_PCE_after_time_value": "20.02%"
}

File: dataset/2021-2025/10.1021_jacs.1c02118/Device_BestPCE_grok_10.1021_jacs.1c02118.json
{
  "Ref_DOI": "10.1021/jacs.1c02118",
  "Ref_journal": "Journal of the American Chemical Society",
  "Ref_publication_year": "2021",
  "Ref_title": "Tuning an Electrode Work Function Using Organometallic Complexes in Inverted Perovskite Solar Cells",
  "Cell_architecture": "PIN",
  "Cell_stack_sequence": "ITO/PTAA/Perovskite/PC61BM/b1/Ag",
  "Cell_area_measured": "4 mm2",
  "ETL_thickness": "40 nm/8-10 nm",
  "ETL_stack_sequence": "PC61BM/b1",
  "ETL_additive_compound": "Null",
  "ETL_additive_concentration": "Null",
  "ETL_deposition_method": "Spin-coating/Spin-coating",
  "ETL_deposition_solution_concentration": "20 mg/mL/0.8 mg/mL",
  "ETL_deposition_solvents_compound": "Chlorobenzene/Ethanol",
  "ETL_deposition_synthesis_atmosphere": "Nitrogen",
  "ETL_deposition_synthesis_atmosphere_pressure": "Null",
  "ETL_deposition_synthesis_atmosphere_relative_humidity": "Null",
  "ETL_deposition_spin_coating_speed": "1000 rpm/5000 rpm",
  "ETL_deposition_spin_coating_time": "45 s/60 s",
  "ETL_deposition_thermal_annealing_temperature": "Null/Null",
  "ETL_deposition_thermal_annealing_time": "Null/Null",
  "Perovskite_dimension": "3D",
  "Perovskite_thickness": "550 nm",
  "Perovskite_composition_long_form": "(CsPbI3)0.05[(FAPbI3)0.90(MAPbBr3)0.10]0.95",
  "Perovskite_additive_compound": "Null",
  "Perovskite_additive_concentration": "Null",
  "Perovskite_bandgap": "Null",
  "Perovskite_deposition_method": "Spin-coating",
  "Perovskite_deposition_sequential_spin_coating": "False",
  "Perovskite_deposition_spin_coating_antisolvent": "Chlorobenzene",
  "Perovskite_deposition_reaction_solutions_compounds": "MABr;PbBr2;FAI;PbI2;CsI",
  "Perovskite_deposition_reaction_solutions_concentrations": "0.14 M;0.14 M;1.26 M;1.36 M;2 M",
  "Perovskite_deposition_final_solutions_concentration_before_deposition": "Null",
  "Perovskite_deposition_solvents_compound": "DMF;DMSO",
  "Perovskite_deposition_solvents_mixing_ratio": "4:1",
  "Perovskite_deposition_synthesis_atmosphere": "Nitrogen",
  "Perovskite_deposition_synthesis_atmosphere_pressure": "Null",
  "Perovskite_deposition_synthesis_atmosphere_relative_humidity": "Null",
  "Perovskite_deposition_spin_coating_speed": "1000 rpm;5000 rpm",
  "Perovskite_deposition_spin_coating_time": "10 s;30 s",
  "Perovskite_deposition_thermal_annealing_atmosphere": "Nitrogen",
  "Perovskite_deposition_thermal_annealing_temperature": "100 °C",
  "Perovskite_deposition_thermal_annealing_time": "20 min",
  "Perovskite_surface_treatment_material": "Null",
  "Perovskite_surface_treatment_method": "Null",
  "Perovskite_surface_treatment_solution_concentration": "Null",
  "Perovskite_surface_treatment_solvents_compound": "Null",
  "Perovskite_surface_treatment_synthesis_atmosphere": "Null",
  "Perovskite_surface_treatment_synthesis_atmosphere_pressure": "Null",
  "Perovskite_surface_treatment_synthesis_atmosphere_relative_humidity": "Null",
  "Perovskite_surface_treatment_deposition_spin_coating_speed": "Null",
  "Perovskite_surface_treatment_deposition_spin_coating_time": "Null",
  "Perovskite_surface_treatment_deposition_thermal_annealing_temperature": "Null",
  "Perovskite_surface_treatment_deposition_thermal_annealing_time": "Null",
  "HTL_thickness": "8 nm",
  "HTL_stack_sequence": "PTAA",
  "HTL_additive_compound": "Null",
  "HTL_additive_concentration": "Null",
  "HTL_deposition_method": "Spin-coating",
  "HTL_deposition_solution_concentration": "3 mg/mL",
  "HTL_deposition_solvents_compound": "Chlorobenzene",
  "HTL_deposition_synthesis_atmosphere": "Nitrogen",
  "HTL_deposition_synthesis_atmosphere_pressure": "Null",
  "HTL_deposition_synthesis_atmosphere_relative_humidity": "Null",
  "HTL_deposition_spin_coating_speed": "6000 rpm",
  "HTL_deposition_spin_coating_time": "30 s",
  "HTL_deposition_thermal_annealing_temperature": "100 °C",
  "HTL_deposition_thermal_annealing_time": "10 min",
  "Backcontact_thickness": "100 nm",
  "Beckcontact_deposition_method": "Thermal evaporation",
  "Backcontact_deposition_atmosphere_pressure": "Null",
  "Encapsulation_method": "Null",
  "Encapsulation_atmosphere": "Null",
  "JV_measured_device_matching": "True",
  "JV_measured_reverse_scan_Voc": "1.07 V",
  "JV_measured_reverse_scan_Jsc": "23.84 mA/cm2",
  "JV_measured_reverse_scan_FF": "83.52 %",
  "JV_measured_reverse_scan_PCE": "21.29 %",
  "JV_measured_forward_scan_Voc": "Null",
  "JV_measured_forward_scan_Jsc": "Null",
  "JV_measured_forward_scan_FF": "Null",
  "JV_measured_forward_scan_PCE": "Null",
  "JV_measured_light_spectra": "AM1.5G",
  "JV_measured_light_spectra_intensity": "100 mW/cm2",
  "JV_measured_scan_speed": "Null",
  "JV_measured_scan_delay_time": "10 ms",
  "JV_certified_PCE": "Null",
  "Stabilized_measured_PCE": "19.9 %",
  "Stabilized_certified_PCE": "Null",
  "Stability_test_device_matching": "True",
  "Stability_test_temperature": "Null",
  "Stability_test_atmosphere": "Air",
  "Stability_test_light_spectra": "Null",
  "Stability_test_light_intensity": "Null",
  "Stability_test_relative_humidity": ">50 %",
  "Stability_PCE_after_time": "250 hours",
  "Stability_PCE_after_time_value": "Null"
}

File: dataset/2021-2025/10.1021_jacs.1c02118/Device_BestPCE_o3_10.1021_jacs.1c02118.json
{
  "Ref_DOI": "10.1021/jacs.1c02118",
  "Ref_journal": "Journal of the American Chemical Society",
  "Ref_publication_year": "2021",
  "Ref_title": "Tuning an Electrode Work Function Using Organometallic Complexes in Inverted Perovskite Solar Cells",
  "Cell_architecture": "PIN",
  "Cell_stack_sequence": "ITO/PTAA/perovskite/PC61BM/b1/Ag",
  "Cell_area_measured": "4 mm^2",
  "ETL_thickness": "40 nm/9 nm",
  "ETL_stack_sequence": "PC61BM/b1",
  "ETL_additive_compound": "Null",
  "ETL_additive_concentration": "Null",
  "ETL_deposition_method": "Spin-coating/Spin-coating",
  "ETL_deposition_solution_concentration": "20 mg/mL/0.8 mg/mL",
  "ETL_deposition_solvents_compound": "Chlorobenzene/Ethanol",
  "ETL_deposition_synthesis_atmosphere": "Nitrogen",
  "ETL_deposition_synthesis_atmosphere_pressure": "1 atm",
  "ETL_deposition_synthesis_atmosphere_relative_humidity": "Null",
  "ETL_deposition_spin_coating_speed": "1000 rpm/5000 rpm",
  "ETL_deposition_spin_coating_time": "45 s/60 s",
  "ETL_deposition_thermal_annealing_temperature": "Null",
  "ETL_deposition_thermal_annealing_time": "Null",
  "Perovskite_dimension": "3D",
  "Perovskite_thickness": "550 nm",
  "Perovskite_composition_long_form": "(CsPbI3)0.05[(FAPbI3)0.90(MAPbBr3)0.10]0.95",
  "Perovskite_additive_compound": "Null",
  "Perovskite_additive_concentration": "Null",
  "Perovskite_bandgap": "1.56 eV",
  "Perovskite_deposition_method": "Spin-coating",
  "Perovskite_deposition_sequential_spin_coating": "False",
  "Perovskite_deposition_spin_coating_antisolvent": "Chlorobenzene",
  "Perovskite_deposition_reaction_solutions_compounds": "FAI;PbI2;MABr;PbBr2;CsI",
  "Perovskite_deposition_reaction_solutions_concentrations": "1.26 M;1.36 M;0.14 M;0.14 M;2 M (added separately)",
  "Perovskite_deposition_final_solutions_concentration_before_deposition": "Null",
  "Perovskite_deposition_solvents_compound": "DMF;DMSO",
  "Perovskite_deposition_solvents_mixing_ratio": "4/1 v/v",
  "Perovskite_deposition_synthesis_atmosphere": "Nitrogen",
  "Perovskite_deposition_synthesis_atmosphere_pressure": "1 atm",
  "Perovskite_deposition_synthesis_atmosphere_relative_humidity": "Null",
  "Perovskite_deposition_spin_coating_speed": "1000 rpm;5000 rpm",
  "Perovskite_deposition_spin_coating_time": "10 s;30 s",
  "Perovskite_deposition_thermal_annealing_atmosphere": "Nitrogen",
  "Perovskite_deposition_thermal_annealing_temperature": "100 °C",
  "Perovskite_deposition_thermal_annealing_time": "20 min",
  "Perovskite_surface_treatment_material": "Null",
  "Perovskite_surface_treatment_method": "Null",
  "Perovskite_surface_treatment_solution_concentration": "Null",
  "Perovskite_surface_treatment_solvents_compound": "Null",
  "Perovskite_surface_treatment_synthesis_atmosphere": "Null",
  "Perovskite_surface_treatment_synthesis_atmosphere_pressure": "Null",
  "Perovskite_surface_treatment_synthesis_atmosphere_relative_humidity": "Null",
  "Perovskite_surface_treatment_deposition_spin_coating_speed": "Null",
  "Perovskite_surface_treatment_deposition_spin_coating_time": "Null",
  "Perovskite_surface_treatment_deposition_thermal_annealing_temperature": "Null",
  "Perovskite_surface_treatment_deposition_thermal_annealing_time": "Null",
  "HTL_thickness": "8 nm",
  "HTL_stack_sequence": "PTAA",
  "HTL_additive_compound": "Null",
  "HTL_additive_concentration": "Null",
  "HTL_deposition_method": "Spin-coating",
  "HTL_deposition_solution_concentration": "3 mg/mL",
  "HTL_deposition_solvents_compound": "Chlorobenzene",
  "HTL_deposition_synthesis_atmosphere": "Nitrogen",
  "HTL_deposition_synthesis_atmosphere_pressure": "1 atm",
  "HTL_deposition_synthesis_atmosphere_relative_humidity": "Null",
  "HTL_deposition_spin_coating_speed": "6000 rpm",
  "HTL_deposition_spin_coating_time": "30 s",
  "HTL_deposition_thermal_annealing_temperature": "100 °C",
  "HTL_deposition_thermal_annealing_time": "10 min",
  "Backcontact_thickness": "100 nm",
  "Beckcontact_deposition_method": "Thermal evaporation",
  "Backcontact_deposition_atmosphere_pressure": "Null",
  "Encapsulation_method": "Null",
  "Encapsulation_atmosphere": "Null",
  "JV_measured_device_matching": "True",
  "JV_measured_reverse_scan_Voc": "1.07 V",
  "JV_measured_reverse_scan_Jsc": "23.84 mA/cm2",
  "JV_measured_reverse_scan_FF": "83.52 %",
  "JV_measured_reverse_scan_PCE": "21.29 %",
  "JV_measured_forward_scan_Voc": "Null",
  "JV_measured_forward_scan_Jsc": "Null",
  "JV_measured_forward_scan_FF": "Null",
  "JV_measured_forward_scan_PCE": "Null",
  "JV_measured_light_spectra": "AM1.5G",
  "JV_measured_light_spectra_intensity": "100 mW/cm2",
  "JV_measured_scan_speed": "Null",
  "JV_measured_scan_delay_time": "10 ms",
  "JV_certified_PCE": "Null",
  "Stabilized_measured_PCE": "19.9 %",
  "Stabilized_certified_PCE": "Null",
  "Stability_test_device_matching": "True",
  "Stability_test_temperature": "Null",
  "Stability_test_atmosphere": "Air",
  "Stability_test_light_spectra": "Null",
  "Stability_test_light_intensity": "Null",
  "Stability_test_relative_humidity": "50 %",
  "Stability_PCE_after_time": "250 h",
  "Stability_PCE_after_time_value": "Null"
}

File: dataset/2021-2025/10.1021_jacs.1c02118/Device_BestPCE_o4_mini_10.1021_jacs.1c02118.json
{
  "Ref_DOI": "10.1021/jacs.1c02118",
  "Ref_journal": "J. Am. Chem. Soc.",
  "Ref_publication_year": "2021",
  "Ref_title": "Tuning an Electrode Work Function Using Organometallic Complexes in Inverted Perovskite Solar Cells",
  "Cell_architecture": "PIN",
  "Cell_stack_sequence": "ITO/PTAA/(CsPbI3)0.05[(FAPbI3)0.90(MAPbBr3)0.10]0.95/PC61BM/b1/Ag",
  "Cell_area_measured": "4 mm^2",
  "ETL_thickness": "40 nm",
  "ETL_stack_sequence": "PC61BM",
  "ETL_additive_compound": "Null",
  "ETL_additive_concentration": "Null",
  "ETL_deposition_method": "Spin-coating",
  "ETL_deposition_solution_concentration": "20 mg/mL",
  "ETL_deposition_solvents_compound": "Chlorobenzene",
  "ETL_deposition_synthesis_atmosphere": "Nitrogen",
  "ETL_deposition_synthesis_atmosphere_pressure": "1 atm",
  "ETL_deposition_synthesis_atmosphere_relative_humidity": "Null",
  "ETL_deposition_spin_coating_speed": "1000 rpm",
  "ETL_deposition_spin_coating_time": "45 s",
  "ETL_deposition_thermal_annealing_temperature": "Null",
  "ETL_deposition_thermal_annealing_time": "Null",
  "Perovskite_dimension": "3D",
  "Perovskite_thickness": "550 nm",
  "Perovskite_composition_long_form": "(CsPbI3)0.05[(FAPbI3)0.90(MAPbBr3)0.10]0.95",
  "Perovskite_additive_compound": "CsI",
  "Perovskite_additive_concentration": "2 M",
  "Perovskite_bandgap": "Null",
  "Perovskite_deposition_method": "Spin-coating",
  "Perovskite_deposition_sequential_spin_coating": "True",
  "Perovskite_deposition_spin_coating_antisolvent": "Null",
  "Perovskite_deposition_reaction_solutions_compounds": "MABr;PbBr2;FAI;PbI2;CsI",
  "Perovskite_deposition_reaction_solutions_concentrations": "0.14 M;0.14 M;1.26 M;1.36 M;2 M",
  "Perovskite_deposition_final_solutions_concentration_before_deposition": "Null",
  "Perovskite_deposition_solvents_compound": "DMF;DMSO",
  "Perovskite_deposition_solvents_mixing_ratio": "4:1",
  "Perovskite_deposition_synthesis_atmosphere": "Nitrogen",
  "Perovskite_deposition_synthesis_atmosphere_pressure": "1 atm",
  "Perovskite_deposition_synthesis_atmosphere_relative_humidity": "Null",
  "Perovskite_deposition_spin_coating_speed": "1000 rpm;5000 rpm",
  "Perovskite_deposition_spin_coating_time": "10 s;30 s",
  "Perovskite_deposition_thermal_annealing_atmosphere": "Nitrogen",
  "Perovskite_deposition_thermal_annealing_temperature": "100 °C",
  "Perovskite_deposition_thermal_annealing_time": "20 min",
  "Perovskite_surface_treatment_material": "Null",
  "Perovskite_surface_treatment_method": "Null",
  "Perovskite_surface_treatment_solution_concentration": "Null",
  "Perovskite_surface_treatment_solvents_compound": "Null",
  "Perovskite_surface_treatment_synthesis_atmosphere": "Null",
  "Perovskite_surface_treatment_synthesis_atmosphere_pressure": "Null",
  "Perovskite_surface_treatment_synthesis_atmosphere_relative_humidity": "Null",
  "Perovskite_surface_treatment_deposition_spin_coating_speed": "Null",
  "Perovskite_surface_treatment_deposition_spin_coating_time": "Null",
  "Perovskite_surface_treatment_deposition_thermal_annealing_temperature": "Null",
  "Perovskite_surface_treatment_deposition_thermal_annealing_time": "Null",
  "HTL_thickness": "8 nm",
  "HTL_stack_sequence": "PTAA",
  "HTL_additive_compound": "Null",
  "HTL_additive_concentration": "Null",
  "HTL_deposition_method": "Spin-coating",
  "HTL_deposition_solution_concentration": "3 mg/mL",
  "HTL_deposition_solvents_compound": "Chlorobenzene",
  "HTL_deposition_synthesis_atmosphere": "Nitrogen",
  "HTL_deposition_synthesis_atmosphere_pressure": "1 atm",
  "HTL_deposition_synthesis_atmosphere_relative_humidity": "Null",
  "HTL_deposition_spin_coating_speed": "6000 rpm",
  "HTL_deposition_spin_coating_time": "30 s",
  "HTL_deposition_thermal_annealing_temperature": "100 °C",
  "HTL_deposition_thermal_annealing_time": "10 min",
  "Backcontact_thickness": "100 nm",
  "Beckcontact_deposition_method": "Thermal evaporation",
  "Backcontact_deposition_atmosphere_pressure": "Null",
  "Encapsulation_method": "Null",
  "Encapsulation_atmosphere": "Null",
  "JV_measured_device_matching": "True",
  "JV_measured_reverse_scan_Voc": "1.07 V",
  "JV_measured_reverse_scan_Jsc": "23.84 mA/cm2",
  "JV_measured_reverse_scan_FF": "83.52 %",
  "JV_measured_reverse_scan_PCE": "21.29 %",
  "JV_measured_forward_scan_Voc": "Null",
  "JV_measured_forward_scan_Jsc": "Null",
  "JV_measured_forward_scan_FF": "Null",
  "JV_measured_forward_scan_PCE": "Null",
  "JV_measured_light_spectra": "AM1.5G",
  "JV_measured_light_spectra_intensity": "100 mW/cm2",
  "JV_measured_scan_speed": "Null",
  "JV_measured_scan_delay_time": "10 ms",
  "JV_certified_PCE": "Null",
  "Stabilized_measured_PCE": "19.9 %",
  "Stabilized_certified_PCE": "Null",
  "Stability_test_device_matching": "True",
  "Stability_test_temperature": "Null",
  "Stability_test_atmosphere": "Nitrogen",
  "Stability_test_light_spectra": "Null",
  "Stability_test_light_intensity": "Null",
  "Stability_test_relative_humidity": "Null",
  "Stability_PCE_after_time": "4080 hours",
  "Stability_PCE_after_time_value": "21.29 %"
}

File: dataset/2021-2025/10.1021_jacs.1c03032/Device_BestPCE_10.1021_jacs.1c03032.json
{
    "Ref_DOI": "10.1021/jacs.1c03032",
    "Ref_journal": "Journal of the American Chemical Society",
    "Ref_publication_year": "2021",
    "Ref_title": "One-step Synthesis of SnI2·(DMSO)x Adducts for High-Performance Tin Perovskite Solar Cells",
    "Cell_architecture": "PIN",
    "Cell_stack_sequence": "ITO/PEDOT/tin-halide perovskite/ICBA/BCP/Ag",
    "Cell_area_measured": "0.09 cm2",
    "ETL_thickness": "Null",
    "ETL_stack_sequence": "ICBA/BCP",
    "ETL_additive_compound": "Null",
    "ETL_additive_concentration": "Null",
    "ETL_deposition_method": "Spin-coating/Spin-coating",
    "ETL_deposition_solution_concentration": "20 mg/mL/Null",
    "ETL_deposition_solvents_compound": "Chlorobenzene/Isopropanol",
    "ETL_deposition_synthesis_atmosphere": "Null",
    "ETL_deposition_synthesis_atmosphere_pressure": "Null",
    "ETL_deposition_synthesis_atmosphere_relative_humidity": "Null",
    "ETL_deposition_spin_coating_speed": "1000 rpm/6000 rpm",
    "ETL_deposition_spin_coating_time": "30 s/30 s",
    "ETL_deposition_thermal_annealing_temperature": "70 °C/70 °C",
    "ETL_deposition_thermal_annealing_time": "10 min/10 min",
    "Perovskite_dimension": "3D",
    "Perovskite_thickness": "Null",
    "Perovskite_composition_long_form": "FASnI3+PEABr",
    "Perovskite_additive_compound": "SnF2/NH4SCN",
    "Perovskite_additive_concentration": "0.075 M/0.05 M",
    "Perovskite_bandgap": "Null",
    "Perovskite_deposition_method": "Spin-coating",
    "Perovskite_deposition_sequential_spin_coating": "False",
    "Perovskite_deposition_spin_coating_antisolvent": "Toluene",
    "Perovskite_deposition_reaction_solutions_compounds": "PEABr;FAI;OSS-SnI2 solution;SnF2;NH4SCN",
    "Perovskite_deposition_reaction_solutions_concentrations": "0.15 M;0.85 M;1 M;0.075 M;0.05 M",
    "Perovskite_deposition_final_solutions_concentration_before_deposition": "0.8 M",
    "Perovskite_deposition_solvents_compound": "DMSO;DMF",
    "Perovskite_deposition_solvents_mixing_ratio": "1:4",
    "Perovskite_deposition_synthesis_atmosphere": "Glovebox",
    "Perovskite_deposition_synthesis_atmosphere_pressure": "Null",
    "Perovskite_deposition_synthesis_atmosphere_relative_humidity": "Null",
    "Perovskite_deposition_spin_coating_speed": "1000 rpm;5000 rpm",
    "Perovskite_deposition_spin_coating_time": "10 s;30 s",
    "Perovskite_deposition_thermal_annealing_atmosphere": "Null",
    "Perovskite_deposition_thermal_annealing_temperature": "80 °C",
    "Perovskite_deposition_thermal_annealing_time": "10 min",
    "Perovskite_surface_treatment_material": "Null",
    "Perovskite_surface_treatment_method": "Null",
    "Perovskite_surface_treatment_solution_concentration": "Null",
    "Perovskite_surface_treatment_solvents_compound": "Null",
    "Perovskite_surface_treatment_synthesis_atmosphere": "Null",
    "Perovskite_surface_treatment_synthesis_atmosphere_pressure": "Null",
    "Perovskite_surface_treatment_synthesis_atmosphere_relative_humidity": "Null",
    "Perovskite_surface_treatment_deposition_spin_coating_speed": "Null",
    "Perovskite_surface_treatment_deposition_spin_coating_time": "Null",
    "Perovskite_surface_treatment_deposition_thermal_annealing_temperature": "Null",
    "Perovskite_surface_treatment_deposition_thermal_annealing_time": "Null",
    "HTL_thickness": "Null",
    "HTL_stack_sequence": "PEDOT",
    "HTL_additive_compound": "Null",
    "HTL_additive_concentration": "Null",
    "HTL_deposition_method": "Spin-coating",
    "HTL_deposition_solution_concentration": "Null",
    "HTL_deposition_solvents_compound": "Null",
    "HTL_deposition_synthesis_atmosphere": "Null",
    "HTL_deposition_synthesis_atmosphere_pressure": "Null",
    "HTL_deposition_synthesis_atmosphere_relative_humidity": "Null",
    "HTL_deposition_spin_coating_speed": "6000 rpm",
    "HTL_deposition_spin_coating_time": "40 s",
    "HTL_deposition_thermal_annealing_temperature": "140 °C",
    "HTL_deposition_thermal_annealing_time": "20 min",
    "Backcontact_thickness": "120 nm",
    "Beckcontact_deposition_method": "Thermal evaporation",
    "Backcontact_deposition_atmosphere_pressure": "Null",
    "Encapsulation_method": "Null",
    "Encapsulation_atmosphere": "Null",
    "JV_measured_device_matching": "True",
    "JV_measured_reverse_scan_Voc": "0.91 V",
    "JV_measured_reverse_scan_Jsc": "20.6 mA/cm2",
    "JV_measured_reverse_scan_FF": "77.1 %",
    "JV_measured_reverse_scan_PCE": "14.63 %",
    "JV_measured_forward_scan_Voc": "Null",
    "JV_measured_forward_scan_Jsc": "Null",
    "JV_measured_forward_scan_FF": "Null",
    "JV_measured_forward_scan_PCE": "Null",
    "JV_measured_light_spectra": "AM1.5G",
    "JV_measured_light_spectra_intensity": "100 mW/cm2",
    "JV_measured_scan_speed": "Null",
    "JV_measured_scan_delay_time": "30 ms",
    "JV_certified_PCE": "14.6",
    "Stabilized_measured_PCE": "Null",
    "Stabilized_certified_PCE": "Null",
    "Stability_test_device_matching": "True",
    "Stability_test_temperature": "Null",
    "Stability_test_atmosphere": "N2",
    "Stability_test_light_spectra": "AM1.5G",
    "Stability_test_light_intensity": "100 mW/cm2",
    "Stability_test_relative_humidity": "Null",
    "Stability_PCE_after_time": "100 days",
    "Stability_PCE_after_time_value": "96 %"
}

File: dataset/2021-2025/10.1021_jacs.1c03032/Device_BestPCE_Gemini_1.5_pro_10.1021_jacs.1c03032.json
{
  "Ref_DOI": "10.1021/jacs.1c03032",
  "Ref_journal": "Journal of the American Chemical Society",
  "Ref_publication_year": "2021",
  "Ref_title": "One-Step Synthesis of SnI 2·(DMSO) x Adducts for High-Performance Tin Perovskite Solar Cells",
  "Cell_architecture": "PIN",
  "Cell_stack_sequence": "ITO/PEDOT/Perovskite/ICBA/BCP/Ag",
  "Cell_area_measured": "0.04 cm2",
  "ETL_thickness": "Null",
  "ETL_stack_sequence": "PEDOT",
  "ETL_additive_compound": "Null",
  "ETL_additive_concentration": "Null",
  "ETL_deposition_method": "Spin-coating",
  "ETL_deposition_solution_concentration": "Null",
  "ETL_deposition_solvents_compound": "Null",
  "ETL_deposition_synthesis_atmosphere": "Null",
  "ETL_deposition_synthesis_atmosphere_pressure": "1 atm",
  "ETL_deposition_synthesis_atmosphere_relative_humidity": "Null",
  "ETL_deposition_spin_coating_speed": "6000 rpm",
  "ETL_deposition_spin_coating_time": "40 s",
  "ETL_deposition_thermal_annealing_temperature": "140 °C",
  "ETL_deposition_thermal_annealing_time": "20 min",
  "Perovskite_dimension": "3D",
  "Perovskite_thickness": "200 nm",
  "Perovskite_composition_long_form": "PEA0.15FA0.85SnI3",
  "Perovskite_additive_compound": "SnF2; NH4SCN",
  "Perovskite_additive_concentration": "0.075 mol%; 0.05 mol%",
  "Perovskite_bandgap": "Null",
  "Perovskite_deposition_method": "Spin-coating",
  "Perovskite_deposition_sequential_spin_coating": "False",
  "Perovskite_deposition_spin_coating_antisolvent": "Toluene",
  "Perovskite_deposition_reaction_solutions_compounds": "PEABr; FAI; SnI2; SnF2; NH4SCN",
  "Perovskite_deposition_reaction_solutions_concentrations": "0.15:0.85:1:0.075:0.05",
  "Perovskite_deposition_final_solutions_concentration_before_deposition": "0.8 M",
  "Perovskite_deposition_solvents_compound": "DMSO; DMF",
  "Perovskite_deposition_solvents_mixing_ratio": "1:4",
  "Perovskite_deposition_synthesis_atmosphere": "Null",
  "Perovskite_deposition_synthesis_atmosphere_pressure": "1 atm",
  "Perovskite_deposition_synthesis_atmosphere_relative_humidity": "Null",
  "Perovskite_deposition_spin_coating_speed": "1000 rpm; 5000 rpm",
  "Perovskite_deposition_spin_coating_time": "10 s; 30 s",
  "Perovskite_deposition_thermal_annealing_atmosphere": "Null",
  "Perovskite_deposition_thermal_annealing_temperature": "80 °C",
  "Perovskite_deposition_thermal_annealing_time": "10 min",
  "Perovskite_surface_treatment_material": "Null",
  "Perovskite_surface_treatment_method": "Null",
  "Perovskite_surface_treatment_solution_concentration": "Null",
  "Perovskite_surface_treatment_solvents_compound": "Null",
  "Perovskite_surface_treatment_synthesis_atmosphere": "Null",
  "Perovskite_surface_treatment_synthesis_atmosphere_pressure": "Null",
  "Perovskite_surface_treatment_synthesis_atmosphere_relative_humidity": "Null",
  "Perovskite_surface_treatment_deposition_spin_coating_speed": "Null",
  "Perovskite_surface_treatment_deposition_spin_coating_time": "Null",
  "Perovskite_surface_treatment_deposition_thermal_annealing_temperature": "Null",
  "Perovskite_surface_treatment_deposition_thermal_annealing_time": "Null",
  "HTL_thickness": "Null",
  "HTL_stack_sequence": "ICBA/BCP",
  "HTL_additive_compound": "Null",
  "HTL_additive_concentration": "Null",
  "HTL_deposition_method": "Spin-coating/Spin-coating",
  "HTL_deposition_solution_concentration": "20 mg/mL;Saturated",
  "HTL_deposition_solvents_compound": "Chlorobenzene;Isopropanol",
  "HTL_deposition_synthesis_atmosphere": "Null",
  "HTL_deposition_synthesis_atmosphere_pressure": "1 atm",
  "HTL_deposition_synthesis_atmosphere_relative_humidity": "Null",
  "HTL_deposition_spin_coating_speed": "1000 rpm; 6000 rpm",
  "HTL_deposition_spin_coating_time": "30 s; 30 s",
  "HTL_deposition_thermal_annealing_temperature": "70 °C; 70 °C",
  "HTL_deposition_thermal_annealing_time": "10 min; 10 min",
  "Backcontact_thickness": "120 nm",
  "Beckcontact_deposition_method": "Thermal evaporation",
  "Backcontact_deposition_atmosphere_pressure": "Null",
  "Encapsulation_method": "Null",
  "Encapsulation_atmosphere": "Null",
  "JV_measured_device_matching": "True",
  "JV_measured_reverse_scan_Voc": "0.91 V",
  "JV_measured_reverse_scan_Jsc": "20.6 mA/cm2",
  "JV_measured_reverse_scan_FF": "77.1%",
  "JV_measured_reverse_scan_PCE": "14.63%",
  "JV_measured_forward_scan_Voc": "Null",
  "JV_measured_forward_scan_Jsc": "Null",
  "JV_measured_forward_scan_FF": "Null",
  "JV_measured_forward_scan_PCE": "14.5%",
  "JV_measured_light_spectra": "AM1.5G",
  "JV_measured_light_spectra_intensity": "100 mW/cm2",
  "JV_measured_scan_speed": "Null",
  "JV_measured_scan_delay_time": "30 ms",
  "JV_certified_PCE": "14.6%",
  "Stabilized_measured_PCE": "Null",
  "Stabilized_certified_PCE": "Null",
  "Stability_test_device_matching": "True",
  "Stability_test_temperature": "Null",
  "Stability_test_atmosphere": "N2",
  "Stability_test_light_spectra": "Null",
  "Stability_test_light_intensity": "Null",
  "Stability_test_relative_humidity": "Null",
  "Stability_PCE_after_time": "100 days",
  "Stability_PCE_after_time_value": "96%"
}

File: dataset/2021-2025/10.1021_jacs.1c03032/Device_BestPCE_Gemini_2.0_Flash_10.1021_jacs.1c03032.json
{
  "Ref_DOI": "10.1021/jacs.1c03032",
  "Ref_journal": "J. Am. Chem. Soc.",
  "Ref_publication_year": "2021",
  "Ref_title": "One-Step Synthesis of SnI 2·(DMSO) xAdducts for High-Performance Tin Perovskite Solar Cells",
  "Cell_architecture": "NIP",
  "Cell_stack_sequence": "ITO/PEDOT/tin-halide perovskite/ICBA/BCP/Ag",
  "Cell_area_measured": "0.04 cm2",
  "ETL_thickness": "Null",
  "ETL_stack_sequence": "Null",
  "ETL_additive_compound": "Null",
  "ETL_additive_concentration": "Null",
  "ETL_deposition_method": "Null",
  "ETL_deposition_solution_concentration": "Null",
  "ETL_deposition_solvents_compound": "Null",
  "ETL_deposition_synthesis_atmosphere": "Null",
  "ETL_deposition_synthesis_atmosphere_pressure": "Null",
  "ETL_deposition_synthesis_atmosphere_relative_humidity": "Null",
  "ETL_deposition_spin_coating_speed": "Null",
  "ETL_deposition_spin_coating_time": "Null",
  "ETL_deposition_thermal_annealing_temperature": "Null",
  "ETL_deposition_thermal_annealing_time": "Null",
  "Perovskite_dimension": "3D",
  "Perovskite_thickness": "200 nm",
  "Perovskite_composition_long_form": "PEABr0.15FAI0.85SnI2SnF20.075NH4SCN0.05",
  "Perovskite_additive_compound": "SnF2; NH4SCN",
  "Perovskite_additive_concentration": "0.075; 0.05",
  "Perovskite_bandgap": "Null",
  "Perovskite_deposition_method": "Spin-coating",
  "Perovskite_deposition_sequential_spin_coating": "False",
  "Perovskite_deposition_spin_coating_antisolvent": "Toluene",
  "Perovskite_deposition_reaction_solutions_compounds": "PEABr; FAI; OSS-SnI2 solution",
  "Perovskite_deposition_reaction_solutions_concentrations": "0.15; 0.85; 1",
  "Perovskite_deposition_final_solutions_concentration_before_deposition": "Null",
  "Perovskite_deposition_solvents_compound": "DMSO; DMF",
  "Perovskite_deposition_solvents_mixing_ratio": "1:4",
  "Perovskite_deposition_synthesis_atmosphere": "Null",
  "Perovskite_deposition_synthesis_atmosphere_pressure": "Null",
  "Perovskite_deposition_synthesis_atmosphere_relative_humidity": "Null",
  "Perovskite_deposition_spin_coating_speed": "1000 rpm; 5000 rpm",
  "Perovskite_deposition_spin_coating_time": "10 s; 30 s",
  "Perovskite_deposition_thermal_annealing_atmosphere": "Null",
  "Perovskite_deposition_thermal_annealing_temperature": "80 °C",
  "Perovskite_deposition_thermal_annealing_time": "10 min",
  "Perovskite_surface_treatment_material": "Null",
  "Perovskite_surface_treatment_method": "Null",
  "Perovskite_surface_treatment_solution_concentration": "Null",
  "Perovskite_surface_treatment_solvents_compound": "Null",
  "Perovskite_surface_treatment_synthesis_atmosphere": "Null",
  "Perovskite_surface_treatment_synthesis_atmosphere_pressure": "Null",
  "Perovskite_surface_treatment_synthesis_atmosphere_relative_humidity": "Null",
  "Perovskite_surface_treatment_deposition_spin_coating_speed": "Null",
  "Perovskite_surface_treatment_deposition_spin_coating_time": "Null",
  "Perovskite_surface_treatment_deposition_thermal_annealing_temperature": "Null",
  "Perovskite_surface_treatment_deposition_thermal_annealing_time": "Null",
  "HTL_thickness": "Null",
  "HTL_stack_sequence": "Null",
  "HTL_additive_compound": "Null",
  "HTL_additive_concentration": "Null",
  "HTL_deposition_method": "Spin-coating",
  "HTL_deposition_solution_concentration": "Null",
  "HTL_deposition_solvents_compound": "Null",
  "HTL_deposition_synthesis_atmosphere": "Null",
  "HTL_deposition_synthesis_atmosphere_pressure": "Null",
  "HTL_deposition_synthesis_atmosphere_relative_humidity": "Null",
  "HTL_deposition_spin_coating_speed": "6000 rpm",
  "HTL_deposition_spin_coating_time": "40 s",
  "HTL_deposition_thermal_annealing_temperature": "140 °C",
  "HTL_deposition_thermal_annealing_time": "20 min",
  "Backcontact_thickness": "120 nm",
  "Beckcontact_deposition_method": "Thermal evaporation",
  "Backcontact_deposition_atmosphere_pressure": "Null",
  "Encapsulation_method": "Encapsulated",
  "Encapsulation_atmosphere": "N2",
  "JV_measured_device_matching": "True",
  "JV_measured_reverse_scan_Voc": "0.91 V",
  "JV_measured_reverse_scan_Jsc": "20.6 mA/cm2",
  "JV_measured_reverse_scan_FF": "77.1 %",
  "JV_measured_reverse_scan_PCE": "14.63 %",
  "JV_measured_forward_scan_Voc": "Null",
  "JV_measured_forward_scan_Jsc": "Null",
  "JV_measured_forward_scan_FF": "Null",
  "JV_measured_forward_scan_PCE": "14.5 %",
  "JV_measured_light_spectra": "AM1.5 G",
  "JV_measured_light_spectra_intensity": "100 mW cm-2",
  "JV_measured_scan_speed": "Null",
  "JV_measured_scan_delay_time": "30 ms",
  "JV_certified_PCE": "14.6 %",
  "Stabilized_measured_PCE": "Null",
  "Stabilized_certified_PCE": "Null",
  "Stability_test_device_matching": "True",
  "Stability_test_temperature": "Null",
  "Stability_test_atmosphere": "N2",
  "Stability_test_light_spectra": "Null",
  "Stability_test_light_intensity": "Null",
  "Stability_test_relative_humidity": "Null",
  "Stability_PCE_after_time": "100 days",
  "Stability_PCE_after_time_value": "96 %"
}
