Repository: jiayijdong/PSCbench

# PSCbench


**PSCbench** is a novel benchmark for materials science research-level scientific
dataset curation sourced from published journals. The benchmark is designed to evaluate the complex classification capabilities,
strong domain knowledge, and advanced calculation skills of LLMs.

## Data


The PSCbench dataset is under dataset folder in json file format. Each file is list of dictionary and can be extracted using following scripts.
Each file stands for one published journal, which is fully elaborated in the paper. 

```
with open("./dataset/retroactive/{}.json".format(subject), encoding='utf-8') as json_file:
    problems=json.load(json_file)
```

File: dataset/2021-2025/10.1021_jacs.1c07518/Device_BestPCE_grok_10.1021_jacs.1c07518.json
{
  "Ref_DOI": "10.1021/jacs.1c07518",
  "Ref_journal": "Journal of the American Chemical Society",
  "Ref_publication_year": "2021",
  "Ref_title": "Grain Boundary Engineering with Self-Assembled Porphyrin Supramolecules for Highly Efficient Large-Area Perovskite Photovoltaics",
  "Cell_architecture": "NIP",
  "Cell_stack_sequence": "FTO/modified ZnO/mesoporous TiO2/perovskite/Spiro-OMeTAD/Au",
  "Cell_area_measured": "1.0 cm2",
  "ETL_thickness": "Null",
  "ETL_stack_sequence": "modified ZnO/mesoporous TiO2",
  "ETL_additive_compound": "MgO-EA+",
  "ETL_additive_concentration": "Null",
  "ETL_deposition_method": "Spin-coating/Spin-coating",
  "ETL_deposition_solution_concentration": "Null/1:8 mass ratio",
  "ETL_deposition_solvents_compound": "2-methoxyethanol/isopropanol",
  "ETL_deposition_synthesis_atmosphere": "Air",
  "ETL_deposition_synthesis_atmosphere_pressure": "1 atm",
  "ETL_deposition_synthesis_atmosphere_relative_humidity": "Null",
  "ETL_deposition_spin_coating_speed": "2800 rpm/5000 rpm",
  "ETL_deposition_spin_coating_time": "25 s/25 s",
  "ETL_deposition_thermal_annealing_temperature": "500 °C/500 °C",
  "ETL_deposition_thermal_annealing_time": "30 min/30 min",
  "Perovskite_dimension": "3D",
  "Perovskite_thickness": "Null",
  "Perovskite_composition_long_form": "Cs0.05Rb0.05(FA0.83MA0.17)0.90Pb(I0.95Br0.05)3",
  "Perovskite_additive_compound": "NiP",
  "Perovskite_additive_concentration": "0.5 mol%",
  "Perovskite_bandgap": "Null",
  "Perovskite_deposition_method": "Spin-coating",
  "Perovskite_deposition_sequential_spin_coating": "False",
  "Perovskite_deposition_spin_coating_antisolvent": "Chlorobenzene",
  "Perovskite_deposition_reaction_solutions_compounds": "PbI2;FAI;MABr;CsI;RbI",
  "Perovskite_deposition_reaction_solutions_concentrations": "1.3 mmol;0.97 mmol;0.20 mmol;1.5 mol/L;1.5 mol/L",
  "Perovskite_deposition_final_solutions_concentration_before_deposition": "Null",
  "Perovskite_deposition_solvents_compound": "DMF;DMSO",
  "Perovskite_deposition_solvents_mixing_ratio": "743 µL:186 µL",
  "Perovskite_deposition_synthesis_atmosphere": "Nitrogen",
  "Perovskite_deposition_synthesis_atmosphere_pressure": "Null",
  "Perovskite_deposition_synthesis_atmosphere_relative_humidity": "Null",
  "Perovskite_deposition_spin_coating_speed": "800 rpm;4000 rpm",
  "Perovskite_deposition_spin_coating_time": "10 s;30 s",
  "Perovskite_deposition_thermal_annealing_atmosphere": "Nitrogen",
  "Perovskite_deposition_thermal_annealing_temperature": "120 °C",
  "Perovskite_deposition_thermal_annealing_time": "30 min",
  "Perovskite_surface_treatment_material": "Null",
  "Perovskite_surface_treatment_method": "Null",
  "Perovskite_surface_treatment_solution_concentration": "Null",
  "Perovskite_surface_treatment_solvents_compound": "Null",
  "Perovskite_surface_treatment_synthesis_atmosphere": "Null",
  "Perovskite_surface_treatment_synthesis_atmosphere_pressure": "Null",
  "Perovskite_surface_treatment_synthesis_atmosphere_relative_humidity": "Null",
  "Perovskite_surface_treatment_deposition_spin_coating_speed": "Null",
  "Perovskite_surface_treatment_deposition_spin_coating_time": "Null",
  "Perovskite_surface_treatment_deposition_thermal_annealing_temperature": "Null",
  "Perovskite_surface_treatment_deposition_thermal_annealing_time": "Null",
  "HTL_thickness": "Null",
  "HTL_stack_sequence": "Spiro-OMeTAD",
  "HTL_additive_compound": "Li-TFSI;tBP",
  "HTL_additive_concentration": "520 mg/mL;Null",
  "HTL_deposition_method": "Spin-coating",
  "HTL_deposition_solution_concentration": "72 mg/mL",
  "HTL_deposition_solvents_compound": "Chlorobenzene",
  "HTL_deposition_synthesis_atmosphere": "Nitrogen",
  "HTL_deposition_synthesis_atmosphere_pressure": "Null",
  "HTL_deposition_synthesis_atmosphere_relative_humidity": "Null",
  "HTL_deposition_spin_coating_speed": "4000 rpm",
  "HTL_deposition_spin_coating_time": "25 s",
  "HTL_deposition_thermal_annealing_temperature": "Null",
  "HTL_deposition_thermal_annealing_time": "Null",
  "Backcontact_thickness": "80 nm",
  "Beckcontact_deposition_method": "Thermal evaporation",
  "Backcontact_deposition_atmosphere_pressure": "Null",
  "Encapsulation_method": "None",
  "Encapsulation_atmosphere": "Null",
  "JV_measured_device_matching": "True",
  "JV_measured_reverse_scan_Voc": "1.17",
  "JV_measured_reverse_scan_Jsc": "25.21",
  "JV_measured_reverse_scan_FF": "77.37",
  "JV_measured_reverse_scan_PCE": "22.8",
  "JV_measured_forward_scan_Voc": "Null",
  "JV_measured_forward_scan_Jsc": "Null",
  "JV_measured_forward_scan_FF": "Null",
  "JV_measured_forward_scan_PCE": "Null",
  "JV_measured_light_spectra": "AM1.5G",
  "JV_measured_light_spectra_intensity": "Null",
  "JV_measured_scan_speed": "Null",
  "JV_measured_scan_delay_time": "Null",
  "JV_certified_PCE": "22.1",
  "Stabilized_measured_PCE": "Null",
  "Stabilized_certified_PCE": "Null",
  "Stability_test_device_matching": "True",
  "Stability_test_temperature": "65 °C",
  "Stability_test_atmosphere": "N2",
  "Stability_test_light_spectra": "AM1.5G",
  "Stability_test_light_intensity": "Null",
  "Stability_test_relative_humidity": "Null",
  "Stability_PCE_after_time": "3000 hours",
  "Stability_PCE_after_time_value": "80%"
}

File: dataset/2021-2025/10.1021_jacs.1c07518/Device_BestPCE_o3_10.1021_jacs.1c07518.json
{
  "Ref_DOI": "10.1021/jacs.1c07518",
  "Ref_journal": "Journal of the American Chemical Society",
  "Ref_publication_year": "2021",
  "Ref_title": "Grain Boundary Engineering with Self-Assembled Porphyrin Supramolecules for Highly Efficient Large-Area Perovskite Photovoltaics",
  "Cell_architecture": "NIP",
  "Cell_stack_sequence": "FTO/modified ZnO/mesoporous TiO2/perovskite/Spiro-OMeTAD/Au",
  "Cell_area_measured": "0.1 cm2",
  "ETL_thickness": "Null",
  "ETL_stack_sequence": "modified ZnO/mesoporous TiO2",
  "ETL_additive_compound": "Null",
  "ETL_additive_concentration": "Null",
  "ETL_deposition_method": "Spin-coating/Spin-coating",
  "ETL_deposition_solution_concentration": "Null/Null",
  "ETL_deposition_solvents_compound": "2-methoxyethanol/isopropanol",
  "ETL_deposition_synthesis_atmosphere": "Air",
  "ETL_deposition_synthesis_atmosphere_pressure": "1 atm",
  "ETL_deposition_synthesis_atmosphere_relative_humidity": "Null",
  "ETL_deposition_spin_coating_speed": "2800 rpm/5000 rpm",
  "ETL_deposition_spin_coating_time": "25 s/25 s",
  "ETL_deposition_thermal_annealing_temperature": "500 °C/500 °C",
  "ETL_deposition_thermal_annealing_time": "30 min/30 min",
  "Perovskite_dimension": "3D",
  "Perovskite_thickness": "Null",
  "Perovskite_composition_long_form": "Cs0.05Rb0.05(FA0.83MA0.17)0.90Pb(I0.95Br0.05)3",
  "Perovskite_additive_compound": "NiP (monoamine nickel porphyrin)",
  "Perovskite_additive_concentration": "0.5 mol%",
  "Perovskite_bandgap": "Null",
  "Perovskite_deposition_method": "Spin-coating",
  "Perovskite_deposition_sequential_spin_coating": "False",
  "Perovskite_deposition_spin_coating_antisolvent": "Chlorobenzene",
  "Perovskite_deposition_reaction_solutions_compounds": "PbI2;FAI;MABr;CsI;RbI",
  "Perovskite_deposition_reaction_solutions_concentrations": "1.3 mmol;0.97 mmol;0.20 mmol;1.5 mol/L (CsI in DMSO);1.5 mol/L (RbI in DMSO)",
  "Perovskite_deposition_final_solutions_concentration_before_deposition": "Null",
  "Perovskite_deposition_solvents_compound": "DMF;DMSO",
  "Perovskite_deposition_solvents_mixing_ratio": "DMF:DMSO 4:1",
  "Perovskite_deposition_synthesis_atmosphere": "Nitrogen",
  "Perovskite_deposition_synthesis_atmosphere_pressure": "1 atm",
  "Perovskite_deposition_synthesis_atmosphere_relative_humidity": "Null",
  "Perovskite_deposition_spin_coating_speed": "800 rpm;4000 rpm",
  "Perovskite_deposition_spin_coating_time": "10 s;30 s",
  "Perovskite_deposition_thermal_annealing_atmosphere": "Nitrogen",
  "Perovskite_deposition_thermal_annealing_temperature": "120 °C",
  "Perovskite_deposition_thermal_annealing_time": "30 min",
  "Perovskite_surface_treatment_material": "Null",
  "Perovskite_surface_treatment_method": "Null",
  "Perovskite_surface_treatment_solution_concentration": "Null",
  "Perovskite_surface_treatment_solvents_compound": "Null",
  "Perovskite_surface_treatment_synthesis_atmosphere": "Null",
  "Perovskite_surface_treatment_synthesis_atmosphere_pressure": "Null",
  "Perovskite_surface_treatment_synthesis_atmosphere_relative_humidity": "Null",
  "Perovskite_surface_treatment_deposition_spin_coating_speed": "Null",
  "Perovskite_surface_treatment_deposition_spin_coating_time": "Null",
  "Perovskite_surface_treatment_deposition_thermal_annealing_temperature": "Null",
  "Perovskite_surface_treatment_deposition_thermal_annealing_time": "Null",
  "HTL_thickness": "Null",
  "HTL_stack_sequence": "Spiro-OMeTAD",
  "HTL_additive_compound": "Li-TFSI;tBP",
  "HTL_additive_concentration": "520 mg/mL;Null",
  "HTL_deposition_method": "Spin-coating",
  "HTL_deposition_solution_concentration": "72 mg/mL",
  "HTL_deposition_solvents_compound": "Chlorobenzene",
  "HTL_deposition_synthesis_atmosphere": "Air",
  "HTL_deposition_synthesis_atmosphere_pressure": "1 atm",
  "HTL_deposition_synthesis_atmosphere_relative_humidity": "Null",
  "HTL_deposition_spin_coating_speed": "4000 rpm",
  "HTL_deposition_spin_coating_time": "25 s",
  "HTL_deposition_thermal_annealing_temperature": "Null",
  "HTL_deposition_thermal_annealing_time": "Null",
  "Backcontact_thickness": "80 nm",
  "Beckcontact_deposition_method": "Thermal evaporation",
  "Backcontact_deposition_atmosphere_pressure": "Null",
  "Encapsulation_method": "Null",
  "Encapsulation_atmosphere": "Null",
  "JV_measured_device_matching": "True",
  "JV_measured_reverse_scan_Voc": "1.17 V",
  "JV_measured_reverse_scan_Jsc": "25.49 mA/cm2",
  "JV_measured_reverse_scan_FF": "81.01 %",
  "JV_measured_reverse_scan_PCE": "24.16 %",
  "JV_measured_forward_scan_Voc": "1.17 V",
  "JV_measured_forward_scan_Jsc": "25.47 mA/cm2",
  "JV_measured_forward_scan_FF": "80.51 %",
  "JV_measured_forward_scan_PCE": "23.94 %",
  "JV_measured_light_spectra": "AM1.5G",
  "JV_measured_light_spectra_intensity": "1 sun",
  "JV_measured_scan_speed": "Null",
  "JV_measured_scan_delay_time": "Null",
  "JV_certified_PCE": "23.7",
  "Stabilized_measured_PCE": "Null",
  "Stabilized_certified_PCE": "Null",
  "Stability_test_device_matching": "True",
  "Stability_test_temperature": "65 °C",
  "Stability_test_atmosphere": "N2",
  "Stability_test_light_spectra": "AM1.5G",
  "Stability_test_light_intensity": "1 sun",
  "Stability_test_relative_humidity": "Null",
  "Stability_PCE_after_time": "3000 h",
  "Stability_PCE_after_time_value": "80 %"
}

File: dataset/2021-2025/10.1021_jacs.1c07518/Device_BestPCE_o4_mini_10.1021_jacs.1c07518.json
{
  "Ref_DOI": "10.1021/jacs.1c07518",
  "Ref_journal": "J. Am. Chem. Soc.",
  "Ref_publication_year": "2021",
  "Ref_title": "Grain Boundary Engineering with Self-Assembled Porphyrin Supramolecules for Highly Efficient Large-Area Perovskite Photovoltaics",
  "Cell_architecture": "NIP",
  "Cell_stack_sequence": "FTO/modified ZnO/Mesoporous TiO2/Cs0.05Rb0.05(FA0.83MA0.17)0.90Pb(I0.95Br0.05)3/Spiro-OMeTAD/Au",
  "Cell_area_measured": "0.1 cm2",
  "ETL_thickness": "Null",
  "ETL_stack_sequence": "ZnO-MgO-EA+/Mesoporous TiO2",
  "ETL_additive_compound": "Mg(OAc)2;ethanolamine",
  "ETL_additive_concentration": "Null",
  "ETL_deposition_method": "Spin-coating",
  "ETL_deposition_solution_concentration": "Null",
  "ETL_deposition_solvents_compound": "Ethanolamine;2-Methoxyethanol",
  "ETL_deposition_synthesis_atmosphere": "Null",
  "ETL_deposition_synthesis_atmosphere_pressure": "Null",
  "ETL_deposition_synthesis_atmosphere_relative_humidity": "Null",
  "ETL_deposition_spin_coating_speed": "2800 rpm",
  "ETL_deposition_spin_coating_time": "25 s",
  "ETL_deposition_thermal_annealing_temperature": "500 °C",
  "ETL_deposition_thermal_annealing_time": "30 min",
  "Perovskite_dimension": "3D",
  "Perovskite_thickness": "Null",
  "Perovskite_composition_long_form": "Cs0.05Rb0.05(FA0.83MA0.17)0.90Pb(I0.95Br0.05)3",
  "Perovskite_additive_compound": "NiP",
  "Perovskite_additive_concentration": "0.5 mol%",
  "Perovskite_bandgap": "Null",
  "Perovskite_deposition_method": "Spin-coating",
  "Perovskite_deposition_sequential_spin_coating": "False",
  "Perovskite_deposition_spin_coating_antisolvent": "Chlorobenzene",
  "Perovskite_deposition_reaction_solutions_compounds": "Null",
  "Perovskite_deposition_reaction_solutions_concentrations": "Null",
  "Perovskite_deposition_final_solutions_concentration_before_deposition": "Null",
  "Perovskite_deposition_solvents_compound": "DMF;DMSO",
  "Perovskite_deposition_solvents_mixing_ratio": "Null",
  "Perovskite_deposition_synthesis_atmosphere": "Nitrogen",
  "Perovskite_deposition_synthesis_atmosphere_pressure": "1 atm",
  "Perovskite_deposition_synthesis_atmosphere_relative_humidity": "Null",
  "Perovskite_deposition_spin_coating_speed": "800 rpm;4000 rpm",
  "Perovskite_deposition_spin_coating_time": "10 s;30 s",
  "Perovskite_deposition_thermal_annealing_atmosphere": "Null",
  "Perovskite_deposition_thermal_annealing_temperature": "120 °C",
  "Perovskite_deposition_thermal_annealing_time": "30 min",
  "Perovskite_surface_treatment_material": "Null",
  "Perovskite_surface_treatment_method": "Null",
  "Perovskite_surface_treatment_solution_concentration": "Null",
  "Perovskite_surface_treatment_solvents_compound": "Null",
  "Perovskite_surface_treatment_synthesis_atmosphere": "Null",
  "Perovskite_surface_treatment_synthesis_atmosphere_pressure": "Null",
  "Perovskite_surface_treatment_synthesis_atmosphere_relative_humidity": "Null",
  "Perovskite_surface_treatment_deposition_spin_coating_speed": "Null",
  "Perovskite_surface_treatment_deposition_spin_coating_time": "Null",
  "Perovskite_surface_treatment_deposition_thermal_annealing_temperature": "Null",
  "Perovskite_surface_treatment_deposition_thermal_annealing_time": "Null",
  "HTL_thickness": "Null",
  "HTL_stack_sequence": "Spiro-OMeTAD",
  "HTL_additive_compound": "Li-TFSI;tBP",
  "HTL_additive_concentration": "520 mg/mL;Null",
  "HTL_deposition_method": "Spin-coating",
  "HTL_deposition_solution_concentration": "72 mg/mL",
  "HTL_deposition_solvents_compound": "Chlorobenzene",
  "HTL_deposition_synthesis_atmosphere": "Nitrogen",
  "HTL_deposition_synthesis_atmosphere_pressure": "1 atm",
  "HTL_deposition_synthesis_atmosphere_relative_humidity": "Null",
  "HTL_deposition_spin_coating_speed": "4000 rpm",
  "HTL_deposition_spin_coating_time": "25 s",
  "HTL_deposition_thermal_annealing_temperature": "Null",
  "HTL_deposition_thermal_annealing_time": "Null",
  "Backcontact_thickness": "80 nm",
  "Beckcontact_deposition_method": "Thermal evaporation",
  "Backcontact_deposition_atmosphere_pressure": "Null",
  "Encapsulation_method": "Null",
  "Encapsulation_atmosphere": "Null",
  "JV_measured_device_matching": "True",
  "JV_measured_reverse_scan_Voc": "1.17 V",
  "JV_measured_reverse_scan_Jsc": "25.49 mA/cm2",
  "JV_measured_reverse_scan_FF": "81.01 %",
  "JV_measured_reverse_scan_PCE": "24.16 %",
  "JV_measured_forward_scan_Voc": "1.17 V",
  "JV_measured_forward_scan_Jsc": "25.47 mA/cm2",
  "JV_measured_forward_scan_FF": "80.51 %",
  "JV_measured_forward_scan_PCE": "23.94 %",
  "JV_measured_light_spectra": "AM1.5G",
  "JV_measured_light_spectra_intensity": "100 mW/cm2",
  "JV_measured_scan_speed": "Null",
  "JV_measured_scan_delay_time": "Null",
  "JV_certified_PCE": "Null",
  "Stabilized_measured_PCE": "Null",
  "Stabilized_certified_PCE": "Null",
  "Stability_test_device_matching": "True",
  "Stability_test_temperature": "65 °C",
  "Stability_test_atmosphere": "N2",
  "Stability_test_light_spectra": "AM1.5G",
  "Stability_test_light_intensity": "100 mW/cm2",
  "Stability_test_relative_humidity": "Null",
  "Stability_PCE_after_time": "3000 h",
  "Stability_PCE_after_time_value": "80 %"
}

File: dataset/2021-2025/10.1021_jacs.1c08905/Device_BestPCE_10.1021_jacs.1c08905.json
{
    "Ref_DOI": "10.1021/jacs.1c08905",
    "Ref_journal": "J. Am. Chem. Soc.",
    "Ref_publication_year": "2021",
    "Ref_title": "Phosphorene Nanoribbon-Augmented Optoelectronics for Enhanced Hole Extraction",
    "Cell_architecture": "PIN",
    "Cell_stack_sequence": "ITO/PTAA/PNR/MAPbI3/PCBM/BCP/Cu",
    "Cell_area_measured": "0.09 cm2",
    "ETL_thickness": "Null",
    "ETL_stack_sequence": "PCBM/BCP",
    "ETL_additive_compound": "Null",
    "ETL_additive_concentration": "Null",
    "ETL_deposition_method": "Spin-coating/Spin-coating",
    "ETL_deposition_solution_concentration": "30 mg/mL/0.5 mg/mL",
    "ETL_deposition_solvents_compound": "Chlorobenzene/Methanol",
    "ETL_deposition_synthesis_atmosphere": "Nitrogen",
    "ETL_deposition_synthesis_atmosphere_pressure": "Null",
    "ETL_deposition_synthesis_atmosphere_relative_humidity": "Null",
    "ETL_deposition_spin_coating_speed": "2000 rpm/5000 rpm",
    "ETL_deposition_spin_coating_time": "20 s/20 s",
    "ETL_deposition_thermal_annealing_temperature": "Null",
    "ETL_deposition_thermal_annealing_time": "Null",
    "Perovskite_dimension": "3D",
    "Perovskite_thickness": "580 nm",
    "Perovskite_composition_long_form": "MAPbI3",
    "Perovskite_additive_compound": "Null",
    "Perovskite_additive_concentration": "Null",
    "Perovskite_bandgap": "Null",
    "Perovskite_deposition_method": "Spin-coating",
    "Perovskite_deposition_sequential_spin_coating": "False",
    "Perovskite_deposition_spin_coating_antisolvent": "Diethyl ether",
    "Perovskite_deposition_reaction_solutions_compounds": "PbI2;CH3NH3I",
    "Perovskite_deposition_reaction_solutions_concentrations": "1.5 M;1.5 M",
    "Perovskite_deposition_final_solutions_concentration_before_deposition": "Null",
    "Perovskite_deposition_solvents_compound": "DMF;DMSO",
    "Perovskite_deposition_solvents_mixing_ratio": "9:1.1",
    "Perovskite_deposition_synthesis_atmosphere": "Nitrogen",
    "Perovskite_deposition_synthesis_atmosphere_pressure": "Null",
    "Perovskite_deposition_synthesis_atmosphere_relative_humidity": "Null",
    "Perovskite_deposition_spin_coating_speed": "4000 rpm",
    "Perovskite_deposition_spin_coating_time": "20 s",
    "Perovskite_deposition_thermal_annealing_atmosphere": "Null",
    "Perovskite_deposition_thermal_annealing_temperature": "65 °C;100 °C",
    "Perovskite_deposition_thermal_annealing_time": "2 min;60 min",
    "Perovskite_surface_treatment_material": "Null",
    "Perovskite_surface_treatment_method": "Null",
    "Perovskite_surface_treatment_solution_concentration": "Null",
    "Perovskite_surface_treatment_solvents_compound": "Null",
    "Perovskite_surface_treatment_synthesis_atmosphere": "Null",
    "Perovskite_surface_treatment_synthesis_atmosphere_pressure": "Null",
    "Perovskite_surface_treatment_synthesis_atmosphere_relative_humidity": "Null",
    "Perovskite_surface_treatment_deposition_spin_coating_speed": "Null",
    "Perovskite_surface_treatment_deposition_spin_coating_time": "Null",
    "Perovskite_surface_treatment_deposition_thermal_annealing_temperature": "Null",
    "Perovskite_surface_treatment_deposition_thermal_annealing_time": "Null",
    "HTL_thickness": "Null",
    "HTL_stack_sequence": "PTAA/PNR",
    "HTL_additive_compound": "Null",
    "HTL_additive_concentration": "Null",
    "HTL_deposition_method": "Spin-Coating/Spin-Coating",
    "HTL_deposition_solution_concentration": "2.5 mg/mL/Null",
    "HTL_deposition_solvents_compound": "Toluene/DMF",
    "HTL_deposition_synthesis_atmosphere": "Nitrogen",
    "HTL_deposition_synthesis_atmosphere_pressure": "Null",
    "HTL_deposition_synthesis_atmosphere_relative_humidity": "Null",
    "HTL_deposition_spin_coating_speed": "5000 rpm/4000 rpm",
    "HTL_deposition_spin_coating_time": "20 s/30 s",
    "HTL_deposition_thermal_annealing_temperature": "Null/100 °C",
    "HTL_deposition_thermal_annealing_time": "Null/30 min",
    "Backcontact_thickness": "100 nm",
    "Beckcontact_deposition_method": "Thermal evaporation",
    "Backcontact_deposition_atmosphere_pressure": "5 ×10−6 mbar",
    "Encapsulation_method": "Null",
    "Encapsulation_atmosphere": "Null",
    "JV_measured_device_matching": "True",
    "JV_measured_reverse_scan_Voc": "1.093 V",
    "JV_measured_reverse_scan_Jsc": "23.33 mA/cm2",
    "JV_measured_reverse_scan_FF": "82.9 %",
    "JV_measured_reverse_scan_PCE": "21.14 %",
    "JV_measured_forward_scan_Voc": "Null",
    "JV_measured_forward_scan_Jsc": "Null",
    "JV_measured_forward_scan_FF": "Null",
    "JV_measured_forward_scan_PCE": "Null",
    "JV_measured_light_spectra": "AM1.5G",
    "JV_measured_light_spectra_intensity": "1 sun",
    "JV_measured_scan_speed": "50 mV/s",
    "JV_measured_scan_delay_time": "Null",
    "JV_certified_PCE": "Null",
    "Stabilized_measured_PCE": "20.10 %",
    "Stabilized_certified_PCE": "Null",
    "Stability_test_device_matching": "True",
    "Stability_test_temperature": "Null",
    "Stability_test_atmosphere": "Null",
    "Stability_test_light_spectra": "Null",
    "Stability_test_light_intensity": "Null",
    "Stability_test_relative_humidity": "Null",
    "Stability_PCE_after_time": "1000 hours",
    "Stability_PCE_after_time_value": "Null"
}

File: dataset/2021-2025/10.1021_jacs.1c08905/Device_BestPCE_Gemini_1.5_pro_10.1021_jacs.1c08905.json
{
  "Ref_DOI": "10.1021/jacs.1c08905",
  "Ref_journal": "Journal of the American Chemical Society",
  "Ref_publication_year": "2021",
  "Ref_title": "Phosphorene Nanoribbon-Augmented Optoelectronics for Enhanced Hole Extraction",
  "Cell_architecture": "PIN",
  "Cell_stack_sequence": "ITO/PTAA/PNR/MAPbI3/PCBM/BCP/Cu",
  "Cell_area_measured": "0.045 cm2",
  "ETL_thickness": "Null",
  "ETL_stack_sequence": "PCBM/BCP",
  "ETL_additive_compound": "Null",
  "ETL_additive_concentration": "Null",
  "ETL_deposition_method": "Spin-coating/Spin-coating/Thermal evaporation",
  "ETL_deposition_solution_concentration": "30 mg/mL;0.5 mg/mL;Null",
  "ETL_deposition_solvents_compound": "Chlorobenzene;Methanol;Null",
  "ETL_deposition_synthesis_atmosphere": "Nitrogen",
  "ETL_deposition_synthesis_atmosphere_pressure": "5e-6 mbar",
  "ETL_deposition_synthesis_atmosphere_relative_humidity": "Null",
  "ETL_deposition_spin_coating_speed": "2000 rpm;5000 rpm;Null",
  "ETL_deposition_spin_coating_time": "20 s;20 s;Null",
  "ETL_deposition_thermal_annealing_temperature": "Null",
  "ETL_deposition_thermal_annealing_time": "Null",
  "Perovskite_dimension": "3D",
  "Perovskite_thickness": "580 nm",
  "Perovskite_composition_long_form": "MAPbI3",
  "Perovskite_additive_compound": "Null",
  "Perovskite_additive_concentration": "Null",
  "Perovskite_bandgap": "Null",
  "Perovskite_deposition_method": "Spin-coating",
  "Perovskite_deposition_sequential_spin_coating": "False",
  "Perovskite_deposition_spin_coating_antisolvent": "Diethyl ether",
  "Perovskite_deposition_reaction_solutions_compounds": "PbI2;CH3NH3I",
  "Perovskite_deposition_reaction_solutions_concentrations": "1.5 M;1.5 M",
  "Perovskite_deposition_final_solutions_concentration_before_deposition": "1.5 M",
  "Perovskite_deposition_solvents_compound": "DMF;DMSO",
  "Perovskite_deposition_solvents_mixing_ratio": "9:1.1",
  "Perovskite_deposition_synthesis_atmosphere": "Nitrogen",
  "Perovskite_deposition_synthesis_atmosphere_pressure": "1 atm",
  "Perovskite_deposition_synthesis_atmosphere_relative_humidity": "Null",
  "Perovskite_deposition_spin_coating_speed": "4000 rpm",
  "Perovskite_deposition_spin_coating_time": "20 s",
  "Perovskite_deposition_thermal_annealing_atmosphere": "Nitrogen",
  "Perovskite_deposition_thermal_annealing_temperature": "65 °C;100 °C",
  "Perovskite_deposition_thermal_annealing_time": "2 min;60 min",
  "Perovskite_surface_treatment_material": "Null",
  "Perovskite_surface_treatment_method": "Null",
  "Perovskite_surface_treatment_solution_concentration": "Null",
  "Perovskite_surface_treatment_solvents_compound": "Null",
  "Perovskite_surface_treatment_synthesis_atmosphere": "Null",
  "Perovskite_surface_treatment_synthesis_atmosphere_pressure": "Null",
  "Perovskite_surface_treatment_synthesis_atmosphere_relative_humidity": "Null",
  "Perovskite_surface_treatment_deposition_spin_coating_speed": "Null",
  "Perovskite_surface_treatment_deposition_spin_coating_time": "Null",
  "Perovskite_surface_treatment_deposition_thermal_annealing_temperature": "Null",
  "Perovskite_surface_treatment_deposition_thermal_annealing_time": "Null",
  "HTL_thickness": "Null",
  "HTL_stack_sequence": "PTAA/PFN-Br/PNR",
  "HTL_additive_compound": "Null",
  "HTL_additive_concentration": "Null",
  "HTL_deposition_method": "Spin-coating/Spin-coating/Spin-coating",
  "HTL_deposition_solution_concentration": "2.5 mg/mL;0.01 wt%;3 mg/mL",
  "HTL_deposition_solvents_compound": "Toluene;Methanol;DMF",
  "HTL_deposition_synthesis_atmosphere": "Nitrogen",
  "HTL_deposition_synthesis_atmosphere_pressure": "1 atm",
  "HTL_deposition_synthesis_atmosphere_relative_humidity": "Null",
  "HTL_deposition_spin_coating_speed": "5000 rpm;5000 rpm;4000 rpm",
  "HTL_deposition_spin_coating_time": "20 s;20 s;30 s",
  "HTL_deposition_thermal_annealing_temperature": "Null;Null;100 °C",
  "HTL_deposition_thermal_annealing_time": "Null;Null;30 min",
  "Backcontact_thickness": "100 nm",
  "Beckcontact_deposition_method": "Thermal evaporation",
  "Backcontact_deposition_atmosphere_pressure": "5e-6 mbar",
  "Encapsulation_method": "Null",
  "Encapsulation_atmosphere": "Null",
  "JV_measured_device_matching": "True",
  "JV_measured_reverse_scan_Voc": "1.093 V",
  "JV_measured_reverse_scan_Jsc": "23.33 mA/cm2",
  "JV_measured_reverse_scan_FF": "82.9 %",
  "JV_measured_reverse_scan_PCE": "21.14 %",
  "JV_measured_forward_scan_Voc": "Null",
  "JV_measured_forward_scan_Jsc": "Null",
  "JV_measured_forward_scan_FF": "Null",
  "JV_measured_forward_scan_PCE": "Null",
  "JV_measured_light_spectra": "AM1.5G",
  "JV_measured_light_spectra_intensity": "1 sun",
  "JV_measured_scan_speed": "50 mV/s",
  "JV_measured_scan_delay_time": "Null",
  "JV_certified_PCE": "Null",
  "Stabilized_measured_PCE": "20.10 %",
  "Stabilized_certified_PCE": "Null",
  "Stability_test_device_matching": "True",
  "Stability_test_temperature": "Null",
  "Stability_test_atmosphere": "Null",
  "Stability_test_light_spectra": "Null",
  "Stability_test_light_intensity": "Null",
  "Stability_test_relative_humidity": "Null",
  "Stability_PCE_after_time": "1000 hours",
  "Stability_PCE_after_time_value": "Null"
}

File: dataset/2021-2025/10.1021_jacs.1c08905/Device_BestPCE_Gemini_2.0_Flash_10.1021_jacs.1c08905.json
{
  "Ref_DOI": "10.1021/jacs.1c08905",
  "Ref_journal": "J. Am. Chem. Soc.",
  "Ref_publication_year": "2021",
  "Ref_title": "Phosphorene Nanoribbon-Augmented Optoelectronics for Enhanced Hole Extraction",
  "Cell_architecture": "PIN",
  "Cell_stack_sequence": "ITO/PTAA/PNR/MAPbI3/PCBM/BCP/Cu",
  "Cell_area_measured": "0.045 cm2",
  "ETL_thickness": "Null",
  "ETL_stack_sequence": "Null",
  "ETL_additive_compound": "Null",
  "ETL_additive_concentration": "Null",
  "ETL_deposition_method": "Spin-coating",
  "ETL_deposition_solution_concentration": "30 mg/mL",
  "ETL_deposition_solvents_compound": "Chlorobenzene",
  "ETL_deposition_synthesis_atmosphere": "Nitrogen",
  "ETL_deposition_synthesis_atmosphere_pressure": "1 atm",
  "ETL_deposition_synthesis_atmosphere_relative_humidity": "Null",
  "ETL_deposition_spin_coating_speed": "2000 rpm",
  "ETL_deposition_spin_coating_time": "20 s",
  "ETL_deposition_thermal_annealing_temperature": "Null",
  "ETL_deposition_thermal_annealing_time": "Null",
  "Perovskite_dimension": "3D",
  "Perovskite_thickness": "580 nm",
  "Perovskite_composition_long_form": "MAPbI3",
  "Perovskite_additive_compound": "Null",
  "Perovskite_additive_concentration": "Null",
  "Perovskite_bandgap": "Null",
  "Perovskite_deposition_method": "Spin-coating",
  "Perovskite_deposition_sequential_spin_coating": "False",
  "Perovskite_deposition_spin_coating_antisolvent": "Diethyl ether",
  "Perovskite_deposition_reaction_solutions_compounds": "PbI2; CH3NH3I",
  "Perovskite_deposition_reaction_solutions_concentrations": "1.5 M; 1.5 M",
  "Perovskite_deposition_final_solutions_concentration_before_deposition": "Null",
  "Perovskite_deposition_solvents_compound": "N,N-dimethylformamide; dimethyl sulfoxide",
  "Perovskite_deposition_solvents_mixing_ratio": "9:1.1",
  "Perovskite_deposition_synthesis_atmosphere": "Nitrogen",
  "Perovskite_deposition_synthesis_atmosphere_pressure": "1 atm",
  "Perovskite_deposition_synthesis_atmosphere_relative_humidity": "Null",
  "Perovskite_deposition_spin_coating_speed": "4000 rpm",
  "Perovskite_deposition_spin_coating_time": "20 s",
  "Perovskite_deposition_thermal_annealing_atmosphere": "Air",
  "Perovskite_deposition_thermal_annealing_temperature": "65; 100",
  "Perovskite_deposition_thermal_annealing_time": "2; 60",
  "Perovskite_surface_treatment_material": "Null",
  "Perovskite_surface_treatment_method": "Null",
  "Perovskite_surface_treatment_solution_concentration": "Null",
  "Perovskite_surface_treatment_solvents_compound": "Null",
  "Perovskite_surface_treatment_synthesis_atmosphere": "Null",
  "Perovskite_surface_treatment_synthesis_atmosphere_pressure": "Null",
  "Perovskite_surface_treatment_synthesis_atmosphere_relative_humidity": "Null",
  "Perovskite_surface_treatment_deposition_spin_coating_speed": "Null",
  "Perovskite_surface_treatment_deposition_spin_coating_time": "Null",
  "Perovskite_surface_treatment_deposition_thermal_annealing_temperature": "Null",
  "Perovskite_surface_treatment_deposition_thermal_annealing_time": "Null",
  "HTL_thickness": "Null",
  "HTL_stack_sequence": "Null",
  "HTL_additive_compound": "PFN-Br",
  "HTL_additive_concentration": "0.01 wt%",
  "HTL_deposition_method": "Spin-coating",
  "HTL_deposition_solution_concentration": "2.5 mg mL−1",
  "HTL_deposition_solvents_compound": "Toluene; Methanol",
  "HTL_deposition_synthesis_atmosphere": "Nitrogen",
  "HTL_deposition_synthesis_atmosphere_pressure": "1 atm",
  "HTL_deposition_synthesis_atmosphere_relative_humidity": "Null",
  "HTL_deposition_spin_coating_speed": "5000 rpm",
  "HTL_deposition_spin_coating_time": "20 s",
  "HTL_deposition_thermal_annealing_temperature": "100",
  "HTL_deposition_thermal_annealing_time": "30",
  "Backcontact_thickness": "100 nm",
  "Beckcontact_deposition_method": "Thermal evaporation",
  "Backcontact_deposition_atmosphere_pressure": "5 ×10−6mbar",
  "Encapsulation_method": "Null",
  "Encapsulation_atmosphere": "Null",
  "JV_measured_device_matching": "True",
  "JV_measured_reverse_scan_Voc": "1.093 V",
  "JV_measured_reverse_scan_Jsc": "23.33 mA/cm2",
  "JV_measured_reverse_scan_FF": "0.829 %",
  "JV_measured_reverse_scan_PCE": "21.14 %",
  "JV_measured_forward_scan_Voc": "Null",
  "JV_measured_forward_scan_Jsc": "Null",
  "JV_measured_forward_scan_FF": "Null",
  "JV_measured_forward_scan_PCE": "Null",
  "JV_measured_light_spectra": "AM 1.5G",
  "JV_measured_light_spectra_intensity": "1 sun",
  "JV_measured_scan_speed": "50 mV/s",
  "JV_measured_scan_delay_time": "Null",
  "JV_certified_PCE": "Null",
  "Stabilized_measured_PCE": "20.10 %",
  "Stabilized_certified_PCE": "Null",
  "Stability_test_device_matching": "True",
  "Stability_test_temperature": "Null",
  "Stability_test_atmosphere": "Nitrogen",
  "Stability_test_light_spectra": "Null",
  "Stability_test_light_intensity": "Null",
  "Stability_test_relative_humidity": "Null",
  "Stability_PCE_after_time": "1000 hours",
  "Stability_PCE_after_time_value": "Null"
}

File: dataset/2021-2025/10.1021_jacs.1c08905/Device_BestPCE_Gemini_2.5_Flash_10.1021_jacs.1c08905.json
{
  "Ref_DOI": "10.1021/jacs.1c08905",
  "Ref_journal": "J. Am. Chem. Soc.",
  "Ref_publication_year": "2021",
  "Ref_title": "Phosphorene Nanoribbon-Augmented Optoelectronics for Enhanced Hole Extraction",
  "Cell_architecture": "PIN",
  "Cell_stack_sequence": "ITO/PTAA/PFN-Br/PNR/MAPbI3/PCBM/BCP/Cu",
  "Cell_area_measured": "0.045 cm2",
  "ETL_thickness": "Null/Null",
  "ETL_stack_sequence": "PCBM/BCP",
  "ETL_additive_compound": "Null",
  "ETL_additive_concentration": "Null",
  "ETL_deposition_method": "Spin-coating/Spin-coating",
  "ETL_deposition_solution_concentration": "30 mg/mL/0.5 mg/mL",
  "ETL_deposition_solvents_compound": "chlorobenzene/methanol",
  "ETL_deposition_synthesis_atmosphere": "Null",
  "ETL_deposition_synthesis_atmosphere_pressure": "Null",
  "ETL_deposition_synthesis_atmosphere_relative_humidity": "Null",
  "ETL_deposition_spin_coating_speed": "2000 rpm/5000 rpm",
  "ETL_deposition_spin_coating_time": "20 s/20 s",
  "ETL_deposition_thermal_annealing_temperature": "Null",
  "ETL_deposition_thermal_annealing_time": "Null",
  "Perovskite_dimension": "3D",
  "Perovskite_thickness": "580 nm",
  "Perovskite_composition_long_form": "MAPbI3",
  "Perovskite_additive_compound": "Null",
  "Perovskite_additive_concentration": "Null",
  "Perovskite_bandgap": "Null",
  "Perovskite_deposition_method": "Spin-coating",
  "Perovskite_deposition_sequential_spin_coating": false,
  "Perovskite_deposition_spin_coating_antisolvent": "diethyl ether",
  "Perovskite_deposition_reaction_solutions_compounds": "PbI2;CH3NH3I",
  "Perovskite_deposition_reaction_solutions_concentrations": "1.5 M;1.5 M",
  "Perovskite_deposition_final_solutions_concentration_before_deposition": "904.41 mg/mL",
  "Perovskite_deposition_solvents_compound": "N,N-dimethylformamide;dimethyl sulfoxide",
  "Perovskite_deposition_solvents_mixing_ratio": "9:1.1",
  "Perovskite_deposition_synthesis_atmosphere": "nitrogen",
  "Perovskite_deposition_synthesis_atmosphere_pressure": "1 atm",
  "Perovskite_deposition_synthesis_atmosphere_relative_humidity": "Null",
  "Perovskite_deposition_spin_coating_speed": "4000 rpm",
  "Perovskite_deposition_spin_coating_time": "20 s",
  "Perovskite_deposition_thermal_annealing_atmosphere": "Null",
  "Perovskite_deposition_thermal_annealing_temperature": "65 °C;100 °C",
  "Perovskite_deposition_thermal_annealing_time": "2 min;60 min",
  "Perovskite_surface_treatment_material": "Null",
  "Perovskite_surface_treatment_method": "Null",
  "Perovskite_surface_treatment_solution_concentration": "Null",
  "Perovskite_surface_treatment_solvents_compound": "Null",
  "Perovskite_surface_treatment_synthesis_atmosphere": "Null",
  "Perovskite_surface_treatment_synthesis_atmosphere_pressure": "Null",
  "Perovskite_surface_treatment_synthesis_atmosphere_relative_humidity": "Null",
  "Perovskite_surface_treatment_deposition_spin_coating_speed": "Null",
  "Perovskite_surface_treatment_deposition_spin_coating_time": "Null",
  "Perovskite_surface_treatment_deposition_thermal_annealing_temperature": "Null",
  "Perovskite_surface_treatment_deposition_thermal_annealing_time": "Null",
  "HTL_thickness": "15-20 nm/Null/<1 nm",
  "HTL_stack_sequence": "PTAA/PFN-Br/PNR",
  "HTL_additive_compound": "Null",
  "HTL_additive_concentration": "Null",
  "HTL_deposition_method": "Spin-coating/Spin-coating/Spin-coating",
  "HTL_deposition_solution_concentration": "2.5 mg/mL/0.01 wt%/Null",
  "HTL_deposition_solvents_compound": "toluene/methanol/DMF",
  "HTL_deposition_synthesis_atmosphere": "nitrogen",
  "HTL_deposition_synthesis_atmosphere_pressure": "1 atm",
  "HTL_deposition_synthesis_atmosphere_relative_humidity": "Null",
  "HTL_deposition_spin_coating_speed": "5000 rpm/5000 rpm/4000 rpm",
  "HTL_deposition_spin_coating_time": "20 s/20 s/30 s",
  "HTL_deposition_thermal_annealing_temperature": "Null/Null/100 °C",
  "HTL_deposition_thermal_annealing_time": "Null/Null/30 min",
  "Backcontact_thickness": "100 nm",
  "Beckcontact_deposition_method": "Thermal evaporation",
  "Backcontact_deposition_atmosphere_pressure": "3.75e-6 torr",
  "Encapsulation_method": "Null",
  "Encapsulation_atmosphere": "Null",
  "JV_measured_device_matching": true,
  "JV_measured_reverse_scan_Voc": "1.093 V",
  "JV_measured_reverse_scan_Jsc": "23.33 mA/cm2",
  "JV_measured_reverse_scan_FF": "82.9 %",
  "JV_measured_reverse_scan_PCE": "21.14 %",
  "JV_measured_forward_scan_Voc": "Null",
  "JV_measured_forward_scan_Jsc": "Null",
  "JV_measured_forward_scan_FF": "Null",
  "JV_measured_forward_scan_PCE": "Null",
  "JV_measured_light_spectra": "AM1.5G",
  "JV_measured_light_spectra_intensity": "100 mW/cm2",
  "JV_measured_scan_speed": "50 mV/s",
  "JV_measured_scan_delay_time": "Null",
  "JV_certified_PCE": "Null",
  "Stabilized_measured_PCE": "20.10 %",
  "Stabilized_certified_PCE": "Null",
  "Stability_test_device_matching": true,
  "Stability_test_temperature": "Null",
  "Stability_test_atmosphere": "Null",
  "Stability_test_light_spectra": "Null",
  "Stability_test_light_intensity": "Null",
  "Stability_test_relative_humidity": "Null",
  "Stability_PCE_after_time": "1000 hours",
  "Stability_PCE_after_time_value": "18.09 %"
}
