Repository: jiayijdong/PSCbench

# PSCbench


**PSCbench** is a novel benchmark for materials science research-level scientific
dataset curation sourced from published journals. The benchmark is designed to evaluate the complex classification capabilities,
strong domain knowledge, and advanced calculation skills of LLMs. 

We developed an innovative **evaluation protocol** for a detailed analysis of classification abilities of leading commercially available Large Language Models. This
involves instructing LLMs to extract key knowledge information within a predefined set of
dataset template. This process offers a fine-grained understanding that LLM works as well as a human in annotating the data
and actually finds out when the humans failed to annotate the data
.

## Data


The PSCbench dataset is under dataset folder in json file format. Each file is list of dictionary and can be extracted using following scripts.
Each file stands for one published journal, which is fully elaborated in the paper. 

```
with open("./dataset/retroactive/{}.json".format(subject), encoding='utf-8') as json_file:
    problems=json.load(json_file)
```

## Evaluation
To evaluate our data using LLM, please refer to folder under eval

## Analysis (Evaluation Protocol)
The evaluation protocol involves analyzing both LLM
and reference (correct) ground truth with the assistance of human annotators to identify the key information in the literature.
These reasons are then summarized into 4 categories: **Tag, Materials, Fabrication and Properties**. Subsequently, a LLM verifier is employed to automatically attribute each
incorrectly extracted answer into a certain field. The resulting error profiles enable the
interpretation of the improved skills by certain prompting strategies and direct comparison of various
strategies.

### run evaluation protocol
After running the evaluation part, use the output to run the evaluation protocol. 
```
cd eval
OPENAI_API_KEY=your_key python ana_error.py --setting your_setting 
```

## Citation
If you find our paper useful, please cite our paper
```
@misc{dong2024pscbench,
  author = {Dong, Jiayi and Huang, Zijian and Yao, Yu and Shen, Zhichao and Liu, Junkai and Tong, Yiushun and Tsai, Chu-Yen and Duan, Haoxiang and Yang, Wenxin and Gong, Ming and Xu, Wei and Kundu, Arnesh and Zhang, Ying and Huang, Joshua and Tong, Xinyang and Yeh, Eric and Zhu, Yingke and Ng, Charlotte and Du, Yilun and Li, Ju and Schwalbe-Koda, Daniel and Yang, Yang},
  title = {{PSCBENCH: A Benchmark for Large-Scale Automated Knowledge Extraction and Data Curation in Perovskite Solar Cell Literature}},
  note = {Preprint},
  year = {2024},
  url = {https://arxiv.org/abs/XXXX.XXXXX}  
}

```

File: dataset/2021-2025/10.1007_s12274-021-3286-2/Device_BestPCE_10.1007_s12274-021-3286-2.json
{
    "Ref_DOI": "10.1007/s12274-021-3286-2",
    "Ref_journal": "Nano Research",
    "Ref_publication_year": "2021",
    "Ref_title": "Full-scale chemical and field-effect passivation: 21.52% efficiency of stable MAPbI3 solar cells via benzenamine modification",
    "Cell_architecture": "NIP",
    "Cell_stack_sequence": "FTO/m-TiO2/MAPbI3-TAPC/Spiro-OMeTAD/Ag",
    "Cell_area_measured": "0.09 cm2",
    "ETL_thickness": "Null",
    "ETL_stack_sequence": "m-TiO2",
    "ETL_additive_compound": "Null",
    "ETL_additive_concentration": "Null",
    "ETL_deposition_method": "Spin-coating",
    "ETL_deposition_solution_concentration": "Null",
    "ETL_deposition_solvents_compound": "Null",
    "ETL_deposition_synthesis_atmosphere": "Air",
    "ETL_deposition_synthesis_atmosphere_pressure": "1 atm",
    "ETL_deposition_synthesis_atmosphere_relative_humidity": "Null",
    "ETL_deposition_spin_coating_speed": "2000 rpm",
    "ETL_deposition_spin_coating_time": "30 s",
    "ETL_deposition_thermal_annealing_temperature": "135 °C/500 °C",
    "ETL_deposition_thermal_annealing_time": "10 min/30 min",
    "Perovskite_dimension": "3D",
    "Perovskite_thickness": "Null",
    "Perovskite_composition_long_form": "MAPbI3",
    "Perovskite_additive_compound": "TAPC",
    "Perovskite_additive_concentration": "5.5 mg/mL",
    "Perovskite_bandgap": "Null",
    "Perovskite_deposition_method": "Spin-coating",
    "Perovskite_deposition_sequential_spin_coating": "False",
    "Perovskite_deposition_spin_coating_antisolvent": "Chlorobenzene",
    "Perovskite_deposition_reaction_solutions_compounds": "PbI2;MAI",
    "Perovskite_deposition_reaction_solutions_concentrations": "462 mg;163 mg",
    "Perovskite_deposition_final_solutions_concentration_before_deposition": "Null",
    "Perovskite_deposition_solvents_compound": "DMSO;DMF",
    "Perovskite_deposition_solvents_mixing_ratio": "3:7",
    "Perovskite_deposition_synthesis_atmosphere": "N2",
    "Perovskite_deposition_synthesis_atmosphere_pressure": "Null",
    "Perovskite_deposition_synthesis_atmosphere_relative_humidity": "Null",
    "Perovskite_deposition_spin_coating_speed": "4000 rpm",
    "Perovskite_deposition_spin_coating_time": "Null",
    "Perovskite_deposition_thermal_annealing_atmosphere": "Null",
    "Perovskite_deposition_thermal_annealing_temperature": "60 °C;100 °C",
    "Perovskite_deposition_thermal_annealing_time": "5 min;10 min",
    "Perovskite_surface_treatment_material": "Null",
    "Perovskite_surface_treatment_method": "Null",
    "Perovskite_surface_treatment_solution_concentration": "Null",
    "Perovskite_surface_treatment_solvents_compound": "Null",
    "Perovskite_surface_treatment_synthesis_atmosphere": "Null",
    "Perovskite_surface_treatment_synthesis_atmosphere_pressure": "Null",
    "Perovskite_surface_treatment_synthesis_atmosphere_relative_humidity": "Null",
    "Perovskite_surface_treatment_deposition_spin_coating_speed": "Null",
    "Perovskite_surface_treatment_deposition_spin_coating_time": "Null",
    "Perovskite_surface_treatment_deposition_thermal_annealing_temperature": "Null",
    "Perovskite_surface_treatment_deposition_thermal_annealing_time": "Null",
    "HTL_thickness": "Null",
    "HTL_stack_sequence": "Spiro-OMeTAD",
    "HTL_additive_compound": "Li-TFSI",
    "HTL_additive_concentration": "500 mg/mL",
    "HTL_deposition_method": "Spin-coating",
    "HTL_deposition_solution_concentration": "Null",
    "HTL_deposition_solvents_compound": "Chlorobenzene",
    "HTL_deposition_synthesis_atmosphere": "Null",
    "HTL_deposition_synthesis_atmosphere_pressure": "Null",
    "HTL_deposition_synthesis_atmosphere_relative_humidity": "Null",
    "HTL_deposition_spin_coating_speed": "3000 rpm",
    "HTL_deposition_spin_coating_time": "30 s",
    "HTL_deposition_thermal_annealing_temperature": "Null",
    "HTL_deposition_thermal_annealing_time": "Null",
    "Backcontact_thickness": "Null",
    "Beckcontact_deposition_method": "Vacuum evaporation",
    "Backcontact_deposition_atmosphere_pressure": "Null",
    "Encapsulation_method": "Null",
    "Encapsulation_atmosphere": "Null",
    "JV_measured_device_matching": "True",
    "JV_measured_reverse_scan_Voc": "1.17 V",
    "JV_measured_reverse_scan_Jsc": "22.92 mA/cm2",
    "JV_measured_reverse_scan_FF": "80.26 %",
    "JV_measured_reverse_scan_PCE": "21.52 %",
    "JV_measured_forward_scan_Voc": "1.16 V",
    "JV_measured_forward_scan_Jsc": "22.79 mA/cm2",
    "JV_measured_forward_scan_FF": "79.74 %",
    "JV_measured_forward_scan_PCE": "21.08 %",
    "JV_measured_light_spectra": "AM1.5G",
    "JV_measured_light_spectra_intensity": "100 mW/cm2",
    "JV_measured_scan_speed": "Null",
    "JV_measured_scan_delay_time": "Null",
    "JV_certified_PCE": "Null",
    "Stabilized_measured_PCE": "Null",
    "Stabilized_certified_PCE": "Null",
    "Stability_test_device_matching": "True",
    "Stability_test_temperature": "25 °C",
    "Stability_test_atmosphere": "Ambient",
    "Stability_test_light_spectra": "Null",
    "Stability_test_light_intensity": "Null",
    "Stability_test_relative_humidity": "40 %",
    "Stability_PCE_after_time": "30 days",
    "Stability_PCE_after_time_value": "95 %"
}

File: dataset/2021-2025/10.1007_s12274-021-3286-2/Device_BestPCE_Gemini_1.5_pro_10.1007_s12274-021-3286-2.json
{
  "Ref_DOI": "10.1007/s12274-021-3286-2",
  "Ref_journal": "Nano Research",
  "Ref_publication_year": "2021",
  "Ref_title": "Full-scale chemical and field-effect passivation: 21.52% efficiency of stable MAPbI3 solar cells via benzenamine modification",
  "Cell_architecture": "NIP",
  "Cell_stack_sequence": "FTO/m-TiO2/Perovskite/Spiro-OMeTAD/Ag",
  "Cell_area_measured": "0.09 cm2",
  "ETL_thickness": "Null",
  "ETL_stack_sequence": "Compact TiO2/Mesoporous TiO2",
  "ETL_additive_compound": "Null",
  "ETL_additive_concentration": "Null",
  "ETL_deposition_method": "Spin-coating/Spin-coating",
  "ETL_deposition_solution_concentration": "Null/1:7 weight ratio with ethyl alcohol",
  "ETL_deposition_solvents_compound": "Null/Ethyl alcohol",
  "ETL_deposition_synthesis_atmosphere": "Air",
  "ETL_deposition_synthesis_atmosphere_pressure": "1 atm",
  "ETL_deposition_synthesis_atmosphere_relative_humidity": "Null",
  "ETL_deposition_spin_coating_speed": "2000 rpm/Null",
  "ETL_deposition_spin_coating_time": "30 s/Null",
  "ETL_deposition_thermal_annealing_temperature": "135 °C/135 °C; 500 °C",
  "ETL_deposition_thermal_annealing_time": "10 min/10 min; 30 min",
  "Perovskite_dimension": "3D",
  "Perovskite_thickness": "Null",
  "Perovskite_composition_long_form": "MAPbI3",
  "Perovskite_additive_compound": "TAPC",
  "Perovskite_additive_concentration": "5.5 mg/mL",
  "Perovskite_bandgap": "Null",
  "Perovskite_deposition_method": "Spin-coating",
  "Perovskite_deposition_sequential_spin_coating": "False",
  "Perovskite_deposition_spin_coating_antisolvent": "Chlorobenzene",
  "Perovskite_deposition_reaction_solutions_compounds": "MAI; PbI2",
  "Perovskite_deposition_reaction_solutions_concentrations": "163 mg of MAI and 462 mg of PbI2 in mixed solvent of DMF and DMSO with volume ratio 7:3",
  "Perovskite_deposition_final_solutions_concentration_before_deposition": "Null",
  "Perovskite_deposition_solvents_compound": "DMF; DMSO",
  "Perovskite_deposition_solvents_mixing_ratio": "7:3 v/v",
  "Perovskite_deposition_synthesis_atmosphere": "Nitrogen",
  "Perovskite_deposition_synthesis_atmosphere_pressure": "1 atm",
  "Perovskite_deposition_synthesis_atmosphere_relative_humidity": "Null",
  "Perovskite_deposition_spin_coating_speed": "4000 rpm",
  "Perovskite_deposition_spin_coating_time": "Null",
  "Perovskite_deposition_thermal_annealing_atmosphere": "Null",
  "Perovskite_deposition_thermal_annealing_temperature": "60 °C; 100 °C",
  "Perovskite_deposition_thermal_annealing_time": "5 min; 10 min",
  "Perovskite_surface_treatment_material": "Null",
  "Perovskite_surface_treatment_method": "Null",
  "Perovskite_surface_treatment_solution_concentration": "Null",
  "Perovskite_surface_treatment_solvents_compound": "Null",
  "Perovskite_surface_treatment_synthesis_atmosphere": "Null",
  "Perovskite_surface_treatment_synthesis_atmosphere_pressure": "Null",
  "Perovskite_surface_treatment_synthesis_atmosphere_relative_humidity": "Null",
  "Perovskite_surface_treatment_deposition_spin_coating_speed": "Null",
  "Perovskite_surface_treatment_deposition_spin_coating_time": "Null",
  "Perovskite_surface_treatment_deposition_thermal_annealing_temperature": "Null",
  "Perovskite_surface_treatment_deposition_thermal_annealing_time": "Null",
  "HTL_thickness": "Null",
  "HTL_stack_sequence": "Spiro-OMeTAD",
  "HTL_additive_compound": "Li-TFSI; tBP",
  "HTL_additive_concentration": "500 mg/mL; 18.5 μL of 4-tert-butylpyridine in 1 mL of CB",
  "HTL_deposition_method": "Spin-coating",
  "HTL_deposition_solution_concentration": "72.3 mg Spiro-OMeTAD, 28.5 μL Li-TFSI solution, 18.5 μL tBP solution in 1 mL CB",
  "HTL_deposition_solvents_compound": "Chlorobenzene",
  "HTL_deposition_synthesis_atmosphere": "Null",
  "HTL_deposition_synthesis_atmosphere_pressure": "1 atm",
  "HTL_deposition_synthesis_atmosphere_relative_humidity": "Null",
  "HTL_deposition_spin_coating_speed": "3000 rpm",
  "HTL_deposition_spin_coating_time": "30 s",
  "HTL_deposition_thermal_annealing_temperature": "Null",
  "HTL_deposition_thermal_annealing_time": "Null",
  "Backcontact_thickness": "Null",
  "Beckcontact_deposition_method": "Thermal evaporation",
  "Backcontact_deposition_atmosphere_pressure": "Null",
  "Encapsulation_method": "Null",
  "Encapsulation_atmosphere": "Null",
  "JV_measured_device_matching": "True",
  "JV_measured_reverse_scan_Voc": "1.17 V",
  "JV_measured_reverse_scan_Jsc": "22.92 mA/cm2",
  "JV_measured_reverse_scan_FF": "80.26%",
  "JV_measured_reverse_scan_PCE": "21.52%",
  "JV_measured_forward_scan_Voc": "1.16 V",
  "JV_measured_forward_scan_Jsc": "22.79 mA/cm2",
  "JV_measured_forward_scan_FF": "79.74%",
  "JV_measured_forward_scan_PCE": "21.08%",
  "JV_measured_light_spectra": "AM1.5G",
  "JV_measured_light_spectra_intensity": "100 mW/cm2",
  "JV_measured_scan_speed": "Null",
  "JV_measured_scan_delay_time": "6s",
  "JV_certified_PCE": "Null",
  "Stabilized_measured_PCE": "21.10%",
  "Stabilized_certified_PCE": "Null",
  "Stability_test_device_matching": "True",
  "Stability_test_temperature": "25 °C",
  "Stability_test_atmosphere": "Air",
  "Stability_test_light_spectra": "Null",
  "Stability_test_light_intensity": "Null",
  "Stability_test_relative_humidity": "40%",
  "Stability_PCE_after_time": "30 days",
  "Stability_PCE_after_time_value": "95%"
}

File: dataset/2021-2025/10.1007_s12274-021-3286-2/Device_BestPCE_Gemini_2.0_Flash_10.1007_s12274-021-3286-2.json
{
  "Ref_DOI": "10.1007/s12274-021-3286-2",
  "Ref_journal": "Nano Research",
  "Ref_publication_year": "2021",
  "Ref_title": "Full-scale chemical and field-effect passivation: 21.52% efficiency of stable MAPbI3 solar cells via benzenamine modification",
  "Cell_architecture": "NIP",
  "Cell_stack_sequence": "FTO/m-TiO2/perovskite/Spiro-OMeTAD/Ag",
  "Cell_area_measured": "0.09 cm2",
  "ETL_thickness": "Null",
  "ETL_stack_sequence": "Null",
  "ETL_additive_compound": "Null",
  "ETL_additive_concentration": "Null",
  "ETL_deposition_method": "Spin-coating",
  "ETL_deposition_solution_concentration": "Null",
  "ETL_deposition_solvents_compound": "Ethyl alcohol",
  "ETL_deposition_synthesis_atmosphere": "Air",
  "ETL_deposition_synthesis_atmosphere_pressure": "1 atm",
  "ETL_deposition_synthesis_atmosphere_relative_humidity": "Null",
  "ETL_deposition_spin_coating_speed": "2000 rpm",
  "ETL_deposition_spin_coating_time": "30 s",
  "ETL_deposition_thermal_annealing_temperature": "135 °C/500 °C",
  "ETL_deposition_thermal_annealing_time": "10 min/30 min",
  "Perovskite_dimension": "3D",
  "Perovskite_thickness": "Null",
  "Perovskite_composition_long_form": "MAPbI3",
  "Perovskite_additive_compound": "TAPC",
  "Perovskite_additive_concentration": "5.5 mg/mL",
  "Perovskite_bandgap": "Null",
  "Perovskite_deposition_method": "Spin-coating",
  "Perovskite_deposition_sequential_spin_coating": "False",
  "Perovskite_deposition_spin_coating_antisolvent": "Chlorobenzene",
  "Perovskite_deposition_reaction_solutions_compounds": "PbI2;MAI",
  "Perovskite_deposition_reaction_solutions_concentrations": "462 mg;163 mg",
  "Perovskite_deposition_final_solutions_concentration_before_deposition": "Null",
  "Perovskite_deposition_solvents_compound": "Dimethylformamide;Dimethyl sulfoxide",
  "Perovskite_deposition_solvents_mixing_ratio": "7:3",
  "Perovskite_deposition_synthesis_atmosphere": "Nitrogen",
  "Perovskite_deposition_synthesis_atmosphere_pressure": "Null",
  "Perovskite_deposition_synthesis_atmosphere_relative_humidity": "Null",
  "Perovskite_deposition_spin_coating_speed": "4000 rpm",
  "Perovskite_deposition_spin_coating_time": "Null",
  "Perovskite_deposition_thermal_annealing_atmosphere": "Null",
  "Perovskite_deposition_thermal_annealing_temperature": "60 °C;100 °C",
  "Perovskite_deposition_thermal_annealing_time": "5 min;10 min",
  "Perovskite_surface_treatment_material": "Null",
  "Perovskite_surface_treatment_method": "Null",
  "Perovskite_surface_treatment_solution_concentration": "Null",
  "Perovskite_surface_treatment_solvents_compound": "Null",
  "Perovskite_surface_treatment_synthesis_atmosphere": "Null",
  "Perovskite_surface_treatment_synthesis_atmosphere_pressure": "Null",
  "Perovskite_surface_treatment_synthesis_atmosphere_relative_humidity": "Null",
  "Perovskite_surface_treatment_deposition_spin_coating_speed": "Null",
  "Perovskite_surface_treatment_deposition_spin_coating_time": "Null",
  "Perovskite_surface_treatment_deposition_thermal_annealing_temperature": "Null",
  "Perovskite_surface_treatment_deposition_thermal_annealing_time": "Null",
  "HTL_thickness": "Null",
  "HTL_stack_sequence": "Null",
  "HTL_additive_compound": "Li-TFSI, 4-tert-butylpyridine",
  "HTL_additive_concentration": "500 mg mL-1;Null",
  "HTL_deposition_method": "Spin-coating",
  "HTL_deposition_solution_concentration": "72.3 mg",
  "HTL_deposition_solvents_compound": "Chlorobenzene",
  "HTL_deposition_synthesis_atmosphere": "Null",
  "HTL_deposition_synthesis_atmosphere_pressure": "Null",
  "HTL_deposition_synthesis_atmosphere_relative_humidity": "Null",
  "HTL_deposition_spin_coating_speed": "3000 RPM",
  "HTL_deposition_spin_coating_time": "30 s",
  "HTL_deposition_thermal_annealing_temperature": "Null",
  "HTL_deposition_thermal_annealing_time": "Null",
  "Backcontact_thickness": "Null",
  "Beckcontact_deposition_method": "Vacuum evaporation",
  "Backcontact_deposition_atmosphere_pressure": "Null",
  "Encapsulation_method": "Null",
  "Encapsulation_atmosphere": "Null",
  "JV_measured_device_matching": "True",
  "JV_measured_reverse_scan_Voc": "1.17 V",
  "JV_measured_reverse_scan_Jsc": "22.92 mA·cm−2",
  "JV_measured_reverse_scan_FF": "80.26 %",
  "JV_measured_reverse_scan_PCE": "21.52 %",
  "JV_measured_forward_scan_Voc": "1.16 V",
  "JV_measured_forward_scan_Jsc": "22.79 mA·cm−2",
  "JV_measured_forward_scan_FF": "79.74 %",
  "JV_measured_forward_scan_PCE": "21.08 %",
  "JV_measured_light_spectra": "AM 1.5G",
  "JV_measured_light_spectra_intensity": "100 mW cm-2",
  "JV_measured_scan_speed": "Null",
  "JV_measured_scan_delay_time": "Null",
  "JV_certified_PCE": "Null",
  "Stabilized_measured_PCE": "21.10 %",
  "Stabilized_certified_PCE": "Null",
  "Stability_test_device_matching": "True",
  "Stability_test_temperature": "25 °C",
  "Stability_test_atmosphere": "ambient",
  "Stability_test_light_spectra": "Null",
  "Stability_test_light_intensity": "Null",
  "Stability_test_relative_humidity": "~ 40 %",
  "Stability_PCE_after_time": "30 days",
  "Stability_PCE_after_time_value": "95 %"
}

File: dataset/2021-2025/10.1007_s12274-021-3286-2/Device_BestPCE_Gemini_2.5_Flash_10.1007_s12274-021-3286-2.json
{
  "Ref_DOI": "10.1007/s12274-021-3286-2",
  "Ref_journal": "Nano Res.",
  "Ref_publication_year": "2021",
  "Ref_title": "Full-scale chemical and field-effect passivation: 21.52% efficiency of stable MAPbI3 solar cells via benzenamine modification",
  "Cell_architecture": "NIP",
  "Cell_stack_sequence": "FTO/compact TiO2/mesoporous TiO2/MAPbI3/Spiro-OMeTAD/Ag",
  "Cell_area_measured": "0.1 cm2",
  "ETL_thickness": "Null",
  "ETL_stack_sequence": "compact TiO2/mesoporous TiO2",
  "ETL_additive_compound": "Null",
  "ETL_additive_concentration": "Null",
  "ETL_deposition_method": "Spin-coating/Spin-coating",
  "ETL_deposition_solution_concentration": "Null/Null",
  "ETL_deposition_solvents_compound": "Null/Ethyl alcohol",
  "ETL_deposition_synthesis_atmosphere": "Null/Ambient atmosphere",
  "ETL_deposition_synthesis_atmosphere_pressure": "Null",
  "ETL_deposition_synthesis_atmosphere_relative_humidity": "Null",
  "ETL_deposition_spin_coating_speed": "2000 rpm/Null",
  "ETL_deposition_spin_coating_time": "30 s/Null",
  "ETL_deposition_thermal_annealing_temperature": "135 °C/135 °C;500 °C",
  "ETL_deposition_thermal_annealing_time": "10 min/10 min;30 min",
  "Perovskite_dimension": "3D",
  "Perovskite_thickness": "Null",
  "Perovskite_composition_long_form": "MAPbI3",
  "Perovskite_additive_compound": "TAPC",
  "Perovskite_additive_concentration": "5.5 mg/mL",
  "Perovskite_bandgap": "Null",
  "Perovskite_deposition_method": "Spin-coating",
  "Perovskite_deposition_sequential_spin_coating": "False",
  "Perovskite_deposition_spin_coating_antisolvent": "Chlorobenzene",
  "Perovskite_deposition_reaction_solutions_compounds": "PbI2; MAI",
  "Perovskite_deposition_reaction_solutions_concentrations": "462 mg; 163 mg",
  "Perovskite_deposition_final_solutions_concentration_before_deposition": "Null",
  "Perovskite_deposition_solvents_compound": "Dimethylformamide; Dimethyl sulfoxide",
  "Perovskite_deposition_solvents_mixing_ratio": "7:3",
  "Perovskite_deposition_synthesis_atmosphere": "Nitrogen",
  "Perovskite_deposition_synthesis_atmosphere_pressure": "Null",
  "Perovskite_deposition_synthesis_atmosphere_relative_humidity": "Null",
  "Perovskite_deposition_spin_coating_speed": "4000 rpm",
  "Perovskite_deposition_spin_coating_time": "Null",
  "Perovskite_deposition_thermal_annealing_atmosphere": "Nitrogen",
  "Perovskite_deposition_thermal_annealing_temperature": "60 °C;100 °C",
  "Perovskite_deposition_thermal_annealing_time": "5 min;10 min",
  "Perovskite_surface_treatment_material": "Null",
  "Perovskite_surface_treatment_method": "Null",
  "Perovskite_surface_treatment_solution_concentration": "Null",
  "Perovskite_surface_treatment_solvents_compound": "Null",
  "Perovskite_surface_treatment_synthesis_atmosphere": "Null",
  "Perovskite_surface_treatment_synthesis_atmosphere_pressure": "Null",
  "Perovskite_surface_treatment_synthesis_atmosphere_relative_humidity": "Null",
  "Perovskite_surface_treatment_deposition_spin_coating_speed": "Null",
  "Perovskite_surface_treatment_deposition_spin_coating_time": "Null",
  "Perovskite_surface_treatment_deposition_thermal_annealing_temperature": "Null",
  "Perovskite_surface_treatment_deposition_thermal_annealing_time": "Null",
  "HTL_thickness": "Null",
  "HTL_stack_sequence": "Spiro-OMeTAD",
  "HTL_additive_compound": "Li-TFSI; 4-tert-butylpyridine",
  "HTL_additive_concentration": "14.25 mg/mL; 17.02 mg/mL",
  "HTL_deposition_method": "Spin-coating",
  "HTL_deposition_solution_concentration": "72.3 mg/mL",
  "HTL_deposition_solvents_compound": "Chlorobenzene",
  "HTL_deposition_synthesis_atmosphere": "Null",
  "HTL_deposition_synthesis_atmosphere_pressure": "Null",
  "HTL_deposition_synthesis_atmosphere_relative_humidity": "Null",
  "HTL_deposition_spin_coating_speed": "3000 RPM",
  "HTL_deposition_spin_coating_time": "30 s",
  "HTL_deposition_thermal_annealing_temperature": "Null",
  "HTL_deposition_thermal_annealing_time": "Null",
  "Backcontact_thickness": "Null",
  "Beckcontact_deposition_method": "Vacuum evaporation",
  "Backcontact_deposition_atmosphere_pressure": "Null",
  "Encapsulation_method": "Null",
  "Encapsulation_atmosphere": "Null",
  "JV_measured_device_matching": "True",
  "JV_measured_reverse_scan_Voc": "1.17 V",
  "JV_measured_reverse_scan_Jsc": "22.92 mA·cm-2",
  "JV_measured_reverse_scan_FF": "80.26 %",
  "JV_measured_reverse_scan_PCE": "21.52 %",
  "JV_measured_forward_scan_Voc": "1.16 V",
  "JV_measured_forward_scan_Jsc": "22.79 mA·cm-2",
  "JV_measured_forward_scan_FF": "79.74 %",
  "JV_measured_forward_scan_PCE": "21.08 %",
  "JV_measured_light_spectra": "AM 1.5G",
  "JV_measured_light_spectra_intensity": "100 mW/cm2",
  "JV_measured_scan_speed": "Null",
  "JV_measured_scan_delay_time": "Null",
  "JV_certified_PCE": "Null",
  "Stabilized_measured_PCE": "21.10 %",
  "Stabilized_certified_PCE": "Null",
  "Stability_test_device_matching": "True",
  "Stability_test_temperature": "25 °C",
  "Stability_test_atmosphere": "Ambient",
  "Stability_test_light_spectra": "Null",
  "Stability_test_light_intensity": "Null",
  "Stability_test_relative_humidity": "40 %",
  "Stability_PCE_after_time": "30 days",
  "Stability_PCE_after_time_value": "95 %"
}

File: dataset/2021-2025/10.1007_s12274-021-3286-2/Device_BestPCE_claude_haiku_10.1007_s12274-021-3286-2.json
{
  "Ref_DOI": "10.1007/s12274-021-3286-2",
  "Ref_journal": "Nano Research",
  "Ref_publication_year": "2021",
  "Ref_title": "Full-scale chemical and field-effect passivation: 21.52% efficiency of stable MAPbI3 solar cells via benzenamine modification",
  "Cell_architecture": "NIP",
  "Cell_stack_sequence": "FTO/Compact TiO2/Mesoporous TiO2/MAPbI3/Spiro-OMeTAD/Ag",
  "Cell_area_measured": "0.09 cm2",
  "ETL_thickness": "Null",
  "ETL_stack_sequence": "Compact TiO2/Mesoporous TiO2",
  "ETL_additive_compound": "Null",
  "ETL_additive_concentration": "Null",
  "ETL_deposition_method": "Spin-coating",
  "ETL_deposition_solution_concentration": "Null",
  "ETL_deposition_solvents_compound": "Ethyl alcohol",
  "ETL_deposition_synthesis_atmosphere": "Air",
  "ETL_deposition_synthesis_atmosphere_pressure": "1 atm",
  "ETL_deposition_synthesis_atmosphere_relative_humidity": "Null",
  "ETL_deposition_spin_coating_speed": "2000/Null",
  "ETL_deposition_spin_coating_time": "30/Null",
  "ETL_deposition_thermal_annealing_temperature": "135/500",
  "ETL_deposition_thermal_annealing_time": "10/30",
  "Perovskite_dimension": "3D",
  "Perovskite_thickness": "Null",
  "Perovskite_composition_long_form": "MAPbI3",
  "Perovskite_additive_compound": "TAPC",
  "Perovskite_additive_concentration": "5.5 mg/mL",
  "Perovskite_bandgap": "Null",
  "Perovskite_deposition_method": "Spin-coating",
  "Perovskite_deposition_sequential_spin_coating": "False",
  "Perovskite_deposition_spin_coating_antisolvent": "Chlorobenzene",
  "Perovskite_deposition_reaction_solutions_compounds": "PbI2; MAI",
  "Perovskite_deposition_reaction_solutions_concentrations": "462 mg; 163 mg",
  "Perovskite_deposition_final_solutions_concentration_before_deposition": "Null",
  "Perovskite_deposition_solvents_compound": "DMSO; DMF",
  "Perovskite_deposition_solvents_mixing_ratio": "3:7",
  "Perovskite_deposition_synthesis_atmosphere": "Nitrogen",
  "Perovskite_deposition_synthesis_atmosphere_pressure": "1 atm",
  "Perovskite_deposition_synthesis_atmosphere_relative_humidity": "Null",
  "Perovskite_deposition_spin_coating_speed": "4000",
  "Perovskite_deposition_spin_coating_time": "Null",
  "Perovskite_deposition_thermal_annealing_atmosphere": "Null",
  "Perovskite_deposition_thermal_annealing_temperature": "60; 100",
  "Perovskite_deposition_thermal_annealing_time": "5; 10",
  "Perovskite_surface_treatment_material": "Null",
  "Perovskite_surface_treatment_method": "Null",
  "Perovskite_surface_treatment_solution_concentration": "Null",
  "Perovskite_surface_treatment_solvents_compound": "Null",
  "Perovskite_surface_treatment_synthesis_atmosphere": "Null",
  "Perovskite_surface_treatment_synthesis_atmosphere_pressure": "Null",
  "Perovskite_surface_treatment_synthesis_atmosphere_relative_humidity": "Null",
  "Perovskite_surface_treatment_deposition_spin_coating_speed": "Null",
  "Perovskite_surface_treatment_deposition_spin_coating_time": "Null",
  "Perovskite_surface_treatment_deposition_thermal_annealing_temperature": "Null",
  "Perovskite_surface_treatment_deposition_thermal_annealing_time": "Null",
  "HTL_thickness": "Null",
  "HTL_stack_sequence": "Spiro-OMeTAD",
  "HTL_additive_compound": "Li-TFSI; 4-tert-butylpyridine",
  "HTL_additive_concentration": "Null",
  "HTL_deposition_method": "Spin-coating",
  "HTL_deposition_solution_concentration": "72.3 mg Spiro-OMeTAD",
  "HTL_deposition_solvents_compound": "Chlorobenzene",
  "HTL_deposition_synthesis_atmosphere": "Null",
  "HTL_deposition_synthesis_atmosphere_pressure": "1 atm",
  "HTL_deposition_synthesis_atmosphere_relative_humidity": "Null",
  "HTL_deposition_spin_coating_speed": "3000",
  "HTL_deposition_spin_coating_time": "30",
  "HTL_deposition_thermal_annealing_temperature": "Null",
  "HTL_deposition_thermal_annealing_time": "Null",
  "Backcontact_thickness": "Null",
  "Beckcontact_deposition_method": "Thermal evaporation",
  "Backcontact_deposition_atmosphere_pressure": "Null",
  "Encapsulation_method": "Null",
  "Encapsulation_atmosphere": "Null",
  "JV_measured_device_matching": "True",
  "JV_measured_reverse_scan_Voc": "1.17",
  "JV_measured_reverse_scan_Jsc": "22.92",
  "JV_measured_reverse_scan_FF": "80.26",
  "JV_measured_reverse_scan_PCE": "21.52",
  "JV_measured_forward_scan_Voc": "1.16",
  "JV_measured_forward_scan_Jsc": "22.79",
  "JV_measured_forward_scan_FF": "79.74",
  "JV_measured_forward_scan_PCE": "21.08",
  "JV_measured_light_spectra": "AM1.5G",
  "JV_measured_light_spectra_intensity": "100 mW/cm2",
  "JV_measured_scan_speed": "Null",
  "JV_measured_scan_delay_time": "Null",
  "JV_certified_PCE": "Null",
  "Stabilized_measured_PCE": "21.10",
  "Stabilized_certified_PCE": "Null",
  "Stability_test_device_matching": "True",
  "Stability_test_temperature": "25",
  "Stability_test_atmosphere": "Air",
  "Stability_test_light_spectra": "Null",
  "Stability_test_light_intensity": "Null",
  "Stability_test_relative_humidity": "40",
  "Stability_PCE_after_time": "30 days",
  "Stability_PCE_after_time_value": "95"
}

File: dataset/2021-2025/10.1007_s12274-021-3286-2/Device_BestPCE_gpt4o_10.1007_s12274-021-3286-2.json
{
  "Ref_DOI": "10.1007/s12274-021-3286-2",
  "Ref_journal": "Nano Research",
  "Ref_publication_year": "2021",
  "Ref_title": "Full-scale chemical and field-effect passivation: 21.52% efficiency of stable MAPbI3 solar cells via benzenamine modification",
  "Cell_architecture": "NIP",
  "Cell_stack_sequence": "FTO/m-TiO2/MAPbI3-TAPC/Spiro-OMeTAD/Ag",
  "Cell_area_measured": "0.09 cm2",
  "ETL_thickness": "Null",
  "ETL_stack_sequence": "m-TiO2",
  "ETL_additive_compound": "Null",
  "ETL_additive_concentration": "Null",
  "ETL_deposition_method": "Spin-coating",
  "ETL_deposition_solution_concentration": "Null",
  "ETL_deposition_solvents_compound": "Ethanol",
  "ETL_deposition_synthesis_atmosphere": "Air",
  "ETL_deposition_synthesis_atmosphere_pressure": "1 atm",
  "ETL_deposition_synthesis_atmosphere_relative_humidity": "Null",
  "ETL_deposition_spin_coating_speed": "2000 rpm",
  "ETL_deposition_spin_coating_time": "30 s",
  "ETL_deposition_thermal_annealing_temperature": "135 °C/500 °C",
  "ETL_deposition_thermal_annealing_time": "10 min/30 min",
  "Perovskite_dimension": "3D",
  "Perovskite_thickness": "Null",
  "Perovskite_composition_long_form": "MAPbI3",
  "Perovskite_additive_compound": "TAPC",
  "Perovskite_additive_concentration": "5.5 mg/mL",
  "Perovskite_bandgap": "Null",
  "Perovskite_deposition_method": "Spin-coating",
  "Perovskite_deposition_sequential_spin_coating": "False",
  "Perovskite_deposition_spin_coating_antisolvent": "Chlorobenzene",
  "Perovskite_deposition_reaction_solutions_compounds": "PbI2;MAI",
  "Perovskite_deposition_reaction_solutions_concentrations": "462 mg;163 mg",
  "Perovskite_deposition_final_solutions_concentration_before_deposition": "Null",
  "Perovskite_deposition_solvents_compound": "DMSO;DMF",
  "Perovskite_deposition_solvents_mixing_ratio": "3:7",
  "Perovskite_deposition_synthesis_atmosphere": "Nitrogen",
  "Perovskite_deposition_synthesis_atmosphere_pressure": "Null",
  "Perovskite_deposition_synthesis_atmosphere_relative_humidity": "Null",
  "Perovskite_deposition_spin_coating_speed": "4000 rpm",
  "Perovskite_deposition_spin_coating_time": "Null",
  "Perovskite_deposition_thermal_annealing_atmosphere": "Null",
  "Perovskite_deposition_thermal_annealing_temperature": "60 °C;100 °C",
  "Perovskite_deposition_thermal_annealing_time": "5 min;10 min",
  "Perovskite_surface_treatment_material": "Null",
  "Perovskite_surface_treatment_method": "Null",
  "Perovskite_surface_treatment_solution_concentration": "Null",
  "Perovskite_surface_treatment_solvents_compound": "Null",
  "Perovskite_surface_treatment_synthesis_atmosphere": "Null",
  "Perovskite_surface_treatment_synthesis_atmosphere_pressure": "Null",
  "Perovskite_surface_treatment_synthesis_atmosphere_relative_humidity": "Null",
  "Perovskite_surface_treatment_deposition_spin_coating_speed": "Null",
  "Perovskite_surface_treatment_deposition_spin_coating_time": "Null",
  "Perovskite_surface_treatment_deposition_thermal_annealing_temperature": "Null",
  "Perovskite_surface_treatment_deposition_thermal_annealing_time": "Null",
  "HTL_thickness": "Null",
  "HTL_stack_sequence": "Spiro-OMeTAD",
  "HTL_additive_compound": "Li-TFSI;4-tert-butylpyridine",
  "HTL_additive_concentration": "28.5 μL;18.5 μL",
  "HTL_deposition_method": "Spin-coating",
  "HTL_deposition_solution_concentration": "72.3 mg/mL",
  "HTL_deposition_solvents_compound": "Chlorobenzene",
  "HTL_deposition_synthesis_atmosphere": "Null",
  "HTL_deposition_synthesis_atmosphere_pressure": "Null",
  "HTL_deposition_synthesis_atmosphere_relative_humidity": "Null",
  "HTL_deposition_spin_coating_speed": "3000 rpm",
  "HTL_deposition_spin_coating_time": "30 s",
  "HTL_deposition_thermal_annealing_temperature": "Null",
  "HTL_deposition_thermal_annealing_time": "Null",
  "Backcontact_thickness": "Null",
  "Beckcontact_deposition_method": "Vacuum evaporation",
  "Backcontact_deposition_atmosphere_pressure": "Null",
  "Encapsulation_method": "Null",
  "Encapsulation_atmosphere": "Null",
  "JV_measured_device_matching": "True",
  "JV_measured_reverse_scan_Voc": "1.17 V",
  "JV_measured_reverse_scan_Jsc": "22.92 mA/cm2",
  "JV_measured_reverse_scan_FF": "80.26 %",
  "JV_measured_reverse_scan_PCE": "21.52 %",
  "JV_measured_forward_scan_Voc": "1.16 V",
  "JV_measured_forward_scan_Jsc": "22.79 mA/cm2",
  "JV_measured_forward_scan_FF": "79.74 %",
  "JV_measured_forward_scan_PCE": "21.08 %",
  "JV_measured_light_spectra": "AM1.5G",
  "JV_measured_light_spectra_intensity": "100 mW/cm2",
  "JV_measured_scan_speed": "Null",
  "JV_measured_scan_delay_time": "Null",
  "JV_certified_PCE": "Null",
  "Stabilized_measured_PCE": "Null",
  "Stabilized_certified_PCE": "Null",
  "Stability_test_device_matching": "True",
  "Stability_test_temperature": "25 °C",
  "Stability_test_atmosphere": "Ambient",
  "Stability_test_light_spectra": "Null",
  "Stability_test_light_intensity": "Null",
  "Stability_test_relative_humidity": "40 %",
  "Stability_PCE_after_time": "30 days",
  "Stability_PCE_after_time_value": "95 %"
}

File: dataset/2021-2025/10.1007_s12274-021-3286-2/Device_BestPCE_gpt4o_mini_10.1007_s12274-021-3286-2.json
{
  "Ref_DOI": "10.1007/s12274-021-3286-2",
  "Ref_journal": "Nano Research",
  "Ref_publication_year": "2021",
  "Ref_title": "Full-scale chemical and field-effect passivation: 21.52% efficiency of stable MAPbI3 solar cells via benzenamine modification",
  "Cell_architecture": "NIP",
  "Cell_stack_sequence": "FTO/m-TiO2/MAPbI3/Spiro-OMeTAD/Ag",
  "Cell_area_measured": "0.09 cm2",
  "ETL_thickness": "Null",
  "ETL_stack_sequence": "Null",
  "ETL_additive_compound": "Null",
  "ETL_additive_concentration": "Null",
  "ETL_deposition_method": "Spin-coating",
  "ETL_deposition_solution_concentration": "Null",
  "ETL_deposition_solvents_compound": "Null",
  "ETL_deposition_synthesis_atmosphere": "Air",
  "ETL_deposition_synthesis_atmosphere_pressure": "1 atm",
  "ETL_deposition_synthesis_atmosphere_relative_humidity": "Null",
  "ETL_deposition_spin_coating_speed": "Null",
  "ETL_deposition_spin_coating_time": "Null",
  "ETL_deposition_thermal_annealing_temperature": "Null",
  "ETL_deposition_thermal_annealing_time": "Null",
  "Perovskite_dimension": "3D",
  "Perovskite_thickness": "Null",
  "Perovskite_composition_long_form": "MAPbI3",
  "Perovskite_additive_compound": "TAPC",
  "Perovskite_additive_concentration": "5.5 mg/mL",
  "Perovskite_bandgap": "Null",
  "Perovskite_deposition_method": "Spin-coating",
  "Perovskite_deposition_sequential_spin_coating": "False",
  "Perovskite_deposition_spin_coating_antisolvent": "Chlorobenzene",
  "Perovskite_deposition_reaction_solutions_compounds": "MAI;PbI2",
  "Perovskite_deposition_reaction_solutions_concentrations": "163 mg;462 mg",
  "Perovskite_deposition_final_solutions_concentration_before_deposition": "Null",
  "Perovskite_deposition_solvents_compound": "DMSO;DMF",
  "Perovskite_deposition_solvents_mixing_ratio": "3:7",
  "Perovskite_deposition_synthesis_atmosphere": "Nitrogen",
  "Perovskite_deposition_synthesis_atmosphere_pressure": "1 atm",
  "Perovskite_deposition_synthesis_atmosphere_relative_humidity": "Null",
  "Perovskite_deposition_spin_coating_speed": "4000 rpm",
  "Perovskite_deposition_spin_coating_time": "Null",
  "Perovskite_deposition_thermal_annealing_atmosphere": "Nitrogen",
  "Perovskite_deposition_thermal_annealing_temperature": "60 °C;100 °C",
  "Perovskite_deposition_thermal_annealing_time": "5 min;10 min",
  "Perovskite_surface_treatment_material": "Null",
  "Perovskite_surface_treatment_method": "Null",
  "Perovskite_surface_treatment_solution_concentration": "Null",
  "Perovskite_surface_treatment_solvents_compound": "Null",
  "Perovskite_surface_treatment_synthesis_atmosphere": "Null",
  "Perovskite_surface_treatment_synthesis_atmosphere_pressure": "Null",
  "Perovskite_surface_treatment_synthesis_atmosphere_relative_humidity": "Null",
  "Perovskite_surface_treatment_deposition_spin_coating_speed": "Null",
  "Perovskite_surface_treatment_deposition_spin_coating_time": "Null",
  "Perovskite_surface_treatment_deposition_thermal_annealing_temperature": "Null",
  "Perovskite_surface_treatment_deposition_thermal_annealing_time": "Null",
  "HTL_thickness": "Null",
  "HTL_stack_sequence": "Null",
  "HTL_additive_compound": "Li-TFSI;4-tert-butylpyridine",
  "HTL_additive_concentration": "500 mg/mL;18.5 μL",
  "HTL_deposition_method": "Spin-coating",
  "HTL_deposition_solution_concentration": "Null",
  "HTL_deposition_solvents_compound": "Chlorobenzene",
  "HTL_deposition_synthesis_atmosphere": "Air",
  "HTL_deposition_synthesis_atmosphere_pressure": "1 atm",
  "HTL_deposition_synthesis_atmosphere_relative_humidity": "Null",
  "HTL_deposition_spin_coating_speed": "3000 rpm",
  "HTL_deposition_spin_coating_time": "30 s",
  "HTL_deposition_thermal_annealing_temperature": "Null",
  "HTL_deposition_thermal_annealing_time": "Null",
  "Backcontact_thickness": "Null",
  "Beckcontact_deposition_method": "Thermal evaporation",
  "Backcontact_deposition_atmosphere_pressure": "Null",
  "Encapsulation_method": "Null",
  "Encapsulation_atmosphere": "Null",
  "JV_measured_device_matching": "True",
  "JV_measured_reverse_scan_Voc": "1.17 V",
  "JV_measured_reverse_scan_Jsc": "22.92 mA/cm2",
  "JV_measured_reverse_scan_FF": "80.26 %",
  "JV_measured_reverse_scan_PCE": "21.52 %",
  "JV_measured_forward_scan_Voc": "1.16 V",
  "JV_measured_forward_scan_Jsc": "22.79 mA/cm2",
  "JV_measured_forward_scan_FF": "79.74 %",
  "JV_measured_forward_scan_PCE": "21.08 %",
  "JV_measured_light_spectra": "AM 1.5G",
  "JV_measured_light_spectra_intensity": "100 mW/cm2",
  "JV_measured_scan_speed": "Null",
  "JV_measured_scan_delay_time": "Null",
  "JV_certified_PCE": "Null",
  "Stabilized_measured_PCE": "Null",
  "Stabilized_certified_PCE": "Null",
  "Stability_test_device_matching": "True",
  "Stability_test_temperature": "25 °C",
  "Stability_test_atmosphere": "Air",
  "Stability_test_light_spectra": "AM 1.5G",
  "Stability_test_light_intensity": "1 sun",
  "Stability_test_relative_humidity": "40 %",
  "Stability_PCE_after_time": "30 days",
  "Stability_PCE_after_time_value": "95%"
}

File: dataset/2021-2025/10.1007_s12274-021-3286-2/Device_BestPCE_gpt4o_mini_zero_shot_10.1007_s12274-021-3286-2.json
{
  "Ref_DOI": "10.1007/s12274-021-3286-2",
  "Ref_journal": "Nano Research",
  "Ref_publication_year": "2021",
  "Ref_title": "Full-scale chemical and field-effect passivation: 21.52% efficiency of stable MAPbI3 solar cells via benzenamine modification",
  "Cell_architecture": "n-i-p",
  "Cell_stack_sequence": "FTO/m-TiO2/perovskite/Spiro-OMeTAD/Ag",
  "Cell_area_measured": "0.09 cm2",
  "ETL_thickness": "Null",
  "ETL_stack_sequence": "Null",
  "ETL_additive_compound": "Null",
  "ETL_additive_concentration": "Null",
  "ETL_deposition_method": "spin coating",
  "ETL_deposition_solution_concentration": "Null",
  "ETL_deposition_solvents_compound": "ethyl alcohol",
  "ETL_deposition_synthesis_atmosphere": "ambient",
  "ETL_deposition_synthesis_atmosphere_pressure": "Null",
  "ETL_deposition_synthesis_atmosphere_relative_humidity": "Null",
  "ETL_deposition_spin_coating_speed": "2000 RPM",
  "ETL_deposition_spin_coating_time": "30 s",
  "ETL_deposition_thermal_annealing_temperature": "135 °C",
  "ETL_deposition_thermal_annealing_time": "10 min",
  "Perovskite_dimension": "Null",
  "Perovskite_thickness": "Null",
  "Perovskite_composition_long_form": "MAPbI3",
  "Perovskite_additive_compound": "TAPC",
  "Perovskite_additive_concentration": "5.5 mg/mL",
  "Perovskite_bandgap": "Null",
  "Perovskite_deposition_method": "spin coating",
  "Perovskite_deposition_sequential_spin_coating": "Null",
  "Perovskite_deposition_spin_coating_antisolvent": "chlorobenzene",
  "Perovskite_deposition_reaction_solutions_compounds": "MAI, PbI2",
  "Perovskite_deposition_reaction_solutions_concentrations": "163 mg MAI, 462 mg PbI2",
  "Perovskite_deposition_final_solutions_concentration_before_deposition": "Null",
  "Perovskite_deposition_solvents_compound": "DMSO, DMF",
  "Perovskite_deposition_solvents_mixing_ratio": "3:7",
  "Perovskite_deposition_synthesis_atmosphere": "N2 glove box",
  "Perovskite_deposition_synthesis_atmosphere_pressure": "Null",
  "Perovskite_deposition_synthesis_atmosphere_relative_humidity": "Null",
  "Perovskite_deposition_spin_coating_speed": "4000 RPM",
  "Perovskite_deposition_spin_coating_time": "Null",
  "Perovskite_deposition_thermal_annealing_atmosphere": "Null",
  "Perovskite_deposition_thermal_annealing_temperature": "60 °C, 100 °C",
  "Perovskite_deposition_thermal_annealing_time": "5 min, 10 min",
  "Perovskite_surface_treatment_material": "Null",
  "Perovskite_surface_treatment_method": "Null",
  "Perovskite_surface_treatment_solution_concentration": "Null",
  "Perovskite_surface_treatment_solvents_compound": "Null",
  "Perovskite_surface_treatment_synthesis_atmosphere": "Null",
  "Perovskite_surface_treatment_synthesis_atmosphere_pressure": "Null",
  "Perovskite_surface_treatment_synthesis_atmosphere_relative_humidity": "Null",
  "Perovskite_surface_treatment_deposition_spin_coating_speed": "Null",
  "Perovskite_surface_treatment_deposition_spin_coating_time": "Null",
  "Perovskite_surface_treatment_deposition_thermal_annealing_temperature": "Null",
  "Perovskite_surface_treatment_deposition_thermal_annealing_time": "Null",
  "HTL_thickness": "Null",
  "HTL_stack_sequence": "Null",
  "HTL_additive_compound": "Li-TFSI, 4-tert-butylpyridine",
  "HTL_additive_concentration": "500 mg/mL Li-TFSI",
  "HTL_deposition_method": "spin coating",
  "HTL_deposition_solution_concentration": "Null",
  "HTL_deposition_solvents_compound": "chlorobenzene",
  "HTL_deposition_synthesis_atmosphere": "Null",
  "HTL_deposition_synthesis_atmosphere_pressure": "Null",
  "HTL_deposition_synthesis_atmosphere_relative_humidity": "Null",
  "HTL_deposition_spin_coating_speed": "3000 RPM",
  "HTL_deposition_spin_coating_time": "30 s",
  "HTL_deposition_thermal_annealing_temperature": "Null",
  "HTL_deposition_thermal_annealing_time": "Null",
  "Backcontact_thickness": "Null",
  "Beckcontact_deposition_method": "vacuum evaporation",
  "Backcontact_deposition_atmosphere_pressure": "Null",
  "Encapsulation_method": "Null",
  "Encapsulation_atmosphere": "Null",
  "JV_measured_device_matching": "Null",
  "JV_measured_reverse_scan_Voc": "1.17 V",
  "JV_measured_reverse_scan_Jsc": "22.92 mA·cm−2",
  "JV_measured_reverse_scan_FF": "80.26%",
  "JV_measured_reverse_scan_PCE": "21.52%",
  "JV_measured_forward_scan_Voc": "1.16 V",
  "JV_measured_forward_scan_Jsc": "22.79 mA·cm−2",
  "JV_measured_forward_scan_FF": "79.74%",
  "JV_measured_forward_scan_PCE": "21.08%",
  "JV_measured_light_spectra": "AM 1.5G",
  "JV_measured_light_spectra_intensity": "100 mW cm−2",
  "JV_measured_scan_speed": "Null",
  "JV_measured_scan_delay_time": "Null",
  "JV_certified_PCE": "Null",
  "Stabilized_measured_PCE": "Null",
  "Stabilized_certified_PCE": "Null",
  "Stability_test_device_matching": "Null",
  "Stability_test_temperature": "25 °C",
  "Stability_test_atmosphere": "ambient",
  "Stability_test_light_spectra": "Null",
  "Stability_test_light_intensity": "Null",
  "Stability_test_relative_humidity": "~ 40%",
  "Stability_PCE_after_time": "30 days",
  "Stability_PCE_after_time_value": "95%"
}
