Repository: jiayijdong/PSCbench

# PSCbench


**PSCbench** is a novel benchmark for materials science research-level scientific
dataset curation sourced from published journals. The benchmark is designed to evaluate the complex classification capabilities,
strong domain knowledge, and advanced calculation skills of LLMs.

## Data


The PSCbench dataset is under dataset folder in json file format. Each file is list of dictionary and can be extracted using following scripts.
Each file stands for one published journal, which is fully elaborated in the paper. 

```
with open("./dataset/retroactive/{}.json".format(subject), encoding='utf-8') as json_file:
    problems=json.load(json_file)
```

File: dataset/2021-2025/10.1007_s12274-021-3286-2/Device_BestPCE_grok_10.1007_s12274-021-3286-2.json
{
  "Ref_DOI": "10.1007/s12274-021-3286-2",
  "Ref_journal": "Nano Research",
  "Ref_publication_year": "2021",
  "Ref_title": "Full-scale chemical and field-effect passivation: 21.52% efficiency of stable MAPbI3 solar cells via benzenamine modification",
  "Cell_architecture": "NIP",
  "Cell_stack_sequence": "FTO/compact TiO2/mesoporous TiO2/MAPbI3-TAPC/Spiro-OMeTAD/Ag",
  "Cell_area_measured": "0.09 cm2",
  "ETL_thickness": "Null/Null",
  "ETL_stack_sequence": "compact TiO2/mesoporous TiO2",
  "ETL_additive_compound": "Null",
  "ETL_additive_concentration": "Null",
  "ETL_deposition_method": "Spin-coating/Spin-coating",
  "ETL_deposition_solution_concentration": "Null/1:7 weight ratio",
  "ETL_deposition_solvents_compound": "Null/ethyl alcohol",
  "ETL_deposition_synthesis_atmosphere": "Air",
  "ETL_deposition_synthesis_atmosphere_pressure": "1 atm",
  "ETL_deposition_synthesis_atmosphere_relative_humidity": "Null",
  "ETL_deposition_spin_coating_speed": "2000 rpm/Null",
  "ETL_deposition_spin_coating_time": "30 s/Null",
  "ETL_deposition_thermal_annealing_temperature": "135 °C/500 °C",
  "ETL_deposition_thermal_annealing_time": "10 min/30 min",
  "Perovskite_dimension": "3D",
  "Perovskite_thickness": "Null",
  "Perovskite_composition_long_form": "MAPbI3",
  "Perovskite_additive_compound": "TAPC",
  "Perovskite_additive_concentration": "5.5 mg/mL",
  "Perovskite_bandgap": "Null",
  "Perovskite_deposition_method": "Spin-coating",
  "Perovskite_deposition_sequential_spin_coating": "False",
  "Perovskite_deposition_spin_coating_antisolvent": "Chlorobenzene with TAPC",
  "Perovskite_deposition_reaction_solutions_compounds": "PbI2;MAI",
  "Perovskite_deposition_reaction_solutions_concentrations": "462 mg;163 mg",
  "Perovskite_deposition_final_solutions_concentration_before_deposition": "Null",
  "Perovskite_deposition_solvents_compound": "Dimethyl sulfoxide;Dimethylformamide",
  "Perovskite_deposition_solvents_mixing_ratio": "3:7",
  "Perovskite_deposition_synthesis_atmosphere": "Nitrogen",
  "Perovskite_deposition_synthesis_atmosphere_pressure": "Null",
  "Perovskite_deposition_synthesis_atmosphere_relative_humidity": "Null",
  "Perovskite_deposition_spin_coating_speed": "4000 rpm",
  "Perovskite_deposition_spin_coating_time": "Null",
  "Perovskite_deposition_thermal_annealing_atmosphere": "Nitrogen",
  "Perovskite_deposition_thermal_annealing_temperature": "60 °C;100 °C",
  "Perovskite_deposition_thermal_annealing_time": "5 min;10 min",
  "Perovskite_surface_treatment_material": "Null",
  "Perovskite_surface_treatment_method": "Null",
  "Perovskite_surface_treatment_solution_concentration": "Null",
  "Perovskite_surface_treatment_solvents_compound": "Null",
  "Perovskite_surface_treatment_synthesis_atmosphere": "Null",
  "Perovskite_surface_treatment_synthesis_atmosphere_pressure": "Null",
  "Perovskite_surface_treatment_synthesis_atmosphere_relative_humidity": "Null",
  "Perovskite_surface_treatment_deposition_spin_coating_speed": "Null",
  "Perovskite_surface_treatment_deposition_spin_coating_time": "Null",
  "Perovskite_surface_treatment_deposition_thermal_annealing_temperature": "Null",
  "Perovskite_surface_treatment_deposition_thermal_annealing_time": "Null",
  "HTL_thickness": "Null",
  "HTL_stack_sequence": "Spiro-OMeTAD",
  "HTL_additive_compound": "Li-TFSI;4-tert-butylpyridine",
  "HTL_additive_concentration": "500 mg/mL;Null",
  "HTL_deposition_method": "Spin-coating",
  "HTL_deposition_solution_concentration": "72.3 mg/mL",
  "HTL_deposition_solvents_compound": "Chlorobenzene",
  "HTL_deposition_synthesis_atmosphere": "Null",
  "HTL_deposition_synthesis_atmosphere_pressure": "Null",
  "HTL_deposition_synthesis_atmosphere_relative_humidity": "Null",
  "HTL_deposition_spin_coating_speed": "3000 rpm",
  "HTL_deposition_spin_coating_time": "30 s",
  "HTL_deposition_thermal_annealing_temperature": "Null",
  "HTL_deposition_thermal_annealing_time": "Null",
  "Backcontact_thickness": "Null",
  "Beckcontact_deposition_method": "Vacuum evaporation",
  "Backcontact_deposition_atmosphere_pressure": "Null",
  "Encapsulation_method": "Null",
  "Encapsulation_atmosphere": "Null",
  "JV_measured_device_matching": "True",
  "JV_measured_reverse_scan_Voc": "1.17 V",
  "JV_measured_reverse_scan_Jsc": "22.92 mA/cm2",
  "JV_measured_reverse_scan_FF": "80.26 %",
  "JV_measured_reverse_scan_PCE": "21.52 %",
  "JV_measured_forward_scan_Voc": "1.16 V",
  "JV_measured_forward_scan_Jsc": "22.79 mA/cm2",
  "JV_measured_forward_scan_FF": "79.74 %",
  "JV_measured_forward_scan_PCE": "21.08 %",
  "JV_measured_light_spectra": "AM1.5G",
  "JV_measured_light_spectra_intensity": "100 mW/cm2",
  "JV_measured_scan_speed": "Null",
  "JV_measured_scan_delay_time": "Null",
  "JV_certified_PCE": "Null",
  "Stabilized_measured_PCE": "21.10 %",
  "Stabilized_certified_PCE": "Null",
  "Stability_test_device_matching": "True",
  "Stability_test_temperature": "25 °C",
  "Stability_test_atmosphere": "Ambient",
  "Stability_test_light_spectra": "Null",
  "Stability_test_light_intensity": "Null",
  "Stability_test_relative_humidity": "40 %",
  "Stability_PCE_after_time": "30 days",
  "Stability_PCE_after_time_value": "95 % of initial PCE"
}

File: dataset/2021-2025/10.1007_s12274-021-3286-2/Device_BestPCE_o3_10.1007_s12274-021-3286-2.json
{
  "Ref_DOI": "10.1007/s12274-021-3286-2",
  "Ref_journal": "Nano Research",
  "Ref_publication_year": "2021",
  "Ref_title": "Full-scale chemical and field-effect passivation: 21.52% efficiency of stable MAPbI3 solar cells via benzenamine modification",
  "Cell_architecture": "NIP",
  "Cell_stack_sequence": "FTO/compact TiO2/mesoporous TiO2/MAPbI3-TAPC/Spiro-OMeTAD/Ag",
  "Cell_area_measured": "0.09 cm2",
  "ETL_thickness": "Null",
  "ETL_stack_sequence": "compact TiO2/mesoporous TiO2",
  "ETL_additive_compound": "Null",
  "ETL_additive_concentration": "Null",
  "ETL_deposition_method": "Spin coating/Spin coating",
  "ETL_deposition_solution_concentration": "Null",
  "ETL_deposition_solvents_compound": "Null",
  "ETL_deposition_synthesis_atmosphere": "Air",
  "ETL_deposition_synthesis_atmosphere_pressure": "1 atm",
  "ETL_deposition_synthesis_atmosphere_relative_humidity": "Null",
  "ETL_deposition_spin_coating_speed": "2000 rpm/Null",
  "ETL_deposition_spin_coating_time": "30 s/Null",
  "ETL_deposition_thermal_annealing_temperature": "135 °C/500 °C",
  "ETL_deposition_thermal_annealing_time": "10 min/30 min",
  "Perovskite_dimension": "3D",
  "Perovskite_thickness": "Null",
  "Perovskite_composition_long_form": "CH3NH3PbI3",
  "Perovskite_additive_compound": "TAPC",
  "Perovskite_additive_concentration": "5.5 mg/mL",
  "Perovskite_bandgap": "Null",
  "Perovskite_deposition_method": "Spin coating",
  "Perovskite_deposition_sequential_spin_coating": "False",
  "Perovskite_deposition_spin_coating_antisolvent": "Chlorobenzene",
  "Perovskite_deposition_reaction_solutions_compounds": "PbI2;MAI",
  "Perovskite_deposition_reaction_solutions_concentrations": "Null",
  "Perovskite_deposition_final_solutions_concentration_before_deposition": "Null",
  "Perovskite_deposition_solvents_compound": "DMSO;DMF",
  "Perovskite_deposition_solvents_mixing_ratio": "3:7",
  "Perovskite_deposition_synthesis_atmosphere": "Nitrogen",
  "Perovskite_deposition_synthesis_atmosphere_pressure": "1 atm",
  "Perovskite_deposition_synthesis_atmosphere_relative_humidity": "Null",
  "Perovskite_deposition_spin_coating_speed": "4000 rpm",
  "Perovskite_deposition_spin_coating_time": "Null",
  "Perovskite_deposition_thermal_annealing_atmosphere": "Nitrogen",
  "Perovskite_deposition_thermal_annealing_temperature": "60 °C;100 °C",
  "Perovskite_deposition_thermal_annealing_time": "5 min;10 min",
  "Perovskite_surface_treatment_material": "Null",
  "Perovskite_surface_treatment_method": "Null",
  "Perovskite_surface_treatment_solution_concentration": "Null",
  "Perovskite_surface_treatment_solvents_compound": "Null",
  "Perovskite_surface_treatment_synthesis_atmosphere": "Null",
  "Perovskite_surface_treatment_synthesis_atmosphere_pressure": "Null",
  "Perovskite_surface_treatment_synthesis_atmosphere_relative_humidity": "Null",
  "Perovskite_surface_treatment_deposition_spin_coating_speed": "Null",
  "Perovskite_surface_treatment_deposition_spin_coating_time": "Null",
  "Perovskite_surface_treatment_deposition_thermal_annealing_temperature": "Null",
  "Perovskite_surface_treatment_deposition_thermal_annealing_time": "Null",
  "HTL_thickness": "Null",
  "HTL_stack_sequence": "Spiro-OMeTAD",
  "HTL_additive_compound": "Li-TFSI;4-tert-butylpyridine",
  "HTL_additive_concentration": "Null",
  "HTL_deposition_method": "Spin coating",
  "HTL_deposition_solution_concentration": "72.3 mg/mL",
  "HTL_deposition_solvents_compound": "Chlorobenzene",
  "HTL_deposition_synthesis_atmosphere": "Air",
  "HTL_deposition_synthesis_atmosphere_pressure": "1 atm",
  "HTL_deposition_synthesis_atmosphere_relative_humidity": "Null",
  "HTL_deposition_spin_coating_speed": "3000 rpm",
  "HTL_deposition_spin_coating_time": "30 s",
  "HTL_deposition_thermal_annealing_temperature": "Null",
  "HTL_deposition_thermal_annealing_time": "Null",
  "Backcontact_thickness": "Null",
  "Beckcontact_deposition_method": "Thermal evaporation",
  "Backcontact_deposition_atmosphere_pressure": "Null",
  "Encapsulation_method": "Null",
  "Encapsulation_atmosphere": "Null",
  "JV_measured_device_matching": "True",
  "JV_measured_reverse_scan_Voc": "1.17 V",
  "JV_measured_reverse_scan_Jsc": "22.92 mA/cm2",
  "JV_measured_reverse_scan_FF": "80.26 %",
  "JV_measured_reverse_scan_PCE": "21.52 %",
  "JV_measured_forward_scan_Voc": "1.16 V",
  "JV_measured_forward_scan_Jsc": "22.79 mA/cm2",
  "JV_measured_forward_scan_FF": "79.74 %",
  "JV_measured_forward_scan_PCE": "21.08 %",
  "JV_measured_light_spectra": "AM1.5G",
  "JV_measured_light_spectra_intensity": "100 mW/cm2",
  "JV_measured_scan_speed": "Null",
  "JV_measured_scan_delay_time": "Null",
  "JV_certified_PCE": "Null",
  "Stabilized_measured_PCE": "21.10 %",
  "Stabilized_certified_PCE": "Null",
  "Stability_test_device_matching": "True",
  "Stability_test_temperature": "25 °C",
  "Stability_test_atmosphere": "Ambient",
  "Stability_test_light_spectra": "Null",
  "Stability_test_light_intensity": "Null",
  "Stability_test_relative_humidity": "40 %",
  "Stability_PCE_after_time": "30 days",
  "Stability_PCE_after_time_value": "95 %"
}

File: dataset/2021-2025/10.1007_s12274-021-3286-2/Device_BestPCE_o4_mini_10.1007_s12274-021-3286-2.json
{
  "Ref_DOI": "10.1007/s12274-021-3286-2",
  "Ref_journal": "Nano Research",
  "Ref_publication_year": "2021",
  "Ref_title": "Full-scale chemical and field-effect passivation: 21.52% efficiency of stable MAPbI3 solar cells via benzenamine modification",
  "Cell_architecture": "NIP",
  "Cell_stack_sequence": "FTO/compact TiO2/mesoporous TiO2/MAPbI3/Spiro-OMeTAD/Ag",
  "Cell_area_measured": "0.09 cm2",
  "ETL_thickness": "Null",
  "ETL_stack_sequence": "compact TiO2/mesoporous TiO2",
  "ETL_additive_compound": "Null",
  "ETL_additive_concentration": "Null",
  "ETL_deposition_method": "Spin-coating/Spin-coating",
  "ETL_deposition_solution_concentration": "Null",
  "ETL_deposition_solvents_compound": "Ethanol",
  "ETL_deposition_synthesis_atmosphere": "Air",
  "ETL_deposition_synthesis_atmosphere_pressure": "1 atm",
  "ETL_deposition_synthesis_atmosphere_relative_humidity": "Null",
  "ETL_deposition_spin_coating_speed": "2000 rpm/Null",
  "ETL_deposition_spin_coating_time": "30 s/Null",
  "ETL_deposition_thermal_annealing_temperature": "135 °C/500 °C",
  "ETL_deposition_thermal_annealing_time": "10 min/30 min",
  "Perovskite_dimension": "3D",
  "Perovskite_thickness": "Null",
  "Perovskite_composition_long_form": "MAPbI3",
  "Perovskite_additive_compound": "Null",
  "Perovskite_additive_concentration": "5.5 mg/mL",
  "Perovskite_bandgap": "Null",
  "Perovskite_deposition_method": "Spin-coating",
  "Perovskite_deposition_sequential_spin_coating": "False",
  "Perovskite_deposition_spin_coating_antisolvent": "Chlorobenzene",
  "Perovskite_deposition_reaction_solutions_compounds": "PbI2;MAI",
  "Perovskite_deposition_reaction_solutions_concentrations": "Null",
  "Perovskite_deposition_final_solutions_concentration_before_deposition": "Null",
  "Perovskite_deposition_solvents_compound": "DMSO;DMF",
  "Perovskite_deposition_solvents_mixing_ratio": "3:7",
  "Perovskite_deposition_synthesis_atmosphere": "Nitrogen",
  "Perovskite_deposition_synthesis_atmosphere_pressure": "Null",
  "Perovskite_deposition_synthesis_atmosphere_relative_humidity": "Null",
  "Perovskite_deposition_spin_coating_speed": "4000 rpm",
  "Perovskite_deposition_spin_coating_time": "Null",
  "Perovskite_deposition_thermal_annealing_atmosphere": "Nitrogen",
  "Perovskite_deposition_thermal_annealing_temperature": "60 °C;100 °C",
  "Perovskite_deposition_thermal_annealing_time": "5 min;10 min",
  "Perovskite_surface_treatment_material": "Null",
  "Perovskite_surface_treatment_method": "Null",
  "Perovskite_surface_treatment_solution_concentration": "Null",
  "Perovskite_surface_treatment_solvents_compound": "Null",
  "Perovskite_surface_treatment_synthesis_atmosphere": "Null",
  "Perovskite_surface_treatment_synthesis_atmosphere_pressure": "Null",
  "Perovskite_surface_treatment_synthesis_atmosphere_relative_humidity": "Null",
  "Perovskite_surface_treatment_deposition_spin_coating_speed": "Null",
  "Perovskite_surface_treatment_deposition_spin_coating_time": "Null",
  "Perovskite_surface_treatment_deposition_thermal_annealing_temperature": "Null",
  "Perovskite_surface_treatment_deposition_thermal_annealing_time": "Null",
  "HTL_thickness": "Null",
  "HTL_stack_sequence": "Spiro-OMeTAD",
  "HTL_additive_compound": "Li-TFSI;4-tert-butylpyridine",
  "HTL_additive_concentration": "500 mg/mL",
  "HTL_deposition_method": "Spin-coating",
  "HTL_deposition_solution_concentration": "72.3 mg/mL",
  "HTL_deposition_solvents_compound": "Chlorobenzene",
  "HTL_deposition_synthesis_atmosphere": "Nitrogen",
  "HTL_deposition_synthesis_atmosphere_pressure": "Null",
  "HTL_deposition_synthesis_atmosphere_relative_humidity": "Null",
  "HTL_deposition_spin_coating_speed": "3000 rpm",
  "HTL_deposition_spin_coating_time": "30 s",
  "HTL_deposition_thermal_annealing_temperature": "Null",
  "HTL_deposition_thermal_annealing_time": "Null",
  "Backcontact_thickness": "Null",
  "Beckcontact_deposition_method": "Vacuum evaporation",
  "Backcontact_deposition_atmosphere_pressure": "Null",
  "Encapsulation_method": "Null",
  "Encapsulation_atmosphere": "Null",
  "JV_measured_device_matching": "True",
  "JV_measured_reverse_scan_Voc": "1.17 V",
  "JV_measured_reverse_scan_Jsc": "22.92 mA/cm2",
  "JV_measured_reverse_scan_FF": "80.26 %",
  "JV_measured_reverse_scan_PCE": "21.52 %",
  "JV_measured_forward_scan_Voc": "1.16 V",
  "JV_measured_forward_scan_Jsc": "22.79 mA/cm2",
  "JV_measured_forward_scan_FF": "79.74 %",
  "JV_measured_forward_scan_PCE": "21.08 %",
  "JV_measured_light_spectra": "AM 1.5G",
  "JV_measured_light_spectra_intensity": "100 mW/cm2",
  "JV_measured_scan_speed": "Null",
  "JV_measured_scan_delay_time": "Null",
  "JV_certified_PCE": "Null",
  "Stabilized_measured_PCE": "21.10",
  "Stabilized_certified_PCE": "Null",
  "Stability_test_device_matching": "True",
  "Stability_test_temperature": "25 °C",
  "Stability_test_atmosphere": "Air",
  "Stability_test_light_spectra": "Null",
  "Stability_test_light_intensity": "Null",
  "Stability_test_relative_humidity": "40 %",
  "Stability_PCE_after_time": "30 days",
  "Stability_PCE_after_time_value": "95 %"
}

File: dataset/2021-2025/10.1007_s12274-022-4135-7/Device_BestPCE_10.1007_s12274-022-4135-7.json
{
    "Ref_DOI": "10.1007/s12274-022-4135-7",
    "Ref_journal": "Nano Research",
    "Ref_publication_year": "2022",
    "Ref_title": "Ion diffusion-induced double layer doping toward stable and efficient perovskite solar cells",
    "Cell_architecture": "NIP",
    "Cell_stack_sequence": "Glass/FTO/SnO2-LiOH/Perovskite/HTL/Backcontact",
    "Cell_area_measured": "0.11 cm2",
    "ETL_thickness": "250 nm",
    "ETL_stack_sequence": "SnO2-LiOH",
    "ETL_additive_compound": "LiOH",
    "ETL_additive_concentration": "0.5 mg/mL",
    "ETL_deposition_method": "Spin-coating",
    "ETL_deposition_solution_concentration": "Null",
    "ETL_deposition_solvents_compound": "Water",
    "ETL_deposition_synthesis_atmosphere": "Null",
    "ETL_deposition_synthesis_atmosphere_pressure": "Null",
    "ETL_deposition_synthesis_atmosphere_relative_humidity": "Null",
    "ETL_deposition_spin_coating_speed": "3000 rpm",
    "ETL_deposition_spin_coating_time": "30 s",
    "ETL_deposition_thermal_annealing_temperature": "150 °C",
    "ETL_deposition_thermal_annealing_time": "30 min",
    "Perovskite_dimension": "Null",
    "Perovskite_thickness": "Null",
    "Perovskite_composition_long_form": "CsxFAyMA1-(x+y)Pb(I,Br)3",
    "Perovskite_additive_compound": "Null",
    "Perovskite_additive_concentration": "Null",
    "Perovskite_bandgap": "Null",
    "Perovskite_deposition_method": "Spin-coating",
    "Perovskite_deposition_sequential_spin_coating": "False",
    "Perovskite_deposition_spin_coating_antisolvent": "Chlorobenzene",
    "Perovskite_deposition_reaction_solutions_compounds": "PbI2;FAI;PbBr2;MABr;CsI",
    "Perovskite_deposition_reaction_solutions_concentrations": "1.1 M;1.0 M;0.22 M;0.2 M;1.5 M",
    "Perovskite_deposition_final_solutions_concentration_before_deposition": "Null",
    "Perovskite_deposition_solvents_compound": "DMF;DMSO",
    "Perovskite_deposition_solvents_mixing_ratio": "04:01:00",
    "Perovskite_deposition_synthesis_atmosphere": "Nitrogen",
    "Perovskite_deposition_synthesis_atmosphere_pressure": "Null",
    "Perovskite_deposition_synthesis_atmosphere_relative_humidity": "Null",
    "Perovskite_deposition_spin_coating_speed": "1000 rpm;5000 rpm",
    "Perovskite_deposition_spin_coating_time": "10 s;20 s",
    "Perovskite_deposition_thermal_annealing_atmosphere": "Null",
    "Perovskite_deposition_thermal_annealing_temperature": "100 °C",
    "Perovskite_deposition_thermal_annealing_time": "1 h",
    "Perovskite_surface_treatment_material": "Null",
    "Perovskite_surface_treatment_method": "Null",
    "Perovskite_surface_treatment_solution_concentration": "Null",
    "Perovskite_surface_treatment_solvents_compound": "Null",
    "Perovskite_surface_treatment_synthesis_atmosphere": "Null",
    "Perovskite_surface_treatment_synthesis_atmosphere_pressure": "Null",
    "Perovskite_surface_treatment_synthesis_atmosphere_relative_humidity": "Null",
    "Perovskite_surface_treatment_deposition_spin_coating_speed": "Null",
    "Perovskite_surface_treatment_deposition_spin_coating_time": "Null",
    "Perovskite_surface_treatment_deposition_thermal_annealing_temperature": "Null",
    "Perovskite_surface_treatment_deposition_thermal_annealing_time": "Null",
    "HTL_thickness": "200 nm",
    "HTL_stack_sequence": "Spiro-OMeTAD",
    "HTL_additive_compound": "Li-TFSI;tBP",
    "HTL_additive_concentration": "260 mg/mL",
    "HTL_deposition_method": "Spin-coating",
    "HTL_deposition_solution_concentration": "72.3 mg/mL",
    "HTL_deposition_solvents_compound": "Chlorobenzene",
    "HTL_deposition_synthesis_atmosphere": "Null",
    "HTL_deposition_synthesis_atmosphere_pressure": "Null",
    "HTL_deposition_synthesis_atmosphere_relative_humidity": "Null",
    "HTL_deposition_spin_coating_speed": "3000 rpm",
    "HTL_deposition_spin_coating_time": "30 s",
    "HTL_deposition_thermal_annealing_temperature": "Null",
    "HTL_deposition_thermal_annealing_time": "Null",
    "Backcontact_thickness": "100 nm",
    "Beckcontact_deposition_method": "Evaporation",
    "Backcontact_deposition_atmosphere_pressure": "Null",
    "Encapsulation_method": "Null",
    "Encapsulation_atmosphere": "Null",
    "JV_measured_device_matching": "True",
    "JV_measured_reverse_scan_Voc": "1.15 V",
    "JV_measured_reverse_scan_Jsc": "24.20 mA/cm2",
    "JV_measured_reverse_scan_FF": "0.7626",
    "JV_measured_reverse_scan_PCE": "21.31%",
    "JV_measured_forward_scan_Voc": "1.15 V",
    "JV_measured_forward_scan_Jsc": "24.20 mA/cm2",
    "JV_measured_forward_scan_FF": "0.7399",
    "JV_measured_forward_scan_PCE": "0.2064",
    "JV_measured_light_spectra": "Null",
    "JV_measured_light_spectra_intensity": "Null",
    "JV_measured_scan_speed": "Null",
    "JV_measured_scan_delay_time": "Null",
    "JV_certified_PCE": "Null",
    "Stabilized_measured_PCE": "Null",
    "Stabilized_certified_PCE": "Null",
    "Stability_test_device_matching": "True",
    "Stability_test_temperature": "25 °C",
    "Stability_test_atmosphere": "Null",
    "Stability_test_light_spectra": "Null",
    "Stability_test_light_intensity": "Null",
    "Stability_test_relative_humidity": "0.3",
    "Stability_PCE_after_time": "100 days",
    "Stability_PCE_after_time_value": "0.95"
}

File: dataset/2021-2025/10.1007_s12274-022-4135-7/Device_BestPCE_Gemini_1.5_pro_10.1007_s12274-022-4135-7.json
{
  "Ref_DOI": "10.1007/s12274-022-4135-7",
  "Ref_journal": "Nano Research",
  "Ref_publication_year": "2022",
  "Ref_title": "Ion diffusion-induced double layer doping toward stable and efficient perovskite solar cells",
  "Cell_architecture": "NIP",
  "Cell_stack_sequence": "FTO/SnO2-LiOH/Perovskite/Spiro-OMeTAD/Au",
  "Cell_area_measured": "0.09 cm^2",
  "ETL_thickness": "30 nm",
  "ETL_stack_sequence": "SnO2-LiOH",
  "ETL_additive_compound": "LiOH",
  "ETL_additive_concentration": "0.3 mg/mL",
  "ETL_deposition_method": "Spin-coating",
  "ETL_deposition_solution_concentration": "2 wt%",
  "ETL_deposition_solvents_compound": "H2O",
  "ETL_deposition_synthesis_atmosphere": "Air",
  "ETL_deposition_synthesis_atmosphere_pressure": "1 atm",
  "ETL_deposition_synthesis_atmosphere_relative_humidity": "Null",
  "ETL_deposition_spin_coating_speed": "4000 rpm",
  "ETL_deposition_spin_coating_time": "30 s",
  "ETL_deposition_thermal_annealing_temperature": "150 °C",
  "ETL_deposition_thermal_annealing_time": "30 min",
  "Perovskite_dimension": "3D",
  "Perovskite_thickness": "Null",
  "Perovskite_composition_long_form": "Cs0.05(FA0.83MA0.17)0.95Pb(I0.83Br0.17)3",
  "Perovskite_additive_compound": "Null",
  "Perovskite_additive_concentration": "Null",
  "Perovskite_bandgap": "Null",
  "Perovskite_deposition_method": "Spin-coating",
  "Perovskite_deposition_sequential_spin_coating": "True",
  "Perovskite_deposition_spin_coating_antisolvent": "Null",
  "Perovskite_deposition_reaction_solutions_compounds": "FAI;PbI2;MABr;PbBr2;CsI",
  "Perovskite_deposition_reaction_solutions_concentrations": "1.2 M;1.2 M;1.5 M;1.5 M;1.5 M",
  "Perovskite_deposition_final_solutions_concentration_before_deposition": "Null",
  "Perovskite_deposition_solvents_compound": "DMF;DMSO",
  "Perovskite_deposition_solvents_mixing_ratio": "4:1 v/v",
  "Perovskite_deposition_synthesis_atmosphere": "N2",
  "Perovskite_deposition_synthesis_atmosphere_pressure": "1 atm",
  "Perovskite_deposition_synthesis_atmosphere_relative_humidity": "Null",
  "Perovskite_deposition_spin_coating_speed": "1000 rpm;4000 rpm",
  "Perovskite_deposition_spin_coating_time": "10 s;30 s",
  "Perovskite_deposition_thermal_annealing_atmosphere": "Air",
  "Perovskite_deposition_thermal_annealing_temperature": "100 °C",
  "Perovskite_deposition_thermal_annealing_time": "60 min",
  "Perovskite_surface_treatment_material": "Null",
  "Perovskite_surface_treatment_method": "Null",
  "Perovskite_surface_treatment_solution_concentration": "Null",
  "Perovskite_surface_treatment_solvents_compound": "Null",
  "Perovskite_surface_treatment_synthesis_atmosphere": "Null",
  "Perovskite_surface_treatment_synthesis_atmosphere_pressure": "Null",
  "Perovskite_surface_treatment_synthesis_atmosphere_relative_humidity": "Null",
  "Perovskite_surface_treatment_deposition_spin_coating_speed": "Null",
  "Perovskite_surface_treatment_deposition_spin_coating_time": "Null",
  "Perovskite_surface_treatment_deposition_thermal_annealing_temperature": "Null",
  "Perovskite_surface_treatment_deposition_thermal_annealing_time": "Null",
  "HTL_thickness": "Null",
  "HTL_stack_sequence": "Spiro-OMeTAD",
  "HTL_additive_compound": "Li-TFSI;tBP",
  "HTL_additive_concentration": "520 mg/mL;30 mol%",
  "HTL_deposition_method": "Spin-coating",
  "HTL_deposition_solution_concentration": "72.3 mg/mL",
  "HTL_deposition_solvents_compound": "Chlorobenzene",
  "HTL_deposition_synthesis_atmosphere": "Air",
  "HTL_deposition_synthesis_atmosphere_pressure": "1 atm",
  "HTL_deposition_synthesis_atmosphere_relative_humidity": "Null",
  "HTL_deposition_spin_coating_speed": "4000 rpm",
  "HTL_deposition_spin_coating_time": "30 s",
  "HTL_deposition_thermal_annealing_temperature": "Null",
  "HTL_deposition_thermal_annealing_time": "Null",
  "Backcontact_thickness": "80 nm",
  "Beckcontact_deposition_method": "Thermal evaporation",
  "Backcontact_deposition_atmosphere_pressure": "4 × 10^-4 Pa",
  "Encapsulation_method": "UV adhesive",
  "Encapsulation_atmosphere": "Air",
  "JV_measured_device_matching": "True",
  "JV_measured_reverse_scan_Voc": "1.13 V",
  "JV_measured_reverse_scan_Jsc": "23.01 mA/cm^2",
  "JV_measured_reverse_scan_FF": "84.04%",
  "JV_measured_reverse_scan_PCE": "21.31%",
  "JV_measured_forward_scan_Voc": "1.13 V",
  "JV_measured_forward_scan_Jsc": "23.01 mA/cm^2",
  "JV_measured_forward_scan_FF": "81.77%",
  "JV_measured_forward_scan_PCE": "20.72%",
  "JV_measured_light_spectra": "AM 1.5G",
  "JV_measured_light_spectra_intensity": "100 mW/cm^2",
  "JV_measured_scan_speed": "Null",
  "JV_measured_scan_delay_time": "Null",
  "JV_certified_PCE": "Null",
  "Stabilized_measured_PCE": "20.12%",
  "Stabilized_certified_PCE": "Null",
  "Stability_test_device_matching": "True",
  "Stability_test_temperature": "35 °C",
  "Stability_test_atmosphere": "Air",
  "Stability_test_light_spectra": "Null",
  "Stability_test_light_intensity": "Null",
  "Stability_test_relative_humidity": "Null",
  "Stability_PCE_after_time": "300 hours",
  "Stability_PCE_after_time_value": "94%"
}

File: dataset/2021-2025/10.1007_s12274-022-4135-7/Device_BestPCE_Gemini_2.0_Flash_10.1007_s12274-022-4135-7.json
{
  "Ref_DOI": "10.1007/s12274-022-4135-7",
  "Ref_journal": "Nano Res.",
  "Ref_publication_year": "2022",
  "Ref_title": "Ion diffusion-induced double layer doping toward stable and efficient perovskite solar cells",
  "Cell_architecture": "NIP",
  "Cell_stack_sequence": "FTO/SnO2-LiOH/Perovskite/Spiro-OMeTAD/Ag",
  "Cell_area_measured": "0.12 cm2",
  "ETL_thickness": "Null",
  "ETL_stack_sequence": "Null",
  "ETL_additive_compound": "LiOH",
  "ETL_additive_concentration": "0.3 mg/mL",
  "ETL_deposition_method": "Spin-coating",
  "ETL_deposition_solution_concentration": "2.75 wt%",
  "ETL_deposition_solvents_compound": "H2O",
  "ETL_deposition_synthesis_atmosphere": "Air",
  "ETL_deposition_synthesis_atmosphere_pressure": "1 atm",
  "ETL_deposition_synthesis_atmosphere_relative_humidity": "Null",
  "ETL_deposition_spin_coating_speed": "4000 rpm",
  "ETL_deposition_spin_coating_time": "30 s",
  "ETL_deposition_thermal_annealing_temperature": "160 °C",
  "ETL_deposition_thermal_annealing_time": "30 min",
  "Perovskite_dimension": "3D",
  "Perovskite_thickness": "Null",
  "Perovskite_composition_long_form": "Cs0.06(FA0.9MA0.1)Pb(I0.99Br0.01)3",
  "Perovskite_additive_compound": "CsI",
  "Perovskite_additive_concentration": "0.3 M",
  "Perovskite_bandgap": "Null",
  "Perovskite_deposition_method": "Spin-coating",
  "Perovskite_deposition_sequential_spin_coating": "False",
  "Perovskite_deposition_spin_coating_antisolvent": "Chlorobenzene",
  "Perovskite_deposition_reaction_solutions_compounds": "PbI2; FAI; PbBr2; MABr",
  "Perovskite_deposition_reaction_solutions_concentrations": "1.2 M; 1.1 M; 0.03 M; 0.03 M",
  "Perovskite_deposition_final_solutions_concentration_before_deposition": "Null",
  "Perovskite_deposition_solvents_compound": "DMF; DMSO",
  "Perovskite_deposition_solvents_mixing_ratio": "95:5",
  "Perovskite_deposition_synthesis_atmosphere": "Nitrogen",
  "Perovskite_deposition_synthesis_atmosphere_pressure": "1 atm",
  "Perovskite_deposition_synthesis_atmosphere_relative_humidity": "Null",
  "Perovskite_deposition_spin_coating_speed": "2000 rpm; 6000 rpm",
  "Perovskite_deposition_spin_coating_time": "20 s; 30 s",
  "Perovskite_deposition_thermal_annealing_atmosphere": "Air",
  "Perovskite_deposition_thermal_annealing_temperature": "100 °C",
  "Perovskite_deposition_thermal_annealing_time": "60 min",
  "Perovskite_surface_treatment_material": "Null",
  "Perovskite_surface_treatment_method": "Null",
  "Perovskite_surface_treatment_solution_concentration": "Null",
  "Perovskite_surface_treatment_solvents_compound": "Null",
  "Perovskite_surface_treatment_synthesis_atmosphere": "Null",
  "Perovskite_surface_treatment_synthesis_atmosphere_pressure": "Null",
  "Perovskite_surface_treatment_synthesis_atmosphere_relative_humidity": "Null",
  "Perovskite_surface_treatment_deposition_spin_coating_speed": "Null",
  "Perovskite_surface_treatment_deposition_spin_coating_time": "Null",
  "Perovskite_surface_treatment_deposition_thermal_annealing_temperature": "Null",
  "Perovskite_surface_treatment_deposition_thermal_annealing_time": "Null",
  "HTL_thickness": "200 nm",
  "HTL_stack_sequence": "Null",
  "HTL_additive_compound": "tBP; Li-TFSI",
  "HTL_additive_concentration": "10 μL; 170 mg/mL",
  "HTL_deposition_method": "Spin-coating",
  "HTL_deposition_solution_concentration": "83.4 mg/mL",
  "HTL_deposition_solvents_compound": "Chlorobenzene",
  "HTL_deposition_synthesis_atmosphere": "Null",
  "HTL_deposition_synthesis_atmosphere_pressure": "Null",
  "HTL_deposition_synthesis_atmosphere_relative_humidity": "Null",
  "HTL_deposition_spin_coating_speed": "4000 rpm",
  "HTL_deposition_spin_coating_time": "30 s",
  "HTL_deposition_thermal_annealing_temperature": "Null",
  "HTL_deposition_thermal_annealing_time": "Null",
  "Backcontact_thickness": "100 nm",
  "Beckcontact_deposition_method": "Thermal evaporation",
  "Backcontact_deposition_atmosphere_pressure": "Null",
  "Encapsulation_method": "Null",
  "Encapsulation_atmosphere": "Null",
  "JV_measured_device_matching": "True",
  "JV_measured_reverse_scan_Voc": "1.16 V",
  "JV_measured_reverse_scan_Jsc": "25.31 mA/cm2",
  "JV_measured_reverse_scan_FF": "77.37 %",
  "JV_measured_reverse_scan_PCE": "22.72 %",
  "JV_measured_forward_scan_Voc": "1.16 V",
  "JV_measured_forward_scan_Jsc": "23.71 mA/cm2",
  "JV_measured_forward_scan_FF": "74.77 %",
  "JV_measured_forward_scan_PCE": "20.52 %",
  "JV_measured_light_spectra": "AM 1.5G",
  "JV_measured_light_spectra_intensity": "100 mW/cm2",
  "JV_measured_scan_speed": "Null",
  "JV_measured_scan_delay_time": "Null",
  "JV_certified_PCE": "Null",
  "Stabilized_measured_PCE": "21.87 %",
  "Stabilized_certified_PCE": "Null",
  "Stability_test_device_matching": "True",
  "Stability_test_temperature": "25 °C",
  "Stability_test_atmosphere": "Air",
  "Stability_test_light_spectra": "Null",
  "Stability_test_light_intensity": "Null",
  "Stability_test_relative_humidity": "40 %",
  "Stability_PCE_after_time": "200 days",
  "Stability_PCE_after_time_value": "86 %"
}

File: dataset/2021-2025/10.1007_s12274-022-4135-7/Device_BestPCE_claude_haiku_10.1007_s12274-022-4135-7.json
{
  "Ref_DOI": "10.1007/s12274-022-4135-7",
  "Ref_journal": "Nano Research",
  "Ref_publication_year": "2022",
  "Ref_title": "Ion diffusion-induced double layer doping towards stable and efficient perovskite solar cells",
  "Cell_architecture": "NIP",
  "Cell_stack_sequence": "FTO/SnO2/Perovskite/Spiro-OMeTAD/Ag",
  "Cell_area_measured": "0.1 cm2",
  "ETL_thickness": "30",
  "ETL_stack_sequence": "SnO2",
  "ETL_additive_compound": "LiOH",
  "ETL_additive_concentration": "1 mg/mL",
  "ETL_deposition_method": "Spin-coating",
  "ETL_deposition_solution_concentration": "Null",
  "ETL_deposition_solvents_compound": "Deionized water",
  "ETL_deposition_synthesis_atmosphere": "Air",
  "ETL_deposition_synthesis_atmosphere_pressure": "1 atm",
  "ETL_deposition_synthesis_atmosphere_relative_humidity": "Null",
  "ETL_deposition_spin_coating_speed": "3000",
  "ETL_deposition_spin_coating_time": "30",
  "ETL_deposition_thermal_annealing_temperature": "100",
  "ETL_deposition_thermal_annealing_time": "10",
  "Perovskite_dimension": "3D",
  "Perovskite_thickness": "Null",
  "Perovskite_composition_long_form": "Cs0.05(MA0.17FA0.83)0.95Pb(I0.83Br0.17)3",
  "Perovskite_additive_compound": "Null",
  "Perovskite_additive_concentration": "Null",
  "Perovskite_bandgap": "Null",
  "Perovskite_deposition_method": "Spin-coating",
  "Perovskite_deposition_sequential_spin_coating": "False",
  "Perovskite_deposition_spin_coating_antisolvent": "Chlorobenzene",
  "Perovskite_deposition_reaction_solutions_compounds": "PbI2;PbBr2;MABr;FAI;CsI",
  "Perovskite_deposition_reaction_solutions_concentrations": "1.3 M;Null;Null;Null;Null",
  "Perovskite_deposition_solvents_compound": "DMF;DMSO",
  "Perovskite_deposition_solvents_mixing_ratio": "4:1",
  "Perovskite_deposition_synthesis_atmosphere": "Nitrogen",
  "Perovskite_deposition_synthesis_atmosphere_pressure": "1 atm",
  "Perovskite_deposition_synthesis_atmosphere_relative_humidity": "Null",
  "Perovskite_deposition_spin_coating_speed": "1000;5000",
  "Perovskite_deposition_spin_coating_time": "10;30",
  "Perovskite_deposition_thermal_annealing_atmosphere": "Air",
  "Perovskite_deposition_thermal_annealing_temperature": "100",
  "Perovskite_deposition_thermal_annealing_time": "1",
  "HTL_thickness": "Null",
  "HTL_stack_sequence": "Spiro-OMeTAD",
  "HTL_additive_compound": "Null",
  "HTL_additive_concentration": "Null",
  "HTL_deposition_method": "Spin-coating",
  "HTL_deposition_solution_concentration": "Null",
  "HTL_deposition_solvents_compound": "Chlorobenzene",
  "HTL_deposition_synthesis_atmosphere": "Air",
  "HTL_deposition_synthesis_atmosphere_pressure": "1 atm",
  "HTL_deposition_synthesis_atmosphere_relative_humidity": "Null",
  "HTL_deposition_spin_coating_speed": "3000",
  "HTL_deposition_spin_coating_time": "30",
  "HTL_deposition_thermal_annealing_temperature": "Null",
  "HTL_deposition_thermal_annealing_time": "Null",
  "Backcontact_thickness": "Null",
  "Beckcontact_deposition_method": "Thermal evaporation",
  "Backcontact_deposition_atmosphere_pressure": "Null",
  "Encapsulation_method": "Null",
  "Encapsulation_atmosphere": "Null",
  "JV_measured_device_matching": "True",
  "JV_measured_reverse_scan_Voc": "1.14",
  "JV_measured_reverse_scan_Jsc": "24.12",
  "JV_measured_reverse_scan_FF": "81.5",
  "JV_measured_reverse_scan_PCE": "21.31",
  "JV_measured_forward_scan_Voc": "1.12",
  "JV_measured_forward_scan_Jsc": "23.89",
  "JV_measured_forward_scan_FF": "80.2",
  "JV_measured_forward_scan_PCE": "21.16",
  "JV_measured_light_spectra": "AM1.5G",
  "JV_measured_light_spectra_intensity": "100 mW/cm2",
  "JV_measured_scan_speed": "Null",
  "JV_measured_scan_delay_time": "Null",
  "JV_certified_PCE": "Null",
  "Stabilized_measured_PCE": "Null",
  "Stabilized_certified_PCE": "Null",
  "Stability_test_device_matching": "True",
  "Stability_test_temperature": "25",
  "Stability_test_atmosphere": "Air",
  "Stability_test_light_spectra": "Null",
  "Stability_test_light_intensity": "Null",
  "Stability_test_relative_humidity": "Null",
  "Stability_PCE_after_time": "500 hours",
  "Stability_PCE_after_time_value": "90"
}

File: dataset/2021-2025/10.1007_s12274-022-4135-7/Device_BestPCE_gpt4o_10.1007_s12274-022-4135-7.json
{
  "Ref_DOI": "10.1007/s12274-022-4135-7",
  "Ref_journal": "Nano Research",
  "Ref_publication_year": "2022",
  "Ref_title": "Ion diffusion-induced double layer doping toward stable and efficient perovskite solar cells",
  "Cell_architecture": "NIP",
  "Cell_stack_sequence": "Glass/FTO/SnO2-LiOH/Perovskite/HTL/Backcontact",
  "Cell_area_measured": "Null",
  "ETL_thickness": "Null",
  "ETL_stack_sequence": "SnO2-LiOH",
  "ETL_additive_compound": "LiOH",
  "ETL_additive_concentration": "1 mg/mL",
  "ETL_deposition_method": "Spin-coating",
  "ETL_deposition_solution_concentration": "Null",
  "ETL_deposition_solvents_compound": "Null",
  "ETL_deposition_synthesis_atmosphere": "Null",
  "ETL_deposition_synthesis_atmosphere_pressure": "Null",
  "ETL_deposition_synthesis_atmosphere_relative_humidity": "Null",
  "ETL_deposition_spin_coating_speed": "Null",
  "ETL_deposition_spin_coating_time": "Null",
  "ETL_deposition_thermal_annealing_temperature": "Null",
  "ETL_deposition_thermal_annealing_time": "Null",
  "Perovskite_dimension": "Null",
  "Perovskite_thickness": "Null",
  "Perovskite_composition_long_form": "Null",
  "Perovskite_additive_compound": "Null",
  "Perovskite_additive_concentration": "Null",
  "Perovskite_bandgap": "Null",
  "Perovskite_deposition_method": "Null",
  "Perovskite_deposition_sequential_spin_coating": "Null",
  "Perovskite_deposition_spin_coating_antisolvent": "Null",
  "Perovskite_deposition_reaction_solutions_compounds": "Null",
  "Perovskite_deposition_reaction_solutions_concentrations": "Null",
  "Perovskite_deposition_final_solutions_concentration_before_deposition": "Null",
  "Perovskite_deposition_solvents_compound": "Null",
  "Perovskite_deposition_solvents_mixing_ratio": "Null",
  "Perovskite_deposition_synthesis_atmosphere": "Null",
  "Perovskite_deposition_synthesis_atmosphere_pressure": "Null",
  "Perovskite_deposition_synthesis_atmosphere_relative_humidity": "Null",
  "Perovskite_deposition_spin_coating_speed": "Null",
  "Perovskite_deposition_spin_coating_time": "Null",
  "Perovskite_deposition_thermal_annealing_atmosphere": "Null",
  "Perovskite_deposition_thermal_annealing_temperature": "Null",
  "Perovskite_deposition_thermal_annealing_time": "Null",
  "Perovskite_surface_treatment_material": "Null",
  "Perovskite_surface_treatment_method": "Null",
  "Perovskite_surface_treatment_solution_concentration": "Null",
  "Perovskite_surface_treatment_solvents_compound": "Null",
  "Perovskite_surface_treatment_synthesis_atmosphere": "Null",
  "Perovskite_surface_treatment_synthesis_atmosphere_pressure": "Null",
  "Perovskite_surface_treatment_synthesis_atmosphere_relative_humidity": "Null",
  "Perovskite_surface_treatment_deposition_spin_coating_speed": "Null",
  "Perovskite_surface_treatment_deposition_spin_coating_time": "Null",
  "Perovskite_surface_treatment_deposition_thermal_annealing_temperature": "Null",
  "Perovskite_surface_treatment_deposition_thermal_annealing_time": "Null",
  "HTL_thickness": "Null",
  "HTL_stack_sequence": "Null",
  "HTL_additive_compound": "Null",
  "HTL_additive_concentration": "Null",
  "HTL_deposition_method": "Null",
  "HTL_deposition_solution_concentration": "Null",
  "HTL_deposition_solvents_compound": "Null",
  "HTL_deposition_synthesis_atmosphere": "Null",
  "HTL_deposition_synthesis_atmosphere_pressure": "Null",
  "HTL_deposition_synthesis_atmosphere_relative_humidity": "Null",
  "HTL_deposition_spin_coating_speed": "Null",
  "HTL_deposition_spin_coating_time": "Null",
  "HTL_deposition_thermal_annealing_temperature": "Null",
  "HTL_deposition_thermal_annealing_time": "Null",
  "Backcontact_thickness": "Null",
  "Beckcontact_deposition_method": "Null",
  "Backcontact_deposition_atmosphere_pressure": "Null",
  "Encapsulation_method": "Null",
  "Encapsulation_atmosphere": "Null",
  "JV_measured_device_matching": "True",
  "JV_measured_reverse_scan_Voc": "Null",
  "JV_measured_reverse_scan_Jsc": "Null",
  "JV_measured_reverse_scan_FF": "Null",
  "JV_measured_reverse_scan_PCE": "21.31",
  "JV_measured_forward_scan_Voc": "Null",
  "JV_measured_forward_scan_Jsc": "Null",
  "JV_measured_forward_scan_FF": "Null",
  "JV_measured_forward_scan_PCE": "Null",
  "JV_measured_light_spectra": "Null",
  "JV_measured_light_spectra_intensity": "Null",
  "JV_measured_scan_speed": "Null",
  "JV_measured_scan_delay_time": "Null",
  "JV_certified_PCE": "Null",
  "Stabilized_measured_PCE": "Null",
  "Stabilized_certified_PCE": "Null",
  "Stability_test_device_matching": "True",
  "Stability_test_temperature": "Null",
  "Stability_test_atmosphere": "Null",
  "Stability_test_light_spectra": "Null",
  "Stability_test_light_intensity": "Null",
  "Stability_test_relative_humidity": "Null",
  "Stability_PCE_after_time": "Null",
  "Stability_PCE_after_time_value": "Null"
}
