Repository: jiayijdong/PSCbench

# PSCbench


**PSCbench** is a novel benchmark for materials science research-level scientific
dataset curation sourced from published journals. The benchmark is designed to evaluate the complex classification capabilities,
strong domain knowledge, and advanced calculation skills of LLMs.

## Data


The PSCbench dataset is under dataset folder in json file format. Each file is list of dictionary and can be extracted using following scripts.
Each file stands for one published journal, which is fully elaborated in the paper. 

```
with open("./dataset/retroactive/{}.json".format(subject), encoding='utf-8') as json_file:
    problems=json.load(json_file)
```

File: dataset/2021-2025/10.1007_s40820-021-00675-7/Device_BestPCE_10.1007_s40820-021-00675-7.json
{
    "Ref_DOI": "10.1007/s40820-021-00675-7",
    "Ref_journal": "Nano-Micro Lett.",
    "Ref_publication_year": "2021",
    "Ref_title": "Up-Scalable Fabrication of SnO2 with Multifunctional Interface for High Performance Perovskite Solar Modules",
    "Cell_architecture": "NIP",
    "Cell_stack_sequence": "FTO/SnO2/Cs0.05FA0.85MA0.1PbI2.85Br0.15/Spiro-OMeTAD/Au",
    "Cell_area_measured": "0.09 cm2",
    "ETL_thickness": "Null",
    "ETL_stack_sequence": "SnO2",
    "ETL_additive_compound": "KMnO4",
    "ETL_additive_concentration": "8 mM",
    "ETL_deposition_method": "Chemical bath deposition",
    "ETL_deposition_solution_concentration": "Null",
    "ETL_deposition_solvents_compound": "Null",
    "ETL_deposition_synthesis_atmosphere": "Air",
    "ETL_deposition_synthesis_atmosphere_pressure": "1 atm",
    "ETL_deposition_synthesis_atmosphere_relative_humidity": "Null",
    "ETL_deposition_spin_coating_speed": "Null",
    "ETL_deposition_spin_coating_time": "Null",
    "ETL_deposition_thermal_annealing_temperature": "180 °C",
    "ETL_deposition_thermal_annealing_time": "60 min",
    "Perovskite_dimension": "3D",
    "Perovskite_thickness": "Null",
    "Perovskite_composition_long_form": "Cs0.05FA0.85MA0.1PbI2.85Br0.15",
    "Perovskite_additive_compound": "Null",
    "Perovskite_additive_concentration": "Null",
    "Perovskite_bandgap": "Null",
    "Perovskite_deposition_method": "Spin-coating",
    "Perovskite_deposition_sequential_spin_coating": "True",
    "Perovskite_deposition_spin_coating_antisolvent": "Null",
    "Perovskite_deposition_reaction_solutions_compounds": "PbI2;CsI;FAI;MAI;MABr;MACl",
    "Perovskite_deposition_reaction_solutions_concentrations": "1.35 M;0.0675 M;1000 mg;110 g;110 mg;110 mg",
    "Perovskite_deposition_final_solutions_concentration_before_deposition": "Null",
    "Perovskite_deposition_solvents_compound": "DMF;DMSO;IPA",
    "Perovskite_deposition_solvents_mixing_ratio": "1.9 mL;0.1 mL;15 mL",
    "Perovskite_deposition_synthesis_atmosphere": "Air",
    "Perovskite_deposition_synthesis_atmosphere_pressure": "1 atm",
    "Perovskite_deposition_synthesis_atmosphere_relative_humidity": "20 %",
    "Perovskite_deposition_spin_coating_speed": "3000 rpm;3000 rpm",
    "Perovskite_deposition_spin_coating_time": "30 s;30 s",
    "Perovskite_deposition_thermal_annealing_atmosphere": "Air",
    "Perovskite_deposition_thermal_annealing_temperature": "150 °C",
    "Perovskite_deposition_thermal_annealing_time": "15 min",
    "Perovskite_surface_treatment_material": "Null",
    "Perovskite_surface_treatment_method": "Null",
    "Perovskite_surface_treatment_solution_concentration": "Null",
    "Perovskite_surface_treatment_solvents_compound": "Null",
    "Perovskite_surface_treatment_synthesis_atmosphere": "Null",
    "Perovskite_surface_treatment_synthesis_atmosphere_pressure": "Null",
    "Perovskite_surface_treatment_synthesis_atmosphere_relative_humidity": "Null",
    "Perovskite_surface_treatment_deposition_spin_coating_speed": "Null",
    "Perovskite_surface_treatment_deposition_spin_coating_time": "Null",
    "Perovskite_surface_treatment_deposition_thermal_annealing_temperature": "Null",
    "Perovskite_surface_treatment_deposition_thermal_annealing_time": "Null",
    "HTL_thickness": "Null",
    "HTL_stack_sequence": "Spiro-OMeTAD",
    "HTL_additive_compound": "Null",
    "HTL_additive_concentration": "Null",
    "HTL_deposition_method": "Spin-coating",
    "HTL_deposition_solution_concentration": "Null",
    "HTL_deposition_solvents_compound": "Null",
    "HTL_deposition_synthesis_atmosphere": "Air",
    "HTL_deposition_synthesis_atmosphere_pressure": "1 atm",
    "HTL_deposition_synthesis_atmosphere_relative_humidity": "20 %",
    "HTL_deposition_spin_coating_speed": "3500 rpm",
    "HTL_deposition_spin_coating_time": "30 s",
    "HTL_deposition_thermal_annealing_temperature": "Null",
    "HTL_deposition_thermal_annealing_time": "Null",
    "Backcontact_thickness": "100 nm",
    "Beckcontact_deposition_method": "Thermal evaporation",
    "Backcontact_deposition_atmosphere_pressure": "1 × 10−5 Torr",
    "Encapsulation_method": "Null",
    "Encapsulation_atmosphere": "Null",
    "JV_measured_device_matching": "True",
    "JV_measured_reverse_scan_Voc": "1.127 V",
    "JV_measured_reverse_scan_Jsc": "23.39 mA/cm2",
    "JV_measured_reverse_scan_FF": "82.3 %",
    "JV_measured_reverse_scan_PCE": "21.70 %",
    "JV_measured_forward_scan_Voc": "1.118 V",
    "JV_measured_forward_scan_Jsc": "23.22 mA/cm2",
    "JV_measured_forward_scan_FF": "79.2 %",
    "JV_measured_forward_scan_PCE": "20.58 %",
    "JV_measured_light_spectra": "AM1.5G",
    "JV_measured_light_spectra_intensity": "100 mW/cm2",
    "JV_measured_scan_speed": "0.13 V/s",
    "JV_measured_scan_delay_time": "Null",
    "JV_certified_PCE": "Null",
    "Stabilized_measured_PCE": "20.58 %",
    "Stabilized_certified_PCE": "Null",
    "Stability_test_device_matching": "True",
    "Stability_test_temperature": "25 °C",
    "Stability_test_atmosphere": "Air",
    "Stability_test_light_spectra": "AM1.5G",
    "Stability_test_light_intensity": "100 mW/cm2",
    "Stability_test_relative_humidity": "55 %",
    "Stability_PCE_after_time": "1000 hours",
    "Stability_PCE_after_time_value": "80 %"
}

File: dataset/2021-2025/10.1007_s40820-021-00675-7/Device_BestPCE_Gemini_1.5_pro_10.1007_s40820-021-00675-7.json
{
  "Ref_DOI": "10.1007/s40820-021-00675-7",
  "Ref_journal": "Nano-Micro Letters",
  "Ref_publication_year": "2021",
  "Ref_title": "Up-Scalable Fabrication of SnO2 with Multifunctional Interface for High Performance Perovskite Solar Modules",
  "Cell_architecture": "NIP",
  "Cell_stack_sequence": "FTO/SnO2/Perovskite/Spiro-OMeTAD/Au",
  "Cell_area_measured": "0.09 cm2",
  "ETL_thickness": "Null",
  "ETL_stack_sequence": "SnO2",
  "ETL_additive_compound": "KMnO4",
  "ETL_additive_concentration": "8 mM",
  "ETL_deposition_method": "Chemical bath deposition",
  "ETL_deposition_solution_concentration": "Null",
  "ETL_deposition_solvents_compound": "H2O",
  "ETL_deposition_synthesis_atmosphere": "Air",
  "ETL_deposition_synthesis_atmosphere_pressure": "1 atm",
  "ETL_deposition_synthesis_atmosphere_relative_humidity": "Null",
  "ETL_deposition_spin_coating_speed": "Null",
  "ETL_deposition_spin_coating_time": "Null",
  "ETL_deposition_thermal_annealing_temperature": "180 °C",
  "ETL_deposition_thermal_annealing_time": "60 min",
  "Perovskite_dimension": "3D",
  "Perovskite_thickness": "Null",
  "Perovskite_composition_long_form": "Cs0.05FA0.85MA0.1PbI2.85Br0.15",
  "Perovskite_additive_compound": "K; Mn; Cl",
  "Perovskite_additive_concentration": "Null",
  "Perovskite_bandgap": "1.55 eV",
  "Perovskite_deposition_method": "Spin-coating",
  "Perovskite_deposition_sequential_spin_coating": "True",
  "Perovskite_deposition_spin_coating_antisolvent": "Null",
  "Perovskite_deposition_reaction_solutions_compounds": "PbI2; CsI; FAI; MAI; MABr; MACl",
  "Perovskite_deposition_reaction_solutions_concentrations": "1.35 M; 0.0675 M; Null; Null; Null; Null",
  "Perovskite_deposition_final_solutions_concentration_before_deposition": "Null",
  "Perovskite_deposition_solvents_compound": "DMF; DMSO; IPA",
  "Perovskite_deposition_solvents_mixing_ratio": "1.9 mL: 0.1 mL; Null",
  "Perovskite_deposition_synthesis_atmosphere": "Air",
  "Perovskite_deposition_synthesis_atmosphere_pressure": "1 atm",
  "Perovskite_deposition_synthesis_atmosphere_relative_humidity": "20%",
  "Perovskite_deposition_spin_coating_speed": "3000 rpm; 3000 rpm",
  "Perovskite_deposition_spin_coating_time": "30 s; 30 s",
  "Perovskite_deposition_thermal_annealing_atmosphere": "Air",
  "Perovskite_deposition_thermal_annealing_temperature": "150 °C",
  "Perovskite_deposition_thermal_annealing_time": "15 min",
  "Perovskite_surface_treatment_material": "Null",
  "Perovskite_surface_treatment_method": "Null",
  "Perovskite_surface_treatment_solution_concentration": "Null",
  "Perovskite_surface_treatment_solvents_compound": "Null",
  "Perovskite_surface_treatment_synthesis_atmosphere": "Null",
  "Perovskite_surface_treatment_synthesis_atmosphere_pressure": "Null",
  "Perovskite_surface_treatment_synthesis_atmosphere_relative_humidity": "Null",
  "Perovskite_surface_treatment_deposition_spin_coating_speed": "Null",
  "Perovskite_surface_treatment_deposition_spin_coating_time": "Null",
  "Perovskite_surface_treatment_deposition_thermal_annealing_temperature": "Null",
  "Perovskite_surface_treatment_deposition_thermal_annealing_time": "Null",
  "HTL_thickness": "Null",
  "HTL_stack_sequence": "Spiro-OMeTAD",
  "HTL_additive_compound": "Null",
  "HTL_additive_concentration": "Null",
  "HTL_deposition_method": "Spin-coating",
  "HTL_deposition_solution_concentration": "Null",
  "HTL_deposition_solvents_compound": "Null",
  "HTL_deposition_synthesis_atmosphere": "Air",
  "HTL_deposition_synthesis_atmosphere_pressure": "1 atm",
  "HTL_deposition_synthesis_atmosphere_relative_humidity": "20%",
  "HTL_deposition_spin_coating_speed": "3500 rpm",
  "HTL_deposition_spin_coating_time": "30 s",
  "HTL_deposition_thermal_annealing_temperature": "Null",
  "HTL_deposition_thermal_annealing_time": "Null",
  "Backcontact_thickness": "100 nm",
  "Beckcontact_deposition_method": "Thermal evaporation",
  "Backcontact_deposition_atmosphere_pressure": "1e-5 Torr",
  "Encapsulation_method": "UV-curing polymer",
  "Encapsulation_atmosphere": "Air",
  "JV_measured_device_matching": "True",
  "JV_measured_reverse_scan_Voc": "1.127 V",
  "JV_measured_reverse_scan_Jsc": "23.39 mA/cm2",
  "JV_measured_reverse_scan_FF": "82.3%",
  "JV_measured_reverse_scan_PCE": "21.70%",
  "JV_measured_forward_scan_Voc": "1.118 V",
  "JV_measured_forward_scan_Jsc": "23.22 mA/cm2",
  "JV_measured_forward_scan_FF": "79.2%",
  "JV_measured_forward_scan_PCE": "20.58%",
  "JV_measured_light_spectra": "AM1.5G",
  "JV_measured_light_spectra_intensity": "100 mW/cm2",
  "JV_measured_scan_speed": "0.13 V/s",
  "JV_measured_scan_delay_time": "Null",
  "JV_certified_PCE": "Null",
  "Stabilized_measured_PCE": "20.58%",
  "Stabilized_certified_PCE": "Null",
  "Stability_test_device_matching": "True",
  "Stability_test_temperature": "25 °C",
  "Stability_test_atmosphere": "Air",
  "Stability_test_light_spectra": "AM1.5G",
  "Stability_test_light_intensity": "100 mW/cm2",
  "Stability_test_relative_humidity": "55%",
  "Stability_PCE_after_time": "1006 hours",
  "Stability_PCE_after_time_value": "80%"
}

File: dataset/2021-2025/10.1007_s40820-021-00675-7/Device_BestPCE_Gemini_2.0_Flash_10.1007_s40820-021-00675-7.json
{
  "Ref_DOI": "10.1007/s40820-021-00675-7",
  "Ref_journal": "Nano-Micro Lett.",
  "Ref_publication_year": "2021",
  "Ref_title": "Up-Scalable Fabrication of SnO 2 with Multifunctional Interface for High Performance Perovskite Solar Modules",
  "Cell_architecture": "NIP",
  "Cell_stack_sequence": "FTO/SnO2/Cs0.05FA0.85MA0.1PbI2.85Br0.15/Spiro-OMeTAD/Au",
  "Cell_area_measured": "0.09 cm2",
  "ETL_thickness": "Null",
  "ETL_stack_sequence": "Null",
  "ETL_additive_compound": "KMnO4",
  "ETL_additive_concentration": "8 mM",
  "ETL_deposition_method": "Chemical bath deposition",
  "ETL_deposition_solution_concentration": "SnCl2·2H2O: 1.1 g in 400 mL distilled water (diluted four times before use)",
  "ETL_deposition_solvents_compound": "distilled water",
  "ETL_deposition_synthesis_atmosphere": "Air",
  "ETL_deposition_synthesis_atmosphere_pressure": "1 atm",
  "ETL_deposition_synthesis_atmosphere_relative_humidity": "Null",
  "ETL_deposition_spin_coating_speed": "Null",
  "ETL_deposition_spin_coating_time": "Null",
  "ETL_deposition_thermal_annealing_temperature": "180",
  "ETL_deposition_thermal_annealing_time": "60",
  "Perovskite_dimension": "3D",
  "Perovskite_thickness": "Null",
  "Perovskite_composition_long_form": "Cs0.05FA0.85MA0.1PbI2.85Br0.15",
  "Perovskite_additive_compound": "Null",
  "Perovskite_additive_concentration": "Null",
  "Perovskite_bandgap": "Null",
  "Perovskite_deposition_method": "Spin-coating",
  "Perovskite_deposition_sequential_spin_coating": "True",
  "Perovskite_deposition_spin_coating_antisolvent": "Null",
  "Perovskite_deposition_reaction_solutions_compounds": "PbI2;CsI;FAI;MAI;MABr;MACl",
  "Perovskite_deposition_reaction_solutions_concentrations": "PbI2: 1.35 M; CsI: 0.0675 M; FAI 1000 mg; MAI 110 g; MABr 110 mg; MACl 110 mg",
  "Perovskite_deposition_final_solutions_concentration_before_deposition": "Null",
  "Perovskite_deposition_solvents_compound": "DMF;DMSO;IPA",
  "Perovskite_deposition_solvents_mixing_ratio": "1.9:0.1;Null;Null",
  "Perovskite_deposition_synthesis_atmosphere": "Air",
  "Perovskite_deposition_synthesis_atmosphere_pressure": "1 atm",
  "Perovskite_deposition_synthesis_atmosphere_relative_humidity": "~ 20%",
  "Perovskite_deposition_spin_coating_speed": "3000;3000",
  "Perovskite_deposition_spin_coating_time": "30;30",
  "Perovskite_deposition_thermal_annealing_atmosphere": "Air",
  "Perovskite_deposition_thermal_annealing_temperature": "150",
  "Perovskite_deposition_thermal_annealing_time": "15",
  "Perovskite_surface_treatment_material": "Null",
  "Perovskite_surface_treatment_method": "Null",
  "Perovskite_surface_treatment_solution_concentration": "Null",
  "Perovskite_surface_treatment_solvents_compound": "Null",
  "Perovskite_surface_treatment_synthesis_atmosphere": "Null",
  "Perovskite_surface_treatment_synthesis_atmosphere_pressure": "Null",
  "Perovskite_surface_treatment_synthesis_atmosphere_relative_humidity": "Null",
  "Perovskite_surface_treatment_deposition_spin_coating_speed": "Null",
  "Perovskite_surface_treatment_deposition_spin_coating_time": "Null",
  "Perovskite_surface_treatment_deposition_thermal_annealing_temperature": "Null",
  "Perovskite_surface_treatment_deposition_thermal_annealing_time": "Null",
  "HTL_thickness": "Null",
  "HTL_stack_sequence": "Null",
  "HTL_additive_compound": "Null",
  "HTL_additive_concentration": "Null",
  "HTL_deposition_method": "Spin-coating",
  "HTL_deposition_solution_concentration": "Spiro-OMeTAD solution was prepared as reported in our previous works",
  "HTL_deposition_solvents_compound": "Null",
  "HTL_deposition_synthesis_atmosphere": "Air",
  "HTL_deposition_synthesis_atmosphere_pressure": "1 atm",
  "HTL_deposition_synthesis_atmosphere_relative_humidity": "~ 20%",
  "HTL_deposition_spin_coating_speed": "3500",
  "HTL_deposition_spin_coating_time": "30",
  "HTL_deposition_thermal_annealing_temperature": "Null",
  "HTL_deposition_thermal_annealing_time": "Null",
  "Backcontact_thickness": "100",
  "Beckcontact_deposition_method": "Thermal evaporation",
  "Backcontact_deposition_atmosphere_pressure": "1E-5 Torr",
  "Encapsulation_method": "UV-curing polymer",
  "Encapsulation_atmosphere": "Null",
  "JV_measured_device_matching": "True",
  "JV_measured_reverse_scan_Voc": "1.127",
  "JV_measured_reverse_scan_Jsc": "23.39",
  "JV_measured_reverse_scan_FF": "82.3",
  "JV_measured_reverse_scan_PCE": "21.70",
  "JV_measured_forward_scan_Voc": "1.118",
  "JV_measured_forward_scan_Jsc": "23.22",
  "JV_measured_forward_scan_FF": "79.2",
  "JV_measured_forward_scan_PCE": "20.58",
  "JV_measured_light_spectra": "AM 1.5G",
  "JV_measured_light_spectra_intensity": "100 mW cm-2",
  "JV_measured_scan_speed": "0.13",
  "JV_measured_scan_delay_time": "Null",
  "JV_certified_PCE": "Null",
  "Stabilized_measured_PCE": "20.58",
  "Stabilized_certified_PCE": "Null",
  "Stability_test_device_matching": "False",
  "Stability_test_temperature": "25",
  "Stability_test_atmosphere": "Air",
  "Stability_test_light_spectra": "AM 1.5G",
  "Stability_test_light_intensity": "100 mW cm−2",
  "Stability_test_relative_humidity": "55",
  "Stability_PCE_after_time": "1006 h",
  "Stability_PCE_after_time_value": "80"
}

File: dataset/2021-2025/10.1007_s40820-021-00675-7/Device_BestPCE_claude_haiku_10.1007_s40820-021-00675-7.json
{
  "Ref_DOI": "10.1007/s40820-021-00675-7",
  "Ref_journal": "Nano-Micro Letters",
  "Ref_publication_year": "2021",
  "Ref_title": "Up-Scalable Fabrication of SnO2 with Multifunctional Interface for High Performance Perovskite Solar Modules",
  "Cell_architecture": "NIP",
  "Cell_stack_sequence": "FTO/SnO2/Perovskite/Spiro-OMeTAD/Au",
  "Cell_area_measured": "0.09 cm2",
  "ETL_thickness": "Null",
  "ETL_stack_sequence": "SnO2",
  "ETL_additive_compound": "KMnO4",
  "ETL_additive_concentration": "8 mM",
  "ETL_deposition_method": "Chemical bath deposition",
  "ETL_deposition_solution_concentration": "Null",
  "ETL_deposition_solvents_compound": "Distilled water",
  "ETL_deposition_synthesis_atmosphere": "Air",
  "ETL_deposition_synthesis_atmosphere_pressure": "1 atm",
  "ETL_deposition_synthesis_atmosphere_relative_humidity": "20%",
  "ETL_deposition_spin_coating_speed": "Null",
  "ETL_deposition_spin_coating_time": "Null",
  "ETL_deposition_thermal_annealing_temperature": "180",
  "ETL_deposition_thermal_annealing_time": "1",
  "Perovskite_dimension": "3D",
  "Perovskite_thickness": "Null",
  "Perovskite_composition_long_form": "Cs0.05FA0.85MA0.1PbI2.85Br0.15",
  "Perovskite_additive_compound": "Null",
  "Perovskite_additive_concentration": "Null",
  "Perovskite_bandgap": "1.55",
  "Perovskite_deposition_method": "Two-step spin-coating",
  "Perovskite_deposition_sequential_spin_coating": "True",
  "Perovskite_deposition_spin_coating_antisolvent": "Null",
  "Perovskite_deposition_reaction_solutions_compounds": "PbI2;CsI;FAI;MAI;MABr;MACl",
  "Perovskite_deposition_reaction_solutions_concentrations": "1.35 M;0.0675 M;Null",
  "Perovskite_deposition_solvents_compound": "DMF;DMSO;IPA",
  "Perovskite_deposition_solvents_mixing_ratio": "1.9;0.1;15",
  "Perovskite_deposition_synthesis_atmosphere": "Air",
  "Perovskite_deposition_synthesis_atmosphere_pressure": "1 atm",
  "Perovskite_deposition_synthesis_atmosphere_relative_humidity": "20%",
  "Perovskite_deposition_spin_coating_speed": "3000;3000",
  "Perovskite_deposition_spin_coating_time": "30;30",
  "Perovskite_deposition_thermal_annealing_atmosphere": "Air",
  "Perovskite_deposition_thermal_annealing_temperature": "150",
  "Perovskite_deposition_thermal_annealing_time": "15",
  "HTL_thickness": "Null",
  "HTL_stack_sequence": "Spiro-OMeTAD",
  "HTL_additive_compound": "Null",
  "HTL_additive_concentration": "Null",
  "HTL_deposition_method": "Spin-coating",
  "HTL_deposition_solution_concentration": "Null",
  "HTL_deposition_solvents_compound": "Null",
  "HTL_deposition_synthesis_atmosphere": "Air",
  "HTL_deposition_synthesis_atmosphere_pressure": "1 atm",
  "HTL_deposition_synthesis_atmosphere_relative_humidity": "20%",
  "HTL_deposition_spin_coating_speed": "3500",
  "HTL_deposition_spin_coating_time": "30",
  "HTL_deposition_thermal_annealing_temperature": "Null",
  "HTL_deposition_thermal_annealing_time": "Null",
  "Backcontact_thickness": "100",
  "Beckcontact_deposition_method": "Thermal evaporation",
  "Backcontact_deposition_atmosphere_pressure": "1e-5",
  "Encapsulation_method": "UV-curing polymer",
  "Encapsulation_atmosphere": "Air",
  "JV_measured_device_matching": "True",
  "JV_measured_reverse_scan_Voc": "1.118",
  "JV_measured_reverse_scan_Jsc": "23.39",
  "JV_measured_reverse_scan_FF": "0.817",
  "JV_measured_reverse_scan_PCE": "21.70",
  "JV_measured_forward_scan_Voc": "1.108",
  "JV_measured_forward_scan_Jsc": "23.28",
  "JV_measured_forward_scan_FF": "0.778",
  "JV_measured_forward_scan_PCE": "20.58",
  "JV_measured_light_spectra": "AM1.5G",
  "JV_measured_light_spectra_intensity": "100 mW/cm2",
  "JV_measured_scan_speed": "0.13",
  "JV_measured_scan_delay_time": "Null",
  "JV_certified_PCE": "Null",
  "Stabilized_measured_PCE": "20.58",
  "Stabilized_certified_PCE": "Null",
  "Stability_test_device_matching": "True",
  "Stability_test_temperature": "25",
  "Stability_test_atmosphere": "Air",
  "Stability_test_light_spectra": "AM1.5G",
  "Stability_test_light_intensity": "100 mW/cm2",
  "Stability_test_relative_humidity": "55%",
  "Stability_PCE_after_time": "1006 hours",
  "Stability_PCE_after_time_value": "80"
}

File: dataset/2021-2025/10.1007_s40820-021-00675-7/Device_BestPCE_gpt4o_10.1007_s40820-021-00675-7.json
{
  "Ref_DOI": "10.1007/s40820-021-00675-7",
  "Ref_journal": "Nano-Micro Lett.",
  "Ref_publication_year": "2021",
  "Ref_title": "Up-Scalable Fabrication of SnO2 with Multifunctional Interface for High Performance Perovskite Solar Modules",
  "Cell_architecture": "NIP",
  "Cell_stack_sequence": "FTO/SnO2/Cs0.05FA0.85MA0.1PbI2.85Br0.15/Spiro-OMeTAD/Au",
  "Cell_area_measured": "0.09 cm2",
  "ETL_thickness": "Null",
  "ETL_stack_sequence": "SnO2",
  "ETL_additive_compound": "KMnO4",
  "ETL_additive_concentration": "8 mM",
  "ETL_deposition_method": "Chemical bath deposition",
  "ETL_deposition_solution_concentration": "Null",
  "ETL_deposition_solvents_compound": "Distilled water",
  "ETL_deposition_synthesis_atmosphere": "Air",
  "ETL_deposition_synthesis_atmosphere_pressure": "1 atm",
  "ETL_deposition_synthesis_atmosphere_relative_humidity": "Null",
  "ETL_deposition_spin_coating_speed": "Null",
  "ETL_deposition_spin_coating_time": "Null",
  "ETL_deposition_thermal_annealing_temperature": "180 °C",
  "ETL_deposition_thermal_annealing_time": "60 min",
  "Perovskite_dimension": "3D",
  "Perovskite_thickness": "Null",
  "Perovskite_composition_long_form": "Cs0.05FA0.85MA0.1PbI2.85Br0.15",
  "Perovskite_additive_compound": "Null",
  "Perovskite_additive_concentration": "Null",
  "Perovskite_bandgap": "Null",
  "Perovskite_deposition_method": "Spin-coating",
  "Perovskite_deposition_sequential_spin_coating": "True",
  "Perovskite_deposition_spin_coating_antisolvent": "Null",
  "Perovskite_deposition_reaction_solutions_compounds": "PbI2; CsI; FAI; MAI; MABr; MACl",
  "Perovskite_deposition_reaction_solutions_concentrations": "1.35 M; 0.0675 M; 1000 mg; 110 g; 110 mg; 110 mg",
  "Perovskite_deposition_final_solutions_concentration_before_deposition": "Null",
  "Perovskite_deposition_solvents_compound": "DMF; DMSO; IPA",
  "Perovskite_deposition_solvents_mixing_ratio": "1.9 mL; 0.1 mL; 15 mL",
  "Perovskite_deposition_synthesis_atmosphere": "Air",
  "Perovskite_deposition_synthesis_atmosphere_pressure": "1 atm",
  "Perovskite_deposition_synthesis_atmosphere_relative_humidity": "20%",
  "Perovskite_deposition_spin_coating_speed": "3000 rpm; 3000 rpm",
  "Perovskite_deposition_spin_coating_time": "30 s; 30 s",
  "Perovskite_deposition_thermal_annealing_atmosphere": "Air",
  "Perovskite_deposition_thermal_annealing_temperature": "150 °C",
  "Perovskite_deposition_thermal_annealing_time": "15 min",
  "Perovskite_surface_treatment_material": "Null",
  "Perovskite_surface_treatment_method": "Null",
  "Perovskite_surface_treatment_solution_concentration": "Null",
  "Perovskite_surface_treatment_solvents_compound": "Null",
  "Perovskite_surface_treatment_synthesis_atmosphere": "Null",
  "Perovskite_surface_treatment_synthesis_atmosphere_pressure": "Null",
  "Perovskite_surface_treatment_synthesis_atmosphere_relative_humidity": "Null",
  "Perovskite_surface_treatment_deposition_spin_coating_speed": "Null",
  "Perovskite_surface_treatment_deposition_spin_coating_time": "Null",
  "Perovskite_surface_treatment_deposition_thermal_annealing_temperature": "Null",
  "Perovskite_surface_treatment_deposition_thermal_annealing_time": "Null",
  "HTL_thickness": "Null",
  "HTL_stack_sequence": "Spiro-OMeTAD",
  "HTL_additive_compound": "Null",
  "HTL_additive_concentration": "Null",
  "HTL_deposition_method": "Spin-coating",
  "HTL_deposition_solution_concentration": "Null",
  "HTL_deposition_solvents_compound": "Null",
  "HTL_deposition_synthesis_atmosphere": "Air",
  "HTL_deposition_synthesis_atmosphere_pressure": "1 atm",
  "HTL_deposition_synthesis_atmosphere_relative_humidity": "20%",
  "HTL_deposition_spin_coating_speed": "3500 rpm",
  "HTL_deposition_spin_coating_time": "30 s",
  "HTL_deposition_thermal_annealing_temperature": "Null",
  "HTL_deposition_thermal_annealing_time": "Null",
  "Backcontact_thickness": "100 nm",
  "Beckcontact_deposition_method": "Thermal evaporation",
  "Backcontact_deposition_atmosphere_pressure": "1 × 10−5 Torr",
  "Encapsulation_method": "Null",
  "Encapsulation_atmosphere": "Null",
  "JV_measured_device_matching": "True",
  "JV_measured_reverse_scan_Voc": "1.127 V",
  "JV_measured_reverse_scan_Jsc": "23.39 mA/cm2",
  "JV_measured_reverse_scan_FF": "82.3%",
  "JV_measured_reverse_scan_PCE": "21.70%",
  "JV_measured_forward_scan_Voc": "1.118 V",
  "JV_measured_forward_scan_Jsc": "23.22 mA/cm2",
  "JV_measured_forward_scan_FF": "79.2%",
  "JV_measured_forward_scan_PCE": "20.58%",
  "JV_measured_light_spectra": "AM1.5G",
  "JV_measured_light_spectra_intensity": "100 mW/cm2",
  "JV_measured_scan_speed": "0.13 V/s",
  "JV_measured_scan_delay_time": "Null",
  "JV_certified_PCE": "Null",
  "Stabilized_measured_PCE": "20.58%",
  "Stabilized_certified_PCE": "Null",
  "Stability_test_device_matching": "False",
  "Stability_test_temperature": "Null",
  "Stability_test_atmosphere": "Null",
  "Stability_test_light_spectra": "Null",
  "Stability_test_light_intensity": "Null",
  "Stability_test_relative_humidity": "Null",
  "Stability_PCE_after_time": "Null",
  "Stability_PCE_after_time_value": "Null"
}

File: dataset/2021-2025/10.1007_s40820-021-00675-7/Device_BestPCE_gpt4o_mini_10.1007_s40820-021-00675-7.json
{
  "Ref_DOI": "10.1007/s40820-021-00675-7",
  "Ref_journal": "Nano-Micro Lett.",
  "Ref_publication_year": "2021",
  "Ref_title": "Up-Scalable Fabrication of SnO2 with Multifunctional Interface for High Performance Perovskite Solar Modules",
  "Cell_architecture": "NIP",
  "Cell_stack_sequence": "FTO/SnO2/PVSK/Spiro/Au",
  "Cell_area_measured": "0.09 cm2",
  "ETL_thickness": "Null",
  "ETL_stack_sequence": "SnO2",
  "ETL_additive_compound": "KMnO4",
  "ETL_additive_concentration": "mM",
  "ETL_deposition_method": "Chemical Bath Deposition",
  "ETL_deposition_solution_concentration": "Null",
  "ETL_deposition_solvents_compound": "Null",
  "ETL_deposition_synthesis_atmosphere": "Air",
  "ETL_deposition_synthesis_atmosphere_pressure": "1 atm",
  "ETL_deposition_synthesis_atmosphere_relative_humidity": "Null",
  "ETL_deposition_spin_coating_speed": "Null",
  "ETL_deposition_spin_coating_time": "Null",
  "ETL_deposition_thermal_annealing_temperature": "180 °C",
  "ETL_deposition_thermal_annealing_time": "60 min",
  "Perovskite_dimension": "3D",
  "Perovskite_thickness": "Null",
  "Perovskite_composition_long_form": "Cs0.05FA0.85MA0.1PbI2.85Br0.15",
  "Perovskite_additive_compound": "Null",
  "Perovskite_additive_concentration": "Null",
  "Perovskite_bandgap": "1.55 eV",
  "Perovskite_deposition_method": "Spin-coating",
  "Perovskite_deposition_sequential_spin_coating": "True",
  "Perovskite_deposition_spin_coating_antisolvent": "Null",
  "Perovskite_deposition_reaction_solutions_compounds": "PbI2;CsI;FAI;MAI;MABr;MACl",
  "Perovskite_deposition_reaction_solutions_concentrations": "1.35 M;0.0675 M;Null;Null;Null;Null",
  "Perovskite_deposition_final_solutions_concentration_before_deposition": "Null",
  "Perovskite_deposition_solvents_compound": "DMF;DMSO;IPA",
  "Perovskite_deposition_solvents_mixing_ratio": "Null",
  "Perovskite_deposition_synthesis_atmosphere": "Air",
  "Perovskite_deposition_synthesis_atmosphere_pressure": "1 atm",
  "Perovskite_deposition_synthesis_atmosphere_relative_humidity": "20%",
  "Perovskite_deposition_spin_coating_speed": "3000 rpm;3000 rpm",
  "Perovskite_deposition_spin_coating_time": "30 s;30 s",
  "Perovskite_deposition_thermal_annealing_atmosphere": "Air",
  "Perovskite_deposition_thermal_annealing_temperature": "150 °C",
  "Perovskite_deposition_thermal_annealing_time": "15 min",
  "Perovskite_surface_treatment_material": "Null",
  "Perovskite_surface_treatment_method": "Null",
  "Perovskite_surface_treatment_solution_concentration": "Null",
  "Perovskite_surface_treatment_solvents_compound": "Null",
  "Perovskite_surface_treatment_synthesis_atmosphere": "Null",
  "Perovskite_surface_treatment_synthesis_atmosphere_pressure": "Null",
  "Perovskite_surface_treatment_synthesis_atmosphere_relative_humidity": "Null",
  "Perovskite_surface_treatment_deposition_spin_coating_speed": "Null",
  "Perovskite_surface_treatment_deposition_spin_coating_time": "Null",
  "Perovskite_surface_treatment_deposition_thermal_annealing_temperature": "Null",
  "Perovskite_surface_treatment_deposition_thermal_annealing_time": "Null",
  "HTL_thickness": "Null",
  "HTL_stack_sequence": "Null",
  "HTL_additive_compound": "Null",
  "HTL_additive_concentration": "Null",
  "HTL_deposition_method": "Null",
  "HTL_deposition_solution_concentration": "Null",
  "HTL_deposition_solvents_compound": "Null",
  "HTL_deposition_synthesis_atmosphere": "Null",
  "HTL_deposition_synthesis_atmosphere_pressure": "Null",
  "HTL_deposition_synthesis_atmosphere_relative_humidity": "Null",
  "HTL_deposition_spin_coating_speed": "Null",
  "HTL_deposition_spin_coating_time": "Null",
  "HTL_deposition_thermal_annealing_temperature": "Null",
  "HTL_deposition_thermal_annealing_time": "Null",
  "Backcontact_thickness": "Null",
  "Beckcontact_deposition_method": "Thermal evaporation",
  "Backcontact_deposition_atmosphere_pressure": "Null",
  "Encapsulation_method": "Null",
  "Encapsulation_atmosphere": "Null",
  "JV_measured_device_matching": "True",
  "JV_measured_reverse_scan_Voc": "1.114 V",
  "JV_measured_reverse_scan_Jsc": "22.90 mA/cm2",
  "JV_measured_reverse_scan_FF": "78.7%",
  "JV_measured_reverse_scan_PCE": "20.09%",
  "JV_measured_forward_scan_Voc": "1.096 V",
  "JV_measured_forward_scan_Jsc": "23.39 mA/cm2",
  "JV_measured_forward_scan_FF": "82.3%",
  "JV_measured_forward_scan_PCE": "21.70%",
  "JV_measured_light_spectra": "AM 1.5G",
  "JV_measured_light_spectra_intensity": "100 mW/cm2",
  "JV_measured_scan_speed": "0.13 V/s",
  "JV_measured_scan_delay_time": "Null",
  "JV_certified_PCE": "Null",
  "Stabilized_measured_PCE": "Null",
  "Stabilized_certified_PCE": "Null",
  "Stability_test_device_matching": "True",
  "Stability_test_temperature": "25 °C",
  "Stability_test_atmosphere": "Air",
  "Stability_test_light_spectra": "AM 1.5G",
  "Stability_test_light_intensity": "100 mW/cm2",
  "Stability_test_relative_humidity": "55%",
  "Stability_PCE_after_time": "1006 hours",
  "Stability_PCE_after_time_value": "80%"
}

File: dataset/2021-2025/10.1007_s40820-021-00675-7/Device_BestPCE_gpt4o_mini_zero_shot_10.1007_s40820-021-00675-7.json
{
  "Ref_DOI": "10.1007/s40820-021-00675-7",
  "Ref_journal": "Nano-Micro Letters",
  "Ref_publication_year": "2021",
  "Ref_title": "Up-Scalable Fabrication of SnO2 with Multifunctional Interface for High Performance Perovskite Solar Modules",
  "Cell_architecture": "Planar",
  "Cell_stack_sequence": "FTO/SnO2/Perovskite/Spiro/Au",
  "Cell_area_measured": "1.5 × 1.5 cm2",
  "ETL_thickness": "Null",
  "ETL_stack_sequence": "FTO/SnO2",
  "ETL_additive_compound": "KMnO4",
  "ETL_additive_concentration": "Null",
  "ETL_deposition_method": "Chemical Bath Deposition (CBD)",
  "ETL_deposition_solution_concentration": "Null",
  "ETL_deposition_solvents_compound": "Distilled water, HCl",
  "ETL_deposition_synthesis_atmosphere": "Ambient",
  "ETL_deposition_synthesis_atmosphere_pressure": "Null",
  "ETL_deposition_synthesis_atmosphere_relative_humidity": "Null",
  "ETL_deposition_spin_coating_speed": "Null",
  "ETL_deposition_spin_coating_time": "Null",
  "ETL_deposition_thermal_annealing_temperature": "180 °C",
  "ETL_deposition_thermal_annealing_time": "1 h",
  "Perovskite_dimension": "Null",
  "Perovskite_thickness": "Null",
  "Perovskite_composition_long_form": "Cs0.05FA0.85MA0.1PbI2.85Br0.15",
  "Perovskite_additive_compound": "Null",
  "Perovskite_additive_concentration": "Null",
  "Perovskite_bandgap": "1.55 eV",
  "Perovskite_deposition_method": "Two-step spin-coating",
  "Perovskite_deposition_sequential_spin_coating": "Yes",
  "Perovskite_deposition_spin_coating_antisolvent": "Null",
  "Perovskite_deposition_reaction_solutions_compounds": "PbI2, CsI",
  "Perovskite_deposition_reaction_solutions_concentrations": "1.35 M PbI2, 0.0675 M CsI",
  "Perovskite_deposition_final_solutions_concentration_before_deposition": "Null",
  "Perovskite_deposition_solvents_compound": "DMF, DMSO, IPA",
  "Perovskite_deposition_solvents_mixing_ratio": "Null",
  "Perovskite_deposition_synthesis_atmosphere": "Ambient",
  "Perovskite_deposition_synthesis_atmosphere_pressure": "Null",
  "Perovskite_deposition_synthesis_atmosphere_relative_humidity": "20%",
  "Perovskite_deposition_spin_coating_speed": "3000 rpm",
  "Perovskite_deposition_spin_coating_time": "30 s",
  "Perovskite_deposition_thermal_annealing_atmosphere": "Ambient",
  "Perovskite_deposition_thermal_annealing_temperature": "150 °C",
  "Perovskite_deposition_thermal_annealing_time": "15 min",
  "Perovskite_surface_treatment_material": "Null",
  "Perovskite_surface_treatment_method": "Null",
  "Perovskite_surface_treatment_solution_concentration": "Null",
  "Perovskite_surface_treatment_solvents_compound": "Null",
  "Perovskite_surface_treatment_synthesis_atmosphere": "Null",
  "Perovskite_surface_treatment_synthesis_atmosphere_pressure": "Null",
  "Perovskite_surface_treatment_synthesis_atmosphere_relative_humidity": "Null",
  "Perovskite_surface_treatment_deposition_spin_coating_speed": "Null",
  "Perovskite_surface_treatment_deposition_spin_coating_time": "Null",
  "Perovskite_surface_treatment_deposition_thermal_annealing_temperature": "Null",
  "Perovskite_surface_treatment_deposition_thermal_annealing_time": "Null",
  "HTL_thickness": "Null",
  "HTL_stack_sequence": "Null",
  "HTL_additive_compound": "Null",
  "HTL_additive_concentration": "Null",
  "HTL_deposition_method": "Spin-coating",
  "HTL_deposition_solution_concentration": "Null",
  "HTL_deposition_solvents_compound": "Null",
  "HTL_deposition_synthesis_atmosphere": "Null",
  "HTL_deposition_synthesis_atmosphere_pressure": "Null",
  "HTL_deposition_synthesis_atmosphere_relative_humidity": "Null",
  "HTL_deposition_spin_coating_speed": "Null",
  "HTL_deposition_spin_coating_time": "Null",
  "HTL_deposition_thermal_annealing_temperature": "Null",
  "HTL_deposition_thermal_annealing_time": "Null",
  "Backcontact_thickness": "Null",
  "Beckcontact_deposition_method": "Thermal evaporation",
  "Backcontact_deposition_atmosphere_pressure": "Null",
  "Encapsulation_method": "UV-curing polymer encapsulation",
  "Encapsulation_atmosphere": "Ambient",
  "JV_measured_device_matching": "Null",
  "JV_measured_reverse_scan_Voc": "1.114 V",
  "JV_measured_reverse_scan_Jsc": "22.90 mA cm-2",
  "JV_measured_reverse_scan_FF": "0.787",
  "JV_measured_reverse_scan_PCE": "20.09%",
  "JV_measured_forward_scan_Voc": "1.096 V",
  "JV_measured_forward_scan_Jsc": "23.06 mA cm-2",
  "JV_measured_forward_scan_FF": "0.807",
  "JV_measured_forward_scan_PCE": "20.39%",
  "JV_measured_light_spectra": "AM 1.5G",
  "JV_measured_light_spectra_intensity": "100 mW cm−2",
  "JV_measured_scan_speed": "0.13 V s−1",
  "JV_measured_scan_delay_time": "Null",
  "JV_certified_PCE": "Null",
  "Stabilized_measured_PCE": "Null",
  "Stabilized_certified_PCE": "Null",
  "Stability_test_device_matching": "Null",
  "Stability_test_temperature": "25 °C",
  "Stability_test_atmosphere": "Ambient",
  "Stability_test_light_spectra": "AM 1.5G",
  "Stability_test_light_intensity": "Null",
  "Stability_test_relative_humidity": "55%",
  "Stability_PCE_after_time": "T80",
  "Stability_PCE_after_time_value": "1006 h"
}

File: dataset/2021-2025/10.1007_s40820-021-00675-7/Device_BestPCE_grok_10.1007_s40820-021-00675-7.json
{
  "Ref_DOI": "10.1007/s40820-021-00675-7",
  "Ref_journal": "Nano-Micro Letters",
  "Ref_publication_year": "2021",
  "Ref_title": "Up-Scalable Fabrication of SnO2 with Multifunctional Interface for High Performance Perovskite Solar Modules",
  "Cell_architecture": "NIP",
  "Cell_stack_sequence": "FTO/SnO2/Perovskite/Spiro-OMeTAD/Au",
  "Cell_area_measured": "0.09 cm2",
  "ETL_thickness": "Null",
  "ETL_stack_sequence": "SnO2",
  "ETL_additive_compound": "KMnO4",
  "ETL_additive_concentration": "8 mM",
  "ETL_deposition_method": "Chemical Bath Deposition",
  "ETL_deposition_solution_concentration": "Null",
  "ETL_deposition_solvents_compound": "Water",
  "ETL_deposition_synthesis_atmosphere": "Air",
  "ETL_deposition_synthesis_atmosphere_pressure": "1 atm",
  "ETL_deposition_synthesis_atmosphere_relative_humidity": "Null",
  "ETL_deposition_spin_coating_speed": "Null",
  "ETL_deposition_spin_coating_time": "Null",
  "ETL_deposition_thermal_annealing_temperature": "180 °C",
  "ETL_deposition_thermal_annealing_time": "60 min",
  "Perovskite_dimension": "3D",
  "Perovskite_thickness": "Null",
  "Perovskite_composition_long_form": "Cs0.05FA0.85MA0.1PbI2.85Br0.15",
  "Perovskite_additive_compound": "Null",
  "Perovskite_additive_concentration": "Null",
  "Perovskite_bandgap": "1.55 eV",
  "Perovskite_deposition_method": "Spin-coating",
  "Perovskite_deposition_sequential_spin_coating": "True",
  "Perovskite_deposition_spin_coating_antisolvent": "Null",
  "Perovskite_deposition_reaction_solutions_compounds": "PbI2;CsI;FAI;MAI;MABr;MACl",
  "Perovskite_deposition_reaction_solutions_concentrations": "1.35 M;0.0675 M;Null;Null;Null;Null",
  "Perovskite_deposition_final_solutions_concentration_before_deposition": "Null",
  "Perovskite_deposition_solvents_compound": "DMF;DMSO;IPA",
  "Perovskite_deposition_solvents_mixing_ratio": "1.9:0.1;Null",
  "Perovskite_deposition_synthesis_atmosphere": "Air",
  "Perovskite_deposition_synthesis_atmosphere_pressure": "1 atm",
  "Perovskite_deposition_synthesis_atmosphere_relative_humidity": "20 %",
  "Perovskite_deposition_spin_coating_speed": "3000 rpm;3000 rpm",
  "Perovskite_deposition_spin_coating_time": "30 s;30 s",
  "Perovskite_deposition_thermal_annealing_atmosphere": "Air",
  "Perovskite_deposition_thermal_annealing_temperature": "150 °C",
  "Perovskite_deposition_thermal_annealing_time": "15 min",
  "Perovskite_surface_treatment_material": "Null",
  "Perovskite_surface_treatment_method": "Null",
  "Perovskite_surface_treatment_solution_concentration": "Null",
  "Perovskite_surface_treatment_solvents_compound": "Null",
  "Perovskite_surface_treatment_synthesis_atmosphere": "Null",
  "Perovskite_surface_treatment_synthesis_atmosphere_pressure": "Null",
  "Perovskite_surface_treatment_synthesis_atmosphere_relative_humidity": "Null",
  "Perovskite_surface_treatment_deposition_spin_coating_speed": "Null",
  "Perovskite_surface_treatment_deposition_spin_coating_time": "Null",
  "Perovskite_surface_treatment_deposition_thermal_annealing_temperature": "Null",
  "Perovskite_surface_treatment_deposition_thermal_annealing_time": "Null",
  "HTL_thickness": "Null",
  "HTL_stack_sequence": "Spiro-OMeTAD",
  "HTL_additive_compound": "Null",
  "HTL_additive_concentration": "Null",
  "HTL_deposition_method": "Spin-coating",
  "HTL_deposition_solution_concentration": "Null",
  "HTL_deposition_solvents_compound": "Null",
  "HTL_deposition_synthesis_atmosphere": "Air",
  "HTL_deposition_synthesis_atmosphere_pressure": "1 atm",
  "HTL_deposition_synthesis_atmosphere_relative_humidity": "20 %",
  "HTL_deposition_spin_coating_speed": "3500 rpm",
  "HTL_deposition_spin_coating_time": "30 s",
  "HTL_deposition_thermal_annealing_temperature": "Null",
  "HTL_deposition_thermal_annealing_time": "Null",
  "Backcontact_thickness": "100 nm",
  "Beckcontact_deposition_method": "Thermal Evaporation",
  "Backcontact_deposition_atmosphere_pressure": "1e-5 Torr",
  "Encapsulation_method": "Null",
  "Encapsulation_atmosphere": "Null",
  "JV_measured_device_matching": "True",
  "JV_measured_reverse_scan_Voc": "1.127 V",
  "JV_measured_reverse_scan_Jsc": "23.39 mA/cm2",
  "JV_measured_reverse_scan_FF": "82.3 %",
  "JV_measured_reverse_scan_PCE": "21.70 %",
  "JV_measured_forward_scan_Voc": "1.118 V",
  "JV_measured_forward_scan_Jsc": "23.22 mA/cm2",
  "JV_measured_forward_scan_FF": "79.2 %",
  "JV_measured_forward_scan_PCE": "20.58 %",
  "JV_measured_light_spectra": "AM1.5G",
  "JV_measured_light_spectra_intensity": "100 mW/cm2",
  "JV_measured_scan_speed": "0.13 V/s",
  "JV_measured_scan_delay_time": "Null",
  "JV_certified_PCE": "Null",
  "Stabilized_measured_PCE": "20.58 %",
  "Stabilized_certified_PCE": "Null",
  "Stability_test_device_matching": "False",
  "Stability_test_temperature": "Null",
  "Stability_test_atmosphere": "Null",
  "Stability_test_light_spectra": "Null",
  "Stability_test_light_intensity": "Null",
  "Stability_test_relative_humidity": "Null",
  "Stability_PCE_after_time": "Null",
  "Stability_PCE_after_time_value": "Null"
}
