Repository: jiayijdong/PSCbench

# PSCbench


**PSCbench** is a novel benchmark for materials science research-level scientific
dataset curation sourced from published journals. The benchmark is designed to evaluate the complex classification capabilities,
strong domain knowledge, and advanced calculation skills of LLMs.

## Data


The PSCbench dataset is under dataset folder in json file format. Each file is list of dictionary and can be extracted using following scripts.
Each file stands for one published journal, which is fully elaborated in the paper. 

```
with open("./dataset/retroactive/{}.json".format(subject), encoding='utf-8') as json_file:
    problems=json.load(json_file)
```

File: dataset/2021-2025/10.1007_s40820-021-00675-7/Device_BestPCE_o3_10.1007_s40820-021-00675-7.json
{
  "Ref_DOI": "10.1007/s40820-021-00675-7",
  "Ref_journal": "Nano-Micro Letters",
  "Ref_publication_year": "2021",
  "Ref_title": "Up-Scalable Fabrication of SnO2 with Multifunctional Interface for High Performance Perovskite Solar Modules",
  "Cell_architecture": "NIP",
  "Cell_stack_sequence": "Glass/FTO/SnO2(KMnO4)/Cs0.05FA0.85MA0.1PbI2.85Br0.15/Spiro-OMeTAD/Au",
  "Cell_area_measured": "0.09 cm2",
  "ETL_thickness": "Null",
  "ETL_stack_sequence": "SnO2(KMnO4)",
  "ETL_additive_compound": "KMnO4",
  "ETL_additive_concentration": "8 mM",
  "ETL_deposition_method": "Chemical bath deposition",
  "ETL_deposition_solution_concentration": "Null",
  "ETL_deposition_solvents_compound": "Water",
  "ETL_deposition_synthesis_atmosphere": "Air",
  "ETL_deposition_synthesis_atmosphere_pressure": "1 atm",
  "ETL_deposition_synthesis_atmosphere_relative_humidity": "Null",
  "ETL_deposition_spin_coating_speed": "Null",
  "ETL_deposition_spin_coating_time": "Null",
  "ETL_deposition_thermal_annealing_temperature": "180 °C",
  "ETL_deposition_thermal_annealing_time": "60 min",
  "Perovskite_dimension": "3D",
  "Perovskite_thickness": "Null",
  "Perovskite_composition_long_form": "Cs0.05FA0.85MA0.1PbI2.85Br0.15",
  "Perovskite_additive_compound": "Null",
  "Perovskite_additive_concentration": "Null",
  "Perovskite_bandgap": "1.55 eV",
  "Perovskite_deposition_method": "Spin-coating",
  "Perovskite_deposition_sequential_spin_coating": "True",
  "Perovskite_deposition_spin_coating_antisolvent": "Null",
  "Perovskite_deposition_reaction_solutions_compounds": "PbI2;CsI;FAI;MAI;MABr;MACl",
  "Perovskite_deposition_reaction_solutions_concentrations": "1.35 M PbI2;0.0675 M CsI;Null",
  "Perovskite_deposition_final_solutions_concentration_before_deposition": "Null",
  "Perovskite_deposition_solvents_compound": "DMF;DMSO;IPA",
  "Perovskite_deposition_solvents_mixing_ratio": "1.9:0.1 DMF:DMSO;pure IPA",
  "Perovskite_deposition_synthesis_atmosphere": "Air",
  "Perovskite_deposition_synthesis_atmosphere_pressure": "1 atm",
  "Perovskite_deposition_synthesis_atmosphere_relative_humidity": "20%",
  "Perovskite_deposition_spin_coating_speed": "3000;3000 rpm",
  "Perovskite_deposition_spin_coating_time": "30;30 s",
  "Perovskite_deposition_thermal_annealing_atmosphere": "Air",
  "Perovskite_deposition_thermal_annealing_temperature": "150 °C",
  "Perovskite_deposition_thermal_annealing_time": "15 min",
  "Perovskite_surface_treatment_material": "Null",
  "Perovskite_surface_treatment_method": "Null",
  "Perovskite_surface_treatment_solution_concentration": "Null",
  "Perovskite_surface_treatment_solvents_compound": "Null",
  "Perovskite_surface_treatment_synthesis_atmosphere": "Null",
  "Perovskite_surface_treatment_synthesis_atmosphere_pressure": "Null",
  "Perovskite_surface_treatment_synthesis_atmosphere_relative_humidity": "Null",
  "Perovskite_surface_treatment_deposition_spin_coating_speed": "Null",
  "Perovskite_surface_treatment_deposition_spin_coating_time": "Null",
  "Perovskite_surface_treatment_deposition_thermal_annealing_temperature": "Null",
  "Perovskite_surface_treatment_deposition_thermal_annealing_time": "Null",
  "HTL_thickness": "Null",
  "HTL_stack_sequence": "Spiro-OMeTAD",
  "HTL_additive_compound": "Li-TFSI;tBP",
  "HTL_additive_concentration": "Null",
  "HTL_deposition_method": "Spin-coating",
  "HTL_deposition_solution_concentration": "Null",
  "HTL_deposition_solvents_compound": "Chlorobenzene",
  "HTL_deposition_synthesis_atmosphere": "Air",
  "HTL_deposition_synthesis_atmosphere_pressure": "1 atm",
  "HTL_deposition_synthesis_atmosphere_relative_humidity": "20%",
  "HTL_deposition_spin_coating_speed": "3500 rpm",
  "HTL_deposition_spin_coating_time": "30 s",
  "HTL_deposition_thermal_annealing_temperature": "Null",
  "HTL_deposition_thermal_annealing_time": "Null",
  "Backcontact_thickness": "100 nm",
  "Beckcontact_deposition_method": "Thermal evaporation",
  "Backcontact_deposition_atmosphere_pressure": "1e-5 Torr",
  "Encapsulation_method": "Null",
  "Encapsulation_atmosphere": "Null",
  "JV_measured_device_matching": "True",
  "JV_measured_reverse_scan_Voc": "1.127 V",
  "JV_measured_reverse_scan_Jsc": "23.39 mA/cm2",
  "JV_measured_reverse_scan_FF": "82.3 %",
  "JV_measured_reverse_scan_PCE": "21.70 %",
  "JV_measured_forward_scan_Voc": "1.118 V",
  "JV_measured_forward_scan_Jsc": "23.22 mA/cm2",
  "JV_measured_forward_scan_FF": "79.2 %",
  "JV_measured_forward_scan_PCE": "20.58 %",
  "JV_measured_light_spectra": "AM1.5G",
  "JV_measured_light_spectra_intensity": "100 mW/cm2",
  "JV_measured_scan_speed": "0.13 V/s",
  "JV_measured_scan_delay_time": "Null",
  "JV_certified_PCE": "Null",
  "Stabilized_measured_PCE": "20.58 %",
  "Stabilized_certified_PCE": "Null",
  "Stability_test_device_matching": "True",
  "Stability_test_temperature": "Null",
  "Stability_test_atmosphere": "Air",
  "Stability_test_light_spectra": "Null",
  "Stability_test_light_intensity": "Null",
  "Stability_test_relative_humidity": "20%",
  "Stability_PCE_after_time": "5 months",
  "Stability_PCE_after_time_value": "18.8 %"
}

File: dataset/2021-2025/10.1007_s40820-021-00675-7/Device_BestPCE_o4_mini_10.1007_s40820-021-00675-7.json
{
  "Ref_DOI": "10.1007/s40820-021-00675-7",
  "Ref_journal": "Nano-Micro Letters",
  "Ref_publication_year": "2021",
  "Ref_title": "Up-Scalable Fabrication of SnO2 with Multifunctional Interface for High Performance Perovskite Solar Modules",
  "Cell_architecture": "NIP",
  "Cell_stack_sequence": "Glass/FTO/SnO2/K-ETL/Cs0.05FA0.85MA0.10PbI2.85Br0.15/Spiro-OMeTAD/Au",
  "Cell_area_measured": "0.09 cm2",
  "ETL_thickness": "Null",
  "ETL_stack_sequence": "SnO2/K-ETL",
  "ETL_additive_compound": "KMnO4",
  "ETL_additive_concentration": "8 mM",
  "ETL_deposition_method": "Chemical bath deposition",
  "ETL_deposition_solution_concentration": "Null",
  "ETL_deposition_solvents_compound": "Water",
  "ETL_deposition_synthesis_atmosphere": "Air",
  "ETL_deposition_synthesis_atmosphere_pressure": "1 atm",
  "ETL_deposition_synthesis_atmosphere_relative_humidity": "Null",
  "ETL_deposition_spin_coating_speed": "Null",
  "ETL_deposition_spin_coating_time": "Null",
  "ETL_deposition_thermal_annealing_temperature": "180 °C",
  "ETL_deposition_thermal_annealing_time": "60 min",
  "Perovskite_dimension": "3D",
  "Perovskite_thickness": "Null",
  "Perovskite_composition_long_form": "Cs0.05FA0.85MA0.10PbI2.85Br0.15",
  "Perovskite_additive_compound": "Null",
  "Perovskite_additive_concentration": "Null",
  "Perovskite_bandgap": "1.55 eV",
  "Perovskite_deposition_method": "Spin-coating",
  "Perovskite_deposition_sequential_spin_coating": "True",
  "Perovskite_deposition_spin_coating_antisolvent": "Null",
  "Perovskite_deposition_reaction_solutions_compounds": "PbI2/CsI precursor solution;FAI/MAI/MABr/MACl precursor solution",
  "Perovskite_deposition_reaction_solutions_concentrations": "1.35 M PbI2 + 0.0675 M CsI;1000 mg FAI, 110 mg MAI, 110 mg MABr, 110 mg MACl in 15 mL IPA",
  "Perovskite_deposition_final_solutions_concentration_before_deposition": "Null",
  "Perovskite_deposition_solvents_compound": "DMF/DMSO;IPA",
  "Perovskite_deposition_solvents_mixing_ratio": "19:1;100% IPA",
  "Perovskite_deposition_synthesis_atmosphere": "Air",
  "Perovskite_deposition_synthesis_atmosphere_pressure": "1 atm",
  "Perovskite_deposition_synthesis_atmosphere_relative_humidity": "20%",
  "Perovskite_deposition_spin_coating_speed": "3000;3000",
  "Perovskite_deposition_spin_coating_time": "30;30",
  "Perovskite_deposition_thermal_annealing_atmosphere": "Air",
  "Perovskite_deposition_thermal_annealing_temperature": "150 °C",
  "Perovskite_deposition_thermal_annealing_time": "15 min",
  "Perovskite_surface_treatment_material": "Null",
  "Perovskite_surface_treatment_method": "Null",
  "Perovskite_surface_treatment_solution_concentration": "Null",
  "Perovskite_surface_treatment_solvents_compound": "Null",
  "Perovskite_surface_treatment_synthesis_atmosphere": "Null",
  "Perovskite_surface_treatment_synthesis_atmosphere_pressure": "Null",
  "Perovskite_surface_treatment_synthesis_atmosphere_relative_humidity": "Null",
  "Perovskite_surface_treatment_deposition_spin_coating_speed": "Null",
  "Perovskite_surface_treatment_deposition_spin_coating_time": "Null",
  "Perovskite_surface_treatment_deposition_thermal_annealing_temperature": "Null",
  "Perovskite_surface_treatment_deposition_thermal_annealing_time": "Null",
  "HTL_thickness": "Null",
  "HTL_stack_sequence": "Spiro-OMeTAD",
  "HTL_additive_compound": "Null",
  "HTL_additive_concentration": "Null",
  "HTL_deposition_method": "Spin-coating",
  "HTL_deposition_solution_concentration": "Null",
  "HTL_deposition_solvents_compound": "Chlorobenzene",
  "HTL_deposition_synthesis_atmosphere": "Air",
  "HTL_deposition_synthesis_atmosphere_pressure": "1 atm",
  "HTL_deposition_synthesis_atmosphere_relative_humidity": "20%",
  "HTL_deposition_spin_coating_speed": "3500 rpm",
  "HTL_deposition_spin_coating_time": "30 s",
  "HTL_deposition_thermal_annealing_temperature": "Null",
  "HTL_deposition_thermal_annealing_time": "Null",
  "Backcontact_thickness": "100 nm",
  "Beckcontact_deposition_method": "Thermal evaporation",
  "Backcontact_deposition_atmosphere_pressure": "1e-5 Torr",
  "Encapsulation_method": "Null",
  "Encapsulation_atmosphere": "Null",
  "JV_measured_device_matching": "True",
  "JV_measured_reverse_scan_Voc": "1.127 V",
  "JV_measured_reverse_scan_Jsc": "23.39 mA/cm2",
  "JV_measured_reverse_scan_FF": "82.3%",
  "JV_measured_reverse_scan_PCE": "21.70%",
  "JV_measured_forward_scan_Voc": "1.118 V",
  "JV_measured_forward_scan_Jsc": "23.22 mA/cm2",
  "JV_measured_forward_scan_FF": "79.2%",
  "JV_measured_forward_scan_PCE": "20.58%",
  "JV_measured_light_spectra": "AM1.5G",
  "JV_measured_light_spectra_intensity": "100 mW/cm2",
  "JV_measured_scan_speed": "0.13 V/s",
  "JV_measured_scan_delay_time": "Null",
  "JV_certified_PCE": "Null",
  "Stabilized_measured_PCE": "20.58%",
  "Stabilized_certified_PCE": "Null",
  "Stability_test_device_matching": "True",
  "Stability_test_temperature": "Null",
  "Stability_test_atmosphere": "Air",
  "Stability_test_light_spectra": "AM1.5G",
  "Stability_test_light_intensity": "100 mW/cm2",
  "Stability_test_relative_humidity": "20%",
  "Stability_PCE_after_time": "Null",
  "Stability_PCE_after_time_value": "Null"
}

File: dataset/2021-2025/10.1007_s40820-021-00688-2/Device_BestPCE_10.1007_s40820-021-00688-2.json
{
    "Ref_DOI": "10.1007/s40820-021-00688-2",
    "Ref_journal": "Nano-Micro Letters",
    "Ref_publication_year": "2021",
    "Ref_title": "A Special Additive Enables All Cations and Anions Passivation for Stable Perovskite Solar Cells with Efficiency over 23%",
    "Cell_architecture": "NIP",
    "Cell_stack_sequence": "FTO/TiO2/FA0.85MA0.15PbI3/Spiro-OMeTAD/Au",
    "Cell_area_measured": "0.09 cm2",
    "ETL_thickness": "Null",
    "ETL_stack_sequence": "TiO2",
    "ETL_additive_compound": "Null",
    "ETL_additive_concentration": "Null",
    "ETL_deposition_method": "Chemical bath deposition",
    "ETL_deposition_solution_concentration": "Null",
    "ETL_deposition_solvents_compound": "Null",
    "ETL_deposition_synthesis_atmosphere": "Air",
    "ETL_deposition_synthesis_atmosphere_pressure": "1 atm",
    "ETL_deposition_synthesis_atmosphere_relative_humidity": "Null",
    "ETL_deposition_spin_coating_speed": "Null",
    "ETL_deposition_spin_coating_time": "Null",
    "ETL_deposition_thermal_annealing_temperature": "200 °C",
    "ETL_deposition_thermal_annealing_time": "30 min",
    "Perovskite_dimension": "3D",
    "Perovskite_thickness": "Null",
    "Perovskite_composition_long_form": "FA0.85MA0.15PbI3",
    "Perovskite_additive_compound": "Benzylamine)Trifluoroboron (BBF)",
    "Perovskite_additive_concentration": "1.5 mg/mL",
    "Perovskite_bandgap": "Null",
    "Perovskite_deposition_method": "Spin-coating",
    "Perovskite_deposition_sequential_spin_coating": "False",
    "Perovskite_deposition_spin_coating_antisolvent": "Chlorobenzene",
    "Perovskite_deposition_reaction_solutions_compounds": "FAI; MAI; PbI2",
    "Perovskite_deposition_reaction_solutions_concentrations": "Null",
    "Perovskite_deposition_final_solutions_concentration_before_deposition": "1.0 M",
    "Perovskite_deposition_solvents_compound": "DMF; DMSO",
    "Perovskite_deposition_solvents_mixing_ratio": "4:1",
    "Perovskite_deposition_synthesis_atmosphere": "Air",
    "Perovskite_deposition_synthesis_atmosphere_pressure": "1 atm",
    "Perovskite_deposition_synthesis_atmosphere_relative_humidity": "Null",
    "Perovskite_deposition_spin_coating_speed": "1000 rpm; 4000 rpm",
    "Perovskite_deposition_spin_coating_time": "10 s; 45 s",
    "Perovskite_deposition_thermal_annealing_atmosphere": "Null",
    "Perovskite_deposition_thermal_annealing_temperature": "150 °C",
    "Perovskite_deposition_thermal_annealing_time": "30 min",
    "Perovskite_surface_treatment_material": "Null",
    "Perovskite_surface_treatment_method": "Null",
    "Perovskite_surface_treatment_solution_concentration": "Null",
    "Perovskite_surface_treatment_solvents_compound": "Null",
    "Perovskite_surface_treatment_synthesis_atmosphere": "Null",
    "Perovskite_surface_treatment_synthesis_atmosphere_pressure": "Null",
    "Perovskite_surface_treatment_synthesis_atmosphere_relative_humidity": "Null",
    "Perovskite_surface_treatment_deposition_spin_coating_speed": "Null",
    "Perovskite_surface_treatment_deposition_spin_coating_time": "Null",
    "Perovskite_surface_treatment_deposition_thermal_annealing_temperature": "Null",
    "Perovskite_surface_treatment_deposition_thermal_annealing_time": "Null",
    "HTL_thickness": "Null",
    "HTL_stack_sequence": "Spiro-OMeTAD",
    "HTL_additive_compound": "4-tert-butylpyridine; Li-TFSI",
    "HTL_additive_concentration": "36 μL/mL; 22 μL/mL",
    "HTL_deposition_method": "Spin-Coating",
    "HTL_deposition_solution_concentration": "90 mg/mL",
    "HTL_deposition_solvents_compound": "Null",
    "HTL_deposition_synthesis_atmosphere": "Null",
    "HTL_deposition_synthesis_atmosphere_pressure": "Null",
    "HTL_deposition_synthesis_atmosphere_relative_humidity": "Null",
    "HTL_deposition_spin_coating_speed": "3000 rpm",
    "HTL_deposition_spin_coating_time": "30 s",
    "HTL_deposition_thermal_annealing_temperature": "Null",
    "HTL_deposition_thermal_annealing_time": "Null",
    "Backcontact_thickness": "80 nm",
    "Beckcontact_deposition_method": "Thermal evaporation",
    "Backcontact_deposition_atmosphere_pressure": "Null",
    "Encapsulation_method": "Null",
    "Encapsulation_atmosphere": "Null",
    "JV_measured_device_matching": "True",
    "JV_measured_reverse_scan_Voc": "1.12 V",
    "JV_measured_reverse_scan_Jsc": "25.32 mA/cm2",
    "JV_measured_reverse_scan_FF": "81 %",
    "JV_measured_reverse_scan_PCE": "22.97 %",
    "JV_measured_forward_scan_Voc": "1.10 V",
    "JV_measured_forward_scan_Jsc": "25.26 mA/cm2",
    "JV_measured_forward_scan_FF": "81 %",
    "JV_measured_forward_scan_PCE": "22.41 %",
    "JV_measured_light_spectra": "AM1.5G",
    "JV_measured_light_spectra_intensity": "100 mW/cm2",
    "JV_measured_scan_speed": "10 mV/s",
    "JV_measured_scan_delay_time": "Null",
    "JV_certified_PCE": "Null",
    "Stabilized_measured_PCE": "22.85 %",
    "Stabilized_certified_PCE": "Null",
    "Stability_test_device_matching": "True",
    "Stability_test_temperature": "25 °C",
    "Stability_test_atmosphere": "Air",
    "Stability_test_light_spectra": "AM1.5G",
    "Stability_test_light_intensity": "1 sun",
    "Stability_test_relative_humidity": "25 %",
    "Stability_PCE_after_time": "2880 hours",
    "Stability_PCE_after_time_value": "91 %"
}

File: dataset/2021-2025/10.1007_s40820-021-00688-2/Device_BestPCE_Gemini_1.5_pro_10.1007_s40820-021-00688-2.json
{
  "Ref_DOI": "10.1007/s40820-021-00688-2",
  "Ref_journal": "Nano-Micro Letters",
  "Ref_publication_year": "2021",
  "Ref_title": "A Special Additive Enables All Cations and Anions Passivation for Stable Perovskite Solar Cells with Efficiency over 23%",
  "Cell_architecture": "NIP",
  "Cell_stack_sequence": "FTO/TiO2/FAMAPbI3/Spiro-OMeTAD/Au",
  "Cell_area_measured": "0.09 cm2",
  "ETL_thickness": "40 nm",
  "ETL_stack_sequence": "TiO2",
  "ETL_additive_compound": "Null",
  "ETL_additive_concentration": "Null",
  "ETL_deposition_method": "Chemical bath deposition",
  "ETL_deposition_solution_concentration": "Null",
  "ETL_deposition_solvents_compound": "Null",
  "ETL_deposition_synthesis_atmosphere": "Null",
  "ETL_deposition_synthesis_atmosphere_pressure": "Null",
  "ETL_deposition_synthesis_atmosphere_relative_humidity": "Null",
  "ETL_deposition_spin_coating_speed": "Null",
  "ETL_deposition_spin_coating_time": "Null",
  "ETL_deposition_thermal_annealing_temperature": "200 °C",
  "ETL_deposition_thermal_annealing_time": "30 min",
  "Perovskite_dimension": "3D",
  "Perovskite_thickness": "Null",
  "Perovskite_composition_long_form": "FA0.85MA0.15PbI3",
  "Perovskite_additive_compound": "BBF",
  "Perovskite_additive_concentration": "1.5 mg/mL",
  "Perovskite_bandgap": "Null",
  "Perovskite_deposition_method": "Spin-coating",
  "Perovskite_deposition_sequential_spin_coating": false,
  "Perovskite_deposition_spin_coating_antisolvent": "Chlorobenzene",
  "Perovskite_deposition_reaction_solutions_compounds": "FAI;MAI;PbI2",
  "Perovskite_deposition_reaction_solutions_concentrations": "1 M",
  "Perovskite_deposition_final_solutions_concentration_before_deposition": "Null",
  "Perovskite_deposition_solvents_compound": "DMF;DMSO",
  "Perovskite_deposition_solvents_mixing_ratio": "4:1",
  "Perovskite_deposition_synthesis_atmosphere": "Air",
  "Perovskite_deposition_synthesis_atmosphere_pressure": "1 atm",
  "Perovskite_deposition_synthesis_atmosphere_relative_humidity": "Null",
  "Perovskite_deposition_spin_coating_speed": "1000 rpm; 4000 rpm",
  "Perovskite_deposition_spin_coating_time": "10 s; 45 s",
  "Perovskite_deposition_thermal_annealing_atmosphere": "Air",
  "Perovskite_deposition_thermal_annealing_temperature": "150 °C",
  "Perovskite_deposition_thermal_annealing_time": "30 min",
  "Perovskite_surface_treatment_material": "Null",
  "Perovskite_surface_treatment_method": "Null",
  "Perovskite_surface_treatment_solution_concentration": "Null",
  "Perovskite_surface_treatment_solvents_compound": "Null",
  "Perovskite_surface_treatment_synthesis_atmosphere": "Null",
  "Perovskite_surface_treatment_synthesis_atmosphere_pressure": "Null",
  "Perovskite_surface_treatment_synthesis_atmosphere_relative_humidity": "Null",
  "Perovskite_surface_treatment_deposition_spin_coating_speed": "Null",
  "Perovskite_surface_treatment_deposition_spin_coating_time": "Null",
  "Perovskite_surface_treatment_deposition_thermal_annealing_temperature": "Null",
  "Perovskite_surface_treatment_deposition_thermal_annealing_time": "Null",
  "HTL_thickness": "Null",
  "HTL_stack_sequence": "Spiro-OMeTAD",
  "HTL_additive_compound": "4-tert-butylpyridine;Li-TFSI",
  "HTL_additive_concentration": "36 μL/mL; 520 mg/mL",
  "HTL_deposition_method": "Spin-coating",
  "HTL_deposition_solution_concentration": "90 mg/mL",
  "HTL_deposition_solvents_compound": "Acetonitrile",
  "HTL_deposition_synthesis_atmosphere": "Air",
  "HTL_deposition_synthesis_atmosphere_pressure": "1 atm",
  "HTL_deposition_synthesis_atmosphere_relative_humidity": "Null",
  "HTL_deposition_spin_coating_speed": "3000 rpm",
  "HTL_deposition_spin_coating_time": "30 s",
  "HTL_deposition_thermal_annealing_temperature": "Null",
  "HTL_deposition_thermal_annealing_time": "Null",
  "Backcontact_thickness": "80 nm",
  "Beckcontact_deposition_method": "Thermal evaporation",
  "Backcontact_deposition_atmosphere_pressure": "Null",
  "Encapsulation_method": "Null",
  "Encapsulation_atmosphere": "Null",
  "JV_measured_device_matching": true,
  "JV_measured_reverse_scan_Voc": "1.14 V",
  "JV_measured_reverse_scan_Jsc": "25.33 mA/cm2",
  "JV_measured_reverse_scan_FF": "81%",
  "JV_measured_reverse_scan_PCE": "23.24%",
  "JV_measured_forward_scan_Voc": "1.10 V",
  "JV_measured_forward_scan_Jsc": "25.26 mA/cm2",
  "JV_measured_forward_scan_FF": "81%",
  "JV_measured_forward_scan_PCE": "22.41%",
  "JV_measured_light_spectra": "AM1.5G",
  "JV_measured_light_spectra_intensity": "100 mW/cm2",
  "JV_measured_scan_speed": "10 mV/s",
  "JV_measured_scan_delay_time": "Null",
  "JV_certified_PCE": "Null",
  "Stabilized_measured_PCE": "22.85%",
  "Stabilized_certified_PCE": "Null",
  "Stability_test_device_matching": true,
  "Stability_test_temperature": "25 °C",
  "Stability_test_atmosphere": "Air",
  "Stability_test_light_spectra": "Null",
  "Stability_test_light_intensity": "Null",
  "Stability_test_relative_humidity": "25%",
  "Stability_PCE_after_time": "2880 hours",
  "Stability_PCE_after_time_value": "91%"
}

File: dataset/2021-2025/10.1007_s40820-021-00688-2/Device_BestPCE_Gemini_2.0_Flash_10.1007_s40820-021-00688-2.json
{
  "Ref_DOI": "10.1007/s40820-021-00688-2",
  "Ref_journal": "Nano-Micro Letters",
  "Ref_publication_year": "2021",
  "Ref_title": "A Special Additive Enables All Cations and Anions Passivation for Stable Perovskite Solar Cells with Efficiency over 23%",
  "Cell_architecture": "PIN",
  "Cell_stack_sequence": "FTO/TiO2/perovskite/Spiro-OMeTAD/Au",
  "Cell_area_measured": "0.09 squared cm",
  "ETL_thickness": "40",
  "ETL_stack_sequence": "TiO2",
  "ETL_additive_compound": "Null",
  "ETL_additive_concentration": "Null",
  "ETL_deposition_method": "chemical bath deposition",
  "ETL_deposition_solution_concentration": "Null",
  "ETL_deposition_solvents_compound": "Null",
  "ETL_deposition_synthesis_atmosphere": "Air",
  "ETL_deposition_synthesis_atmosphere_pressure": "1 atm",
  "ETL_deposition_synthesis_atmosphere_relative_humidity": "Null",
  "ETL_deposition_spin_coating_speed": "Null",
  "ETL_deposition_spin_coating_time": "Null",
  "ETL_deposition_thermal_annealing_temperature": "200",
  "ETL_deposition_thermal_annealing_time": "30",
  "Perovskite_dimension": "3D",
  "Perovskite_thickness": "Null",
  "Perovskite_composition_long_form": "FA0.85MA0.15PbI3",
  "Perovskite_additive_compound": "(Benzylamine)Trifluoroboron (BBF)",
  "Perovskite_additive_concentration": "1.5 mg/mL",
  "Perovskite_bandgap": "Null",
  "Perovskite_deposition_method": "Spin-coating",
  "Perovskite_deposition_sequential_spin_coating": "False",
  "Perovskite_deposition_spin_coating_antisolvent": "chlorobenzene",
  "Perovskite_deposition_reaction_solutions_compounds": "FAI; MAI; PbI2",
  "Perovskite_deposition_reaction_solutions_concentrations": "1.0 M; 1.0 M; 1.0 M",
  "Perovskite_deposition_final_solutions_concentration_before_deposition": "Null",
  "Perovskite_deposition_solvents_compound": "DMF; DMSO",
  "Perovskite_deposition_solvents_mixing_ratio": "4:1",
  "Perovskite_deposition_synthesis_atmosphere": "Null",
  "Perovskite_deposition_synthesis_atmosphere_pressure": "Null",
  "Perovskite_deposition_synthesis_atmosphere_relative_humidity": "Null",
  "Perovskite_deposition_spin_coating_speed": "1000; 4000",
  "Perovskite_deposition_spin_coating_time": "10; 45",
  "Perovskite_deposition_thermal_annealing_atmosphere": "Null",
  "Perovskite_deposition_thermal_annealing_temperature": "150",
  "Perovskite_deposition_thermal_annealing_time": "30",
  "Perovskite_surface_treatment_material": "Null",
  "Perovskite_surface_treatment_method": "Null",
  "Perovskite_surface_treatment_solution_concentration": "Null",
  "Perovskite_surface_treatment_solvents_compound": "Null",
  "Perovskite_surface_treatment_synthesis_atmosphere": "Null",
  "Perovskite_surface_treatment_synthesis_atmosphere_pressure": "Null",
  "Perovskite_surface_treatment_synthesis_atmosphere_relative_humidity": "Null",
  "Perovskite_surface_treatment_deposition_spin_coating_speed": "Null",
  "Perovskite_surface_treatment_deposition_spin_coating_time": "Null",
  "Perovskite_surface_treatment_deposition_thermal_annealing_temperature": "Null",
  "Perovskite_surface_treatment_deposition_thermal_annealing_time": "Null",
  "HTL_thickness": "Null",
  "HTL_stack_sequence": "Spiro-OMeTAD",
  "HTL_additive_compound": "4-tert-butylpyridine; Li-TFSI",
  "HTL_additive_concentration": "36 μL mL−1; 520 mg mL−1",
  "HTL_deposition_method": "Spin-coating",
  "HTL_deposition_solution_concentration": "90 mg mL−1",
  "HTL_deposition_solvents_compound": "acetonitrile",
  "HTL_deposition_synthesis_atmosphere": "Null",
  "HTL_deposition_synthesis_atmosphere_pressure": "Null",
  "HTL_deposition_synthesis_atmosphere_relative_humidity": "Null",
  "HTL_deposition_spin_coating_speed": "3000",
  "HTL_deposition_spin_coating_time": "30",
  "HTL_deposition_thermal_annealing_temperature": "Null",
  "HTL_deposition_thermal_annealing_time": "Null",
  "Backcontact_thickness": "80",
  "Beckcontact_deposition_method": "Thermal evaporation",
  "Backcontact_deposition_atmosphere_pressure": "Null",
  "Encapsulation_method": "Null",
  "Encapsulation_atmosphere": "Null",
  "JV_measured_device_matching": "True",
  "JV_measured_reverse_scan_Voc": "1.12",
  "JV_measured_reverse_scan_Jsc": "25.32",
  "JV_measured_reverse_scan_FF": "0.81",
  "JV_measured_reverse_scan_PCE": "22.97",
  "JV_measured_forward_scan_Voc": "1.10",
  "JV_measured_forward_scan_Jsc": "25.26",
  "JV_measured_forward_scan_FF": "0.81",
  "JV_measured_forward_scan_PCE": "22.41",
  "JV_measured_light_spectra": "AM 1.5 G",
  "JV_measured_light_spectra_intensity": "100 mW cm−2",
  "JV_measured_scan_speed": "10 mV s−1",
  "JV_measured_scan_delay_time": "Null",
  "JV_certified_PCE": "Null",
  "Stabilized_measured_PCE": "22.85",
  "Stabilized_certified_PCE": "Null",
  "Stability_test_device_matching": "True",
  "Stability_test_temperature": "25",
  "Stability_test_atmosphere": "air",
  "Stability_test_light_spectra": "Null",
  "Stability_test_light_intensity": "Null",
  "Stability_test_relative_humidity": "25",
  "Stability_PCE_after_time": "2880 hours",
  "Stability_PCE_after_time_value": "91"
}

File: dataset/2021-2025/10.1007_s40820-021-00688-2/Device_BestPCE_Gemini_2.5_Flash_10.1007_s40820-021-00688-2.json
{
  "Ref_DOI": "10.1007/s40820-021-00688-2",
  "Ref_journal": "Nano-Micro Letters",
  "Ref_publication_year": "2021",
  "Ref_title": "A Special Additive Enables All Cations and Anions Passivation for Stable Perovskite Solar Cells with Efficiency over 23%",
  "Cell_architecture": "NIP",
  "Cell_stack_sequence": "FTO/TiO2/perovskite/Spiro-OMeTAD/Au",
  "Cell_area_measured": "0.09 cm2",
  "ETL_thickness": "40 nm",
  "ETL_stack_sequence": "TiO2",
  "ETL_additive_compound": "Null",
  "ETL_additive_concentration": "Null",
  "ETL_deposition_method": "chemical bath deposition",
  "ETL_deposition_solution_concentration": "Null",
  "ETL_deposition_solvents_compound": "Null",
  "ETL_deposition_synthesis_atmosphere": "Null",
  "ETL_deposition_synthesis_atmosphere_pressure": "Null",
  "ETL_deposition_synthesis_atmosphere_relative_humidity": "Null",
  "ETL_deposition_spin_coating_speed": "Null",
  "ETL_deposition_spin_coating_time": "Null",
  "ETL_deposition_thermal_annealing_temperature": "200 °C",
  "ETL_deposition_thermal_annealing_time": "30 min",
  "Perovskite_dimension": "3D",
  "Perovskite_thickness": "Null",
  "Perovskite_composition_long_form": "FA0.85MA0.15PbI3",
  "Perovskite_additive_compound": "(Benzylamine)Trifluoroboron",
  "Perovskite_additive_concentration": "1.5 mg/ml",
  "Perovskite_bandgap": "Null",
  "Perovskite_deposition_method": "Spin-coating",
  "Perovskite_deposition_sequential_spin_coating": "False",
  "Perovskite_deposition_spin_coating_antisolvent": "chlorobenzene",
  "Perovskite_deposition_reaction_solutions_compounds": "FAI; MAI; PbI2",
  "Perovskite_deposition_reaction_solutions_concentrations": "Null",
  "Perovskite_deposition_final_solutions_concentration_before_deposition": "1.0 M",
  "Perovskite_deposition_solvents_compound": "DMF; DMSO",
  "Perovskite_deposition_solvents_mixing_ratio": "4:1",
  "Perovskite_deposition_synthesis_atmosphere": "Null",
  "Perovskite_deposition_synthesis_atmosphere_pressure": "Null",
  "Perovskite_deposition_synthesis_atmosphere_relative_humidity": "Null",
  "Perovskite_deposition_spin_coating_speed": "1000 rpm; 4000 rpm",
  "Perovskite_deposition_spin_coating_time": "10 s; 45 s",
  "Perovskite_deposition_thermal_annealing_atmosphere": "Null",
  "Perovskite_deposition_thermal_annealing_temperature": "150 °C",
  "Perovskite_deposition_thermal_annealing_time": "30 min",
  "Perovskite_surface_treatment_material": "Null",
  "Perovskite_surface_treatment_method": "Null",
  "Perovskite_surface_treatment_solution_concentration": "Null",
  "Perovskite_surface_treatment_solvents_compound": "Null",
  "Perovskite_surface_treatment_synthesis_atmosphere": "Null",
  "Perovskite_surface_treatment_synthesis_atmosphere_pressure": "Null",
  "Perovskite_surface_treatment_synthesis_atmosphere_relative_humidity": "Null",
  "Perovskite_surface_treatment_deposition_spin_coating_speed": "Null",
  "Perovskite_surface_treatment_deposition_spin_coating_time": "Null",
  "Perovskite_surface_treatment_deposition_thermal_annealing_temperature": "Null",
  "Perovskite_surface_treatment_deposition_thermal_annealing_time": "Null",
  "HTL_thickness": "Null",
  "HTL_stack_sequence": "Spiro-OMeTAD",
  "HTL_additive_compound": "4-tert-butylpyridine; Li-TFSI",
  "HTL_additive_concentration": "36 μL mL−1; 520 mg mL−1",
  "HTL_deposition_method": "Spin-coating",
  "HTL_deposition_solution_concentration": "90 mg mL−1",
  "HTL_deposition_solvents_compound": "Null",
  "HTL_deposition_synthesis_atmosphere": "Null",
  "HTL_deposition_synthesis_atmosphere_pressure": "Null",
  "HTL_deposition_synthesis_atmosphere_relative_humidity": "Null",
  "HTL_deposition_spin_coating_speed": "3000 rpm",
  "HTL_deposition_spin_coating_time": "30 s",
  "HTL_deposition_thermal_annealing_temperature": "Null",
  "HTL_deposition_thermal_annealing_time": "Null",
  "Backcontact_thickness": "80 nm",
  "Beckcontact_deposition_method": "Thermal evaporation",
  "Backcontact_deposition_atmosphere_pressure": "Null",
  "Encapsulation_method": "Null",
  "Encapsulation_atmosphere": "Null",
  "JV_measured_device_matching": "True",
  "JV_measured_reverse_scan_Voc": "1.12 V",
  "JV_measured_reverse_scan_Jsc": "25.32 mA/cm2",
  "JV_measured_reverse_scan_FF": "81 %",
  "JV_measured_reverse_scan_PCE": "22.97 %",
  "JV_measured_forward_scan_Voc": "1.10 V",
  "JV_measured_forward_scan_Jsc": "25.26 mA/cm2",
  "JV_measured_forward_scan_FF": "81 %",
  "JV_measured_forward_scan_PCE": "22.41 %",
  "JV_measured_light_spectra": "AM 1.5 G",
  "JV_measured_light_spectra_intensity": "100 mW cm−2",
  "JV_measured_scan_speed": "10 mV s−1",
  "JV_measured_scan_delay_time": "Null",
  "JV_certified_PCE": "Null",
  "Stabilized_measured_PCE": "22.85 %",
  "Stabilized_certified_PCE": "Null",
  "Stability_test_device_matching": "True",
  "Stability_test_temperature": "25 °C",
  "Stability_test_atmosphere": "air",
  "Stability_test_light_spectra": "Null",
  "Stability_test_light_intensity": "Null",
  "Stability_test_relative_humidity": "≈25 %",
  "Stability_PCE_after_time": "2880 h",
  "Stability_PCE_after_time_value": "91 %"
}

File: dataset/2021-2025/10.1007_s40820-021-00688-2/Device_BestPCE_claude_haiku_10.1007_s40820-021-00688-2.json
{
  "Ref_DOI": "10.1007/s40820-021-00688-2",
  "Ref_journal": "Nano-Micro Letters",
  "Ref_publication_year": "2021",
  "Ref_title": "A Special Additive Enables All Cations and Anions Passivation for Stable Perovskite Solar Cells with Efficiency over 23%",
  "Cell_architecture": "NIP",
  "Cell_stack_sequence": "FTO/TiO2/Perovskite/Spiro-OMeTAD/Au",
  "Cell_area_measured": "0.09 cm2",
  "ETL_thickness": "40 nm",
  "ETL_stack_sequence": "TiO2",
  "ETL_additive_compound": "Null",
  "ETL_additive_concentration": "Null",
  "ETL_deposition_method": "Chemical bath deposition",
  "ETL_deposition_solution_concentration": "Null",
  "ETL_deposition_solvents_compound": "Null",
  "ETL_deposition_synthesis_atmosphere": "Air",
  "ETL_deposition_synthesis_atmosphere_pressure": "1 atm",
  "ETL_deposition_synthesis_atmosphere_relative_humidity": "Null",
  "ETL_deposition_spin_coating_speed": "Null",
  "ETL_deposition_spin_coating_time": "Null",
  "ETL_deposition_thermal_annealing_temperature": "200 °C",
  "ETL_deposition_thermal_annealing_time": "30 min",
  "Perovskite_dimension": "3D",
  "Perovskite_thickness": "Null",
  "Perovskite_composition_long_form": "FA0.85MA0.15PbI3",
  "Perovskite_additive_compound": "BBF",
  "Perovskite_additive_concentration": "1.5 mg/mL",
  "Perovskite_bandgap": "Null",
  "Perovskite_deposition_method": "Spin-coating",
  "Perovskite_deposition_sequential_spin_coating": "False",
  "Perovskite_deposition_spin_coating_antisolvent": "Chlorobenzene",
  "Perovskite_deposition_reaction_solutions_compounds": "FAI;MAI;PbI2",
  "Perovskite_deposition_reaction_solutions_concentrations": "Null",
  "Perovskite_deposition_final_solutions_concentration_before_deposition": "Null",
  "Perovskite_deposition_solvents_compound": "DMF;DMSO",
  "Perovskite_deposition_solvents_mixing_ratio": "4:1",
  "Perovskite_deposition_synthesis_atmosphere": "Null",
  "Perovskite_deposition_synthesis_atmosphere_pressure": "1 atm",
  "Perovskite_deposition_synthesis_atmosphere_relative_humidity": "Null",
  "Perovskite_deposition_spin_coating_speed": "1000;4000 rpm",
  "Perovskite_deposition_spin_coating_time": "10;45 s",
  "Perovskite_deposition_thermal_annealing_atmosphere": "Air",
  "Perovskite_deposition_thermal_annealing_temperature": "150 °C",
  "Perovskite_deposition_thermal_annealing_time": "30 min",
  "Perovskite_surface_treatment_material": "Null",
  "Perovskite_surface_treatment_method": "Null",
  "Perovskite_surface_treatment_solution_concentration": "Null",
  "Perovskite_surface_treatment_solvents_compound": "Null",
  "Perovskite_surface_treatment_synthesis_atmosphere": "Null",
  "Perovskite_surface_treatment_synthesis_atmosphere_pressure": "Null",
  "Perovskite_surface_treatment_synthesis_atmosphere_relative_humidity": "Null",
  "Perovskite_surface_treatment_deposition_spin_coating_speed": "Null",
  "Perovskite_surface_treatment_deposition_spin_coating_time": "Null",
  "Perovskite_surface_treatment_deposition_thermal_annealing_temperature": "Null",
  "Perovskite_surface_treatment_deposition_thermal_annealing_time": "Null",
  "HTL_thickness": "Null",
  "HTL_stack_sequence": "Spiro-OMeTAD",
  "HTL_additive_compound": "Li-TFSI;4-tert-butylpyridine",
  "HTL_additive_concentration": "520 mg/mL;36 μL/mL",
  "HTL_deposition_method": "Spin-coating",
  "HTL_deposition_solution_concentration": "90 mg/mL",
  "HTL_deposition_solvents_compound": "Null",
  "HTL_deposition_synthesis_atmosphere": "Null",
  "HTL_deposition_synthesis_atmosphere_pressure": "1 atm",
  "HTL_deposition_synthesis_atmosphere_relative_humidity": "Null",
  "HTL_deposition_spin_coating_speed": "3000 rpm",
  "HTL_deposition_spin_coating_time": "30 s",
  "HTL_deposition_thermal_annealing_temperature": "Null",
  "HTL_deposition_thermal_annealing_time": "Null",
  "Backcontact_thickness": "80 nm",
  "Beckcontact_deposition_method": "Thermal evaporation",
  "Backcontact_deposition_atmosphere_pressure": "Null",
  "Encapsulation_method": "Null",
  "Encapsulation_atmosphere": "Null",
  "JV_measured_device_matching": "True",
  "JV_measured_reverse_scan_Voc": "1.14 V",
  "JV_measured_reverse_scan_Jsc": "25.33 mA/cm2",
  "JV_measured_reverse_scan_FF": "0.81",
  "JV_measured_reverse_scan_PCE": "23.24",
  "JV_measured_forward_scan_Voc": "1.10 V",
  "JV_measured_forward_scan_Jsc": "25.26 mA/cm2",
  "JV_measured_forward_scan_FF": "0.81",
  "JV_measured_forward_scan_PCE": "22.41",
  "JV_measured_light_spectra": "AM1.5G",
  "JV_measured_light_spectra_intensity": "100 mW/cm2",
  "JV_measured_scan_speed": "0.01 V/s",
  "JV_measured_scan_delay_time": "Null",
  "JV_certified_PCE": "Null",
  "Stabilized_measured_PCE": "22.85",
  "Stabilized_certified_PCE": "Null",
  "Stability_test_device_matching": "True",
  "Stability_test_temperature": "25 °C",
  "Stability_test_atmosphere": "Air",
  "Stability_test_light_spectra": "Null",
  "Stability_test_light_intensity": "Null",
  "Stability_test_relative_humidity": "25%",
  "Stability_PCE_after_time": "2880 hours",
  "Stability_PCE_after_time_value": "91"
}

File: dataset/2021-2025/10.1007_s40820-021-00688-2/Device_BestPCE_gpt4o_10.1007_s40820-021-00688-2.json
{
  "Ref_DOI": "10.1007/s40820-021-00688-2",
  "Ref_journal": "Nano-Micro Letters",
  "Ref_publication_year": "2021",
  "Ref_title": "A Special Additive Enables All Cations and Anions Passivation for Stable Perovskite Solar Cells with Efficiency over 23%",
  "Cell_architecture": "NIP",
  "Cell_stack_sequence": "FTO/TiO2/FA0.85MA0.15PbI3/Spiro-OMeTAD/Au",
  "Cell_area_measured": "0.09 cm2",
  "ETL_thickness": "Null",
  "ETL_stack_sequence": "TiO2",
  "ETL_additive_compound": "Null",
  "ETL_additive_concentration": "Null",
  "ETL_deposition_method": "Chemical bath deposition",
  "ETL_deposition_solution_concentration": "Null",
  "ETL_deposition_solvents_compound": "Null",
  "ETL_deposition_synthesis_atmosphere": "Air",
  "ETL_deposition_synthesis_atmosphere_pressure": "1 atm",
  "ETL_deposition_synthesis_atmosphere_relative_humidity": "Null",
  "ETL_deposition_spin_coating_speed": "Null",
  "ETL_deposition_spin_coating_time": "Null",
  "ETL_deposition_thermal_annealing_temperature": "200 °C",
  "ETL_deposition_thermal_annealing_time": "30 min",
  "Perovskite_dimension": "3D",
  "Perovskite_thickness": "Null",
  "Perovskite_composition_long_form": "FA0.85MA0.15PbI3",
  "Perovskite_additive_compound": "Benzylamine)Trifluoroboron (BBF)",
  "Perovskite_additive_concentration": "1.5 mg/mL",
  "Perovskite_bandgap": "Null",
  "Perovskite_deposition_method": "Spin-coating",
  "Perovskite_deposition_sequential_spin_coating": "False",
  "Perovskite_deposition_spin_coating_antisolvent": "Chlorobenzene",
  "Perovskite_deposition_reaction_solutions_compounds": "FAI; MAI; PbI2",
  "Perovskite_deposition_reaction_solutions_concentrations": "Null",
  "Perovskite_deposition_final_solutions_concentration_before_deposition": "1.0 M",
  "Perovskite_deposition_solvents_compound": "DMF; DMSO",
  "Perovskite_deposition_solvents_mixing_ratio": "4:1",
  "Perovskite_deposition_synthesis_atmosphere": "Air",
  "Perovskite_deposition_synthesis_atmosphere_pressure": "1 atm",
  "Perovskite_deposition_synthesis_atmosphere_relative_humidity": "Null",
  "Perovskite_deposition_spin_coating_speed": "1000 rpm; 4000 rpm",
  "Perovskite_deposition_spin_coating_time": "10 s; 45 s",
  "Perovskite_deposition_thermal_annealing_atmosphere": "Air",
  "Perovskite_deposition_thermal_annealing_temperature": "150 °C",
  "Perovskite_deposition_thermal_annealing_time": "30 min",
  "Perovskite_surface_treatment_material": "Null",
  "Perovskite_surface_treatment_method": "Null",
  "Perovskite_surface_treatment_solution_concentration": "Null",
  "Perovskite_surface_treatment_solvents_compound": "Null",
  "Perovskite_surface_treatment_synthesis_atmosphere": "Null",
  "Perovskite_surface_treatment_synthesis_atmosphere_pressure": "Null",
  "Perovskite_surface_treatment_synthesis_atmosphere_relative_humidity": "Null",
  "Perovskite_surface_treatment_deposition_spin_coating_speed": "Null",
  "Perovskite_surface_treatment_deposition_spin_coating_time": "Null",
  "Perovskite_surface_treatment_deposition_thermal_annealing_temperature": "Null",
  "Perovskite_surface_treatment_deposition_thermal_annealing_time": "Null",
  "HTL_thickness": "Null",
  "HTL_stack_sequence": "Spiro-OMeTAD",
  "HTL_additive_compound": "Li-TFSI; 4-tert-butylpyridine",
  "HTL_additive_concentration": "520 mg/mL; 36 μL/mL",
  "HTL_deposition_method": "Spin-coating",
  "HTL_deposition_solution_concentration": "90 mg/mL",
  "HTL_deposition_solvents_compound": "Chlorobenzene",
  "HTL_deposition_synthesis_atmosphere": "Air",
  "HTL_deposition_synthesis_atmosphere_pressure": "1 atm",
  "HTL_deposition_synthesis_atmosphere_relative_humidity": "Null",
  "HTL_deposition_spin_coating_speed": "3000 rpm",
  "HTL_deposition_spin_coating_time": "30 s",
  "HTL_deposition_thermal_annealing_temperature": "Null",
  "HTL_deposition_thermal_annealing_time": "Null",
  "Backcontact_thickness": "80 nm",
  "Beckcontact_deposition_method": "Thermal evaporation",
  "Backcontact_deposition_atmosphere_pressure": "Null",
  "Encapsulation_method": "Null",
  "Encapsulation_atmosphere": "Null",
  "JV_measured_device_matching": "True",
  "JV_measured_reverse_scan_Voc": "1.12 V",
  "JV_measured_reverse_scan_Jsc": "25.32 mA/cm2",
  "JV_measured_reverse_scan_FF": "81 %",
  "JV_measured_reverse_scan_PCE": "22.97 %",
  "JV_measured_forward_scan_Voc": "1.10 V",
  "JV_measured_forward_scan_Jsc": "25.26 mA/cm2",
  "JV_measured_forward_scan_FF": "81 %",
  "JV_measured_forward_scan_PCE": "22.41 %",
  "JV_measured_light_spectra": "AM1.5G",
  "JV_measured_light_spectra_intensity": "100 mW/cm2",
  "JV_measured_scan_speed": "10 mV/s",
  "JV_measured_scan_delay_time": "Null",
  "JV_certified_PCE": "Null",
  "Stabilized_measured_PCE": "22.85 %",
  "Stabilized_certified_PCE": "Null",
  "Stability_test_device_matching": "True",
  "Stability_test_temperature": "25 °C",
  "Stability_test_atmosphere": "Air",
  "Stability_test_light_spectra": "AM1.5G",
  "Stability_test_light_intensity": "1 sun",
  "Stability_test_relative_humidity": "25 %",
  "Stability_PCE_after_time": "2880 hours",
  "Stability_PCE_after_time_value": "91 %"
}
