Repository: jiayijdong/PSCbench

# PSCbench


**PSCbench** is a novel benchmark for materials science research-level scientific
dataset curation sourced from published journals. The benchmark is designed to evaluate the complex classification capabilities,
strong domain knowledge, and advanced calculation skills of LLMs.

## Data


The PSCbench dataset is under dataset folder in json file format. Each file is list of dictionary and can be extracted using following scripts.
Each file stands for one published journal, which is fully elaborated in the paper. 

```
with open("./dataset/retroactive/{}.json".format(subject), encoding='utf-8') as json_file:
    problems=json.load(json_file)
```

File: dataset/2021-2025/10.1007_s40820-021-00763-8/Device_BestPCE_Gemini_2.5_Flash_10.1007_s40820-021-00763-8.json
{
  "Ref_DOI": "10.1007/s40820-021-00763-8",
  "Ref_journal": "Nano-Micro Lett.",
  "Ref_publication_year": "2022",
  "Ref_title": "Unraveling Passivation Mechanism of Imidazolium‑Based Ionic Liquids on Inorganic Perovskite to Achieve Near‑Record‑Efficiency CsPbI2Br Solar Cells",
  "Cell_architecture": "NIP",
  "Cell_stack_sequence": "FTO/TiO2/CsPbI2Br/BMMIMBF4/Spiro-OMeTAD/Au",
  "Cell_area_measured": "0.09 cm2",
  "ETL_thickness": "Null",
  "ETL_stack_sequence": "TiO2",
  "ETL_additive_compound": "Null",
  "ETL_additive_concentration": "Null",
  "ETL_deposition_method": "Immersion",
  "ETL_deposition_solution_concentration": "4.5 mL titanium tetrachloride in 200 mL aqueous solution",
  "ETL_deposition_solvents_compound": "Water",
  "ETL_deposition_synthesis_atmosphere": "Null",
  "ETL_deposition_synthesis_atmosphere_pressure": "Null",
  "ETL_deposition_synthesis_atmosphere_relative_humidity": "Null",
  "ETL_deposition_spin_coating_speed": "Null",
  "ETL_deposition_spin_coating_time": "Null",
  "ETL_deposition_thermal_annealing_temperature": "200 °C",
  "ETL_deposition_thermal_annealing_time": "30 min",
  "Perovskite_dimension": "3D",
  "Perovskite_thickness": "Null",
  "Perovskite_composition_long_form": "CsPbI2Br",
  "Perovskite_additive_compound": "PbAc2",
  "Perovskite_additive_concentration": "Null",
  "Perovskite_bandgap": "Null",
  "Perovskite_deposition_method": "Spin-coating",
  "Perovskite_deposition_sequential_spin_coating": "False",
  "Perovskite_deposition_spin_coating_antisolvent": "Null",
  "Perovskite_deposition_reaction_solutions_compounds": "PbBr2(DMSO);PbI2(DMSO);CsI;PbAc2",
  "Perovskite_deposition_reaction_solutions_concentrations": "Null",
  "Perovskite_deposition_final_solutions_concentration_before_deposition": "Null",
  "Perovskite_deposition_solvents_compound": "DMF;DMSO",
  "Perovskite_deposition_solvents_mixing_ratio": "17:3 v/v",
  "Perovskite_deposition_synthesis_atmosphere": "Null",
  "Perovskite_deposition_synthesis_atmosphere_pressure": "Null",
  "Perovskite_deposition_synthesis_atmosphere_relative_humidity": "Null",
  "Perovskite_deposition_spin_coating_speed": "1000 rpm;4000 rpm",
  "Perovskite_deposition_spin_coating_time": "10 s;40 s",
  "Perovskite_deposition_thermal_annealing_atmosphere": "Null",
  "Perovskite_deposition_thermal_annealing_temperature": "35 °C;120 °C;180 °C",
  "Perovskite_deposition_thermal_annealing_time": "6 min;10 min;4 min",
  "Perovskite_surface_treatment_material": "BMMIMBF4",
  "Perovskite_surface_treatment_method": "Spin-coating",
  "Perovskite_surface_treatment_solution_concentration": "0.03 wt%",
  "Perovskite_surface_treatment_solvents_compound": "isopropanol",
  "Perovskite_surface_treatment_synthesis_atmosphere": "Null",
  "Perovskite_surface_treatment_synthesis_atmosphere_pressure": "Null",
  "Perovskite_surface_treatment_synthesis_atmosphere_relative_humidity": "Null",
  "Perovskite_surface_treatment_deposition_spin_coating_speed": "5000 rpm",
  "Perovskite_surface_treatment_deposition_spin_coating_time": "45 s",
  "Perovskite_surface_treatment_deposition_thermal_annealing_temperature": "100 °C",
  "Perovskite_surface_treatment_deposition_thermal_annealing_time": "10 min",
  "HTL_thickness": "Null",
  "HTL_stack_sequence": "Spiro-OMeTAD",
  "HTL_additive_compound": "t-BP;Li-TFSI",
  "HTL_additive_concentration": "36 µL t-BP;520 mg mL-1",
  "HTL_deposition_method": "Spin-coating",
  "HTL_deposition_solution_concentration": "90 mg mL-1",
  "HTL_deposition_solvents_compound": "acetonitrile",
  "HTL_deposition_synthesis_atmosphere": "Null",
  "HTL_deposition_synthesis_atmosphere_pressure": "Null",
  "HTL_deposition_synthesis_atmosphere_relative_humidity": "Null",
  "HTL_deposition_spin_coating_speed": "5000 rpm",
  "HTL_deposition_spin_coating_time": "30 s",
  "HTL_deposition_thermal_annealing_temperature": "Null",
  "HTL_deposition_thermal_annealing_time": "Null",
  "Backcontact_thickness": "80 nm",
  "Beckcontact_deposition_method": "Thermal evaporation",
  "Backcontact_deposition_atmosphere_pressure": "Null",
  "Encapsulation_method": "Null",
  "Encapsulation_atmosphere": "Null",
  "JV_measured_device_matching": "True",
  "JV_measured_reverse_scan_Voc": "1.33 V",
  "JV_measured_reverse_scan_Jsc": "15.96 mA/cm2",
  "JV_measured_reverse_scan_FF": "80.08 %",
  "JV_measured_reverse_scan_PCE": "17.02 %",
  "JV_measured_forward_scan_Voc": "Null",
  "JV_measured_forward_scan_Jsc": "Null",
  "JV_measured_forward_scan_FF": "Null",
  "JV_measured_forward_scan_PCE": "Null",
  "JV_measured_light_spectra": "AM1.5G",
  "JV_measured_light_spectra_intensity": "100 mW/cm2",
  "JV_measured_scan_speed": "Null",
  "JV_measured_scan_delay_time": "Null",
  "JV_certified_PCE": "Null",
  "Stabilized_measured_PCE": "17.00 %",
  "Stabilized_certified_PCE": "Null",
  "Stability_test_device_matching": "True",
  "Stability_test_temperature": "25 °C",
  "Stability_test_atmosphere": "ambient air",
  "Stability_test_light_spectra": "Null",
  "Stability_test_light_intensity": "Null",
  "Stability_test_relative_humidity": "25 %",
  "Stability_PCE_after_time": "1440 h",
  "Stability_PCE_after_time_value": "94.4 %"
}

File: dataset/2021-2025/10.1007_s40820-021-00763-8/Device_BestPCE_claude_haiku_10.1007_s40820-021-00763-8.json
{
  "Ref_DOI": "10.1007/s40820-021-00763-8",
  "Ref_journal": "Nano-Micro Letters",
  "Ref_publication_year": "2022",
  "Ref_title": "Unraveling Passivation Mechanism of Imidazolium-Based Ionic Liquids on Inorganic Perovskite to Achieve Near-Record-Efficiency CsPbI2Br Solar Cells",
  "Cell_architecture": "NIP",
  "Cell_stack_sequence": "FTO/TiO2/CsPbI2Br/Spiro-OMeTAD/Au",
  "Cell_area_measured": "0.09 cm2",
  "ETL_thickness": "Null",
  "ETL_stack_sequence": "TiO2",
  "ETL_additive_compound": "Null",
  "ETL_additive_concentration": "Null",
  "ETL_deposition_method": "Spin-coating",
  "ETL_deposition_solution_concentration": "Null",
  "ETL_deposition_solvents_compound": "Water",
  "ETL_deposition_synthesis_atmosphere": "Air",
  "ETL_deposition_synthesis_atmosphere_pressure": "1 atm",
  "ETL_deposition_synthesis_atmosphere_relative_humidity": "Null",
  "ETL_deposition_spin_coating_speed": "Null",
  "ETL_deposition_spin_coating_time": "Null",
  "ETL_deposition_thermal_annealing_temperature": "200",
  "ETL_deposition_thermal_annealing_time": "30",
  "Perovskite_dimension": "3D",
  "Perovskite_thickness": "Null",
  "Perovskite_composition_long_form": "CsPbI2Br",
  "Perovskite_additive_compound": "PbAc2",
  "Perovskite_additive_concentration": "0.023",
  "Perovskite_bandgap": "Null",
  "Perovskite_deposition_method": "Spin-coating",
  "Perovskite_deposition_sequential_spin_coating": "False",
  "Perovskite_deposition_spin_coating_antisolvent": "Null",
  "Perovskite_deposition_reaction_solutions_compounds": "PbBr2(DMSO);PbI2(DMSO);CsI;PbAc2",
  "Perovskite_deposition_reaction_solutions_concentrations": "Null",
  "Perovskite_deposition_final_solutions_concentration_before_deposition": "Null",
  "Perovskite_deposition_solvents_compound": "DMF;DMSO",
  "Perovskite_deposition_solvents_mixing_ratio": "17:3",
  "Perovskite_deposition_synthesis_atmosphere": "Null",
  "Perovskite_deposition_synthesis_atmosphere_pressure": "1 atm",
  "Perovskite_deposition_synthesis_atmosphere_relative_humidity": "Null",
  "Perovskite_deposition_spin_coating_speed": "1000;4000",
  "Perovskite_deposition_spin_coating_time": "10;40",
  "Perovskite_deposition_thermal_annealing_atmosphere": "Null",
  "Perovskite_deposition_thermal_annealing_temperature": "35;120;180",
  "Perovskite_deposition_thermal_annealing_time": "6;10;4",
  "Perovskite_surface_treatment_material": "BMMIMBF4",
  "Perovskite_surface_treatment_method": "Spin-coating",
  "Perovskite_surface_treatment_solution_concentration": "0.03 wt%",
  "Perovskite_surface_treatment_solvents_compound": "Isopropanol",
  "Perovskite_surface_treatment_synthesis_atmosphere": "Null",
  "Perovskite_surface_treatment_synthesis_atmosphere_pressure": "1 atm",
  "Perovskite_surface_treatment_synthesis_atmosphere_relative_humidity": "Null",
  "Perovskite_surface_treatment_deposition_spin_coating_speed": "5000",
  "Perovskite_surface_treatment_deposition_spin_coating_time": "45",
  "Perovskite_surface_treatment_deposition_thermal_annealing_temperature": "100",
  "Perovskite_surface_treatment_deposition_thermal_annealing_time": "10",
  "HTL_thickness": "Null",
  "HTL_stack_sequence": "Spiro-OMeTAD",
  "HTL_additive_compound": "t-BP;Li-TFSI",
  "HTL_additive_concentration": "Null",
  "HTL_deposition_method": "Spin-coating",
  "HTL_deposition_solution_concentration": "90 mg/mL",
  "HTL_deposition_solvents_compound": "Acetonitrile",
  "HTL_deposition_synthesis_atmosphere": "Null",
  "HTL_deposition_synthesis_atmosphere_pressure": "1 atm",
  "HTL_deposition_synthesis_atmosphere_relative_humidity": "Null",
  "HTL_deposition_spin_coating_speed": "5000",
  "HTL_deposition_spin_coating_time": "30",
  "HTL_deposition_thermal_annealing_temperature": "Null",
  "HTL_deposition_thermal_annealing_time": "Null",
  "Backcontact_thickness": "80",
  "Beckcontact_deposition_method": "Thermal evaporation",
  "Backcontact_deposition_atmosphere_pressure": "Null",
  "Encapsulation_method": "Null",
  "Encapsulation_atmosphere": "Null",
  "JV_measured_device_matching": "True",
  "JV_measured_reverse_scan_Voc": "1.33",
  "JV_measured_reverse_scan_Jsc": "15.96",
  "JV_measured_reverse_scan_FF": "80.08",
  "JV_measured_reverse_scan_PCE": "17.02",
  "JV_measured_forward_scan_Voc": "Null",
  "JV_measured_forward_scan_Jsc": "Null",
  "JV_measured_forward_scan_FF": "Null",
  "JV_measured_forward_scan_PCE": "Null",
  "JV_measured_light_spectra": "AM1.5G",
  "JV_measured_light_spectra_intensity": "100 mW/cm2",
  "JV_measured_scan_speed": "Null",
  "JV_measured_scan_delay_time": "Null",
  "JV_certified_PCE": "Null",
  "Stabilized_measured_PCE": "17.00",
  "Stabilized_certified_PCE": "Null",
  "Stability_test_device_matching": "True",
  "Stability_test_temperature": "25",
  "Stability_test_atmosphere": "Air",
  "Stability_test_light_spectra": "Null",
  "Stability_test_light_intensity": "Null",
  "Stability_test_relative_humidity": "25",
  "Stability_PCE_after_time": "1440 hours",
  "Stability_PCE_after_time_value": "94.4"
}

File: dataset/2021-2025/10.1007_s40820-021-00763-8/Device_BestPCE_gpt4o_10.1007_s40820-021-00763-8.json
{
  "Ref_DOI": "10.1007/s40820-021-00763-8",
  "Ref_journal": "Nano-Micro Letters",
  "Ref_publication_year": "2022",
  "Ref_title": "Unraveling Passivation Mechanism of Imidazolium-Based Ionic Liquids on Inorganic Perovskite to Achieve Near-Record-Efficiency CsPbI2Br Solar Cells",
  "Cell_architecture": "NIP",
  "Cell_stack_sequence": "FTO/TiO2/CsPbI2Br/BMMIMBF4/Spiro-OMeTAD/Au",
  "Cell_area_measured": "0.09 cm2",
  "ETL_thickness": "Null",
  "ETL_stack_sequence": "TiO2",
  "ETL_additive_compound": "Null",
  "ETL_additive_concentration": "Null",
  "ETL_deposition_method": "Immersion",
  "ETL_deposition_solution_concentration": "Null",
  "ETL_deposition_solvents_compound": "Water",
  "ETL_deposition_synthesis_atmosphere": "Air",
  "ETL_deposition_synthesis_atmosphere_pressure": "1 atm",
  "ETL_deposition_synthesis_atmosphere_relative_humidity": "Null",
  "ETL_deposition_spin_coating_speed": "Null",
  "ETL_deposition_spin_coating_time": "Null",
  "ETL_deposition_thermal_annealing_temperature": "200 °C",
  "ETL_deposition_thermal_annealing_time": "30 min",
  "Perovskite_dimension": "3D",
  "Perovskite_thickness": "Null",
  "Perovskite_composition_long_form": "CsPbI2Br",
  "Perovskite_additive_compound": "PbAc2",
  "Perovskite_additive_concentration": "0.023 mol",
  "Perovskite_bandgap": "Null",
  "Perovskite_deposition_method": "Spin-coating",
  "Perovskite_deposition_sequential_spin_coating": "False",
  "Perovskite_deposition_spin_coating_antisolvent": "Null",
  "Perovskite_deposition_reaction_solutions_compounds": "PbBr2(DMSO); PbI2(DMSO); CsI; PbAc2",
  "Perovskite_deposition_reaction_solutions_concentrations": "1; 1; 2; 0.023",
  "Perovskite_deposition_final_solutions_concentration_before_deposition": "Null",
  "Perovskite_deposition_solvents_compound": "DMF; DMSO",
  "Perovskite_deposition_solvents_mixing_ratio": "17:3",
  "Perovskite_deposition_synthesis_atmosphere": "Null",
  "Perovskite_deposition_synthesis_atmosphere_pressure": "Null",
  "Perovskite_deposition_synthesis_atmosphere_relative_humidity": "Null",
  "Perovskite_deposition_spin_coating_speed": "1000 rpm; 4000 rpm",
  "Perovskite_deposition_spin_coating_time": "10 s; 40 s",
  "Perovskite_deposition_thermal_annealing_atmosphere": "Null",
  "Perovskite_deposition_thermal_annealing_temperature": "35 °C; 120 °C; 180 °C",
  "Perovskite_deposition_thermal_annealing_time": "6 min; 10 min; 4 min",
  "Perovskite_surface_treatment_material": "BMMIMBF4",
  "Perovskite_surface_treatment_method": "Spin-coating",
  "Perovskite_surface_treatment_solution_concentration": "0.03 wt%",
  "Perovskite_surface_treatment_solvents_compound": "Isopropanol",
  "Perovskite_surface_treatment_synthesis_atmosphere": "Null",
  "Perovskite_surface_treatment_synthesis_atmosphere_pressure": "Null",
  "Perovskite_surface_treatment_synthesis_atmosphere_relative_humidity": "Null",
  "Perovskite_surface_treatment_deposition_spin_coating_speed": "5000 rpm",
  "Perovskite_surface_treatment_deposition_spin_coating_time": "45 s",
  "Perovskite_surface_treatment_deposition_thermal_annealing_temperature": "100 °C",
  "Perovskite_surface_treatment_deposition_thermal_annealing_time": "10 min",
  "HTL_thickness": "Null",
  "HTL_stack_sequence": "Spiro-OMeTAD",
  "HTL_additive_compound": "Li-TFSI; tBP",
  "HTL_additive_concentration": "520 mg/mL; 36 µL",
  "HTL_deposition_method": "Spin-coating",
  "HTL_deposition_solution_concentration": "90 mg/mL",
  "HTL_deposition_solvents_compound": "Acetonitrile",
  "HTL_deposition_synthesis_atmosphere": "Null",
  "HTL_deposition_synthesis_atmosphere_pressure": "Null",
  "HTL_deposition_synthesis_atmosphere_relative_humidity": "Null",
  "HTL_deposition_spin_coating_speed": "5000 rpm",
  "HTL_deposition_spin_coating_time": "30 s",
  "HTL_deposition_thermal_annealing_temperature": "Null",
  "HTL_deposition_thermal_annealing_time": "Null",
  "Backcontact_thickness": "80 nm",
  "Beckcontact_deposition_method": "Thermal evaporation",
  "Backcontact_deposition_atmosphere_pressure": "Null",
  "Encapsulation_method": "Null",
  "Encapsulation_atmosphere": "Null",
  "JV_measured_device_matching": "True",
  "JV_measured_reverse_scan_Voc": "1.33 V",
  "JV_measured_reverse_scan_Jsc": "15.96 mA/cm2",
  "JV_measured_reverse_scan_FF": "80.08 %",
  "JV_measured_reverse_scan_PCE": "17.02 %",
  "JV_measured_forward_scan_Voc": "Null",
  "JV_measured_forward_scan_Jsc": "Null",
  "JV_measured_forward_scan_FF": "Null",
  "JV_measured_forward_scan_PCE": "Null",
  "JV_measured_light_spectra": "AM1.5G",
  "JV_measured_light_spectra_intensity": "100 mW/cm2",
  "JV_measured_scan_speed": "Null",
  "JV_measured_scan_delay_time": "Null",
  "JV_certified_PCE": "Null",
  "Stabilized_measured_PCE": "17.00 %",
  "Stabilized_certified_PCE": "Null",
  "Stability_test_device_matching": "True",
  "Stability_test_temperature": "25 °C",
  "Stability_test_atmosphere": "Air",
  "Stability_test_light_spectra": "AM1.5G",
  "Stability_test_light_intensity": "100 mW/cm2",
  "Stability_test_relative_humidity": "25 %",
  "Stability_PCE_after_time": "100 hours",
  "Stability_PCE_after_time_value": "90 %"
}

File: dataset/2021-2025/10.1007_s40820-021-00763-8/Device_BestPCE_gpt4o_mini_10.1007_s40820-021-00763-8.json
{
  "Ref_DOI": "10.1007/s40820-021-00763-8",
  "Ref_journal": "Nano-Micro Letters",
  "Ref_publication_year": "2022",
  "Ref_title": "Unraveling Passivation Mechanism of Imidazolium-Based Ionic Liquids on Inorganic Perovskite to Achieve Near-Record-Efficiency CsPbI2Br Solar Cells",
  "Cell_architecture": "NIP",
  "Cell_stack_sequence": "FTO/TiO2/CsPbI2Br/BMMIMBF4/Spiro-OMeTAD/Au",
  "Cell_area_measured": "0.09 cm2",
  "ETL_thickness": "Null",
  "ETL_stack_sequence": "TiO2",
  "ETL_additive_compound": "Null",
  "ETL_additive_concentration": "Null",
  "ETL_deposition_method": "Spin-coating",
  "ETL_deposition_solution_concentration": "Null",
  "ETL_deposition_solvents_compound": "Null",
  "ETL_deposition_synthesis_atmosphere": "Air",
  "ETL_deposition_synthesis_atmosphere_pressure": "1 atm",
  "ETL_deposition_synthesis_atmosphere_relative_humidity": "Null",
  "ETL_deposition_spin_coating_speed": "Null",
  "ETL_deposition_spin_coating_time": "Null",
  "ETL_deposition_thermal_annealing_temperature": "Null",
  "ETL_deposition_thermal_annealing_time": "Null",
  "Perovskite_dimension": "3D",
  "Perovskite_thickness": "Null",
  "Perovskite_composition_long_form": "CsPbI2Br",
  "Perovskite_additive_compound": "BMMIMBF4",
  "Perovskite_additive_concentration": "0.03 wt%",
  "Perovskite_bandgap": "Null",
  "Perovskite_deposition_method": "Spin-coating",
  "Perovskite_deposition_sequential_spin_coating": "False",
  "Perovskite_deposition_spin_coating_antisolvent": "Null",
  "Perovskite_deposition_reaction_solutions_compounds": "PbBr2(DMSO);PbI2(DMSO);CsI;PbAc2",
  "Perovskite_deposition_reaction_solutions_concentrations": "Null",
  "Perovskite_deposition_final_solutions_concentration_before_deposition": "Null",
  "Perovskite_deposition_solvents_compound": "DMF;DMSO",
  "Perovskite_deposition_solvents_mixing_ratio": "17:3",
  "Perovskite_deposition_synthesis_atmosphere": "Nitrogen",
  "Perovskite_deposition_synthesis_atmosphere_pressure": "1 atm",
  "Perovskite_deposition_synthesis_atmosphere_relative_humidity": "Null",
  "Perovskite_deposition_spin_coating_speed": "1000;4000",
  "Perovskite_deposition_spin_coating_time": "10;40",
  "Perovskite_deposition_thermal_annealing_atmosphere": "Air",
  "Perovskite_deposition_thermal_annealing_temperature": "35;120;180",
  "Perovskite_deposition_thermal_annealing_time": "6;10;4",
  "Perovskite_surface_treatment_material": "BMMIMBF4",
  "Perovskite_surface_treatment_method": "Spin-coating",
  "Perovskite_surface_treatment_solution_concentration": "0.03 wt%",
  "Perovskite_surface_treatment_solvents_compound": "isopropanol",
  "Perovskite_surface_treatment_synthesis_atmosphere": "Air",
  "Perovskite_surface_treatment_synthesis_atmosphere_pressure": "1 atm",
  "Perovskite_surface_treatment_synthesis_atmosphere_relative_humidity": "Null",
  "Perovskite_surface_treatment_deposition_spin_coating_speed": "5000",
  "Perovskite_surface_treatment_deposition_spin_coating_time": "45",
  "Perovskite_surface_treatment_deposition_thermal_annealing_temperature": "100",
  "Perovskite_surface_treatment_deposition_thermal_annealing_time": "10",
  "HTL_thickness": "Null",
  "HTL_stack_sequence": "Spiro-OMeTAD",
  "HTL_additive_compound": "t-BP;Li-TFSI",
  "HTL_additive_concentration": "36 µL;520 mg/mL",
  "HTL_deposition_method": "Spin-coating",
  "HTL_deposition_solution_concentration": "90 mg/mL",
  "HTL_deposition_solvents_compound": "acetonitrile",
  "HTL_deposition_synthesis_atmosphere": "Air",
  "HTL_deposition_synthesis_atmosphere_pressure": "1 atm",
  "HTL_deposition_synthesis_atmosphere_relative_humidity": "Null",
  "HTL_deposition_spin_coating_speed": "5000",
  "HTL_deposition_spin_coating_time": "30",
  "HTL_deposition_thermal_annealing_temperature": "Null",
  "HTL_deposition_thermal_annealing_time": "Null",
  "Backcontact_thickness": "80 nm",
  "Beckcontact_deposition_method": "Thermal evaporation",
  "Backcontact_deposition_atmosphere_pressure": "Null",
  "Encapsulation_method": "Null",
  "Encapsulation_atmosphere": "Null",
  "JV_measured_device_matching": "True",
  "JV_measured_reverse_scan_Voc": "1.33 V",
  "JV_measured_reverse_scan_Jsc": "15.96 mA/cm2",
  "JV_measured_reverse_scan_FF": "80.08 %",
  "JV_measured_reverse_scan_PCE": "17.02 %",
  "JV_measured_forward_scan_Voc": "1.33 V",
  "JV_measured_forward_scan_Jsc": "15.96 mA/cm2",
  "JV_measured_forward_scan_FF": "80.08 %",
  "JV_measured_forward_scan_PCE": "17.02 %",
  "JV_measured_light_spectra": "AM1.5G",
  "JV_measured_light_spectra_intensity": "100 mW/cm2",
  "JV_measured_scan_speed": "Null",
  "JV_measured_scan_delay_time": "Null",
  "JV_certified_PCE": "Null",
  "Stabilized_measured_PCE": "17.00 %",
  "Stabilized_certified_PCE": "Null",
  "Stability_test_device_matching": "True",
  "Stability_test_temperature": "25 °C",
  "Stability_test_atmosphere": "Air",
  "Stability_test_light_spectra": "AM1.5G",
  "Stability_test_light_intensity": "1 sun",
  "Stability_test_relative_humidity": "25 %",
  "Stability_PCE_after_time": "1440 hours",
  "Stability_PCE_after_time_value": "94.4 %"
}

File: dataset/2021-2025/10.1007_s40820-021-00763-8/Device_BestPCE_gpt4o_mini_zero_shot_10.1007_s40820-021-00763-8.json
{
  "Ref_DOI": "10.1007/s40820-021-00763-8",
  "Ref_journal": "Nano-Micro Letters",
  "Ref_publication_year": "2022",
  "Ref_title": "Unraveling Passivation Mechanism of Imidazolium-Based Ionic Liquids on Inorganic Perovskite to Achieve Near-Record-Efficiency CsPbI2Br Solar Cells",
  "Cell_architecture": "n-i-p",
  "Cell_stack_sequence": "FTO/TiO2/CsPbI2Br(IILs)/Spiro-OMeTAD/Au",
  "Cell_area_measured": "0.09 cm2",
  "ETL_thickness": "Null",
  "ETL_stack_sequence": "Null",
  "ETL_additive_compound": "Null",
  "ETL_additive_concentration": "Null",
  "ETL_deposition_method": "Null",
  "ETL_deposition_solution_concentration": "Null",
  "ETL_deposition_solvents_compound": "Null",
  "ETL_deposition_synthesis_atmosphere": "Null",
  "ETL_deposition_synthesis_atmosphere_pressure": "Null",
  "ETL_deposition_synthesis_atmosphere_relative_humidity": "Null",
  "ETL_deposition_spin_coating_speed": "Null",
  "ETL_deposition_spin_coating_time": "Null",
  "ETL_deposition_thermal_annealing_temperature": "Null",
  "ETL_deposition_thermal_annealing_time": "Null",
  "Perovskite_dimension": "Null",
  "Perovskite_thickness": "Null",
  "Perovskite_composition_long_form": "CsPbI2Br",
  "Perovskite_additive_compound": "BMMIMBF4",
  "Perovskite_additive_concentration": "0.03 wt%",
  "Perovskite_bandgap": "Null",
  "Perovskite_deposition_method": "spin-coating",
  "Perovskite_deposition_sequential_spin_coating": "Null",
  "Perovskite_deposition_spin_coating_antisolvent": "isopropanol",
  "Perovskite_deposition_reaction_solutions_compounds": "PbBr2(DMSO), PbI2(DMSO), CsI, PbAc2",
  "Perovskite_deposition_reaction_solutions_concentrations": "molar ratio = 1:1:2:0.023",
  "Perovskite_deposition_final_solutions_concentration_before_deposition": "Null",
  "Perovskite_deposition_solvents_compound": "DMF and DMSO",
  "Perovskite_deposition_solvents_mixing_ratio": "17:3 v/v",
  "Perovskite_deposition_synthesis_atmosphere": "Null",
  "Perovskite_deposition_synthesis_atmosphere_pressure": "Null",
  "Perovskite_deposition_synthesis_atmosphere_relative_humidity": "Null",
  "Perovskite_deposition_spin_coating_speed": "1000 rpm for 10 s, 4000 rpm for 40 s",
  "Perovskite_deposition_spin_coating_time": "Null",
  "Perovskite_deposition_thermal_annealing_atmosphere": "Null",
  "Perovskite_deposition_thermal_annealing_temperature": "35 °C for 6 min, 120 °C for 10 min, 180 °C for 4 min",
  "Perovskite_deposition_thermal_annealing_time": "Null",
  "Perovskite_surface_treatment_material": "BMMIMBF4",
  "Perovskite_surface_treatment_method": "spin-coating",
  "Perovskite_surface_treatment_solution_concentration": "0.03 wt%",
  "Perovskite_surface_treatment_solvents_compound": "isopropanol",
  "Perovskite_surface_treatment_synthesis_atmosphere": "Null",
  "Perovskite_surface_treatment_synthesis_atmosphere_pressure": "Null",
  "Perovskite_surface_treatment_synthesis_atmosphere_relative_humidity": "Null",
  "Perovskite_surface_treatment_deposition_spin_coating_speed": "5000 rpm",
  "Perovskite_surface_treatment_deposition_spin_coating_time": "45 s",
  "Perovskite_surface_treatment_deposition_thermal_annealing_temperature": "100 °C",
  "Perovskite_surface_treatment_deposition_thermal_annealing_time": "10 min",
  "HTL_thickness": "Null",
  "HTL_stack_sequence": "Null",
  "HTL_additive_compound": "Null",
  "HTL_additive_concentration": "Null",
  "HTL_deposition_method": "spin-coating",
  "HTL_deposition_solution_concentration": "90 mg/mL",
  "HTL_deposition_solvents_compound": "acetonitrile",
  "HTL_deposition_synthesis_atmosphere": "Null",
  "HTL_deposition_synthesis_atmosphere_pressure": "Null",
  "HTL_deposition_synthesis_atmosphere_relative_humidity": "Null",
  "HTL_deposition_spin_coating_speed": "5000 rpm",
  "HTL_deposition_spin_coating_time": "30 s",
  "HTL_deposition_thermal_annealing_temperature": "Null",
  "HTL_deposition_thermal_annealing_time": "Null",
  "Backcontact_thickness": "Null",
  "Beckcontact_deposition_method": "thermal evaporation",
  "Backcontact_deposition_atmosphere_pressure": "Null",
  "Encapsulation_method": "Null",
  "Encapsulation_atmosphere": "Null",
  "JV_measured_device_matching": "Null",
  "JV_measured_reverse_scan_Voc": "1.33 V",
  "JV_measured_reverse_scan_Jsc": "15.96 mA/cm2",
  "JV_measured_reverse_scan_FF": "80.08%",
  "JV_measured_reverse_scan_PCE": "17.02%",
  "JV_measured_forward_scan_Voc": "1.33 V",
  "JV_measured_forward_scan_Jsc": "15.96 mA/cm2",
  "JV_measured_forward_scan_FF": "80.08%",
  "JV_measured_forward_scan_PCE": "17.02%",
  "JV_measured_light_spectra": "Null",
  "JV_measured_light_spectra_intensity": "Null",
  "JV_measured_scan_speed": "Null",
  "JV_measured_scan_delay_time": "Null",
  "JV_certified_PCE": "Null",
  "Stabilized_measured_PCE": "17.00%",
  "Stabilized_certified_PCE": "Null",
  "Stability_test_device_matching": "Null",
  "Stability_test_temperature": "25 °C",
  "Stability_test_atmosphere": "ambient air",
  "Stability_test_light_spectra": "AM 1.5G",
  "Stability_test_light_intensity": "Null",
  "Stability_test_relative_humidity": "25%",
  "Stability_PCE_after_time": "1440 h",
  "Stability_PCE_after_time_value": "94.4%"
}

File: dataset/2021-2025/10.1007_s40820-021-00763-8/Device_BestPCE_grok_10.1007_s40820-021-00763-8.json
{
  "Ref_DOI": "10.1007/s40820-021-00763-8",
  "Ref_journal": "Nano-Micro Letters",
  "Ref_publication_year": "2022",
  "Ref_title": "Unraveling Passivation Mechanism of Imidazolium-Based Ionic Liquids on Inorganic Perovskite to Achieve Near-Record-Efficiency CsPbI2Br Solar Cells",
  "Cell_architecture": "NIP",
  "Cell_stack_sequence": "FTO/TiO2/CsPbI2Br/BMMIMBF4/Spiro-OMeTAD/Au",
  "Cell_area_measured": "0.09 cm2",
  "ETL_thickness": "Null",
  "ETL_stack_sequence": "TiO2",
  "ETL_additive_compound": "Null",
  "ETL_additive_concentration": "Null",
  "ETL_deposition_method": "Immersion",
  "ETL_deposition_solution_concentration": "Null",
  "ETL_deposition_solvents_compound": "Water",
  "ETL_deposition_synthesis_atmosphere": "Air",
  "ETL_deposition_synthesis_atmosphere_pressure": "1 atm",
  "ETL_deposition_synthesis_atmosphere_relative_humidity": "Null",
  "ETL_deposition_spin_coating_speed": "Null",
  "ETL_deposition_spin_coating_time": "Null",
  "ETL_deposition_thermal_annealing_temperature": "200 °C",
  "ETL_deposition_thermal_annealing_time": "30 min",
  "Perovskite_dimension": "3D",
  "Perovskite_thickness": "Null",
  "Perovskite_composition_long_form": "CsPbI2Br",
  "Perovskite_additive_compound": "PbAc2",
  "Perovskite_additive_concentration": "0.023 mol%",
  "Perovskite_bandgap": "Null",
  "Perovskite_deposition_method": "Spin-coating",
  "Perovskite_deposition_sequential_spin_coating": "False",
  "Perovskite_deposition_spin_coating_antisolvent": "Null",
  "Perovskite_deposition_reaction_solutions_compounds": "PbBr2(DMSO);PbI2(DMSO);CsI;PbAc2",
  "Perovskite_deposition_reaction_solutions_concentrations": "Null;Null;Null;0.023 mol%",
  "Perovskite_deposition_final_solutions_concentration_before_deposition": "Null",
  "Perovskite_deposition_solvents_compound": "DMF;DMSO",
  "Perovskite_deposition_solvents_mixing_ratio": "17:3",
  "Perovskite_deposition_synthesis_atmosphere": "Null",
  "Perovskite_deposition_synthesis_atmosphere_pressure": "Null",
  "Perovskite_deposition_synthesis_atmosphere_relative_humidity": "Null",
  "Perovskite_deposition_spin_coating_speed": "1000 rpm;4000 rpm",
  "Perovskite_deposition_spin_coating_time": "10 s;40 s",
  "Perovskite_deposition_thermal_annealing_atmosphere": "Null",
  "Perovskite_deposition_thermal_annealing_temperature": "35 °C;120 °C;180 °C",
  "Perovskite_deposition_thermal_annealing_time": "6 min;10 min;4 min",
  "Perovskite_surface_treatment_material": "BMMIMBF4",
  "Perovskite_surface_treatment_method": "Spin-coating",
  "Perovskite_surface_treatment_solution_concentration": "0.03 wt%",
  "Perovskite_surface_treatment_solvents_compound": "Isopropanol",
  "Perovskite_surface_treatment_synthesis_atmosphere": "Null",
  "Perovskite_surface_treatment_synthesis_atmosphere_pressure": "Null",
  "Perovskite_surface_treatment_synthesis_atmosphere_relative_humidity": "Null",
  "Perovskite_surface_treatment_deposition_spin_coating_speed": "5000 rpm",
  "Perovskite_surface_treatment_deposition_spin_coating_time": "45 s",
  "Perovskite_surface_treatment_deposition_thermal_annealing_temperature": "100 °C",
  "Perovskite_surface_treatment_deposition_thermal_annealing_time": "10 min",
  "HTL_thickness": "Null",
  "HTL_stack_sequence": "Spiro-OMeTAD",
  "HTL_additive_compound": "t-BP;Li-TFSI",
  "HTL_additive_concentration": "36 µL;520 mg/mL",
  "HTL_deposition_method": "Spin-coating",
  "HTL_deposition_solution_concentration": "90 mg/mL",
  "HTL_deposition_solvents_compound": "Null",
  "HTL_deposition_synthesis_atmosphere": "Null",
  "HTL_deposition_synthesis_atmosphere_pressure": "Null",
  "HTL_deposition_synthesis_atmosphere_relative_humidity": "Null",
  "HTL_deposition_spin_coating_speed": "5000 rpm",
  "HTL_deposition_spin_coating_time": "30 s",
  "HTL_deposition_thermal_annealing_temperature": "Null",
  "HTL_deposition_thermal_annealing_time": "Null",
  "Backcontact_thickness": "80 nm",
  "Beckcontact_deposition_method": "Thermal evaporation",
  "Backcontact_deposition_atmosphere_pressure": "Null",
  "Encapsulation_method": "Null",
  "Encapsulation_atmosphere": "Null",
  "JV_measured_device_matching": "True",
  "JV_measured_reverse_scan_Voc": "1.33 V",
  "JV_measured_reverse_scan_Jsc": "15.96 mA/cm2",
  "JV_measured_reverse_scan_FF": "80.08 %",
  "JV_measured_reverse_scan_PCE": "17.02 %",
  "JV_measured_forward_scan_Voc": "Null",
  "JV_measured_forward_scan_Jsc": "Null",
  "JV_measured_forward_scan_FF": "Null",
  "JV_measured_forward_scan_PCE": "Null",
  "JV_measured_light_spectra": "AM1.5G",
  "JV_measured_light_spectra_intensity": "100 mW/cm2",
  "JV_measured_scan_speed": "Null",
  "JV_measured_scan_delay_time": "Null",
  "JV_certified_PCE": "Null",
  "Stabilized_measured_PCE": "17.00 %",
  "Stabilized_certified_PCE": "Null",
  "Stability_test_device_matching": "True",
  "Stability_test_temperature": "40 °C",
  "Stability_test_atmosphere": "Air",
  "Stability_test_light_spectra": "AM1.5G",
  "Stability_test_light_intensity": "Null",
  "Stability_test_relative_humidity": "30 %",
  "Stability_PCE_after_time": "100 hours",
  "Stability_PCE_after_time_value": "90 %"
}

File: dataset/2021-2025/10.1007_s40820-021-00763-8/Device_BestPCE_o3_10.1007_s40820-021-00763-8.json
{
  "Ref_DOI": "10.1007/s40820-021-00763-8",
  "Ref_journal": "Nano-Micro Letters",
  "Ref_publication_year": "2022",
  "Ref_title": "Unraveling Passivation Mechanism of Imidazolium-Based Ionic Liquids on Inorganic Perovskite to Achieve Near-Record-Efficiency CsPbI2Br Solar Cells",
  "Cell_architecture": "NIP",
  "Cell_stack_sequence": "FTO/TiO2/CsPbI2Br/BMMIMBF4/Spiro-OMeTAD/Au",
  "Cell_area_measured": "0.09 cm2",
  "ETL_thickness": "Null",
  "ETL_stack_sequence": "TiO2",
  "ETL_additive_compound": "Null",
  "ETL_additive_concentration": "Null",
  "ETL_deposition_method": "Chemical bath deposition",
  "ETL_deposition_solution_concentration": "Null",
  "ETL_deposition_solvents_compound": "Water",
  "ETL_deposition_synthesis_atmosphere": "Air",
  "ETL_deposition_synthesis_atmosphere_pressure": "1 atm",
  "ETL_deposition_synthesis_atmosphere_relative_humidity": "Null",
  "ETL_deposition_spin_coating_speed": "Null",
  "ETL_deposition_spin_coating_time": "Null",
  "ETL_deposition_thermal_annealing_temperature": "200 °C",
  "ETL_deposition_thermal_annealing_time": "30 min",
  "Perovskite_dimension": "3D",
  "Perovskite_thickness": "Null",
  "Perovskite_composition_long_form": "CsPbI2Br",
  "Perovskite_additive_compound": "PbAc2",
  "Perovskite_additive_concentration": "0.023 mol ratio",
  "Perovskite_bandgap": "Null",
  "Perovskite_deposition_method": "Spin-coating",
  "Perovskite_deposition_sequential_spin_coating": "False",
  "Perovskite_deposition_spin_coating_antisolvent": "Null",
  "Perovskite_deposition_reaction_solutions_compounds": "PbBr2(DMSO); PbI2(DMSO); CsI; PbAc2",
  "Perovskite_deposition_reaction_solutions_concentrations": "1 mol;1 mol;2 mol;0.023 mol",
  "Perovskite_deposition_final_solutions_concentration_before_deposition": "Null",
  "Perovskite_deposition_solvents_compound": "DMF; DMSO",
  "Perovskite_deposition_solvents_mixing_ratio": "17:3",
  "Perovskite_deposition_synthesis_atmosphere": "Air",
  "Perovskite_deposition_synthesis_atmosphere_pressure": "1 atm",
  "Perovskite_deposition_synthesis_atmosphere_relative_humidity": "Null",
  "Perovskite_deposition_spin_coating_speed": "1000 rpm;4000 rpm",
  "Perovskite_deposition_spin_coating_time": "10 s;40 s",
  "Perovskite_deposition_thermal_annealing_atmosphere": "Air",
  "Perovskite_deposition_thermal_annealing_temperature": "35 °C;120 °C;180 °C",
  "Perovskite_deposition_thermal_annealing_time": "6 min;10 min;4 min",
  "Perovskite_surface_treatment_material": "BMMIMBF4",
  "Perovskite_surface_treatment_method": "Spin-coating",
  "Perovskite_surface_treatment_solution_concentration": "0.03 wt%",
  "Perovskite_surface_treatment_solvents_compound": "Isopropanol",
  "Perovskite_surface_treatment_synthesis_atmosphere": "Air",
  "Perovskite_surface_treatment_synthesis_atmosphere_pressure": "1 atm",
  "Perovskite_surface_treatment_synthesis_atmosphere_relative_humidity": "Null",
  "Perovskite_surface_treatment_deposition_spin_coating_speed": "5000 rpm",
  "Perovskite_surface_treatment_deposition_spin_coating_time": "45 s",
  "Perovskite_surface_treatment_deposition_thermal_annealing_temperature": "100 °C",
  "Perovskite_surface_treatment_deposition_thermal_annealing_time": "10 min",
  "HTL_thickness": "Null",
  "HTL_stack_sequence": "Spiro-OMeTAD",
  "HTL_additive_compound": "t-BP; Li-TFSI",
  "HTL_additive_concentration": "36 µL t-BP;22 µL Li-TFSI (520 mg/mL)",
  "HTL_deposition_method": "Spin-coating",
  "HTL_deposition_solution_concentration": "90 mg/mL",
  "HTL_deposition_solvents_compound": "Chlorobenzene; Acetonitrile",
  "HTL_deposition_synthesis_atmosphere": "Air",
  "HTL_deposition_synthesis_atmosphere_pressure": "1 atm",
  "HTL_deposition_synthesis_atmosphere_relative_humidity": "Null",
  "HTL_deposition_spin_coating_speed": "5000 rpm",
  "HTL_deposition_spin_coating_time": "30 s",
  "HTL_deposition_thermal_annealing_temperature": "Null",
  "HTL_deposition_thermal_annealing_time": "Null",
  "Backcontact_thickness": "80 nm",
  "Beckcontact_deposition_method": "Thermal evaporation",
  "Backcontact_deposition_atmosphere_pressure": "Null",
  "Encapsulation_method": "Null",
  "Encapsulation_atmosphere": "Null",
  "JV_measured_device_matching": "True",
  "JV_measured_reverse_scan_Voc": "1.33 V",
  "JV_measured_reverse_scan_Jsc": "15.96 mA/cm2",
  "JV_measured_reverse_scan_FF": "80.08 %",
  "JV_measured_reverse_scan_PCE": "17.02 %",
  "JV_measured_forward_scan_Voc": "Null",
  "JV_measured_forward_scan_Jsc": "Null",
  "JV_measured_forward_scan_FF": "Null",
  "JV_measured_forward_scan_PCE": "Null",
  "JV_measured_light_spectra": "AM1.5G",
  "JV_measured_light_spectra_intensity": "100 mW/cm2",
  "JV_measured_scan_speed": "Null",
  "JV_measured_scan_delay_time": "Null",
  "JV_certified_PCE": "Null",
  "Stabilized_measured_PCE": "17.00 %",
  "Stabilized_certified_PCE": "Null",
  "Stability_test_device_matching": "True",
  "Stability_test_temperature": "25 °C",
  "Stability_test_atmosphere": "Air",
  "Stability_test_light_spectra": "Null",
  "Stability_test_light_intensity": "Null",
  "Stability_test_relative_humidity": "25 %",
  "Stability_PCE_after_time": "1440 h",
  "Stability_PCE_after_time_value": "94.4 %"
}
