Repository: jiayijdong/PSCbench

# PSCbench


**PSCbench** is a novel benchmark for materials science research-level scientific
dataset curation sourced from published journals. The benchmark is designed to evaluate the complex classification capabilities,
strong domain knowledge, and advanced calculation skills of LLMs.

## Data


The PSCbench dataset is under dataset folder in json file format. Each file is list of dictionary and can be extracted using following scripts.
Each file stands for one published journal, which is fully elaborated in the paper. 

```
with open("./dataset/retroactive/{}.json".format(subject), encoding='utf-8') as json_file:
    problems=json.load(json_file)
```

File: dataset/2021-2025/10.1007_s40820-022-00842-4/Device_BestPCE_gpt4o_mini_zero_shot_10.1007_s40820-022-00842-4.json
{
  "Ref_DOI": "10.1007/s40820-022-00842-4",
  "Ref_journal": "Nano-Micro Letters",
  "Ref_publication_year": "2022",
  "Ref_title": "Heterogeneous FASnI3 Absorber with Enhanced Electric Field for High-Performance Lead-Free Perovskite Solar Cells",
  "Cell_architecture": "Inverted",
  "Cell_stack_sequence": "ITO/PEDOT:PSS/FASnI3 gradient/C60/BCP/Ag",
  "Cell_area_measured": "0.09 cm²",
  "ETL_thickness": "50 nm",
  "ETL_stack_sequence": "C60/BCP",
  "ETL_additive_compound": "Null",
  "ETL_additive_concentration": "Null",
  "ETL_deposition_method": "Thermal evaporation",
  "ETL_deposition_solution_concentration": "Null",
  "ETL_deposition_solvents_compound": "Null",
  "ETL_deposition_synthesis_atmosphere": "High vacuum",
  "ETL_deposition_synthesis_atmosphere_pressure": "2 × 10–5 Pa",
  "ETL_deposition_synthesis_atmosphere_relative_humidity": "Null",
  "ETL_deposition_spin_coating_speed": "Null",
  "ETL_deposition_spin_coating_time": "Null",
  "ETL_deposition_thermal_annealing_temperature": "Null",
  "ETL_deposition_thermal_annealing_time": "Null",
  "Perovskite_dimension": "3D",
  "Perovskite_thickness": "230 nm",
  "Perovskite_composition_long_form": "Formamidinium tin iodide (FASnI3)",
  "Perovskite_additive_compound": "EDAI2",
  "Perovskite_additive_concentration": "0.005 mol",
  "Perovskite_bandgap": "1.41 eV",
  "Perovskite_deposition_method": "Spin coating",
  "Perovskite_deposition_sequential_spin_coating": "No",
  "Perovskite_deposition_spin_coating_antisolvent": "Chlorobenzene",
  "Perovskite_deposition_reaction_solutions_compounds": "FAI, SnI2, SnF2, DMSO",
  "Perovskite_deposition_reaction_solutions_concentrations": "0.99:0.005:1:0.06",
  "Perovskite_deposition_final_solutions_concentration_before_deposition": "0.9 M",
  "Perovskite_deposition_solvents_compound": "DMSO",
  "Perovskite_deposition_solvents_mixing_ratio": "Null",
  "Perovskite_deposition_synthesis_atmosphere": "Null",
  "Perovskite_deposition_synthesis_atmosphere_pressure": "Null",
  "Perovskite_deposition_synthesis_atmosphere_relative_humidity": "Null",
  "Perovskite_deposition_spin_coating_speed": "1000 rpm for 10 s, 5000 rpm for 50 s",
  "Perovskite_deposition_spin_coating_time": "Null",
  "Perovskite_deposition_thermal_annealing_atmosphere": "Null",
  "Perovskite_deposition_thermal_annealing_temperature": "100 °C",
  "Perovskite_deposition_thermal_annealing_time": "12 min",
  "Perovskite_surface_treatment_material": "PMMA",
  "Perovskite_surface_treatment_method": "Spin coating",
  "Perovskite_surface_treatment_solution_concentration": "0.005 mg/mL",
  "Perovskite_surface_treatment_solvents_compound": "Chlorobenzene",
  "Perovskite_surface_treatment_synthesis_atmosphere": "Null",
  "Perovskite_surface_treatment_synthesis_atmosphere_pressure": "Null",
  "Perovskite_surface_treatment_synthesis_atmosphere_relative_humidity": "Null",
  "Perovskite_surface_treatment_deposition_spin_coating_speed": "3000 rpm",
  "Perovskite_surface_treatment_deposition_spin_coating_time": "Null",
  "Perovskite_surface_treatment_deposition_thermal_annealing_temperature": "Null",
  "Perovskite_surface_treatment_deposition_thermal_annealing_time": "Null",
  "HTL_thickness": "Null",
  "HTL_stack_sequence": "PEDOT:PSS",
  "HTL_additive_compound": "Null",
  "HTL_additive_concentration": "Null",
  "HTL_deposition_method": "Spin coating",
  "HTL_deposition_solution_concentration": "Null",
  "HTL_deposition_solvents_compound": "Null",
  "HTL_deposition_synthesis_atmosphere": "Null",
  "HTL_deposition_synthesis_atmosphere_pressure": "Null",
  "HTL_deposition_synthesis_atmosphere_relative_humidity": "Null",
  "HTL_deposition_spin_coating_speed": "Null",
  "HTL_deposition_spin_coating_time": "Null",
  "HTL_deposition_thermal_annealing_temperature": "Null",
  "HTL_deposition_thermal_annealing_time": "Null",
  "Backcontact_thickness": "80 nm",
  "Beckcontact_deposition_method": "Thermal evaporation",
  "Backcontact_deposition_atmosphere_pressure": "Null",
  "Encapsulation_method": "UV glue",
  "Encapsulation_atmosphere": "N2",
  "JV_measured_device_matching": "Null",
  "JV_measured_reverse_scan_Voc": "0.73 V",
  "JV_measured_reverse_scan_Jsc": "21.81 mA/cm²",
  "JV_measured_reverse_scan_FF": "68.4%",
  "JV_measured_reverse_scan_PCE": "10.89%",
  "JV_measured_forward_scan_Voc": "0.71 V",
  "JV_measured_forward_scan_Jsc": "21.88 mA/cm²",
  "JV_measured_forward_scan_FF": "67.7%",
  "JV_measured_forward_scan_PCE": "10.52%",
  "JV_measured_light_spectra": "Null",
  "JV_measured_light_spectra_intensity": "Null",
  "JV_measured_scan_speed": "Null",
  "JV_measured_scan_delay_time": "Null",
  "JV_certified_PCE": "Null",
  "Stabilized_measured_PCE": "Null",
  "Stabilized_certified_PCE": "Null",
  "Stability_test_device_matching": "Null",
  "Stability_test_temperature": "Null",
  "Stability_test_atmosphere": "Air",
  "Stability_test_light_spectra": "AM 1.5G",
  "Stability_test_light_intensity": "100 mW/cm²",
  "Stability_test_relative_humidity": "20%",
  "Stability_PCE_after_time": "1000 h",
  "Stability_PCE_after_time_value": "13%"
}

File: dataset/2021-2025/10.1007_s40820-022-00842-4/Device_BestPCE_grok_10.1007_s40820-022-00842-4.json
{
  "Ref_DOI": "10.1007/s40820-022-00842-4",
  "Ref_journal": "Nano-Micro Letters",
  "Ref_publication_year": "2022",
  "Ref_title": "Heterogeneous FASnI3 Absorber with Enhanced Electric Field for High-Performance Lead-Free Perovskite Solar Cells",
  "Cell_architecture": "PIN",
  "Cell_stack_sequence": "ITO/PEDOT:PSS/FASnI3 Gradient/C60/BCP/Ag",
  "Cell_area_measured": "0.09 cm2",
  "ETL_thickness": "45 nm/5 nm",
  "ETL_stack_sequence": "C60/BCP",
  "ETL_additive_compound": "Null",
  "ETL_additive_concentration": "Null",
  "ETL_deposition_method": "Thermal Evaporation/Thermal Evaporation",
  "ETL_deposition_solution_concentration": "Null/Null",
  "ETL_deposition_solvents_compound": "Null/Null",
  "ETL_deposition_synthesis_atmosphere": "High Vacuum",
  "ETL_deposition_synthesis_atmosphere_pressure": "2e-5 Pa",
  "ETL_deposition_synthesis_atmosphere_relative_humidity": "Null",
  "ETL_deposition_spin_coating_speed": "Null/Null",
  "ETL_deposition_spin_coating_time": "Null/Null",
  "ETL_deposition_thermal_annealing_temperature": "Null/Null",
  "ETL_deposition_thermal_annealing_time": "Null/Null",
  "Perovskite_dimension": "3D",
  "Perovskite_thickness": "230 nm",
  "Perovskite_composition_long_form": "FASnI3",
  "Perovskite_additive_compound": "EDAI2; SnF2",
  "Perovskite_additive_concentration": "0.005 mol ratio; 0.06 mol ratio",
  "Perovskite_bandgap": "1.41 eV",
  "Perovskite_deposition_method": "Spin-coating",
  "Perovskite_deposition_sequential_spin_coating": "False",
  "Perovskite_deposition_spin_coating_antisolvent": "Chlorobenzene",
  "Perovskite_deposition_reaction_solutions_compounds": "FAI; EDAI2; SnI2; SnF2",
  "Perovskite_deposition_reaction_solutions_concentrations": "0.99 mol ratio; 0.005 mol ratio; 1 mol ratio; 0.06 mol ratio",
  "Perovskite_deposition_final_solutions_concentration_before_deposition": "0.9 M",
  "Perovskite_deposition_solvents_compound": "DMSO",
  "Perovskite_deposition_solvents_mixing_ratio": "Null",
  "Perovskite_deposition_synthesis_atmosphere": "Null",
  "Perovskite_deposition_synthesis_atmosphere_pressure": "Null",
  "Perovskite_deposition_synthesis_atmosphere_relative_humidity": "Null",
  "Perovskite_deposition_spin_coating_speed": "1000 rpm; 5000 rpm",
  "Perovskite_deposition_spin_coating_time": "10 s; 50 s",
  "Perovskite_deposition_thermal_annealing_atmosphere": "Null",
  "Perovskite_deposition_thermal_annealing_temperature": "100 °C",
  "Perovskite_deposition_thermal_annealing_time": "12 min",
  "Perovskite_surface_treatment_material": "PMMA",
  "Perovskite_surface_treatment_method": "Spin-coating",
  "Perovskite_surface_treatment_solution_concentration": "0.005 mg/mL",
  "Perovskite_surface_treatment_solvents_compound": "Chlorobenzene",
  "Perovskite_surface_treatment_synthesis_atmosphere": "Null",
  "Perovskite_surface_treatment_synthesis_atmosphere_pressure": "Null",
  "Perovskite_surface_treatment_synthesis_atmosphere_relative_humidity": "Null",
  "Perovskite_surface_treatment_deposition_spin_coating_speed": "3000 rpm",
  "Perovskite_surface_treatment_deposition_spin_coating_time": "Null",
  "Perovskite_surface_treatment_deposition_thermal_annealing_temperature": "60 °C",
  "Perovskite_surface_treatment_deposition_thermal_annealing_time": "Null",
  "HTL_thickness": "Null",
  "HTL_stack_sequence": "PEDOT:PSS",
  "HTL_additive_compound": "PEG",
  "HTL_additive_concentration": "Null",
  "HTL_deposition_method": "Spin-coating",
  "HTL_deposition_solution_concentration": "Null",
  "HTL_deposition_solvents_compound": "Null",
  "HTL_deposition_synthesis_atmosphere": "Null",
  "HTL_deposition_synthesis_atmosphere_pressure": "Null",
  "HTL_deposition_synthesis_atmosphere_relative_humidity": "Null",
  "HTL_deposition_spin_coating_speed": "Null",
  "HTL_deposition_spin_coating_time": "Null",
  "HTL_deposition_thermal_annealing_temperature": "Null",
  "HTL_deposition_thermal_annealing_time": "Null",
  "Backcontact_thickness": "80 nm",
  "Beckcontact_deposition_method": "Thermal Evaporation",
  "Backcontact_deposition_atmosphere_pressure": "2e-5 Pa",
  "Encapsulation_method": "UV Glue with Cavity Glass",
  "Encapsulation_atmosphere": "N2",
  "JV_measured_device_matching": "True",
  "JV_measured_reverse_scan_Voc": "0.85 V",
  "JV_measured_reverse_scan_Jsc": "22.74 mA/cm2",
  "JV_measured_reverse_scan_FF": "71.5 %",
  "JV_measured_reverse_scan_PCE": "13.82 %",
  "JV_measured_forward_scan_Voc": "0.84 V",
  "JV_measured_forward_scan_Jsc": "22.87 mA/cm2",
  "JV_measured_forward_scan_FF": "70.9 %",
  "JV_measured_forward_scan_PCE": "13.61 %",
  "JV_measured_light_spectra": "AM1.5G",
  "JV_measured_light_spectra_intensity": "100 mW/cm2",
  "JV_measured_scan_speed": "Null",
  "JV_measured_scan_delay_time": "Null",
  "JV_certified_PCE": "Null",
  "Stabilized_measured_PCE": "Null",
  "Stabilized_certified_PCE": "Null",
  "Stability_test_device_matching": "True",
  "Stability_test_temperature": "Null",
  "Stability_test_atmosphere": "Air",
  "Stability_test_light_spectra": "AM1.5G",
  "Stability_test_light_intensity": "100 mW/cm2",
  "Stability_test_relative_humidity": "20 %",
  "Stability_PCE_after_time": "1000 hours",
  "Stability_PCE_after_time_value": "13 %"
}

File: dataset/2021-2025/10.1007_s40820-022-00842-4/Device_BestPCE_o3_10.1007_s40820-022-00842-4.json
{
  "Ref_DOI": "10.1007/s40820-022-00842-4",
  "Ref_journal": "Nano-Micro Letters",
  "Ref_publication_year": "2022",
  "Ref_title": "Heterogeneous FASnI3 Absorber with Enhanced Electric Field for High-Performance Lead-Free Perovskite Solar Cells",
  "Cell_architecture": "PIN",
  "Cell_stack_sequence": "ITO/PEDOT:PSS/FASnI3 gradient/C60/BCP/Ag",
  "Cell_area_measured": "0.09 cm2",
  "ETL_thickness": "45 nm/5 nm",
  "ETL_stack_sequence": "C60/BCP",
  "ETL_additive_compound": "Null",
  "ETL_additive_concentration": "Null",
  "ETL_deposition_method": "Thermal evaporation/Thermal evaporation",
  "ETL_deposition_solution_concentration": "Null",
  "ETL_deposition_solvents_compound": "Null",
  "ETL_deposition_synthesis_atmosphere": "Vacuum",
  "ETL_deposition_synthesis_atmosphere_pressure": "2e-5 Pa",
  "ETL_deposition_synthesis_atmosphere_relative_humidity": "Null",
  "ETL_deposition_spin_coating_speed": "Null",
  "ETL_deposition_spin_coating_time": "Null",
  "ETL_deposition_thermal_annealing_temperature": "Null",
  "ETL_deposition_thermal_annealing_time": "Null",
  "Perovskite_dimension": "3D",
  "Perovskite_thickness": "230 nm",
  "Perovskite_composition_long_form": "FASnI3",
  "Perovskite_additive_compound": "EDAI2; SnF2",
  "Perovskite_additive_concentration": "0.005 mol ratio; 0.06 mol ratio",
  "Perovskite_bandgap": "1.41 eV",
  "Perovskite_deposition_method": "Spin-coating",
  "Perovskite_deposition_sequential_spin_coating": "False",
  "Perovskite_deposition_spin_coating_antisolvent": "Chlorobenzene",
  "Perovskite_deposition_reaction_solutions_compounds": "FAI; EDAI2; SnI2; SnF2",
  "Perovskite_deposition_reaction_solutions_concentrations": "0.99 mol ratio; 0.005 mol ratio; 1 mol ratio; 0.06 mol ratio",
  "Perovskite_deposition_final_solutions_concentration_before_deposition": "0.9 M",
  "Perovskite_deposition_solvents_compound": "DMSO",
  "Perovskite_deposition_solvents_mixing_ratio": "Null",
  "Perovskite_deposition_synthesis_atmosphere": "Null",
  "Perovskite_deposition_synthesis_atmosphere_pressure": "Null",
  "Perovskite_deposition_synthesis_atmosphere_relative_humidity": "Null",
  "Perovskite_deposition_spin_coating_speed": "1000 rpm;5000 rpm",
  "Perovskite_deposition_spin_coating_time": "10 s;50 s",
  "Perovskite_deposition_thermal_annealing_atmosphere": "Null",
  "Perovskite_deposition_thermal_annealing_temperature": "100 °C",
  "Perovskite_deposition_thermal_annealing_time": "12 min",
  "Perovskite_surface_treatment_material": "PMMA",
  "Perovskite_surface_treatment_method": "Spin-coating",
  "Perovskite_surface_treatment_solution_concentration": "0.005 mg/mL",
  "Perovskite_surface_treatment_solvents_compound": "Chlorobenzene",
  "Perovskite_surface_treatment_synthesis_atmosphere": "Null",
  "Perovskite_surface_treatment_synthesis_atmosphere_pressure": "Null",
  "Perovskite_surface_treatment_synthesis_atmosphere_relative_humidity": "Null",
  "Perovskite_surface_treatment_deposition_spin_coating_speed": "3000 rpm",
  "Perovskite_surface_treatment_deposition_spin_coating_time": "Null",
  "Perovskite_surface_treatment_deposition_thermal_annealing_temperature": "100 °C",
  "Perovskite_surface_treatment_deposition_thermal_annealing_time": "Null",
  "HTL_thickness": "Null",
  "HTL_stack_sequence": "PEDOT:PSS",
  "HTL_additive_compound": "Null",
  "HTL_additive_concentration": "Null",
  "HTL_deposition_method": "Spin-coating",
  "HTL_deposition_solution_concentration": "Null",
  "HTL_deposition_solvents_compound": "Null",
  "HTL_deposition_synthesis_atmosphere": "Null",
  "HTL_deposition_synthesis_atmosphere_pressure": "Null",
  "HTL_deposition_synthesis_atmosphere_relative_humidity": "Null",
  "HTL_deposition_spin_coating_speed": "Null",
  "HTL_deposition_spin_coating_time": "Null",
  "HTL_deposition_thermal_annealing_temperature": "Null",
  "HTL_deposition_thermal_annealing_time": "Null",
  "Backcontact_thickness": "80 nm",
  "Beckcontact_deposition_method": "Thermal evaporation",
  "Backcontact_deposition_atmosphere_pressure": "2e-5 Pa",
  "Encapsulation_method": "UV adhesive",
  "Encapsulation_atmosphere": "N2",
  "JV_measured_device_matching": "True",
  "JV_measured_reverse_scan_Voc": "0.85 V",
  "JV_measured_reverse_scan_Jsc": "22.74 mA/cm2",
  "JV_measured_reverse_scan_FF": "71.5 %",
  "JV_measured_reverse_scan_PCE": "13.82 %",
  "JV_measured_forward_scan_Voc": "0.84 V",
  "JV_measured_forward_scan_Jsc": "22.87 mA/cm2",
  "JV_measured_forward_scan_FF": "70.9 %",
  "JV_measured_forward_scan_PCE": "13.61 %",
  "JV_measured_light_spectra": "AM1.5G",
  "JV_measured_light_spectra_intensity": "100 mW/cm2",
  "JV_measured_scan_speed": "Null",
  "JV_measured_scan_delay_time": "Null",
  "JV_certified_PCE": "Null",
  "Stabilized_measured_PCE": "Null",
  "Stabilized_certified_PCE": "Null",
  "Stability_test_device_matching": "True",
  "Stability_test_temperature": "Null",
  "Stability_test_atmosphere": "Air",
  "Stability_test_light_spectra": "AM1.5G",
  "Stability_test_light_intensity": "1 sun",
  "Stability_test_relative_humidity": "20 %",
  "Stability_PCE_after_time": "1000 hours",
  "Stability_PCE_after_time_value": "13 %"
}

File: dataset/2021-2025/10.1007_s40820-022-00842-4/Device_BestPCE_o4_mini_10.1007_s40820-022-00842-4.json
{
  "Ref_DOI": "10.1007/s40820-022-00842-4",
  "Ref_journal": "Nano-Micro Letters",
  "Ref_publication_year": "2022",
  "Ref_title": "Heterogeneous FASnI3 Absorber with Enhanced Electric Field for High-Performance Lead-Free Perovskite Solar Cells",
  "Cell_architecture": "PIN",
  "Cell_stack_sequence": "ITO/PEDOT:PSS/FASnI3 gradient/C60/BCP/Ag",
  "Cell_area_measured": "0.09 cm2",
  "ETL_thickness": "45 nm/5 nm",
  "ETL_stack_sequence": "C60/BCP",
  "ETL_additive_compound": "Null",
  "ETL_additive_concentration": "Null",
  "ETL_deposition_method": "Thermal evaporation",
  "ETL_deposition_solution_concentration": "Null",
  "ETL_deposition_solvents_compound": "Null",
  "ETL_deposition_synthesis_atmosphere": "Vacuum",
  "ETL_deposition_synthesis_atmosphere_pressure": "2×10^-5 Pa",
  "ETL_deposition_synthesis_atmosphere_relative_humidity": "Null",
  "ETL_deposition_spin_coating_speed": "Null",
  "ETL_deposition_spin_coating_time": "Null",
  "ETL_deposition_thermal_annealing_temperature": "Null",
  "ETL_deposition_thermal_annealing_time": "Null",
  "Perovskite_dimension": "3D",
  "Perovskite_thickness": "230 nm",
  "Perovskite_composition_long_form": "FASnI3",
  "Perovskite_additive_compound": "EDAI2;SnF2",
  "Perovskite_additive_concentration": "0.5 mol%;6 mol%",
  "Perovskite_bandgap": "1.41 eV",
  "Perovskite_deposition_method": "Spin-coating",
  "Perovskite_deposition_sequential_spin_coating": "True",
  "Perovskite_deposition_spin_coating_antisolvent": "Chlorobenzene",
  "Perovskite_deposition_reaction_solutions_compounds": "FAI;EDAI2;SnI2;SnF2",
  "Perovskite_deposition_reaction_solutions_concentrations": "0.891 M;0.0045 M;0.9 M;0.054 M",
  "Perovskite_deposition_final_solutions_concentration_before_deposition": "0.9 M",
  "Perovskite_deposition_solvents_compound": "DMSO",
  "Perovskite_deposition_solvents_mixing_ratio": "Null",
  "Perovskite_deposition_synthesis_atmosphere": "Null",
  "Perovskite_deposition_synthesis_atmosphere_pressure": "Null",
  "Perovskite_deposition_synthesis_atmosphere_relative_humidity": "Null",
  "Perovskite_deposition_spin_coating_speed": "1000 rpm;5000 rpm",
  "Perovskite_deposition_spin_coating_time": "10 s;50 s",
  "Perovskite_deposition_thermal_annealing_atmosphere": "Air",
  "Perovskite_deposition_thermal_annealing_temperature": "100 °C",
  "Perovskite_deposition_thermal_annealing_time": "12 min",
  "Perovskite_surface_treatment_material": "PMMA",
  "Perovskite_surface_treatment_method": "Spin-coating",
  "Perovskite_surface_treatment_solution_concentration": "0.005 mg/mL",
  "Perovskite_surface_treatment_solvents_compound": "Chlorobenzene",
  "Perovskite_surface_treatment_synthesis_atmosphere": "Null",
  "Perovskite_surface_treatment_synthesis_atmosphere_pressure": "Null",
  "Perovskite_surface_treatment_synthesis_atmosphere_relative_humidity": "Null",
  "Perovskite_surface_treatment_deposition_spin_coating_speed": "3000 rpm",
  "Perovskite_surface_treatment_deposition_spin_coating_time": "Null",
  "Perovskite_surface_treatment_deposition_thermal_annealing_temperature": "Null",
  "Perovskite_surface_treatment_deposition_thermal_annealing_time": "Null",
  "HTL_thickness": "Null",
  "HTL_stack_sequence": "PEDOT:PSS",
  "HTL_additive_compound": "Null",
  "HTL_additive_concentration": "Null",
  "HTL_deposition_method": "Spin-coating",
  "HTL_deposition_solution_concentration": "Null",
  "HTL_deposition_solvents_compound": "Null",
  "HTL_deposition_synthesis_atmosphere": "Null",
  "HTL_deposition_synthesis_atmosphere_pressure": "Null",
  "HTL_deposition_synthesis_atmosphere_relative_humidity": "Null",
  "HTL_deposition_spin_coating_speed": "Null",
  "HTL_deposition_spin_coating_time": "Null",
  "HTL_deposition_thermal_annealing_temperature": "Null",
  "HTL_deposition_thermal_annealing_time": "Null",
  "Backcontact_thickness": "80 nm",
  "Beckcontact_deposition_method": "Thermal evaporation",
  "Backcontact_deposition_atmosphere_pressure": "2×10^-5 Pa",
  "Encapsulation_method": "Cavity glass with UV adhesive",
  "Encapsulation_atmosphere": "N2",
  "JV_measured_device_matching": "True",
  "JV_measured_reverse_scan_Voc": "0.85 V",
  "JV_measured_reverse_scan_Jsc": "22.74 mA/cm2",
  "JV_measured_reverse_scan_FF": "71.5%",
  "JV_measured_reverse_scan_PCE": "13.82%",
  "JV_measured_forward_scan_Voc": "0.84 V",
  "JV_measured_forward_scan_Jsc": "22.87 mA/cm2",
  "JV_measured_forward_scan_FF": "70.9%",
  "JV_measured_forward_scan_PCE": "13.61%",
  "JV_measured_light_spectra": "AM1.5G",
  "JV_measured_light_spectra_intensity": "100 mW/cm2",
  "JV_measured_scan_speed": "Null",
  "JV_measured_scan_delay_time": "Null",
  "JV_certified_PCE": "Null",
  "Stabilized_measured_PCE": "Null",
  "Stabilized_certified_PCE": "Null",
  "Stability_test_device_matching": "True",
  "Stability_test_temperature": "Null",
  "Stability_test_atmosphere": "Air",
  "Stability_test_light_spectra": "AM1.5G",
  "Stability_test_light_intensity": "100 mW/cm2",
  "Stability_test_relative_humidity": "20%",
  "Stability_PCE_after_time": "1000 hours",
  "Stability_PCE_after_time_value": "13%"
}

File: dataset/2021-2025/10.1007_s40820-022-00964-9/Device_BestPCE_10.1007_s40820-022-00964-9.json
{
    "Ref_DOI": "10.1007/s40820-022-00964-9",
    "Ref_journal": "Nano-Micro Letters",
    "Ref_publication_year": "2022",
    "Ref_title": "Defect Passivation on Lead-Free CsSnI3 Perovskite Nanowires Enables High-Performance Photodetectors with Ultra-High Stability",
    "Cell_architecture": "PIN",
    "Cell_stack_sequence": "ITO/SnO2/CsSnI3/Carbon",
    "Cell_area_measured": "Null",
    "ETL_thickness": "Null",
    "ETL_stack_sequence": "SnO2",
    "ETL_additive_compound": "Null",
    "ETL_additive_concentration": "Null",
    "ETL_deposition_method": "Spin-coating",
    "ETL_deposition_solution_concentration": "Null",
    "ETL_deposition_solvents_compound": "Deionized water",
    "ETL_deposition_synthesis_atmosphere": "Air",
    "ETL_deposition_synthesis_atmosphere_pressure": "1 atm",
    "ETL_deposition_synthesis_atmosphere_relative_humidity": "Null",
    "ETL_deposition_spin_coating_speed": "4000 rpm",
    "ETL_deposition_spin_coating_time": "30 s",
    "ETL_deposition_thermal_annealing_temperature": "150 °C",
    "ETL_deposition_thermal_annealing_time": "30 min",
    "Perovskite_dimension": "1D",
    "Perovskite_thickness": "Null",
    "Perovskite_composition_long_form": "CsSnI3",
    "Perovskite_additive_compound": "BMIMCl",
    "Perovskite_additive_concentration": "8 mg/mL",
    "Perovskite_bandgap": "Null",
    "Perovskite_deposition_method": "Spin-coating",
    "Perovskite_deposition_sequential_spin_coating": "True",
    "Perovskite_deposition_spin_coating_antisolvent": "Null",
    "Perovskite_deposition_reaction_solutions_compounds": "PbI2;CsI/SnI2/SnF2",
    "Perovskite_deposition_reaction_solutions_concentrations": "1 mol/mL;5/4/0.4 mg/mL",
    "Perovskite_deposition_final_solutions_concentration_before_deposition": "Null",
    "Perovskite_deposition_solvents_compound": "DMF;Anhydrous methanol",
    "Perovskite_deposition_solvents_mixing_ratio": "Null",
    "Perovskite_deposition_synthesis_atmosphere": "N2",
    "Perovskite_deposition_synthesis_atmosphere_pressure": "Null",
    "Perovskite_deposition_synthesis_atmosphere_relative_humidity": "<0.1 ppm",
    "Perovskite_deposition_spin_coating_speed": "3000 rpm",
    "Perovskite_deposition_spin_coating_time": "30 s",
    "Perovskite_deposition_thermal_annealing_atmosphere": "Air",
    "Perovskite_deposition_thermal_annealing_temperature": "70 °C;180 °C",
    "Perovskite_deposition_thermal_annealing_time": "10 min;10 min",
    "Perovskite_surface_treatment_material": "PMMA",
    "Perovskite_surface_treatment_method": "Spin-coating",
    "Perovskite_surface_treatment_solution_concentration": "20 mg/mL",
    "Perovskite_surface_treatment_solvents_compound": "Chlorobenzene",
    "Perovskite_surface_treatment_synthesis_atmosphere": "Air",
    "Perovskite_surface_treatment_synthesis_atmosphere_pressure": "1 atm",
    "Perovskite_surface_treatment_synthesis_atmosphere_relative_humidity": "Null",
    "Perovskite_surface_treatment_deposition_spin_coating_speed": "5000 rpm",
    "Perovskite_surface_treatment_deposition_spin_coating_time": "30 s",
    "Perovskite_surface_treatment_deposition_thermal_annealing_temperature": "100 °C",
    "Perovskite_surface_treatment_deposition_thermal_annealing_time": "10 min",
    "HTL_thickness": "Null",
    "HTL_stack_sequence": "Null",
    "HTL_additive_compound": "Null",
    "HTL_additive_concentration": "Null",
    "HTL_deposition_method": "Null",
    "HTL_deposition_solution_concentration": "Null",
    "HTL_deposition_solvents_compound": "Null",
    "HTL_deposition_synthesis_atmosphere": "Null",
    "HTL_deposition_synthesis_atmosphere_pressure": "Null",
    "HTL_deposition_synthesis_atmosphere_relative_humidity": "Null",
    "HTL_deposition_spin_coating_speed": "Null",
    "HTL_deposition_spin_coating_time": "Null",
    "HTL_deposition_thermal_annealing_temperature": "Null",
    "HTL_deposition_thermal_annealing_time": "Null",
    "Backcontact_thickness": "Null",
    "Beckcontact_deposition_method": "Scraping",
    "Backcontact_deposition_atmosphere_pressure": "Null",
    "Encapsulation_method": "Null",
    "Encapsulation_atmosphere": "Null",
    "JV_measured_device_matching": "Null",
    "JV_measured_reverse_scan_Voc": "Null",
    "JV_measured_reverse_scan_Jsc": "Null",
    "JV_measured_reverse_scan_FF": "Null",
    "JV_measured_reverse_scan_PCE": "Null",
    "JV_measured_forward_scan_Voc": "Null",
    "JV_measured_forward_scan_Jsc": "Null",
    "JV_measured_forward_scan_FF": "Null",
    "JV_measured_forward_scan_PCE": "Null",
    "JV_measured_light_spectra": "Null",
    "JV_measured_light_spectra_intensity": "Null",
    "JV_measured_scan_speed": "Null",
    "JV_measured_scan_delay_time": "Null",
    "JV_certified_PCE": "Null",
    "Stabilized_measured_PCE": "Null",
    "Stabilized_certified_PCE": "Null",
    "Stability_test_device_matching": "True",
    "Stability_test_temperature": "25 °C",
    "Stability_test_atmosphere": "Air",
    "Stability_test_light_spectra": "Null",
    "Stability_test_light_intensity": "Null",
    "Stability_test_relative_humidity": "50%",
    "Stability_PCE_after_time": "60 days",
    "Stability_PCE_after_time_value": "90%"
}

File: dataset/2021-2025/10.1007_s40820-022-00964-9/Device_BestPCE_Gemini_1.5_pro_10.1007_s40820-022-00964-9.json
{
  "Ref_DOI": "10.1007/s40820-022-00964-9",
  "Ref_journal": "Nano-Micro Letters",
  "Ref_publication_year": "2022",
  "Ref_title": "Defect Passivation on Lead-Free CsSnI3 Perovskite Nanowires Enables High-Performance Photodetectors with Ultra-High Stability",
  "Cell_architecture": "Null",
  "Cell_stack_sequence": "ITO/SnO2/CsSnI3/PMMA/Carbon",
  "Cell_area_measured": "Null",
  "ETL_thickness": "Null",
  "ETL_stack_sequence": "SnO2",
  "ETL_additive_compound": "Null",
  "ETL_additive_concentration": "Null",
  "ETL_deposition_method": "Spin-coating",
  "ETL_deposition_solution_concentration": "Null",
  "ETL_deposition_solvents_compound": "H2O",
  "ETL_deposition_synthesis_atmosphere": "Air",
  "ETL_deposition_synthesis_atmosphere_pressure": "1 atm",
  "ETL_deposition_synthesis_atmosphere_relative_humidity": "Null",
  "ETL_deposition_spin_coating_speed": "4000 rpm",
  "ETL_deposition_spin_coating_time": "30 s",
  "ETL_deposition_thermal_annealing_temperature": "150 °C",
  "ETL_deposition_thermal_annealing_time": "30 min",
  "Perovskite_dimension": "1D",
  "Perovskite_thickness": "Null",
  "Perovskite_composition_long_form": "CsSnI3",
  "Perovskite_additive_compound": "BMIMCl",
  "Perovskite_additive_concentration": "8 mg/mL",
  "Perovskite_bandgap": "Null",
  "Perovskite_deposition_method": "Soaking",
  "Perovskite_deposition_sequential_spin_coating": "Null",
  "Perovskite_deposition_spin_coating_antisolvent": "Null",
  "Perovskite_deposition_reaction_solutions_compounds": "PbI2;BMIMCl;CsI;SnI2;SnF2",
  "Perovskite_deposition_reaction_solutions_concentrations": "1 mol/mL;8 mg/mL;5 mg/mL;4 mg/mL;0.4 mg/mL",
  "Perovskite_deposition_final_solutions_concentration_before_deposition": "Null",
  "Perovskite_deposition_solvents_compound": "DMF;Anhydrous methanol",
  "Perovskite_deposition_solvents_mixing_ratio": "Null",
  "Perovskite_deposition_synthesis_atmosphere": "N2",
  "Perovskite_deposition_synthesis_atmosphere_pressure": "Null",
  "Perovskite_deposition_synthesis_atmosphere_relative_humidity": "<0.1 ppm",
  "Perovskite_deposition_spin_coating_speed": "3000 rpm",
  "Perovskite_deposition_spin_coating_time": "30 s",
  "Perovskite_deposition_thermal_annealing_atmosphere": "Null",
  "Perovskite_deposition_thermal_annealing_temperature": "70 °C;180 °C",
  "Perovskite_deposition_thermal_annealing_time": "10 min;10 min",
  "Perovskite_surface_treatment_material": "PMMA",
  "Perovskite_surface_treatment_method": "Spin-coating",
  "Perovskite_surface_treatment_solution_concentration": "20 mg/mL",
  "Perovskite_surface_treatment_solvents_compound": "Chlorobenzene",
  "Perovskite_surface_treatment_synthesis_atmosphere": "Null",
  "Perovskite_surface_treatment_synthesis_atmosphere_pressure": "Null",
  "Perovskite_surface_treatment_synthesis_atmosphere_relative_humidity": "Null",
  "Perovskite_surface_treatment_deposition_spin_coating_speed": "5000 rpm",
  "Perovskite_surface_treatment_deposition_spin_coating_time": "30 s",
  "Perovskite_surface_treatment_deposition_thermal_annealing_temperature": "100 °C",
  "Perovskite_surface_treatment_deposition_thermal_annealing_time": "10 min",
  "HTL_thickness": "Null",
  "HTL_stack_sequence": "Null",
  "HTL_additive_compound": "Null",
  "HTL_additive_concentration": "Null",
  "HTL_deposition_method": "Null",
  "HTL_deposition_solution_concentration": "Null",
  "HTL_deposition_solvents_compound": "Null",
  "HTL_deposition_synthesis_atmosphere": "Null",
  "HTL_deposition_synthesis_atmosphere_pressure": "Null",
  "HTL_deposition_synthesis_atmosphere_relative_humidity": "Null",
  "HTL_deposition_spin_coating_speed": "Null",
  "HTL_deposition_spin_coating_time": "Null",
  "HTL_deposition_thermal_annealing_temperature": "Null",
  "HTL_deposition_thermal_annealing_time": "Null",
  "Backcontact_thickness": "Null",
  "Beckcontact_deposition_method": "Scraping",
  "Backcontact_deposition_atmosphere_pressure": "1 atm",
  "Encapsulation_method": "Null",
  "Encapsulation_atmosphere": "Null",
  "JV_measured_device_matching": "False",
  "JV_measured_reverse_scan_Voc": "Null",
  "JV_measured_reverse_scan_Jsc": "Null",
  "JV_measured_reverse_scan_FF": "Null",
  "JV_measured_reverse_scan_PCE": "Null",
  "JV_measured_forward_scan_Voc": "Null",
  "JV_measured_forward_scan_Jsc": "Null",
  "JV_measured_forward_scan_FF": "Null",
  "JV_measured_forward_scan_PCE": "Null",
  "JV_measured_light_spectra": "Null",
  "JV_measured_light_spectra_intensity": "Null",
  "JV_measured_scan_speed": "Null",
  "JV_measured_scan_delay_time": "Null",
  "JV_certified_PCE": "Null",
  "Stabilized_measured_PCE": "Null",
  "Stabilized_certified_PCE": "Null",
  "Stability_test_device_matching": "True",
  "Stability_test_temperature": "25 °C",
  "Stability_test_atmosphere": "Air",
  "Stability_test_light_spectra": "405 nm",
  "Stability_test_light_intensity": "7 mW/cm2",
  "Stability_test_relative_humidity": "50%",
  "Stability_PCE_after_time": "60 days",
  "Stability_PCE_after_time_value": "90%"
}

File: dataset/2021-2025/10.1007_s40820-022-00964-9/Device_BestPCE_Gemini_2.0_Flash_10.1007_s40820-022-00964-9.json
{
  "Ref_DOI": "10.1007/s40820-022-00964-9",
  "Ref_journal": "Nano-Micro Lett.",
  "Ref_publication_year": "2022",
  "Ref_title": "Defect Passivation on Lead-Free CsSnI3 Perovskite Nanowires Enables High-Performance Photodetectors with Ultra-High Stability",
  "Cell_architecture": "Null",
  "Cell_stack_sequence": "ITO/SnO2/perovskite NWs/carbon",
  "Cell_area_measured": "Null",
  "ETL_thickness": "Null",
  "ETL_stack_sequence": "Null",
  "ETL_additive_compound": "Null",
  "ETL_additive_concentration": "Null",
  "ETL_deposition_method": "Spin-coating",
  "ETL_deposition_solution_concentration": "SnO2 stock solution (1 mL) was diluted in deionized water (4 mL)",
  "ETL_deposition_solvents_compound": "deionized water",
  "ETL_deposition_synthesis_atmosphere": "Air",
  "ETL_deposition_synthesis_atmosphere_pressure": "1 atm",
  "ETL_deposition_synthesis_atmosphere_relative_humidity": "Null",
  "ETL_deposition_spin_coating_speed": "4000 rpm",
  "ETL_deposition_spin_coating_time": "30 s",
  "ETL_deposition_thermal_annealing_temperature": "150",
  "ETL_deposition_thermal_annealing_time": "30 min",
  "Perovskite_dimension": "1D",
  "Perovskite_thickness": "Null",
  "Perovskite_composition_long_form": "CsSnI3",
  "Perovskite_additive_compound": "BMIMCl",
  "Perovskite_additive_concentration": "8 mg mL−1",
  "Perovskite_bandgap": "Null",
  "Perovskite_deposition_method": "Two-step solution method",
  "Perovskite_deposition_sequential_spin_coating": "True",
  "Perovskite_deposition_spin_coating_antisolvent": "Isopropyl alcohol",
  "Perovskite_deposition_reaction_solutions_compounds": "PbI2/BMIMCl; CsI/SnI2/SnF2",
  "Perovskite_deposition_reaction_solutions_concentrations": "1 mol mL−1/8 mg mL−1; 5 /4 /0.4 mg ml−1",
  "Perovskite_deposition_final_solutions_concentration_before_deposition": "Null",
  "Perovskite_deposition_solvents_compound": "DMF; Anhydrous methanol",
  "Perovskite_deposition_solvents_mixing_ratio": "Null",
  "Perovskite_deposition_synthesis_atmosphere": "Nitrogen",
  "Perovskite_deposition_synthesis_atmosphere_pressure": "1 atm",
  "Perovskite_deposition_synthesis_atmosphere_relative_humidity": "<0.1 ppm",
  "Perovskite_deposition_spin_coating_speed": "3000 rpm",
  "Perovskite_deposition_spin_coating_time": "30 s",
  "Perovskite_deposition_thermal_annealing_atmosphere": "Null",
  "Perovskite_deposition_thermal_annealing_temperature": "70; 180",
  "Perovskite_deposition_thermal_annealing_time": "10 min; 10 min",
  "Perovskite_surface_treatment_material": "PMMA",
  "Perovskite_surface_treatment_method": "Spin-coating",
  "Perovskite_surface_treatment_solution_concentration": "20 mg/ml",
  "Perovskite_surface_treatment_solvents_compound": "CB",
  "Perovskite_surface_treatment_synthesis_atmosphere": "Null",
  "Perovskite_surface_treatment_synthesis_atmosphere_pressure": "Null",
  "Perovskite_surface_treatment_synthesis_atmosphere_relative_humidity": "Null",
  "Perovskite_surface_treatment_deposition_spin_coating_speed": "5000 rpm",
  "Perovskite_surface_treatment_deposition_spin_coating_time": "30 s",
  "Perovskite_surface_treatment_deposition_thermal_annealing_temperature": "100",
  "Perovskite_surface_treatment_deposition_thermal_annealing_time": "10 min",
  "HTL_thickness": "Null",
  "HTL_stack_sequence": "Null",
  "HTL_additive_compound": "Null",
  "HTL_additive_concentration": "Null",
  "HTL_deposition_method": "Null",
  "HTL_deposition_solution_concentration": "Null",
  "HTL_deposition_solvents_compound": "Null",
  "HTL_deposition_synthesis_atmosphere": "Null",
  "HTL_deposition_synthesis_atmosphere_pressure": "Null",
  "HTL_deposition_synthesis_atmosphere_relative_humidity": "Null",
  "HTL_deposition_spin_coating_speed": "Null",
  "HTL_deposition_spin_coating_time": "Null",
  "HTL_deposition_thermal_annealing_temperature": "Null",
  "HTL_deposition_thermal_annealing_time": "Null",
  "Backcontact_thickness": "Null",
  "Beckcontact_deposition_method": "Scraped",
  "Backcontact_deposition_atmosphere_pressure": "Null",
  "Encapsulation_method": "Null",
  "Encapsulation_atmosphere": "Null",
  "JV_measured_device_matching": "Null",
  "JV_measured_reverse_scan_Voc": "Null",
  "JV_measured_reverse_scan_Jsc": "Null",
  "JV_measured_reverse_scan_FF": "Null",
  "JV_measured_reverse_scan_PCE": "Null",
  "JV_measured_forward_scan_Voc": "Null",
  "JV_measured_forward_scan_Jsc": "Null",
  "JV_measured_forward_scan_FF": "Null",
  "JV_measured_forward_scan_PCE": "Null",
  "JV_measured_light_spectra": "405 nm laser",
  "JV_measured_light_spectra_intensity": "Null",
  "JV_measured_scan_speed": "Null",
  "JV_measured_scan_delay_time": "Null",
  "JV_certified_PCE": "Null",
  "Stabilized_measured_PCE": "Null",
  "Stabilized_certified_PCE": "Null",
  "Stability_test_device_matching": "True",
  "Stability_test_temperature": "25 °C",
  "Stability_test_atmosphere": "Air",
  "Stability_test_light_spectra": "Null",
  "Stability_test_light_intensity": "Null",
  "Stability_test_relative_humidity": "50%",
  "Stability_PCE_after_time": "60 days",
  "Stability_PCE_after_time_value": "90%"
}

File: dataset/2021-2025/10.1007_s40820-022-00964-9/Device_BestPCE_Gemini_2.5_Flash_10.1007_s40820-022-00964-9.json
{
  "Ref_DOI": "10.1007/s40820-022-00964-9",
  "Ref_journal": "Nano-Micro Letters",
  "Ref_publication_year": "2022",
  "Ref_title": "Defect Passivation on Lead-Free CsSnI3 Perovskite Nanowires Enables High-Performance Photodetectors with Ultra-High Stability",
  "Cell_architecture": "NIP",
  "Cell_stack_sequence": "ITO/SnO2/CsSnI3 NWs/PMMA/Carbon",
  "Cell_area_measured": "Null",
  "ETL_thickness": "Null",
  "ETL_stack_sequence": "SnO2",
  "ETL_additive_compound": "Null",
  "ETL_additive_concentration": "Null",
  "ETL_deposition_method": "Spin-coating",
  "ETL_deposition_solution_concentration": "3 wt%",
  "ETL_deposition_solvents_compound": "Deionized water",
  "ETL_deposition_synthesis_atmosphere": "Air",
  "ETL_deposition_synthesis_atmosphere_pressure": "1 atm",
  "ETL_deposition_synthesis_atmosphere_relative_humidity": "Null",
  "ETL_deposition_spin_coating_speed": "4000 rpm",
  "ETL_deposition_spin_coating_time": "30 s",
  "ETL_deposition_thermal_annealing_temperature": "150 °C",
  "ETL_deposition_thermal_annealing_time": "30 min",
  "Perovskite_dimension": "1D",
  "Perovskite_thickness": "Null",
  "Perovskite_composition_long_form": "CsSnI3",
  "Perovskite_additive_compound": "1-butyl-2,3-dimethylimidazolium chloride",
  "Perovskite_additive_concentration": "8 mg mL-1",
  "Perovskite_bandgap": "Null",
  "Perovskite_deposition_method": "Spin-coating; Soaking",
  "Perovskite_deposition_sequential_spin_coating": "True",
  "Perovskite_deposition_spin_coating_antisolvent": "Null",
  "Perovskite_deposition_reaction_solutions_compounds": "PbI2; BMIMCl; CsI; SnI2; SnF2",
  "Perovskite_deposition_reaction_solutions_concentrations": "1 mol mL-1; 8 mg mL-1; 5 mg mL-1; 4 mg mL-1; 0.4 mg mL-1",
  "Perovskite_deposition_final_solutions_concentration_before_deposition": "Null",
  "Perovskite_deposition_solvents_compound": "DMF; Anhydrous methanol",
  "Perovskite_deposition_solvents_mixing_ratio": "Null",
  "Perovskite_deposition_synthesis_atmosphere": "Nitrogen",
  "Perovskite_deposition_synthesis_atmosphere_pressure": "Null",
  "Perovskite_deposition_synthesis_atmosphere_relative_humidity": "Null",
  "Perovskite_deposition_spin_coating_speed": "3000 rpm",
  "Perovskite_deposition_spin_coating_time": "30 s",
  "Perovskite_deposition_thermal_annealing_atmosphere": "Null",
  "Perovskite_deposition_thermal_annealing_temperature": "70 °C; 180 °C",
  "Perovskite_deposition_thermal_annealing_time": "10 min; 10 min",
  "Perovskite_surface_treatment_material": "PMMA",
  "Perovskite_surface_treatment_method": "Spin-coating",
  "Perovskite_surface_treatment_solution_concentration": "20 mg/ml",
  "Perovskite_surface_treatment_solvents_compound": "Chlorobenzene",
  "Perovskite_surface_treatment_synthesis_atmosphere": "Air",
  "Perovskite_surface_treatment_synthesis_atmosphere_pressure": "1 atm",
  "Perovskite_surface_treatment_synthesis_atmosphere_relative_humidity": "Null",
  "Perovskite_surface_treatment_deposition_spin_coating_speed": "5000 rpm",
  "Perovskite_surface_treatment_deposition_spin_coating_time": "30 s",
  "Perovskite_surface_treatment_deposition_thermal_annealing_temperature": "100 °C",
  "Perovskite_surface_treatment_deposition_thermal_annealing_time": "10 min",
  "HTL_thickness": "Null",
  "HTL_stack_sequence": "Null",
  "HTL_additive_compound": "Null",
  "HTL_additive_concentration": "Null",
  "HTL_deposition_method": "Null",
  "HTL_deposition_solution_concentration": "Null",
  "HTL_deposition_solvents_compound": "Null",
  "HTL_deposition_synthesis_atmosphere": "Null",
  "HTL_deposition_synthesis_atmosphere_pressure": "Null",
  "HTL_deposition_synthesis_atmosphere_relative_humidity": "Null",
  "HTL_deposition_spin_coating_speed": "Null",
  "HTL_deposition_spin_coating_time": "Null",
  "HTL_deposition_thermal_annealing_temperature": "Null",
  "HTL_deposition_thermal_annealing_time": "Null",
  "Backcontact_thickness": "Null",
  "Beckcontact_deposition_method": "Scraping",
  "Backcontact_deposition_atmosphere_pressure": "Null",
  "Encapsulation_method": "Null",
  "Encapsulation_atmosphere": "Null",
  "JV_measured_device_matching": "False",
  "JV_measured_reverse_scan_Voc": "Null",
  "JV_measured_reverse_scan_Jsc": "Null",
  "JV_measured_reverse_scan_FF": "Null",
  "JV_measured_reverse_scan_PCE": "Null",
  "JV_measured_forward_scan_Voc": "Null",
  "JV_measured_forward_scan_Jsc": "Null",
  "JV_measured_forward_scan_FF": "Null",
  "JV_measured_forward_scan_PCE": "Null",
  "JV_measured_light_spectra": "Null",
  "JV_measured_light_spectra_intensity": "Null",
  "JV_measured_scan_speed": "Null",
  "JV_measured_scan_delay_time": "Null",
  "JV_certified_PCE": "Null",
  "Stabilized_measured_PCE": "Null",
  "Stabilized_certified_PCE": "Null",
  "Stability_test_device_matching": "True",
  "Stability_test_temperature": "25 °C",
  "Stability_test_atmosphere": "Air",
  "Stability_test_light_spectra": "405 nm laser",
  "Stability_test_light_intensity": "7 mW/cm2",
  "Stability_test_relative_humidity": "50%",
  "Stability_PCE_after_time": "60 days",
  "Stability_PCE_after_time_value": "90%"
}
