Repository: jiayijdong/PSCbench

# PSCbench


**PSCbench** is a novel benchmark for materials science research-level scientific
dataset curation sourced from published journals. The benchmark is designed to evaluate the complex classification capabilities,
strong domain knowledge, and advanced calculation skills of LLMs.

## Data


The PSCbench dataset is under dataset folder in json file format. Each file is list of dictionary and can be extracted using following scripts.
Each file stands for one published journal, which is fully elaborated in the paper. 

```
with open("./dataset/retroactive/{}.json".format(subject), encoding='utf-8') as json_file:
    problems=json.load(json_file)
```

File: dataset/2021-2025/10.1007_s40820-022-00992-5/Device_BestPCE_Gemini_1.5_pro_10.1007_s40820-022-00992-5.json
{
  "Ref_DOI": "10.1007/s40820-022-00992-5",
  "Ref_journal": "Nano-Micro Letters",
  "Ref_publication_year": "2023",
  "Ref_title": "Stabilizing Buried Interface via Synergistic Effect of Fluorine and Sulfonyl Functional Groups Toward Efficient and Stable Perovskite Solar Cells",
  "Cell_architecture": "NIP",
  "Cell_stack_sequence": "ITO/SnO2/KFSI/Perovskite/Spiro-OMeTAD/Ag",
  "Cell_area_measured": "0.04 cm2",
  "ETL_thickness": "Null",
  "ETL_stack_sequence": "SnO2/KFSI",
  "ETL_additive_compound": "KFSI",
  "ETL_additive_concentration": "1 mg/mL",
  "ETL_deposition_method": "Spin-coating/Spin-coating",
  "ETL_deposition_solution_concentration": "15%/1 mg/mL",
  "ETL_deposition_solvents_compound": "H2O/IPA",
  "ETL_deposition_synthesis_atmosphere": "Air/Air",
  "ETL_deposition_synthesis_atmosphere_pressure": "1 atm/1 atm",
  "ETL_deposition_synthesis_atmosphere_relative_humidity": "Null/Null",
  "ETL_deposition_spin_coating_speed": "4000 rpm/5000 rpm",
  "ETL_deposition_spin_coating_time": "30 s/30 s",
  "ETL_deposition_thermal_annealing_temperature": "150 °C/100 °C",
  "ETL_deposition_thermal_annealing_time": "30 min/5 min",
  "Perovskite_dimension": "3D",
  "Perovskite_thickness": "Null",
  "Perovskite_composition_long_form": "FA0.97MA0.03PbI3",
  "Perovskite_additive_compound": "MACl",
  "Perovskite_additive_concentration": "9 mg/mL",
  "Perovskite_bandgap": "Null",
  "Perovskite_deposition_method": "Sequential deposition",
  "Perovskite_deposition_sequential_spin_coating": "True",
  "Perovskite_deposition_spin_coating_antisolvent": "Null",
  "Perovskite_deposition_reaction_solutions_compounds": "PbI2;FAI;MAI;MACl",
  "Perovskite_deposition_reaction_solutions_concentrations": "1.5 M;Null;Null;Null",
  "Perovskite_deposition_final_solutions_concentration_before_deposition": "Null",
  "Perovskite_deposition_solvents_compound": "DMF;DMSO;IPA",
  "Perovskite_deposition_solvents_mixing_ratio": "9:1;Null",
  "Perovskite_deposition_synthesis_atmosphere": "Air",
  "Perovskite_deposition_synthesis_atmosphere_pressure": "1 atm",
  "Perovskite_deposition_synthesis_atmosphere_relative_humidity": "30-40%",
  "Perovskite_deposition_spin_coating_speed": "1500 rpm;2300 rpm",
  "Perovskite_deposition_spin_coating_time": "30 s;30 s",
  "Perovskite_deposition_thermal_annealing_atmosphere": "Air",
  "Perovskite_deposition_thermal_annealing_temperature": "68 °C;150 °C",
  "Perovskite_deposition_thermal_annealing_time": "1 min;15 min",
  "Perovskite_surface_treatment_material": "PEAI",
  "Perovskite_surface_treatment_method": "Spin-coating",
  "Perovskite_surface_treatment_solution_concentration": "2 mg/mL",
  "Perovskite_surface_treatment_solvents_compound": "IPA",
  "Perovskite_surface_treatment_synthesis_atmosphere": "Null",
  "Perovskite_surface_treatment_synthesis_atmosphere_pressure": "1 atm",
  "Perovskite_surface_treatment_synthesis_atmosphere_relative_humidity": "Null",
  "Perovskite_surface_treatment_deposition_spin_coating_speed": "5000 rpm",
  "Perovskite_surface_treatment_deposition_spin_coating_time": "30 s",
  "Perovskite_surface_treatment_deposition_thermal_annealing_temperature": "Null",
  "Perovskite_surface_treatment_deposition_thermal_annealing_time": "Null",
  "HTL_thickness": "Null",
  "HTL_stack_sequence": "Spiro-OMeTAD",
  "HTL_additive_compound": "Li-TFSI;tBP",
  "HTL_additive_concentration": "520 mg/mL;Null",
  "HTL_deposition_method": "Spin-coating",
  "HTL_deposition_solution_concentration": "72.3 mg/mL",
  "HTL_deposition_solvents_compound": "Chlorobenzene",
  "HTL_deposition_synthesis_atmosphere": "Air",
  "HTL_deposition_synthesis_atmosphere_pressure": "1 atm",
  "HTL_deposition_synthesis_atmosphere_relative_humidity": "Null",
  "HTL_deposition_spin_coating_speed": "4000 rpm",
  "HTL_deposition_spin_coating_time": "30 s",
  "HTL_deposition_thermal_annealing_temperature": "Null",
  "HTL_deposition_thermal_annealing_time": "Null",
  "Backcontact_thickness": "100 nm",
  "Beckcontact_deposition_method": "Thermal evaporation",
  "Backcontact_deposition_atmosphere_pressure": "Null",
  "Encapsulation_method": "Null",
  "Encapsulation_atmosphere": "Null",
  "JV_measured_device_matching": "True",
  "JV_measured_reverse_scan_Voc": "1.179 V",
  "JV_measured_reverse_scan_Jsc": "25.09 mA/cm2",
  "JV_measured_reverse_scan_FF": "81.7%",
  "JV_measured_reverse_scan_PCE": "24.17%",
  "JV_measured_forward_scan_Voc": "1.177 V",
  "JV_measured_forward_scan_Jsc": "25.12 mA/cm2",
  "JV_measured_forward_scan_FF": "81.3%",
  "JV_measured_forward_scan_PCE": "24.04%",
  "JV_measured_light_spectra": "AM1.5G",
  "JV_measured_light_spectra_intensity": "100 mW/cm2",
  "JV_measured_scan_speed": "100 mV/s",
  "JV_measured_scan_delay_time": "Null",
  "JV_certified_PCE": "Null",
  "Stabilized_measured_PCE": "22.86%",
  "Stabilized_certified_PCE": "Null",
  "Stability_test_device_matching": "True",
  "Stability_test_temperature": "25 °C",
  "Stability_test_atmosphere": "Air",
  "Stability_test_light_spectra": "Null",
  "Stability_test_light_intensity": "Null",
  "Stability_test_relative_humidity": "30-35%",
  "Stability_PCE_after_time": "2264 hours",
  "Stability_PCE_after_time_value": "94%"
}

File: dataset/2021-2025/10.1007_s40820-022-00992-5/Device_BestPCE_Gemini_2.0_Flash_10.1007_s40820-022-00992-5.json
{
  "Ref_DOI": "10.1007/s40820-022-00992-5",
  "Ref_journal": "Nano-Micro Lett.",
  "Ref_publication_year": "2023",
  "Ref_title": "Stabilizing Buried Interface via Synergistic Effect of Fluorine and Sulfonyl Functional Groups Toward Efficient and Stable Perovskite Solar Cells",
  "Cell_architecture": "NIP",
  "Cell_stack_sequence": "ITO/SnO2/KFSI/PbI2/FAI+MAI+MACl/PEAI/Spiro-OMeTAD/Ag",
  "Cell_area_measured": "0.04 squared cm",
  "ETL_thickness": "Null",
  "ETL_stack_sequence": "SnO2/KFSI",
  "ETL_additive_compound": "KFSI",
  "ETL_additive_concentration": "0.5 mg/mL; 0.75 mg/mL; 1 mg/mL",
  "ETL_deposition_method": "Spin-coating/Spin-coating",
  "ETL_deposition_solution_concentration": "15 wt% in H2O/0.5 mg/mL; 0.75 mg/mL; 1 mg/mL",
  "ETL_deposition_solvents_compound": "H2O/IPA",
  "ETL_deposition_synthesis_atmosphere": "Air",
  "ETL_deposition_synthesis_atmosphere_pressure": "1 atm",
  "ETL_deposition_synthesis_atmosphere_relative_humidity": "Null",
  "ETL_deposition_spin_coating_speed": "4000 rpm/5000 rpm",
  "ETL_deposition_spin_coating_time": "30 s/30 s",
  "ETL_deposition_thermal_annealing_temperature": "150 °C/100 °C",
  "ETL_deposition_thermal_annealing_time": "30 min/5 min",
  "Perovskite_dimension": "3D",
  "Perovskite_thickness": "Null",
  "Perovskite_composition_long_form": "FAI+MAI+MACl",
  "Perovskite_additive_compound": "Null",
  "Perovskite_additive_concentration": "Null",
  "Perovskite_bandgap": "Null",
  "Perovskite_deposition_method": "Sequential deposition",
  "Perovskite_deposition_sequential_spin_coating": "True",
  "Perovskite_deposition_spin_coating_antisolvent": "Null",
  "Perovskite_deposition_reaction_solutions_compounds": "PbI2;FAI+MAI+MACl",
  "Perovskite_deposition_reaction_solutions_concentrations": "1.5 mmol mL−1;90 mg FAI, 6.39 mg MAI and 9 mg MACl in 1 mL IPA",
  "Perovskite_deposition_final_solutions_concentration_before_deposition": "Null",
  "Perovskite_deposition_solvents_compound": "DMF;IPA",
  "Perovskite_deposition_solvents_mixing_ratio": "9:1;Null",
  "Perovskite_deposition_synthesis_atmosphere": "Air",
  "Perovskite_deposition_synthesis_atmosphere_pressure": "1 atm",
  "Perovskite_deposition_synthesis_atmosphere_relative_humidity": "30–40%",
  "Perovskite_deposition_spin_coating_speed": "1500 rpm;2300 rpm",
  "Perovskite_deposition_spin_coating_time": "30 s;30 s",
  "Perovskite_deposition_thermal_annealing_atmosphere": "Air",
  "Perovskite_deposition_thermal_annealing_temperature": "68 °C;150 °C",
  "Perovskite_deposition_thermal_annealing_time": "1 min;15 min",
  "Perovskite_surface_treatment_material": "PEAI",
  "Perovskite_surface_treatment_method": "Spin-coating",
  "Perovskite_surface_treatment_solution_concentration": "2 mg mL−1",
  "Perovskite_surface_treatment_solvents_compound": "IPA",
  "Perovskite_surface_treatment_synthesis_atmosphere": "Air",
  "Perovskite_surface_treatment_synthesis_atmosphere_pressure": "1 atm",
  "Perovskite_surface_treatment_synthesis_atmosphere_relative_humidity": "Null",
  "Perovskite_surface_treatment_deposition_spin_coating_speed": "5000 rpm",
  "Perovskite_surface_treatment_deposition_spin_coating_time": "30 s",
  "Perovskite_surface_treatment_deposition_thermal_annealing_temperature": "Null",
  "Perovskite_surface_treatment_deposition_thermal_annealing_time": "Null",
  "HTL_thickness": "Null",
  "HTL_stack_sequence": "Spiro-OMeTAD",
  "HTL_additive_compound": "Li-TFSI, tBP",
  "HTL_additive_concentration": "260 mg Li-TFSI in 1 mL acetonitrile, 30 μL tBP in 1 mL CB",
  "HTL_deposition_method": "Spin-coating",
  "HTL_deposition_solution_concentration": "72.3 mg Spiro-OMeTAD in 1 mL CB",
  "HTL_deposition_solvents_compound": "CB",
  "HTL_deposition_synthesis_atmosphere": "Air",
  "HTL_deposition_synthesis_atmosphere_pressure": "1 atm",
  "HTL_deposition_synthesis_atmosphere_relative_humidity": "Null",
  "HTL_deposition_spin_coating_speed": "4000 rpm",
  "HTL_deposition_spin_coating_time": "30 s",
  "HTL_deposition_thermal_annealing_temperature": "Null",
  "HTL_deposition_thermal_annealing_time": "Null",
  "Backcontact_thickness": "100 nm",
  "Beckcontact_deposition_method": "Thermal evaporation",
  "Backcontact_deposition_atmosphere_pressure": "Null",
  "Encapsulation_method": "Null",
  "Encapsulation_atmosphere": "Null",
  "JV_measured_device_matching": "True",
  "JV_measured_reverse_scan_Voc": "1.179 V",
  "JV_measured_reverse_scan_Jsc": "25.09 mA/cm2",
  "JV_measured_reverse_scan_FF": "81.7 %",
  "JV_measured_reverse_scan_PCE": "24.17 %",
  "JV_measured_forward_scan_Voc": "1.177 V",
  "JV_measured_forward_scan_Jsc": "25.12 mA/cm2",
  "JV_measured_forward_scan_FF": "81.3 %",
  "JV_measured_forward_scan_PCE": "24.04 %",
  "JV_measured_light_spectra": "AM 1.5G",
  "JV_measured_light_spectra_intensity": "100 mW/cm2",
  "JV_measured_scan_speed": "100 mV/s",
  "JV_measured_scan_delay_time": "Null",
  "JV_certified_PCE": "Null",
  "Stabilized_measured_PCE": "Null",
  "Stabilized_certified_PCE": "Null",
  "Stability_test_device_matching": "True",
  "Stability_test_temperature": "25 °C",
  "Stability_test_atmosphere": "Air",
  "Stability_test_light_spectra": "Null",
  "Stability_test_light_intensity": "Null",
  "Stability_test_relative_humidity": "30%-35%",
  "Stability_PCE_after_time": "2264 h",
  "Stability_PCE_after_time_value": "94 %"
}

File: dataset/2021-2025/10.1007_s40820-022-00992-5/Device_BestPCE_Gemini_2.5_Flash_10.1007_s40820-022-00992-5.json
{
  "Ref_DOI": "10.1007/s40820-022-00992-5",
  "Ref_journal": "Nano-Micro Letters",
  "Ref_publication_year": "2022",
  "Ref_title": "Stabilizing Buried Interface via Synergistic Effect of Fluorine and Sulfonyl Functional Groups Toward Efficient and Stable Perovskite Solar Cells",
  "Cell_architecture": "NIP",
  "Cell_stack_sequence": "ITO/SnO2/KFSI/Perovskite/PEAI/Spiro-OMeTAD/Ag",
  "Cell_area_measured": "0.04 cm2",
  "ETL_thickness": "Null",
  "ETL_stack_sequence": "SnO2/KFSI",
  "ETL_additive_compound": "Null",
  "ETL_additive_concentration": "Null",
  "ETL_deposition_method": "Spin-coating/Spin-coating",
  "ETL_deposition_solution_concentration": "15%/1 mg/mL",
  "ETL_deposition_solvents_compound": "H2O/IPA",
  "ETL_deposition_synthesis_atmosphere": "Null",
  "ETL_deposition_synthesis_atmosphere_pressure": "Null",
  "ETL_deposition_synthesis_atmosphere_relative_humidity": "Null",
  "ETL_deposition_spin_coating_speed": "4000 rpm/5000 rpm",
  "ETL_deposition_spin_coating_time": "30 s/30 s",
  "ETL_deposition_thermal_annealing_temperature": "150 °C/100 °C",
  "ETL_deposition_thermal_annealing_time": "30 min/5 min",
  "Perovskite_dimension": "3D",
  "Perovskite_thickness": "Null",
  "Perovskite_composition_long_form": "(FA, MA)Pb(I, Cl)3",
  "Perovskite_additive_compound": "Null",
  "Perovskite_additive_concentration": "Null",
  "Perovskite_bandgap": "Null",
  "Perovskite_deposition_method": "Spin-coating",
  "Perovskite_deposition_sequential_spin_coating": "True",
  "Perovskite_deposition_spin_coating_antisolvent": "Null",
  "Perovskite_deposition_reaction_solutions_compounds": "PbI2; FAI; MAI; MACl",
  "Perovskite_deposition_reaction_solutions_concentrations": "1.5 mmol/mL; 90 mg/mL; 6.39 mg/mL; 9 mg/mL",
  "Perovskite_deposition_final_solutions_concentration_before_deposition": "Null",
  "Perovskite_deposition_solvents_compound": "DMF; DMSO; IPA",
  "Perovskite_deposition_solvents_mixing_ratio": "9:1; Null",
  "Perovskite_deposition_synthesis_atmosphere": "Null",
  "Perovskite_deposition_synthesis_atmosphere_pressure": "Null",
  "Perovskite_deposition_synthesis_atmosphere_relative_humidity": "Null",
  "Perovskite_deposition_spin_coating_speed": "1500 rpm; 2300 rpm",
  "Perovskite_deposition_spin_coating_time": "30 s; 30 s",
  "Perovskite_deposition_thermal_annealing_atmosphere": "ambient air condition",
  "Perovskite_deposition_thermal_annealing_temperature": "68 °C; 150 °C",
  "Perovskite_deposition_thermal_annealing_time": "1 min; 15 min",
  "Perovskite_surface_treatment_material": "PEAI",
  "Perovskite_surface_treatment_method": "Spin-coating",
  "Perovskite_surface_treatment_solution_concentration": "2 mg/mL",
  "Perovskite_surface_treatment_solvents_compound": "IPA",
  "Perovskite_surface_treatment_synthesis_atmosphere": "Null",
  "Perovskite_surface_treatment_synthesis_atmosphere_pressure": "Null",
  "Perovskite_surface_treatment_synthesis_atmosphere_relative_humidity": "Null",
  "Perovskite_surface_treatment_deposition_spin_coating_speed": "5000 rpm",
  "Perovskite_surface_treatment_deposition_spin_coating_time": "30 s",
  "Perovskite_surface_treatment_deposition_thermal_annealing_temperature": "Null",
  "Perovskite_surface_treatment_deposition_thermal_annealing_time": "Null",
  "HTL_thickness": "Null",
  "HTL_stack_sequence": "Spiro-OMeTAD",
  "HTL_additive_compound": "Li-TFSI; tBP",
  "HTL_additive_concentration": "9.1 mg/mL; 24.84 mg/mL",
  "HTL_deposition_method": "Spin-coating",
  "HTL_deposition_solution_concentration": "72.3 mg/mL",
  "HTL_deposition_solvents_compound": "CB",
  "HTL_deposition_synthesis_atmosphere": "Null",
  "HTL_deposition_synthesis_atmosphere_pressure": "Null",
  "HTL_deposition_synthesis_atmosphere_relative_humidity": "Null",
  "HTL_deposition_spin_coating_speed": "4000 rpm",
  "HTL_deposition_spin_coating_time": "30 s",
  "HTL_deposition_thermal_annealing_temperature": "Null",
  "HTL_deposition_thermal_annealing_time": "Null",
  "Backcontact_thickness": "100 nm",
  "Beckcontact_deposition_method": "Thermal evaporation",
  "Backcontact_deposition_atmosphere_pressure": "Null",
  "Encapsulation_method": "Null",
  "Encapsulation_atmosphere": "Null",
  "JV_measured_device_matching": "True",
  "JV_measured_reverse_scan_Voc": "1.179 V",
  "JV_measured_reverse_scan_Jsc": "25.09 mA/cm2",
  "JV_measured_reverse_scan_FF": "81.7 %",
  "JV_measured_reverse_scan_PCE": "24.17 %",
  "JV_measured_forward_scan_Voc": "1.177 V",
  "JV_measured_forward_scan_Jsc": "25.12 mA/cm2",
  "JV_measured_forward_scan_FF": "81.3 %",
  "JV_measured_forward_scan_PCE": "24.04 %",
  "JV_measured_light_spectra": "AM 1.5G",
  "JV_measured_light_spectra_intensity": "100 mW/cm2",
  "JV_measured_scan_speed": "100 mV/s",
  "JV_measured_scan_delay_time": "Null",
  "JV_certified_PCE": "Null",
  "Stabilized_measured_PCE": "Null",
  "Stabilized_certified_PCE": "Null",
  "Stability_test_device_matching": "True",
  "Stability_test_temperature": "room temperature",
  "Stability_test_atmosphere": "nitrogen",
  "Stability_test_light_spectra": "AM1.5G",
  "Stability_test_light_intensity": "1 sun",
  "Stability_test_relative_humidity": "Null",
  "Stability_PCE_after_time": "343 h",
  "Stability_PCE_after_time_value": "85%"
}

File: dataset/2021-2025/10.1007_s40820-022-00992-5/Device_BestPCE_claude_haiku_10.1007_s40820-022-00992-5.json
{
  "Ref_DOI": "10.1007/s40820-022-00992-5",
  "Ref_journal": "Nano-Micro Letters",
  "Ref_publication_year": "2023",
  "Ref_title": "Stabilizing Buried Interface via Synergistic Effect of Fluorine and Sulfonyl Functional Groups toward Efficient and Stable Perovskite Solar Cells",
  "Cell_architecture": "NIP",
  "Cell_stack_sequence": "ITO/SnO2/Perovskite/Spiro-OMeTAD/Ag",
  "Cell_area_measured": "0.04 cm2",
  "ETL_thickness": "Null",
  "ETL_stack_sequence": "SnO2",
  "ETL_additive_compound": "KFSI",
  "ETL_additive_concentration": "1 mg/mL",
  "ETL_deposition_method": "Spin-coating",
  "ETL_deposition_solution_concentration": "15% in H2O",
  "ETL_deposition_solvents_compound": "Water",
  "ETL_deposition_synthesis_atmosphere": "Air",
  "ETL_deposition_synthesis_atmosphere_pressure": "1 atm",
  "ETL_deposition_synthesis_atmosphere_relative_humidity": "Null",
  "ETL_deposition_spin_coating_speed": "4000 rpm",
  "ETL_deposition_spin_coating_time": "30 s",
  "ETL_deposition_thermal_annealing_temperature": "150 °C",
  "ETL_deposition_thermal_annealing_time": "30 min",
  "Perovskite_dimension": "3D",
  "Perovskite_thickness": "Null",
  "Perovskite_composition_long_form": "MAxFA1-xPbI3",
  "Perovskite_additive_compound": "PEAI",
  "Perovskite_additive_concentration": "2 mg/mL",
  "Perovskite_bandgap": "Null",
  "Perovskite_deposition_method": "Spin-coating",
  "Perovskite_deposition_sequential_spin_coating": "True",
  "Perovskite_deposition_spin_coating_antisolvent": "Null",
  "Perovskite_deposition_reaction_solutions_compounds": "PbI2;FAI;MAI;MACl",
  "Perovskite_deposition_reaction_solutions_concentrations": "1.5 mmol/mL;90 mg/mL;6.39 mg/mL;9 mg/mL",
  "Perovskite_deposition_solvents_compound": "DMF;DMSO;IPA",
  "Perovskite_deposition_solvents_mixing_ratio": "9:1;Null",
  "Perovskite_deposition_synthesis_atmosphere": "Air",
  "Perovskite_deposition_synthesis_atmosphere_pressure": "1 atm",
  "Perovskite_deposition_synthesis_atmosphere_relative_humidity": "30-40%",
  "Perovskite_deposition_spin_coating_speed": "1500 rpm;2300 rpm",
  "Perovskite_deposition_spin_coating_time": "30 s;30 s",
  "Perovskite_deposition_thermal_annealing_atmosphere": "Air",
  "Perovskite_deposition_thermal_annealing_temperature": "68 °C;150 °C",
  "Perovskite_deposition_thermal_annealing_time": "1 min;15 min",
  "Perovskite_surface_treatment_material": "PEAI",
  "Perovskite_surface_treatment_method": "Spin-coating",
  "Perovskite_surface_treatment_solution_concentration": "2 mg/mL",
  "Perovskite_surface_treatment_solvents_compound": "IPA",
  "Perovskite_surface_treatment_synthesis_atmosphere": "Air",
  "Perovskite_surface_treatment_synthesis_atmosphere_pressure": "1 atm",
  "Perovskite_surface_treatment_synthesis_atmosphere_relative_humidity": "Null",
  "Perovskite_surface_treatment_deposition_spin_coating_speed": "5000 rpm",
  "Perovskite_surface_treatment_deposition_spin_coating_time": "30 s",
  "Perovskite_surface_treatment_deposition_thermal_annealing_temperature": "Null",
  "Perovskite_surface_treatment_deposition_thermal_annealing_time": "Null",
  "HTL_thickness": "Null",
  "HTL_stack_sequence": "Spiro-OMeTAD",
  "HTL_additive_compound": "Li-TFSI;tBP",
  "HTL_additive_concentration": "260 mg Li-TFSI in 1 mL acetonitrile;30 μL tBP",
  "HTL_deposition_method": "Spin-coating",
  "HTL_deposition_solution_concentration": "72.3 mg/mL",
  "HTL_deposition_solvents_compound": "Chlorobenzene",
  "HTL_deposition_synthesis_atmosphere": "Air",
  "HTL_deposition_synthesis_atmosphere_pressure": "1 atm",
  "HTL_deposition_synthesis_atmosphere_relative_humidity": "Null",
  "HTL_deposition_spin_coating_speed": "4000 rpm",
  "HTL_deposition_spin_coating_time": "30 s",
  "HTL_deposition_thermal_annealing_temperature": "Null",
  "HTL_deposition_thermal_annealing_time": "Null",
  "Backcontact_thickness": "100 nm",
  "Beckcontact_deposition_method": "Thermal evaporation",
  "Backcontact_deposition_atmosphere_pressure": "Null",
  "Encapsulation_method": "Null",
  "Encapsulation_atmosphere": "Null",
  "JV_measured_device_matching": "True",
  "JV_measured_reverse_scan_Voc": "1.179 V",
  "JV_measured_reverse_scan_Jsc": "25.09 mA/cm2",
  "JV_measured_reverse_scan_FF": "0.817",
  "JV_measured_reverse_scan_PCE": "24.17",
  "JV_measured_forward_scan_Voc": "1.177 V",
  "JV_measured_forward_scan_Jsc": "25.12 mA/cm2",
  "JV_measured_forward_scan_FF": "0.813",
  "JV_measured_forward_scan_PCE": "24.04",
  "JV_measured_light_spectra": "AM1.5G",
  "JV_measured_light_spectra_intensity": "100 mW/cm2",
  "JV_measured_scan_speed": "0.1 V/s",
  "JV_measured_scan_delay_time": "Null",
  "JV_certified_PCE": "Null",
  "Stabilized_measured_PCE": "22.86",
  "Stabilized_certified_PCE": "Null",
  "Stability_test_device_matching": "True",
  "Stability_test_temperature": "25 °C",
  "Stability_test_atmosphere": "Nitrogen",
  "Stability_test_light_spectra": "AM1.5G",
  "Stability_test_light_intensity": "100 mW/cm2",
  "Stability_test_relative_humidity": "30-35%",
  "Stability_PCE_after_time": "343 h",
  "Stability_PCE_after_time_value": "85"
}

File: dataset/2021-2025/10.1007_s40820-022-00992-5/Device_BestPCE_gpt4o_10.1007_s40820-022-00992-5.json
{
  "Ref_DOI": "10.1007/s40820-022-00992-5",
  "Ref_journal": "Nano-Micro Letters",
  "Ref_publication_year": "2023",
  "Ref_title": "Stabilizing Buried Interface via Synergistic Effect of Fluorine and Sulfonyl Functional Groups Toward Efficient and Stable Perovskite Solar Cells",
  "Cell_architecture": "NIP",
  "Cell_stack_sequence": "ITO/SnO2/KFSI/Perovskite/Spiro-OMeTAD/Ag",
  "Cell_area_measured": "0.04 cm2",
  "ETL_thickness": "Null",
  "ETL_stack_sequence": "SnO2/KFSI",
  "ETL_additive_compound": "KFSI",
  "ETL_additive_concentration": "1 mg/mL",
  "ETL_deposition_method": "Spin-coating",
  "ETL_deposition_solution_concentration": "Null",
  "ETL_deposition_solvents_compound": "IPA",
  "ETL_deposition_synthesis_atmosphere": "Air",
  "ETL_deposition_synthesis_atmosphere_pressure": "1 atm",
  "ETL_deposition_synthesis_atmosphere_relative_humidity": "Null",
  "ETL_deposition_spin_coating_speed": "5000 rpm",
  "ETL_deposition_spin_coating_time": "30 s",
  "ETL_deposition_thermal_annealing_temperature": "100 °C",
  "ETL_deposition_thermal_annealing_time": "5 min",
  "Perovskite_dimension": "3D",
  "Perovskite_thickness": "Null",
  "Perovskite_composition_long_form": "FAI/MAI/MACl",
  "Perovskite_additive_compound": "Null",
  "Perovskite_additive_concentration": "Null",
  "Perovskite_bandgap": "Null",
  "Perovskite_deposition_method": "Spin-coating",
  "Perovskite_deposition_sequential_spin_coating": "True",
  "Perovskite_deposition_spin_coating_antisolvent": "Null",
  "Perovskite_deposition_reaction_solutions_compounds": "PbI2; FAI; MAI; MACl",
  "Perovskite_deposition_reaction_solutions_concentrations": "691.5 mg/mL; 90 mg/mL; 6.39 mg/mL; 9 mg/mL",
  "Perovskite_deposition_final_solutions_concentration_before_deposition": "Null",
  "Perovskite_deposition_solvents_compound": "DMF; DMSO; IPA",
  "Perovskite_deposition_solvents_mixing_ratio": "9:1; Null",
  "Perovskite_deposition_synthesis_atmosphere": "Air",
  "Perovskite_deposition_synthesis_atmosphere_pressure": "1 atm",
  "Perovskite_deposition_synthesis_atmosphere_relative_humidity": "30-40%",
  "Perovskite_deposition_spin_coating_speed": "1500 rpm; 2300 rpm",
  "Perovskite_deposition_spin_coating_time": "30 s; 30 s",
  "Perovskite_deposition_thermal_annealing_atmosphere": "Air",
  "Perovskite_deposition_thermal_annealing_temperature": "68 °C; 150 °C",
  "Perovskite_deposition_thermal_annealing_time": "1 min; 15 min",
  "Perovskite_surface_treatment_material": "PEAI",
  "Perovskite_surface_treatment_method": "Spin-coating",
  "Perovskite_surface_treatment_solution_concentration": "2 mg/mL",
  "Perovskite_surface_treatment_solvents_compound": "IPA",
  "Perovskite_surface_treatment_synthesis_atmosphere": "Null",
  "Perovskite_surface_treatment_synthesis_atmosphere_pressure": "Null",
  "Perovskite_surface_treatment_synthesis_atmosphere_relative_humidity": "Null",
  "Perovskite_surface_treatment_deposition_spin_coating_speed": "5000 rpm",
  "Perovskite_surface_treatment_deposition_spin_coating_time": "30 s",
  "Perovskite_surface_treatment_deposition_thermal_annealing_temperature": "Null",
  "Perovskite_surface_treatment_deposition_thermal_annealing_time": "Null",
  "HTL_thickness": "Null",
  "HTL_stack_sequence": "Spiro-OMeTAD",
  "HTL_additive_compound": "Li-TFSI; tBP",
  "HTL_additive_concentration": "260 mg/mL; Null",
  "HTL_deposition_method": "Spin-coating",
  "HTL_deposition_solution_concentration": "72.3 mg/mL",
  "HTL_deposition_solvents_compound": "Chlorobenzene",
  "HTL_deposition_synthesis_atmosphere": "Null",
  "HTL_deposition_synthesis_atmosphere_pressure": "Null",
  "HTL_deposition_synthesis_atmosphere_relative_humidity": "Null",
  "HTL_deposition_spin_coating_speed": "4000 rpm",
  "HTL_deposition_spin_coating_time": "30 s",
  "HTL_deposition_thermal_annealing_temperature": "Null",
  "HTL_deposition_thermal_annealing_time": "Null",
  "Backcontact_thickness": "100 nm",
  "Beckcontact_deposition_method": "Thermal evaporation",
  "Backcontact_deposition_atmosphere_pressure": "Null",
  "Encapsulation_method": "Null",
  "Encapsulation_atmosphere": "Null",
  "JV_measured_device_matching": "True",
  "JV_measured_reverse_scan_Voc": "1.179 V",
  "JV_measured_reverse_scan_Jsc": "25.09 mA/cm2",
  "JV_measured_reverse_scan_FF": "81.7%",
  "JV_measured_reverse_scan_PCE": "24.17%",
  "JV_measured_forward_scan_Voc": "1.177 V",
  "JV_measured_forward_scan_Jsc": "25.12 mA/cm2",
  "JV_measured_forward_scan_FF": "81.3%",
  "JV_measured_forward_scan_PCE": "24.04%",
  "JV_measured_light_spectra": "AM1.5G",
  "JV_measured_light_spectra_intensity": "100 mW/cm2",
  "JV_measured_scan_speed": "100 mV/s",
  "JV_measured_scan_delay_time": "Null",
  "JV_certified_PCE": "Null",
  "Stabilized_measured_PCE": "22.86%",
  "Stabilized_certified_PCE": "Null",
  "Stability_test_device_matching": "True",
  "Stability_test_temperature": "25 °C",
  "Stability_test_atmosphere": "Air",
  "Stability_test_light_spectra": "AM1.5G",
  "Stability_test_light_intensity": "100 mW/cm2",
  "Stability_test_relative_humidity": "30-35%",
  "Stability_PCE_after_time": "2264 hours",
  "Stability_PCE_after_time_value": "94%"
}

File: dataset/2021-2025/10.1007_s40820-022-00992-5/Device_BestPCE_gpt4o_mini_10.1007_s40820-022-00992-5.json
{
  "Ref_DOI": "10.1007/s40820-022-00992-5",
  "Ref_journal": "Nano-Micro Letters",
  "Ref_publication_year": "2023",
  "Ref_title": "Stabilizing Buried Interface via Synergistic Effect of Fluorine and Sulfonyl Functional Groups toward Efficient and Stable Perovskite Solar Cells",
  "Cell_architecture": "NIP",
  "Cell_stack_sequence": "ITO/SnO2/Perovskite/HTL/Ag",
  "Cell_area_measured": "0.04 cm2",
  "ETL_thickness": "30 nm",
  "ETL_stack_sequence": "SnO2",
  "ETL_additive_compound": "KFSI",
  "ETL_additive_concentration": "1 mg/mL",
  "ETL_deposition_method": "Spin-coating",
  "ETL_deposition_solution_concentration": "15% in H2O",
  "ETL_deposition_solvents_compound": "IPA",
  "ETL_deposition_synthesis_atmosphere": "Air",
  "ETL_deposition_synthesis_atmosphere_pressure": "1 atm",
  "ETL_deposition_synthesis_atmosphere_relative_humidity": "40%",
  "ETL_deposition_spin_coating_speed": "5000 rpm",
  "ETL_deposition_spin_coating_time": "30 s",
  "ETL_deposition_thermal_annealing_temperature": "100 °C",
  "ETL_deposition_thermal_annealing_time": "5 min",
  "Perovskite_dimension": "3D",
  "Perovskite_thickness": "500 nm",
  "Perovskite_composition_long_form": "FAPbI3",
  "Perovskite_additive_compound": "PEAI",
  "Perovskite_additive_concentration": "2 mg/mL",
  "Perovskite_bandgap": "1.55 eV",
  "Perovskite_deposition_method": "Spin-coating",
  "Perovskite_deposition_sequential_spin_coating": "False",
  "Perovskite_deposition_spin_coating_antisolvent": "Null",
  "Perovskite_deposition_reaction_solutions_compounds": "FAI;MAI;MACl",
  "Perovskite_deposition_reaction_solutions_concentrations": "90 mg;6.39 mg;9 mg",
  "Perovskite_deposition_final_solutions_concentration_before_deposition": "Null",
  "Perovskite_deposition_solvents_compound": "DMF;DMSO",
  "Perovskite_deposition_solvents_mixing_ratio": "9:1",
  "Perovskite_deposition_synthesis_atmosphere": "Air",
  "Perovskite_deposition_synthesis_atmosphere_pressure": "1 atm",
  "Perovskite_deposition_synthesis_atmosphere_relative_humidity": "30-40%",
  "Perovskite_deposition_spin_coating_speed": "2300 rpm",
  "Perovskite_deposition_spin_coating_time": "30 s",
  "Perovskite_deposition_thermal_annealing_atmosphere": "Air",
  "Perovskite_deposition_thermal_annealing_temperature": "150 °C",
  "Perovskite_deposition_thermal_annealing_time": "15 min",
  "Perovskite_surface_treatment_material": "PEAI",
  "Perovskite_surface_treatment_method": "Spin-coating",
  "Perovskite_surface_treatment_solution_concentration": "2 mg/mL",
  "Perovskite_surface_treatment_solvents_compound": "IPA",
  "Perovskite_surface_treatment_synthesis_atmosphere": "Air",
  "Perovskite_surface_treatment_synthesis_atmosphere_pressure": "1 atm",
  "Perovskite_surface_treatment_synthesis_atmosphere_relative_humidity": "40%",
  "Perovskite_surface_treatment_deposition_spin_coating_speed": "5000 rpm",
  "Perovskite_surface_treatment_deposition_spin_coating_time": "30 s",
  "Perovskite_surface_treatment_deposition_thermal_annealing_temperature": "Null",
  "Perovskite_surface_treatment_deposition_thermal_annealing_time": "Null",
  "HTL_thickness": "Null",
  "HTL_stack_sequence": "Null",
  "HTL_additive_compound": "Li-TFSI;tBP",
  "HTL_additive_concentration": "260 mg/mL;30 μL",
  "HTL_deposition_method": "Spin-coating",
  "HTL_deposition_solution_concentration": "Null",
  "HTL_deposition_solvents_compound": "CB",
  "HTL_deposition_synthesis_atmosphere": "Air",
  "HTL_deposition_synthesis_atmosphere_pressure": "1 atm",
  "HTL_deposition_synthesis_atmosphere_relative_humidity": "40%",
  "HTL_deposition_spin_coating_speed": "4000 rpm",
  "HTL_deposition_spin_coating_time": "30 s",
  "HTL_deposition_thermal_annealing_temperature": "Null",
  "HTL_deposition_thermal_annealing_time": "Null",
  "Backcontact_thickness": "100 nm",
  "Beckcontact_deposition_method": "Thermal evaporation",
  "Backcontact_deposition_atmosphere_pressure": "1 atm",
  "Encapsulation_method": "Null",
  "Encapsulation_atmosphere": "Null",
  "JV_measured_device_matching": "True",
  "JV_measured_reverse_scan_Voc": "1.177 V",
  "JV_measured_reverse_scan_Jsc": "25.12 mA/cm2",
  "JV_measured_reverse_scan_FF": "81.3 %",
  "JV_measured_reverse_scan_PCE": "24.04 %",
  "JV_measured_forward_scan_Voc": "1.179 V",
  "JV_measured_forward_scan_Jsc": "25.09 mA/cm2",
  "JV_measured_forward_scan_FF": "81.7 %",
  "JV_measured_forward_scan_PCE": "24.17 %",
  "JV_measured_light_spectra": "AM1.5G",
  "JV_measured_light_spectra_intensity": "1 sun",
  "JV_measured_scan_speed": "100 mV/s",
  "JV_measured_scan_delay_time": "Null",
  "JV_certified_PCE": "Null",
  "Stabilized_measured_PCE": "Null",
  "Stabilized_certified_PCE": "Null",
  "Stability_test_device_matching": "True",
  "Stability_test_temperature": "25 °C",
  "Stability_test_atmosphere": "Air",
  "Stability_test_light_spectra": "AM1.5G",
  "Stability_test_light_intensity": "1 sun",
  "Stability_test_relative_humidity": "30-35%",
  "Stability_PCE_after_time": "2264 hours",
  "Stability_PCE_after_time_value": "94%"
}

File: dataset/2021-2025/10.1007_s40820-022-00992-5/Device_BestPCE_gpt4o_mini_zero_shot_10.1007_s40820-022-00992-5.json
{
  "Ref_DOI": "10.1007/s40820-022-00992-5",
  "Ref_journal": "Nano-Micro Letters",
  "Ref_publication_year": "2023",
  "Ref_title": "Stabilizing Buried Interface via Synergistic Effect of Fluorine and Sulfonyl Functional Groups Toward Efficient and Stable Perovskite Solar Cells",
  "Cell_architecture": "Planar",
  "Cell_stack_sequence": "ITO/SnO2/Perovskite/HTL/Ag",
  "Cell_area_measured": "0.04 cm2",
  "ETL_thickness": "Null",
  "ETL_stack_sequence": "SnO2",
  "ETL_additive_compound": "KCl, KMS, KFSI, KTFSI",
  "ETL_additive_concentration": "0 to 5 mg/mL for KCl; 0 to 1.25 mg/mL for KMS; 0 to 2 mg/mL for KFSI; 0 to 1.25 mg/mL for KTFSI",
  "ETL_deposition_method": "Spin-coating",
  "ETL_deposition_solution_concentration": "15% in H2O colloidal dispersion",
  "ETL_deposition_solvents_compound": "Water, IPA",
  "ETL_deposition_synthesis_atmosphere": "Ambient air",
  "ETL_deposition_synthesis_atmosphere_pressure": "Null",
  "ETL_deposition_synthesis_atmosphere_relative_humidity": "40%-50%",
  "ETL_deposition_spin_coating_speed": "4000 rpm",
  "ETL_deposition_spin_coating_time": "30 s",
  "ETL_deposition_thermal_annealing_temperature": "150 °C",
  "ETL_deposition_thermal_annealing_time": "30 min",
  "Perovskite_dimension": "Null",
  "Perovskite_thickness": "Null",
  "Perovskite_composition_long_form": "FAPbI3, MAPbI3",
  "Perovskite_additive_compound": "PEAI",
  "Perovskite_additive_concentration": "2 mg/mL",
  "Perovskite_bandgap": "Null",
  "Perovskite_deposition_method": "Spin-coating",
  "Perovskite_deposition_sequential_spin_coating": "Yes",
  "Perovskite_deposition_spin_coating_antisolvent": "Null",
  "Perovskite_deposition_reaction_solutions_compounds": "FAI, MAI, MACl",
  "Perovskite_deposition_reaction_solutions_concentrations": "90 mg FAI, 6.39 mg MAI, 9 mg MACl in 1 mL IPA",
  "Perovskite_deposition_final_solutions_concentration_before_deposition": "Null",
  "Perovskite_deposition_solvents_compound": "DMF, DMSO",
  "Perovskite_deposition_solvents_mixing_ratio": "9:1",
  "Perovskite_deposition_synthesis_atmosphere": "Ambient air",
  "Perovskite_deposition_synthesis_atmosphere_pressure": "Null",
  "Perovskite_deposition_synthesis_atmosphere_relative_humidity": "30%-40%",
  "Perovskite_deposition_spin_coating_speed": "2300 rpm",
  "Perovskite_deposition_spin_coating_time": "30 s",
  "Perovskite_deposition_thermal_annealing_atmosphere": "Ambient air",
  "Perovskite_deposition_thermal_annealing_temperature": "150 °C",
  "Perovskite_deposition_thermal_annealing_time": "15 min",
  "Perovskite_surface_treatment_material": "PEAI",
  "Perovskite_surface_treatment_method": "Spin-coating",
  "Perovskite_surface_treatment_solution_concentration": "2 mg/mL",
  "Perovskite_surface_treatment_solvents_compound": "IPA",
  "Perovskite_surface_treatment_synthesis_atmosphere": "Null",
  "Perovskite_surface_treatment_synthesis_atmosphere_pressure": "Null",
  "Perovskite_surface_treatment_synthesis_atmosphere_relative_humidity": "Null",
  "Perovskite_surface_treatment_deposition_spin_coating_speed": "5000 rpm",
  "Perovskite_surface_treatment_deposition_spin_coating_time": "30 s",
  "Perovskite_surface_treatment_deposition_thermal_annealing_temperature": "Null",
  "Perovskite_surface_treatment_deposition_thermal_annealing_time": "Null",
  "HTL_thickness": "Null",
  "HTL_stack_sequence": "Spiro-OMeTAD",
  "HTL_additive_compound": "Li-TFSI, tBP",
  "HTL_additive_concentration": "260 mg Li-TFSI in 1 mL acetonitrile",
  "HTL_deposition_method": "Spin-coating",
  "HTL_deposition_solution_concentration": "Null",
  "HTL_deposition_solvents_compound": "CB",
  "HTL_deposition_synthesis_atmosphere": "Null",
  "HTL_deposition_synthesis_atmosphere_pressure": "Null",
  "HTL_deposition_synthesis_atmosphere_relative_humidity": "Null",
  "HTL_deposition_spin_coating_speed": "4000 rpm",
  "HTL_deposition_spin_coating_time": "30 s",
  "HTL_deposition_thermal_annealing_temperature": "Null",
  "HTL_deposition_thermal_annealing_time": "Null",
  "Backcontact_thickness": "100 nm",
  "Beckcontact_deposition_method": "Thermal evaporation",
  "Backcontact_deposition_atmosphere_pressure": "Null",
  "Encapsulation_method": "Null",
  "Encapsulation_atmosphere": "Null",
  "JV_measured_device_matching": "Null",
  "JV_measured_reverse_scan_Voc": "1.148 V",
  "JV_measured_reverse_scan_Jsc": "25.12 mA/cm2",
  "JV_measured_reverse_scan_FF": "0.817",
  "JV_measured_reverse_scan_PCE": "24.04%",
  "JV_measured_forward_scan_Voc": "1.139 V",
  "JV_measured_forward_scan_Jsc": "24.77 mA/cm2",
  "JV_measured_forward_scan_FF": "0.809",
  "JV_measured_forward_scan_PCE": "22.23%",
  "JV_measured_light_spectra": "AM 1.5G",
  "JV_measured_light_spectra_intensity": "100 mW/cm2",
  "JV_measured_scan_speed": "100 mV/s",
  "JV_measured_scan_delay_time": "Null",
  "JV_certified_PCE": "24.17%",
  "Stabilized_measured_PCE": "Null",
  "Stabilized_certified_PCE": "Null",
  "Stability_test_device_matching": "Null",
  "Stability_test_temperature": "25 °C",
  "Stability_test_atmosphere": "Ambient air",
  "Stability_test_light_spectra": "Null",
  "Stability_test_light_intensity": "Null",
  "Stability_test_relative_humidity": "30%-35%",
  "Stability_PCE_after_time": "2264 h",
  "Stability_PCE_after_time_value": "78%"
}
