Repository: jiayijdong/PSCbench

# PSCbench


**PSCbench** is a novel benchmark for materials science research-level scientific
dataset curation sourced from published journals. The benchmark is designed to evaluate the complex classification capabilities,
strong domain knowledge, and advanced calculation skills of LLMs.

## Data


The PSCbench dataset is under dataset folder in json file format. Each file is list of dictionary and can be extracted using following scripts.
Each file stands for one published journal, which is fully elaborated in the paper. 

```
with open("./dataset/retroactive/{}.json".format(subject), encoding='utf-8') as json_file:
    problems=json.load(json_file)
```

File: dataset/2021-2025/10.1007_s40820-022-00992-5/Device_BestPCE_grok_10.1007_s40820-022-00992-5.json
{
  "Ref_DOI": "10.1007/s40820-022-00992-5",
  "Ref_journal": "Nano-Micro Letters",
  "Ref_publication_year": "2023",
  "Ref_title": "Stabilizing Buried Interface via Synergistic Effect of Fluorine and Sulfonyl Functional Groups Toward Efficient and Stable Perovskite Solar Cells",
  "Cell_architecture": "NIP",
  "Cell_stack_sequence": "ITO/SnO2/KFSI/Perovskite/PEAI/Spiro-OMeTAD/Ag",
  "Cell_area_measured": "0.04 cm2",
  "ETL_thickness": "Null",
  "ETL_stack_sequence": "SnO2/KFSI",
  "ETL_additive_compound": "KFSI",
  "ETL_additive_concentration": "1 mg/mL",
  "ETL_deposition_method": "Spin-coating/Spin-coating",
  "ETL_deposition_solution_concentration": "15% in H2O/Null",
  "ETL_deposition_solvents_compound": "Water/IPA",
  "ETL_deposition_synthesis_atmosphere": "Air",
  "ETL_deposition_synthesis_atmosphere_pressure": "1 atm",
  "ETL_deposition_synthesis_atmosphere_relative_humidity": "Null",
  "ETL_deposition_spin_coating_speed": "4000 rpm/5000 rpm",
  "ETL_deposition_spin_coating_time": "30 s/30 s",
  "ETL_deposition_thermal_annealing_temperature": "150 °C/100 °C",
  "ETL_deposition_thermal_annealing_time": "30 min/5 min",
  "Perovskite_dimension": "3D",
  "Perovskite_thickness": "Null",
  "Perovskite_composition_long_form": "FAxMA1-xPbI3",
  "Perovskite_additive_compound": "Null",
  "Perovskite_additive_concentration": "Null",
  "Perovskite_bandgap": "Null",
  "Perovskite_deposition_method": "Spin-coating",
  "Perovskite_deposition_sequential_spin_coating": "True",
  "Perovskite_deposition_spin_coating_antisolvent": "Null",
  "Perovskite_deposition_reaction_solutions_compounds": "PbI2; FAI; MAI; MACl",
  "Perovskite_deposition_reaction_solutions_concentrations": "1.5 mmol/mL; 90 mg/mL; 6.39 mg/mL; 9 mg/mL",
  "Perovskite_deposition_final_solutions_concentration_before_deposition": "Null",
  "Perovskite_deposition_solvents_compound": "DMF;DMSO;IPA",
  "Perovskite_deposition_solvents_mixing_ratio": "9:1;Null;Null",
  "Perovskite_deposition_synthesis_atmosphere": "Null",
  "Perovskite_deposition_synthesis_atmosphere_pressure": "Null",
  "Perovskite_deposition_synthesis_atmosphere_relative_humidity": "30-40%",
  "Perovskite_deposition_spin_coating_speed": "1500 rpm;2300 rpm",
  "Perovskite_deposition_spin_coating_time": "30 s;30 s",
  "Perovskite_deposition_thermal_annealing_atmosphere": "Air",
  "Perovskite_deposition_thermal_annealing_temperature": "68 °C;150 °C",
  "Perovskite_deposition_thermal_annealing_time": "1 min;15 min",
  "Perovskite_surface_treatment_material": "PEAI",
  "Perovskite_surface_treatment_method": "Spin-coating",
  "Perovskite_surface_treatment_solution_concentration": "2 mg/mL",
  "Perovskite_surface_treatment_solvents_compound": "IPA",
  "Perovskite_surface_treatment_synthesis_atmosphere": "Null",
  "Perovskite_surface_treatment_synthesis_atmosphere_pressure": "Null",
  "Perovskite_surface_treatment_synthesis_atmosphere_relative_humidity": "Null",
  "Perovskite_surface_treatment_deposition_spin_coating_speed": "5000 rpm",
  "Perovskite_surface_treatment_deposition_spin_coating_time": "30 s",
  "Perovskite_surface_treatment_deposition_thermal_annealing_temperature": "Null",
  "Perovskite_surface_treatment_deposition_thermal_annealing_time": "Null",
  "HTL_thickness": "Null",
  "HTL_stack_sequence": "Spiro-OMeTAD",
  "HTL_additive_compound": "Li-TFSI; tBP",
  "HTL_additive_concentration": "260 mg/mL; Null",
  "HTL_deposition_method": "Spin-coating",
  "HTL_deposition_solution_concentration": "72.3 mg/mL",
  "HTL_deposition_solvents_compound": "Chlorobenzene",
  "HTL_deposition_synthesis_atmosphere": "Null",
  "HTL_deposition_synthesis_atmosphere_pressure": "Null",
  "HTL_deposition_synthesis_atmosphere_relative_humidity": "Null",
  "HTL_deposition_spin_coating_speed": "4000 rpm",
  "HTL_deposition_spin_coating_time": "30 s",
  "HTL_deposition_thermal_annealing_temperature": "Null",
  "HTL_deposition_thermal_annealing_time": "Null",
  "Backcontact_thickness": "100 nm",
  "Beckcontact_deposition_method": "Thermal evaporation",
  "Backcontact_deposition_atmosphere_pressure": "Null",
  "Encapsulation_method": "Null",
  "Encapsulation_atmosphere": "Null",
  "JV_measured_device_matching": "True",
  "JV_measured_reverse_scan_Voc": "1.179",
  "JV_measured_reverse_scan_Jsc": "25.09",
  "JV_measured_reverse_scan_FF": "81.7",
  "JV_measured_reverse_scan_PCE": "24.17",
  "JV_measured_forward_scan_Voc": "1.177",
  "JV_measured_forward_scan_Jsc": "25.12",
  "JV_measured_forward_scan_FF": "81.3",
  "JV_measured_forward_scan_PCE": "24.04",
  "JV_measured_light_spectra": "AM1.5G",
  "JV_measured_light_spectra_intensity": "100 mW/cm2",
  "JV_measured_scan_speed": "0.1 V/s",
  "JV_measured_scan_delay_time": "Null",
  "JV_certified_PCE": "Null",
  "Stabilized_measured_PCE": "22.86",
  "Stabilized_certified_PCE": "Null",
  "Stability_test_device_matching": "True",
  "Stability_test_temperature": "25 °C",
  "Stability_test_atmosphere": "Air",
  "Stability_test_light_spectra": "Null",
  "Stability_test_light_intensity": "Null",
  "Stability_test_relative_humidity": "30-35%",
  "Stability_PCE_after_time": "2264 hours",
  "Stability_PCE_after_time_value": "94%"
}

File: dataset/2021-2025/10.1007_s40820-022-00992-5/Device_BestPCE_o3_10.1007_s40820-022-00992-5.json
{
  "Ref_DOI": "10.1007/s40820-022-00992-5",
  "Ref_journal": "Nano-Micro Letters",
  "Ref_publication_year": "2023",
  "Ref_title": "Stabilizing Buried Interface via Synergistic Effect of Fluorine and Sulfonyl Functional Groups Toward Efficient and Stable Perovskite Solar Cells",
  "Cell_architecture": "NIP",
  "Cell_stack_sequence": "ITO/SnO2+KFSI/Perovskite/PEAI/Spiro-OMeTAD/Ag",
  "Cell_area_measured": "0.04 cm2",
  "ETL_thickness": "Null",
  "ETL_stack_sequence": "SnO2",
  "ETL_additive_compound": "KFSI",
  "ETL_additive_concentration": "1 mg/mL",
  "ETL_deposition_method": "Spin-coating/Spin-coating",
  "ETL_deposition_solution_concentration": "15 wt%/1 mg/mL",
  "ETL_deposition_solvents_compound": "Water/IPA",
  "ETL_deposition_synthesis_atmosphere": "Air",
  "ETL_deposition_synthesis_atmosphere_pressure": "1 atm",
  "ETL_deposition_synthesis_atmosphere_relative_humidity": "Null",
  "ETL_deposition_spin_coating_speed": "4000 rpm/5000 rpm",
  "ETL_deposition_spin_coating_time": "30 s/30 s",
  "ETL_deposition_thermal_annealing_temperature": "150 °C/100 °C",
  "ETL_deposition_thermal_annealing_time": "30 min/5 min",
  "Perovskite_dimension": "3D",
  "Perovskite_thickness": "Null",
  "Perovskite_composition_long_form": "(FA,MA)Pb(I,Cl)3",
  "Perovskite_additive_compound": "MACl",
  "Perovskite_additive_concentration": "9 mg/mL",
  "Perovskite_bandgap": "Null",
  "Perovskite_deposition_method": "Spin-coating",
  "Perovskite_deposition_sequential_spin_coating": "True",
  "Perovskite_deposition_spin_coating_antisolvent": "Null",
  "Perovskite_deposition_reaction_solutions_compounds": "PbI2;FAI+MAI+MACl",
  "Perovskite_deposition_reaction_solutions_concentrations": "1.5 mmol/mL;90 mg+6.39 mg+9 mg per mL",
  "Perovskite_deposition_final_solutions_concentration_before_deposition": "Null",
  "Perovskite_deposition_solvents_compound": "DMF;DMSO;IPA",
  "Perovskite_deposition_solvents_mixing_ratio": "9:1;Null;Null",
  "Perovskite_deposition_synthesis_atmosphere": "Air",
  "Perovskite_deposition_synthesis_atmosphere_pressure": "1 atm",
  "Perovskite_deposition_synthesis_atmosphere_relative_humidity": "30-40 %",
  "Perovskite_deposition_spin_coating_speed": "1500 rpm;2300 rpm",
  "Perovskite_deposition_spin_coating_time": "30 s;30 s",
  "Perovskite_deposition_thermal_annealing_atmosphere": "Air",
  "Perovskite_deposition_thermal_annealing_temperature": "68 °C;150 °C",
  "Perovskite_deposition_thermal_annealing_time": "1 min;15 min",
  "Perovskite_surface_treatment_material": "PEAI",
  "Perovskite_surface_treatment_method": "Spin-coating",
  "Perovskite_surface_treatment_solution_concentration": "2 mg/mL",
  "Perovskite_surface_treatment_solvents_compound": "IPA",
  "Perovskite_surface_treatment_synthesis_atmosphere": "Air",
  "Perovskite_surface_treatment_synthesis_atmosphere_pressure": "1 atm",
  "Perovskite_surface_treatment_synthesis_atmosphere_relative_humidity": "Null",
  "Perovskite_surface_treatment_deposition_spin_coating_speed": "5000 rpm",
  "Perovskite_surface_treatment_deposition_spin_coating_time": "30 s",
  "Perovskite_surface_treatment_deposition_thermal_annealing_temperature": "Null",
  "Perovskite_surface_treatment_deposition_thermal_annealing_time": "Null",
  "HTL_thickness": "Null",
  "HTL_stack_sequence": "Spiro-OMeTAD",
  "HTL_additive_compound": "Li-TFSI;tBP",
  "HTL_additive_concentration": "Null",
  "HTL_deposition_method": "Spin-coating",
  "HTL_deposition_solution_concentration": "72.3 mg/mL",
  "HTL_deposition_solvents_compound": "Chlorobenzene",
  "HTL_deposition_synthesis_atmosphere": "Air",
  "HTL_deposition_synthesis_atmosphere_pressure": "1 atm",
  "HTL_deposition_synthesis_atmosphere_relative_humidity": "Null",
  "HTL_deposition_spin_coating_speed": "4000 rpm",
  "HTL_deposition_spin_coating_time": "30 s",
  "HTL_deposition_thermal_annealing_temperature": "Null",
  "HTL_deposition_thermal_annealing_time": "Null",
  "Backcontact_thickness": "100 nm",
  "Beckcontact_deposition_method": "Thermal evaporation",
  "Backcontact_deposition_atmosphere_pressure": "Null",
  "Encapsulation_method": "Null",
  "Encapsulation_atmosphere": "Null",
  "JV_measured_device_matching": "True",
  "JV_measured_reverse_scan_Voc": "1.179 V",
  "JV_measured_reverse_scan_Jsc": "25.09 mA/cm2",
  "JV_measured_reverse_scan_FF": "81.7 %",
  "JV_measured_reverse_scan_PCE": "24.17 %",
  "JV_measured_forward_scan_Voc": "1.177 V",
  "JV_measured_forward_scan_Jsc": "25.12 mA/cm2",
  "JV_measured_forward_scan_FF": "81.3 %",
  "JV_measured_forward_scan_PCE": "24.04 %",
  "JV_measured_light_spectra": "AM1.5G",
  "JV_measured_light_spectra_intensity": "100 mW/cm2",
  "JV_measured_scan_speed": "0.1 V/s",
  "JV_measured_scan_delay_time": "Null",
  "JV_certified_PCE": "Null",
  "Stabilized_measured_PCE": "Null",
  "Stabilized_certified_PCE": "Null",
  "Stability_test_device_matching": "False",
  "Stability_test_temperature": "Null",
  "Stability_test_atmosphere": "Null",
  "Stability_test_light_spectra": "Null",
  "Stability_test_light_intensity": "Null",
  "Stability_test_relative_humidity": "Null",
  "Stability_PCE_after_time": "Null",
  "Stability_PCE_after_time_value": "Null"
}

File: dataset/2021-2025/10.1007_s40820-022-00992-5/Device_BestPCE_o4_mini_10.1007_s40820-022-00992-5.json
{
  "Ref_DOI": "10.1007/s40820-022-00992-5",
  "Ref_journal": "Nano-Micro Letters",
  "Ref_publication_year": "2023",
  "Ref_title": "Stabilizing Buried Interface via Synergistic Effect of Fluorine and Sulfonyl Functional Groups Toward Efficient and Stable Perovskite Solar Cells",
  "Cell_architecture": "n-i-p",
  "Cell_stack_sequence": "ITO/SnO2 (KFSI-modified)/perovskite/Spiro-OMeTAD/Ag",
  "Cell_area_measured": "0.04 cm2",
  "ETL_thickness": "Null",
  "ETL_stack_sequence": "SnO2",
  "ETL_additive_compound": "KFSI",
  "ETL_additive_concentration": "1 mg/mL",
  "ETL_deposition_method": "Spin-coating",
  "ETL_deposition_solution_concentration": "15 wt%",
  "ETL_deposition_solvents_compound": "H2O",
  "ETL_deposition_synthesis_atmosphere": "Air",
  "ETL_deposition_synthesis_atmosphere_pressure": "1 atm",
  "ETL_deposition_synthesis_atmosphere_relative_humidity": "Null",
  "ETL_deposition_spin_coating_speed": "4000 rpm",
  "ETL_deposition_spin_coating_time": "30 s",
  "ETL_deposition_thermal_annealing_temperature": "150 °C",
  "ETL_deposition_thermal_annealing_time": "30 min",
  "Perovskite_dimension": "3D",
  "Perovskite_thickness": "Null",
  "Perovskite_composition_long_form": "FAPbI3",
  "Perovskite_additive_compound": "MACl",
  "Perovskite_additive_concentration": "9 mg/mL",
  "Perovskite_bandgap": "Null",
  "Perovskite_deposition_method": "Spin-coating",
  "Perovskite_deposition_sequential_spin_coating": "True",
  "Perovskite_deposition_spin_coating_antisolvent": "Null",
  "Perovskite_deposition_reaction_solutions_compounds": "PbI2;FAI+MAI+MACl",
  "Perovskite_deposition_reaction_solutions_concentrations": "1.5 mmol/mL;90 mg/mL;6.39 mg/mL;9 mg/mL",
  "Perovskite_deposition_final_solutions_concentration_before_deposition": "Null",
  "Perovskite_deposition_solvents_compound": "DMF:DMSO;IPA",
  "Perovskite_deposition_solvents_mixing_ratio": "9:1",
  "Perovskite_deposition_synthesis_atmosphere": "Ambient air",
  "Perovskite_deposition_synthesis_atmosphere_pressure": "1 atm",
  "Perovskite_deposition_synthesis_atmosphere_relative_humidity": "30-40%",
  "Perovskite_deposition_spin_coating_speed": "1500 rpm;2300 rpm",
  "Perovskite_deposition_spin_coating_time": "30 s;30 s",
  "Perovskite_deposition_thermal_annealing_atmosphere": "Ambient air",
  "Perovskite_deposition_thermal_annealing_temperature": "68 °C;150 °C",
  "Perovskite_deposition_thermal_annealing_time": "1 min;15 min",
  "Perovskite_surface_treatment_material": "PEAI",
  "Perovskite_surface_treatment_method": "Spin-coating",
  "Perovskite_surface_treatment_solution_concentration": "2 mg/mL",
  "Perovskite_surface_treatment_solvents_compound": "IPA",
  "Perovskite_surface_treatment_synthesis_atmosphere": "Null",
  "Perovskite_surface_treatment_synthesis_atmosphere_pressure": "Null",
  "Perovskite_surface_treatment_synthesis_atmosphere_relative_humidity": "Null",
  "Perovskite_surface_treatment_deposition_spin_coating_speed": "5000 rpm",
  "Perovskite_surface_treatment_deposition_spin_coating_time": "30 s",
  "Perovskite_surface_treatment_deposition_thermal_annealing_temperature": "Null",
  "Perovskite_surface_treatment_deposition_thermal_annealing_time": "Null",
  "HTL_thickness": "Null",
  "HTL_stack_sequence": "Spiro-OMeTAD",
  "HTL_additive_compound": "Li-TFSI;tBP",
  "HTL_additive_concentration": "260 mg/mL;30 µL/mL",
  "HTL_deposition_method": "Spin-coating",
  "HTL_deposition_solution_concentration": "72.3 mg/mL",
  "HTL_deposition_solvents_compound": "CB",
  "HTL_deposition_synthesis_atmosphere": "Air",
  "HTL_deposition_synthesis_atmosphere_pressure": "1 atm",
  "HTL_deposition_synthesis_atmosphere_relative_humidity": "Null",
  "HTL_deposition_spin_coating_speed": "4000 rpm",
  "HTL_deposition_spin_coating_time": "30 s",
  "HTL_deposition_thermal_annealing_temperature": "Null",
  "HTL_deposition_thermal_annealing_time": "Null",
  "Backcontact_thickness": "100 nm",
  "Beckcontact_deposition_method": "Thermal evaporation",
  "Backcontact_deposition_atmosphere_pressure": "Null",
  "Encapsulation_method": "Null",
  "Encapsulation_atmosphere": "Null",
  "JV_measured_device_matching": "True",
  "JV_measured_reverse_scan_Voc": "1.148 V",
  "JV_measured_reverse_scan_Jsc": "25.12 mA/cm2",
  "JV_measured_reverse_scan_FF": "81.7%",
  "JV_measured_reverse_scan_PCE": "23.21%",
  "JV_measured_forward_scan_Voc": "Null",
  "JV_measured_forward_scan_Jsc": "Null",
  "JV_measured_forward_scan_FF": "Null",
  "JV_measured_forward_scan_PCE": "Null",
  "JV_measured_light_spectra": "AM1.5G",
  "JV_measured_light_spectra_intensity": "100 mW/cm2",
  "JV_measured_scan_speed": "0.1 V/s",
  "JV_measured_scan_delay_time": "Null",
  "JV_certified_PCE": "Null",
  "Stabilized_measured_PCE": "22.86%",
  "Stabilized_certified_PCE": "Null",
  "Stability_test_device_matching": "True",
  "Stability_test_temperature": "25 °C",
  "Stability_test_atmosphere": "Air",
  "Stability_test_light_spectra": "Dark",
  "Stability_test_light_intensity": "Null",
  "Stability_test_relative_humidity": "30-35%",
  "Stability_PCE_after_time": "2264 h",
  "Stability_PCE_after_time_value": "94%"
}

File: dataset/2021-2025/10.1038_s41560-020-00749-7/Device_BestPCE_10.1038_s41560-020-00749-7.json
{
    "Ref_DOI": "10.1038/s41560-020-00749-7",
    "Ref_journal": "Nature Energy",
    "Ref_publication_year": "2021",
    "Ref_title": "Intact 2D/3D halide junction perovskite solar cells via solid-phase in-plane growth",
    "Cell_architecture": "NIP",
    "Cell_stack_sequence": "FTO/SnO2/3D:(SIG-2D)/Spiro-OMeTAD/Au",
    "Cell_area_measured": "0.094 cm2",
    "ETL_thickness": "Null",
    "ETL_stack_sequence": "SnO2",
    "ETL_additive_compound": "Null",
    "ETL_additive_concentration": "Null",
    "ETL_deposition_method": "Spin-coating",
    "ETL_deposition_solution_concentration": "Null",
    "ETL_deposition_solvents_compound": "Null",
    "ETL_deposition_synthesis_atmosphere": "Air",
    "ETL_deposition_synthesis_atmosphere_pressure": "1 atm",
    "ETL_deposition_synthesis_atmosphere_relative_humidity": "Null",
    "ETL_deposition_spin_coating_speed": "Null",
    "ETL_deposition_spin_coating_time": "Null",
    "ETL_deposition_thermal_annealing_temperature": "150 °C",
    "ETL_deposition_thermal_annealing_time": "60 min",
    "Perovskite_dimension": "3D",
    "Perovskite_thickness": "Null",
    "Perovskite_composition_long_form": "(FAPbI3)0.95(MAPbBr3)0.05",
    "Perovskite_additive_compound": "MACl",
    "Perovskite_additive_concentration": "0.028 g/ml",
    "Perovskite_bandgap": "1.55 eV",
    "Perovskite_deposition_method": "Spin-coating",
    "Perovskite_deposition_sequential_spin_coating": "False",
    "Perovskite_deposition_spin_coating_antisolvent": "Diethyl ether",
    "Perovskite_deposition_reaction_solutions_compounds": "FAPbI3;MAPbBr3;MACl",
    "Perovskite_deposition_reaction_solutions_concentrations": "0.869 g/ml;0.035 g/ml;0.028 g/ml",
    "Perovskite_deposition_final_solutions_concentration_before_deposition": "Null",
    "Perovskite_deposition_solvents_compound": "DMF;DMSO",
    "Perovskite_deposition_solvents_mixing_ratio": "8:1",
    "Perovskite_deposition_synthesis_atmosphere": "Air",
    "Perovskite_deposition_synthesis_atmosphere_pressure": "1 atm",
    "Perovskite_deposition_synthesis_atmosphere_relative_humidity": "Null",
    "Perovskite_deposition_spin_coating_speed": "1000 rpm;5000 rpm",
    "Perovskite_deposition_spin_coating_time": "5 s;30 s",
    "Perovskite_deposition_thermal_annealing_atmosphere": "Air",
    "Perovskite_deposition_thermal_annealing_temperature": "150 °C",
    "Perovskite_deposition_thermal_annealing_time": "10 min",
    "Perovskite_surface_treatment_material": "Null",
    "Perovskite_surface_treatment_method": "Null",
    "Perovskite_surface_treatment_solution_concentration": "Null",
    "Perovskite_surface_treatment_solvents_compound": "Null",
    "Perovskite_surface_treatment_synthesis_atmosphere": "Null",
    "Perovskite_surface_treatment_synthesis_atmosphere_pressure": "Null",
    "Perovskite_surface_treatment_synthesis_atmosphere_relative_humidity": "Null",
    "Perovskite_surface_treatment_deposition_spin_coating_speed": "Null",
    "Perovskite_surface_treatment_deposition_spin_coating_time": "Null",
    "Perovskite_surface_treatment_deposition_thermal_annealing_temperature": "Null",
    "Perovskite_surface_treatment_deposition_thermal_annealing_time": "Null",
    "HTL_thickness": "Null",
    "HTL_stack_sequence": "Spiro-OMeTAD",
    "HTL_additive_compound": "Li-TFSI;Cobalt-TFSI;4-tert-butylpyridine",
    "HTL_additive_concentration": "540 mg/mL",
    "HTL_deposition_method": "Spin-Coating",
    "HTL_deposition_solution_concentration": "1.1 mg/ml",
    "HTL_deposition_solvents_compound": "Chlorobenzene",
    "HTL_deposition_synthesis_atmosphere": "Air",
    "HTL_deposition_synthesis_atmosphere_pressure": "1 atm",
    "HTL_deposition_synthesis_atmosphere_relative_humidity": "Null",
    "HTL_deposition_spin_coating_speed": "2000 rpm",
    "HTL_deposition_spin_coating_time": "30 s",
    "HTL_deposition_thermal_annealing_temperature": "Null",
    "HTL_deposition_thermal_annealing_time": "Null",
    "Backcontact_thickness": "Null",
    "Beckcontact_deposition_method": "Thermal evaporation",
    "Backcontact_deposition_atmosphere_pressure": "Null",
    "Encapsulation_method": "UV adhesive",
    "Encapsulation_atmosphere": "N2",
    "JV_measured_device_matching": "True",
    "JV_measured_reverse_scan_Voc": "1.183 V",
    "JV_measured_reverse_scan_Jsc": "24.67 mA/cm2",
    "JV_measured_reverse_scan_FF": "84.22 %",
    "JV_measured_reverse_scan_PCE": "24.63 %",
    "JV_measured_forward_scan_Voc": "1.187 V",
    "JV_measured_forward_scan_Jsc": "24.71 mA/cm2",
    "JV_measured_forward_scan_FF": "83.67 %",
    "JV_measured_forward_scan_PCE": "24.54 %",
    "JV_measured_light_spectra": "AM1.5G",
    "JV_measured_light_spectra_intensity": "100 mW/cm2",
    "JV_measured_scan_speed": "0.1 V/s",
    "JV_measured_scan_delay_time": "Null",
    "JV_certified_PCE": "24.35",
    "Stabilized_measured_PCE": "Null",
    "Stabilized_certified_PCE": "Null",
    "Stability_test_device_matching": "True",
    "Stability_test_temperature": "85 °C",
    "Stability_test_atmosphere": "Air",
    "Stability_test_light_spectra": "AM1.5G",
    "Stability_test_light_intensity": "100 mW/cm2",
    "Stability_test_relative_humidity": "85 %",
    "Stability_PCE_after_time": "1620 hours",
    "Stability_PCE_after_time_value": "98 %"
}

File: dataset/2021-2025/10.1038_s41560-020-00749-7/Device_BestPCE_Gemini_1.5_pro_10.1038_s41560-020-00749-7.json
{
  "Ref_DOI": "10.1038/s41560-020-00749-7",
  "Ref_journal": "Nature Energy",
  "Ref_publication_year": "2021",
  "Ref_title": "Intact 2D/3D halide junction perovskite solar cells via solid-phase in-plane growth",
  "Cell_architecture": "NIP",
  "Cell_stack_sequence": "FTO/SnO2/Perovskite/Spiro-OMeTAD/Au",
  "Cell_area_measured": "0.094 cm2",
  "ETL_thickness": "Null",
  "ETL_stack_sequence": "SnO2",
  "ETL_additive_compound": "Null",
  "ETL_additive_concentration": "Null",
  "ETL_deposition_method": "Spin-coating",
  "ETL_deposition_solution_concentration": "Null",
  "ETL_deposition_solvents_compound": "Null",
  "ETL_deposition_synthesis_atmosphere": "Null",
  "ETL_deposition_synthesis_atmosphere_pressure": "Null",
  "ETL_deposition_synthesis_atmosphere_relative_humidity": "Null",
  "ETL_deposition_spin_coating_speed": "Null",
  "ETL_deposition_spin_coating_time": "Null",
  "ETL_deposition_thermal_annealing_temperature": "150 °C",
  "ETL_deposition_thermal_annealing_time": "60 min",
  "Perovskite_dimension": "2D/3D",
  "Perovskite_thickness": "Null",
  "Perovskite_composition_long_form": "(FAPbI3)0.95(MAPbBr3)0.05/(BA)2PbI4",
  "Perovskite_additive_compound": "MACl",
  "Perovskite_additive_concentration": "0.028 g/ml",
  "Perovskite_bandgap": "1.55 eV",
  "Perovskite_deposition_method": "Spin-coating; Solid-phase in-plane growth",
  "Perovskite_deposition_sequential_spin_coating": "False",
  "Perovskite_deposition_spin_coating_antisolvent": "Diethyl ether",
  "Perovskite_deposition_reaction_solutions_compounds": "FAPbI3;MAPbBr3;MACl; (BA)2PbI4",
  "Perovskite_deposition_reaction_solutions_concentrations": "0.869 g/ml; 0.035 g/ml; 0.028 g/ml; 0.172 g/ml",
  "Perovskite_deposition_final_solutions_concentration_before_deposition": "Null",
  "Perovskite_deposition_solvents_compound": "DMF; DMSO",
  "Perovskite_deposition_solvents_mixing_ratio": "8:1 v/v",
  "Perovskite_deposition_synthesis_atmosphere": "Null",
  "Perovskite_deposition_synthesis_atmosphere_pressure": "60 MPa",
  "Perovskite_deposition_synthesis_atmosphere_relative_humidity": "Null",
  "Perovskite_deposition_spin_coating_speed": "1000 rpm; 5000 rpm",
  "Perovskite_deposition_spin_coating_time": "5 s; 30 s",
  "Perovskite_deposition_thermal_annealing_atmosphere": "Null",
  "Perovskite_deposition_thermal_annealing_temperature": "150 °C; 60 °C",
  "Perovskite_deposition_thermal_annealing_time": "10 min; 10 min",
  "Perovskite_surface_treatment_material": "Null",
  "Perovskite_surface_treatment_method": "Null",
  "Perovskite_surface_treatment_solution_concentration": "Null",
  "Perovskite_surface_treatment_solvents_compound": "Null",
  "Perovskite_surface_treatment_synthesis_atmosphere": "Null",
  "Perovskite_surface_treatment_synthesis_atmosphere_pressure": "Null",
  "Perovskite_surface_treatment_synthesis_atmosphere_relative_humidity": "Null",
  "Perovskite_surface_treatment_deposition_spin_coating_speed": "Null",
  "Perovskite_surface_treatment_deposition_spin_coating_time": "Null",
  "Perovskite_surface_treatment_deposition_thermal_annealing_temperature": "Null",
  "Perovskite_surface_treatment_deposition_thermal_annealing_time": "Null",
  "HTL_thickness": "Null",
  "HTL_stack_sequence": "Spiro-OMeTAD",
  "HTL_additive_compound": "Li-TFSI; 4-tertbutylpyridine; Co-TFSI",
  "HTL_additive_concentration": "540 mg/ml in acetonitrile; 39 µl; 375 mg/ml in acetonitrile",
  "HTL_deposition_method": "Spin-coating",
  "HTL_deposition_solution_concentration": "1.1 mg/ml",
  "HTL_deposition_solvents_compound": "Chlorobenzene",
  "HTL_deposition_synthesis_atmosphere": "Null",
  "HTL_deposition_synthesis_atmosphere_pressure": "Null",
  "HTL_deposition_synthesis_atmosphere_relative_humidity": "Null",
  "HTL_deposition_spin_coating_speed": "2000 rpm",
  "HTL_deposition_spin_coating_time": "30 s",
  "HTL_deposition_thermal_annealing_temperature": "Null",
  "HTL_deposition_thermal_annealing_time": "Null",
  "Backcontact_thickness": "Null",
  "Beckcontact_deposition_method": "Thermal evaporation",
  "Backcontact_deposition_atmosphere_pressure": "Null",
  "Encapsulation_method": "UV-induced resin; glass cover",
  "Encapsulation_atmosphere": "N2",
  "JV_measured_device_matching": "True",
  "JV_measured_reverse_scan_Voc": "1.183 V",
  "JV_measured_reverse_scan_Jsc": "24.67 mA/cm2",
  "JV_measured_reverse_scan_FF": "84.22 %",
  "JV_measured_reverse_scan_PCE": "24.63 %",
  "JV_measured_forward_scan_Voc": "1.187 V",
  "JV_measured_forward_scan_Jsc": "24.71 mA/cm2",
  "JV_measured_forward_scan_FF": "83.67 %",
  "JV_measured_forward_scan_PCE": "24.54 %",
  "JV_measured_light_spectra": "AM1.5G",
  "JV_measured_light_spectra_intensity": "100 mA/cm2",
  "JV_measured_scan_speed": "100 mV/s",
  "JV_measured_scan_delay_time": "Null",
  "JV_certified_PCE": "24.35 %",
  "Stabilized_measured_PCE": "Null",
  "Stabilized_certified_PCE": "Null",
  "Stability_test_device_matching": "True",
  "Stability_test_temperature": "85 °C",
  "Stability_test_atmosphere": "85% RH",
  "Stability_test_light_spectra": "Null",
  "Stability_test_light_intensity": "Null",
  "Stability_test_relative_humidity": "85%",
  "Stability_PCE_after_time": "1056 hours",
  "Stability_PCE_after_time_value": "94%"
}

File: dataset/2021-2025/10.1038_s41560-020-00749-7/Device_BestPCE_Gemini_2.0_Flash_10.1038_s41560-020-00749-7.json
{
  "Ref_DOI": "10.1038/s41560-020-00749-7",
  "Ref_journal": "Nature Energy",
  "Ref_publication_year": "2021",
  "Ref_title": "Intact 2D/3D halide junction perovskite solar cells via solid-phase in-plane growth",
  "Cell_architecture": "NIP",
  "Cell_stack_sequence": "FTO/SnO2/3D:SIG-2D/spiro-OMeTAD/Au",
  "Cell_area_measured": "0.094 cm2",
  "ETL_thickness": "Null",
  "ETL_stack_sequence": "SnO2",
  "ETL_additive_compound": "Null",
  "ETL_additive_concentration": "Null",
  "ETL_deposition_method": "solution-processed",
  "ETL_deposition_solution_concentration": "Null",
  "ETL_deposition_solvents_compound": "Null",
  "ETL_deposition_synthesis_atmosphere": "Null",
  "ETL_deposition_synthesis_atmosphere_pressure": "Null",
  "ETL_deposition_synthesis_atmosphere_relative_humidity": "Null",
  "ETL_deposition_spin_coating_speed": "Null",
  "ETL_deposition_spin_coating_time": "Null",
  "ETL_deposition_thermal_annealing_temperature": "150",
  "ETL_deposition_thermal_annealing_time": "60",
  "Perovskite_dimension": "3D/2D",
  "Perovskite_thickness": "Null",
  "Perovskite_composition_long_form": "(FAPbI3)0.95(MAPbBr3)0.05:(BA)2PbI4",
  "Perovskite_additive_compound": "Null",
  "Perovskite_additive_concentration": "Null",
  "Perovskite_bandgap": "1.55",
  "Perovskite_deposition_method": "hot-press",
  "Perovskite_deposition_sequential_spin_coating": "False",
  "Perovskite_deposition_spin_coating_antisolvent": "Diethyl ether",
  "Perovskite_deposition_reaction_solutions_compounds": "FAPbI3;MAPbBr3;MACl",
  "Perovskite_deposition_reaction_solutions_concentrations": "0.869 g ml–1;0.035 g ml–1;0.028 g ml–1",
  "Perovskite_deposition_final_solutions_concentration_before_deposition": "Null",
  "Perovskite_deposition_solvents_compound": "DMF;DMSO",
  "Perovskite_deposition_solvents_mixing_ratio": "8:1",
  "Perovskite_deposition_synthesis_atmosphere": "Null",
  "Perovskite_deposition_synthesis_atmosphere_pressure": "Null",
  "Perovskite_deposition_synthesis_atmosphere_relative_humidity": "Null",
  "Perovskite_deposition_spin_coating_speed": "1000;5000",
  "Perovskite_deposition_spin_coating_time": "5;30",
  "Perovskite_deposition_thermal_annealing_atmosphere": "Null",
  "Perovskite_deposition_thermal_annealing_temperature": "60",
  "Perovskite_deposition_thermal_annealing_time": "10",
  "Perovskite_surface_treatment_material": "Null",
  "Perovskite_surface_treatment_method": "Null",
  "Perovskite_surface_treatment_solution_concentration": "Null",
  "Perovskite_surface_treatment_solvents_compound": "Null",
  "Perovskite_surface_treatment_synthesis_atmosphere": "Null",
  "Perovskite_surface_treatment_synthesis_atmosphere_pressure": "Null",
  "Perovskite_surface_treatment_synthesis_atmosphere_relative_humidity": "Null",
  "Perovskite_surface_treatment_deposition_spin_coating_speed": "Null",
  "Perovskite_surface_treatment_deposition_spin_coating_time": "Null",
  "Perovskite_surface_treatment_deposition_thermal_annealing_temperature": "Null",
  "Perovskite_surface_treatment_deposition_thermal_annealing_time": "Null",
  "HTL_thickness": "Null",
  "HTL_stack_sequence": "spiro-OMeTAD",
  "HTL_additive_compound": "Li-TFSI;cobalt-TFSI;4-tertbutylpyridine",
  "HTL_additive_concentration": "540 mg ml–1;375 mg ml–1;Null",
  "HTL_deposition_method": "Spin-coating",
  "HTL_deposition_solution_concentration": "1.1 mg ml–1",
  "HTL_deposition_solvents_compound": "chlorobenzene",
  "HTL_deposition_synthesis_atmosphere": "Null",
  "HTL_deposition_synthesis_atmosphere_pressure": "Null",
  "HTL_deposition_synthesis_atmosphere_relative_humidity": "Null",
  "HTL_deposition_spin_coating_speed": "2000",
  "HTL_deposition_spin_coating_time": "30",
  "HTL_deposition_thermal_annealing_temperature": "Null",
  "HTL_deposition_thermal_annealing_time": "Null",
  "Backcontact_thickness": "Null",
  "Beckcontact_deposition_method": "Thermal evaporation",
  "Backcontact_deposition_atmosphere_pressure": "Null",
  "Encapsulation_method": "UV induced resin",
  "Encapsulation_atmosphere": "N2",
  "JV_measured_device_matching": "True",
  "JV_measured_reverse_scan_Voc": "1.187",
  "JV_measured_reverse_scan_Jsc": "24.71",
  "JV_measured_reverse_scan_FF": "83.67",
  "JV_measured_reverse_scan_PCE": "24.54",
  "JV_measured_forward_scan_Voc": "1.183",
  "JV_measured_forward_scan_Jsc": "24.67",
  "JV_measured_forward_scan_FF": "84.22",
  "JV_measured_forward_scan_PCE": "24.63",
  "JV_measured_light_spectra": "AM 1.5 G",
  "JV_measured_light_spectra_intensity": "100 mW/cm2",
  "JV_measured_scan_speed": "100 mV/s",
  "JV_measured_scan_delay_time": "Null",
  "JV_certified_PCE": "24.35",
  "Stabilized_measured_PCE": "Null",
  "Stabilized_certified_PCE": "Null",
  "Stability_test_device_matching": "True",
  "Stability_test_temperature": "85",
  "Stability_test_atmosphere": "Null",
  "Stability_test_light_spectra": "Null",
  "Stability_test_light_intensity": "Null",
  "Stability_test_relative_humidity": "85",
  "Stability_PCE_after_time": "1056 hours",
  "Stability_PCE_after_time_value": "93"
}

File: dataset/2021-2025/10.1038_s41560-020-00749-7/Device_BestPCE_Gemini_2.5_Flash_10.1038_s41560-020-00749-7.json
{
  "Ref_DOI": "10.1038/s41560-020-00749-7",
  "Ref_journal": "Nature Energy",
  "Ref_publication_year": "2021",
  "Ref_title": "Intact 2D/3D halide junction perovskite solar cells via solid-phase in-plane growth",
  "Cell_architecture": "NIP",
  "Cell_stack_sequence": "FTO/SnO2/3D:(SIG-2D)/spiro-OMeTAD/Au",
  "Cell_area_measured": "0.094 cm2",
  "ETL_thickness": "Null",
  "ETL_stack_sequence": "SnO2",
  "ETL_additive_compound": "Null",
  "ETL_additive_concentration": "Null",
  "ETL_deposition_method": "Solution-processed",
  "ETL_deposition_solution_concentration": "Null",
  "ETL_deposition_solvents_compound": "Null",
  "ETL_deposition_synthesis_atmosphere": "Null",
  "ETL_deposition_synthesis_atmosphere_pressure": "Null",
  "ETL_deposition_synthesis_atmosphere_relative_humidity": "Null",
  "ETL_deposition_spin_coating_speed": "Null",
  "ETL_deposition_spin_coating_time": "Null",
  "ETL_deposition_thermal_annealing_temperature": "150 °C",
  "ETL_deposition_thermal_annealing_time": "60 min",
  "Perovskite_dimension": "3D/2D",
  "Perovskite_thickness": "80 nm",
  "Perovskite_composition_long_form": "(FAPbI3)0.95(MAPbBr3)0.05/(BA)2PbI4",
  "Perovskite_additive_compound": "Null",
  "Perovskite_additive_concentration": "Null",
  "Perovskite_bandgap": "1.55 eV",
  "Perovskite_deposition_method": "Spin-coating/Hot-press method",
  "Perovskite_deposition_sequential_spin_coating": "False",
  "Perovskite_deposition_spin_coating_antisolvent": "Diethyl ether",
  "Perovskite_deposition_reaction_solutions_compounds": "FAPbI3;MAPbBr3;MACl",
  "Perovskite_deposition_reaction_solutions_concentrations": "0.869 g ml–1;0.035 g ml–1;0.028 g ml–1",
  "Perovskite_deposition_final_solutions_concentration_before_deposition": "Null",
  "Perovskite_deposition_solvents_compound": "DMF;DMSO",
  "Perovskite_deposition_solvents_mixing_ratio": "8:1",
  "Perovskite_deposition_synthesis_atmosphere": "Null",
  "Perovskite_deposition_synthesis_atmosphere_pressure": "Null",
  "Perovskite_deposition_synthesis_atmosphere_relative_humidity": "Null",
  "Perovskite_deposition_spin_coating_speed": "1,000 r.p.m.;5,000 r.p.m.",
  "Perovskite_deposition_spin_coating_time": "5 s;30 s",
  "Perovskite_deposition_thermal_annealing_atmosphere": "Null",
  "Perovskite_deposition_thermal_annealing_temperature": "150 °C",
  "Perovskite_deposition_thermal_annealing_time": "10 min",
  "Perovskite_surface_treatment_material": "(BA)2PbI4",
  "Perovskite_surface_treatment_method": "Hot-press method",
  "Perovskite_surface_treatment_solution_concentration": "Null",
  "Perovskite_surface_treatment_solvents_compound": "Null",
  "Perovskite_surface_treatment_synthesis_atmosphere": "Null",
  "Perovskite_surface_treatment_synthesis_atmosphere_pressure": "592.14 atm",
  "Perovskite_surface_treatment_synthesis_atmosphere_relative_humidity": "Null",
  "Perovskite_surface_treatment_deposition_spin_coating_speed": "Null",
  "Perovskite_surface_treatment_deposition_spin_coating_time": "Null",
  "Perovskite_surface_treatment_deposition_thermal_annealing_temperature": "60 °C",
  "Perovskite_surface_treatment_deposition_thermal_annealing_time": "10 min",
  "HTL_thickness": "Null",
  "HTL_stack_sequence": "spiro-OMeTAD",
  "HTL_additive_compound": "Li-TFSI;cobalt-TFSI;4-tertbutylpyridine",
  "HTL_additive_concentration": "540 mg/mL;375 mg/mL;Null",
  "HTL_deposition_method": "Spin-coating",
  "HTL_deposition_solution_concentration": "1.1 mg/mL",
  "HTL_deposition_solvents_compound": "chlorobenzene",
  "HTL_deposition_synthesis_atmosphere": "Null",
  "HTL_deposition_synthesis_atmosphere_pressure": "Null",
  "HTL_deposition_synthesis_atmosphere_relative_humidity": "Null",
  "HTL_deposition_spin_coating_speed": "2,000 r.p.m.",
  "HTL_deposition_spin_coating_time": "30 s",
  "HTL_deposition_thermal_annealing_temperature": "Null",
  "HTL_deposition_thermal_annealing_time": "Null",
  "Backcontact_thickness": "Null",
  "Beckcontact_deposition_method": "Thermal evaporation",
  "Backcontact_deposition_atmosphere_pressure": "Null",
  "Encapsulation_method": "UV induced resin",
  "Encapsulation_atmosphere": "N2 glove box",
  "JV_measured_device_matching": "True",
  "JV_measured_reverse_scan_Voc": "1.185 V",
  "JV_measured_reverse_scan_Jsc": "24.70 mA/cm2",
  "JV_measured_reverse_scan_FF": "83.90 %",
  "JV_measured_reverse_scan_PCE": "24.59 %",
  "JV_measured_forward_scan_Voc": "1.187 V",
  "JV_measured_forward_scan_Jsc": "24.71 mA/cm2",
  "JV_measured_forward_scan_FF": "83.67 %",
  "JV_measured_forward_scan_PCE": "24.54 %",
  "JV_measured_light_spectra": "AM1.5G",
  "JV_measured_light_spectra_intensity": "100 mW/cm2",
  "JV_measured_scan_speed": "100 mV/s",
  "JV_measured_scan_delay_time": "Null",
  "JV_certified_PCE": "24.59 %",
  "Stabilized_measured_PCE": "24.35 %",
  "Stabilized_certified_PCE": "24.35 %",
  "Stability_test_device_matching": "True",
  "Stability_test_temperature": "85 °C",
  "Stability_test_atmosphere": "Air",
  "Stability_test_light_spectra": "Null",
  "Stability_test_light_intensity": "Null",
  "Stability_test_relative_humidity": "85 %",
  "Stability_PCE_after_time": "1056 hours",
  "Stability_PCE_after_time_value": "93 %"
}

File: dataset/2021-2025/10.1038_s41560-020-00749-7/Device_BestPCE_claude_haiku_10.1038_s41560-020-00749-7.json
{
  "Ref_DOI": "10.1038/s41560-020-00749-7",
  "Ref_journal": "Nature Energy",
  "Ref_publication_year": "2021",
  "Ref_title": "Intact 2D/3D halide junction perovskite solar cells via solid-phase in-plane growth",
  "Cell_architecture": "NIP",
  "Cell_stack_sequence": "FTO/SnO2/Perovskite/Spiro-OMeTAD/Au",
  "Cell_area_measured": "0.094 cm2",
  "ETL_thickness": "Null",
  "ETL_stack_sequence": "SnO2",
  "ETL_additive_compound": "Null",
  "ETL_additive_concentration": "Null",
  "ETL_deposition_method": "Null",
  "ETL_deposition_solution_concentration": "Null",
  "ETL_deposition_solvents_compound": "Null",
  "ETL_deposition_synthesis_atmosphere": "Air",
  "ETL_deposition_synthesis_atmosphere_pressure": "1 atm",
  "ETL_deposition_synthesis_atmosphere_relative_humidity": "Null",
  "ETL_deposition_spin_coating_speed": "Null",
  "ETL_deposition_spin_coating_time": "Null",
  "ETL_deposition_thermal_annealing_temperature": "150 °C",
  "ETL_deposition_thermal_annealing_time": "1 h",
  "Perovskite_dimension": "3D/2D",
  "Perovskite_thickness": "Null",
  "Perovskite_composition_long_form": "(FAPbI3)0.95(MAPbBr3)0.05/(BA)2PbI4",
  "Perovskite_additive_compound": "MACl",
  "Perovskite_additive_concentration": "0.028 mg/mL",
  "Perovskite_bandgap": "1.55",
  "Perovskite_deposition_method": "Spin-coating",
  "Perovskite_deposition_sequential_spin_coating": "False",
  "Perovskite_deposition_spin_coating_antisolvent": "Diethyl ether",
  "Perovskite_deposition_reaction_solutions_compounds": "FAPbI3;MAPbBr3;MACl",
  "Perovskite_deposition_reaction_solutions_concentrations": "0.869 mg/mL;0.035 mg/mL;0.028 mg/mL",
  "Perovskite_deposition_final_solutions_concentration_before_deposition": "Null",
  "Perovskite_deposition_solvents_compound": "DMF;DMSO",
  "Perovskite_deposition_solvents_mixing_ratio": "8;1",
  "Perovskite_deposition_synthesis_atmosphere": "Air",
  "Perovskite_deposition_synthesis_atmosphere_pressure": "1 atm",
  "Perovskite_deposition_synthesis_atmosphere_relative_humidity": "Null",
  "Perovskite_deposition_spin_coating_speed": "1000;5000 rpm",
  "Perovskite_deposition_spin_coating_time": "5;30 s",
  "Perovskite_deposition_thermal_annealing_atmosphere": "Air",
  "Perovskite_deposition_thermal_annealing_temperature": "150 °C",
  "Perovskite_deposition_thermal_annealing_time": "10 min",
  "Perovskite_surface_treatment_material": "Null",
  "Perovskite_surface_treatment_method": "Null",
  "Perovskite_surface_treatment_solution_concentration": "Null",
  "Perovskite_surface_treatment_solvents_compound": "Null",
  "Perovskite_surface_treatment_synthesis_atmosphere": "Null",
  "Perovskite_surface_treatment_synthesis_atmosphere_pressure": "Null",
  "Perovskite_surface_treatment_synthesis_atmosphere_relative_humidity": "Null",
  "Perovskite_surface_treatment_deposition_spin_coating_speed": "Null",
  "Perovskite_surface_treatment_deposition_spin_coating_time": "Null",
  "Perovskite_surface_treatment_deposition_thermal_annealing_temperature": "Null",
  "Perovskite_surface_treatment_deposition_thermal_annealing_time": "Null",
  "HTL_thickness": "Null",
  "HTL_stack_sequence": "Spiro-OMeTAD",
  "HTL_additive_compound": "Li-TFSI;Cobalt-TFSI;4-tert-butylpyridine",
  "HTL_additive_concentration": "Null",
  "HTL_deposition_method": "Spin-coating",
  "HTL_deposition_solution_concentration": "1.1 mg/mL",
  "HTL_deposition_solvents_compound": "Chlorobenzene",
  "HTL_deposition_synthesis_atmosphere": "Air",
  "HTL_deposition_synthesis_atmosphere_pressure": "1 atm",
  "HTL_deposition_synthesis_atmosphere_relative_humidity": "Null",
  "HTL_deposition_spin_coating_speed": "2000 rpm",
  "HTL_deposition_spin_coating_time": "30 s",
  "HTL_deposition_thermal_annealing_temperature": "Null",
  "HTL_deposition_thermal_annealing_time": "Null",
  "Backcontact_thickness": "Null",
  "Beckcontact_deposition_method": "Thermal evaporation",
  "Backcontact_deposition_atmosphere_pressure": "Null",
  "Encapsulation_method": "UV-induced resin",
  "Encapsulation_atmosphere": "Nitrogen",
  "JV_measured_device_matching": "True",
  "JV_measured_reverse_scan_Voc": "1.185",
  "JV_measured_reverse_scan_Jsc": "24.70",
  "JV_measured_reverse_scan_FF": "83.90",
  "JV_measured_reverse_scan_PCE": "24.59",
  "JV_measured_forward_scan_Voc": "1.187",
  "JV_measured_forward_scan_Jsc": "24.71",
  "JV_measured_forward_scan_FF": "83.67",
  "JV_measured_forward_scan_PCE": "24.54",
  "JV_measured_light_spectra": "AM1.5G",
  "JV_measured_light_spectra_intensity": "100 mW/cm2",
  "JV_measured_scan_speed": "0.1 V/s",
  "JV_measured_scan_delay_time": "Null",
  "JV_certified_PCE": "24.35",
  "Stabilized_measured_PCE": "24.06",
  "Stabilized_certified_PCE": "Null",
  "Stability_test_device_matching": "True",
  "Stability_test_temperature": "25 °C",
  "Stability_test_atmosphere": "Air",
  "Stability_test_light_spectra": "AM1.5G",
  "Stability_test_light_intensity": "100 mW/cm2",
  "Stability_test_relative_humidity": "Null",
  "Stability_PCE_after_time": "1620 hours",
  "Stability_PCE_after_time_value": "98"
}
