Repository: jiayijdong/PSCbench

# PSCbench


**PSCbench** is a novel benchmark for materials science research-level scientific
dataset curation sourced from published journals. The benchmark is designed to evaluate the complex classification capabilities,
strong domain knowledge, and advanced calculation skills of LLMs.

## Data


The PSCbench dataset is under dataset folder in json file format. Each file is list of dictionary and can be extracted using following scripts.
Each file stands for one published journal, which is fully elaborated in the paper. 

```
with open("./dataset/retroactive/{}.json".format(subject), encoding='utf-8') as json_file:
    problems=json.load(json_file)
```

File: dataset/2021-2025/10.1038_s41560-020-00749-7/Device_BestPCE_gpt4o_10.1038_s41560-020-00749-7.json
{
  "Ref_DOI": "10.1038/s41560-020-00749-7",
  "Ref_journal": "Nature Energy",
  "Ref_publication_year": "2021",
  "Ref_title": "Intact 2D/3D halide junction perovskite solar cells via solid-phase in-plane growth",
  "Cell_architecture": "NIP",
  "Cell_stack_sequence": "FTO/SnO2/3D:SIG-2D/Spiro-OMeTAD/Au",
  "Cell_area_measured": "0.094 cm2",
  "ETL_thickness": "Null",
  "ETL_stack_sequence": "SnO2",
  "ETL_additive_compound": "Null",
  "ETL_additive_concentration": "Null",
  "ETL_deposition_method": "Spin-coating",
  "ETL_deposition_solution_concentration": "Null",
  "ETL_deposition_solvents_compound": "Null",
  "ETL_deposition_synthesis_atmosphere": "Air",
  "ETL_deposition_synthesis_atmosphere_pressure": "1 atm",
  "ETL_deposition_synthesis_atmosphere_relative_humidity": "Null",
  "ETL_deposition_spin_coating_speed": "Null",
  "ETL_deposition_spin_coating_time": "Null",
  "ETL_deposition_thermal_annealing_temperature": "150 °C",
  "ETL_deposition_thermal_annealing_time": "60 min",
  "Perovskite_dimension": "3D/2D",
  "Perovskite_thickness": "Null",
  "Perovskite_composition_long_form": "(FAPbI3)0.95(MAPbBr3)0.05",
  "Perovskite_additive_compound": "Null",
  "Perovskite_additive_concentration": "Null",
  "Perovskite_bandgap": "1.55 eV",
  "Perovskite_deposition_method": "Spin-coating",
  "Perovskite_deposition_sequential_spin_coating": "False",
  "Perovskite_deposition_spin_coating_antisolvent": "Diethyl ether",
  "Perovskite_deposition_reaction_solutions_compounds": "FAPbI3; MAPbBr3; MACl",
  "Perovskite_deposition_reaction_solutions_concentrations": "0.869 g/mL; 0.035 g/mL; 0.028 g/mL",
  "Perovskite_deposition_final_solutions_concentration_before_deposition": "Null",
  "Perovskite_deposition_solvents_compound": "DMF; DMSO",
  "Perovskite_deposition_solvents_mixing_ratio": "8:1",
  "Perovskite_deposition_synthesis_atmosphere": "Air",
  "Perovskite_deposition_synthesis_atmosphere_pressure": "1 atm",
  "Perovskite_deposition_synthesis_atmosphere_relative_humidity": "Null",
  "Perovskite_deposition_spin_coating_speed": "1000 rpm; 5000 rpm",
  "Perovskite_deposition_spin_coating_time": "5 s; 30 s",
  "Perovskite_deposition_thermal_annealing_atmosphere": "Air",
  "Perovskite_deposition_thermal_annealing_temperature": "150 °C",
  "Perovskite_deposition_thermal_annealing_time": "10 min",
  "Perovskite_surface_treatment_material": "Null",
  "Perovskite_surface_treatment_method": "Null",
  "Perovskite_surface_treatment_solution_concentration": "Null",
  "Perovskite_surface_treatment_solvents_compound": "Null",
  "Perovskite_surface_treatment_synthesis_atmosphere": "Null",
  "Perovskite_surface_treatment_synthesis_atmosphere_pressure": "Null",
  "Perovskite_surface_treatment_synthesis_atmosphere_relative_humidity": "Null",
  "Perovskite_surface_treatment_deposition_spin_coating_speed": "Null",
  "Perovskite_surface_treatment_deposition_spin_coating_time": "Null",
  "Perovskite_surface_treatment_deposition_thermal_annealing_temperature": "Null",
  "Perovskite_surface_treatment_deposition_thermal_annealing_time": "Null",
  "HTL_thickness": "Null",
  "HTL_stack_sequence": "Spiro-OMeTAD",
  "HTL_additive_compound": "Li-TFSI; Co-TFSI; 4-tertbutylpyridine",
  "HTL_additive_concentration": "540 mg/mL; 375 mg/mL; 39 µL",
  "HTL_deposition_method": "Spin-coating",
  "HTL_deposition_solution_concentration": "1.1 mg/mL",
  "HTL_deposition_solvents_compound": "Chlorobenzene",
  "HTL_deposition_synthesis_atmosphere": "Air",
  "HTL_deposition_synthesis_atmosphere_pressure": "1 atm",
  "HTL_deposition_synthesis_atmosphere_relative_humidity": "Null",
  "HTL_deposition_spin_coating_speed": "2000 rpm",
  "HTL_deposition_spin_coating_time": "30 s",
  "HTL_deposition_thermal_annealing_temperature": "Null",
  "HTL_deposition_thermal_annealing_time": "Null",
  "Backcontact_thickness": "Null",
  "Beckcontact_deposition_method": "Thermal evaporation",
  "Backcontact_deposition_atmosphere_pressure": "Null",
  "Encapsulation_method": "UV adhesive",
  "Encapsulation_atmosphere": "N2 glove box",
  "JV_measured_device_matching": "True",
  "JV_measured_reverse_scan_Voc": "1.183 V",
  "JV_measured_reverse_scan_Jsc": "24.67 mA/cm2",
  "JV_measured_reverse_scan_FF": "84.22 %",
  "JV_measured_reverse_scan_PCE": "24.63 %",
  "JV_measured_forward_scan_Voc": "1.187 V",
  "JV_measured_forward_scan_Jsc": "24.71 mA/cm2",
  "JV_measured_forward_scan_FF": "83.67 %",
  "JV_measured_forward_scan_PCE": "24.54 %",
  "JV_measured_light_spectra": "AM1.5G",
  "JV_measured_light_spectra_intensity": "100 mW/cm2",
  "JV_measured_scan_speed": "0.1 V/s",
  "JV_measured_scan_delay_time": "Null",
  "JV_certified_PCE": "24.35",
  "Stabilized_measured_PCE": "Null",
  "Stabilized_certified_PCE": "Null",
  "Stability_test_device_matching": "True",
  "Stability_test_temperature": "85 °C",
  "Stability_test_atmosphere": "Air",
  "Stability_test_light_spectra": "AM1.5G",
  "Stability_test_light_intensity": "100 mW/cm2",
  "Stability_test_relative_humidity": "85 %",
  "Stability_PCE_after_time": "1620 hours",
  "Stability_PCE_after_time_value": "98 %"
}

File: dataset/2021-2025/10.1038_s41560-020-00749-7/Device_BestPCE_gpt4o_mini_10.1038_s41560-020-00749-7.json
{
  "Ref_DOI": "10.1038/s41560-020-00749-7",
  "Ref_journal": "Nature Energy",
  "Ref_publication_year": "2021",
  "Ref_title": "Intact 2D/3D halide junction perovskite solar cells via solid-phase in-plane growth",
  "Cell_architecture": "NIP",
  "Cell_stack_sequence": "FTO/SnO2/3D:(SIG-2D)/Spiro-OMeTAD/Au",
  "Cell_area_measured": "0.094 cm^2",
  "ETL_thickness": "Null",
  "ETL_stack_sequence": "Null",
  "ETL_additive_compound": "Null",
  "ETL_additive_concentration": "Null",
  "ETL_deposition_method": "Null",
  "ETL_deposition_solution_concentration": "Null",
  "ETL_deposition_solvents_compound": "Null",
  "ETL_deposition_synthesis_atmosphere": "Air",
  "ETL_deposition_synthesis_atmosphere_pressure": "1 atm",
  "ETL_deposition_synthesis_atmosphere_relative_humidity": "Null",
  "ETL_deposition_spin_coating_speed": "Null",
  "ETL_deposition_spin_coating_time": "Null",
  "ETL_deposition_thermal_annealing_temperature": "Null",
  "ETL_deposition_thermal_annealing_time": "Null",
  "Perovskite_dimension": "2D/3D",
  "Perovskite_thickness": "80 nm",
  "Perovskite_composition_long_form": "(BA)2PbI4/(FAPbI3)0.95(MAPbBr3)0.05",
  "Perovskite_additive_compound": "Null",
  "Perovskite_additive_concentration": "Null",
  "Perovskite_bandgap": "1.55 eV",
  "Perovskite_deposition_method": "Solid-phase in-plane growth",
  "Perovskite_deposition_sequential_spin_coating": "Null",
  "Perovskite_deposition_spin_coating_antisolvent": "Null",
  "Perovskite_deposition_reaction_solutions_compounds": "Null",
  "Perovskite_deposition_reaction_solutions_concentrations": "Null",
  "Perovskite_deposition_final_solutions_concentration_before_deposition": "Null",
  "Perovskite_deposition_solvents_compound": "Null",
  "Perovskite_deposition_solvents_mixing_ratio": "Null",
  "Perovskite_deposition_synthesis_atmosphere": "Air",
  "Perovskite_deposition_synthesis_atmosphere_pressure": "1 atm",
  "Perovskite_deposition_synthesis_atmosphere_relative_humidity": "Null",
  "Perovskite_deposition_spin_coating_speed": "Null",
  "Perovskite_deposition_spin_coating_time": "Null",
  "Perovskite_deposition_thermal_annealing_atmosphere": "Air",
  "Perovskite_deposition_thermal_annealing_temperature": "Null",
  "Perovskite_deposition_thermal_annealing_time": "Null",
  "Perovskite_surface_treatment_material": "Null",
  "Perovskite_surface_treatment_method": "Null",
  "Perovskite_surface_treatment_solution_concentration": "Null",
  "Perovskite_surface_treatment_solvents_compound": "Null",
  "Perovskite_surface_treatment_synthesis_atmosphere": "Null",
  "Perovskite_surface_treatment_synthesis_atmosphere_pressure": "Null",
  "Perovskite_surface_treatment_synthesis_atmosphere_relative_humidity": "Null",
  "Perovskite_surface_treatment_deposition_spin_coating_speed": "Null",
  "Perovskite_surface_treatment_deposition_spin_coating_time": "Null",
  "Perovskite_surface_treatment_deposition_thermal_annealing_temperature": "Null",
  "Perovskite_surface_treatment_deposition_thermal_annealing_time": "Null",
  "HTL_thickness": "Null",
  "HTL_stack_sequence": "Null",
  "HTL_additive_compound": "Li-TFSI; tBP",
  "HTL_additive_concentration": "520 mg/mL; 39 µL",
  "HTL_deposition_method": "Spin-coating",
  "HTL_deposition_solution_concentration": "1.1 mg/mL",
  "HTL_deposition_solvents_compound": "Chlorobenzene",
  "HTL_deposition_synthesis_atmosphere": "Air",
  "HTL_deposition_synthesis_atmosphere_pressure": "1 atm",
  "HTL_deposition_synthesis_atmosphere_relative_humidity": "Null",
  "HTL_deposition_spin_coating_speed": "2000 rpm",
  "HTL_deposition_spin_coating_time": "30 s",
  "HTL_deposition_thermal_annealing_temperature": "Null",
  "HTL_deposition_thermal_annealing_time": "Null",
  "Backcontact_thickness": "Null",
  "Beckcontact_deposition_method": "Thermal evaporation",
  "Backcontact_deposition_atmosphere_pressure": "Null",
  "Encapsulation_method": "UV adhesive",
  "Encapsulation_atmosphere": "Air",
  "JV_measured_device_matching": "True",
  "JV_measured_reverse_scan_Voc": "1.185 V",
  "JV_measured_reverse_scan_Jsc": "24.70 mA/cm2",
  "JV_measured_reverse_scan_FF": "83.90 %",
  "JV_measured_reverse_scan_PCE": "24.59 %",
  "JV_measured_forward_scan_Voc": "1.173 V",
  "JV_measured_forward_scan_Jsc": "24.83 mA/cm2",
  "JV_measured_forward_scan_FF": "83.59 %",
  "JV_measured_forward_scan_PCE": "24.35 %",
  "JV_measured_light_spectra": "AM1.5G",
  "JV_measured_light_spectra_intensity": "1 sun",
  "JV_measured_scan_speed": "100 mV/s",
  "JV_measured_scan_delay_time": "Null",
  "JV_certified_PCE": "24.35 %",
  "Stabilized_measured_PCE": "Null",
  "Stabilized_certified_PCE": "Null",
  "Stability_test_device_matching": "True",
  "Stability_test_temperature": "85 °C",
  "Stability_test_atmosphere": "Air",
  "Stability_test_light_spectra": "AM1.5G",
  "Stability_test_light_intensity": "1 sun",
  "Stability_test_relative_humidity": "85 %",
  "Stability_PCE_after_time": "1056 hours",
  "Stability_PCE_after_time_value": "94 %"
}

File: dataset/2021-2025/10.1038_s41560-020-00749-7/Device_BestPCE_gpt4o_mini_zero_shot_10.1038_s41560-020-00749-7.json
{
  "Ref_DOI": "10.1038/s41560-020-00749-7",
  "Ref_journal": "Nature Energy",
  "Ref_publication_year": "2021",
  "Ref_title": "Intact 2D/3D halide junction perovskite solar cells via solid-phase in-plane growth",
  "Cell_architecture": "FTO/SnO2/3D:(SIG-2D)/Spiro-OMeTAD/Au",
  "Cell_stack_sequence": "FTO/SnO2/3D:(SIG-2D)/Spiro-OMeTAD/Au",
  "Cell_area_measured": "0.094 cm^2",
  "ETL_thickness": "Null",
  "ETL_stack_sequence": "Null",
  "ETL_additive_compound": "Null",
  "ETL_additive_concentration": "Null",
  "ETL_deposition_method": "Null",
  "ETL_deposition_solution_concentration": "Null",
  "ETL_deposition_solvents_compound": "Null",
  "ETL_deposition_synthesis_atmosphere": "Null",
  "ETL_deposition_synthesis_atmosphere_pressure": "Null",
  "ETL_deposition_synthesis_atmosphere_relative_humidity": "Null",
  "ETL_deposition_spin_coating_speed": "Null",
  "ETL_deposition_spin_coating_time": "Null",
  "ETL_deposition_thermal_annealing_temperature": "Null",
  "ETL_deposition_thermal_annealing_time": "Null",
  "Perovskite_dimension": "2D/3D",
  "Perovskite_thickness": "40-80 nm",
  "Perovskite_composition_long_form": "(BA)2PbI4 and (FAPbI3)0.95(MAPbBr3)0.05",
  "Perovskite_additive_compound": "Null",
  "Perovskite_additive_concentration": "Null",
  "Perovskite_bandgap": "1.55 eV (3D), 2.38 eV (2D)",
  "Perovskite_deposition_method": "Solid-phase in-plane growth (SIG)",
  "Perovskite_deposition_sequential_spin_coating": "Null",
  "Perovskite_deposition_spin_coating_antisolvent": "Null",
  "Perovskite_deposition_reaction_solutions_compounds": "Null",
  "Perovskite_deposition_reaction_solutions_concentrations": "Null",
  "Perovskite_deposition_final_solutions_concentration_before_deposition": "Null",
  "Perovskite_deposition_solvents_compound": "DMF/DMSO",
  "Perovskite_deposition_solvents_mixing_ratio": "8:1",
  "Perovskite_deposition_synthesis_atmosphere": "Null",
  "Perovskite_deposition_synthesis_atmosphere_pressure": "Null",
  "Perovskite_deposition_synthesis_atmosphere_relative_humidity": "Null",
  "Perovskite_deposition_spin_coating_speed": "Null",
  "Perovskite_deposition_spin_coating_time": "Null",
  "Perovskite_deposition_thermal_annealing_atmosphere": "Null",
  "Perovskite_deposition_thermal_annealing_temperature": "100 °C",
  "Perovskite_deposition_thermal_annealing_time": "5 min",
  "Perovskite_surface_treatment_material": "Null",
  "Perovskite_surface_treatment_method": "Null",
  "Perovskite_surface_treatment_solution_concentration": "Null",
  "Perovskite_surface_treatment_solvents_compound": "Null",
  "Perovskite_surface_treatment_synthesis_atmosphere": "Null",
  "Perovskite_surface_treatment_synthesis_atmosphere_pressure": "Null",
  "Perovskite_surface_treatment_synthesis_atmosphere_relative_humidity": "Null",
  "Perovskite_surface_treatment_deposition_spin_coating_speed": "Null",
  "Perovskite_surface_treatment_deposition_spin_coating_time": "Null",
  "Perovskite_surface_treatment_deposition_thermal_annealing_temperature": "Null",
  "Perovskite_surface_treatment_deposition_thermal_annealing_time": "Null",
  "HTL_thickness": "Null",
  "HTL_stack_sequence": "Null",
  "HTL_additive_compound": "Null",
  "HTL_additive_concentration": "Null",
  "HTL_deposition_method": "Spin-coating",
  "HTL_deposition_solution_concentration": "1.1 mg/ml",
  "HTL_deposition_solvents_compound": "Chlorobenzene",
  "HTL_deposition_synthesis_atmosphere": "Null",
  "HTL_deposition_synthesis_atmosphere_pressure": "Null",
  "HTL_deposition_synthesis_atmosphere_relative_humidity": "Null",
  "HTL_deposition_spin_coating_speed": "2000 rpm",
  "HTL_deposition_spin_coating_time": "30 s",
  "HTL_deposition_thermal_annealing_temperature": "Null",
  "HTL_deposition_thermal_annealing_time": "Null",
  "Backcontact_thickness": "Null",
  "Beckcontact_deposition_method": "Thermal evaporation",
  "Backcontact_deposition_atmosphere_pressure": "Null",
  "Encapsulation_method": "UV-induced resin",
  "Encapsulation_atmosphere": "N2 glove box",
  "JV_measured_device_matching": "Null",
  "JV_measured_reverse_scan_Voc": "1.098 V",
  "JV_measured_reverse_scan_Jsc": "24.60 mA/cm^2",
  "JV_measured_reverse_scan_FF": "82.95%",
  "JV_measured_reverse_scan_PCE": "22.39%",
  "JV_measured_forward_scan_Voc": "1.185 V",
  "JV_measured_forward_scan_Jsc": "24.70 mA/cm^2",
  "JV_measured_forward_scan_FF": "83.90%",
  "JV_measured_forward_scan_PCE": "24.59%",
  "JV_measured_light_spectra": "Null",
  "JV_measured_light_spectra_intensity": "Null",
  "JV_measured_scan_speed": "100 mV/s",
  "JV_measured_scan_delay_time": "Null",
  "JV_certified_PCE": "24.35%",
  "Stabilized_measured_PCE": "Null",
  "Stabilized_certified_PCE": "Null",
  "Stability_test_device_matching": "Null",
  "Stability_test_temperature": "25 °C",
  "Stability_test_atmosphere": "Air",
  "Stability_test_light_spectra": "Null",
  "Stability_test_light_intensity": "Null",
  "Stability_test_relative_humidity": "85%",
  "Stability_PCE_after_time": "1000 h",
  "Stability_PCE_after_time_value": "94%"
}

File: dataset/2021-2025/10.1038_s41560-020-00749-7/Device_BestPCE_grok_10.1038_s41560-020-00749-7.json
{
  "Ref_DOI": "10.1038/s41560-020-00749-7",
  "Ref_journal": "Nature Energy",
  "Ref_publication_year": "2021",
  "Ref_title": "Intact 2D/3D halide junction perovskite solar cells via solid-phase in-plane growth",
  "Cell_architecture": "NIP",
  "Cell_stack_sequence": "FTO/SnO2/3D Perovskite/SIG-2D (BA)2PbI4/Spiro-OMeTAD/Au",
  "Cell_area_measured": "0.094 cm2",
  "ETL_thickness": "Null",
  "ETL_stack_sequence": "SnO2",
  "ETL_additive_compound": "Null",
  "ETL_additive_concentration": "Null",
  "ETL_deposition_method": "Solution-processed",
  "ETL_deposition_solution_concentration": "Null",
  "ETL_deposition_solvents_compound": "Null",
  "ETL_deposition_synthesis_atmosphere": "Air",
  "ETL_deposition_synthesis_atmosphere_pressure": "1 atm",
  "ETL_deposition_synthesis_atmosphere_relative_humidity": "Null",
  "ETL_deposition_spin_coating_speed": "Null",
  "ETL_deposition_spin_coating_time": "Null",
  "ETL_deposition_thermal_annealing_temperature": "150 °C",
  "ETL_deposition_thermal_annealing_time": "60 min",
  "Perovskite_dimension": "3D/2D",
  "Perovskite_thickness": "560 nm (3D); 83.45 nm (2D)",
  "Perovskite_composition_long_form": "(FAPbI3)0.95(MAPbBr3)0.05 / (BA)2PbI4",
  "Perovskite_additive_compound": "MACl",
  "Perovskite_additive_concentration": "0.028 g/ml",
  "Perovskite_bandgap": "1.55 eV (3D); 2.38 eV (2D)",
  "Perovskite_deposition_method": "Spin-coating (3D); Solid-phase in-plane growth (SIG) (2D)",
  "Perovskite_deposition_sequential_spin_coating": "False",
  "Perovskite_deposition_spin_coating_antisolvent": "Diethyl ether",
  "Perovskite_deposition_reaction_solutions_compounds": "FAPbI3; MAPbBr3; MACl",
  "Perovskite_deposition_reaction_solutions_concentrations": "0.869 g/ml; 0.035 g/ml; 0.028 g/ml",
  "Perovskite_deposition_final_solutions_concentration_before_deposition": "Null",
  "Perovskite_deposition_solvents_compound": "DMF; DMSO",
  "Perovskite_deposition_solvents_mixing_ratio": "8:1",
  "Perovskite_deposition_synthesis_atmosphere": "Air",
  "Perovskite_deposition_synthesis_atmosphere_pressure": "1 atm",
  "Perovskite_deposition_synthesis_atmosphere_relative_humidity": "Null",
  "Perovskite_deposition_spin_coating_speed": "1000 rpm; 5000 rpm",
  "Perovskite_deposition_spin_coating_time": "5 s; 30 s",
  "Perovskite_deposition_thermal_annealing_atmosphere": "Air",
  "Perovskite_deposition_thermal_annealing_temperature": "150 °C",
  "Perovskite_deposition_thermal_annealing_time": "10 min",
  "Perovskite_surface_treatment_material": "(BA)2PbI4",
  "Perovskite_surface_treatment_method": "Solid-phase in-plane growth (SIG)",
  "Perovskite_surface_treatment_solution_concentration": "Null",
  "Perovskite_surface_treatment_solvents_compound": "Null",
  "Perovskite_surface_treatment_synthesis_atmosphere": "Air",
  "Perovskite_surface_treatment_synthesis_atmosphere_pressure": "1 atm",
  "Perovskite_surface_treatment_synthesis_atmosphere_relative_humidity": "Null",
  "Perovskite_surface_treatment_deposition_spin_coating_speed": "Null",
  "Perovskite_surface_treatment_deposition_spin_coating_time": "Null",
  "Perovskite_surface_treatment_deposition_thermal_annealing_temperature": "60 °C",
  "Perovskite_surface_treatment_deposition_thermal_annealing_time": "10 min",
  "HTL_thickness": "Null",
  "HTL_stack_sequence": "Spiro-OMeTAD",
  "HTL_additive_compound": "Li-TFSI; Cobalt-TFSI; 4-tertbutylpyridine",
  "HTL_additive_concentration": "540 mg/ml (Li-TFSI); 375 mg/ml (Cobalt-TFSI); Null",
  "HTL_deposition_method": "Spin-coating",
  "HTL_deposition_solution_concentration": "1.1 mg/ml",
  "HTL_deposition_solvents_compound": "Chlorobenzene",
  "HTL_deposition_synthesis_atmosphere": "Air",
  "HTL_deposition_synthesis_atmosphere_pressure": "1 atm",
  "HTL_deposition_synthesis_atmosphere_relative_humidity": "Null",
  "HTL_deposition_spin_coating_speed": "2000 rpm",
  "HTL_deposition_spin_coating_time": "30 s",
  "HTL_deposition_thermal_annealing_temperature": "Null",
  "HTL_deposition_thermal_annealing_time": "Null",
  "Backcontact_thickness": "Null",
  "Beckcontact_deposition_method": "Thermal evaporation",
  "Backcontact_deposition_atmosphere_pressure": "Null",
  "Encapsulation_method": "UV-induced resin",
  "Encapsulation_atmosphere": "N2",
  "JV_measured_device_matching": "True",
  "JV_measured_reverse_scan_Voc": "1.183 V",
  "JV_measured_reverse_scan_Jsc": "24.67 mA/cm2",
  "JV_measured_reverse_scan_FF": "84.22 %",
  "JV_measured_reverse_scan_PCE": "24.63 %",
  "JV_measured_forward_scan_Voc": "1.187 V",
  "JV_measured_forward_scan_Jsc": "24.71 mA/cm2",
  "JV_measured_forward_scan_FF": "83.67 %",
  "JV_measured_forward_scan_PCE": "24.54 %",
  "JV_measured_light_spectra": "AM1.5G",
  "JV_measured_light_spectra_intensity": "100 mW/cm2",
  "JV_measured_scan_speed": "0.1 V/s",
  "JV_measured_scan_delay_time": "Null",
  "JV_certified_PCE": "24.59 %",
  "Stabilized_measured_PCE": "24.06 %",
  "Stabilized_certified_PCE": "24.35 %",
  "Stability_test_device_matching": "True",
  "Stability_test_temperature": "85 °C",
  "Stability_test_atmosphere": "Null",
  "Stability_test_light_spectra": "Null",
  "Stability_test_light_intensity": "Null",
  "Stability_test_relative_humidity": "85 %",
  "Stability_PCE_after_time": "1056 hours",
  "Stability_PCE_after_time_value": "93 % of initial PCE"
}

File: dataset/2021-2025/10.1038_s41560-020-00749-7/Device_BestPCE_o3_10.1038_s41560-020-00749-7.json
{
  "Ref_DOI": "10.1038/s41560-020-00749-7",
  "Ref_journal": "Nature Energy",
  "Ref_publication_year": "2021",
  "Ref_title": "Intact 2D/3D halide junction perovskite solar cells via solid-phase in-plane growth",
  "Cell_architecture": "NIP",
  "Cell_stack_sequence": "FTO/SnO2/(FAPbI3)0.95(MAPbBr3)0.05:(BA)2PbI4/Spiro-OMeTAD/Au",
  "Cell_area_measured": "0.094 cm2",
  "ETL_thickness": "Null",
  "ETL_stack_sequence": "SnO2",
  "ETL_additive_compound": "Null",
  "ETL_additive_concentration": "Null",
  "ETL_deposition_method": "Spin-coating",
  "ETL_deposition_solution_concentration": "Null",
  "ETL_deposition_solvents_compound": "Null",
  "ETL_deposition_synthesis_atmosphere": "Air",
  "ETL_deposition_synthesis_atmosphere_pressure": "1 atm",
  "ETL_deposition_synthesis_atmosphere_relative_humidity": "Null",
  "ETL_deposition_spin_coating_speed": "Null",
  "ETL_deposition_spin_coating_time": "Null",
  "ETL_deposition_thermal_annealing_temperature": "150 °C",
  "ETL_deposition_thermal_annealing_time": "60 min",
  "Perovskite_dimension": "3D/2D",
  "Perovskite_thickness": "560 nm",
  "Perovskite_composition_long_form": "(FAPbI3)0.95(MAPbBr3)0.05/(BA)2PbI4",
  "Perovskite_additive_compound": "MACl",
  "Perovskite_additive_concentration": "0.028 g/mL",
  "Perovskite_bandgap": "1.55 eV",
  "Perovskite_deposition_method": "Spin-coating/Solid-phase in-plane growth",
  "Perovskite_deposition_sequential_spin_coating": "False",
  "Perovskite_deposition_spin_coating_antisolvent": "Diethyl ether",
  "Perovskite_deposition_reaction_solutions_compounds": "FAPbI3;MAPbBr3;MACl",
  "Perovskite_deposition_reaction_solutions_concentrations": "0.869 g/mL;0.035 g/mL;0.028 g/mL",
  "Perovskite_deposition_final_solutions_concentration_before_deposition": "Null",
  "Perovskite_deposition_solvents_compound": "DMF;DMSO",
  "Perovskite_deposition_solvents_mixing_ratio": "8:1",
  "Perovskite_deposition_synthesis_atmosphere": "Air",
  "Perovskite_deposition_synthesis_atmosphere_pressure": "1 atm",
  "Perovskite_deposition_synthesis_atmosphere_relative_humidity": "Null",
  "Perovskite_deposition_spin_coating_speed": "1000 rpm;5000 rpm",
  "Perovskite_deposition_spin_coating_time": "5 s;30 s",
  "Perovskite_deposition_thermal_annealing_atmosphere": "Air",
  "Perovskite_deposition_thermal_annealing_temperature": "150 °C",
  "Perovskite_deposition_thermal_annealing_time": "10 min",
  "Perovskite_surface_treatment_material": "Null",
  "Perovskite_surface_treatment_method": "Null",
  "Perovskite_surface_treatment_solution_concentration": "Null",
  "Perovskite_surface_treatment_solvents_compound": "Null",
  "Perovskite_surface_treatment_synthesis_atmosphere": "Null",
  "Perovskite_surface_treatment_synthesis_atmosphere_pressure": "Null",
  "Perovskite_surface_treatment_synthesis_atmosphere_relative_humidity": "Null",
  "Perovskite_surface_treatment_deposition_spin_coating_speed": "Null",
  "Perovskite_surface_treatment_deposition_spin_coating_time": "Null",
  "Perovskite_surface_treatment_deposition_thermal_annealing_temperature": "Null",
  "Perovskite_surface_treatment_deposition_thermal_annealing_time": "Null",
  "HTL_thickness": "Null",
  "HTL_stack_sequence": "Spiro-OMeTAD",
  "HTL_additive_compound": "Li-TFSI;Co-TFSI;4-tertbutylpyridine",
  "HTL_additive_concentration": "540 mg/mL;375 mg/mL;39 µL in 1 mL",
  "HTL_deposition_method": "Spin-coating",
  "HTL_deposition_solution_concentration": "1.1 mg/mL",
  "HTL_deposition_solvents_compound": "Chlorobenzene",
  "HTL_deposition_synthesis_atmosphere": "Air",
  "HTL_deposition_synthesis_atmosphere_pressure": "1 atm",
  "HTL_deposition_synthesis_atmosphere_relative_humidity": "Null",
  "HTL_deposition_spin_coating_speed": "2000 rpm",
  "HTL_deposition_spin_coating_time": "30 s",
  "HTL_deposition_thermal_annealing_temperature": "Null",
  "HTL_deposition_thermal_annealing_time": "Null",
  "Backcontact_thickness": "Null",
  "Beckcontact_deposition_method": "Thermal evaporation",
  "Backcontact_deposition_atmosphere_pressure": "Null",
  "Encapsulation_method": "None",
  "Encapsulation_atmosphere": "Null",
  "JV_measured_device_matching": "True",
  "JV_measured_reverse_scan_Voc": "1.185 V",
  "JV_measured_reverse_scan_Jsc": "24.70 mA/cm2",
  "JV_measured_reverse_scan_FF": "83.90 %",
  "JV_measured_reverse_scan_PCE": "24.59 %",
  "JV_measured_forward_scan_Voc": "1.187 V",
  "JV_measured_forward_scan_Jsc": "24.71 mA/cm2",
  "JV_measured_forward_scan_FF": "83.67 %",
  "JV_measured_forward_scan_PCE": "24.54 %",
  "JV_measured_light_spectra": "AM1.5G",
  "JV_measured_light_spectra_intensity": "100 mW/cm2",
  "JV_measured_scan_speed": "0.1 V/s",
  "JV_measured_scan_delay_time": "Null",
  "JV_certified_PCE": "24.59",
  "Stabilized_measured_PCE": "24.35",
  "Stabilized_certified_PCE": "24.35",
  "Stability_test_device_matching": "True",
  "Stability_test_temperature": "85 °C",
  "Stability_test_atmosphere": "Dark",
  "Stability_test_light_spectra": "Null",
  "Stability_test_light_intensity": "Null",
  "Stability_test_relative_humidity": "85 %",
  "Stability_PCE_after_time": "1056 hours",
  "Stability_PCE_after_time_value": "94 %"
}

File: dataset/2021-2025/10.1038_s41560-020-00749-7/Device_BestPCE_o4_mini_10.1038_s41560-020-00749-7.json
{
  "Ref_DOI": "10.1038/s41560-020-00749-7",
  "Ref_journal": "Nature Energy",
  "Ref_publication_year": "2021",
  "Ref_title": "Intact 2D/3D halide junction perovskite solar cells via solid-phase in-plane growth",
  "Cell_architecture": "NIP",
  "Cell_stack_sequence": "FTO/SnO2/(FAPbI3)0.95(MAPbBr3)0.05:SIG-(BA)2PbI4/spiro-OMeTAD/Au",
  "Cell_area_measured": "0.094 cm2",
  "ETL_thickness": "Null",
  "ETL_stack_sequence": "SnO2",
  "ETL_additive_compound": "Null",
  "ETL_additive_concentration": "Null",
  "ETL_deposition_method": "Null",
  "ETL_deposition_solution_concentration": "Null",
  "ETL_deposition_solvents_compound": "Null",
  "ETL_deposition_synthesis_atmosphere": "Air",
  "ETL_deposition_synthesis_atmosphere_pressure": "1 atm",
  "ETL_deposition_synthesis_atmosphere_relative_humidity": "Null",
  "ETL_deposition_spin_coating_speed": "Null",
  "ETL_deposition_spin_coating_time": "Null",
  "ETL_deposition_thermal_annealing_temperature": "Null",
  "ETL_deposition_thermal_annealing_time": "Null",
  "Perovskite_dimension": "3D/2D",
  "Perovskite_thickness": "560 nm",
  "Perovskite_composition_long_form": "(FAPbI3)0.95(MAPbBr3)0.05",
  "Perovskite_additive_compound": "MACl",
  "Perovskite_additive_concentration": "28 mg/mL",
  "Perovskite_bandgap": "1.55 eV",
  "Perovskite_deposition_method": "Spin-coating",
  "Perovskite_deposition_sequential_spin_coating": "True",
  "Perovskite_deposition_spin_coating_antisolvent": "Diethyl ether",
  "Perovskite_deposition_reaction_solutions_compounds": "FAPbI3;MAPbBr3;MACl",
  "Perovskite_deposition_reaction_solutions_concentrations": "0.869 g/mL;0.035 g/mL;0.028 g/mL",
  "Perovskite_deposition_final_solutions_concentration_before_deposition": "Null",
  "Perovskite_deposition_solvents_compound": "DMF;DMSO",
  "Perovskite_deposition_solvents_mixing_ratio": "8:1",
  "Perovskite_deposition_synthesis_atmosphere": "Air",
  "Perovskite_deposition_synthesis_atmosphere_pressure": "1 atm",
  "Perovskite_deposition_synthesis_atmosphere_relative_humidity": "Null",
  "Perovskite_deposition_spin_coating_speed": "1000 rpm;5000 rpm",
  "Perovskite_deposition_spin_coating_time": "5 s;30 s",
  "Perovskite_deposition_thermal_annealing_atmosphere": "Air",
  "Perovskite_deposition_thermal_annealing_temperature": "150 °C",
  "Perovskite_deposition_thermal_annealing_time": "10 min",
  "Perovskite_surface_treatment_material": "(BA)2PbI4",
  "Perovskite_surface_treatment_method": "Solid-phase in-plane growth",
  "Perovskite_surface_treatment_solution_concentration": "Null",
  "Perovskite_surface_treatment_solvents_compound": "Null",
  "Perovskite_surface_treatment_synthesis_atmosphere": "Air",
  "Perovskite_surface_treatment_synthesis_atmosphere_pressure": "60 MPa",
  "Perovskite_surface_treatment_synthesis_atmosphere_relative_humidity": "Null",
  "Perovskite_surface_treatment_deposition_spin_coating_speed": "Null",
  "Perovskite_surface_treatment_deposition_spin_coating_time": "10 min",
  "Perovskite_surface_treatment_deposition_thermal_annealing_temperature": "60 °C",
  "Perovskite_surface_treatment_deposition_thermal_annealing_time": "10 min",
  "HTL_thickness": "Null",
  "HTL_stack_sequence": "Spiro-OMeTAD",
  "HTL_additive_compound": "Li-TFSI;Co-TFSI;tBP",
  "HTL_additive_concentration": "540 mg/mL;375 mg/mL;Null",
  "HTL_deposition_method": "Spin-coating",
  "HTL_deposition_solution_concentration": "1.1 mg/mL",
  "HTL_deposition_solvents_compound": "Chlorobenzene",
  "HTL_deposition_synthesis_atmosphere": "Air",
  "HTL_deposition_synthesis_atmosphere_pressure": "1 atm",
  "HTL_deposition_synthesis_atmosphere_relative_humidity": "Null",
  "HTL_deposition_spin_coating_speed": "2000 rpm",
  "HTL_deposition_spin_coating_time": "30 s",
  "HTL_deposition_thermal_annealing_temperature": "Null",
  "HTL_deposition_thermal_annealing_time": "Null",
  "Backcontact_thickness": "Null",
  "Beckcontact_deposition_method": "Thermal evaporation",
  "Backcontact_deposition_atmosphere_pressure": "Null",
  "Encapsulation_method": "UV-induced resin",
  "Encapsulation_atmosphere": "N2",
  "JV_measured_device_matching": "True",
  "JV_measured_reverse_scan_Voc": "1.185 V",
  "JV_measured_reverse_scan_Jsc": "24.70 mA/cm2",
  "JV_measured_reverse_scan_FF": "83.90 %",
  "JV_measured_reverse_scan_PCE": "24.59 %",
  "JV_measured_forward_scan_Voc": "1.187 V",
  "JV_measured_forward_scan_Jsc": "24.71 mA/cm2",
  "JV_measured_forward_scan_FF": "83.67 %",
  "JV_measured_forward_scan_PCE": "24.54 %",
  "JV_measured_light_spectra": "AM1.5G",
  "JV_measured_light_spectra_intensity": "100 mW/cm2",
  "JV_measured_scan_speed": "0.1 V/s",
  "JV_measured_scan_delay_time": "Null",
  "JV_certified_PCE": "24.59 %",
  "Stabilized_measured_PCE": "24.35 %",
  "Stabilized_certified_PCE": "24.35 %",
  "Stability_test_device_matching": "True",
  "Stability_test_temperature": "25 °C",
  "Stability_test_atmosphere": "Air",
  "Stability_test_light_spectra": "Dark",
  "Stability_test_light_intensity": "Null",
  "Stability_test_relative_humidity": "85 %",
  "Stability_PCE_after_time": "7000 hours",
  "Stability_PCE_after_time_value": "100 %"
}

File: dataset/2021-2025/10.1038_s41560-021-00830-9/Device_BestPCE_10.1038_s41560-021-00830-9.json
{
    "Ref_DOI": "10.1038/s41560-021-00830-9",
    "Ref_journal": "Nature Energy",
    "Ref_publication_year": "2021",
    "Ref_title": "The critical role of composition-dependent intragrain planar defects in the performance of MA1–xFAxPbI3 perovskite solar cells",
    "Cell_architecture": "NIP",
    "Cell_stack_sequence": "FTO/TiO2/MA0.8FA0.2PbI3/Spiro-OMeTAD/Au",
    "Cell_area_measured": "0.16 cm2",
    "ETL_thickness": "Null",
    "ETL_stack_sequence": "TiO2",
    "ETL_additive_compound": "Null",
    "ETL_additive_concentration": "Null",
    "ETL_deposition_method": "Spray pyrolysis",
    "ETL_deposition_solution_concentration": "Null",
    "ETL_deposition_solvents_compound": "Null",
    "ETL_deposition_synthesis_atmosphere": "Air",
    "ETL_deposition_synthesis_atmosphere_pressure": "1 atm",
    "ETL_deposition_synthesis_atmosphere_relative_humidity": "Null",
    "ETL_deposition_spin_coating_speed": "Null",
    "ETL_deposition_spin_coating_time": "Null",
    "ETL_deposition_thermal_annealing_temperature": "450 °C",
    "ETL_deposition_thermal_annealing_time": "Null",
    "Perovskite_dimension": "3D",
    "Perovskite_thickness": "300 nm",
    "Perovskite_composition_long_form": "MA0.8FA0.2PbI3",
    "Perovskite_additive_compound": "Null",
    "Perovskite_additive_concentration": "Null",
    "Perovskite_bandgap": "1.61 eV",
    "Perovskite_deposition_method": "Spin-coating",
    "Perovskite_deposition_sequential_spin_coating": "False",
    "Perovskite_deposition_spin_coating_antisolvent": "Chlorobenzene",
    "Perovskite_deposition_reaction_solutions_compounds": "Methylammonium iodide; Formamidinium iodide; PbI2",
    "Perovskite_deposition_reaction_solutions_concentrations": "Null",
    "Perovskite_deposition_final_solutions_concentration_before_deposition": "1.3 M",
    "Perovskite_deposition_solvents_compound": "Dimethylformamide",
    "Perovskite_deposition_solvents_mixing_ratio": "Null",
    "Perovskite_deposition_synthesis_atmosphere": "Null",
    "Perovskite_deposition_synthesis_atmosphere_pressure": "Null",
    "Perovskite_deposition_synthesis_atmosphere_relative_humidity": "Null",
    "Perovskite_deposition_spin_coating_speed": "6500 rpm",
    "Perovskite_deposition_spin_coating_time": "30 s",
    "Perovskite_deposition_thermal_annealing_atmosphere": "Null",
    "Perovskite_deposition_thermal_annealing_temperature": "100 °C",
    "Perovskite_deposition_thermal_annealing_time": "10 min",
    "Perovskite_surface_treatment_material": "Null",
    "Perovskite_surface_treatment_method": "Null",
    "Perovskite_surface_treatment_solution_concentration": "Null",
    "Perovskite_surface_treatment_solvents_compound": "Null",
    "Perovskite_surface_treatment_synthesis_atmosphere": "Null",
    "Perovskite_surface_treatment_synthesis_atmosphere_pressure": "Null",
    "Perovskite_surface_treatment_synthesis_atmosphere_relative_humidity": "Null",
    "Perovskite_surface_treatment_deposition_spin_coating_speed": "Null",
    "Perovskite_surface_treatment_deposition_spin_coating_time": "Null",
    "Perovskite_surface_treatment_deposition_thermal_annealing_temperature": "Null",
    "Perovskite_surface_treatment_deposition_thermal_annealing_time": "Null",
    "HTL_thickness": "Null",
    "HTL_stack_sequence": "Spiro-OMeTAD",
    "HTL_additive_compound": "Li-TFSI",
    "HTL_additive_concentration": "520 mg/mL",
    "HTL_deposition_method": "Spin-coating",
    "HTL_deposition_solution_concentration": "Null",
    "HTL_deposition_solvents_compound": "Chlorobenzene",
    "HTL_deposition_synthesis_atmosphere": "Null",
    "HTL_deposition_synthesis_atmosphere_pressure": "Null",
    "HTL_deposition_synthesis_atmosphere_relative_humidity": "Null",
    "HTL_deposition_spin_coating_speed": "3000 rpm",
    "HTL_deposition_spin_coating_time": "30 s",
    "HTL_deposition_thermal_annealing_temperature": "Null",
    "HTL_deposition_thermal_annealing_time": "Null",
    "Backcontact_thickness": "80 nm",
    "Beckcontact_deposition_method": "Thermal evaporation",
    "Backcontact_deposition_atmosphere_pressure": "Null",
    "Encapsulation_method": "Null",
    "Encapsulation_atmosphere": "Null",
    "JV_measured_device_matching": "True",
    "JV_measured_reverse_scan_Voc": "1.093 V",
    "JV_measured_reverse_scan_Jsc": "22.5 mA/cm2",
    "JV_measured_reverse_scan_FF": "74.2 %",
    "JV_measured_reverse_scan_PCE": "18.25 %",
    "JV_measured_forward_scan_Voc": "1.075 V",
    "JV_measured_forward_scan_Jsc": "22.31 mA/cm2",
    "JV_measured_forward_scan_FF": "68.3 %",
    "JV_measured_forward_scan_PCE": "16.38 %",
    "JV_measured_light_spectra": "AM1.5G",
    "JV_measured_light_spectra_intensity": "100 mW/cm2",
    "JV_measured_scan_speed": "100 mV/s",
    "JV_measured_scan_delay_time": "Null",
    "JV_certified_PCE": "Null",
    "Stabilized_measured_PCE": "17.41 %",
    "Stabilized_certified_PCE": "Null",
    "Stability_test_device_matching": "Null",
    "Stability_test_temperature": "Null",
    "Stability_test_atmosphere": "Null",
    "Stability_test_light_spectra": "Null",
    "Stability_test_light_intensity": "Null",
    "Stability_test_relative_humidity": "Null",
    "Stability_PCE_after_time": "Null",
    "Stability_PCE_after_time_value": "Null"
}

File: dataset/2021-2025/10.1038_s41560-021-00830-9/Device_BestPCE_Gemini_1.5_pro_10.1038_s41560-021-00830-9.json
{
  "Ref_DOI": "10.1038/s41560-021-00830-9",
  "Ref_journal": "Nature Energy",
  "Ref_publication_year": "2021",
  "Ref_title": "The critical role of composition-dependent intragrain planar defects in the performance of MA1–xFAxPbI3 perovskite solar cells",
  "Cell_architecture": "NIP",
  "Cell_stack_sequence": "FTO/TiO2/MA0.8FA0.2PbI3/Spiro-OMeTAD/Au",
  "Cell_area_measured": "0.16 cm2",
  "ETL_thickness": "Null",
  "ETL_stack_sequence": "TiO2",
  "ETL_additive_compound": "Null",
  "ETL_additive_concentration": "Null",
  "ETL_deposition_method": "Spray pyrolysis",
  "ETL_deposition_solution_concentration": "Null",
  "ETL_deposition_solvents_compound": "Null",
  "ETL_deposition_synthesis_atmosphere": "Null",
  "ETL_deposition_synthesis_atmosphere_pressure": "Null",
  "ETL_deposition_synthesis_atmosphere_relative_humidity": "Null",
  "ETL_deposition_spin_coating_speed": "Null",
  "ETL_deposition_spin_coating_time": "Null",
  "ETL_deposition_thermal_annealing_temperature": "450 °C",
  "ETL_deposition_thermal_annealing_time": "Null",
  "Perovskite_dimension": "3D",
  "Perovskite_thickness": "300 nm",
  "Perovskite_composition_long_form": "MA0.8FA0.2PbI3",
  "Perovskite_additive_compound": "Null",
  "Perovskite_additive_concentration": "Null",
  "Perovskite_bandgap": "1.57 eV",
  "Perovskite_deposition_method": "Spin-coating",
  "Perovskite_deposition_sequential_spin_coating": false,
  "Perovskite_deposition_spin_coating_antisolvent": "Chlorobenzene",
  "Perovskite_deposition_reaction_solutions_compounds": "MAI;FAI;PbI2",
  "Perovskite_deposition_reaction_solutions_concentrations": "Null",
  "Perovskite_deposition_final_solutions_concentration_before_deposition": "1.3 M",
  "Perovskite_deposition_solvents_compound": "DMF",
  "Perovskite_deposition_solvents_mixing_ratio": "Null",
  "Perovskite_deposition_synthesis_atmosphere": "N2",
  "Perovskite_deposition_synthesis_atmosphere_pressure": "276 kPa",
  "Perovskite_deposition_synthesis_atmosphere_relative_humidity": "Null",
  "Perovskite_deposition_spin_coating_speed": "6500 rpm",
  "Perovskite_deposition_spin_coating_time": "30 s",
  "Perovskite_deposition_thermal_annealing_atmosphere": "Null",
  "Perovskite_deposition_thermal_annealing_temperature": "100 °C",
  "Perovskite_deposition_thermal_annealing_time": "10 min",
  "Perovskite_surface_treatment_material": "Null",
  "Perovskite_surface_treatment_method": "Null",
  "Perovskite_surface_treatment_solution_concentration": "Null",
  "Perovskite_surface_treatment_solvents_compound": "Null",
  "Perovskite_surface_treatment_synthesis_atmosphere": "Null",
  "Perovskite_surface_treatment_synthesis_atmosphere_pressure": "Null",
  "Perovskite_surface_treatment_synthesis_atmosphere_relative_humidity": "Null",
  "Perovskite_surface_treatment_deposition_spin_coating_speed": "Null",
  "Perovskite_surface_treatment_deposition_spin_coating_time": "Null",
  "Perovskite_surface_treatment_deposition_thermal_annealing_temperature": "Null",
  "Perovskite_surface_treatment_deposition_thermal_annealing_time": "Null",
  "HTL_thickness": "Null",
  "HTL_stack_sequence": "Spiro-OMeTAD",
  "HTL_additive_compound": "Li-TFSI;tBP",
  "HTL_additive_concentration": "520 mg/mL;Null",
  "HTL_deposition_method": "Spin-coating",
  "HTL_deposition_solution_concentration": "41.6 mg/0.5 mL",
  "HTL_deposition_solvents_compound": "Chlorobenzene;Acetonitrile",
  "HTL_deposition_synthesis_atmosphere": "Null",
  "HTL_deposition_synthesis_atmosphere_pressure": "Null",
  "HTL_deposition_synthesis_atmosphere_relative_humidity": "Null",
  "HTL_deposition_spin_coating_speed": "3000 rpm",
  "HTL_deposition_spin_coating_time": "30 s",
  "HTL_deposition_thermal_annealing_temperature": "Null",
  "HTL_deposition_thermal_annealing_time": "Null",
  "Backcontact_thickness": "80 nm",
  "Beckcontact_deposition_method": "Thermal evaporation",
  "Backcontact_deposition_atmosphere_pressure": "Null",
  "Encapsulation_method": "Null",
  "Encapsulation_atmosphere": "Null",
  "JV_measured_device_matching": true,
  "JV_measured_reverse_scan_Voc": "1.093 V",
  "JV_measured_reverse_scan_Jsc": "22.5 mA/cm2",
  "JV_measured_reverse_scan_FF": "74.2 %",
  "JV_measured_reverse_scan_PCE": "18.25 %",
  "JV_measured_forward_scan_Voc": "1.075 V",
  "JV_measured_forward_scan_Jsc": "22.31 mA/cm2",
  "JV_measured_forward_scan_FF": "68.3 %",
  "JV_measured_forward_scan_PCE": "16.38 %",
  "JV_measured_light_spectra": "AM1.5",
  "JV_measured_light_spectra_intensity": "100 mW/cm2",
  "JV_measured_scan_speed": "100 mV/s",
  "JV_measured_scan_delay_time": "Null",
  "JV_certified_PCE": "Null",
  "Stabilized_measured_PCE": "17.41 %",
  "Stabilized_certified_PCE": "Null",
  "Stability_test_device_matching": true,
  "Stability_test_temperature": "Null",
  "Stability_test_atmosphere": "Air",
  "Stability_test_light_spectra": "Null",
  "Stability_test_light_intensity": "Null",
  "Stability_test_relative_humidity": "Null",
  "Stability_PCE_after_time": "Null",
  "Stability_PCE_after_time_value": "Null"
}
