Repository: jiayijdong/PSCbench

# PSCbench


**PSCbench** is a novel benchmark for materials science research-level scientific
dataset curation sourced from published journals. The benchmark is designed to evaluate the complex classification capabilities,
strong domain knowledge, and advanced calculation skills of LLMs.

## Data


The PSCbench dataset is under dataset folder in json file format. Each file is list of dictionary and can be extracted using following scripts.
Each file stands for one published journal, which is fully elaborated in the paper. 

```
with open("./dataset/retroactive/{}.json".format(subject), encoding='utf-8') as json_file:
    problems=json.load(json_file)
```

File: dataset/2021-2025/10.1038_s41560-021-00830-9/Device_BestPCE_Gemini_2.0_Flash_10.1038_s41560-021-00830-9.json
{
  "Ref_DOI": "10.1038/s41560-021-00830-9",
  "Ref_journal": "NATURE ENERGY",
  "Ref_publication_year": "2021",
  "Ref_title": "The critical role of composition-dependent intragrain planar defects in the performance of MA1–xFAxPbI3 perovskite solar cells",
  "Cell_architecture": "Null",
  "Cell_stack_sequence": "FTO/TiO2/MA0.8FA0.2PbI3/spiro-OMeTAD/Au",
  "Cell_area_measured": "0.16 squared cm",
  "ETL_thickness": "Null",
  "ETL_stack_sequence": "Null",
  "ETL_additive_compound": "Null",
  "ETL_additive_concentration": "Null",
  "ETL_deposition_method": "Spray pyrolysis",
  "ETL_deposition_solution_concentration": "Null",
  "ETL_deposition_solvents_compound": "Null",
  "ETL_deposition_synthesis_atmosphere": "Air",
  "ETL_deposition_synthesis_atmosphere_pressure": "1 atm",
  "ETL_deposition_synthesis_atmosphere_relative_humidity": "Null",
  "ETL_deposition_spin_coating_speed": "Null",
  "ETL_deposition_spin_coating_time": "Null",
  "ETL_deposition_thermal_annealing_temperature": "450",
  "ETL_deposition_thermal_annealing_time": "Null",
  "Perovskite_dimension": "3D",
  "Perovskite_thickness": "~300",
  "Perovskite_composition_long_form": "MA0.8FA0.2PbI3",
  "Perovskite_additive_compound": "HI",
  "Perovskite_additive_concentration": "0.10 g in 1 ml",
  "Perovskite_bandgap": "Null",
  "Perovskite_deposition_method": "Spin-coating",
  "Perovskite_deposition_sequential_spin_coating": "False",
  "Perovskite_deposition_spin_coating_antisolvent": "Chlorobenzene",
  "Perovskite_deposition_reaction_solutions_compounds": "Methylammonium iodide; Formamidinium iodide; PbI2",
  "Perovskite_deposition_reaction_solutions_concentrations": "1.3 M; 1.3 M; 1.3 M",
  "Perovskite_deposition_final_solutions_concentration_before_deposition": "Null",
  "Perovskite_deposition_solvents_compound": "Dimethylformamide",
  "Perovskite_deposition_solvents_mixing_ratio": "Null",
  "Perovskite_deposition_synthesis_atmosphere": "Null",
  "Perovskite_deposition_synthesis_atmosphere_pressure": "Null",
  "Perovskite_deposition_synthesis_atmosphere_relative_humidity": "Null",
  "Perovskite_deposition_spin_coating_speed": "6500 rpm",
  "Perovskite_deposition_spin_coating_time": "30 s",
  "Perovskite_deposition_thermal_annealing_atmosphere": "Null",
  "Perovskite_deposition_thermal_annealing_temperature": "100",
  "Perovskite_deposition_thermal_annealing_time": "10",
  "Perovskite_surface_treatment_material": "Null",
  "Perovskite_surface_treatment_method": "Null",
  "Perovskite_surface_treatment_solution_concentration": "Null",
  "Perovskite_surface_treatment_solvents_compound": "Null",
  "Perovskite_surface_treatment_synthesis_atmosphere": "Null",
  "Perovskite_surface_treatment_synthesis_atmosphere_pressure": "Null",
  "Perovskite_surface_treatment_synthesis_atmosphere_relative_humidity": "Null",
  "Perovskite_surface_treatment_deposition_spin_coating_speed": "Null",
  "Perovskite_surface_treatment_deposition_spin_coating_time": "Null",
  "Perovskite_surface_treatment_deposition_thermal_annealing_temperature": "Null",
  "Perovskite_surface_treatment_deposition_thermal_annealing_time": "Null",
  "HTL_thickness": "Null",
  "HTL_stack_sequence": "Null",
  "HTL_additive_compound": "lithium bis(trifluoromethylsulfonyl)imide; 4-tert-butylpyridine",
  "HTL_additive_concentration": "520 mg/mL; Null",
  "HTL_deposition_method": "Spin-coating",
  "HTL_deposition_solution_concentration": "41.6",
  "HTL_deposition_solvents_compound": "Chlorobenzene",
  "HTL_deposition_synthesis_atmosphere": "Null",
  "HTL_deposition_synthesis_atmosphere_pressure": "Null",
  "HTL_deposition_synthesis_atmosphere_relative_humidity": "Null",
  "HTL_deposition_spin_coating_speed": "3000 rpm",
  "HTL_deposition_spin_coating_time": "30 s",
  "HTL_deposition_thermal_annealing_temperature": "Null",
  "HTL_deposition_thermal_annealing_time": "Null",
  "Backcontact_thickness": "80",
  "Beckcontact_deposition_method": "Thermal evaporation",
  "Backcontact_deposition_atmosphere_pressure": "Null",
  "Encapsulation_method": "Null",
  "Encapsulation_atmosphere": "Null",
  "JV_measured_device_matching": "True",
  "JV_measured_reverse_scan_Voc": "1.093",
  "JV_measured_reverse_scan_Jsc": "22.5",
  "JV_measured_reverse_scan_FF": "0.742",
  "JV_measured_reverse_scan_PCE": "18.25",
  "JV_measured_forward_scan_Voc": "1.075",
  "JV_measured_forward_scan_Jsc": "22.31",
  "JV_measured_forward_scan_FF": "0.683",
  "JV_measured_forward_scan_PCE": "16.38",
  "JV_measured_light_spectra": "AM1.5",
  "JV_measured_light_spectra_intensity": "100 mW/cm2",
  "JV_measured_scan_speed": "0.1",
  "JV_measured_scan_delay_time": "Null",
  "JV_certified_PCE": "Null",
  "Stabilized_measured_PCE": "17.41",
  "Stabilized_certified_PCE": "Null",
  "Stability_test_device_matching": "Null",
  "Stability_test_temperature": "Null",
  "Stability_test_atmosphere": "Null",
  "Stability_test_light_spectra": "Null",
  "Stability_test_light_intensity": "Null",
  "Stability_test_relative_humidity": "Null",
  "Stability_PCE_after_time": "Null",
  "Stability_PCE_after_time_value": "Null"
}

File: dataset/2021-2025/10.1038_s41560-021-00830-9/Device_BestPCE_Gemini_2.5_Flash_10.1038_s41560-021-00830-9.json
{
  "Ref_DOI": "10.1038/s41560-021-00830-9",
  "Ref_journal": "Nature Energy",
  "Ref_publication_year": "2021",
  "Ref_title": "The critical role of composition-dependent intragrain planar defects in the performance of MA1–xFAxPbI3 perovskite solar cells",
  "Cell_architecture": "NIP",
  "Cell_stack_sequence": "FTO/TiO2/MA0.8FA0.2PbI3/spiro-OMeTAD/Au",
  "Cell_area_measured": "0.16 cm2",
  "ETL_thickness": "Null",
  "ETL_stack_sequence": "TiO2",
  "ETL_additive_compound": "Null",
  "ETL_additive_concentration": "Null",
  "ETL_deposition_method": "Spray pyrolysis",
  "ETL_deposition_solution_concentration": "Null",
  "ETL_deposition_solvents_compound": "Null",
  "ETL_deposition_synthesis_atmosphere": "Air",
  "ETL_deposition_synthesis_atmosphere_pressure": "1 atm",
  "ETL_deposition_synthesis_atmosphere_relative_humidity": "Null",
  "ETL_deposition_spin_coating_speed": "Null",
  "ETL_deposition_spin_coating_time": "Null",
  "ETL_deposition_thermal_annealing_temperature": "450 °C",
  "ETL_deposition_thermal_annealing_time": "Null",
  "Perovskite_dimension": "3D",
  "Perovskite_thickness": "300 nm",
  "Perovskite_composition_long_form": "MA0.8FA0.2PbI3",
  "Perovskite_additive_compound": "Null",
  "Perovskite_additive_concentration": "Null",
  "Perovskite_bandgap": "1.59 eV",
  "Perovskite_deposition_method": "Gas-assisted spin-coating",
  "Perovskite_deposition_sequential_spin_coating": "False",
  "Perovskite_deposition_spin_coating_antisolvent": "Null",
  "Perovskite_deposition_reaction_solutions_compounds": "Methylammonium iodide; Formamidinium iodide; PbI2",
  "Perovskite_deposition_reaction_solutions_concentrations": "1.3 M",
  "Perovskite_deposition_final_solutions_concentration_before_deposition": "Null",
  "Perovskite_deposition_solvents_compound": "Dimethylformamide",
  "Perovskite_deposition_solvents_mixing_ratio": "Null",
  "Perovskite_deposition_synthesis_atmosphere": "Dry N2 gas",
  "Perovskite_deposition_synthesis_atmosphere_pressure": "276 kPa",
  "Perovskite_deposition_synthesis_atmosphere_relative_humidity": "Null",
  "Perovskite_deposition_spin_coating_speed": "6,500 r.p.m.; 6,500 r.p.m.; 6,500 r.p.m.",
  "Perovskite_deposition_spin_coating_time": "3 s; 10 s; 17 s",
  "Perovskite_deposition_thermal_annealing_atmosphere": "Null",
  "Perovskite_deposition_thermal_annealing_temperature": "100 °C",
  "Perovskite_deposition_thermal_annealing_time": "10 min",
  "Perovskite_surface_treatment_material": "Null",
  "Perovskite_surface_treatment_method": "Null",
  "Perovskite_surface_treatment_solution_concentration": "Null",
  "Perovskite_surface_treatment_solvents_compound": "Null",
  "Perovskite_surface_treatment_synthesis_atmosphere": "Null",
  "Perovskite_surface_treatment_synthesis_atmosphere_pressure": "Null",
  "Perovskite_surface_treatment_synthesis_atmosphere_relative_humidity": "Null",
  "Perovskite_surface_treatment_deposition_spin_coating_speed": "Null",
  "Perovskite_surface_treatment_deposition_spin_coating_time": "Null",
  "Perovskite_surface_treatment_deposition_thermal_annealing_temperature": "Null",
  "Perovskite_surface_treatment_deposition_thermal_annealing_time": "Null",
  "HTL_thickness": "Null",
  "HTL_stack_sequence": "spiro-OMeTAD",
  "HTL_additive_compound": "lithium bis(trifluoromethylsulfonyl)imide; 4-tert-butylpyridine",
  "HTL_additive_concentration": "520 mg/mL; 16.9 μl",
  "HTL_deposition_method": "Spin coating",
  "HTL_deposition_solution_concentration": "83.2 mg/mL",
  "HTL_deposition_solvents_compound": "Chlorobenzene",
  "HTL_deposition_synthesis_atmosphere": "Null",
  "HTL_deposition_synthesis_atmosphere_pressure": "Null",
  "HTL_deposition_synthesis_atmosphere_relative_humidity": "Null",
  "HTL_deposition_spin_coating_speed": "3,000 r.p.m.",
  "HTL_deposition_spin_coating_time": "30 s",
  "HTL_deposition_thermal_annealing_temperature": "Null",
  "HTL_deposition_thermal_annealing_time": "Null",
  "Backcontact_thickness": "80-nm",
  "Beckcontact_deposition_method": "Thermal evaporation",
  "Backcontact_deposition_atmosphere_pressure": "Null",
  "Encapsulation_method": "Null",
  "Encapsulation_atmosphere": "Null",
  "JV_measured_device_matching": "True",
  "JV_measured_reverse_scan_Voc": "1.093 V",
  "JV_measured_reverse_scan_Jsc": "22.5 mA/cm2",
  "JV_measured_reverse_scan_FF": "74.2 %",
  "JV_measured_reverse_scan_PCE": "18.25 %",
  "JV_measured_forward_scan_Voc": "1.075 V",
  "JV_measured_forward_scan_Jsc": "22.31 mA/cm2",
  "JV_measured_forward_scan_FF": "68.3 %",
  "JV_measured_forward_scan_PCE": "16.38 %",
  "JV_measured_light_spectra": "AM1.5",
  "JV_measured_light_spectra_intensity": "100 mW cm-2",
  "JV_measured_scan_speed": "100 mV s-1",
  "JV_measured_scan_delay_time": "Null",
  "JV_certified_PCE": "Null",
  "Stabilized_measured_PCE": "17.41 %",
  "Stabilized_certified_PCE": "Null",
  "Stability_test_device_matching": "True",
  "Stability_test_temperature": "Null",
  "Stability_test_atmosphere": "Null",
  "Stability_test_light_spectra": "Null",
  "Stability_test_light_intensity": "Null",
  "Stability_test_relative_humidity": "Null",
  "Stability_PCE_after_time": "Null",
  "Stability_PCE_after_time_value": "Null"
}

File: dataset/2021-2025/10.1038_s41560-021-00830-9/Device_BestPCE_claude_haiku_10.1038_s41560-021-00830-9.json
{
  "Ref_DOI": "10.1038/s41560-021-00830-9",
  "Ref_journal": "Nature Energy",
  "Ref_publication_year": "2021",
  "Ref_title": "The critical role of composition-dependent intragrain planar defects in the performance of MA1–xFAxPbI3 perovskite solar cells",
  "Cell_architecture": "NIP",
  "Cell_stack_sequence": "FTO/TiO2/Perovskite/Spiro-OMeTAD/Au",
  "Cell_area_measured": "0.16 cm2",
  "ETL_thickness": "Null",
  "ETL_stack_sequence": "TiO2",
  "ETL_additive_compound": "Null",
  "ETL_additive_concentration": "Null",
  "ETL_deposition_method": "Spray pyrolysis",
  "ETL_deposition_solution_concentration": "Null",
  "ETL_deposition_solvents_compound": "Null",
  "ETL_deposition_synthesis_atmosphere": "Air",
  "ETL_deposition_synthesis_atmosphere_pressure": "1 atm",
  "ETL_deposition_synthesis_atmosphere_relative_humidity": "Null",
  "ETL_deposition_spin_coating_speed": "Null",
  "ETL_deposition_spin_coating_time": "Null",
  "ETL_deposition_thermal_annealing_temperature": "450 °C",
  "ETL_deposition_thermal_annealing_time": "Null",
  "Perovskite_dimension": "3D",
  "Perovskite_thickness": "Null",
  "Perovskite_composition_long_form": "MA0.8FA0.2PbI3",
  "Perovskite_additive_compound": "Null",
  "Perovskite_additive_concentration": "Null",
  "Perovskite_bandgap": "1.61 eV",
  "Perovskite_deposition_method": "Spin-coating",
  "Perovskite_deposition_sequential_spin_coating": "False",
  "Perovskite_deposition_spin_coating_antisolvent": "Chlorobenzene",
  "Perovskite_deposition_reaction_solutions_compounds": "MAI;FAI;PbI2",
  "Perovskite_deposition_reaction_solutions_concentrations": "Null",
  "Perovskite_deposition_final_solutions_concentration_before_deposition": "1.3 mg/mL",
  "Perovskite_deposition_solvents_compound": "Dimethylformamide",
  "Perovskite_deposition_solvents_mixing_ratio": "Null",
  "Perovskite_deposition_synthesis_atmosphere": "Nitrogen",
  "Perovskite_deposition_synthesis_atmosphere_pressure": "1 atm",
  "Perovskite_deposition_synthesis_atmosphere_relative_humidity": "Null",
  "Perovskite_deposition_spin_coating_speed": "6500",
  "Perovskite_deposition_spin_coating_time": "30",
  "Perovskite_deposition_thermal_annealing_atmosphere": "Air",
  "Perovskite_deposition_thermal_annealing_temperature": "100",
  "Perovskite_deposition_thermal_annealing_time": "10",
  "Perovskite_surface_treatment_material": "Null",
  "Perovskite_surface_treatment_method": "Null",
  "Perovskite_surface_treatment_solution_concentration": "Null",
  "Perovskite_surface_treatment_solvents_compound": "Null",
  "Perovskite_surface_treatment_synthesis_atmosphere": "Null",
  "Perovskite_surface_treatment_synthesis_atmosphere_pressure": "Null",
  "Perovskite_surface_treatment_synthesis_atmosphere_relative_humidity": "Null",
  "Perovskite_surface_treatment_deposition_spin_coating_speed": "Null",
  "Perovskite_surface_treatment_deposition_spin_coating_time": "Null",
  "Perovskite_surface_treatment_deposition_thermal_annealing_temperature": "Null",
  "Perovskite_surface_treatment_deposition_thermal_annealing_time": "Null",
  "HTL_thickness": "Null",
  "HTL_stack_sequence": "Spiro-OMeTAD",
  "HTL_additive_compound": "Li-TFSI;tBP",
  "HTL_additive_concentration": "520 mg/mL",
  "HTL_deposition_method": "Spin-coating",
  "HTL_deposition_solution_concentration": "Null",
  "HTL_deposition_solvents_compound": "Chlorobenzene",
  "HTL_deposition_synthesis_atmosphere": "Air",
  "HTL_deposition_synthesis_atmosphere_pressure": "1 atm",
  "HTL_deposition_synthesis_atmosphere_relative_humidity": "Null",
  "HTL_deposition_spin_coating_speed": "3000",
  "HTL_deposition_spin_coating_time": "30",
  "HTL_deposition_thermal_annealing_temperature": "Null",
  "HTL_deposition_thermal_annealing_time": "Null",
  "Backcontact_thickness": "80",
  "Beckcontact_deposition_method": "Thermal evaporation",
  "Backcontact_deposition_atmosphere_pressure": "Null",
  "Encapsulation_method": "Null",
  "Encapsulation_atmosphere": "Null",
  "JV_measured_device_matching": "True",
  "JV_measured_reverse_scan_Voc": "1.093",
  "JV_measured_reverse_scan_Jsc": "22.5",
  "JV_measured_reverse_scan_FF": "0.742",
  "JV_measured_reverse_scan_PCE": "18.25",
  "JV_measured_forward_scan_Voc": "1.075",
  "JV_measured_forward_scan_Jsc": "22.31",
  "JV_measured_forward_scan_FF": "0.683",
  "JV_measured_forward_scan_PCE": "16.38",
  "JV_measured_light_spectra": "AM1.5G",
  "JV_measured_light_spectra_intensity": "100 mW/cm2",
  "JV_measured_scan_speed": "0.1 V/s",
  "JV_measured_scan_delay_time": "Null",
  "JV_certified_PCE": "Null",
  "Stabilized_measured_PCE": "17.41",
  "Stabilized_certified_PCE": "Null",
  "Stability_test_device_matching": "Null",
  "Stability_test_temperature": "Null",
  "Stability_test_atmosphere": "Null",
  "Stability_test_light_spectra": "Null",
  "Stability_test_light_intensity": "Null",
  "Stability_test_relative_humidity": "Null",
  "Stability_PCE_after_time": "Null",
  "Stability_PCE_after_time_value": "Null"
}

File: dataset/2021-2025/10.1038_s41560-021-00830-9/Device_BestPCE_gpt4o_10.1038_s41560-021-00830-9.json
{
  "Ref_DOI": "10.1038/s41560-021-00830-9",
  "Ref_journal": "Nature Energy",
  "Ref_publication_year": "2021",
  "Ref_title": "The critical role of composition-dependent intragrain planar defects in the performance of MA1–xFAxPbI3 perovskite solar cells",
  "Cell_architecture": "NIP",
  "Cell_stack_sequence": "FTO/TiO2/MA0.8FA0.2PbI3/Spiro-OMeTAD/Au",
  "Cell_area_measured": "0.16 cm2",
  "ETL_thickness": "Null",
  "ETL_stack_sequence": "TiO2",
  "ETL_additive_compound": "Null",
  "ETL_additive_concentration": "Null",
  "ETL_deposition_method": "Spray pyrolysis",
  "ETL_deposition_solution_concentration": "Null",
  "ETL_deposition_solvents_compound": "Null",
  "ETL_deposition_synthesis_atmosphere": "Air",
  "ETL_deposition_synthesis_atmosphere_pressure": "1 atm",
  "ETL_deposition_synthesis_atmosphere_relative_humidity": "Null",
  "ETL_deposition_spin_coating_speed": "Null",
  "ETL_deposition_spin_coating_time": "Null",
  "ETL_deposition_thermal_annealing_temperature": "450 °C",
  "ETL_deposition_thermal_annealing_time": "Null",
  "Perovskite_dimension": "3D",
  "Perovskite_thickness": "300 nm",
  "Perovskite_composition_long_form": "MA0.8FA0.2PbI3",
  "Perovskite_additive_compound": "Null",
  "Perovskite_additive_concentration": "Null",
  "Perovskite_bandgap": "1.61 eV",
  "Perovskite_deposition_method": "Spin-coating",
  "Perovskite_deposition_sequential_spin_coating": "False",
  "Perovskite_deposition_spin_coating_antisolvent": "Chlorobenzene",
  "Perovskite_deposition_reaction_solutions_compounds": "Methylammonium iodide; Formamidinium iodide; PbI2",
  "Perovskite_deposition_reaction_solutions_concentrations": "Null",
  "Perovskite_deposition_final_solutions_concentration_before_deposition": "1.3 M",
  "Perovskite_deposition_solvents_compound": "Dimethylformamide",
  "Perovskite_deposition_solvents_mixing_ratio": "Null",
  "Perovskite_deposition_synthesis_atmosphere": "Null",
  "Perovskite_deposition_synthesis_atmosphere_pressure": "Null",
  "Perovskite_deposition_synthesis_atmosphere_relative_humidity": "Null",
  "Perovskite_deposition_spin_coating_speed": "6500 rpm",
  "Perovskite_deposition_spin_coating_time": "30 s",
  "Perovskite_deposition_thermal_annealing_atmosphere": "Null",
  "Perovskite_deposition_thermal_annealing_temperature": "100 °C",
  "Perovskite_deposition_thermal_annealing_time": "10 min",
  "Perovskite_surface_treatment_material": "Null",
  "Perovskite_surface_treatment_method": "Null",
  "Perovskite_surface_treatment_solution_concentration": "Null",
  "Perovskite_surface_treatment_solvents_compound": "Null",
  "Perovskite_surface_treatment_synthesis_atmosphere": "Null",
  "Perovskite_surface_treatment_synthesis_atmosphere_pressure": "Null",
  "Perovskite_surface_treatment_synthesis_atmosphere_relative_humidity": "Null",
  "Perovskite_surface_treatment_deposition_spin_coating_speed": "Null",
  "Perovskite_surface_treatment_deposition_spin_coating_time": "Null",
  "Perovskite_surface_treatment_deposition_thermal_annealing_temperature": "Null",
  "Perovskite_surface_treatment_deposition_thermal_annealing_time": "Null",
  "HTL_thickness": "Null",
  "HTL_stack_sequence": "Spiro-OMeTAD",
  "HTL_additive_compound": "Li-TFSI; 4-tert-butylpyridine",
  "HTL_additive_concentration": "520 mg/mL; 16.9 μL",
  "HTL_deposition_method": "Spin-coating",
  "HTL_deposition_solution_concentration": "Null",
  "HTL_deposition_solvents_compound": "Chlorobenzene",
  "HTL_deposition_synthesis_atmosphere": "Air",
  "HTL_deposition_synthesis_atmosphere_pressure": "1 atm",
  "HTL_deposition_synthesis_atmosphere_relative_humidity": "Null",
  "HTL_deposition_spin_coating_speed": "3000 rpm",
  "HTL_deposition_spin_coating_time": "30 s",
  "HTL_deposition_thermal_annealing_temperature": "Null",
  "HTL_deposition_thermal_annealing_time": "Null",
  "Backcontact_thickness": "80 nm",
  "Beckcontact_deposition_method": "Thermal evaporation",
  "Backcontact_deposition_atmosphere_pressure": "Null",
  "Encapsulation_method": "Null",
  "Encapsulation_atmosphere": "Null",
  "JV_measured_device_matching": "True",
  "JV_measured_reverse_scan_Voc": "1.093 V",
  "JV_measured_reverse_scan_Jsc": "22.5 mA/cm2",
  "JV_measured_reverse_scan_FF": "74.2 %",
  "JV_measured_reverse_scan_PCE": "18.25 %",
  "JV_measured_forward_scan_Voc": "1.075 V",
  "JV_measured_forward_scan_Jsc": "22.31 mA/cm2",
  "JV_measured_forward_scan_FF": "68.3 %",
  "JV_measured_forward_scan_PCE": "16.38 %",
  "JV_measured_light_spectra": "AM1.5G",
  "JV_measured_light_spectra_intensity": "100 mW/cm2",
  "JV_measured_scan_speed": "100 mV/s",
  "JV_measured_scan_delay_time": "Null",
  "JV_certified_PCE": "Null",
  "Stabilized_measured_PCE": "17.41 %",
  "Stabilized_certified_PCE": "Null",
  "Stability_test_device_matching": "Null",
  "Stability_test_temperature": "Null",
  "Stability_test_atmosphere": "Null",
  "Stability_test_light_spectra": "Null",
  "Stability_test_light_intensity": "Null",
  "Stability_test_relative_humidity": "Null",
  "Stability_PCE_after_time": "Null",
  "Stability_PCE_after_time_value": "Null"
}

File: dataset/2021-2025/10.1038_s41560-021-00830-9/Device_BestPCE_gpt4o_mini_10.1038_s41560-021-00830-9.json
{
  "Ref_DOI": "10.1038/s41560-021-00830-9",
  "Ref_journal": "Nature Energy",
  "Ref_publication_year": "2021",
  "Ref_title": "The critical role of composition-dependent intragrain planar defects in the performance of MA1–xFAxPbI3 perovskite solar cells",
  "Cell_architecture": "NIP",
  "Cell_stack_sequence": "ETL/Perovskite/HTL/Backcontact",
  "Cell_area_measured": "0.16 cm²",
  "ETL_thickness": "100 nm",
  "ETL_stack_sequence": "TiO2",
  "ETL_additive_compound": "Null",
  "ETL_additive_concentration": "Null",
  "ETL_deposition_method": "Spin-coating",
  "ETL_deposition_solution_concentration": "1.3 M",
  "ETL_deposition_solvents_compound": "Dimethylformamide",
  "ETL_deposition_synthesis_atmosphere": "Air",
  "ETL_deposition_synthesis_atmosphere_pressure": "1 atm",
  "ETL_deposition_synthesis_atmosphere_relative_humidity": "Null",
  "ETL_deposition_spin_coating_speed": "6500 rpm",
  "ETL_deposition_spin_coating_time": "30 s",
  "ETL_deposition_thermal_annealing_temperature": "150 °C",
  "ETL_deposition_thermal_annealing_time": "20 min",
  "Perovskite_dimension": "3D",
  "Perovskite_thickness": "300 nm",
  "Perovskite_composition_long_form": "MA0.8FA0.2PbI3",
  "Perovskite_additive_compound": "Null",
  "Perovskite_additive_concentration": "Null",
  "Perovskite_bandgap": "1.53 eV",
  "Perovskite_deposition_method": "Spin-coating",
  "Perovskite_deposition_sequential_spin_coating": "False",
  "Perovskite_deposition_spin_coating_antisolvent": "Chlorobenzene",
  "Perovskite_deposition_reaction_solutions_compounds": "MAI;FAI;PbI2",
  "Perovskite_deposition_reaction_solutions_concentrations": "1.3 M;1.3 M;1.3 M",
  "Perovskite_deposition_final_solutions_concentration_before_deposition": "Null",
  "Perovskite_deposition_solvents_compound": "Dimethylformamide",
  "Perovskite_deposition_solvents_mixing_ratio": "Null",
  "Perovskite_deposition_synthesis_atmosphere": "Nitrogen",
  "Perovskite_deposition_synthesis_atmosphere_pressure": "1 atm",
  "Perovskite_deposition_synthesis_atmosphere_relative_humidity": "Null",
  "Perovskite_deposition_spin_coating_speed": "6500 rpm",
  "Perovskite_deposition_spin_coating_time": "30 s",
  "Perovskite_deposition_thermal_annealing_atmosphere": "Air",
  "Perovskite_deposition_thermal_annealing_temperature": "150 °C",
  "Perovskite_deposition_thermal_annealing_time": "20 min",
  "Perovskite_surface_treatment_material": "MASCN",
  "Perovskite_surface_treatment_method": "Vapor treatment",
  "Perovskite_surface_treatment_solution_concentration": "4 mg/mL",
  "Perovskite_surface_treatment_solvents_compound": "Isopropanol",
  "Perovskite_surface_treatment_synthesis_atmosphere": "Air",
  "Perovskite_surface_treatment_synthesis_atmosphere_pressure": "1 atm",
  "Perovskite_surface_treatment_synthesis_atmosphere_relative_humidity": "Null",
  "Perovskite_surface_treatment_deposition_spin_coating_speed": "Null",
  "Perovskite_surface_treatment_deposition_spin_coating_time": "Null",
  "Perovskite_surface_treatment_deposition_thermal_annealing_temperature": "Null",
  "Perovskite_surface_treatment_deposition_thermal_annealing_time": "Null",
  "HTL_thickness": "Null",
  "HTL_stack_sequence": "Null",
  "HTL_additive_compound": "Null",
  "HTL_additive_concentration": "Null",
  "HTL_deposition_method": "Null",
  "HTL_deposition_solution_concentration": "Null",
  "HTL_deposition_solvents_compound": "Null",
  "HTL_deposition_synthesis_atmosphere": "Null",
  "HTL_deposition_synthesis_atmosphere_pressure": "Null",
  "HTL_deposition_synthesis_atmosphere_relative_humidity": "Null",
  "HTL_deposition_spin_coating_speed": "Null",
  "HTL_deposition_spin_coating_time": "Null",
  "HTL_deposition_thermal_annealing_temperature": "Null",
  "HTL_deposition_thermal_annealing_time": "Null",
  "Backcontact_thickness": "Null",
  "Beckcontact_deposition_method": "Thermal evaporation",
  "Backcontact_deposition_atmosphere_pressure": "Null",
  "Encapsulation_method": "Null",
  "Encapsulation_atmosphere": "Air",
  "JV_measured_device_matching": "True",
  "JV_measured_reverse_scan_Voc": "1.093 V",
  "JV_measured_reverse_scan_Jsc": "22.5 mA/cm²",
  "JV_measured_reverse_scan_FF": "74.2 %",
  "JV_measured_reverse_scan_PCE": "18.25 %",
  "JV_measured_forward_scan_Voc": "1.075 V",
  "JV_measured_forward_scan_Jsc": "22.31 mA/cm²",
  "JV_measured_forward_scan_FF": "68.3 %",
  "JV_measured_forward_scan_PCE": "16.38 %",
  "JV_measured_light_spectra": "AM1.5G",
  "JV_measured_light_spectra_intensity": "100 mW/cm²",
  "JV_measured_scan_speed": "100 mV/s",
  "JV_measured_scan_delay_time": "Null",
  "JV_certified_PCE": "Null",
  "Stabilized_measured_PCE": "17.41 %",
  "Stabilized_certified_PCE": "Null",
  "Stability_test_device_matching": "False",
  "Stability_test_temperature": "Null",
  "Stability_test_atmosphere": "Null",
  "Stability_test_light_spectra": "Null",
  "Stability_test_light_intensity": "Null",
  "Stability_test_relative_humidity": "Null",
  "Stability_PCE_after_time": "Null",
  "Stability_PCE_after_time_value": "Null"
}

File: dataset/2021-2025/10.1038_s41560-021-00830-9/Device_BestPCE_gpt4o_mini_zero_shot_10.1038_s41560-021-00830-9.json
{
  "Ref_DOI": "10.1038/s41560-021-00830-9",
  "Ref_journal": "Nature Energy",
  "Ref_publication_year": "2021",
  "Ref_title": "The critical role of composition-dependent intragrain planar defects in the performance of MA1–xFAxPbI3 perovskite solar cells",
  "Cell_architecture": "Perovskite solar cells",
  "Cell_stack_sequence": "ETL/Perovskite/HTL/Backcontact",
  "Cell_area_measured": "0.16 cm²",
  "ETL_thickness": "Null",
  "ETL_stack_sequence": "Null",
  "ETL_additive_compound": "Null",
  "ETL_additive_concentration": "Null",
  "ETL_deposition_method": "Gas-assisted spin-coating or antisolvent method",
  "ETL_deposition_solution_concentration": "Null",
  "ETL_deposition_solvents_compound": "Null",
  "ETL_deposition_synthesis_atmosphere": "Nitrogen",
  "ETL_deposition_synthesis_atmosphere_pressure": "Null",
  "ETL_deposition_synthesis_atmosphere_relative_humidity": "Null",
  "ETL_deposition_spin_coating_speed": "6500 r.p.m.",
  "ETL_deposition_spin_coating_time": "30 s",
  "ETL_deposition_thermal_annealing_temperature": "Null",
  "ETL_deposition_thermal_annealing_time": "Null",
  "Perovskite_dimension": "Null",
  "Perovskite_thickness": "~300 nm",
  "Perovskite_composition_long_form": "MA1–xFAxPbI3",
  "Perovskite_additive_compound": "Null",
  "Perovskite_additive_concentration": "Null",
  "Perovskite_bandgap": "1.53 eV to 1.61 eV",
  "Perovskite_deposition_method": "Spin coating",
  "Perovskite_deposition_sequential_spin_coating": "Null",
  "Perovskite_deposition_spin_coating_antisolvent": "Yes",
  "Perovskite_deposition_reaction_solutions_compounds": "MAI, FAI, PbI2",
  "Perovskite_deposition_reaction_solutions_concentrations": "1.3 M",
  "Perovskite_deposition_final_solutions_concentration_before_deposition": "Null",
  "Perovskite_deposition_solvents_compound": "Dimethylformamide",
  "Perovskite_deposition_solvents_mixing_ratio": "Null",
  "Perovskite_deposition_synthesis_atmosphere": "Nitrogen",
  "Perovskite_deposition_synthesis_atmosphere_pressure": "Null",
  "Perovskite_deposition_synthesis_atmosphere_relative_humidity": "Null",
  "Perovskite_deposition_spin_coating_speed": "6500 r.p.m.",
  "Perovskite_deposition_spin_coating_time": "30 s",
  "Perovskite_deposition_thermal_annealing_atmosphere": "Null",
  "Perovskite_deposition_thermal_annealing_temperature": "100 °C to 150 °C",
  "Perovskite_deposition_thermal_annealing_time": "10-20 min",
  "Perovskite_surface_treatment_material": "MASCN",
  "Perovskite_surface_treatment_method": "Vapor treatment",
  "Perovskite_surface_treatment_solution_concentration": "4 mg/ml",
  "Perovskite_surface_treatment_solvents_compound": "Null",
  "Perovskite_surface_treatment_synthesis_atmosphere": "Null",
  "Perovskite_surface_treatment_synthesis_atmosphere_pressure": "Null",
  "Perovskite_surface_treatment_synthesis_atmosphere_relative_humidity": "Null",
  "Perovskite_surface_treatment_deposition_spin_coating_speed": "Null",
  "Perovskite_surface_treatment_deposition_spin_coating_time": "Null",
  "Perovskite_surface_treatment_deposition_thermal_annealing_temperature": "Null",
  "Perovskite_surface_treatment_deposition_thermal_annealing_time": "Null",
  "HTL_thickness": "Null",
  "HTL_stack_sequence": "Null",
  "HTL_additive_compound": "Null",
  "HTL_additive_concentration": "Null",
  "HTL_deposition_method": "Null",
  "HTL_deposition_solution_concentration": "Null",
  "HTL_deposition_solvents_compound": "Null",
  "HTL_deposition_synthesis_atmosphere": "Null",
  "HTL_deposition_synthesis_atmosphere_pressure": "Null",
  "HTL_deposition_synthesis_atmosphere_relative_humidity": "Null",
  "HTL_deposition_spin_coating_speed": "Null",
  "HTL_deposition_spin_coating_time": "Null",
  "HTL_deposition_thermal_annealing_temperature": "Null",
  "HTL_deposition_thermal_annealing_time": "Null",
  "Backcontact_thickness": "Null",
  "Beckcontact_deposition_method": "Thermal evaporation",
  "Backcontact_deposition_atmosphere_pressure": "Null",
  "Encapsulation_method": "Null",
  "Encapsulation_atmosphere": "Null",
  "JV_measured_device_matching": "Null",
  "JV_measured_reverse_scan_Voc": "1093 mV",
  "JV_measured_reverse_scan_Jsc": "22.5 mA/cm²",
  "JV_measured_reverse_scan_FF": "0.742",
  "JV_measured_reverse_scan_PCE": "18.25%",
  "JV_measured_forward_scan_Voc": "1075 mV",
  "JV_measured_forward_scan_Jsc": "22.31 mA/cm²",
  "JV_measured_forward_scan_FF": "0.683",
  "JV_measured_forward_scan_PCE": "16.38%",
  "JV_measured_light_spectra": "Null",
  "JV_measured_light_spectra_intensity": "Null",
  "JV_measured_scan_speed": "100 mV/s",
  "JV_measured_scan_delay_time": "Null",
  "JV_certified_PCE": "Null",
  "Stabilized_measured_PCE": "Null",
  "Stabilized_certified_PCE": "Null",
  "Stability_test_device_matching": "Null",
  "Stability_test_temperature": "Null",
  "Stability_test_atmosphere": "Null",
  "Stability_test_light_spectra": "Null",
  "Stability_test_light_intensity": "Null",
  "Stability_test_relative_humidity": "Null",
  "Stability_PCE_after_time": "Null",
  "Stability_PCE_after_time_value": "Null"
}

File: dataset/2021-2025/10.1038_s41560-021-00830-9/Device_BestPCE_grok_10.1038_s41560-021-00830-9.json
{
  "Ref_DOI": "10.1038/s41560-021-00830-9",
  "Ref_journal": "Nature Energy",
  "Ref_publication_year": "2021",
  "Ref_title": "The critical role of composition-dependent intragrain planar defects in the performance of MA1–xFAxPbI3 perovskite solar cells",
  "Cell_architecture": "NIP",
  "Cell_stack_sequence": "FTO/TiO2/MA0.8FA0.2PbI3/spiro-OMeTAD/Au",
  "Cell_area_measured": "0.16 cm2",
  "ETL_thickness": "Null",
  "ETL_stack_sequence": "TiO2",
  "ETL_additive_compound": "Null",
  "ETL_additive_concentration": "Null",
  "ETL_deposition_method": "Spray pyrolysis",
  "ETL_deposition_solution_concentration": "Null",
  "ETL_deposition_solvents_compound": "Null",
  "ETL_deposition_synthesis_atmosphere": "Air",
  "ETL_deposition_synthesis_atmosphere_pressure": "1 atm",
  "ETL_deposition_synthesis_atmosphere_relative_humidity": "Null",
  "ETL_deposition_spin_coating_speed": "Null",
  "ETL_deposition_spin_coating_time": "Null",
  "ETL_deposition_thermal_annealing_temperature": "450 °C",
  "ETL_deposition_thermal_annealing_time": "Null",
  "Perovskite_dimension": "3D",
  "Perovskite_thickness": "300 nm",
  "Perovskite_composition_long_form": "MA0.8FA0.2PbI3",
  "Perovskite_additive_compound": "Null",
  "Perovskite_additive_concentration": "Null",
  "Perovskite_bandgap": "1.57 eV",
  "Perovskite_deposition_method": "Spin-coating",
  "Perovskite_deposition_sequential_spin_coating": "False",
  "Perovskite_deposition_spin_coating_antisolvent": "Chlorobenzene",
  "Perovskite_deposition_reaction_solutions_compounds": "Methylammonium iodide; Formamidinium iodide; PbI2",
  "Perovskite_deposition_reaction_solutions_concentrations": "Null; Null; Null",
  "Perovskite_deposition_final_solutions_concentration_before_deposition": "1.3 M",
  "Perovskite_deposition_solvents_compound": "Dimethylformamide",
  "Perovskite_deposition_solvents_mixing_ratio": "Null",
  "Perovskite_deposition_synthesis_atmosphere": "Nitrogen",
  "Perovskite_deposition_synthesis_atmosphere_pressure": "Null",
  "Perovskite_deposition_synthesis_atmosphere_relative_humidity": "Null",
  "Perovskite_deposition_spin_coating_speed": "6500 rpm",
  "Perovskite_deposition_spin_coating_time": "30 s",
  "Perovskite_deposition_thermal_annealing_atmosphere": "Null",
  "Perovskite_deposition_thermal_annealing_temperature": "100 °C",
  "Perovskite_deposition_thermal_annealing_time": "10 min",
  "Perovskite_surface_treatment_material": "Null",
  "Perovskite_surface_treatment_method": "Null",
  "Perovskite_surface_treatment_solution_concentration": "Null",
  "Perovskite_surface_treatment_solvents_compound": "Null",
  "Perovskite_surface_treatment_synthesis_atmosphere": "Null",
  "Perovskite_surface_treatment_synthesis_atmosphere_pressure": "Null",
  "Perovskite_surface_treatment_synthesis_atmosphere_relative_humidity": "Null",
  "Perovskite_surface_treatment_deposition_spin_coating_speed": "Null",
  "Perovskite_surface_treatment_deposition_spin_coating_time": "Null",
  "Perovskite_surface_treatment_deposition_thermal_annealing_temperature": "Null",
  "Perovskite_surface_treatment_deposition_thermal_annealing_time": "Null",
  "HTL_thickness": "Null",
  "HTL_stack_sequence": "spiro-OMeTAD",
  "HTL_additive_compound": "Lithium bis(trifluoromethylsulfonyl)imide; 4-tert-butylpyridine",
  "HTL_additive_concentration": "520 mg/mL; Null",
  "HTL_deposition_method": "Spin-coating",
  "HTL_deposition_solution_concentration": "41.6 mg/mL",
  "HTL_deposition_solvents_compound": "Chlorobenzene",
  "HTL_deposition_synthesis_atmosphere": "Null",
  "HTL_deposition_synthesis_atmosphere_pressure": "Null",
  "HTL_deposition_synthesis_atmosphere_relative_humidity": "Null",
  "HTL_deposition_spin_coating_speed": "3000 rpm",
  "HTL_deposition_spin_coating_time": "30 s",
  "HTL_deposition_thermal_annealing_temperature": "Null",
  "HTL_deposition_thermal_annealing_time": "Null",
  "Backcontact_thickness": "80 nm",
  "Beckcontact_deposition_method": "Thermal evaporation",
  "Backcontact_deposition_atmosphere_pressure": "Null",
  "Encapsulation_method": "Null",
  "Encapsulation_atmosphere": "Null",
  "JV_measured_device_matching": "True",
  "JV_measured_reverse_scan_Voc": "1.093 V",
  "JV_measured_reverse_scan_Jsc": "22.5 mA/cm2",
  "JV_measured_reverse_scan_FF": "74.2 %",
  "JV_measured_reverse_scan_PCE": "18.25 %",
  "JV_measured_forward_scan_Voc": "1.075 V",
  "JV_measured_forward_scan_Jsc": "22.31 mA/cm2",
  "JV_measured_forward_scan_FF": "68.3 %",
  "JV_measured_forward_scan_PCE": "16.38 %",
  "JV_measured_light_spectra": "AM1.5G",
  "JV_measured_light_spectra_intensity": "100 mW/cm2",
  "JV_measured_scan_speed": "0.1 V/s",
  "JV_measured_scan_delay_time": "Null",
  "JV_certified_PCE": "Null",
  "Stabilized_measured_PCE": "17.41 %",
  "Stabilized_certified_PCE": "Null",
  "Stability_test_device_matching": "False",
  "Stability_test_temperature": "Null",
  "Stability_test_atmosphere": "Null",
  "Stability_test_light_spectra": "Null",
  "Stability_test_light_intensity": "Null",
  "Stability_test_relative_humidity": "Null",
  "Stability_PCE_after_time": "Null",
  "Stability_PCE_after_time_value": "Null"
}

File: dataset/2021-2025/10.1038_s41560-021-00830-9/Device_BestPCE_o3_10.1038_s41560-021-00830-9.json
{
  "Ref_DOI": "10.1038/s41560-021-00830-9",
  "Ref_journal": "Nature Energy",
  "Ref_publication_year": "2021",
  "Ref_title": "The critical role of composition-dependent intragrain planar defects in the performance of MA1–xFAxPbI3 perovskite solar cells",
  "Cell_architecture": "NIP",
  "Cell_stack_sequence": "FTO/TiO2/MA0.8FA0.2PbI3/Spiro-OMeTAD/Au",
  "Cell_area_measured": "0.16 cm2",
  "ETL_thickness": "Null",
  "ETL_stack_sequence": "TiO2",
  "ETL_additive_compound": "Null",
  "ETL_additive_concentration": "Null",
  "ETL_deposition_method": "Spray pyrolysis",
  "ETL_deposition_solution_concentration": "Null",
  "ETL_deposition_solvents_compound": "Null",
  "ETL_deposition_synthesis_atmosphere": "Air",
  "ETL_deposition_synthesis_atmosphere_pressure": "1 atm",
  "ETL_deposition_synthesis_atmosphere_relative_humidity": "Null",
  "ETL_deposition_spin_coating_speed": "Null",
  "ETL_deposition_spin_coating_time": "Null",
  "ETL_deposition_thermal_annealing_temperature": "450 °C",
  "ETL_deposition_thermal_annealing_time": "Null",
  "Perovskite_dimension": "3D",
  "Perovskite_thickness": "300 nm",
  "Perovskite_composition_long_form": "MA0.8FA0.2PbI3",
  "Perovskite_additive_compound": "Null",
  "Perovskite_additive_concentration": "Null",
  "Perovskite_bandgap": "Null",
  "Perovskite_deposition_method": "Spin-coating",
  "Perovskite_deposition_sequential_spin_coating": "False",
  "Perovskite_deposition_spin_coating_antisolvent": "Null",
  "Perovskite_deposition_reaction_solutions_compounds": "MAI; FAI; PbI2",
  "Perovskite_deposition_reaction_solutions_concentrations": "Null",
  "Perovskite_deposition_final_solutions_concentration_before_deposition": "1.3 M",
  "Perovskite_deposition_solvents_compound": "DMF",
  "Perovskite_deposition_solvents_mixing_ratio": "Null",
  "Perovskite_deposition_synthesis_atmosphere": "Air",
  "Perovskite_deposition_synthesis_atmosphere_pressure": "1 atm",
  "Perovskite_deposition_synthesis_atmosphere_relative_humidity": "Null",
  "Perovskite_deposition_spin_coating_speed": "6500 rpm",
  "Perovskite_deposition_spin_coating_time": "30 s",
  "Perovskite_deposition_thermal_annealing_atmosphere": "Air",
  "Perovskite_deposition_thermal_annealing_temperature": "100 °C",
  "Perovskite_deposition_thermal_annealing_time": "10 min",
  "Perovskite_surface_treatment_material": "Null",
  "Perovskite_surface_treatment_method": "Null",
  "Perovskite_surface_treatment_solution_concentration": "Null",
  "Perovskite_surface_treatment_solvents_compound": "Null",
  "Perovskite_surface_treatment_synthesis_atmosphere": "Null",
  "Perovskite_surface_treatment_synthesis_atmosphere_pressure": "Null",
  "Perovskite_surface_treatment_synthesis_atmosphere_relative_humidity": "Null",
  "Perovskite_surface_treatment_deposition_spin_coating_speed": "Null",
  "Perovskite_surface_treatment_deposition_spin_coating_time": "Null",
  "Perovskite_surface_treatment_deposition_thermal_annealing_temperature": "Null",
  "Perovskite_surface_treatment_deposition_thermal_annealing_time": "Null",
  "HTL_thickness": "Null",
  "HTL_stack_sequence": "Spiro-OMeTAD",
  "HTL_additive_compound": "Li-TFSI; tBP",
  "HTL_additive_concentration": "Null",
  "HTL_deposition_method": "Spin-coating",
  "HTL_deposition_solution_concentration": "83.2 mg/mL",
  "HTL_deposition_solvents_compound": "Chlorobenzene",
  "HTL_deposition_synthesis_atmosphere": "Air",
  "HTL_deposition_synthesis_atmosphere_pressure": "1 atm",
  "HTL_deposition_synthesis_atmosphere_relative_humidity": "Null",
  "HTL_deposition_spin_coating_speed": "3000 rpm",
  "HTL_deposition_spin_coating_time": "30 s",
  "HTL_deposition_thermal_annealing_temperature": "Null",
  "HTL_deposition_thermal_annealing_time": "Null",
  "Backcontact_thickness": "80 nm",
  "Beckcontact_deposition_method": "Thermal evaporation",
  "Backcontact_deposition_atmosphere_pressure": "Null",
  "Encapsulation_method": "Null",
  "Encapsulation_atmosphere": "Null",
  "JV_measured_device_matching": "True",
  "JV_measured_reverse_scan_Voc": "1.093 V",
  "JV_measured_reverse_scan_Jsc": "22.5 mA/cm2",
  "JV_measured_reverse_scan_FF": "74.2 %",
  "JV_measured_reverse_scan_PCE": "18.25 %",
  "JV_measured_forward_scan_Voc": "1.075 V",
  "JV_measured_forward_scan_Jsc": "22.31 mA/cm2",
  "JV_measured_forward_scan_FF": "68.3 %",
  "JV_measured_forward_scan_PCE": "16.38 %",
  "JV_measured_light_spectra": "AM1.5G",
  "JV_measured_light_spectra_intensity": "100 mW/cm2",
  "JV_measured_scan_speed": "0.1 V/s",
  "JV_measured_scan_delay_time": "Null",
  "JV_certified_PCE": "Null",
  "Stabilized_measured_PCE": "17.41 %",
  "Stabilized_certified_PCE": "Null",
  "Stability_test_device_matching": "False",
  "Stability_test_temperature": "Null",
  "Stability_test_atmosphere": "Null",
  "Stability_test_light_spectra": "Null",
  "Stability_test_light_intensity": "Null",
  "Stability_test_relative_humidity": "Null",
  "Stability_PCE_after_time": "Null",
  "Stability_PCE_after_time_value": "Null"
}
