Repository: jiayijdong/PSCbench

# PSCbench


**PSCbench** is a novel benchmark for materials science research-level scientific
dataset curation sourced from published journals. The benchmark is designed to evaluate the complex classification capabilities,
strong domain knowledge, and advanced calculation skills of LLMs.

## Data


The PSCbench dataset is under dataset folder in json file format. Each file is list of dictionary and can be extracted using following scripts.
Each file stands for one published journal, which is fully elaborated in the paper. 

```
with open("./dataset/retroactive/{}.json".format(subject), encoding='utf-8') as json_file:
    problems=json.load(json_file)
```

File: dataset/2021-2025/10.1038_s41560-021-00831-8/Device_BestPCE_grok_10.1038_s41560-021-00831-8.json
{
  "Ref_DOI": "10.1038/s41560-021-00831-8",
  "Ref_journal": "Nature Energy",
  "Ref_publication_year": "2021",
  "Ref_title": "Defect compensation in formamidinium–caesium perovskites for highly efficient solar mini-modules with improved photostability",
  "Cell_architecture": "PIN",
  "Cell_stack_sequence": "ITO/PTAA/Perovskite/C60/BCP/Copper",
  "Cell_area_measured": "29.5 cm2",
  "ETL_thickness": "50 nm/6 nm",
  "ETL_stack_sequence": "C60/BCP",
  "ETL_additive_compound": "Null",
  "ETL_additive_concentration": "Null",
  "ETL_deposition_method": "Thermal evaporation/Thermal evaporation",
  "ETL_deposition_solution_concentration": "Null/Null",
  "ETL_deposition_solvents_compound": "Null/Null",
  "ETL_deposition_synthesis_atmosphere": "Null",
  "ETL_deposition_synthesis_atmosphere_pressure": "Null",
  "ETL_deposition_synthesis_atmosphere_relative_humidity": "Null",
  "ETL_deposition_spin_coating_speed": "Null/Null",
  "ETL_deposition_spin_coating_time": "Null/Null",
  "ETL_deposition_thermal_annealing_temperature": "Null/Null",
  "ETL_deposition_thermal_annealing_time": "Null/Null",
  "Perovskite_dimension": "3D",
  "Perovskite_thickness": "700 nm",
  "Perovskite_composition_long_form": "FA0.92Cs0.08PbI3",
  "Perovskite_additive_compound": "Formamidinium chloride; Phenylethylammonium chloride; Formamidinium hypophosphite; Excessive AX (FAI or CsI)",
  "Perovskite_additive_concentration": "1.5 mol%; 0.15 mol%; 1.0 mol%; 0.25 mol%",
  "Perovskite_bandgap": "1.51 eV",
  "Perovskite_deposition_method": "Blade coating",
  "Perovskite_deposition_sequential_spin_coating": "False",
  "Perovskite_deposition_spin_coating_antisolvent": "Null",
  "Perovskite_deposition_reaction_solutions_compounds": "A-ink: FAPbI3; B-ink: CsPbI3",
  "Perovskite_deposition_reaction_solutions_concentrations": "1.1 M; 2.0 M",
  "Perovskite_deposition_final_solutions_concentration_before_deposition": "Null",
  "Perovskite_deposition_solvents_compound": "2-Methyoxylethanol; Acetonitrile; Dimethyl sulfoxide",
  "Perovskite_deposition_solvents_mixing_ratio": "1:0 to 1:1 for 2-ME:ACN; DMSO separate",
  "Perovskite_deposition_synthesis_atmosphere": "Ambient",
  "Perovskite_deposition_synthesis_atmosphere_pressure": "1 atm",
  "Perovskite_deposition_synthesis_atmosphere_relative_humidity": "Null",
  "Perovskite_deposition_spin_coating_speed": "Null",
  "Perovskite_deposition_spin_coating_time": "Null",
  "Perovskite_deposition_thermal_annealing_atmosphere": "Null",
  "Perovskite_deposition_thermal_annealing_temperature": "150 °C",
  "Perovskite_deposition_thermal_annealing_time": "2 min",
  "Perovskite_surface_treatment_material": "Null",
  "Perovskite_surface_treatment_method": "Null",
  "Perovskite_surface_treatment_solution_concentration": "Null",
  "Perovskite_surface_treatment_solvents_compound": "Null",
  "Perovskite_surface_treatment_synthesis_atmosphere": "Null",
  "Perovskite_surface_treatment_synthesis_atmosphere_pressure": "Null",
  "Perovskite_surface_treatment_synthesis_atmosphere_relative_humidity": "Null",
  "Perovskite_surface_treatment_deposition_spin_coating_speed": "Null",
  "Perovskite_surface_treatment_deposition_spin_coating_time": "Null",
  "Perovskite_surface_treatment_deposition_thermal_annealing_temperature": "Null",
  "Perovskite_surface_treatment_deposition_thermal_annealing_time": "Null",
  "HTL_thickness": "Null",
  "HTL_stack_sequence": "PTAA",
  "HTL_additive_compound": "Null",
  "HTL_additive_concentration": "Null",
  "HTL_deposition_method": "Blade coating",
  "HTL_deposition_solution_concentration": "2.2 mg/mL",
  "HTL_deposition_solvents_compound": "Toluene",
  "HTL_deposition_synthesis_atmosphere": "Null",
  "HTL_deposition_synthesis_atmosphere_pressure": "Null",
  "HTL_deposition_synthesis_atmosphere_relative_humidity": "Null",
  "HTL_deposition_spin_coating_speed": "Null",
  "HTL_deposition_spin_coating_time": "Null",
  "HTL_deposition_thermal_annealing_temperature": "Null",
  "HTL_deposition_thermal_annealing_time": "Null",
  "Backcontact_thickness": "Null",
  "Beckcontact_deposition_method": "Thermal evaporation",
  "Backcontact_deposition_atmosphere_pressure": "Null",
  "Encapsulation_method": "Glass with epoxy and silicone edge sealing",
  "Encapsulation_atmosphere": "Air",
  "JV_measured_device_matching": "True",
  "JV_measured_reverse_scan_Voc": "Null",
  "JV_measured_reverse_scan_Jsc": "Null",
  "JV_measured_reverse_scan_FF": "Null",
  "JV_measured_reverse_scan_PCE": "Null",
  "JV_measured_forward_scan_Voc": "Null",
  "JV_measured_forward_scan_Jsc": "Null",
  "JV_measured_forward_scan_FF": "Null",
  "JV_measured_forward_scan_PCE": "Null",
  "JV_measured_light_spectra": "AM1.5G",
  "JV_measured_light_spectra_intensity": "1 sun",
  "JV_measured_scan_speed": "0.15 V/s",
  "JV_measured_scan_delay_time": "Null",
  "JV_certified_PCE": "Null",
  "Stabilized_measured_PCE": "Null",
  "Stabilized_certified_PCE": "18.6 %",
  "Stability_test_device_matching": "True",
  "Stability_test_temperature": "50 ± 5 °C",
  "Stability_test_atmosphere": "Air",
  "Stability_test_light_spectra": "AM1.5G",
  "Stability_test_light_intensity": "1 sun",
  "Stability_test_relative_humidity": "Null",
  "Stability_PCE_after_time": "1056 hours",
  "Stability_PCE_after_time_value": "93.6 % of initial efficiency"
}

File: dataset/2021-2025/10.1038_s41560-021-00831-8/Device_BestPCE_o3_10.1038_s41560-021-00831-8.json
{
  "Ref_DOI": "10.1038/s41560-021-00831-8",
  "Ref_journal": "Nature Energy",
  "Ref_publication_year": "2021",
  "Ref_title": "Defect compensation in formamidinium–caesium perovskites for highly efficient solar mini-modules with improved photostability",
  "Cell_architecture": "PIN",
  "Cell_stack_sequence": "Glass/ITO/PTAA/FA0.92Cs0.08PbI3/C60/BCP/Cu",
  "Cell_area_measured": "0.08 cm2",
  "ETL_thickness": "50 nm/6 nm",
  "ETL_stack_sequence": "C60/BCP",
  "ETL_additive_compound": "Null",
  "ETL_additive_concentration": "Null",
  "ETL_deposition_method": "Thermal evaporation/Thermal evaporation",
  "ETL_deposition_solution_concentration": "Null",
  "ETL_deposition_solvents_compound": "Null",
  "ETL_deposition_synthesis_atmosphere": "Vacuum",
  "ETL_deposition_synthesis_atmosphere_pressure": "Null",
  "ETL_deposition_synthesis_atmosphere_relative_humidity": "Null",
  "ETL_deposition_spin_coating_speed": "Null",
  "ETL_deposition_spin_coating_time": "Null",
  "ETL_deposition_thermal_annealing_temperature": "Null",
  "ETL_deposition_thermal_annealing_time": "Null",
  "Perovskite_dimension": "3D",
  "Perovskite_thickness": "700 nm",
  "Perovskite_composition_long_form": "FA0.92Cs0.08PbI3",
  "Perovskite_additive_compound": "FACl;PEACl;FAH2PO2",
  "Perovskite_additive_concentration": "1.5 mol%;0.15 mol%;1.0 mol%",
  "Perovskite_bandgap": "1.51 eV",
  "Perovskite_deposition_method": "Blade coating",
  "Perovskite_deposition_sequential_spin_coating": "False",
  "Perovskite_deposition_spin_coating_antisolvent": "Null",
  "Perovskite_deposition_reaction_solutions_compounds": "FAI+PbI2 (A-ink);CsI+PbI2 (B-ink)",
  "Perovskite_deposition_reaction_solutions_concentrations": "1.1 M;2.0 M",
  "Perovskite_deposition_final_solutions_concentration_before_deposition": "Null",
  "Perovskite_deposition_solvents_compound": "2-ME;ACN;DMSO",
  "Perovskite_deposition_solvents_mixing_ratio": "Null",
  "Perovskite_deposition_synthesis_atmosphere": "Air",
  "Perovskite_deposition_synthesis_atmosphere_pressure": "1 atm",
  "Perovskite_deposition_synthesis_atmosphere_relative_humidity": "Null",
  "Perovskite_deposition_spin_coating_speed": "Null",
  "Perovskite_deposition_spin_coating_time": "Null",
  "Perovskite_deposition_thermal_annealing_atmosphere": "Air",
  "Perovskite_deposition_thermal_annealing_temperature": "150 °C",
  "Perovskite_deposition_thermal_annealing_time": "2 min",
  "Perovskite_surface_treatment_material": "Null",
  "Perovskite_surface_treatment_method": "Null",
  "Perovskite_surface_treatment_solution_concentration": "Null",
  "Perovskite_surface_treatment_solvents_compound": "Null",
  "Perovskite_surface_treatment_synthesis_atmosphere": "Null",
  "Perovskite_surface_treatment_synthesis_atmosphere_pressure": "Null",
  "Perovskite_surface_treatment_synthesis_atmosphere_relative_humidity": "Null",
  "Perovskite_surface_treatment_deposition_spin_coating_speed": "Null",
  "Perovskite_surface_treatment_deposition_spin_coating_time": "Null",
  "Perovskite_surface_treatment_deposition_thermal_annealing_temperature": "Null",
  "Perovskite_surface_treatment_deposition_thermal_annealing_time": "Null",
  "HTL_thickness": "Null",
  "HTL_stack_sequence": "PTAA",
  "HTL_additive_compound": "Null",
  "HTL_additive_concentration": "Null",
  "HTL_deposition_method": "Spin coating",
  "HTL_deposition_solution_concentration": "2.2 mg/mL",
  "HTL_deposition_solvents_compound": "Toluene",
  "HTL_deposition_synthesis_atmosphere": "Air",
  "HTL_deposition_synthesis_atmosphere_pressure": "1 atm",
  "HTL_deposition_synthesis_atmosphere_relative_humidity": "Null",
  "HTL_deposition_spin_coating_speed": "Null",
  "HTL_deposition_spin_coating_time": "Null",
  "HTL_deposition_thermal_annealing_temperature": "Null",
  "HTL_deposition_thermal_annealing_time": "Null",
  "Backcontact_thickness": "Null",
  "Beckcontact_deposition_method": "Thermal evaporation",
  "Backcontact_deposition_atmosphere_pressure": "Null",
  "Encapsulation_method": "Null",
  "Encapsulation_atmosphere": "Null",
  "JV_measured_device_matching": "True",
  "JV_measured_reverse_scan_Voc": "Null",
  "JV_measured_reverse_scan_Jsc": "Null",
  "JV_measured_reverse_scan_FF": "Null",
  "JV_measured_reverse_scan_PCE": "22.2 %",
  "JV_measured_forward_scan_Voc": "Null",
  "JV_measured_forward_scan_Jsc": "Null",
  "JV_measured_forward_scan_FF": "Null",
  "JV_measured_forward_scan_PCE": "Null",
  "JV_measured_light_spectra": "AM1.5G",
  "JV_measured_light_spectra_intensity": "1 sun",
  "JV_measured_scan_speed": "0.15 V/s",
  "JV_measured_scan_delay_time": "Null",
  "JV_certified_PCE": "Null",
  "Stabilized_measured_PCE": "Null",
  "Stabilized_certified_PCE": "Null",
  "Stability_test_device_matching": "False",
  "Stability_test_temperature": "Null",
  "Stability_test_atmosphere": "Null",
  "Stability_test_light_spectra": "Null",
  "Stability_test_light_intensity": "Null",
  "Stability_test_relative_humidity": "Null",
  "Stability_PCE_after_time": "Null",
  "Stability_PCE_after_time_value": "Null"
}

File: dataset/2021-2025/10.1038_s41560-021-00831-8/Device_BestPCE_o4_mini_10.1038_s41560-021-00831-8.json
{
  "Ref_DOI": "10.1038/s41560-021-00831-8",
  "Ref_journal": "Nature Energy",
  "Ref_publication_year": "2021",
  "Ref_title": "Defect compensation in formamidinium–caesium perovskites for highly efficient solar mini-modules with improved photostability",
  "Cell_architecture": "PIN",
  "Cell_stack_sequence": "Glass/ITO/PTAA/FA0.92Cs0.08PbI3/C60/BCP/Cu",
  "Cell_area_measured": "8 mm2",
  "ETL_thickness": "50 nm/6 nm",
  "ETL_stack_sequence": "C60/BCP",
  "ETL_additive_compound": "Null",
  "ETL_additive_concentration": "Null",
  "ETL_deposition_method": "Thermal evaporation/Thermal evaporation",
  "ETL_deposition_solution_concentration": "Null",
  "ETL_deposition_solvents_compound": "Null",
  "ETL_deposition_synthesis_atmosphere": "Null",
  "ETL_deposition_synthesis_atmosphere_pressure": "Null",
  "ETL_deposition_synthesis_atmosphere_relative_humidity": "Null",
  "ETL_deposition_spin_coating_speed": "Null",
  "ETL_deposition_spin_coating_time": "Null",
  "ETL_deposition_thermal_annealing_temperature": "Null",
  "ETL_deposition_thermal_annealing_time": "Null",
  "Perovskite_dimension": "3D",
  "Perovskite_thickness": "700 nm",
  "Perovskite_composition_long_form": "FA0.92Cs0.08PbI3",
  "Perovskite_additive_compound": "Formamidinium chloride;Phenylethylammonium chloride;Formamidinium hypophosphite",
  "Perovskite_additive_concentration": "1.5 mol%;0.15 mol%;1.0 mol%",
  "Perovskite_bandgap": "1.51 eV",
  "Perovskite_deposition_method": "Blade-coating",
  "Perovskite_deposition_sequential_spin_coating": "False",
  "Perovskite_deposition_spin_coating_antisolvent": "Null",
  "Perovskite_deposition_reaction_solutions_compounds": "FAI/PbI2;CsI/PbI2",
  "Perovskite_deposition_reaction_solutions_concentrations": "1.1 M;2.0 M",
  "Perovskite_deposition_final_solutions_concentration_before_deposition": "Null",
  "Perovskite_deposition_solvents_compound": "2-methoxyethanol;Acetonitrile;DMSO",
  "Perovskite_deposition_solvents_mixing_ratio": "Null",
  "Perovskite_deposition_synthesis_atmosphere": "Air",
  "Perovskite_deposition_synthesis_atmosphere_pressure": "1 atm",
  "Perovskite_deposition_synthesis_atmosphere_relative_humidity": "Null",
  "Perovskite_deposition_spin_coating_speed": "Null",
  "Perovskite_deposition_spin_coating_time": "Null",
  "Perovskite_deposition_thermal_annealing_atmosphere": "Air",
  "Perovskite_deposition_thermal_annealing_temperature": "150 °C",
  "Perovskite_deposition_thermal_annealing_time": "2 min",
  "Perovskite_surface_treatment_material": "Null",
  "Perovskite_surface_treatment_method": "Null",
  "Perovskite_surface_treatment_solution_concentration": "Null",
  "Perovskite_surface_treatment_solvents_compound": "Null",
  "Perovskite_surface_treatment_synthesis_atmosphere": "Null",
  "Perovskite_surface_treatment_synthesis_atmosphere_pressure": "Null",
  "Perovskite_surface_treatment_synthesis_atmosphere_relative_humidity": "Null",
  "Perovskite_surface_treatment_deposition_spin_coating_speed": "Null",
  "Perovskite_surface_treatment_deposition_spin_coating_time": "Null",
  "Perovskite_surface_treatment_deposition_thermal_annealing_temperature": "Null",
  "Perovskite_surface_treatment_deposition_thermal_annealing_time": "Null",
  "HTL_thickness": "Null",
  "HTL_stack_sequence": "PTAA",
  "HTL_additive_compound": "Null",
  "HTL_additive_concentration": "Null",
  "HTL_deposition_method": "Blade-coating",
  "HTL_deposition_solution_concentration": "2.2 mg/mL",
  "HTL_deposition_solvents_compound": "Toluene",
  "HTL_deposition_synthesis_atmosphere": "Air",
  "HTL_deposition_synthesis_atmosphere_pressure": "1 atm",
  "HTL_deposition_synthesis_atmosphere_relative_humidity": "Null",
  "HTL_deposition_spin_coating_speed": "Null",
  "HTL_deposition_spin_coating_time": "Null",
  "HTL_deposition_thermal_annealing_temperature": "Null",
  "HTL_deposition_thermal_annealing_time": "Null",
  "Backcontact_thickness": "Null",
  "Beckcontact_deposition_method": "Null",
  "Backcontact_deposition_atmosphere_pressure": "Null",
  "Encapsulation_method": "Null",
  "Encapsulation_atmosphere": "Null",
  "JV_measured_device_matching": "True",
  "JV_measured_reverse_scan_Voc": "Null",
  "JV_measured_reverse_scan_Jsc": "Null",
  "JV_measured_reverse_scan_FF": "Null",
  "JV_measured_reverse_scan_PCE": "22.2%",
  "JV_measured_forward_scan_Voc": "Null",
  "JV_measured_forward_scan_Jsc": "Null",
  "JV_measured_forward_scan_FF": "Null",
  "JV_measured_forward_scan_PCE": "Null",
  "JV_measured_light_spectra": "AM1.5G",
  "JV_measured_light_spectra_intensity": "1 sun",
  "JV_measured_scan_speed": "0.15 V/s",
  "JV_measured_scan_delay_time": "Null",
  "JV_certified_PCE": "Null",
  "Stabilized_measured_PCE": "Null",
  "Stabilized_certified_PCE": "Null",
  "Stability_test_device_matching": "False",
  "Stability_test_temperature": "Null",
  "Stability_test_atmosphere": "Null",
  "Stability_test_light_spectra": "Null",
  "Stability_test_light_intensity": "Null",
  "Stability_test_relative_humidity": "Null",
  "Stability_PCE_after_time": "Null",
  "Stability_PCE_after_time_value": "Null"
}

File: dataset/2021-2025/10.1038_s41560-021-00944-0/Device_BestPCE_10.1038_s41560-021-00944-0.json
{
    "Ref_DOI": "10.1038/s41560-021-00944-0",
    "Ref_journal": "Nature Energy",
    "Ref_publication_year": "2021",
    "Ref_title": "Ti1–graphene single-atom material for improved energy level alignment in perovskite solar cells",
    "Cell_architecture": "NIP",
    "Cell_stack_sequence": "FTO/SnO2/perovskite/spiro-OMeTAD/Ti1-rGO",
    "Cell_area_measured": "0.09 cm2",
    "ETL_thickness": "Null",
    "ETL_stack_sequence": "SnO2",
    "ETL_additive_compound": "Null",
    "ETL_additive_concentration": "Null",
    "ETL_deposition_method": "Spin-coating",
    "ETL_deposition_solution_concentration": "Null",
    "ETL_deposition_solvents_compound": "Isopropanol",
    "ETL_deposition_synthesis_atmosphere": "Air",
    "ETL_deposition_synthesis_atmosphere_pressure": "1 atm",
    "ETL_deposition_synthesis_atmosphere_relative_humidity": "Null",
    "ETL_deposition_spin_coating_speed": "2000 rpm",
    "ETL_deposition_spin_coating_time": "30 s",
    "ETL_deposition_thermal_annealing_temperature": "80 °C",
    "ETL_deposition_thermal_annealing_time": "60 min",
    "Perovskite_dimension": "3D",
    "Perovskite_thickness": "Null",
    "Perovskite_composition_long_form": "Cs0.05((FAPbI3)0.85(MAPbBr3)0.15)0.95",
    "Perovskite_additive_compound": "Null",
    "Perovskite_additive_concentration": "Null",
    "Perovskite_bandgap": "Null",
    "Perovskite_deposition_method": "Spin-coating",
    "Perovskite_deposition_sequential_spin_coating": "False",
    "Perovskite_deposition_spin_coating_antisolvent": "α,α,α-trifluorotoluene",
    "Perovskite_deposition_reaction_solutions_compounds": "FAI;PbI2;MABr;PbBr2;CsI",
    "Perovskite_deposition_reaction_solutions_concentrations": "1 M;1.1 M;0.2 M;0.2 M;1 M",
    "Perovskite_deposition_final_solutions_concentration_before_deposition": "Null",
    "Perovskite_deposition_solvents_compound": "DMF;DMSO",
    "Perovskite_deposition_solvents_mixing_ratio": "4:1",
    "Perovskite_deposition_synthesis_atmosphere": "Air",
    "Perovskite_deposition_synthesis_atmosphere_pressure": "1 atm",
    "Perovskite_deposition_synthesis_atmosphere_relative_humidity": "Null",
    "Perovskite_deposition_spin_coating_speed": "1000 rpm;6000 rpm",
    "Perovskite_deposition_spin_coating_time": "10 s;30 s",
    "Perovskite_deposition_thermal_annealing_atmosphere": "Air",
    "Perovskite_deposition_thermal_annealing_temperature": "85 °C",
    "Perovskite_deposition_thermal_annealing_time": "45 min",
    "Perovskite_surface_treatment_material": "Null",
    "Perovskite_surface_treatment_method": "Null",
    "Perovskite_surface_treatment_solution_concentration": "Null",
    "Perovskite_surface_treatment_solvents_compound": "Null",
    "Perovskite_surface_treatment_synthesis_atmosphere": "Null",
    "Perovskite_surface_treatment_synthesis_atmosphere_pressure": "Null",
    "Perovskite_surface_treatment_synthesis_atmosphere_relative_humidity": "Null",
    "Perovskite_surface_treatment_deposition_spin_coating_speed": "Null",
    "Perovskite_surface_treatment_deposition_spin_coating_time": "Null",
    "Perovskite_surface_treatment_deposition_thermal_annealing_temperature": "Null",
    "Perovskite_surface_treatment_deposition_thermal_annealing_time": "Null",
    "HTL_thickness": "Null",
    "HTL_stack_sequence": "spiro-OMeTAD",
    "HTL_additive_compound": "Li-TFSI",
    "HTL_additive_concentration": "Null",
    "HTL_deposition_method": "Spin-Coating",
    "HTL_deposition_solution_concentration": "Null",
    "HTL_deposition_solvents_compound": "Chlorobenzene",
    "HTL_deposition_synthesis_atmosphere": "Air",
    "HTL_deposition_synthesis_atmosphere_pressure": "1 atm",
    "HTL_deposition_synthesis_atmosphere_relative_humidity": "Null",
    "HTL_deposition_spin_coating_speed": "3000 rpm",
    "HTL_deposition_spin_coating_time": "30 s",
    "HTL_deposition_thermal_annealing_temperature": "Null",
    "HTL_deposition_thermal_annealing_time": "Null",
    "Backcontact_thickness": "Null",
    "Beckcontact_deposition_method": "Null",
    "Backcontact_deposition_atmosphere_pressure": "Null",
    "Encapsulation_method": "Null",
    "Encapsulation_atmosphere": "Null",
    "JV_measured_device_matching": "True",
    "JV_measured_reverse_scan_Voc": "1.13 V",
    "JV_measured_reverse_scan_Jsc": "22.5 mA/cm2",
    "JV_measured_reverse_scan_FF": "78 %",
    "JV_measured_reverse_scan_PCE": "19.8 %",
    "JV_measured_forward_scan_Voc": "1.12 V",
    "JV_measured_forward_scan_Jsc": "22.5 mA/cm2",
    "JV_measured_forward_scan_FF": "78 %",
    "JV_measured_forward_scan_PCE": "19.7 %",
    "JV_measured_light_spectra": "AM1.5G",
    "JV_measured_light_spectra_intensity": "100 mW/cm2",
    "JV_measured_scan_speed": "125 mV/s",
    "JV_measured_scan_delay_time": "Null",
    "JV_certified_PCE": "Null",
    "Stabilized_measured_PCE": "19.7 %",
    "Stabilized_certified_PCE": "Null",
    "Stability_test_device_matching": "True",
    "Stability_test_temperature": "25 °C",
    "Stability_test_atmosphere": "N2",
    "Stability_test_light_spectra": "AM1.5G",
    "Stability_test_light_intensity": "1 sun",
    "Stability_test_relative_humidity": "Null",
    "Stability_PCE_after_time": "1300 hours",
    "Stability_PCE_after_time_value": "98 %"
}

File: dataset/2021-2025/10.1038_s41560-021-00944-0/Device_BestPCE_Gemini_1.5_pro_10.1038_s41560-021-00944-0.json
{
  "Ref_DOI": "10.1038/s41560-021-00944-0",
  "Ref_journal": "Nature Energy",
  "Ref_publication_year": "2021",
  "Ref_title": "Ti1–graphene single-atom material for improved energy level alignment in perovskite solar cells",
  "Cell_architecture": "PIN",
  "Cell_stack_sequence": "FTO/c-TiO2/mp-TiO2/Cs0.05FA0.85MA0.10Pb(I0.97Br0.03)3/spiro-OMeTAD/Graphene/FTO/Graphene",
  "Cell_area_measured": "0.09 cm2",
  "ETL_thickness": "Null",
  "ETL_stack_sequence": "c-TiO2/mp-TiO2",
  "ETL_additive_compound": "Null",
  "ETL_additive_concentration": "Null",
  "ETL_deposition_method": "Spray pyrolysis/Spin-coating",
  "ETL_deposition_solution_concentration": "Null",
  "ETL_deposition_solvents_compound": "Ethanol/Ethanol",
  "ETL_deposition_synthesis_atmosphere": "O2/Air",
  "ETL_deposition_synthesis_atmosphere_pressure": "1 atm/1 atm",
  "ETL_deposition_synthesis_atmosphere_relative_humidity": "Null",
  "ETL_deposition_spin_coating_speed": "4000 rpm",
  "ETL_deposition_spin_coating_time": "20 s",
  "ETL_deposition_thermal_annealing_temperature": "450 °C/450 °C",
  "ETL_deposition_thermal_annealing_time": "10 min/30 min",
  "Perovskite_dimension": "3D",
  "Perovskite_thickness": "Null",
  "Perovskite_composition_long_form": "Cs0.05FA0.85MA0.10Pb(I0.97Br0.03)3",
  "Perovskite_additive_compound": "PbI2",
  "Perovskite_additive_concentration": "5 mol%",
  "Perovskite_bandgap": "Null",
  "Perovskite_deposition_method": "Spin-coating",
  "Perovskite_deposition_sequential_spin_coating": false,
  "Perovskite_deposition_spin_coating_antisolvent": "Chlorobenzene",
  "Perovskite_deposition_reaction_solutions_compounds": "CsI;FAI;PbI2;MABr;PbBr2",
  "Perovskite_deposition_reaction_solutions_concentrations": "Null",
  "Perovskite_deposition_final_solutions_concentration_before_deposition": "Null",
  "Perovskite_deposition_solvents_compound": "DMF;DMSO",
  "Perovskite_deposition_solvents_mixing_ratio": "4:1",
  "Perovskite_deposition_synthesis_atmosphere": "Null",
  "Perovskite_deposition_synthesis_atmosphere_pressure": "1 atm",
  "Perovskite_deposition_synthesis_atmosphere_relative_humidity": "Null",
  "Perovskite_deposition_spin_coating_speed": "2000 rpm;6000 rpm",
  "Perovskite_deposition_spin_coating_time": "10 s;30 s",
  "Perovskite_deposition_thermal_annealing_atmosphere": "Null",
  "Perovskite_deposition_thermal_annealing_temperature": "120 °C",
  "Perovskite_deposition_thermal_annealing_time": "20 min",
  "Perovskite_surface_treatment_material": "Null",
  "Perovskite_surface_treatment_method": "Null",
  "Perovskite_surface_treatment_solution_concentration": "Null",
  "Perovskite_surface_treatment_solvents_compound": "Null",
  "Perovskite_surface_treatment_synthesis_atmosphere": "Null",
  "Perovskite_surface_treatment_synthesis_atmosphere_pressure": "Null",
  "Perovskite_surface_treatment_synthesis_atmosphere_relative_humidity": "Null",
  "Perovskite_surface_treatment_deposition_spin_coating_speed": "Null",
  "Perovskite_surface_treatment_deposition_spin_coating_time": "Null",
  "Perovskite_surface_treatment_deposition_thermal_annealing_temperature": "Null",
  "Perovskite_surface_treatment_deposition_thermal_annealing_time": "Null",
  "HTL_thickness": "Null",
  "HTL_stack_sequence": "spiro-OMeTAD",
  "HTL_additive_compound": "Li-TFSI;TBP",
  "HTL_additive_concentration": "520 mg/mL;2.88 wt%",
  "HTL_deposition_method": "Spin-coating",
  "HTL_deposition_solution_concentration": "72.3 mg/mL",
  "HTL_deposition_solvents_compound": "Chlorobenzene",
  "HTL_deposition_synthesis_atmosphere": "Air",
  "HTL_deposition_synthesis_atmosphere_pressure": "1 atm",
  "HTL_deposition_synthesis_atmosphere_relative_humidity": "Null",
  "HTL_deposition_spin_coating_speed": "3000 rpm",
  "HTL_deposition_spin_coating_time": "30 s",
  "HTL_deposition_thermal_annealing_temperature": "Null",
  "HTL_deposition_thermal_annealing_time": "Null",
  "Backcontact_thickness": "2 μm",
  "Beckcontact_deposition_method": "Spraying",
  "Backcontact_deposition_atmosphere_pressure": "1 atm",
  "Encapsulation_method": "Null",
  "Encapsulation_atmosphere": "Null",
  "JV_measured_device_matching": true,
  "JV_measured_reverse_scan_Voc": "1.059 V",
  "JV_measured_reverse_scan_Jsc": "26.0 mA/cm2",
  "JV_measured_reverse_scan_FF": "78.5%",
  "JV_measured_reverse_scan_PCE": "21.6%",
  "JV_measured_forward_scan_Voc": "Null",
  "JV_measured_forward_scan_Jsc": "Null",
  "JV_measured_forward_scan_FF": "Null",
  "JV_measured_forward_scan_PCE": "Null",
  "JV_measured_light_spectra": "AM1.5G",
  "JV_measured_light_spectra_intensity": "100 mW/cm2",
  "JV_measured_scan_speed": "100 mV/s",
  "JV_measured_scan_delay_time": "Null",
  "JV_certified_PCE": "Null",
  "Stabilized_measured_PCE": "20.6%",
  "Stabilized_certified_PCE": "Null",
  "Stability_test_device_matching": true,
  "Stability_test_temperature": "25 °C",
  "Stability_test_atmosphere": "N2",
  "Stability_test_light_spectra": "AM1.5G",
  "Stability_test_light_intensity": "1 sun",
  "Stability_test_relative_humidity": "Null",
  "Stability_PCE_after_time": "1300 hours",
  "Stability_PCE_after_time_value": "98%"
}

File: dataset/2021-2025/10.1038_s41560-021-00944-0/Device_BestPCE_Gemini_2.0_Flash_10.1038_s41560-021-00944-0.json
{
  "Ref_DOI": "10.1038/s41560-021-00944-0",
  "Ref_journal": "Nature Energy",
  "Ref_publication_year": "2021",
  "Ref_title": "Ti1–graphene single-atom material for improved energy level alignment in perovskite solar cells",
  "Cell_architecture": "NIP",
  "Cell_stack_sequence": "FTO/SnO2/perovskite/spiro-OMeTAD/graphene/FTO/graphene",
  "Cell_area_measured": "0.09 squared cm",
  "ETL_thickness": "Null",
  "ETL_stack_sequence": "Null",
  "ETL_additive_compound": "Null",
  "ETL_additive_concentration": "Null",
  "ETL_deposition_method": "Spin-coating",
  "ETL_deposition_solution_concentration": "0.1 M",
  "ETL_deposition_solvents_compound": "Isopropanol",
  "ETL_deposition_synthesis_atmosphere": "Air",
  "ETL_deposition_synthesis_atmosphere_pressure": "1 atm",
  "ETL_deposition_synthesis_atmosphere_relative_humidity": "Null",
  "ETL_deposition_spin_coating_speed": "2000 rpm",
  "ETL_deposition_spin_coating_time": "30 s",
  "ETL_deposition_thermal_annealing_temperature": "80 °C",
  "ETL_deposition_thermal_annealing_time": "1 h",
  "Perovskite_dimension": "3D",
  "Perovskite_thickness": "Null",
  "Perovskite_composition_long_form": "Cs0.05((FAPbI3)0.85(MAPbBr3)0.15)0.95",
  "Perovskite_additive_compound": "Null",
  "Perovskite_additive_concentration": "Null",
  "Perovskite_bandgap": "Null",
  "Perovskite_deposition_method": "Spin-coating",
  "Perovskite_deposition_sequential_spin_coating": "False",
  "Perovskite_deposition_spin_coating_antisolvent": "α,α,α-trifluorotoluene",
  "Perovskite_deposition_reaction_solutions_compounds": "FAI; PbI2; MABr; PbBr2; CsI",
  "Perovskite_deposition_reaction_solutions_concentrations": "1 M; 1.1 M; 0.2 M; 0.2 M; 1 M",
  "Perovskite_deposition_final_solutions_concentration_before_deposition": "Null",
  "Perovskite_deposition_solvents_compound": "DMF; DMSO",
  "Perovskite_deposition_solvents_mixing_ratio": "4:1",
  "Perovskite_deposition_synthesis_atmosphere": "Null",
  "Perovskite_deposition_synthesis_atmosphere_pressure": "Null",
  "Perovskite_deposition_synthesis_atmosphere_relative_humidity": "Null",
  "Perovskite_deposition_spin_coating_speed": "1000 rpm; 6000 rpm",
  "Perovskite_deposition_spin_coating_time": "10 s; 30 s",
  "Perovskite_deposition_thermal_annealing_atmosphere": "Null",
  "Perovskite_deposition_thermal_annealing_temperature": "85 °C",
  "Perovskite_deposition_thermal_annealing_time": "45 min",
  "Perovskite_surface_treatment_material": "Null",
  "Perovskite_surface_treatment_method": "Null",
  "Perovskite_surface_treatment_solution_concentration": "Null",
  "Perovskite_surface_treatment_solvents_compound": "Null",
  "Perovskite_surface_treatment_synthesis_atmosphere": "Null",
  "Perovskite_surface_treatment_synthesis_atmosphere_pressure": "Null",
  "Perovskite_surface_treatment_synthesis_atmosphere_relative_humidity": "Null",
  "Perovskite_surface_treatment_deposition_spin_coating_speed": "Null",
  "Perovskite_surface_treatment_deposition_spin_coating_time": "Null",
  "Perovskite_surface_treatment_deposition_thermal_annealing_temperature": "Null",
  "Perovskite_surface_treatment_deposition_thermal_annealing_time": "Null",
  "HTL_thickness": "Null",
  "HTL_stack_sequence": "Null",
  "HTL_additive_compound": "TBP; Li-TFSI",
  "HTL_additive_concentration": "29 μl; 17.5 μl",
  "HTL_deposition_method": "Spin-coating",
  "HTL_deposition_solution_concentration": "72.3 mg/mL",
  "HTL_deposition_solvents_compound": "Chlorobenzene",
  "HTL_deposition_synthesis_atmosphere": "Null",
  "HTL_deposition_synthesis_atmosphere_pressure": "Null",
  "HTL_deposition_synthesis_atmosphere_relative_humidity": "Null",
  "HTL_deposition_spin_coating_speed": "3000 rpm",
  "HTL_deposition_spin_coating_time": "30 s",
  "HTL_deposition_thermal_annealing_temperature": "Null",
  "HTL_deposition_thermal_annealing_time": "Null",
  "Backcontact_thickness": "2 μm",
  "Beckcontact_deposition_method": "Sprayed",
  "Backcontact_deposition_atmosphere_pressure": "Null",
  "Encapsulation_method": "Null",
  "Encapsulation_atmosphere": "Null",
  "JV_measured_device_matching": "True",
  "JV_measured_reverse_scan_Voc": "1.059 V",
  "JV_measured_reverse_scan_Jsc": "26.0 mA cm-2",
  "JV_measured_reverse_scan_FF": "78.5 %",
  "JV_measured_reverse_scan_PCE": "21.6 %",
  "JV_measured_forward_scan_Voc": "Null",
  "JV_measured_forward_scan_Jsc": "Null",
  "JV_measured_forward_scan_FF": "Null",
  "JV_measured_forward_scan_PCE": "Null",
  "JV_measured_light_spectra": "AM 1.5G",
  "JV_measured_light_spectra_intensity": "100 mW/cm2",
  "JV_measured_scan_speed": "125 mV/s",
  "JV_measured_scan_delay_time": "Null",
  "JV_certified_PCE": "Null",
  "Stabilized_measured_PCE": "20.6 %",
  "Stabilized_certified_PCE": "Null",
  "Stability_test_device_matching": "True",
  "Stability_test_temperature": "25 °C",
  "Stability_test_atmosphere": "N2",
  "Stability_test_light_spectra": "AM 1.5G",
  "Stability_test_light_intensity": "1 sun",
  "Stability_test_relative_humidity": "Null",
  "Stability_PCE_after_time": "1300 h",
  "Stability_PCE_after_time_value": "98 %"
}

File: dataset/2021-2025/10.1038_s41560-021-00944-0/Device_BestPCE_Gemini_2.5_Flash_10.1038_s41560-021-00944-0.json
{
  "Ref_DOI": "10.1038/s41560-021-00944-0",
  "Ref_journal": "Nature Energy",
  "Ref_publication_year": "2021",
  "Ref_title": "Ti1–graphene single-atom material for improved energy level alignment in perovskite solar cells",
  "Cell_architecture": "NIP",
  "Cell_stack_sequence": "FTO/c-TiO2/mp-TiO2/perovskite/spiro-OMeTAD/graphene/FTO/graphene",
  "Cell_area_measured": "0.09 cm2",
  "ETL_thickness": "Null",
  "ETL_stack_sequence": "c-TiO2/mp-TiO2",
  "ETL_additive_compound": "Null",
  "ETL_additive_concentration": "Null",
  "ETL_deposition_method": "Spray pyrolysis/Spin-coating",
  "ETL_deposition_solution_concentration": "Null/Null",
  "ETL_deposition_solvents_compound": "Ethanol/Ethanol",
  "ETL_deposition_synthesis_atmosphere": "O2/Dry air flow",
  "ETL_deposition_synthesis_atmosphere_pressure": "1 atm/1 atm",
  "ETL_deposition_synthesis_atmosphere_relative_humidity": "Null",
  "ETL_deposition_spin_coating_speed": "Null/4000 r.p.m.",
  "ETL_deposition_spin_coating_time": "Null/20 s",
  "ETL_deposition_thermal_annealing_temperature": "450 °C/450 °C",
  "ETL_deposition_thermal_annealing_time": "10 min/30 min",
  "Perovskite_dimension": "3D",
  "Perovskite_thickness": "Null",
  "Perovskite_composition_long_form": "Cs0.05FA0.85MA0.10Pb(I0.97Br0.03)3",
  "Perovskite_additive_compound": "PbI2",
  "Perovskite_additive_concentration": "Null",
  "Perovskite_bandgap": "Null",
  "Perovskite_deposition_method": "Spin-coating",
  "Perovskite_deposition_sequential_spin_coating": "False",
  "Perovskite_deposition_spin_coating_antisolvent": "Chlorobenzene",
  "Perovskite_deposition_reaction_solutions_compounds": "FAI;PbI2;MABr;PbBr2;CsI",
  "Perovskite_deposition_reaction_solutions_concentrations": "Null",
  "Perovskite_deposition_final_solutions_concentration_before_deposition": "Null",
  "Perovskite_deposition_solvents_compound": "DMF;DMSO",
  "Perovskite_deposition_solvents_mixing_ratio": "4:1 volume ratio",
  "Perovskite_deposition_synthesis_atmosphere": "Null",
  "Perovskite_deposition_synthesis_atmosphere_pressure": "Null",
  "Perovskite_deposition_synthesis_atmosphere_relative_humidity": "Null",
  "Perovskite_deposition_spin_coating_speed": "2000 r.p.m.;6000 r.p.m.",
  "Perovskite_deposition_spin_coating_time": "10 s;30 s",
  "Perovskite_deposition_thermal_annealing_atmosphere": "Null",
  "Perovskite_deposition_thermal_annealing_temperature": "120 °C",
  "Perovskite_deposition_thermal_annealing_time": "20 min",
  "Perovskite_surface_treatment_material": "Null",
  "Perovskite_surface_treatment_method": "Null",
  "Perovskite_surface_treatment_solution_concentration": "Null",
  "Perovskite_surface_treatment_solvents_compound": "Null",
  "Perovskite_surface_treatment_synthesis_atmosphere": "Null",
  "Perovskite_surface_treatment_synthesis_atmosphere_pressure": "Null",
  "Perovskite_surface_treatment_synthesis_atmosphere_relative_humidity": "Null",
  "Perovskite_surface_treatment_deposition_spin_coating_speed": "Null",
  "Perovskite_surface_treatment_deposition_spin_coating_time": "Null",
  "Perovskite_surface_treatment_deposition_thermal_annealing_temperature": "Null",
  "Perovskite_surface_treatment_deposition_thermal_annealing_time": "Null",
  "HTL_thickness": "Null",
  "HTL_stack_sequence": "Spiro-OMeTAD",
  "HTL_additive_compound": "TBP;Li-TFSI",
  "HTL_additive_concentration": "Null;520 mg/mL",
  "HTL_deposition_method": "Spin-coating",
  "HTL_deposition_solution_concentration": "72.3 mg/mL",
  "HTL_deposition_solvents_compound": "Chlorobenzene",
  "HTL_deposition_synthesis_atmosphere": "Null",
  "HTL_deposition_synthesis_atmosphere_pressure": "Null",
  "HTL_deposition_synthesis_atmosphere_relative_humidity": "Null",
  "HTL_deposition_spin_coating_speed": "3000 r.p.m.",
  "HTL_deposition_spin_coating_time": "30 s",
  "HTL_deposition_thermal_annealing_temperature": "Null",
  "HTL_deposition_thermal_annealing_time": "Null",
  "Backcontact_thickness": "Null",
  "Beckcontact_deposition_method": "Spraying",
  "Backcontact_deposition_atmosphere_pressure": "Null",
  "Encapsulation_method": "Null",
  "Encapsulation_atmosphere": "Null",
  "JV_measured_device_matching": "True",
  "JV_measured_reverse_scan_Voc": "1.059 V",
  "JV_measured_reverse_scan_Jsc": "26.0 mA cm-2",
  "JV_measured_reverse_scan_FF": "78.5 %",
  "JV_measured_reverse_scan_PCE": "21.6 %",
  "JV_measured_forward_scan_Voc": "Null",
  "JV_measured_forward_scan_Jsc": "Null",
  "JV_measured_forward_scan_FF": "Null",
  "JV_measured_forward_scan_PCE": "Null",
  "JV_measured_light_spectra": "AM 1.5G",
  "JV_measured_light_spectra_intensity": "100 mW cm-2",
  "JV_measured_scan_speed": "100 mV s-1",
  "JV_measured_scan_delay_time": "Null",
  "JV_certified_PCE": "Null",
  "Stabilized_measured_PCE": "20.6 %",
  "Stabilized_certified_PCE": "Null",
  "Stability_test_device_matching": "True",
  "Stability_test_temperature": "25 °C",
  "Stability_test_atmosphere": "N2 atmosphere",
  "Stability_test_light_spectra": "AM 1.5G",
  "Stability_test_light_intensity": "1 sun",
  "Stability_test_relative_humidity": "Null",
  "Stability_PCE_after_time": "1300 h",
  "Stability_PCE_after_time_value": "98 %"
}
