Repository: jiayijdong/PSCbench

# PSCbench


**PSCbench** is a novel benchmark for materials science research-level scientific
dataset curation sourced from published journals. The benchmark is designed to evaluate the complex classification capabilities,
strong domain knowledge, and advanced calculation skills of LLMs.

## Data


The PSCbench dataset is under dataset folder in json file format. Each file is list of dictionary and can be extracted using following scripts.
Each file stands for one published journal, which is fully elaborated in the paper. 

```
with open("./dataset/retroactive/{}.json".format(subject), encoding='utf-8') as json_file:
    problems=json.load(json_file)
```

File: dataset/2021-2025/10.1038_s41560-021-00944-0/Device_BestPCE_claude_haiku_10.1038_s41560-021-00944-0.json
{
  "Ref_DOI": "10.1038/s41560-021-00944-0",
  "Ref_journal": "Nature Energy",
  "Ref_publication_year": "2021",
  "Ref_title": "Ti1–graphene single-atom material for improved energy level alignment in perovskite solar cells",
  "Cell_architecture": "NIP",
  "Cell_stack_sequence": "FTO/SnO2/Perovskite/Spiro-OMeTAD/Ti1-rGO",
  "Cell_area_measured": "0.09 cm2",
  "ETL_thickness": "Null",
  "ETL_stack_sequence": "c-TiO2/mp-TiO2",
  "ETL_additive_compound": "Null",
  "ETL_additive_concentration": "Null",
  "ETL_deposition_method": "Spray pyrolysis/Spin-coating",
  "ETL_deposition_solution_concentration": "Null",
  "ETL_deposition_solvents_compound": "Ethanol",
  "ETL_deposition_synthesis_atmosphere": "Air",
  "ETL_deposition_synthesis_atmosphere_pressure": "1 atm",
  "ETL_deposition_synthesis_atmosphere_relative_humidity": "Null",
  "ETL_deposition_spin_coating_speed": "4000 rpm",
  "ETL_deposition_spin_coating_time": "20 s",
  "ETL_deposition_thermal_annealing_temperature": "450 °C",
  "ETL_deposition_thermal_annealing_time": "30 min",
  "Perovskite_dimension": "3D",
  "Perovskite_thickness": "Null",
  "Perovskite_composition_long_form": "Cs0.05FA0.85MA0.10Pb(I0.97Br0.03)3",
  "Perovskite_additive_compound": "Null",
  "Perovskite_additive_concentration": "Null",
  "Perovskite_bandgap": "Null",
  "Perovskite_deposition_method": "Spin-coating",
  "Perovskite_deposition_sequential_spin_coating": "False",
  "Perovskite_deposition_spin_coating_antisolvent": "Chlorobenzene",
  "Perovskite_deposition_reaction_solutions_compounds": "DMF/DMSO",
  "Perovskite_deposition_reaction_solutions_concentrations": "Null",
  "Perovskite_deposition_final_solutions_concentration_before_deposition": "Null",
  "Perovskite_deposition_solvents_compound": "DMF/DMSO",
  "Perovskite_deposition_solvents_mixing_ratio": "4:1",
  "Perovskite_deposition_synthesis_atmosphere": "Null",
  "Perovskite_deposition_synthesis_atmosphere_pressure": "1 atm",
  "Perovskite_deposition_synthesis_atmosphere_relative_humidity": "Null",
  "Perovskite_deposition_spin_coating_speed": "2000 rpm; 6000 rpm",
  "Perovskite_deposition_spin_coating_time": "10 s; 30 s",
  "Perovskite_deposition_thermal_annealing_atmosphere": "Null",
  "Perovskite_deposition_thermal_annealing_temperature": "120 °C",
  "Perovskite_deposition_thermal_annealing_time": "20 min",
  "Perovskite_surface_treatment_material": "Null",
  "Perovskite_surface_treatment_method": "Null",
  "Perovskite_surface_treatment_solution_concentration": "Null",
  "Perovskite_surface_treatment_solvents_compound": "Null",
  "Perovskite_surface_treatment_synthesis_atmosphere": "Null",
  "Perovskite_surface_treatment_synthesis_atmosphere_pressure": "Null",
  "Perovskite_surface_treatment_synthesis_atmosphere_relative_humidity": "Null",
  "Perovskite_surface_treatment_deposition_spin_coating_speed": "Null",
  "Perovskite_surface_treatment_deposition_spin_coating_time": "Null",
  "Perovskite_surface_treatment_deposition_thermal_annealing_temperature": "Null",
  "Perovskite_surface_treatment_deposition_thermal_annealing_time": "Null",
  "HTL_thickness": "Null",
  "HTL_stack_sequence": "Spiro-OMeTAD",
  "HTL_additive_compound": "TBP; Li-TFSI",
  "HTL_additive_concentration": "Null",
  "HTL_deposition_method": "Spin-coating",
  "HTL_deposition_solution_concentration": "Null",
  "HTL_deposition_solvents_compound": "Chlorobenzene",
  "HTL_deposition_synthesis_atmosphere": "Null",
  "HTL_deposition_synthesis_atmosphere_pressure": "1 atm",
  "HTL_deposition_synthesis_atmosphere_relative_humidity": "Null",
  "HTL_deposition_spin_coating_speed": "3000 rpm",
  "HTL_deposition_spin_coating_time": "30 s",
  "HTL_deposition_thermal_annealing_temperature": "Null",
  "HTL_deposition_thermal_annealing_time": "Null",
  "Backcontact_thickness": "2 μm",
  "Beckcontact_deposition_method": "Spraying",
  "Backcontact_deposition_atmosphere_pressure": "Null",
  "Encapsulation_method": "Null",
  "Encapsulation_atmosphere": "Null",
  "JV_measured_device_matching": "True",
  "JV_measured_reverse_scan_Voc": "1.059",
  "JV_measured_reverse_scan_Jsc": "26.0",
  "JV_measured_reverse_scan_FF": "78.5",
  "JV_measured_reverse_scan_PCE": "21.6",
  "JV_measured_forward_scan_Voc": "Null",
  "JV_measured_forward_scan_Jsc": "Null",
  "JV_measured_forward_scan_FF": "Null",
  "JV_measured_forward_scan_PCE": "Null",
  "JV_measured_light_spectra": "AM1.5G",
  "JV_measured_light_spectra_intensity": "1 sun",
  "JV_measured_scan_speed": "0.125 V/s",
  "JV_measured_scan_delay_time": "Null",
  "JV_certified_PCE": "Null",
  "Stabilized_measured_PCE": "20.6",
  "Stabilized_certified_PCE": "Null",
  "Stability_test_device_matching": "True",
  "Stability_test_temperature": "25 °C; 60 °C",
  "Stability_test_atmosphere": "N2",
  "Stability_test_light_spectra": "AM1.5G",
  "Stability_test_light_intensity": "1 sun",
  "Stability_test_relative_humidity": "Null",
  "Stability_PCE_after_time": "1300 hours",
  "Stability_PCE_after_time_value": "98%; 95%"
}

File: dataset/2021-2025/10.1038_s41560-021-00944-0/Device_BestPCE_gpt4o_10.1038_s41560-021-00944-0.json
{
  "Ref_DOI": "10.1038/s41560-021-00944-0",
  "Ref_journal": "Nature Energy",
  "Ref_publication_year": "2021",
  "Ref_title": "Ti1–graphene single-atom material for improved energy level alignment in perovskite solar cells",
  "Cell_architecture": "NIP",
  "Cell_stack_sequence": "FTO/c-TiO2/mp-TiO2/Cs0.05FA0.85MA0.10Pb(I0.97Br0.03)3/spiro-OMeTAD/Ti1–rGO",
  "Cell_area_measured": "0.09 cm2",
  "ETL_thickness": "Null",
  "ETL_stack_sequence": "c-TiO2/mp-TiO2",
  "ETL_additive_compound": "Null",
  "ETL_additive_concentration": "Null",
  "ETL_deposition_method": "Spray pyrolysis/spin coating",
  "ETL_deposition_solution_concentration": "Null",
  "ETL_deposition_solvents_compound": "Ethanol",
  "ETL_deposition_synthesis_atmosphere": "Air",
  "ETL_deposition_synthesis_atmosphere_pressure": "1 atm",
  "ETL_deposition_synthesis_atmosphere_relative_humidity": "Null",
  "ETL_deposition_spin_coating_speed": "4000 rpm",
  "ETL_deposition_spin_coating_time": "20 s",
  "ETL_deposition_thermal_annealing_temperature": "450 °C",
  "ETL_deposition_thermal_annealing_time": "10 min",
  "Perovskite_dimension": "3D",
  "Perovskite_thickness": "Null",
  "Perovskite_composition_long_form": "Cs0.05FA0.85MA0.10Pb(I0.97Br0.03)3",
  "Perovskite_additive_compound": "Null",
  "Perovskite_additive_concentration": "Null",
  "Perovskite_bandgap": "Null",
  "Perovskite_deposition_method": "Spin-coating",
  "Perovskite_deposition_sequential_spin_coating": "False",
  "Perovskite_deposition_spin_coating_antisolvent": "Chlorobenzene",
  "Perovskite_deposition_reaction_solutions_compounds": "FAI; PbI2; MABr; PbBr2; CsI",
  "Perovskite_deposition_reaction_solutions_concentrations": "1 M; 1.1 M; 0.2 M; 0.2 M; 1 M",
  "Perovskite_deposition_final_solutions_concentration_before_deposition": "Null",
  "Perovskite_deposition_solvents_compound": "DMF; DMSO",
  "Perovskite_deposition_solvents_mixing_ratio": "4:1",
  "Perovskite_deposition_synthesis_atmosphere": "Null",
  "Perovskite_deposition_synthesis_atmosphere_pressure": "Null",
  "Perovskite_deposition_synthesis_atmosphere_relative_humidity": "Null",
  "Perovskite_deposition_spin_coating_speed": "2000 rpm; 6000 rpm",
  "Perovskite_deposition_spin_coating_time": "10 s; 30 s",
  "Perovskite_deposition_thermal_annealing_atmosphere": "Null",
  "Perovskite_deposition_thermal_annealing_temperature": "120 °C",
  "Perovskite_deposition_thermal_annealing_time": "20 min",
  "Perovskite_surface_treatment_material": "Null",
  "Perovskite_surface_treatment_method": "Null",
  "Perovskite_surface_treatment_solution_concentration": "Null",
  "Perovskite_surface_treatment_solvents_compound": "Null",
  "Perovskite_surface_treatment_synthesis_atmosphere": "Null",
  "Perovskite_surface_treatment_synthesis_atmosphere_pressure": "Null",
  "Perovskite_surface_treatment_synthesis_atmosphere_relative_humidity": "Null",
  "Perovskite_surface_treatment_deposition_spin_coating_speed": "Null",
  "Perovskite_surface_treatment_deposition_spin_coating_time": "Null",
  "Perovskite_surface_treatment_deposition_thermal_annealing_temperature": "Null",
  "Perovskite_surface_treatment_deposition_thermal_annealing_time": "Null",
  "HTL_thickness": "Null",
  "HTL_stack_sequence": "spiro-OMeTAD",
  "HTL_additive_compound": "Li-TFSI; TBP",
  "HTL_additive_concentration": "520 mg/mL",
  "HTL_deposition_method": "Spin-coating",
  "HTL_deposition_solution_concentration": "Null",
  "HTL_deposition_solvents_compound": "Chlorobenzene",
  "HTL_deposition_synthesis_atmosphere": "Null",
  "HTL_deposition_synthesis_atmosphere_pressure": "Null",
  "HTL_deposition_synthesis_atmosphere_relative_humidity": "Null",
  "HTL_deposition_spin_coating_speed": "3000 rpm",
  "HTL_deposition_spin_coating_time": "30 s",
  "HTL_deposition_thermal_annealing_temperature": "Null",
  "HTL_deposition_thermal_annealing_time": "Null",
  "Backcontact_thickness": "Null",
  "Beckcontact_deposition_method": "Null",
  "Backcontact_deposition_atmosphere_pressure": "Null",
  "Encapsulation_method": "Null",
  "Encapsulation_atmosphere": "Null",
  "JV_measured_device_matching": "True",
  "JV_measured_reverse_scan_Voc": "1.059 V",
  "JV_measured_reverse_scan_Jsc": "26.0 mA/cm2",
  "JV_measured_reverse_scan_FF": "78.5 %",
  "JV_measured_reverse_scan_PCE": "21.6 %",
  "JV_measured_forward_scan_Voc": "Null",
  "JV_measured_forward_scan_Jsc": "Null",
  "JV_measured_forward_scan_FF": "Null",
  "JV_measured_forward_scan_PCE": "Null",
  "JV_measured_light_spectra": "AM1.5G",
  "JV_measured_light_spectra_intensity": "100 mW/cm2",
  "JV_measured_scan_speed": "0.125 V/s",
  "JV_measured_scan_delay_time": "Null",
  "JV_certified_PCE": "Null",
  "Stabilized_measured_PCE": "20.6 %",
  "Stabilized_certified_PCE": "Null",
  "Stability_test_device_matching": "True",
  "Stability_test_temperature": "25 °C",
  "Stability_test_atmosphere": "N2",
  "Stability_test_light_spectra": "AM1.5G",
  "Stability_test_light_intensity": "1 sun",
  "Stability_test_relative_humidity": "Null",
  "Stability_PCE_after_time": "1300 hours",
  "Stability_PCE_after_time_value": "98 %"
}

File: dataset/2021-2025/10.1038_s41560-021-00944-0/Device_BestPCE_gpt4o_mini_10.1038_s41560-021-00944-0.json
{
  "Ref_DOI": "10.1038/s41560-021-00944-0",
  "Ref_journal": "Nature Energy",
  "Ref_publication_year": "2021",
  "Ref_title": "Ti1–graphene single-atom material for improved energy level alignment in perovskite solar cells",
  "Cell_architecture": "NIP",
  "Cell_stack_sequence": "FTO/SnO2/perovskite/spiro-OMeTAD/Ti1/rGO",
  "Cell_area_measured": "0.09 cm2",
  "ETL_thickness": "Null",
  "ETL_stack_sequence": "Null",
  "ETL_additive_compound": "Null",
  "ETL_additive_concentration": "Null",
  "ETL_deposition_method": "Spin-coating",
  "ETL_deposition_solution_concentration": "Null",
  "ETL_deposition_solvents_compound": "Null",
  "ETL_deposition_synthesis_atmosphere": "Air",
  "ETL_deposition_synthesis_atmosphere_pressure": "1 atm",
  "ETL_deposition_synthesis_atmosphere_relative_humidity": "Null",
  "ETL_deposition_spin_coating_speed": "Null",
  "ETL_deposition_spin_coating_time": "Null",
  "ETL_deposition_thermal_annealing_temperature": "Null",
  "ETL_deposition_thermal_annealing_time": "Null",
  "Perovskite_dimension": "3D",
  "Perovskite_thickness": "Null",
  "Perovskite_composition_long_form": "Cs0.05FA0.85MA0.10Pb(I0.97Br0.03)3",
  "Perovskite_additive_compound": "Null",
  "Perovskite_additive_concentration": "Null",
  "Perovskite_bandgap": "Null",
  "Perovskite_deposition_method": "Spin-coating",
  "Perovskite_deposition_sequential_spin_coating": "False",
  "Perovskite_deposition_spin_coating_antisolvent": "Chlorobenzene",
  "Perovskite_deposition_reaction_solutions_compounds": "Null",
  "Perovskite_deposition_reaction_solutions_concentrations": "Null",
  "Perovskite_deposition_final_solutions_concentration_before_deposition": "Null",
  "Perovskite_deposition_solvents_compound": "DMF;DMSO",
  "Perovskite_deposition_solvents_mixing_ratio": "4:1",
  "Perovskite_deposition_synthesis_atmosphere": "Nitrogen",
  "Perovskite_deposition_synthesis_atmosphere_pressure": "1 atm",
  "Perovskite_deposition_synthesis_atmosphere_relative_humidity": "Null",
  "Perovskite_deposition_spin_coating_speed": "2000;6000",
  "Perovskite_deposition_spin_coating_time": "10;30",
  "Perovskite_deposition_thermal_annealing_atmosphere": "Air",
  "Perovskite_deposition_thermal_annealing_temperature": "120 °C",
  "Perovskite_deposition_thermal_annealing_time": "20 min",
  "Perovskite_surface_treatment_material": "Null",
  "Perovskite_surface_treatment_method": "Null",
  "Perovskite_surface_treatment_solution_concentration": "Null",
  "Perovskite_surface_treatment_solvents_compound": "Null",
  "Perovskite_surface_treatment_synthesis_atmosphere": "Null",
  "Perovskite_surface_treatment_synthesis_atmosphere_pressure": "Null",
  "Perovskite_surface_treatment_synthesis_atmosphere_relative_humidity": "Null",
  "Perovskite_surface_treatment_deposition_spin_coating_speed": "Null",
  "Perovskite_surface_treatment_deposition_spin_coating_time": "Null",
  "Perovskite_surface_treatment_deposition_thermal_annealing_temperature": "Null",
  "Perovskite_surface_treatment_deposition_thermal_annealing_time": "Null",
  "HTL_thickness": "Null",
  "HTL_stack_sequence": "Null",
  "HTL_additive_compound": "Null",
  "HTL_additive_concentration": "Null",
  "HTL_deposition_method": "Null",
  "HTL_deposition_solution_concentration": "Null",
  "HTL_deposition_solvents_compound": "Null",
  "HTL_deposition_synthesis_atmosphere": "Null",
  "HTL_deposition_synthesis_atmosphere_pressure": "Null",
  "HTL_deposition_synthesis_atmosphere_relative_humidity": "Null",
  "HTL_deposition_spin_coating_speed": "Null",
  "HTL_deposition_spin_coating_time": "Null",
  "HTL_deposition_thermal_annealing_temperature": "Null",
  "HTL_deposition_thermal_annealing_time": "Null",
  "Backcontact_thickness": "Null",
  "Beckcontact_deposition_method": "Null",
  "Backcontact_deposition_atmosphere_pressure": "Null",
  "Encapsulation_method": "Null",
  "Encapsulation_atmosphere": "Null",
  "JV_measured_device_matching": "True",
  "JV_measured_reverse_scan_Voc": "1.059 V",
  "JV_measured_reverse_scan_Jsc": "26.0 mA/cm2",
  "JV_measured_reverse_scan_FF": "78.5 %",
  "JV_measured_reverse_scan_PCE": "21.6 %",
  "JV_measured_forward_scan_Voc": "1.031 V",
  "JV_measured_forward_scan_Jsc": "25.6 mA/cm2",
  "JV_measured_forward_scan_FF": "77.5 %",
  "JV_measured_forward_scan_PCE": "20.8 %",
  "JV_measured_light_spectra": "AM1.5G",
  "JV_measured_light_spectra_intensity": "1 sun",
  "JV_measured_scan_speed": "125 mV/s",
  "JV_measured_scan_delay_time": "Null",
  "JV_certified_PCE": "Null",
  "Stabilized_measured_PCE": "20.6 %",
  "Stabilized_certified_PCE": "Null",
  "Stability_test_device_matching": "True",
  "Stability_test_temperature": "25 °C",
  "Stability_test_atmosphere": "N2",
  "Stability_test_light_spectra": "AM1.5G",
  "Stability_test_light_intensity": "1 sun",
  "Stability_test_relative_humidity": "Null",
  "Stability_PCE_after_time": "1300 hours",
  "Stability_PCE_after_time_value": "20.2 %"
}

File: dataset/2021-2025/10.1038_s41560-021-00944-0/Device_BestPCE_gpt4o_mini_zero_shot_10.1038_s41560-021-00944-0.json
{
  "Ref_DOI": "10.1038/s41560-021-00944-0",
  "Ref_journal": "Nature Energy",
  "Ref_publication_year": "2021",
  "Ref_title": "Ti1–graphene single-atom material for improved energy level alignment in perovskite solar cells",
  "Cell_architecture": "Modular C-PSC",
  "Cell_stack_sequence": "FTO/SnO2/perovskite/spiro-OMeTAD/Ti1–rGO",
  "Cell_area_measured": "0.09",
  "ETL_thickness": "Null",
  "ETL_stack_sequence": "FTO/c-TiO2/mp-TiO2",
  "ETL_additive_compound": "Null",
  "ETL_additive_concentration": "Null",
  "ETL_deposition_method": "Spray pyrolysis",
  "ETL_deposition_solution_concentration": "Null",
  "ETL_deposition_solvents_compound": "Ethanol",
  "ETL_deposition_synthesis_atmosphere": "Air",
  "ETL_deposition_synthesis_atmosphere_pressure": "Null",
  "ETL_deposition_synthesis_atmosphere_relative_humidity": "Null",
  "ETL_deposition_spin_coating_speed": "Null",
  "ETL_deposition_spin_coating_time": "Null",
  "ETL_deposition_thermal_annealing_temperature": "450",
  "ETL_deposition_thermal_annealing_time": "10",
  "Perovskite_dimension": "Null",
  "Perovskite_thickness": "Null",
  "Perovskite_composition_long_form": "Cs0.05FA0.85MA0.10Pb(I0.97Br0.03)3",
  "Perovskite_additive_compound": "Null",
  "Perovskite_additive_concentration": "Null",
  "Perovskite_bandgap": "Null",
  "Perovskite_deposition_method": "Spin coating",
  "Perovskite_deposition_sequential_spin_coating": "Yes",
  "Perovskite_deposition_spin_coating_antisolvent": "Chlorobenzene",
  "Perovskite_deposition_reaction_solutions_compounds": "Null",
  "Perovskite_deposition_reaction_solutions_concentrations": "Null",
  "Perovskite_deposition_final_solutions_concentration_before_deposition": "Null",
  "Perovskite_deposition_solvents_compound": "DMF and DMSO",
  "Perovskite_deposition_solvents_mixing_ratio": "4:1",
  "Perovskite_deposition_synthesis_atmosphere": "Air",
  "Perovskite_deposition_synthesis_atmosphere_pressure": "Null",
  "Perovskite_deposition_synthesis_atmosphere_relative_humidity": "Null",
  "Perovskite_deposition_spin_coating_speed": "2000 and 6000",
  "Perovskite_deposition_spin_coating_time": "10 and 30",
  "Perovskite_deposition_thermal_annealing_atmosphere": "Air",
  "Perovskite_deposition_thermal_annealing_temperature": "120",
  "Perovskite_deposition_thermal_annealing_time": "20",
  "Perovskite_surface_treatment_material": "Null",
  "Perovskite_surface_treatment_method": "Null",
  "Perovskite_surface_treatment_solution_concentration": "Null",
  "Perovskite_surface_treatment_solvents_compound": "Null",
  "Perovskite_surface_treatment_synthesis_atmosphere": "Null",
  "Perovskite_surface_treatment_synthesis_atmosphere_pressure": "Null",
  "Perovskite_surface_treatment_synthesis_atmosphere_relative_humidity": "Null",
  "Perovskite_surface_treatment_deposition_spin_coating_speed": "Null",
  "Perovskite_surface_treatment_deposition_spin_coating_time": "Null",
  "Perovskite_surface_treatment_deposition_thermal_annealing_temperature": "Null",
  "Perovskite_surface_treatment_deposition_thermal_annealing_time": "Null",
  "HTL_thickness": "Null",
  "HTL_stack_sequence": "Null",
  "HTL_additive_compound": "Null",
  "HTL_additive_concentration": "Null",
  "HTL_deposition_method": "Spin coating",
  "HTL_deposition_solution_concentration": "Null",
  "HTL_deposition_solvents_compound": "Chlorobenzene",
  "HTL_deposition_synthesis_atmosphere": "Null",
  "HTL_deposition_synthesis_atmosphere_pressure": "Null",
  "HTL_deposition_synthesis_atmosphere_relative_humidity": "Null",
  "HTL_deposition_spin_coating_speed": "Null",
  "HTL_deposition_spin_coating_time": "Null",
  "HTL_deposition_thermal_annealing_temperature": "Null",
  "HTL_deposition_thermal_annealing_time": "Null",
  "Backcontact_thickness": "Null",
  "Beckcontact_deposition_method": "Spray",
  "Backcontact_deposition_atmosphere_pressure": "Null",
  "Encapsulation_method": "Null",
  "Encapsulation_atmosphere": "Null",
  "JV_measured_device_matching": "Null",
  "JV_measured_reverse_scan_Voc": "1.059",
  "JV_measured_reverse_scan_Jsc": "26.0",
  "JV_measured_reverse_scan_FF": "78.5",
  "JV_measured_reverse_scan_PCE": "21.6",
  "JV_measured_forward_scan_Voc": "1.031",
  "JV_measured_forward_scan_Jsc": "24.7",
  "JV_measured_forward_scan_FF": "63.0",
  "JV_measured_forward_scan_PCE": "16.0",
  "JV_measured_light_spectra": "Null",
  "JV_measured_light_spectra_intensity": "Null",
  "JV_measured_scan_speed": "125",
  "JV_measured_scan_delay_time": "Null",
  "JV_certified_PCE": "Null",
  "Stabilized_measured_PCE": "20.6",
  "Stabilized_certified_PCE": "Null",
  "Stability_test_device_matching": "Null",
  "Stability_test_temperature": "25",
  "Stability_test_atmosphere": "N2",
  "Stability_test_light_spectra": "Null",
  "Stability_test_light_intensity": "1 sun",
  "Stability_test_relative_humidity": "Null",
  "Stability_PCE_after_time": "1300",
  "Stability_PCE_after_time_value": "20.2"
}

File: dataset/2021-2025/10.1038_s41560-021-00944-0/Device_BestPCE_grok_10.1038_s41560-021-00944-0.json
{
  "Ref_DOI": "10.1038/s41560-021-00944-0",
  "Ref_journal": "Nature Energy",
  "Ref_publication_year": "2021",
  "Ref_title": "Ti1–graphene single-atom material for improved energy level alignment in perovskite solar cells",
  "Cell_architecture": "NIP",
  "Cell_stack_sequence": "FTO/c-TiO2/mp-TiO2/perovskite1/spiro-OMeTAD/Ti1-rGO/FTO",
  "Cell_area_measured": "0.09 cm2",
  "ETL_thickness": "Null/Null",
  "ETL_stack_sequence": "c-TiO2/mp-TiO2",
  "ETL_additive_compound": "Null",
  "ETL_additive_concentration": "Null",
  "ETL_deposition_method": "Spray pyrolysis/Spin-coating",
  "ETL_deposition_solution_concentration": "Null/1:6 weight ratio",
  "ETL_deposition_solvents_compound": "Ethanol/Ethanol",
  "ETL_deposition_synthesis_atmosphere": "Air/Air",
  "ETL_deposition_synthesis_atmosphere_pressure": "1 atm/1 atm",
  "ETL_deposition_synthesis_atmosphere_relative_humidity": "Null/Null",
  "ETL_deposition_spin_coating_speed": "Null/4000 rpm",
  "ETL_deposition_spin_coating_time": "Null/20 s",
  "ETL_deposition_thermal_annealing_temperature": "450 °C/450 °C",
  "ETL_deposition_thermal_annealing_time": "10 min/30 min",
  "Perovskite_dimension": "3D",
  "Perovskite_thickness": "Null",
  "Perovskite_composition_long_form": "Cs0.05FA0.85MA0.10Pb(I0.97Br0.03)3",
  "Perovskite_additive_compound": "PbI2 excess",
  "Perovskite_additive_concentration": "5 %",
  "Perovskite_bandgap": "Null",
  "Perovskite_deposition_method": "Spin-coating",
  "Perovskite_deposition_sequential_spin_coating": "False",
  "Perovskite_deposition_spin_coating_antisolvent": "Chlorobenzene",
  "Perovskite_deposition_reaction_solutions_compounds": "CsI; FAI; PbI2; MABr; PbBr2",
  "Perovskite_deposition_reaction_solutions_concentrations": "Null; Null; Null; Null; Null",
  "Perovskite_deposition_final_solutions_concentration_before_deposition": "Null",
  "Perovskite_deposition_solvents_compound": "DMF; DMSO",
  "Perovskite_deposition_solvents_mixing_ratio": "4:1",
  "Perovskite_deposition_synthesis_atmosphere": "Null",
  "Perovskite_deposition_synthesis_atmosphere_pressure": "Null",
  "Perovskite_deposition_synthesis_atmosphere_relative_humidity": "Null",
  "Perovskite_deposition_spin_coating_speed": "2000 rpm; 6000 rpm",
  "Perovskite_deposition_spin_coating_time": "10 s; 30 s",
  "Perovskite_deposition_thermal_annealing_atmosphere": "Null",
  "Perovskite_deposition_thermal_annealing_temperature": "120 °C",
  "Perovskite_deposition_thermal_annealing_time": "20 min",
  "Perovskite_surface_treatment_material": "Null",
  "Perovskite_surface_treatment_method": "Null",
  "Perovskite_surface_treatment_solution_concentration": "Null",
  "Perovskite_surface_treatment_solvents_compound": "Null",
  "Perovskite_surface_treatment_synthesis_atmosphere": "Null",
  "Perovskite_surface_treatment_synthesis_atmosphere_pressure": "Null",
  "Perovskite_surface_treatment_synthesis_atmosphere_relative_humidity": "Null",
  "Perovskite_surface_treatment_deposition_spin_coating_speed": "Null",
  "Perovskite_surface_treatment_deposition_spin_coating_time": "Null",
  "Perovskite_surface_treatment_deposition_thermal_annealing_temperature": "Null",
  "Perovskite_surface_treatment_deposition_thermal_annealing_time": "Null",
  "HTL_thickness": "Null",
  "HTL_stack_sequence": "spiro-OMeTAD",
  "HTL_additive_compound": "Li-TFSI; TBP",
  "HTL_additive_concentration": "520 mg/mL; Null",
  "HTL_deposition_method": "Spin-coating",
  "HTL_deposition_solution_concentration": "72.3 mg/mL",
  "HTL_deposition_solvents_compound": "Chlorobenzene",
  "HTL_deposition_synthesis_atmosphere": "Null",
  "HTL_deposition_synthesis_atmosphere_pressure": "Null",
  "HTL_deposition_synthesis_atmosphere_relative_humidity": "Null",
  "HTL_deposition_spin_coating_speed": "3000 rpm",
  "HTL_deposition_spin_coating_time": "30 s",
  "HTL_deposition_thermal_annealing_temperature": "Null",
  "HTL_deposition_thermal_annealing_time": "Null",
  "Backcontact_thickness": "2000 nm",
  "Beckcontact_deposition_method": "Spraying",
  "Backcontact_deposition_atmosphere_pressure": "Null",
  "Encapsulation_method": "None",
  "Encapsulation_atmosphere": "Null",
  "JV_measured_device_matching": "True",
  "JV_measured_reverse_scan_Voc": "1.059 V",
  "JV_measured_reverse_scan_Jsc": "26.0 mA/cm2",
  "JV_measured_reverse_scan_FF": "78.5 %",
  "JV_measured_reverse_scan_PCE": "21.6 %",
  "JV_measured_forward_scan_Voc": "Null",
  "JV_measured_forward_scan_Jsc": "Null",
  "JV_measured_forward_scan_FF": "Null",
  "JV_measured_forward_scan_PCE": "Null",
  "JV_measured_light_spectra": "AM1.5G",
  "JV_measured_light_spectra_intensity": "100 mW/cm2",
  "JV_measured_scan_speed": "0.125 V/s",
  "JV_measured_scan_delay_time": "Null",
  "JV_certified_PCE": "Null",
  "Stabilized_measured_PCE": "20.6 %",
  "Stabilized_certified_PCE": "Null",
  "Stability_test_device_matching": "True",
  "Stability_test_temperature": "25 °C",
  "Stability_test_atmosphere": "N2",
  "Stability_test_light_spectra": "AM1.5G",
  "Stability_test_light_intensity": "1 sun",
  "Stability_test_relative_humidity": "Null",
  "Stability_PCE_after_time": "1300 hours",
  "Stability_PCE_after_time_value": "98 %"
}

File: dataset/2021-2025/10.1038_s41560-021-00944-0/Device_BestPCE_o3_10.1038_s41560-021-00944-0.json
{
  "Ref_DOI": "10.1038/s41560-021-00944-0",
  "Ref_journal": "Nature Energy",
  "Ref_publication_year": "2021",
  "Ref_title": "Ti1–graphene single-atom material for improved energy level alignment in perovskite solar cells",
  "Cell_architecture": "NIP",
  "Cell_stack_sequence": "FTO/c-TiO2/mp-TiO2/Cs0.05FA0.85MA0.10Pb(I0.97Br0.03)3/spiro-OMeTAD/Ti1–rGO",
  "Cell_area_measured": "0.09 cm2",
  "ETL_thickness": "Null",
  "ETL_stack_sequence": "c-TiO2/mp-TiO2",
  "ETL_additive_compound": "Null",
  "ETL_additive_concentration": "Null",
  "ETL_deposition_method": "Spray pyrolysis/Spin-coating",
  "ETL_deposition_solution_concentration": "Null/Null",
  "ETL_deposition_solvents_compound": "Ethanol/Null",
  "ETL_deposition_synthesis_atmosphere": "Air",
  "ETL_deposition_synthesis_atmosphere_pressure": "1 atm",
  "ETL_deposition_synthesis_atmosphere_relative_humidity": "Null",
  "ETL_deposition_spin_coating_speed": "Null/4000 rpm",
  "ETL_deposition_spin_coating_time": "Null/20 s",
  "ETL_deposition_thermal_annealing_temperature": "450 °C/450 °C",
  "ETL_deposition_thermal_annealing_time": "10 min/30 min",
  "Perovskite_dimension": "3D",
  "Perovskite_thickness": "Null",
  "Perovskite_composition_long_form": "Cs0.05FA0.85MA0.10Pb(I0.97Br0.03)3",
  "Perovskite_additive_compound": "PbI2 (excess 5%)",
  "Perovskite_additive_concentration": "Null",
  "Perovskite_bandgap": "Null",
  "Perovskite_deposition_method": "Spin-coating",
  "Perovskite_deposition_sequential_spin_coating": "False",
  "Perovskite_deposition_spin_coating_antisolvent": "Chlorobenzene",
  "Perovskite_deposition_reaction_solutions_compounds": "FAI; PbI2; MABr; PbBr2; CsI",
  "Perovskite_deposition_reaction_solutions_concentrations": "1 M; 1.1 M; 0.2 M; 0.2 M; 1 M",
  "Perovskite_deposition_final_solutions_concentration_before_deposition": "Null",
  "Perovskite_deposition_solvents_compound": "DMF; DMSO",
  "Perovskite_deposition_solvents_mixing_ratio": "4:1 (v/v)",
  "Perovskite_deposition_synthesis_atmosphere": "Air",
  "Perovskite_deposition_synthesis_atmosphere_pressure": "1 atm",
  "Perovskite_deposition_synthesis_atmosphere_relative_humidity": "Null",
  "Perovskite_deposition_spin_coating_speed": "2000 rpm; 6000 rpm",
  "Perovskite_deposition_spin_coating_time": "10 s; 30 s",
  "Perovskite_deposition_thermal_annealing_atmosphere": "Air",
  "Perovskite_deposition_thermal_annealing_temperature": "120 °C",
  "Perovskite_deposition_thermal_annealing_time": "20 min",
  "Perovskite_surface_treatment_material": "Null",
  "Perovskite_surface_treatment_method": "Null",
  "Perovskite_surface_treatment_solution_concentration": "Null",
  "Perovskite_surface_treatment_solvents_compound": "Null",
  "Perovskite_surface_treatment_synthesis_atmosphere": "Null",
  "Perovskite_surface_treatment_synthesis_atmosphere_pressure": "Null",
  "Perovskite_surface_treatment_synthesis_atmosphere_relative_humidity": "Null",
  "Perovskite_surface_treatment_deposition_spin_coating_speed": "Null",
  "Perovskite_surface_treatment_deposition_spin_coating_time": "Null",
  "Perovskite_surface_treatment_deposition_thermal_annealing_temperature": "Null",
  "Perovskite_surface_treatment_deposition_thermal_annealing_time": "Null",
  "HTL_thickness": "Null",
  "HTL_stack_sequence": "spiro-OMeTAD",
  "HTL_additive_compound": "TBP; Li-TFSI",
  "HTL_additive_concentration": "Null",
  "HTL_deposition_method": "Spin-coating",
  "HTL_deposition_solution_concentration": "Null",
  "HTL_deposition_solvents_compound": "Chlorobenzene",
  "HTL_deposition_synthesis_atmosphere": "Air",
  "HTL_deposition_synthesis_atmosphere_pressure": "1 atm",
  "HTL_deposition_synthesis_atmosphere_relative_humidity": "Null",
  "HTL_deposition_spin_coating_speed": "3000 rpm",
  "HTL_deposition_spin_coating_time": "30 s",
  "HTL_deposition_thermal_annealing_temperature": "Null",
  "HTL_deposition_thermal_annealing_time": "Null",
  "Backcontact_thickness": "2000 nm",
  "Beckcontact_deposition_method": "Spray coating",
  "Backcontact_deposition_atmosphere_pressure": "Null",
  "Encapsulation_method": "None",
  "Encapsulation_atmosphere": "Null",
  "JV_measured_device_matching": "True",
  "JV_measured_reverse_scan_Voc": "1.059 V",
  "JV_measured_reverse_scan_Jsc": "26.0 mA/cm2",
  "JV_measured_reverse_scan_FF": "78.5 %",
  "JV_measured_reverse_scan_PCE": "21.6 %",
  "JV_measured_forward_scan_Voc": "Null",
  "JV_measured_forward_scan_Jsc": "Null",
  "JV_measured_forward_scan_FF": "Null",
  "JV_measured_forward_scan_PCE": "Null",
  "JV_measured_light_spectra": "AM1.5G",
  "JV_measured_light_spectra_intensity": "100 mW/cm2",
  "JV_measured_scan_speed": "0.1 V/s",
  "JV_measured_scan_delay_time": "Null",
  "JV_certified_PCE": "Null",
  "Stabilized_measured_PCE": "20.6 %",
  "Stabilized_certified_PCE": "Null",
  "Stability_test_device_matching": "True",
  "Stability_test_temperature": "25 °C",
  "Stability_test_atmosphere": "N2",
  "Stability_test_light_spectra": "AM1.5G",
  "Stability_test_light_intensity": "1 sun",
  "Stability_test_relative_humidity": "Null",
  "Stability_PCE_after_time": "1300 h",
  "Stability_PCE_after_time_value": "98 % of initial"
}

File: dataset/2021-2025/10.1038_s41560-021-00944-0/Device_BestPCE_o4_mini_10.1038_s41560-021-00944-0.json
{
  "Ref_DOI": "10.1038/s41560-021-00944-0",
  "Ref_journal": "Nature Energy",
  "Ref_publication_year": "2021",
  "Ref_title": "Ti1–graphene single-atom material for improved energy level alignment in perovskite solar cells",
  "Cell_architecture": "NIP",
  "Cell_stack_sequence": "FTO/c-TiO2/mp-TiO2/Cs0.05FA0.85MA0.10Pb(I0.97Br0.03)3/spiro-OMeTAD/Ti1–rGO/FTO",
  "Cell_area_measured": "0.09 cm2",
  "ETL_thickness": "Null",
  "ETL_stack_sequence": "c-TiO2/mp-TiO2",
  "ETL_additive_compound": "Null",
  "ETL_additive_concentration": "Null",
  "ETL_deposition_method": "Spray pyrolysis/spin-coating",
  "ETL_deposition_solution_concentration": "Null",
  "ETL_deposition_solvents_compound": "Ethanol/Ethanol",
  "ETL_deposition_synthesis_atmosphere": "Air",
  "ETL_deposition_synthesis_atmosphere_pressure": "1 atm",
  "ETL_deposition_synthesis_atmosphere_relative_humidity": "Null",
  "ETL_deposition_spin_coating_speed": "4000 rpm",
  "ETL_deposition_spin_coating_time": "20 s",
  "ETL_deposition_thermal_annealing_temperature": "450/450 °C",
  "ETL_deposition_thermal_annealing_time": "10/30 min",
  "Perovskite_dimension": "3D",
  "Perovskite_thickness": "Null",
  "Perovskite_composition_long_form": "Cs0.05FA0.85MA0.10Pb(I0.97Br0.03)3",
  "Perovskite_additive_compound": "PbI2",
  "Perovskite_additive_concentration": "5 mol%",
  "Perovskite_bandgap": "Null",
  "Perovskite_deposition_method": "Spin-coating",
  "Perovskite_deposition_sequential_spin_coating": "True",
  "Perovskite_deposition_spin_coating_antisolvent": "Chlorobenzene",
  "Perovskite_deposition_reaction_solutions_compounds": "FAI;PbI2;MABr;PbBr2;CsI",
  "Perovskite_deposition_reaction_solutions_concentrations": "1 M;1.1 M;0.2 M;0.2 M;1 M",
  "Perovskite_deposition_final_solutions_concentration_before_deposition": "Null",
  "Perovskite_deposition_solvents_compound": "DMF;DMSO",
  "Perovskite_deposition_solvents_mixing_ratio": "4:1",
  "Perovskite_deposition_synthesis_atmosphere": "Air",
  "Perovskite_deposition_synthesis_atmosphere_pressure": "1 atm",
  "Perovskite_deposition_synthesis_atmosphere_relative_humidity": "Null",
  "Perovskite_deposition_spin_coating_speed": "2000;6000 rpm",
  "Perovskite_deposition_spin_coating_time": "10;30 s",
  "Perovskite_deposition_thermal_annealing_atmosphere": "Air",
  "Perovskite_deposition_thermal_annealing_temperature": "120 °C",
  "Perovskite_deposition_thermal_annealing_time": "20 min",
  "Perovskite_surface_treatment_material": "Null",
  "Perovskite_surface_treatment_method": "Null",
  "Perovskite_surface_treatment_solution_concentration": "Null",
  "Perovskite_surface_treatment_solvents_compound": "Null",
  "Perovskite_surface_treatment_synthesis_atmosphere": "Null",
  "Perovskite_surface_treatment_synthesis_atmosphere_pressure": "Null",
  "Perovskite_surface_treatment_synthesis_atmosphere_relative_humidity": "Null",
  "Perovskite_surface_treatment_deposition_spin_coating_speed": "Null",
  "Perovskite_surface_treatment_deposition_spin_coating_time": "Null",
  "Perovskite_surface_treatment_deposition_thermal_annealing_temperature": "Null",
  "Perovskite_surface_treatment_deposition_thermal_annealing_time": "Null",
  "HTL_thickness": "Null",
  "HTL_stack_sequence": "spiro-OMeTAD",
  "HTL_additive_compound": "tBP;Li-TFSI",
  "HTL_additive_concentration": "Null;520 mg/mL",
  "HTL_deposition_method": "Spin-coating",
  "HTL_deposition_solution_concentration": "72.3 mg/mL",
  "HTL_deposition_solvents_compound": "Chlorobenzene",
  "HTL_deposition_synthesis_atmosphere": "Air",
  "HTL_deposition_synthesis_atmosphere_pressure": "1 atm",
  "HTL_deposition_synthesis_atmosphere_relative_humidity": "Null",
  "HTL_deposition_spin_coating_speed": "3000 rpm",
  "HTL_deposition_spin_coating_time": "30 s",
  "HTL_deposition_thermal_annealing_temperature": "Null",
  "HTL_deposition_thermal_annealing_time": "Null",
  "Backcontact_thickness": "2000 nm",
  "Beckcontact_deposition_method": "Spray",
  "Backcontact_deposition_atmosphere_pressure": "1 atm",
  "Encapsulation_method": "Null",
  "Encapsulation_atmosphere": "Null",
  "JV_measured_device_matching": "True",
  "JV_measured_reverse_scan_Voc": "1.059 V",
  "JV_measured_reverse_scan_Jsc": "26.0 mA/cm2",
  "JV_measured_reverse_scan_FF": "78.5 %",
  "JV_measured_reverse_scan_PCE": "21.6 %",
  "JV_measured_forward_scan_Voc": "Null",
  "JV_measured_forward_scan_Jsc": "Null",
  "JV_measured_forward_scan_FF": "Null",
  "JV_measured_forward_scan_PCE": "Null",
  "JV_measured_light_spectra": "AM1.5G",
  "JV_measured_light_spectra_intensity": "100 mW/cm2",
  "JV_measured_scan_speed": "0.125 V/s",
  "JV_measured_scan_delay_time": "Null",
  "JV_certified_PCE": "Null",
  "Stabilized_measured_PCE": "20.6 %",
  "Stabilized_certified_PCE": "Null",
  "Stability_test_device_matching": "True",
  "Stability_test_temperature": "25 °C",
  "Stability_test_atmosphere": "N2",
  "Stability_test_light_spectra": "AM1.5G",
  "Stability_test_light_intensity": "100 mW/cm2",
  "Stability_test_relative_humidity": "Null",
  "Stability_PCE_after_time": "1300 hours",
  "Stability_PCE_after_time_value": "98 %"
}

File: dataset/2021-2025/10.1038_s41560-022-01035-4/Device_BestPCE_10.1038_s41560-022-01035-4.json
{
    "Ref_DOI": "10.1038/s41560-022-01035-4",
    "Ref_journal": "Nature Energy",
    "Ref_publication_year": "2022",
    "Ref_title": "Integration of two-dimensional materials-based perovskite solar panels into a stand-alone solar farm",
    "Cell_architecture": "NIP",
    "Cell_stack_sequence": "Glass/FTO/compact TiO2 + graphene/mesoporous TiO2 + graphene/mixed-cation perovskite/fMoS2/PTAA/Au",
    "Cell_area_measured": "81.9 cm2",
    "ETL_thickness": "40 nm/120 nm",
    "ETL_stack_sequence": "compact TiO2 + graphene/mesoporous TiO2 + graphene",
    "ETL_additive_compound": "Graphene",
    "ETL_additive_concentration": "1 vol%",
    "ETL_deposition_method": "Spray pyrolysis/Spin coating",
    "ETL_deposition_solution_concentration": "Null/1:5 wt/wt",
    "ETL_deposition_solvents_compound": "Ethanol/Ethanol",
    "ETL_deposition_synthesis_atmosphere": "Air",
    "ETL_deposition_synthesis_atmosphere_pressure": "1 atm",
    "ETL_deposition_synthesis_atmosphere_relative_humidity": "Null",
    "ETL_deposition_spin_coating_speed": "Null/3000 rpm",
    "ETL_deposition_spin_coating_time": "Null/20 s",
    "ETL_deposition_thermal_annealing_temperature": "460 °C/480 °C",
    "ETL_deposition_thermal_annealing_time": "30 min/30 min",
    "Perovskite_dimension": "3D",
    "Perovskite_thickness": "450 nm",
    "Perovskite_composition_long_form": "FAI/PbI2/MABr/PbBr2/CsI",
    "Perovskite_additive_compound": "Null",
    "Perovskite_additive_concentration": "Null",
    "Perovskite_bandgap": "Null",
    "Perovskite_deposition_method": "Spin-coating",
    "Perovskite_deposition_sequential_spin_coating": "False",
    "Perovskite_deposition_spin_coating_antisolvent": "Chlorobenzene",
    "Perovskite_deposition_reaction_solutions_compounds": "FAI; PbI2; MABr; PbBr2; CsI",
    "Perovskite_deposition_reaction_solutions_concentrations": "1 M; 1.1 M; 0.2 M; 0.2 M; 1.5 mM",
    "Perovskite_deposition_final_solutions_concentration_before_deposition": "Null",
    "Perovskite_deposition_solvents_compound": "DMF; DMSO",
    "Perovskite_deposition_solvents_mixing_ratio": "4:1 vol/vol",
    "Perovskite_deposition_synthesis_atmosphere": "N2",
    "Perovskite_deposition_synthesis_atmosphere_pressure": "Null",
    "Perovskite_deposition_synthesis_atmosphere_relative_humidity": "Null",
    "Perovskite_deposition_spin_coating_speed": "1000 rpm; 5000 rpm",
    "Perovskite_deposition_spin_coating_time": "10 s; 30 s",
    "Perovskite_deposition_thermal_annealing_atmosphere": "Air",
    "Perovskite_deposition_thermal_annealing_temperature": "100 °C",
    "Perovskite_deposition_thermal_annealing_time": "60 min",
    "Perovskite_surface_treatment_material": "fMoS2",
    "Perovskite_surface_treatment_method": "Spray coating",
    "Perovskite_surface_treatment_solution_concentration": "Null",
    "Perovskite_surface_treatment_solvents_compound": "Null",
    "Perovskite_surface_treatment_synthesis_atmosphere": "Null",
    "Perovskite_surface_treatment_synthesis_atmosphere_pressure": "Null",
    "Perovskite_surface_treatment_synthesis_atmosphere_relative_humidity": "Null",
    "Perovskite_surface_treatment_deposition_spin_coating_speed": "Null",
    "Perovskite_surface_treatment_deposition_spin_coating_time": "Null",
    "Perovskite_surface_treatment_deposition_thermal_annealing_temperature": "Null",
    "Perovskite_surface_treatment_deposition_thermal_annealing_time": "Null",
    "HTL_thickness": "Null",
    "HTL_stack_sequence": "PTAA",
    "HTL_additive_compound": "tBP; LiTFSI",
    "HTL_additive_concentration": "7 µl/ml; 170 mg/ml",
    "HTL_deposition_method": "Spin-Coating",
    "HTL_deposition_solution_concentration": "10 mg/ml",
    "HTL_deposition_solvents_compound": "Toluene",
    "HTL_deposition_synthesis_atmosphere": "Null",
    "HTL_deposition_synthesis_atmosphere_pressure": "Null",
    "HTL_deposition_synthesis_atmosphere_relative_humidity": "Null",
    "HTL_deposition_spin_coating_speed": "1600 rpm",
    "HTL_deposition_spin_coating_time": "25 s",
    "HTL_deposition_thermal_annealing_temperature": "Null",
    "HTL_deposition_thermal_annealing_time": "Null",
    "Backcontact_thickness": "150 nm",
    "Beckcontact_deposition_method": "Thermal evaporation",
    "Backcontact_deposition_atmosphere_pressure": "10−6 mbar",
    "Encapsulation_method": "Lamination",
    "Encapsulation_atmosphere": "Null",
    "JV_measured_device_matching": "True",
    "JV_measured_reverse_scan_Voc": "9.86 V",
    "JV_measured_reverse_scan_Jsc": "207. mA/cm2",
    "JV_measured_reverse_scan_FF": "0.662",
    "JV_measured_reverse_scan_PCE": "16.4 %",
    "JV_measured_forward_scan_Voc": "9.89 V",
    "JV_measured_forward_scan_Jsc": "214 mA/cm2",
    "JV_measured_forward_scan_FF": "0.558",
    "JV_measured_forward_scan_PCE": "0.143",
    "JV_measured_light_spectra": "AM1.5G",
    "JV_measured_light_spectra_intensity": "1 sun",
    "JV_measured_scan_speed": "200 mV/s",
    "JV_measured_scan_delay_time": "Null",
    "JV_certified_PCE": "Null",
    "Stabilized_measured_PCE": "Null",
    "Stabilized_certified_PCE": "Null",
    "Stability_test_device_matching": "True",
    "Stability_test_temperature": "Null",
    "Stability_test_atmosphere": "Null",
    "Stability_test_light_spectra": "Null",
    "Stability_test_light_intensity": "Null",
    "Stability_test_relative_humidity": "Null",
    "Stability_PCE_after_time": "5832 hours",
    "Stability_PCE_after_time_value": "0.8"
}
