Repository: jiayijdong/PSCbench

# PSCbench


**PSCbench** is a novel benchmark for materials science research-level scientific
dataset curation sourced from published journals. The benchmark is designed to evaluate the complex classification capabilities,
strong domain knowledge, and advanced calculation skills of LLMs.

## Data


The PSCbench dataset is under dataset folder in json file format. Each file is list of dictionary and can be extracted using following scripts.
Each file stands for one published journal, which is fully elaborated in the paper. 

```
with open("./dataset/retroactive/{}.json".format(subject), encoding='utf-8') as json_file:
    problems=json.load(json_file)
```

File: dataset/2021-2025/10.1038_s41560-022-01035-4/Device_BestPCE_Gemini_1.5_pro_10.1038_s41560-022-01035-4.json
{
  "Ref_DOI": "10.1038/s41560-022-01035-4",
  "Ref_journal": "Nature Energy",
  "Ref_publication_year": "2022",
  "Ref_title": "Integration of two-dimensional materials-based perovskite solar panels into a stand-alone solar farm",
  "Cell_architecture": "NIP",
  "Cell_stack_sequence": "Glass/FTO/cTiO2+G/mTiO2+G/Perovskite/fMoS2/PTAA/Au",
  "Cell_area_measured": "9.1 cm2",
  "ETL_thickness": "40/120 nm",
  "ETL_stack_sequence": "cTiO2+G/mTiO2+G",
  "ETL_additive_compound": "Graphene/Graphene",
  "ETL_additive_concentration": "1 vol%/1 vol%",
  "ETL_deposition_method": "Spray pyrolysis/Spin coating",
  "ETL_deposition_solution_concentration": "0.16 M Ti(AcAc)2 and 0.4 M AcAc in EtOH/Dyesol 30 NRD paste diluted in ethanol 1:5 in wt",
  "ETL_deposition_solvents_compound": "EtOH/EtOH",
  "ETL_deposition_synthesis_atmosphere": "Air/Air",
  "ETL_deposition_synthesis_atmosphere_pressure": "1 atm/1 atm",
  "ETL_deposition_synthesis_atmosphere_relative_humidity": "Null/Null",
  "ETL_deposition_spin_coating_speed": "Null/3000 rpm",
  "ETL_deposition_spin_coating_time": "Null/20 s",
  "ETL_deposition_thermal_annealing_temperature": "460/480 °C",
  "ETL_deposition_thermal_annealing_time": "30/30 min",
  "Perovskite_dimension": "3D",
  "Perovskite_thickness": "450 nm",
  "Perovskite_composition_long_form": "FAxMAyPbI3-zBrzCsz",
  "Perovskite_additive_compound": "Null",
  "Perovskite_additive_concentration": "Null",
  "Perovskite_bandgap": "Null",
  "Perovskite_deposition_method": "Spin coating",
  "Perovskite_deposition_sequential_spin_coating": "False",
  "Perovskite_deposition_spin_coating_antisolvent": "Chlorobenzene",
  "Perovskite_deposition_reaction_solutions_compounds": "FAI;PbI2;MABr;PbBr2;CsI",
  "Perovskite_deposition_reaction_solutions_concentrations": "1 M;1.1 M;0.2 M;0.2 M;1.5 mM",
  "Perovskite_deposition_final_solutions_concentration_before_deposition": "Null",
  "Perovskite_deposition_solvents_compound": "DMF;DMSO",
  "Perovskite_deposition_solvents_mixing_ratio": "4:1 v/v",
  "Perovskite_deposition_synthesis_atmosphere": "Nitrogen",
  "Perovskite_deposition_synthesis_atmosphere_pressure": "1 atm",
  "Perovskite_deposition_synthesis_atmosphere_relative_humidity": "Null",
  "Perovskite_deposition_spin_coating_speed": "1000 rpm;5000 rpm",
  "Perovskite_deposition_spin_coating_time": "10 s;30 s",
  "Perovskite_deposition_thermal_annealing_atmosphere": "Null",
  "Perovskite_deposition_thermal_annealing_temperature": "100 °C",
  "Perovskite_deposition_thermal_annealing_time": "60 min",
  "Perovskite_surface_treatment_material": "fMoS2",
  "Perovskite_surface_treatment_method": "Spray coating",
  "Perovskite_surface_treatment_solution_concentration": "Null",
  "Perovskite_surface_treatment_solvents_compound": "IPA",
  "Perovskite_surface_treatment_synthesis_atmosphere": "Null",
  "Perovskite_surface_treatment_synthesis_atmosphere_pressure": "1 atm",
  "Perovskite_surface_treatment_synthesis_atmosphere_relative_humidity": "Null",
  "Perovskite_surface_treatment_deposition_spin_coating_speed": "Null",
  "Perovskite_surface_treatment_deposition_spin_coating_time": "Null",
  "Perovskite_surface_treatment_deposition_thermal_annealing_temperature": "Null",
  "Perovskite_surface_treatment_deposition_thermal_annealing_time": "Null",
  "HTL_thickness": "Null",
  "HTL_stack_sequence": "PTAA",
  "HTL_additive_compound": "tBP;LiTFSI",
  "HTL_additive_concentration": "7 µl/ml;170 mg/ml in ACN",
  "HTL_deposition_method": "Spin coating",
  "HTL_deposition_solution_concentration": "10 mg/ml in toluene",
  "HTL_deposition_solvents_compound": "Toluene",
  "HTL_deposition_synthesis_atmosphere": "Null",
  "HTL_deposition_synthesis_atmosphere_pressure": "1 atm",
  "HTL_deposition_synthesis_atmosphere_relative_humidity": "Null",
  "HTL_deposition_spin_coating_speed": "1600 rpm",
  "HTL_deposition_spin_coating_time": "25 s",
  "HTL_deposition_thermal_annealing_temperature": "Null",
  "HTL_deposition_thermal_annealing_time": "Null",
  "Backcontact_thickness": "150 nm",
  "Beckcontact_deposition_method": "Thermal evaporation",
  "Backcontact_deposition_atmosphere_pressure": "10^-6 mbar",
  "Encapsulation_method": "EVA",
  "Encapsulation_atmosphere": "Null",
  "JV_measured_device_matching": "True",
  "JV_measured_reverse_scan_Voc": "0.989 V",
  "JV_measured_reverse_scan_Jsc": "21.4 mA/cm2",
  "JV_measured_reverse_scan_FF": "66.2%",
  "JV_measured_reverse_scan_PCE": "16.4%",
  "JV_measured_forward_scan_Voc": "0.986 V",
  "JV_measured_forward_scan_Jsc": "20.7 mA/cm2",
  "JV_measured_forward_scan_FF": "55.8%",
  "JV_measured_forward_scan_PCE": "14.3%",
  "JV_measured_light_spectra": "AM1.5G",
  "JV_measured_light_spectra_intensity": "100 mW/cm2",
  "JV_measured_scan_speed": "200 mV/s",
  "JV_measured_scan_delay_time": "Null",
  "JV_certified_PCE": "Null",
  "Stabilized_measured_PCE": "Null",
  "Stabilized_certified_PCE": "Null",
  "Stability_test_device_matching": "False",
  "Stability_test_temperature": "Null",
  "Stability_test_atmosphere": "Null",
  "Stability_test_light_spectra": "Null",
  "Stability_test_light_intensity": "Null",
  "Stability_test_relative_humidity": "Null",
  "Stability_PCE_after_time": "Null",
  "Stability_PCE_after_time_value": "Null"
}

File: dataset/2021-2025/10.1038_s41560-022-01035-4/Device_BestPCE_Gemini_2.0_Flash_10.1038_s41560-022-01035-4.json
{
  "Ref_DOI": "10.1038/s41560-022-01035-4",
  "Ref_journal": "Nature Energy",
  "Ref_publication_year": "2022",
  "Ref_title": "Integration of two-dimensional materials-based perovskite solar panels into a stand-alone solar farm",
  "Cell_architecture": "NIP",
  "Cell_stack_sequence": "glass/FTO/cTiO2 + graphene/mTiO2 + graphene/mixed-cation perovskite/fMoS2/PTAA/Au",
  "Cell_area_measured": "9.1 cm2",
  "ETL_thickness": "40/120",
  "ETL_stack_sequence": "cTiO2/mTiO2",
  "ETL_additive_compound": "graphene",
  "ETL_additive_concentration": "1 vol%",
  "ETL_deposition_method": "Spray-pyrolysis/Spin-coating",
  "ETL_deposition_solution_concentration": "0.16 M/1:5 wt/wt",
  "ETL_deposition_solvents_compound": "EtOH/EtOH",
  "ETL_deposition_synthesis_atmosphere": "Air",
  "ETL_deposition_synthesis_atmosphere_pressure": "1 atm",
  "ETL_deposition_synthesis_atmosphere_relative_humidity": "Null",
  "ETL_deposition_spin_coating_speed": "Null/3000 rpm",
  "ETL_deposition_spin_coating_time": "Null/20 s",
  "ETL_deposition_thermal_annealing_temperature": "460/480",
  "ETL_deposition_thermal_annealing_time": "30/30",
  "Perovskite_dimension": "3D",
  "Perovskite_thickness": "450",
  "Perovskite_composition_long_form": "FAIxPbI2yMABrzPbBr2wCsI",
  "Perovskite_additive_compound": "Null",
  "Perovskite_additive_concentration": "Null",
  "Perovskite_bandgap": "Null",
  "Perovskite_deposition_method": "Spin-coating",
  "Perovskite_deposition_sequential_spin_coating": "False",
  "Perovskite_deposition_spin_coating_antisolvent": "CB",
  "Perovskite_deposition_reaction_solutions_compounds": "FAI;PbI2;MABr;PbBr2;CsI",
  "Perovskite_deposition_reaction_solutions_concentrations": "1 M;1.1 M;0.2 M;0.2 M;1.5 mM",
  "Perovskite_deposition_final_solutions_concentration_before_deposition": "Null",
  "Perovskite_deposition_solvents_compound": "DMF;DMSO",
  "Perovskite_deposition_solvents_mixing_ratio": "4:1",
  "Perovskite_deposition_synthesis_atmosphere": "Nitrogen",
  "Perovskite_deposition_synthesis_atmosphere_pressure": "1 atm",
  "Perovskite_deposition_synthesis_atmosphere_relative_humidity": "Null",
  "Perovskite_deposition_spin_coating_speed": "1000 rpm;5000 rpm",
  "Perovskite_deposition_spin_coating_time": "10 s;30 s",
  "Perovskite_deposition_thermal_annealing_atmosphere": "Null",
  "Perovskite_deposition_thermal_annealing_temperature": "100",
  "Perovskite_deposition_thermal_annealing_time": "60",
  "Perovskite_surface_treatment_material": "fMoS2",
  "Perovskite_surface_treatment_method": "Spray coating",
  "Perovskite_surface_treatment_solution_concentration": "Null",
  "Perovskite_surface_treatment_solvents_compound": "Null",
  "Perovskite_surface_treatment_synthesis_atmosphere": "Null",
  "Perovskite_surface_treatment_synthesis_atmosphere_pressure": "Null",
  "Perovskite_surface_treatment_synthesis_atmosphere_relative_humidity": "Null",
  "Perovskite_surface_treatment_deposition_spin_coating_speed": "Null",
  "Perovskite_surface_treatment_deposition_spin_coating_time": "Null",
  "Perovskite_surface_treatment_deposition_thermal_annealing_temperature": "80",
  "Perovskite_surface_treatment_deposition_thermal_annealing_time": "Null",
  "HTL_thickness": "Null",
  "HTL_stack_sequence": "Null",
  "HTL_additive_compound": "tBP;LiTFSI",
  "HTL_additive_concentration": "7 µl ml−1;10 µl ml−1",
  "HTL_deposition_method": "Spin-coating",
  "HTL_deposition_solution_concentration": "10 mg/ml",
  "HTL_deposition_solvents_compound": "toluene",
  "HTL_deposition_synthesis_atmosphere": "Null",
  "HTL_deposition_synthesis_atmosphere_pressure": "Null",
  "HTL_deposition_synthesis_atmosphere_relative_humidity": "Null",
  "HTL_deposition_spin_coating_speed": "1600 rpm",
  "HTL_deposition_spin_coating_time": "25 s",
  "HTL_deposition_thermal_annealing_temperature": "Null",
  "HTL_deposition_thermal_annealing_time": "Null",
  "Backcontact_thickness": "150",
  "Beckcontact_deposition_method": "Thermal evaporation",
  "Backcontact_deposition_atmosphere_pressure": "10−6 mbar",
  "Encapsulation_method": "Kapton foil and EV A",
  "Encapsulation_atmosphere": "Null",
  "JV_measured_device_matching": "True",
  "JV_measured_reverse_scan_Voc": "0.840",
  "JV_measured_reverse_scan_Jsc": "207",
  "JV_measured_reverse_scan_FF": "66.2",
  "JV_measured_reverse_scan_PCE": "16.4",
  "JV_measured_forward_scan_Voc": "0.840",
  "JV_measured_forward_scan_Jsc": "214",
  "JV_measured_forward_scan_FF": "55.8",
  "JV_measured_forward_scan_PCE": "9.86",
  "JV_measured_light_spectra": "AM1.5",
  "JV_measured_light_spectra_intensity": "100 mW cm−2",
  "JV_measured_scan_speed": "Null",
  "JV_measured_scan_delay_time": "Null",
  "JV_certified_PCE": "Null",
  "Stabilized_measured_PCE": "Null",
  "Stabilized_certified_PCE": "Null",
  "Stability_test_device_matching": "True",
  "Stability_test_temperature": "Null",
  "Stability_test_atmosphere": "outdoor",
  "Stability_test_light_spectra": "Null",
  "Stability_test_light_intensity": "Null",
  "Stability_test_relative_humidity": "Null",
  "Stability_PCE_after_time": "5,832 h",
  "Stability_PCE_after_time_value": "80"
}

File: dataset/2021-2025/10.1038_s41560-022-01035-4/Device_BestPCE_Gemini_2.5_Flash_10.1038_s41560-022-01035-4.json
{
  "Ref_DOI": "10.1038/s41560-022-01035-4",
  "Ref_journal": "Nature Energy",
  "Ref_publication_year": "2022",
  "Ref_title": "Integration of two-dimensional materials-based perovskite solar panels into a stand-alone solar farm",
  "Cell_architecture": "NIP",
  "Cell_stack_sequence": "glass/FTO/cTiO2+G/mTiO2+G/mixed-cation perovskite/fMoS2/PTAA/Au",
  "Cell_area_measured": "81.9 cm2",
  "ETL_thickness": "40 nm/120 nm",
  "ETL_stack_sequence": "cTiO2+G/mTiO2+G",
  "ETL_additive_compound": "graphene ink/graphene ink",
  "ETL_additive_concentration": "1 vol%/1 vol%",
  "ETL_deposition_method": "spray pyrolysis/spin coating",
  "ETL_deposition_solution_concentration": "0.16 M Ti(AcAc)2 and 0.4 M AcAc/1:5 wt/wt",
  "ETL_deposition_solvents_compound": "EtOH/EtOH",
  "ETL_deposition_synthesis_atmosphere": "Null",
  "ETL_deposition_synthesis_atmosphere_pressure": "Null",
  "ETL_deposition_synthesis_atmosphere_relative_humidity": "Null",
  "ETL_deposition_spin_coating_speed": "Null/3000 rpm",
  "ETL_deposition_spin_coating_time": "Null/20 s",
  "ETL_deposition_thermal_annealing_temperature": "460 °C/480 °C",
  "ETL_deposition_thermal_annealing_time": "30 min/30 min",
  "Perovskite_dimension": "3D",
  "Perovskite_thickness": "450 nm",
  "Perovskite_composition_long_form": "(FA,MA,Cs)Pb(I,Br)3",
  "Perovskite_additive_compound": "Null",
  "Perovskite_additive_concentration": "Null",
  "Perovskite_bandgap": "Null",
  "Perovskite_deposition_method": "Spin-coating",
  "Perovskite_deposition_sequential_spin_coating": "False",
  "Perovskite_deposition_spin_coating_antisolvent": "Chlorobenzene",
  "Perovskite_deposition_reaction_solutions_compounds": "FAI;PbI2;MABr;PbBr2;CsI",
  "Perovskite_deposition_reaction_solutions_concentrations": "1 M;1.1 M;0.2 M;0.2 M;1.5 mM",
  "Perovskite_deposition_final_solutions_concentration_before_deposition": "Null",
  "Perovskite_deposition_solvents_compound": "DMF;DMSO",
  "Perovskite_deposition_solvents_mixing_ratio": "4:1 v/v",
  "Perovskite_deposition_synthesis_atmosphere": "N2",
  "Perovskite_deposition_synthesis_atmosphere_pressure": "Null",
  "Perovskite_deposition_synthesis_atmosphere_relative_humidity": "Null",
  "Perovskite_deposition_spin_coating_speed": "1000 rpm;5000 rpm",
  "Perovskite_deposition_spin_coating_time": "10 s;30 s",
  "Perovskite_deposition_thermal_annealing_atmosphere": "Null",
  "Perovskite_deposition_thermal_annealing_temperature": "100 °C",
  "Perovskite_deposition_thermal_annealing_time": "1 h",
  "Perovskite_surface_treatment_material": "fMoS2",
  "Perovskite_surface_treatment_method": "spray coating",
  "Perovskite_surface_treatment_solution_concentration": "0.2 mg ml-1",
  "Perovskite_surface_treatment_solvents_compound": "IPA",
  "Perovskite_surface_treatment_synthesis_atmosphere": "Null",
  "Perovskite_surface_treatment_synthesis_atmosphere_pressure": "Null",
  "Perovskite_surface_treatment_synthesis_atmosphere_relative_humidity": "Null",
  "Perovskite_surface_treatment_deposition_spin_coating_speed": "Null",
  "Perovskite_surface_treatment_deposition_spin_coating_time": "Null",
  "Perovskite_surface_treatment_deposition_thermal_annealing_temperature": "Null",
  "Perovskite_surface_treatment_deposition_thermal_annealing_time": "Null",
  "HTL_thickness": "Null",
  "HTL_stack_sequence": "PTAA",
  "HTL_additive_compound": "tBP;LiTFSI",
  "HTL_additive_concentration": "7 µl ml-1;170 mg ml-1",
  "HTL_deposition_method": "Spin-coating",
  "HTL_deposition_solution_concentration": "10 mg ml-1",
  "HTL_deposition_solvents_compound": "toluene",
  "HTL_deposition_synthesis_atmosphere": "Null",
  "HTL_deposition_synthesis_atmosphere_pressure": "Null",
  "HTL_deposition_synthesis_atmosphere_relative_humidity": "Null",
  "HTL_deposition_spin_coating_speed": "1600 rpm",
  "HTL_deposition_spin_coating_time": "25 s",
  "HTL_deposition_thermal_annealing_temperature": "Null",
  "HTL_deposition_thermal_annealing_time": "Null",
  "Backcontact_thickness": "150 nm",
  "Beckcontact_deposition_method": "Thermal evaporation",
  "Backcontact_deposition_atmosphere_pressure": "10-6 mbar",
  "Encapsulation_method": "EVA lamination",
  "Encapsulation_atmosphere": "Null",
  "JV_measured_device_matching": "True",
  "JV_measured_reverse_scan_Voc": "9.86 V",
  "JV_measured_reverse_scan_Jsc": "2.62 mA/cm2",
  "JV_measured_reverse_scan_FF": "66.2 %",
  "JV_measured_reverse_scan_PCE": "14.3 %",
  "JV_measured_forward_scan_Voc": "9.89 V",
  "JV_measured_forward_scan_Jsc": "2.53 mA/cm2",
  "JV_measured_forward_scan_FF": "55.8 %",
  "JV_measured_forward_scan_PCE": "16.4 %",
  "JV_measured_light_spectra": "AM1.5",
  "JV_measured_light_spectra_intensity": "100 mW cm-2",
  "JV_measured_scan_speed": "0.2 V/s",
  "JV_measured_scan_delay_time": "Null",
  "JV_certified_PCE": "Null",
  "Stabilized_measured_PCE": "Null",
  "Stabilized_certified_PCE": "Null",
  "Stability_test_device_matching": "False",
  "Stability_test_temperature": "Null",
  "Stability_test_atmosphere": "Null",
  "Stability_test_light_spectra": "Null",
  "Stability_test_light_intensity": "Null",
  "Stability_test_relative_humidity": "Null",
  "Stability_PCE_after_time": "Null",
  "Stability_PCE_after_time_value": "Null"
}

File: dataset/2021-2025/10.1038_s41560-022-01035-4/Device_BestPCE_claude_haiku_10.1038_s41560-022-01035-4.json
{
  "Ref_DOI": "10.1038/s41560-022-01035-4",
  "Ref_journal": "Nature Energy",
  "Ref_publication_year": "2022",
  "Ref_title": "Integration of two-dimensional materials-based perovskite solar panels into a stand-alone solar farm",
  "Cell_architecture": "NIP",
  "Cell_stack_sequence": "Glass/FTO/Compact TiO2+Graphene/Mesoporous TiO2+Graphene/Perovskite/fMoS2/PTAA/Au",
  "Cell_area_measured": "0.091 cm2",
  "ETL_thickness": "40/120 nm",
  "ETL_stack_sequence": "Compact TiO2+Graphene/Mesoporous TiO2+Graphene",
  "ETL_additive_compound": "Graphene",
  "ETL_additive_concentration": "1 vol%",
  "ETL_deposition_method": "Spray pyrolysis/Spin-coating",
  "ETL_deposition_solution_concentration": "Null/Dyesol 30 NRD paste diluted in ethanol 1:5 in wt.",
  "ETL_deposition_solvents_compound": "Ethanol/Ethanol",
  "ETL_deposition_synthesis_atmosphere": "Air/Air",
  "ETL_deposition_synthesis_atmosphere_pressure": "1 atm/1 atm",
  "ETL_deposition_synthesis_atmosphere_relative_humidity": "Null",
  "ETL_deposition_spin_coating_speed": "Null/3000 rpm",
  "ETL_deposition_spin_coating_time": "Null/20 s",
  "ETL_deposition_thermal_annealing_temperature": "460 °C/480 °C",
  "ETL_deposition_thermal_annealing_time": "30 min/30 min",
  "Perovskite_dimension": "3D",
  "Perovskite_thickness": "450 nm",
  "Perovskite_composition_long_form": "Cs0.05(MA0.15FA0.85)0.95Pb(I0.85Br0.15)3",
  "Perovskite_additive_compound": "Null",
  "Perovskite_additive_concentration": "Null",
  "Perovskite_bandgap": "Null",
  "Perovskite_deposition_method": "Spin-coating",
  "Perovskite_deposition_sequential_spin_coating": "False",
  "Perovskite_deposition_spin_coating_antisolvent": "Chlorobenzene",
  "Perovskite_deposition_reaction_solutions_compounds": "FAI;PbI2;MABr;PbBr2;CsI",
  "Perovskite_deposition_reaction_solutions_concentrations": "1 M;1.1 M;0.2 M;0.2 M;1.5 mM",
  "Perovskite_deposition_final_solutions_concentration_before_deposition": "Null",
  "Perovskite_deposition_solvents_compound": "DMF;DMSO",
  "Perovskite_deposition_solvents_mixing_ratio": "4:1",
  "Perovskite_deposition_synthesis_atmosphere": "Nitrogen",
  "Perovskite_deposition_synthesis_atmosphere_pressure": "1 atm",
  "Perovskite_deposition_synthesis_atmosphere_relative_humidity": "Null",
  "Perovskite_deposition_spin_coating_speed": "1000 rpm;5000 rpm",
  "Perovskite_deposition_spin_coating_time": "10 s;30 s",
  "Perovskite_deposition_thermal_annealing_atmosphere": "Air",
  "Perovskite_deposition_thermal_annealing_temperature": "100 °C",
  "Perovskite_deposition_thermal_annealing_time": "1 h",
  "Perovskite_surface_treatment_material": "Null",
  "Perovskite_surface_treatment_method": "Null",
  "Perovskite_surface_treatment_solution_concentration": "Null",
  "Perovskite_surface_treatment_solvents_compound": "Null",
  "Perovskite_surface_treatment_synthesis_atmosphere": "Null",
  "Perovskite_surface_treatment_synthesis_atmosphere_pressure": "Null",
  "Perovskite_surface_treatment_synthesis_atmosphere_relative_humidity": "Null",
  "Perovskite_surface_treatment_deposition_spin_coating_speed": "Null",
  "Perovskite_surface_treatment_deposition_spin_coating_time": "Null",
  "Perovskite_surface_treatment_deposition_thermal_annealing_temperature": "Null",
  "Perovskite_surface_treatment_deposition_thermal_annealing_time": "Null",
  "HTL_thickness": "Null",
  "HTL_stack_sequence": "PTAA",
  "HTL_additive_compound": "tBP;LiTFSI",
  "HTL_additive_concentration": "7 µl/mL;170 mg/mL",
  "HTL_deposition_method": "Spin-coating",
  "HTL_deposition_solution_concentration": "10 mg/mL",
  "HTL_deposition_solvents_compound": "Toluene",
  "HTL_deposition_synthesis_atmosphere": "Null",
  "HTL_deposition_synthesis_atmosphere_pressure": "1 atm",
  "HTL_deposition_synthesis_atmosphere_relative_humidity": "Null",
  "HTL_deposition_spin_coating_speed": "1600 rpm",
  "HTL_deposition_spin_coating_time": "25 s",
  "HTL_deposition_thermal_annealing_temperature": "Null",
  "HTL_deposition_thermal_annealing_time": "Null",
  "Backcontact_thickness": "150 nm",
  "Beckcontact_deposition_method": "Thermal evaporation",
  "Backcontact_deposition_atmosphere_pressure": "10^-6 mbar",
  "Encapsulation_method": "Kapton foil;EVA",
  "Encapsulation_atmosphere": "Air",
  "JV_measured_device_matching": "True",
  "JV_measured_reverse_scan_Voc": "1.14 V",
  "JV_measured_reverse_scan_Jsc": "21.4 mA/cm2",
  "JV_measured_reverse_scan_FF": "66.2 %",
  "JV_measured_reverse_scan_PCE": "16.4 %",
  "JV_measured_forward_scan_Voc": "1.14 V",
  "JV_measured_forward_scan_Jsc": "21.4 mA/cm2",
  "JV_measured_forward_scan_FF": "55.8 %",
  "JV_measured_forward_scan_PCE": "14.3 %",
  "JV_measured_light_spectra": "AM1.5G",
  "JV_measured_light_spectra_intensity": "1 sun",
  "JV_measured_scan_speed": "0.2 V/s",
  "JV_measured_scan_delay_time": "Null",
  "JV_certified_PCE": "Null",
  "Stabilized_measured_PCE": "Null",
  "Stabilized_certified_PCE": "Null",
  "Stability_test_device_matching": "True",
  "Stability_test_temperature": "Null",
  "Stability_test_atmosphere": "Outdoor",
  "Stability_test_light_spectra": "Null",
  "Stability_test_light_intensity": "Null",
  "Stability_test_relative_humidity": "Null",
  "Stability_PCE_after_time": "5832 hours",
  "Stability_PCE_after_time_value": "80 %"
}

File: dataset/2021-2025/10.1038_s41560-022-01035-4/Device_BestPCE_gpt4o_10.1038_s41560-022-01035-4.json
{
  "Ref_DOI": "10.1038/s41560-022-01035-4",
  "Ref_journal": "Nature Energy",
  "Ref_publication_year": "2022",
  "Ref_title": "Integration of two-dimensional materials-based perovskite solar panels into a stand-alone solar farm",
  "Cell_architecture": "NIP",
  "Cell_stack_sequence": "Glass/FTO/compact TiO2 + graphene/mesoporous TiO2 + graphene/mixed-cation perovskite/fMoS2/PTAA/Au",
  "Cell_area_measured": "81.9 cm2",
  "ETL_thickness": "40 nm/120 nm",
  "ETL_stack_sequence": "compact TiO2 + graphene/mesoporous TiO2 + graphene",
  "ETL_additive_compound": "Graphene",
  "ETL_additive_concentration": "1 vol%",
  "ETL_deposition_method": "Spray pyrolysis/Spin-coating",
  "ETL_deposition_solution_concentration": "0.16 M/1:5 wt/wt",
  "ETL_deposition_solvents_compound": "Ethanol/Ethanol",
  "ETL_deposition_synthesis_atmosphere": "Air",
  "ETL_deposition_synthesis_atmosphere_pressure": "1 atm",
  "ETL_deposition_synthesis_atmosphere_relative_humidity": "Null",
  "ETL_deposition_spin_coating_speed": "Null/3000 rpm",
  "ETL_deposition_spin_coating_time": "Null/20 s",
  "ETL_deposition_thermal_annealing_temperature": "460 °C/480 °C",
  "ETL_deposition_thermal_annealing_time": "30 min/30 min",
  "Perovskite_dimension": "3D",
  "Perovskite_thickness": "450 nm",
  "Perovskite_composition_long_form": "FA1-xMAxPbI3",
  "Perovskite_additive_compound": "CsI",
  "Perovskite_additive_concentration": "1.5 mM",
  "Perovskite_bandgap": "Null",
  "Perovskite_deposition_method": "Spin-coating",
  "Perovskite_deposition_sequential_spin_coating": "False",
  "Perovskite_deposition_spin_coating_antisolvent": "Chlorobenzene",
  "Perovskite_deposition_reaction_solutions_compounds": "FAI;PbI2;MABr;PbBr2;CsI",
  "Perovskite_deposition_reaction_solutions_concentrations": "1 M;1.1 M;0.2 M;0.2 M;1.5 mM",
  "Perovskite_deposition_final_solutions_concentration_before_deposition": "Null",
  "Perovskite_deposition_solvents_compound": "DMF;DMSO",
  "Perovskite_deposition_solvents_mixing_ratio": "4:1",
  "Perovskite_deposition_synthesis_atmosphere": "Nitrogen",
  "Perovskite_deposition_synthesis_atmosphere_pressure": "1 atm",
  "Perovskite_deposition_synthesis_atmosphere_relative_humidity": "Null",
  "Perovskite_deposition_spin_coating_speed": "1000 rpm;5000 rpm",
  "Perovskite_deposition_spin_coating_time": "10 s;30 s",
  "Perovskite_deposition_thermal_annealing_atmosphere": "Air",
  "Perovskite_deposition_thermal_annealing_temperature": "100 °C",
  "Perovskite_deposition_thermal_annealing_time": "60 min",
  "Perovskite_surface_treatment_material": "Null",
  "Perovskite_surface_treatment_method": "Null",
  "Perovskite_surface_treatment_solution_concentration": "Null",
  "Perovskite_surface_treatment_solvents_compound": "Null",
  "Perovskite_surface_treatment_synthesis_atmosphere": "Null",
  "Perovskite_surface_treatment_synthesis_atmosphere_pressure": "Null",
  "Perovskite_surface_treatment_synthesis_atmosphere_relative_humidity": "Null",
  "Perovskite_surface_treatment_deposition_spin_coating_speed": "Null",
  "Perovskite_surface_treatment_deposition_spin_coating_time": "Null",
  "Perovskite_surface_treatment_deposition_thermal_annealing_temperature": "Null",
  "Perovskite_surface_treatment_deposition_thermal_annealing_time": "Null",
  "HTL_thickness": "Null",
  "HTL_stack_sequence": "PTAA",
  "HTL_additive_compound": "tBP;LiTFSI",
  "HTL_additive_concentration": "7 µl/ml;170 mg/ml",
  "HTL_deposition_method": "Spin-coating",
  "HTL_deposition_solution_concentration": "10 mg/ml",
  "HTL_deposition_solvents_compound": "Toluene",
  "HTL_deposition_synthesis_atmosphere": "Null",
  "HTL_deposition_synthesis_atmosphere_pressure": "Null",
  "HTL_deposition_synthesis_atmosphere_relative_humidity": "Null",
  "HTL_deposition_spin_coating_speed": "1600 rpm",
  "HTL_deposition_spin_coating_time": "25 s",
  "HTL_deposition_thermal_annealing_temperature": "Null",
  "HTL_deposition_thermal_annealing_time": "Null",
  "Backcontact_thickness": "150 nm",
  "Beckcontact_deposition_method": "Thermal evaporation",
  "Backcontact_deposition_atmosphere_pressure": "10−6 mbar",
  "Encapsulation_method": "EVA lamination",
  "Encapsulation_atmosphere": "Null",
  "JV_measured_device_matching": "True",
  "JV_measured_reverse_scan_Voc": "1.02 V",
  "JV_measured_reverse_scan_Jsc": "20.7 mA/cm2",
  "JV_measured_reverse_scan_FF": "66.2 %",
  "JV_measured_reverse_scan_PCE": "16.4 %",
  "JV_measured_forward_scan_Voc": "1.02 V",
  "JV_measured_forward_scan_Jsc": "20.7 mA/cm2",
  "JV_measured_forward_scan_FF": "66.2 %",
  "JV_measured_forward_scan_PCE": "16.4 %",
  "JV_measured_light_spectra": "AM1.5G",
  "JV_measured_light_spectra_intensity": "1 sun",
  "JV_measured_scan_speed": "200 mV/s",
  "JV_measured_scan_delay_time": "Null",
  "JV_certified_PCE": "Null",
  "Stabilized_measured_PCE": "Null",
  "Stabilized_certified_PCE": "Null",
  "Stability_test_device_matching": "True",
  "Stability_test_temperature": "Null",
  "Stability_test_atmosphere": "Null",
  "Stability_test_light_spectra": "Null",
  "Stability_test_light_intensity": "Null",
  "Stability_test_relative_humidity": "Null",
  "Stability_PCE_after_time": "1000 hours",
  "Stability_PCE_after_time_value": "80 %"
}

File: dataset/2021-2025/10.1038_s41560-022-01035-4/Device_BestPCE_gpt4o_mini_10.1038_s41560-022-01035-4.json
{
  "Ref_DOI": "10.1038/s41560-022-01035-4",
  "Ref_journal": "Nature Energy",
  "Ref_publication_year": "2022",
  "Ref_title": "Integration of two-dimensional materials-based perovskite solar panels into a stand-alone solar farm",
  "Cell_architecture": "NIP",
  "Cell_stack_sequence": "glass/FTO/cTiO2+G/mTiO2+G/perovskite/fMoS2/PTAA/Au",
  "Cell_area_measured": "81.9 cm2",
  "ETL_thickness": "40 nm/120 nm",
  "ETL_stack_sequence": "cTiO2+G/mTiO2+G",
  "ETL_additive_compound": "Graphene",
  "ETL_additive_concentration": "1 vol%",
  "ETL_deposition_method": "Spray pyrolysis/Spin-coating",
  "ETL_deposition_solution_concentration": "0.16 M/30 NR-D",
  "ETL_deposition_solvents_compound": "Ethanol",
  "ETL_deposition_synthesis_atmosphere": "Air",
  "ETL_deposition_synthesis_atmosphere_pressure": "1 atm",
  "ETL_deposition_synthesis_atmosphere_relative_humidity": "Null",
  "ETL_deposition_spin_coating_speed": "3000 rpm",
  "ETL_deposition_spin_coating_time": "20 s",
  "ETL_deposition_thermal_annealing_temperature": "460 °C/480 °C",
  "ETL_deposition_thermal_annealing_time": "30 min",
  "Perovskite_dimension": "3D",
  "Perovskite_thickness": "450 nm",
  "Perovskite_composition_long_form": "FA1-xMAxPbI3",
  "Perovskite_additive_compound": "Null",
  "Perovskite_additive_concentration": "Null",
  "Perovskite_bandgap": "1.5 eV",
  "Perovskite_deposition_method": "Spin-coating",
  "Perovskite_deposition_sequential_spin_coating": "True",
  "Perovskite_deposition_spin_coating_antisolvent": "Chlorobenzene",
  "Perovskite_deposition_reaction_solutions_compounds": "FAI;PbI2;MABr;PbBr2;CsI",
  "Perovskite_deposition_reaction_solutions_concentrations": "1 M;1.1 M;0.2 M;0.2 M;1.5 mM",
  "Perovskite_deposition_final_solutions_concentration_before_deposition": "Null",
  "Perovskite_deposition_solvents_compound": "DMF;DMSO",
  "Perovskite_deposition_solvents_mixing_ratio": "4:1",
  "Perovskite_deposition_synthesis_atmosphere": "Nitrogen",
  "Perovskite_deposition_synthesis_atmosphere_pressure": "1 atm",
  "Perovskite_deposition_synthesis_atmosphere_relative_humidity": "Null",
  "Perovskite_deposition_spin_coating_speed": "1000 rpm;5000 rpm",
  "Perovskite_deposition_spin_coating_time": "10 s;30 s",
  "Perovskite_deposition_thermal_annealing_atmosphere": "Air",
  "Perovskite_deposition_thermal_annealing_temperature": "100 °C",
  "Perovskite_deposition_thermal_annealing_time": "1 h",
  "Perovskite_surface_treatment_material": "Null",
  "Perovskite_surface_treatment_method": "Null",
  "Perovskite_surface_treatment_solution_concentration": "Null",
  "Perovskite_surface_treatment_solvents_compound": "Null",
  "Perovskite_surface_treatment_synthesis_atmosphere": "Null",
  "Perovskite_surface_treatment_synthesis_atmosphere_pressure": "Null",
  "Perovskite_surface_treatment_synthesis_atmosphere_relative_humidity": "Null",
  "Perovskite_surface_treatment_deposition_spin_coating_speed": "Null",
  "Perovskite_surface_treatment_deposition_spin_coating_time": "Null",
  "Perovskite_surface_treatment_deposition_thermal_annealing_temperature": "Null",
  "Perovskite_surface_treatment_deposition_thermal_annealing_time": "Null",
  "HTL_thickness": "Null",
  "HTL_stack_sequence": "PTAA",
  "HTL_additive_compound": "tBP;LiTFSI",
  "HTL_additive_concentration": "7 µl/ml;170 mg/ml",
  "HTL_deposition_method": "Spin-coating",
  "HTL_deposition_solution_concentration": "10 mg/ml",
  "HTL_deposition_solvents_compound": "Toluene",
  "HTL_deposition_synthesis_atmosphere": "Air",
  "HTL_deposition_synthesis_atmosphere_pressure": "1 atm",
  "HTL_deposition_synthesis_atmosphere_relative_humidity": "Null",
  "HTL_deposition_spin_coating_speed": "1600 rpm",
  "HTL_deposition_spin_coating_time": "25 s",
  "HTL_deposition_thermal_annealing_temperature": "Null",
  "HTL_deposition_thermal_annealing_time": "Null",
  "Backcontact_thickness": "150 nm",
  "Beckcontact_deposition_method": "Thermal evaporation",
  "Backcontact_deposition_atmosphere_pressure": "Null",
  "Encapsulation_method": "Kapton foil",
  "Encapsulation_atmosphere": "Air",
  "JV_measured_device_matching": "True",
  "JV_measured_reverse_scan_Voc": "1.77 V",
  "JV_measured_reverse_scan_Jsc": "Null",
  "JV_measured_reverse_scan_FF": "Null",
  "JV_measured_reverse_scan_PCE": "16.4 %",
  "JV_measured_forward_scan_Voc": "Null",
  "JV_measured_forward_scan_Jsc": "Null",
  "JV_measured_forward_scan_FF": "Null",
  "JV_measured_forward_scan_PCE": "Null",
  "JV_measured_light_spectra": "AM1.5G",
  "JV_measured_light_spectra_intensity": "1 sun",
  "JV_measured_scan_speed": "200 mV/s",
  "JV_measured_scan_delay_time": "Null",
  "JV_certified_PCE": "Null",
  "Stabilized_measured_PCE": "Null",
  "Stabilized_certified_PCE": "Null",
  "Stability_test_device_matching": "True",
  "Stability_test_temperature": "Null",
  "Stability_test_atmosphere": "Air",
  "Stability_test_light_spectra": "AM1.5G",
  "Stability_test_light_intensity": "1 sun",
  "Stability_test_relative_humidity": "Null",
  "Stability_PCE_after_time": "1000 hours",
  "Stability_PCE_after_time_value": "Null"
}

File: dataset/2021-2025/10.1038_s41560-022-01035-4/Device_BestPCE_gpt4o_mini_zero_shot_10.1038_s41560-022-01035-4.json
{
  "Ref_DOI": "10.1038/s41560-022-01035-4",
  "Ref_journal": "Nature Energy",
  "Ref_publication_year": "2022",
  "Ref_title": "Integration of two-dimensional materials-based perovskite solar panels into a stand-alone solar farm",
  "Cell_architecture": "mesoscopic n-i-p",
  "Cell_stack_sequence": "glass/FTO/cTiO2 + G/mTiO2 + G/perovskite/fMoS2/PTAA/Au",
  "Cell_area_measured": "81.9 cm2",
  "ETL_thickness": "40 nm",
  "ETL_stack_sequence": "cTiO2 + G/mTiO2 + G",
  "ETL_additive_compound": "graphene",
  "ETL_additive_concentration": "1 vol%",
  "ETL_deposition_method": "spray pyrolysis",
  "ETL_deposition_solution_concentration": "0.16 M Ti(AcAc)2 and 0.4 M AcAc in EtOH",
  "ETL_deposition_solvents_compound": "EtOH",
  "ETL_deposition_synthesis_atmosphere": "air",
  "ETL_deposition_synthesis_atmosphere_pressure": "Null",
  "ETL_deposition_synthesis_atmosphere_relative_humidity": "Null",
  "ETL_deposition_spin_coating_speed": "Null",
  "ETL_deposition_spin_coating_time": "Null",
  "ETL_deposition_thermal_annealing_temperature": "460 °C",
  "ETL_deposition_thermal_annealing_time": "30 min",
  "Perovskite_dimension": "Null",
  "Perovskite_thickness": "450 nm",
  "Perovskite_composition_long_form": "FAI (1 M), PbI2 (1.1 M), MABr (0.2 M), PbBr2 (0.2 M), CsI (1.5 mM)",
  "Perovskite_additive_compound": "Null",
  "Perovskite_additive_concentration": "Null",
  "Perovskite_bandgap": "Null",
  "Perovskite_deposition_method": "spin coating",
  "Perovskite_deposition_sequential_spin_coating": "Yes",
  "Perovskite_deposition_spin_coating_antisolvent": "CB",
  "Perovskite_deposition_reaction_solutions_compounds": "FAI, PbI2, MABr, PbBr2, CsI",
  "Perovskite_deposition_reaction_solutions_concentrations": "1 M, 1.1 M, 0.2 M, 0.2 M, 1.5 mM",
  "Perovskite_deposition_final_solutions_concentration_before_deposition": "Null",
  "Perovskite_deposition_solvents_compound": "DMF/DMSO",
  "Perovskite_deposition_solvents_mixing_ratio": "4:1",
  "Perovskite_deposition_synthesis_atmosphere": "N2",
  "Perovskite_deposition_synthesis_atmosphere_pressure": "Null",
  "Perovskite_deposition_synthesis_atmosphere_relative_humidity": "Null",
  "Perovskite_deposition_spin_coating_speed": "1,000 r.p.m. for 10 s, 5,000 r.p.m. for 30 s",
  "Perovskite_deposition_spin_coating_time": "Null",
  "Perovskite_deposition_thermal_annealing_atmosphere": "Null",
  "Perovskite_deposition_thermal_annealing_temperature": "100 °C",
  "Perovskite_deposition_thermal_annealing_time": "1 h",
  "Perovskite_surface_treatment_material": "Null",
  "Perovskite_surface_treatment_method": "Null",
  "Perovskite_surface_treatment_solution_concentration": "Null",
  "Perovskite_surface_treatment_solvents_compound": "Null",
  "Perovskite_surface_treatment_synthesis_atmosphere": "Null",
  "Perovskite_surface_treatment_synthesis_atmosphere_pressure": "Null",
  "Perovskite_surface_treatment_synthesis_atmosphere_relative_humidity": "Null",
  "Perovskite_surface_treatment_deposition_spin_coating_speed": "Null",
  "Perovskite_surface_treatment_deposition_spin_coating_time": "Null",
  "Perovskite_surface_treatment_deposition_thermal_annealing_temperature": "Null",
  "Perovskite_surface_treatment_deposition_thermal_annealing_time": "Null",
  "HTL_thickness": "Null",
  "HTL_stack_sequence": "PTAA",
  "HTL_additive_compound": "tBP, LiTFSI",
  "HTL_additive_concentration": "7 µl ml−1, 170 mg ml−1 in ACN",
  "HTL_deposition_method": "spin coating",
  "HTL_deposition_solution_concentration": "10 mg ml−1",
  "HTL_deposition_solvents_compound": "toluene",
  "HTL_deposition_synthesis_atmosphere": "Null",
  "HTL_deposition_synthesis_atmosphere_pressure": "Null",
  "HTL_deposition_synthesis_atmosphere_relative_humidity": "Null",
  "HTL_deposition_spin_coating_speed": "1,600 r.p.m.",
  "HTL_deposition_spin_coating_time": "25 s",
  "HTL_deposition_thermal_annealing_temperature": "Null",
  "HTL_deposition_thermal_annealing_time": "Null",
  "Backcontact_thickness": "150 nm",
  "Beckcontact_deposition_method": "thermal evaporation",
  "Backcontact_deposition_atmosphere_pressure": "10−6 mbar",
  "Encapsulation_method": "lamination",
  "Encapsulation_atmosphere": "Null",
  "JV_measured_device_matching": "Null",
  "JV_measured_reverse_scan_Voc": "Null",
  "JV_measured_reverse_scan_Jsc": "Null",
  "JV_measured_reverse_scan_FF": "Null",
  "JV_measured_reverse_scan_PCE": "Null",
  "JV_measured_forward_scan_Voc": "Null",
  "JV_measured_forward_scan_Jsc": "Null",
  "JV_measured_forward_scan_FF": "Null",
  "JV_measured_forward_scan_PCE": "Null",
  "JV_measured_light_spectra": "Null",
  "JV_measured_light_spectra_intensity": "Null",
  "JV_measured_scan_speed": "Null",
  "JV_measured_scan_delay_time": "Null",
  "JV_certified_PCE": "Null",
  "Stabilized_measured_PCE": "Null",
  "Stabilized_certified_PCE": "Null",
  "Stability_test_device_matching": "Null",
  "Stability_test_temperature": "Null",
  "Stability_test_atmosphere": "Null",
  "Stability_test_light_spectra": "Null",
  "Stability_test_light_intensity": "Null",
  "Stability_test_relative_humidity": "Null",
  "Stability_PCE_after_time": "Null",
  "Stability_PCE_after_time_value": "Null"
}

File: dataset/2021-2025/10.1038_s41560-022-01035-4/Device_BestPCE_grok_10.1038_s41560-022-01035-4.json
{
  "Ref_DOI": "10.1038/s41560-022-01035-4",
  "Ref_journal": "Nature Energy",
  "Ref_publication_year": "2022",
  "Ref_title": "Integration of two-dimensional materials-based perovskite solar panels into a stand-alone solar farm",
  "Cell_architecture": "NIP",
  "Cell_stack_sequence": "Glass/FTO/cTiO2 + Graphene/mTiO2 + Graphene/Perovskite/fMoS2/PTAA/Au",
  "Cell_area_measured": "81.9 cm2",
  "ETL_thickness": "40 nm/120 nm",
  "ETL_stack_sequence": "cTiO2 + Graphene/mTiO2 + Graphene",
  "ETL_additive_compound": "Graphene",
  "ETL_additive_concentration": "1 vol%",
  "ETL_deposition_method": "Spray Pyrolysis/Spin-coating",
  "ETL_deposition_solution_concentration": "0.16 M Ti(AcAc)2 and 0.4 M AcAc/1:5 wt/wt",
  "ETL_deposition_solvents_compound": "Ethanol/Ethanol",
  "ETL_deposition_synthesis_atmosphere": "Air",
  "ETL_deposition_synthesis_atmosphere_pressure": "1 atm",
  "ETL_deposition_synthesis_atmosphere_relative_humidity": "Null",
  "ETL_deposition_spin_coating_speed": "Null/3000 rpm",
  "ETL_deposition_spin_coating_time": "Null/20 s",
  "ETL_deposition_thermal_annealing_temperature": "460 °C/480 °C",
  "ETL_deposition_thermal_annealing_time": "30 min/30 min",
  "Perovskite_dimension": "3D",
  "Perovskite_thickness": "450 nm",
  "Perovskite_composition_long_form": "CsFAMAPb(I,Br)3",
  "Perovskite_additive_compound": "Null",
  "Perovskite_additive_concentration": "Null",
  "Perovskite_bandgap": "Null",
  "Perovskite_deposition_method": "Spin-coating",
  "Perovskite_deposition_sequential_spin_coating": "False",
  "Perovskite_deposition_spin_coating_antisolvent": "Chlorobenzene",
  "Perovskite_deposition_reaction_solutions_compounds": "FAI;PbI2;MABr;PbBr2;CsI",
  "Perovskite_deposition_reaction_solutions_concentrations": "1 M;1.1 M;0.2 M;0.2 M;1.5 mM",
  "Perovskite_deposition_final_solutions_concentration_before_deposition": "Null",
  "Perovskite_deposition_solvents_compound": "DMF;DMSO",
  "Perovskite_deposition_solvents_mixing_ratio": "4:1",
  "Perovskite_deposition_synthesis_atmosphere": "Nitrogen",
  "Perovskite_deposition_synthesis_atmosphere_pressure": "Null",
  "Perovskite_deposition_synthesis_atmosphere_relative_humidity": "Null",
  "Perovskite_deposition_spin_coating_speed": "1000 rpm;5000 rpm",
  "Perovskite_deposition_spin_coating_time": "10 s;30 s",
  "Perovskite_deposition_thermal_annealing_atmosphere": "Null",
  "Perovskite_deposition_thermal_annealing_temperature": "100 °C",
  "Perovskite_deposition_thermal_annealing_time": "60 min",
  "Perovskite_surface_treatment_material": "fMoS2",
  "Perovskite_surface_treatment_method": "Thermal-assisted Spray Coating",
  "Perovskite_surface_treatment_solution_concentration": "0.2 mg/mL",
  "Perovskite_surface_treatment_solvents_compound": "IPA",
  "Perovskite_surface_treatment_synthesis_atmosphere": "Null",
  "Perovskite_surface_treatment_synthesis_atmosphere_pressure": "Null",
  "Perovskite_surface_treatment_synthesis_atmosphere_relative_humidity": "Null",
  "Perovskite_surface_treatment_deposition_spin_coating_speed": "Null",
  "Perovskite_surface_treatment_deposition_spin_coating_time": "Null",
  "Perovskite_surface_treatment_deposition_thermal_annealing_temperature": "80 °C",
  "Perovskite_surface_treatment_deposition_thermal_annealing_time": "Null",
  "HTL_thickness": "Null",
  "HTL_stack_sequence": "PTAA",
  "HTL_additive_compound": "tBP;LiTFSI",
  "HTL_additive_concentration": "7 µl/ml;170 mg/ml in ACN",
  "HTL_deposition_method": "Spin-coating",
  "HTL_deposition_solution_concentration": "10 mg/ml",
  "HTL_deposition_solvents_compound": "Toluene",
  "HTL_deposition_synthesis_atmosphere": "Null",
  "HTL_deposition_synthesis_atmosphere_pressure": "Null",
  "HTL_deposition_synthesis_atmosphere_relative_humidity": "Null",
  "HTL_deposition_spin_coating_speed": "1600 rpm",
  "HTL_deposition_spin_coating_time": "25 s",
  "HTL_deposition_thermal_annealing_temperature": "Null",
  "HTL_deposition_thermal_annealing_time": "Null",
  "Backcontact_thickness": "150 nm",
  "Beckcontact_deposition_method": "Thermal Evaporation",
  "Backcontact_deposition_atmosphere_pressure": "10^-6 mbar",
  "Encapsulation_method": "EVA with Kapton foil",
  "Encapsulation_atmosphere": "Vacuum",
  "JV_measured_device_matching": "True",
  "JV_measured_reverse_scan_Voc": "9.86 V",
  "JV_measured_reverse_scan_Jsc": "20.7 mA/cm2",
  "JV_measured_reverse_scan_FF": "66.2 %",
  "JV_measured_reverse_scan_PCE": "16.4 %",
  "JV_measured_forward_scan_Voc": "9.89 V",
  "JV_measured_forward_scan_Jsc": "21.4 mA/cm2",
  "JV_measured_forward_scan_FF": "55.8 %",
  "JV_measured_forward_scan_PCE": "14.3 %",
  "JV_measured_light_spectra": "AM1.5G",
  "JV_measured_light_spectra_intensity": "100 mW/cm2",
  "JV_measured_scan_speed": "0.2 V/s",
  "JV_measured_scan_delay_time": "Null",
  "JV_certified_PCE": "Null",
  "Stabilized_measured_PCE": "Null",
  "Stabilized_certified_PCE": "Null",
  "Stability_test_device_matching": "False",
  "Stability_test_temperature": "Null",
  "Stability_test_atmosphere": "Null",
  "Stability_test_light_spectra": "Null",
  "Stability_test_light_intensity": "Null",
  "Stability_test_relative_humidity": "Null",
  "Stability_PCE_after_time": "Null",
  "Stability_PCE_after_time_value": "Null"
}
