Repository: jiayijdong/PSCbench

# PSCbench


**PSCbench** is a novel benchmark for materials science research-level scientific
dataset curation sourced from published journals. The benchmark is designed to evaluate the complex classification capabilities,
strong domain knowledge, and advanced calculation skills of LLMs.

## Data


The PSCbench dataset is under dataset folder in json file format. Each file is list of dictionary and can be extracted using following scripts.
Each file stands for one published journal, which is fully elaborated in the paper. 

```
with open("./dataset/retroactive/{}.json".format(subject), encoding='utf-8') as json_file:
    problems=json.load(json_file)
```

File: dataset/2021-2025/10.1038_s41560-022-01035-4/Device_BestPCE_o3_10.1038_s41560-022-01035-4.json
{
  "Ref_DOI": "10.1038/s41560-022-01035-4",
  "Ref_journal": "Nature Energy",
  "Ref_publication_year": "2022",
  "Ref_title": "Integration of two-dimensional materials-based perovskite solar panels into a stand-alone solar farm",
  "Cell_architecture": "NIP",
  "Cell_stack_sequence": "Glass/FTO/compact TiO2+graphene/mesoporous TiO2+graphene/FAI+MABr+CsI perovskite/fMoS2/PTAA/Au",
  "Cell_area_measured": "81.9 cm2",
  "ETL_thickness": "40 nm/120 nm",
  "ETL_stack_sequence": "compact TiO2+graphene/mesoporous TiO2+graphene",
  "ETL_additive_compound": "Graphene flakes",
  "ETL_additive_concentration": "1 vol%",
  "ETL_deposition_method": "Spray pyrolysis/Spin-coating",
  "ETL_deposition_solution_concentration": "0.16 M Ti(AcAc)2;0.4 M AcAc/1:5 wt% TiO2 paste in ethanol",
  "ETL_deposition_solvents_compound": "Ethanol/Ethanol",
  "ETL_deposition_synthesis_atmosphere": "Air",
  "ETL_deposition_synthesis_atmosphere_pressure": "1 atm",
  "ETL_deposition_synthesis_atmosphere_relative_humidity": "Null",
  "ETL_deposition_spin_coating_speed": "Null/3000 rpm",
  "ETL_deposition_spin_coating_time": "Null/20 s",
  "ETL_deposition_thermal_annealing_temperature": "460 °C/480 °C",
  "ETL_deposition_thermal_annealing_time": "30 min/30 min",
  "Perovskite_dimension": "3D",
  "Perovskite_thickness": "450 nm",
  "Perovskite_composition_long_form": "FAI+PbI2+MABr+PbBr2+CsI mixed-cation perovskite",
  "Perovskite_additive_compound": "Null",
  "Perovskite_additive_concentration": "Null",
  "Perovskite_bandgap": "Null",
  "Perovskite_deposition_method": "Spin-coating",
  "Perovskite_deposition_sequential_spin_coating": "False",
  "Perovskite_deposition_spin_coating_antisolvent": "Chlorobenzene",
  "Perovskite_deposition_reaction_solutions_compounds": "FAI;PbI2;MABr;PbBr2;CsI",
  "Perovskite_deposition_reaction_solutions_concentrations": "1 M;1.1 M;0.2 M;0.2 M;1.5 mM",
  "Perovskite_deposition_final_solutions_concentration_before_deposition": "Null",
  "Perovskite_deposition_solvents_compound": "DMF;DMSO",
  "Perovskite_deposition_solvents_mixing_ratio": "4:1",
  "Perovskite_deposition_synthesis_atmosphere": "Nitrogen",
  "Perovskite_deposition_synthesis_atmosphere_pressure": "1 atm",
  "Perovskite_deposition_synthesis_atmosphere_relative_humidity": "Null",
  "Perovskite_deposition_spin_coating_speed": "1000 rpm;5000 rpm",
  "Perovskite_deposition_spin_coating_time": "10 s;30 s",
  "Perovskite_deposition_thermal_annealing_atmosphere": "Nitrogen",
  "Perovskite_deposition_thermal_annealing_temperature": "100 °C",
  "Perovskite_deposition_thermal_annealing_time": "60 min",
  "Perovskite_surface_treatment_material": "Null",
  "Perovskite_surface_treatment_method": "Null",
  "Perovskite_surface_treatment_solution_concentration": "Null",
  "Perovskite_surface_treatment_solvents_compound": "Null",
  "Perovskite_surface_treatment_synthesis_atmosphere": "Null",
  "Perovskite_surface_treatment_synthesis_atmosphere_pressure": "Null",
  "Perovskite_surface_treatment_synthesis_atmosphere_relative_humidity": "Null",
  "Perovskite_surface_treatment_deposition_spin_coating_speed": "Null",
  "Perovskite_surface_treatment_deposition_spin_coating_time": "Null",
  "Perovskite_surface_treatment_deposition_thermal_annealing_temperature": "Null",
  "Perovskite_surface_treatment_deposition_thermal_annealing_time": "Null",
  "HTL_thickness": "Null",
  "HTL_stack_sequence": "PTAA",
  "HTL_additive_compound": "tBP;LiTFSI",
  "HTL_additive_concentration": "7 µl/mL tBP;10 µl/mL of 170 mg/mL LiTFSI solution",
  "HTL_deposition_method": "Spin-coating",
  "HTL_deposition_solution_concentration": "10 mg/mL",
  "HTL_deposition_solvents_compound": "Toluene",
  "HTL_deposition_synthesis_atmosphere": "Nitrogen",
  "HTL_deposition_synthesis_atmosphere_pressure": "1 atm",
  "HTL_deposition_synthesis_atmosphere_relative_humidity": "Null",
  "HTL_deposition_spin_coating_speed": "1600 rpm",
  "HTL_deposition_spin_coating_time": "25 s",
  "HTL_deposition_thermal_annealing_temperature": "Null",
  "HTL_deposition_thermal_annealing_time": "Null",
  "Backcontact_thickness": "150 nm",
  "Beckcontact_deposition_method": "Thermal evaporation",
  "Backcontact_deposition_atmosphere_pressure": "1e-6 mbar",
  "Encapsulation_method": "Cross-linkable EVA lamination with Kapton foil",
  "Encapsulation_atmosphere": "Air",
  "JV_measured_device_matching": "True",
  "JV_measured_reverse_scan_Voc": "1.07 V",
  "JV_measured_reverse_scan_Jsc": "21.4 mA/cm2",
  "JV_measured_reverse_scan_FF": "66.2 %",
  "JV_measured_reverse_scan_PCE": "16.4 %",
  "JV_measured_forward_scan_Voc": "0.986 V",
  "JV_measured_forward_scan_Jsc": "20.7 mA/cm2",
  "JV_measured_forward_scan_FF": "55.8 %",
  "JV_measured_forward_scan_PCE": "14.3 %",
  "JV_measured_light_spectra": "AM1.5G",
  "JV_measured_light_spectra_intensity": "1 sun",
  "JV_measured_scan_speed": "0.2 V/s",
  "JV_measured_scan_delay_time": "Null",
  "JV_certified_PCE": "Null",
  "Stabilized_measured_PCE": "Null",
  "Stabilized_certified_PCE": "Null",
  "Stability_test_device_matching": "True",
  "Stability_test_temperature": "Outdoor (25–50 °C)",
  "Stability_test_atmosphere": "Outdoor air",
  "Stability_test_light_spectra": "Sunlight",
  "Stability_test_light_intensity": "1 sun",
  "Stability_test_relative_humidity": "≤80 %",
  "Stability_PCE_after_time": "5832 h",
  "Stability_PCE_after_time_value": "80 % of initial PCE"
}

File: dataset/2021-2025/10.1038_s41560-022-01035-4/Device_BestPCE_o4_mini_10.1038_s41560-022-01035-4.json
{
  "Ref_DOI": "10.1038/s41560-022-01035-4",
  "Ref_journal": "Nature Energy",
  "Ref_publication_year": "2022",
  "Ref_title": "Integration of two-dimensional materials-based perovskite solar panels into a stand-alone solar farm",
  "Cell_architecture": "n-i-p",
  "Cell_stack_sequence": "FTO/compact TiO2+graphene/mesoporous TiO2+graphene/mixed-cation perovskite/fMoS2/PTAA/Au",
  "Cell_area_measured": "81.9 cm2",
  "ETL_thickness": "50 nm/150 nm",
  "ETL_stack_sequence": "compact TiO2+graphene/mesoporous TiO2+graphene",
  "ETL_additive_compound": "graphene flakes",
  "ETL_additive_concentration": "1 vol%",
  "ETL_deposition_method": "spray pyrolysis/spin-coating",
  "ETL_deposition_solution_concentration": "0.16 M Ti(AcAc)2+0.4 M AcAc+1 vol% graphene",
  "ETL_deposition_solvents_compound": "ethanol",
  "ETL_deposition_synthesis_atmosphere": "air",
  "ETL_deposition_synthesis_atmosphere_pressure": "1 atm",
  "ETL_deposition_synthesis_atmosphere_relative_humidity": "Null",
  "ETL_deposition_spin_coating_speed": "3000 rpm",
  "ETL_deposition_spin_coating_time": "20 s",
  "ETL_deposition_thermal_annealing_temperature": "460 °C/480 °C",
  "ETL_deposition_thermal_annealing_time": "30 min/30 min",
  "Perovskite_dimension": "3D",
  "Perovskite_thickness": "450 nm",
  "Perovskite_composition_long_form": "FAPbI3/MAPbBr3/CsI",
  "Perovskite_additive_compound": "Null",
  "Perovskite_additive_concentration": "Null",
  "Perovskite_bandgap": "Null",
  "Perovskite_deposition_method": "spin-coating",
  "Perovskite_deposition_sequential_spin_coating": "False",
  "Perovskite_deposition_spin_coating_antisolvent": "chlorobenzene",
  "Perovskite_deposition_reaction_solutions_compounds": "FAI;PbI2;MABr;PbBr2;CsI",
  "Perovskite_deposition_reaction_solutions_concentrations": "1 M;1.1 M;0.2 M;0.2 M;1.5 mM",
  "Perovskite_deposition_final_solutions_concentration_before_deposition": "Null",
  "Perovskite_deposition_solvents_compound": "DMF;DMSO",
  "Perovskite_deposition_solvents_mixing_ratio": "4:1",
  "Perovskite_deposition_synthesis_atmosphere": "nitrogen",
  "Perovskite_deposition_synthesis_atmosphere_pressure": "Null",
  "Perovskite_deposition_synthesis_atmosphere_relative_humidity": "Null",
  "Perovskite_deposition_spin_coating_speed": "1000 rpm;5000 rpm",
  "Perovskite_deposition_spin_coating_time": "10 s;30 s",
  "Perovskite_deposition_thermal_annealing_atmosphere": "nitrogen",
  "Perovskite_deposition_thermal_annealing_temperature": "100 °C",
  "Perovskite_deposition_thermal_annealing_time": "60 min",
  "Perovskite_surface_treatment_material": "functionalized MoS2 flakes",
  "Perovskite_surface_treatment_method": "spray-coating",
  "Perovskite_surface_treatment_solution_concentration": "0.2 mg/mL",
  "Perovskite_surface_treatment_solvents_compound": "isopropanol",
  "Perovskite_surface_treatment_synthesis_atmosphere": "Null",
  "Perovskite_surface_treatment_synthesis_atmosphere_pressure": "Null",
  "Perovskite_surface_treatment_synthesis_atmosphere_relative_humidity": "Null",
  "Perovskite_surface_treatment_deposition_spin_coating_speed": "Null",
  "Perovskite_surface_treatment_deposition_spin_coating_time": "Null",
  "Perovskite_surface_treatment_deposition_thermal_annealing_temperature": "Null",
  "Perovskite_surface_treatment_deposition_thermal_annealing_time": "Null",
  "HTL_thickness": "Null",
  "HTL_stack_sequence": "PTAA",
  "HTL_additive_compound": "tBP;LiTFSI",
  "HTL_additive_concentration": "7 µL/mL;10 µL/mL",
  "HTL_deposition_method": "spin-coating",
  "HTL_deposition_solution_concentration": "10 mg/mL",
  "HTL_deposition_solvents_compound": "toluene",
  "HTL_deposition_synthesis_atmosphere": "nitrogen",
  "HTL_deposition_synthesis_atmosphere_pressure": "Null",
  "HTL_deposition_synthesis_atmosphere_relative_humidity": "Null",
  "HTL_deposition_spin_coating_speed": "1600 rpm",
  "HTL_deposition_spin_coating_time": "25 s",
  "HTL_deposition_thermal_annealing_temperature": "Null",
  "HTL_deposition_thermal_annealing_time": "Null",
  "Backcontact_thickness": "150 nm",
  "Beckcontact_deposition_method": "thermal evaporation",
  "Backcontact_deposition_atmosphere_pressure": "Null",
  "Encapsulation_method": "lamination with EVA and Kapton",
  "Encapsulation_atmosphere": "air",
  "JV_measured_device_matching": "True",
  "JV_measured_reverse_scan_Voc": "Null",
  "JV_measured_reverse_scan_Jsc": "Null",
  "JV_measured_reverse_scan_FF": "Null",
  "JV_measured_reverse_scan_PCE": "16.4",
  "JV_measured_forward_scan_Voc": "Null",
  "JV_measured_forward_scan_Jsc": "Null",
  "JV_measured_forward_scan_FF": "Null",
  "JV_measured_forward_scan_PCE": "Null",
  "JV_measured_light_spectra": "AM1.5G",
  "JV_measured_light_spectra_intensity": "1 sun",
  "JV_measured_scan_speed": "Null",
  "JV_measured_scan_delay_time": "Null",
  "JV_certified_PCE": "Null",
  "Stabilized_measured_PCE": "Null",
  "Stabilized_certified_PCE": "Null",
  "Stability_test_device_matching": "False",
  "Stability_test_temperature": "Null",
  "Stability_test_atmosphere": "Null",
  "Stability_test_light_spectra": "Null",
  "Stability_test_light_intensity": "Null",
  "Stability_test_relative_humidity": "Null",
  "Stability_PCE_after_time": "T80=5832 h",
  "Stability_PCE_after_time_value": "20%"
}

File: dataset/2021-2025/10.1038_s41560-022-01038-1/Device_BestPCE_10.1038_s41560-022-01038-1.json
{
    "Ref_DOI": "10.1038/s41560-022-01038-1",
    "Ref_journal": "Nature Energy",
    "Ref_publication_year": "2022",
    "Ref_title": "In situ growth of graphene on both sides of a Cu–Ni alloy electrode for perovskite solar cells with improved stability",
    "Cell_architecture": "NIP",
    "Cell_stack_sequence": "FTO/SnO2/perovskite/spiro-MeOTAD/EVA/CNG",
    "Cell_area_measured": "0.09 cm2",
    "ETL_thickness": "Null",
    "ETL_stack_sequence": "SnO2",
    "ETL_additive_compound": "Null",
    "ETL_additive_concentration": "Null",
    "ETL_deposition_method": "Spin-coating",
    "ETL_deposition_solution_concentration": "Null",
    "ETL_deposition_solvents_compound": "Deionized water",
    "ETL_deposition_synthesis_atmosphere": "Air",
    "ETL_deposition_synthesis_atmosphere_pressure": "1 atm",
    "ETL_deposition_synthesis_atmosphere_relative_humidity": "Null",
    "ETL_deposition_spin_coating_speed": "3000 rpm",
    "ETL_deposition_spin_coating_time": "30 s",
    "ETL_deposition_thermal_annealing_temperature": "150 °C",
    "ETL_deposition_thermal_annealing_time": "30 min",
    "Perovskite_dimension": "3D",
    "Perovskite_thickness": "650 nm",
    "Perovskite_composition_long_form": "FAPbI3",
    "Perovskite_additive_compound": "Null",
    "Perovskite_additive_concentration": "Null",
    "Perovskite_bandgap": "1.51 eV",
    "Perovskite_deposition_method": "Spin-coating",
    "Perovskite_deposition_sequential_spin_coating": "True",
    "Perovskite_deposition_spin_coating_antisolvent": "Null",
    "Perovskite_deposition_reaction_solutions_compounds": "PbI2;CH(NH2)2I;CH3NH3I;CH3NH3Cl",
    "Perovskite_deposition_reaction_solutions_concentrations": "1.5 M;90 mg/ml;9 mg/ml;9 mg/ml",
    "Perovskite_deposition_final_solutions_concentration_before_deposition": "Null",
    "Perovskite_deposition_solvents_compound": "Dimethylformamide;Dimethyl sulfoxide;Isopropanol",
    "Perovskite_deposition_solvents_mixing_ratio": "9:1;1",
    "Perovskite_deposition_synthesis_atmosphere": "Air",
    "Perovskite_deposition_synthesis_atmosphere_pressure": "1 atm",
    "Perovskite_deposition_synthesis_atmosphere_relative_humidity": "30%",
    "Perovskite_deposition_spin_coating_speed": "1500 rpm;1500 rpm",
    "Perovskite_deposition_spin_coating_time": "40 s;30 s",
    "Perovskite_deposition_thermal_annealing_atmosphere": "Air",
    "Perovskite_deposition_thermal_annealing_temperature": "150 °C",
    "Perovskite_deposition_thermal_annealing_time": "15 min",
    "Perovskite_surface_treatment_material": "KAc",
    "Perovskite_surface_treatment_method": "Spin-coating",
    "Perovskite_surface_treatment_solution_concentration": "1.5 mg/ml",
    "Perovskite_surface_treatment_solvents_compound": "Isopropanol",
    "Perovskite_surface_treatment_synthesis_atmosphere": "Air",
    "Perovskite_surface_treatment_synthesis_atmosphere_pressure": "1 atm",
    "Perovskite_surface_treatment_synthesis_atmosphere_relative_humidity": "Null",
    "Perovskite_surface_treatment_deposition_spin_coating_speed": "5000 rpm",
    "Perovskite_surface_treatment_deposition_spin_coating_time": "30 s",
    "Perovskite_surface_treatment_deposition_thermal_annealing_temperature": "Null",
    "Perovskite_surface_treatment_deposition_thermal_annealing_time": "Null",
    "HTL_thickness": "Null",
    "HTL_stack_sequence": "spiro-MeOTAD",
    "HTL_additive_compound": "Li-TFSI;4-tert-butylpyridine",
    "HTL_additive_concentration": "520 mg/ml;28.8 µl",
    "HTL_deposition_method": "Spin-Coating",
    "HTL_deposition_solution_concentration": "72.3 mg/ml",
    "HTL_deposition_solvents_compound": "Chlorobenzene",
    "HTL_deposition_synthesis_atmosphere": "Nitrogen",
    "HTL_deposition_synthesis_atmosphere_pressure": "Null",
    "HTL_deposition_synthesis_atmosphere_relative_humidity": "Null",
    "HTL_deposition_spin_coating_speed": "3000 rpm",
    "HTL_deposition_spin_coating_time": "30 s",
    "HTL_deposition_thermal_annealing_temperature": "Null",
    "HTL_deposition_thermal_annealing_time": "Null",
    "Backcontact_thickness": "Null",
    "Beckcontact_deposition_method": "Magnetron sputtering/CVD",
    "Backcontact_deposition_atmosphere_pressure": "Null",
    "Encapsulation_method": "Null",
    "Encapsulation_atmosphere": "Null",
    "JV_measured_device_matching": "True",
    "JV_measured_reverse_scan_Voc": "Null",
    "JV_measured_reverse_scan_Jsc": "Null",
    "JV_measured_reverse_scan_FF": "Null",
    "JV_measured_reverse_scan_PCE": "Null",
    "JV_measured_forward_scan_Voc": "1.154 V",
    "JV_measured_forward_scan_Jsc": "26.16 mA/cm2",
    "JV_measured_forward_scan_FF": "80.66%",
    "JV_measured_forward_scan_PCE": "24.34%",
    "JV_measured_light_spectra": "AM1.5G",
    "JV_measured_light_spectra_intensity": "100 mW/cm2",
    "JV_measured_scan_speed": "Null",
    "JV_measured_scan_delay_time": "Null",
    "JV_certified_PCE": "Null",
    "Stabilized_measured_PCE": "24.28%",
    "Stabilized_certified_PCE": "Null",
    "Stability_test_device_matching": "True",
    "Stability_test_temperature": "85 °C",
    "Stability_test_atmosphere": "Air",
    "Stability_test_light_spectra": "1 sun",
    "Stability_test_light_intensity": "1 sun",
    "Stability_test_relative_humidity": "85%",
    "Stability_PCE_after_time": "5000 hours",
    "Stability_PCE_after_time_value": "95%"
}

File: dataset/2021-2025/10.1038_s41560-022-01038-1/Device_BestPCE_Gemini_1.5_pro_10.1038_s41560-022-01038-1.json
{
  "Ref_DOI": "10.1038/s41560-022-01038-1",
  "Ref_journal": "Nature Energy",
  "Ref_publication_year": "2022",
  "Ref_title": "In situ growth of graphene on both sides of a Cu–Ni alloy electrode for perovskite solar cells with improved stability",
  "Cell_architecture": "NIP",
  "Cell_stack_sequence": "FTO/SnO2/Perovskite/KAc/spiro-MeOTAD/EVA/Graphene/Cu-Ni alloy/Graphene",
  "Cell_area_measured": "0.09 cm2",
  "ETL_thickness": "Null",
  "ETL_stack_sequence": "SnO2",
  "ETL_additive_compound": "Null",
  "ETL_additive_concentration": "Null",
  "ETL_deposition_method": "Spin-coating",
  "ETL_deposition_solution_concentration": "1:8.5 in deionized water",
  "ETL_deposition_solvents_compound": "deionized water",
  "ETL_deposition_synthesis_atmosphere": "Air",
  "ETL_deposition_synthesis_atmosphere_pressure": "1 atm",
  "ETL_deposition_synthesis_atmosphere_relative_humidity": "Null",
  "ETL_deposition_spin_coating_speed": "3000 rpm",
  "ETL_deposition_spin_coating_time": "30 s",
  "ETL_deposition_thermal_annealing_temperature": "150 °C",
  "ETL_deposition_thermal_annealing_time": "30 min",
  "Perovskite_dimension": "3D",
  "Perovskite_thickness": "650 nm",
  "Perovskite_composition_long_form": "FAPbI3",
  "Perovskite_additive_compound": "CH3NH3I; CH3NH3Cl",
  "Perovskite_additive_concentration": "9 mol%; 9 mol%",
  "Perovskite_bandgap": "1.51 eV",
  "Perovskite_deposition_method": "Spin-coating",
  "Perovskite_deposition_sequential_spin_coating": "True",
  "Perovskite_deposition_spin_coating_antisolvent": "IPA",
  "Perovskite_deposition_reaction_solutions_compounds": "PbI2; CH(NH2)2I; CH3NH3I; CH3NH3Cl",
  "Perovskite_deposition_reaction_solutions_concentrations": "1.5 M; 90 mg/ml; 9 mg/ml; 9 mg/ml",
  "Perovskite_deposition_final_solutions_concentration_before_deposition": "Null",
  "Perovskite_deposition_solvents_compound": "DMF; DMSO; IPA",
  "Perovskite_deposition_solvents_mixing_ratio": "9:1; Null",
  "Perovskite_deposition_synthesis_atmosphere": "Air",
  "Perovskite_deposition_synthesis_atmosphere_pressure": "1 atm",
  "Perovskite_deposition_synthesis_atmosphere_relative_humidity": "~30%",
  "Perovskite_deposition_spin_coating_speed": "1500 rpm; 1500 rpm",
  "Perovskite_deposition_spin_coating_time": "40 s; 30 s",
  "Perovskite_deposition_thermal_annealing_atmosphere": "Air",
  "Perovskite_deposition_thermal_annealing_temperature": "150 °C",
  "Perovskite_deposition_thermal_annealing_time": "15 min",
  "Perovskite_surface_treatment_material": "KAc",
  "Perovskite_surface_treatment_method": "Spin-coating",
  "Perovskite_surface_treatment_solution_concentration": "1.5 mg/mL",
  "Perovskite_surface_treatment_solvents_compound": "IPA",
  "Perovskite_surface_treatment_synthesis_atmosphere": "Nitrogen",
  "Perovskite_surface_treatment_synthesis_atmosphere_pressure": "1 atm",
  "Perovskite_surface_treatment_synthesis_atmosphere_relative_humidity": "Null",
  "Perovskite_surface_treatment_deposition_spin_coating_speed": "5000 rpm",
  "Perovskite_surface_treatment_deposition_spin_coating_time": "30 s",
  "Perovskite_surface_treatment_deposition_thermal_annealing_temperature": "Null",
  "Perovskite_surface_treatment_deposition_thermal_annealing_time": "Null",
  "HTL_thickness": "Null",
  "HTL_stack_sequence": "spiro-MeOTAD",
  "HTL_additive_compound": "Li-TFSI; tBP",
  "HTL_additive_concentration": "520 mg/mL; 28.8 µl",
  "HTL_deposition_method": "Spin-coating",
  "HTL_deposition_solution_concentration": "72.3 mg/mL",
  "HTL_deposition_solvents_compound": "Chlorobenzene",
  "HTL_deposition_synthesis_atmosphere": "Nitrogen",
  "HTL_deposition_synthesis_atmosphere_pressure": "1 atm",
  "HTL_deposition_synthesis_atmosphere_relative_humidity": "Null",
  "HTL_deposition_spin_coating_speed": "3000 rpm",
  "HTL_deposition_spin_coating_time": "30 s",
  "HTL_deposition_thermal_annealing_temperature": "Null",
  "HTL_deposition_thermal_annealing_time": "Null",
  "Backcontact_thickness": "25 μm",
  "Beckcontact_deposition_method": "Sputtering; Chemical Vapor Deposition",
  "Backcontact_deposition_atmosphere_pressure": "Null",
  "Encapsulation_method": "Null",
  "Encapsulation_atmosphere": "Null",
  "JV_measured_device_matching": "True",
  "JV_measured_reverse_scan_Voc": "1.154 V",
  "JV_measured_reverse_scan_Jsc": "26.16 mA/cm2",
  "JV_measured_reverse_scan_FF": "80.66 %",
  "JV_measured_reverse_scan_PCE": "24.34 %",
  "JV_measured_forward_scan_Voc": "1.154 V",
  "JV_measured_forward_scan_Jsc": "26.16 mA/cm2",
  "JV_measured_forward_scan_FF": "80.66 %",
  "JV_measured_forward_scan_PCE": "24.34 %",
  "JV_measured_light_spectra": "AM1.5G",
  "JV_measured_light_spectra_intensity": "100 mW/cm2",
  "JV_measured_scan_speed": "Null",
  "JV_measured_scan_delay_time": "Null",
  "JV_certified_PCE": "Null",
  "Stabilized_measured_PCE": "24.28%",
  "Stabilized_certified_PCE": "Null",
  "Stability_test_device_matching": "False",
  "Stability_test_temperature": "Null",
  "Stability_test_atmosphere": "Null",
  "Stability_test_light_spectra": "Null",
  "Stability_test_light_intensity": "Null",
  "Stability_test_relative_humidity": "Null",
  "Stability_PCE_after_time": "Null",
  "Stability_PCE_after_time_value": "Null"
}

File: dataset/2021-2025/10.1038_s41560-022-01038-1/Device_BestPCE_Gemini_2.0_Flash_10.1038_s41560-022-01038-1.json
{
  "Ref_DOI": "10.1038/s41560-022-01038-1",
  "Ref_journal": "Nature Energy",
  "Ref_publication_year": "2022",
  "Ref_title": "In situ growth of graphene on both sides of a Cu–Ni alloy electrode for perovskite solar cells with improved stability",
  "Cell_architecture": "NIP",
  "Cell_stack_sequence": "FTO/SnO2/perovskite/HTM/EVA/CNG",
  "Cell_area_measured": "0.09 cm2",
  "ETL_thickness": "Null",
  "ETL_stack_sequence": "Null",
  "ETL_additive_compound": "Null",
  "ETL_additive_concentration": "Null",
  "ETL_deposition_method": "Spin-coating",
  "ETL_deposition_solution_concentration": "v/v, 1:8.5 in deionized water",
  "ETL_deposition_solvents_compound": "deionized water",
  "ETL_deposition_synthesis_atmosphere": "Air",
  "ETL_deposition_synthesis_atmosphere_pressure": "1 atm",
  "ETL_deposition_synthesis_atmosphere_relative_humidity": "Null",
  "ETL_deposition_spin_coating_speed": "3000 rpm",
  "ETL_deposition_spin_coating_time": "30 s",
  "ETL_deposition_thermal_annealing_temperature": "150 °C",
  "ETL_deposition_thermal_annealing_time": "30 min",
  "Perovskite_dimension": "3D",
  "Perovskite_thickness": "~650 nm",
  "Perovskite_composition_long_form": "CH(NH2)2PbI3",
  "Perovskite_additive_compound": "Potassium acetate (KAc)",
  "Perovskite_additive_concentration": "1.5 mg/mL",
  "Perovskite_bandgap": "1.51 eV",
  "Perovskite_deposition_method": "Spin-coating",
  "Perovskite_deposition_sequential_spin_coating": "True",
  "Perovskite_deposition_spin_coating_antisolvent": "Null",
  "Perovskite_deposition_reaction_solutions_compounds": "PbI2; CH(NH2)2I/CH3NH3I/CH3NH3Cl",
  "Perovskite_deposition_reaction_solutions_concentrations": "1.5 M; 90:9:9 mg ml−1",
  "Perovskite_deposition_final_solutions_concentration_before_deposition": "Null",
  "Perovskite_deposition_solvents_compound": "dimethylformamide; dimethyl sulfoxide; IPA",
  "Perovskite_deposition_solvents_mixing_ratio": "9:1; Null; Null",
  "Perovskite_deposition_synthesis_atmosphere": "Air",
  "Perovskite_deposition_synthesis_atmosphere_pressure": "1 atm",
  "Perovskite_deposition_synthesis_atmosphere_relative_humidity": "~30%",
  "Perovskite_deposition_spin_coating_speed": "1500 rpm; 1500 rpm",
  "Perovskite_deposition_spin_coating_time": "40 s; 30 s",
  "Perovskite_deposition_thermal_annealing_atmosphere": "Air",
  "Perovskite_deposition_thermal_annealing_temperature": "150 °C",
  "Perovskite_deposition_thermal_annealing_time": "15 min",
  "Perovskite_surface_treatment_material": "KAc",
  "Perovskite_surface_treatment_method": "Spin-coating",
  "Perovskite_surface_treatment_solution_concentration": "1.5 mg ml−1",
  "Perovskite_surface_treatment_solvents_compound": "IPA",
  "Perovskite_surface_treatment_synthesis_atmosphere": "Nitrogen",
  "Perovskite_surface_treatment_synthesis_atmosphere_pressure": "1 atm",
  "Perovskite_surface_treatment_synthesis_atmosphere_relative_humidity": "Null",
  "Perovskite_surface_treatment_deposition_spin_coating_speed": "5000 rpm",
  "Perovskite_surface_treatment_deposition_spin_coating_time": "30 s",
  "Perovskite_surface_treatment_deposition_thermal_annealing_temperature": "Null",
  "Perovskite_surface_treatment_deposition_thermal_annealing_time": "Null",
  "HTL_thickness": "Null",
  "HTL_stack_sequence": "Null",
  "HTL_additive_compound": "bis(trifluoromethane)sulfonimide lithium salt, 4-tert-butylpyridine",
  "HTL_additive_concentration": "17.5 µl bis(trifluoromethane)sulfonimide lithium salt/acetonitrile (520 mg ml−1) and 28.8 µl 4-tert -butylpyridine",
  "HTL_deposition_method": "Spin-coating",
  "HTL_deposition_solution_concentration": "72.3 mg ml−1",
  "HTL_deposition_solvents_compound": "chlorobenzene",
  "HTL_deposition_synthesis_atmosphere": "Nitrogen",
  "HTL_deposition_synthesis_atmosphere_pressure": "1 atm",
  "HTL_deposition_synthesis_atmosphere_relative_humidity": "Null",
  "HTL_deposition_spin_coating_speed": "3000 rpm",
  "HTL_deposition_spin_coating_time": "30 s",
  "HTL_deposition_thermal_annealing_temperature": "Null",
  "HTL_deposition_thermal_annealing_time": "Null",
  "Backcontact_thickness": "Null",
  "Beckcontact_deposition_method": "Hot pressing",
  "Backcontact_deposition_atmosphere_pressure": "Null",
  "Encapsulation_method": "Null",
  "Encapsulation_atmosphere": "Null",
  "JV_measured_device_matching": "True",
  "JV_measured_reverse_scan_Voc": "Null",
  "JV_measured_reverse_scan_Jsc": "Null",
  "JV_measured_reverse_scan_FF": "Null",
  "JV_measured_reverse_scan_PCE": "Null",
  "JV_measured_forward_scan_Voc": "1.154 V",
  "JV_measured_forward_scan_Jsc": "26.16 mA/cm2",
  "JV_measured_forward_scan_FF": "80.66 %",
  "JV_measured_forward_scan_PCE": "24.34 %",
  "JV_measured_light_spectra": "AM1.5G",
  "JV_measured_light_spectra_intensity": "100 mW cm−2",
  "JV_measured_scan_speed": "Null",
  "JV_measured_scan_delay_time": "Null",
  "JV_certified_PCE": "20.86 %",
  "Stabilized_measured_PCE": "24.28 %",
  "Stabilized_certified_PCE": "Null",
  "Stability_test_device_matching": "True",
  "Stability_test_temperature": "85 °C",
  "Stability_test_atmosphere": "Air",
  "Stability_test_light_spectra": "Null",
  "Stability_test_light_intensity": "Null",
  "Stability_test_relative_humidity": "~85%",
  "Stability_PCE_after_time": "1,440 hours",
  "Stability_PCE_after_time_value": "97%"
}

File: dataset/2021-2025/10.1038_s41560-022-01038-1/Device_BestPCE_Gemini_2.5_Flash_10.1038_s41560-022-01038-1.json
{
  "Ref_DOI": "10.1038/s41560-022-01038-1",
  "Ref_journal": "Nature Energy",
  "Ref_publication_year": "2022",
  "Ref_title": "In situ growth of graphene on both sides of a Cu–Ni alloy electrode for perovskite solar cells with improved stability",
  "Cell_architecture": "NIP",
  "Cell_stack_sequence": "FTO/SnO2/perovskite/spiro-MeOTAD/Ag",
  "Cell_area_measured": "0.09 cm2",
  "ETL_thickness": "Null",
  "ETL_stack_sequence": "SnO2",
  "ETL_additive_compound": "Null",
  "ETL_additive_concentration": "Null",
  "ETL_deposition_method": "Spin-coating",
  "ETL_deposition_solution_concentration": "1:8.5 v/v",
  "ETL_deposition_solvents_compound": "deionized water",
  "ETL_deposition_synthesis_atmosphere": "Air",
  "ETL_deposition_synthesis_atmosphere_pressure": "1 atm",
  "ETL_deposition_synthesis_atmosphere_relative_humidity": "Null",
  "ETL_deposition_spin_coating_speed": "3,000 r.p.m.",
  "ETL_deposition_spin_coating_time": "30 seconds",
  "ETL_deposition_thermal_annealing_temperature": "150 °C",
  "ETL_deposition_thermal_annealing_time": "30 minutes",
  "Perovskite_dimension": "3D",
  "Perovskite_thickness": "650 nm",
  "Perovskite_composition_long_form": "(FA,MA)Pb(I,Cl)3",
  "Perovskite_additive_compound": "Null",
  "Perovskite_additive_concentration": "Null",
  "Perovskite_bandgap": "1.51 eV",
  "Perovskite_deposition_method": "Spin-coating",
  "Perovskite_deposition_sequential_spin_coating": "True",
  "Perovskite_deposition_spin_coating_antisolvent": "Null",
  "Perovskite_deposition_reaction_solutions_compounds": "PbI2; CH(NH2)2I; CH3NH3I; CH3NH3Cl",
  "Perovskite_deposition_reaction_solutions_concentrations": "1.5 M; 90 mg ml−1; 9 mg ml−1; 9 mg ml−1",
  "Perovskite_deposition_final_solutions_concentration_before_deposition": "Null",
  "Perovskite_deposition_solvents_compound": "dimethylformamide; dimethyl sulfoxide; IPA",
  "Perovskite_deposition_solvents_mixing_ratio": "9:1",
  "Perovskite_deposition_synthesis_atmosphere": "Nitrogen",
  "Perovskite_deposition_synthesis_atmosphere_pressure": "1 atm",
  "Perovskite_deposition_synthesis_atmosphere_relative_humidity": "Null",
  "Perovskite_deposition_spin_coating_speed": "1,500 r.p.m.; 1,500 r.p.m.",
  "Perovskite_deposition_spin_coating_time": "40 seconds; 30 seconds",
  "Perovskite_deposition_thermal_annealing_atmosphere": "ambient air",
  "Perovskite_deposition_thermal_annealing_temperature": "150 °C",
  "Perovskite_deposition_thermal_annealing_time": "15 minutes",
  "Perovskite_surface_treatment_material": "potassium acetate",
  "Perovskite_surface_treatment_method": "Spin-coating",
  "Perovskite_surface_treatment_solution_concentration": "1.5 mg ml−1",
  "Perovskite_surface_treatment_solvents_compound": "IPA",
  "Perovskite_surface_treatment_synthesis_atmosphere": "Nitrogen",
  "Perovskite_surface_treatment_synthesis_atmosphere_pressure": "1 atm",
  "Perovskite_surface_treatment_synthesis_atmosphere_relative_humidity": "Null",
  "Perovskite_surface_treatment_deposition_spin_coating_speed": "5,000 r.p.m.",
  "Perovskite_surface_treatment_deposition_spin_coating_time": "30 seconds",
  "Perovskite_surface_treatment_deposition_thermal_annealing_temperature": "Null",
  "Perovskite_surface_treatment_deposition_thermal_annealing_time": "Null",
  "HTL_thickness": "Null",
  "HTL_stack_sequence": "spiro-MeOTAD",
  "HTL_additive_compound": "bis(trifluoromethane)sulfonimide lithium salt; 4-tert-butylpyridine",
  "HTL_additive_concentration": "17.5 µl of 520 mg ml−1; 28.8 µl",
  "HTL_deposition_method": "Spin-coating",
  "HTL_deposition_solution_concentration": "72.3 mg ml−1",
  "HTL_deposition_solvents_compound": "chlorobenzene",
  "HTL_deposition_synthesis_atmosphere": "Nitrogen",
  "HTL_deposition_synthesis_atmosphere_pressure": "1 atm",
  "HTL_deposition_synthesis_atmosphere_relative_humidity": "Null",
  "HTL_deposition_spin_coating_speed": "3,000 r.p.m.",
  "HTL_deposition_spin_coating_time": "30 seconds",
  "HTL_deposition_thermal_annealing_temperature": "Null",
  "HTL_deposition_thermal_annealing_time": "Null",
  "Backcontact_thickness": "80 nm",
  "Beckcontact_deposition_method": "Thermal evaporation",
  "Backcontact_deposition_atmosphere_pressure": "Null",
  "Encapsulation_method": "Null",
  "Encapsulation_atmosphere": "Null",
  "JV_measured_device_matching": "True",
  "JV_measured_reverse_scan_Voc": "1.162 V",
  "JV_measured_reverse_scan_Jsc": "26.23 mA cm-2",
  "JV_measured_reverse_scan_FF": "80.91 %",
  "JV_measured_reverse_scan_PCE": "24.65 %",
  "JV_measured_forward_scan_Voc": "Null",
  "JV_measured_forward_scan_Jsc": "Null",
  "JV_measured_forward_scan_FF": "Null",
  "JV_measured_forward_scan_PCE": "Null",
  "JV_measured_light_spectra": "AM1.5G",
  "JV_measured_light_spectra_intensity": "100 mW cm-2",
  "JV_measured_scan_speed": "Null",
  "JV_measured_scan_delay_time": "Null",
  "JV_certified_PCE": "Null",
  "Stabilized_measured_PCE": "Null",
  "Stabilized_certified_PCE": "Null",
  "Stability_test_device_matching": "False",
  "Stability_test_temperature": "Null",
  "Stability_test_atmosphere": "Null",
  "Stability_test_light_spectra": "Null",
  "Stability_test_light_intensity": "Null",
  "Stability_test_relative_humidity": "Null",
  "Stability_PCE_after_time": "Null",
  "Stability_PCE_after_time_value": "Null"
}

File: dataset/2021-2025/10.1038_s41560-022-01038-1/Device_BestPCE_claude_haiku_10.1038_s41560-022-01038-1.json
{
  "Ref_DOI": "10.1038/s41560-022-01038-1",
  "Ref_journal": "Nature Energy",
  "Ref_publication_year": "2022",
  "Ref_title": "In situ growth of graphene on both sides of a Cu–Ni alloy electrode for perovskite solar cells with improved stability",
  "Cell_architecture": "PIN",
  "Cell_stack_sequence": "Glass/FTO/SnO2/Perovskite/Spiro-MeOTAD/CNG electrode",
  "Cell_area_measured": "0.09 cm2",
  "ETL_thickness": "Null",
  "ETL_stack_sequence": "SnO2",
  "ETL_additive_compound": "Null",
  "ETL_additive_concentration": "Null",
  "ETL_deposition_method": "Spin-coating",
  "ETL_deposition_solution_concentration": "Null",
  "ETL_deposition_solvents_compound": "Deionized water",
  "ETL_deposition_synthesis_atmosphere": "Air",
  "ETL_deposition_synthesis_atmosphere_pressure": "1 atm",
  "ETL_deposition_synthesis_atmosphere_relative_humidity": "Null",
  "ETL_deposition_spin_coating_speed": "3000 rpm",
  "ETL_deposition_spin_coating_time": "30 s",
  "ETL_deposition_thermal_annealing_temperature": "150 °C",
  "ETL_deposition_thermal_annealing_time": "30 min",
  "Perovskite_dimension": "3D",
  "Perovskite_thickness": "650 nm",
  "Perovskite_composition_long_form": "α-FAPbI3",
  "Perovskite_additive_compound": "CH3NH3Cl",
  "Perovskite_additive_concentration": "9 mol%",
  "Perovskite_bandgap": "1.51 eV",
  "Perovskite_deposition_method": "Spin-coating",
  "Perovskite_deposition_sequential_spin_coating": "True",
  "Perovskite_deposition_spin_coating_antisolvent": "Null",
  "Perovskite_deposition_reaction_solutions_compounds": "PbI2; CH(NH2)2I; CH3NH3I; CH3NH3Cl",
  "Perovskite_deposition_reaction_solutions_concentrations": "1.5 M; 90 mg/mL; 9 mg/mL; 9 mg/mL",
  "Perovskite_deposition_solvents_compound": "Dimethylformamide/Dimethyl sulfoxide; Isopropanol",
  "Perovskite_deposition_solvents_mixing_ratio": "9:1",
  "Perovskite_deposition_synthesis_atmosphere": "Air",
  "Perovskite_deposition_synthesis_atmosphere_pressure": "1 atm",
  "Perovskite_deposition_synthesis_atmosphere_relative_humidity": "30%",
  "Perovskite_deposition_spin_coating_speed": "1500 rpm; 1500 rpm",
  "Perovskite_deposition_spin_coating_time": "40 s; 30 s",
  "Perovskite_deposition_thermal_annealing_atmosphere": "Air",
  "Perovskite_deposition_thermal_annealing_temperature": "150 °C",
  "Perovskite_deposition_thermal_annealing_time": "15 min",
  "Perovskite_surface_treatment_material": "Potassium acetate",
  "Perovskite_surface_treatment_method": "Spin-coating",
  "Perovskite_surface_treatment_solution_concentration": "1.5 mg/mL",
  "Perovskite_surface_treatment_solvents_compound": "Isopropanol",
  "Perovskite_surface_treatment_synthesis_atmosphere": "Nitrogen",
  "Perovskite_surface_treatment_synthesis_atmosphere_pressure": "1 atm",
  "Perovskite_surface_treatment_synthesis_atmosphere_relative_humidity": "Null",
  "Perovskite_surface_treatment_deposition_spin_coating_speed": "5000 rpm",
  "Perovskite_surface_treatment_deposition_spin_coating_time": "30 s",
  "Perovskite_surface_treatment_deposition_thermal_annealing_temperature": "Null",
  "Perovskite_surface_treatment_deposition_thermal_annealing_time": "Null",
  "HTL_thickness": "Null",
  "HTL_stack_sequence": "Spiro-MeOTAD",
  "HTL_additive_compound": "Li-TFSI; 4-tert-butylpyridine",
  "HTL_additive_concentration": "520 mg/mL; Null",
  "HTL_deposition_method": "Spin-coating",
  "HTL_deposition_solution_concentration": "72.3 mg/mL",
  "HTL_deposition_solvents_compound": "Chlorobenzene",
  "HTL_deposition_synthesis_atmosphere": "Nitrogen",
  "HTL_deposition_synthesis_atmosphere_pressure": "1 atm",
  "HTL_deposition_synthesis_atmosphere_relative_humidity": "Null",
  "HTL_deposition_spin_coating_speed": "3000 rpm",
  "HTL_deposition_spin_coating_time": "30 s",
  "HTL_deposition_thermal_annealing_temperature": "Null",
  "HTL_deposition_thermal_annealing_time": "Null",
  "Backcontact_thickness": "Null",
  "Beckcontact_deposition_method": "Null",
  "Backcontact_deposition_atmosphere_pressure": "Null",
  "Encapsulation_method": "Null",
  "Encapsulation_atmosphere": "Null",
  "JV_measured_device_matching": "True",
  "JV_measured_reverse_scan_Voc": "1.154 V",
  "JV_measured_reverse_scan_Jsc": "26.16 mA/cm2",
  "JV_measured_reverse_scan_FF": "80.66 %",
  "JV_measured_reverse_scan_PCE": "24.34 %",
  "JV_measured_forward_scan_Voc": "Null",
  "JV_measured_forward_scan_Jsc": "Null",
  "JV_measured_forward_scan_FF": "Null",
  "JV_measured_forward_scan_PCE": "Null",
  "JV_measured_light_spectra": "AM1.5G",
  "JV_measured_light_spectra_intensity": "100 mW/cm2",
  "JV_measured_scan_speed": "Null",
  "JV_measured_scan_delay_time": "Null",
  "JV_certified_PCE": "20.86 %",
  "Stabilized_measured_PCE": "24.28 %",
  "Stabilized_certified_PCE": "Null",
  "Stability_test_device_matching": "True",
  "Stability_test_temperature": "85 °C",
  "Stability_test_atmosphere": "Air",
  "Stability_test_light_spectra": "1 sun",
  "Stability_test_light_intensity": "100 mW/cm2",
  "Stability_test_relative_humidity": "85 %",
  "Stability_PCE_after_time": "1440 hours",
  "Stability_PCE_after_time_value": "97 %"
}
