Repository: jiayijdong/PSCbench

# PSCbench


**PSCbench** is a novel benchmark for materials science research-level scientific
dataset curation sourced from published journals. The benchmark is designed to evaluate the complex classification capabilities,
strong domain knowledge, and advanced calculation skills of LLMs.

## Data


The PSCbench dataset is under dataset folder in json file format. Each file is list of dictionary and can be extracted using following scripts.
Each file stands for one published journal, which is fully elaborated in the paper. 

```
with open("./dataset/retroactive/{}.json".format(subject), encoding='utf-8') as json_file:
    problems=json.load(json_file)
```

File: dataset/2021-2025/10.1007_s40820-021-00602-w/Device_BestPCE_grok_10.1007_s40820-021-00602-w.json
{
  "Ref_DOI": "10.1007/s40820-021-00602-w",
  "Ref_journal": "Nano-Micro Letters",
  "Ref_publication_year": "2021",
  "Ref_title": "Efficient Two-Dimensional Perovskite Solar Cells Realized by Incorporation of Ti3C2Tx MXene as Nano-Dopants",
  "Cell_architecture": "NIP",
  "Cell_stack_sequence": "ITO/SnO2/2D Perovskite/Spiro-OMeTAD/Ag",
  "Cell_area_measured": "0.04 cm2",
  "ETL_thickness": "Null",
  "ETL_stack_sequence": "SnO2",
  "ETL_additive_compound": "Null",
  "ETL_additive_concentration": "Null",
  "ETL_deposition_method": "Spin-coating",
  "ETL_deposition_solution_concentration": "3 wt%",
  "ETL_deposition_solvents_compound": "Deionized Water",
  "ETL_deposition_synthesis_atmosphere": "Air",
  "ETL_deposition_synthesis_atmosphere_pressure": "1 atm",
  "ETL_deposition_synthesis_atmosphere_relative_humidity": "Null",
  "ETL_deposition_spin_coating_speed": "3000 rpm",
  "ETL_deposition_spin_coating_time": "30 s",
  "ETL_deposition_thermal_annealing_temperature": "150 °C",
  "ETL_deposition_thermal_annealing_time": "30 min",
  "Perovskite_dimension": "2D",
  "Perovskite_thickness": "Null",
  "Perovskite_composition_long_form": "(BA)2(MA)4Pb5I16",
  "Perovskite_additive_compound": "Ti3C2Tx",
  "Perovskite_additive_concentration": "0.3 mM",
  "Perovskite_bandgap": "Null",
  "Perovskite_deposition_method": "Spin-coating",
  "Perovskite_deposition_sequential_spin_coating": "False",
  "Perovskite_deposition_spin_coating_antisolvent": "Toluene",
  "Perovskite_deposition_reaction_solutions_compounds": "BAI;MAI;PbI2;NH4SCN",
  "Perovskite_deposition_reaction_solutions_concentrations": "Null;Null;Null;Null",
  "Perovskite_deposition_final_solutions_concentration_before_deposition": "1.2 M Pb2+",
  "Perovskite_deposition_solvents_compound": "DMSO;DMF",
  "Perovskite_deposition_solvents_mixing_ratio": "5:5",
  "Perovskite_deposition_synthesis_atmosphere": "Argon",
  "Perovskite_deposition_synthesis_atmosphere_pressure": "Null",
  "Perovskite_deposition_synthesis_atmosphere_relative_humidity": "Null",
  "Perovskite_deposition_spin_coating_speed": "4000 rpm",
  "Perovskite_deposition_spin_coating_time": "30 s",
  "Perovskite_deposition_thermal_annealing_atmosphere": "DMF atmosphere",
  "Perovskite_deposition_thermal_annealing_temperature": "100 °C",
  "Perovskite_deposition_thermal_annealing_time": "10 min",
  "Perovskite_surface_treatment_material": "Null",
  "Perovskite_surface_treatment_method": "Null",
  "Perovskite_surface_treatment_solution_concentration": "Null",
  "Perovskite_surface_treatment_solvents_compound": "Null",
  "Perovskite_surface_treatment_synthesis_atmosphere": "Null",
  "Perovskite_surface_treatment_synthesis_atmosphere_pressure": "Null",
  "Perovskite_surface_treatment_synthesis_atmosphere_relative_humidity": "Null",
  "Perovskite_surface_treatment_deposition_spin_coating_speed": "Null",
  "Perovskite_surface_treatment_deposition_spin_coating_time": "Null",
  "Perovskite_surface_treatment_deposition_thermal_annealing_temperature": "Null",
  "Perovskite_surface_treatment_deposition_thermal_annealing_time": "Null",
  "HTL_thickness": "Null",
  "HTL_stack_sequence": "Spiro-OMeTAD",
  "HTL_additive_compound": "Li-TFSI;tBP",
  "HTL_additive_concentration": "520 mg/mL;Null",
  "HTL_deposition_method": "Spin-coating",
  "HTL_deposition_solution_concentration": "72.3 mg/mL",
  "HTL_deposition_solvents_compound": "Chlorobenzene",
  "HTL_deposition_synthesis_atmosphere": "Air",
  "HTL_deposition_synthesis_atmosphere_pressure": "1 atm",
  "HTL_deposition_synthesis_atmosphere_relative_humidity": "Null",
  "HTL_deposition_spin_coating_speed": "4000 rpm",
  "HTL_deposition_spin_coating_time": "30 s",
  "HTL_deposition_thermal_annealing_temperature": "Null",
  "HTL_deposition_thermal_annealing_time": "Null",
  "Backcontact_thickness": "80 nm",
  "Beckcontact_deposition_method": "Thermal evaporation",
  "Backcontact_deposition_atmosphere_pressure": "1e-4 Pa",
  "Encapsulation_method": "None",
  "Encapsulation_atmosphere": "Null",
  "JV_measured_device_matching": "True",
  "JV_measured_reverse_scan_Voc": "1.11 V",
  "JV_measured_reverse_scan_Jsc": "20.87 mA/cm2",
  "JV_measured_reverse_scan_FF": "67.84 %",
  "JV_measured_reverse_scan_PCE": "15.71 %",
  "JV_measured_forward_scan_Voc": "Null",
  "JV_measured_forward_scan_Jsc": "Null",
  "JV_measured_forward_scan_FF": "Null",
  "JV_measured_forward_scan_PCE": "Null",
  "JV_measured_light_spectra": "AM 1.5G",
  "JV_measured_light_spectra_intensity": "100 mW/cm2",
  "JV_measured_scan_speed": "Null",
  "JV_measured_scan_delay_time": "Null",
  "JV_certified_PCE": "Null",
  "Stabilized_measured_PCE": "15.18 %",
  "Stabilized_certified_PCE": "Null",
  "Stability_test_device_matching": "True",
  "Stability_test_temperature": "Null",
  "Stability_test_atmosphere": "Air",
  "Stability_test_light_spectra": "Null",
  "Stability_test_light_intensity": "Null",
  "Stability_test_relative_humidity": "55 ± 5 %",
  "Stability_PCE_after_time": "750 hours",
  "Stability_PCE_after_time_value": "80 % of initial PCE"
}

File: dataset/2021-2025/10.1007_s40820-021-00602-w/Device_BestPCE_o3_10.1007_s40820-021-00602-w.json
{
  "Ref_DOI": "10.1007/s40820-021-00602-w",
  "Ref_journal": "Nano-Micro Letters",
  "Ref_publication_year": "2021",
  "Ref_title": "Efficient Two-Dimensional Perovskite Solar Cells Realized by Incorporation of Ti3C2Tx MXene as Nano-Dopants",
  "Cell_architecture": "NIP",
  "Cell_stack_sequence": "Glass/ITO/SnO2/(BA)2(MA)4Pb5I16:Ti3C2Tx/Spiro-OMeTAD/Ag",
  "Cell_area_measured": "0.04 cm2",
  "ETL_thickness": "Null",
  "ETL_stack_sequence": "SnO2",
  "ETL_additive_compound": "Null",
  "ETL_additive_concentration": "Null",
  "ETL_deposition_method": "Spin-coating",
  "ETL_deposition_solution_concentration": "3 wt%",
  "ETL_deposition_solvents_compound": "Water",
  "ETL_deposition_synthesis_atmosphere": "Air",
  "ETL_deposition_synthesis_atmosphere_pressure": "1 atm",
  "ETL_deposition_synthesis_atmosphere_relative_humidity": "Null",
  "ETL_deposition_spin_coating_speed": "3000 rpm",
  "ETL_deposition_spin_coating_time": "30 s",
  "ETL_deposition_thermal_annealing_temperature": "150 °C",
  "ETL_deposition_thermal_annealing_time": "30 min",
  "Perovskite_dimension": "2D",
  "Perovskite_thickness": "Null",
  "Perovskite_composition_long_form": "(BA)2(MA)4Pb5I16",
  "Perovskite_additive_compound": "Ti3C2Tx MXene nanosheets",
  "Perovskite_additive_concentration": "0.3 mM",
  "Perovskite_bandgap": "Null",
  "Perovskite_deposition_method": "Spin-coating",
  "Perovskite_deposition_sequential_spin_coating": "False",
  "Perovskite_deposition_spin_coating_antisolvent": "Toluene",
  "Perovskite_deposition_reaction_solutions_compounds": "BAI; MAI; PbI2; NH4SCN",
  "Perovskite_deposition_reaction_solutions_concentrations": "2:4:5:2 stoichiometric ratio; 1.2 M (Pb2+)",
  "Perovskite_deposition_final_solutions_concentration_before_deposition": "1.2 M",
  "Perovskite_deposition_solvents_compound": "DMF; DMSO",
  "Perovskite_deposition_solvents_mixing_ratio": "5:5 volume ratio",
  "Perovskite_deposition_synthesis_atmosphere": "Argon",
  "Perovskite_deposition_synthesis_atmosphere_pressure": "1 atm",
  "Perovskite_deposition_synthesis_atmosphere_relative_humidity": "Null",
  "Perovskite_deposition_spin_coating_speed": "4000 rpm",
  "Perovskite_deposition_spin_coating_time": "30 s",
  "Perovskite_deposition_thermal_annealing_atmosphere": "DMF atmosphere",
  "Perovskite_deposition_thermal_annealing_temperature": "100 °C",
  "Perovskite_deposition_thermal_annealing_time": "10 min",
  "Perovskite_surface_treatment_material": "Null",
  "Perovskite_surface_treatment_method": "Null",
  "Perovskite_surface_treatment_solution_concentration": "Null",
  "Perovskite_surface_treatment_solvents_compound": "Null",
  "Perovskite_surface_treatment_synthesis_atmosphere": "Null",
  "Perovskite_surface_treatment_synthesis_atmosphere_pressure": "Null",
  "Perovskite_surface_treatment_synthesis_atmosphere_relative_humidity": "Null",
  "Perovskite_surface_treatment_deposition_spin_coating_speed": "Null",
  "Perovskite_surface_treatment_deposition_spin_coating_time": "Null",
  "Perovskite_surface_treatment_deposition_thermal_annealing_temperature": "Null",
  "Perovskite_surface_treatment_deposition_thermal_annealing_time": "Null",
  "HTL_thickness": "Null",
  "HTL_stack_sequence": "Spiro-OMeTAD",
  "HTL_additive_compound": "tBP; Li-TFSI",
  "HTL_additive_concentration": "28.8 µL/mL tBP; 520 mg/mL Li-TFSI (stock)",
  "HTL_deposition_method": "Spin-coating",
  "HTL_deposition_solution_concentration": "72.3 mg/mL",
  "HTL_deposition_solvents_compound": "Chlorobenzene",
  "HTL_deposition_synthesis_atmosphere": "Argon",
  "HTL_deposition_synthesis_atmosphere_pressure": "1 atm",
  "HTL_deposition_synthesis_atmosphere_relative_humidity": "Null",
  "HTL_deposition_spin_coating_speed": "4000 rpm",
  "HTL_deposition_spin_coating_time": "30 s",
  "HTL_deposition_thermal_annealing_temperature": "Null",
  "HTL_deposition_thermal_annealing_time": "Null",
  "Backcontact_thickness": "80 nm",
  "Beckcontact_deposition_method": "Thermal evaporation",
  "Backcontact_deposition_atmosphere_pressure": "1e-4 Pa",
  "Encapsulation_method": "Null",
  "Encapsulation_atmosphere": "Null",
  "JV_measured_device_matching": "True",
  "JV_measured_reverse_scan_Voc": "1.11 V",
  "JV_measured_reverse_scan_Jsc": "20.87 mA/cm2",
  "JV_measured_reverse_scan_FF": "67.84 %",
  "JV_measured_reverse_scan_PCE": "15.71 %",
  "JV_measured_forward_scan_Voc": "Null",
  "JV_measured_forward_scan_Jsc": "Null",
  "JV_measured_forward_scan_FF": "Null",
  "JV_measured_forward_scan_PCE": "Null",
  "JV_measured_light_spectra": "AM1.5G",
  "JV_measured_light_spectra_intensity": "100 mW/cm2",
  "JV_measured_scan_speed": "Null",
  "JV_measured_scan_delay_time": "Null",
  "JV_certified_PCE": "Null",
  "Stabilized_measured_PCE": "15.18 %",
  "Stabilized_certified_PCE": "Null",
  "Stability_test_device_matching": "True",
  "Stability_test_temperature": "Null",
  "Stability_test_atmosphere": "Air",
  "Stability_test_light_spectra": "Null",
  "Stability_test_light_intensity": "Null",
  "Stability_test_relative_humidity": "55 %",
  "Stability_PCE_after_time": "750 h",
  "Stability_PCE_after_time_value": "80 % of initial PCE"
}

File: dataset/2021-2025/10.1007_s40820-021-00602-w/Device_BestPCE_o4_mini_10.1007_s40820-021-00602-w.json
{
  "Ref_DOI": "10.1007/s40820-021-00602-w",
  "Ref_journal": "Nano-Micro Lett.",
  "Ref_publication_year": "2021",
  "Ref_title": "Efficient Two-Dimensional Perovskite Solar Cells Realized by Incorporation of Ti3C2Tx MXene as Nano-Dopants",
  "Cell_architecture": "NIP",
  "Cell_stack_sequence": "Glass/ITO/SnO2/2D perovskite/Spiro-OMeTAD/Ag",
  "Cell_area_measured": "0.04 cm2",
  "ETL_thickness": "Null",
  "ETL_stack_sequence": "SnO2",
  "ETL_additive_compound": "Null",
  "ETL_additive_concentration": "Null",
  "ETL_deposition_method": "Spin-coating",
  "ETL_deposition_solution_concentration": "3 wt%",
  "ETL_deposition_solvents_compound": "Water",
  "ETL_deposition_synthesis_atmosphere": "Air",
  "ETL_deposition_synthesis_atmosphere_pressure": "1 atm",
  "ETL_deposition_synthesis_atmosphere_relative_humidity": "Null",
  "ETL_deposition_spin_coating_speed": "3000 rpm",
  "ETL_deposition_spin_coating_time": "30 s",
  "ETL_deposition_thermal_annealing_temperature": "150 °C",
  "ETL_deposition_thermal_annealing_time": "30 min",
  "Perovskite_dimension": "2D",
  "Perovskite_thickness": "Null",
  "Perovskite_composition_long_form": "(BA)2(MA)4Pb5I16",
  "Perovskite_additive_compound": "Ti3C2Tx MXene nanosheets",
  "Perovskite_additive_concentration": "0.3 mM",
  "Perovskite_bandgap": "Null",
  "Perovskite_deposition_method": "Spin-coating",
  "Perovskite_deposition_sequential_spin_coating": "False",
  "Perovskite_deposition_spin_coating_antisolvent": "Toluene",
  "Perovskite_deposition_reaction_solutions_compounds": "BAI;MAI;PbI2;NH4SCN",
  "Perovskite_deposition_reaction_solutions_concentrations": "Null",
  "Perovskite_deposition_final_solutions_concentration_before_deposition": "1.2 M",
  "Perovskite_deposition_solvents_compound": "DMF;DMSO",
  "Perovskite_deposition_solvents_mixing_ratio": "5:5",
  "Perovskite_deposition_synthesis_atmosphere": "Argon",
  "Perovskite_deposition_synthesis_atmosphere_pressure": "Null",
  "Perovskite_deposition_synthesis_atmosphere_relative_humidity": "Null",
  "Perovskite_deposition_spin_coating_speed": "4000 rpm",
  "Perovskite_deposition_spin_coating_time": "30 s",
  "Perovskite_deposition_thermal_annealing_atmosphere": "DMF atmosphere",
  "Perovskite_deposition_thermal_annealing_temperature": "100 °C",
  "Perovskite_deposition_thermal_annealing_time": "10 min",
  "Perovskite_surface_treatment_material": "Null",
  "Perovskite_surface_treatment_method": "Null",
  "Perovskite_surface_treatment_solution_concentration": "Null",
  "Perovskite_surface_treatment_solvents_compound": "Null",
  "Perovskite_surface_treatment_synthesis_atmosphere": "Null",
  "Perovskite_surface_treatment_synthesis_atmosphere_pressure": "Null",
  "Perovskite_surface_treatment_synthesis_atmosphere_relative_humidity": "Null",
  "Perovskite_surface_treatment_deposition_spin_coating_speed": "Null",
  "Perovskite_surface_treatment_deposition_spin_coating_time": "Null",
  "Perovskite_surface_treatment_deposition_thermal_annealing_temperature": "Null",
  "Perovskite_surface_treatment_deposition_thermal_annealing_time": "Null",
  "HTL_thickness": "Null",
  "HTL_stack_sequence": "Spiro-OMeTAD",
  "HTL_additive_compound": "tBP;Li-TFSI",
  "HTL_additive_concentration": "520 mg/mL",
  "HTL_deposition_method": "Spin-coating",
  "HTL_deposition_solution_concentration": "72.3 mg/mL",
  "HTL_deposition_solvents_compound": "Chlorobenzene",
  "HTL_deposition_synthesis_atmosphere": "Air",
  "HTL_deposition_synthesis_atmosphere_pressure": "1 atm",
  "HTL_deposition_synthesis_atmosphere_relative_humidity": "Null",
  "HTL_deposition_spin_coating_speed": "4000 rpm",
  "HTL_deposition_spin_coating_time": "30 s",
  "HTL_deposition_thermal_annealing_temperature": "Null",
  "HTL_deposition_thermal_annealing_time": "Null",
  "Backcontact_thickness": "80 nm",
  "Beckcontact_deposition_method": "Thermal evaporation",
  "Backcontact_deposition_atmosphere_pressure": "Null",
  "Encapsulation_method": "Null",
  "Encapsulation_atmosphere": "Null",
  "JV_measured_device_matching": "True",
  "JV_measured_reverse_scan_Voc": "1.11 V",
  "JV_measured_reverse_scan_Jsc": "20.87 mA/cm2",
  "JV_measured_reverse_scan_FF": "67.84%",
  "JV_measured_reverse_scan_PCE": "15.71%",
  "JV_measured_forward_scan_Voc": "Null",
  "JV_measured_forward_scan_Jsc": "Null",
  "JV_measured_forward_scan_FF": "Null",
  "JV_measured_forward_scan_PCE": "Null",
  "JV_measured_light_spectra": "AM1.5G",
  "JV_measured_light_spectra_intensity": "100 mW/cm2",
  "JV_measured_scan_speed": "Null",
  "JV_measured_scan_delay_time": "Null",
  "JV_certified_PCE": "Null",
  "Stabilized_measured_PCE": "15.18%",
  "Stabilized_certified_PCE": "Null",
  "Stability_test_device_matching": "True",
  "Stability_test_temperature": "Null",
  "Stability_test_atmosphere": "Air",
  "Stability_test_light_spectra": "Null",
  "Stability_test_light_intensity": "Null",
  "Stability_test_relative_humidity": "55%",
  "Stability_PCE_after_time": "750 hours",
  "Stability_PCE_after_time_value": "80%"
}

File: dataset/2021-2025/10.1038_s41560-023-01358-w/Device_BestPCE_10.1038_s41560-023-01358-w.json
{
    "Ref_DOI": "10.1038/s41560-023-01358-w",
    "Ref_journal": "Nature Energy",
    "Ref_publication_year": "2023",
    "Ref_title": "Fabrication of perovskite solar cells in ambient air by blocking perovskite hydration with guanabenz acetate salt",
    "Cell_architecture": "PIN",
    "Cell_stack_sequence": "FTO/c-TiO2/FA0.98MA0.02PbI3/o-F-PEAI/Spiro-OMeTAD/Au",
    "Cell_area_measured": "0.08 cm2",
    "ETL_thickness": "Null",
    "ETL_stack_sequence": "c-TiO2",
    "ETL_additive_compound": "Null",
    "ETL_additive_concentration": "Null",
    "ETL_deposition_method": "Immersion",
    "ETL_deposition_solution_concentration": "Null",
    "ETL_deposition_solvents_compound": "Null",
    "ETL_deposition_synthesis_atmosphere": "Air",
    "ETL_deposition_synthesis_atmosphere_pressure": "1 atm",
    "ETL_deposition_synthesis_atmosphere_relative_humidity": "Null",
    "ETL_deposition_spin_coating_speed": "Null",
    "ETL_deposition_spin_coating_time": "Null",
    "ETL_deposition_thermal_annealing_temperature": "70 °C",
    "ETL_deposition_thermal_annealing_time": "40 min",
    "Perovskite_dimension": "3D",
    "Perovskite_thickness": "Null",
    "Perovskite_composition_long_form": "FA0.98MA0.02PbI3",
    "Perovskite_additive_compound": "Guanabenz acetate",
    "Perovskite_additive_concentration": "3%",
    "Perovskite_bandgap": "Null",
    "Perovskite_deposition_method": "Spin-coating",
    "Perovskite_deposition_sequential_spin_coating": "True",
    "Perovskite_deposition_spin_coating_antisolvent": "Null",
    "Perovskite_deposition_reaction_solutions_compounds": "PbI2; FAI, MACl, MAI",
    "Perovskite_deposition_reaction_solutions_concentrations": "1.5 M; 90 mg FAI, 9 mg MACl, 6.39 mg MAI in 1 ml IPA",
    "Perovskite_deposition_final_solutions_concentration_before_deposition": "Null",
    "Perovskite_deposition_solvents_compound": "DMF:DMSO; IPA",
    "Perovskite_deposition_solvents_mixing_ratio": "9:1; Null",
    "Perovskite_deposition_synthesis_atmosphere": "Air",
    "Perovskite_deposition_synthesis_atmosphere_pressure": "1 atm",
    "Perovskite_deposition_synthesis_atmosphere_relative_humidity": "55%",
    "Perovskite_deposition_spin_coating_speed": "1500 rpm; 2000 rpm",
    "Perovskite_deposition_spin_coating_time": "30 s; 30 s",
    "Perovskite_deposition_thermal_annealing_atmosphere": "Air",
    "Perovskite_deposition_thermal_annealing_temperature": "70 °C; 150 °C",
    "Perovskite_deposition_thermal_annealing_time": "60 s; 15 min",
    "Perovskite_surface_treatment_material": "o-F-PEAI",
    "Perovskite_surface_treatment_method": "Spin-coating",
    "Perovskite_surface_treatment_solution_concentration": "10 mM",
    "Perovskite_surface_treatment_solvents_compound": "IPA",
    "Perovskite_surface_treatment_synthesis_atmosphere": "Air",
    "Perovskite_surface_treatment_synthesis_atmosphere_pressure": "1 atm",
    "Perovskite_surface_treatment_synthesis_atmosphere_relative_humidity": "Null",
    "Perovskite_surface_treatment_deposition_spin_coating_speed": "4000 rpm",
    "Perovskite_surface_treatment_deposition_spin_coating_time": "30 s",
    "Perovskite_surface_treatment_deposition_thermal_annealing_temperature": "Null",
    "Perovskite_surface_treatment_deposition_thermal_annealing_time": "Null",
    "HTL_thickness": "Null",
    "HTL_stack_sequence": "Spiro-OMeTAD",
    "HTL_additive_compound": "Li-TFSI",
    "HTL_additive_concentration": "Null",
    "HTL_deposition_method": "Spin-Coating",
    "HTL_deposition_solution_concentration": "Null",
    "HTL_deposition_solvents_compound": "Chlorobenzene",
    "HTL_deposition_synthesis_atmosphere": "Air",
    "HTL_deposition_synthesis_atmosphere_pressure": "1 atm",
    "HTL_deposition_synthesis_atmosphere_relative_humidity": "Null",
    "HTL_deposition_spin_coating_speed": "4000 rpm",
    "HTL_deposition_spin_coating_time": "30 s",
    "HTL_deposition_thermal_annealing_temperature": "Null",
    "HTL_deposition_thermal_annealing_time": "Null",
    "Backcontact_thickness": "60 nm",
    "Beckcontact_deposition_method": "Thermal evaporation",
    "Backcontact_deposition_atmosphere_pressure": "Null",
    "Encapsulation_method": "Null",
    "Encapsulation_atmosphere": "Null",
    "JV_measured_device_matching": "True",
    "JV_measured_reverse_scan_Voc": "1.161 V",
    "JV_measured_reverse_scan_Jsc": "25.87 mA/cm2",
    "JV_measured_reverse_scan_FF": "82.88 %",
    "JV_measured_reverse_scan_PCE": "24.89 %",
    "JV_measured_forward_scan_Voc": "1.174 V",
    "JV_measured_forward_scan_Jsc": "25.90 mA/cm2",
    "JV_measured_forward_scan_FF": "83.26 %",
    "JV_measured_forward_scan_PCE": "25.32 %",
    "JV_measured_light_spectra": "AM1.5G",
    "JV_measured_light_spectra_intensity": "100 mW/cm2",
    "JV_measured_scan_speed": "13 mV/s",
    "JV_measured_scan_delay_time": "Null",
    "JV_certified_PCE": "25.08",
    "Stabilized_measured_PCE": "25.03",
    "Stabilized_certified_PCE": "Null",
    "Stability_test_device_matching": "True",
    "Stability_test_temperature": "50 °C",
    "Stability_test_atmosphere": "N2",
    "Stability_test_light_spectra": "AM1.5G",
    "Stability_test_light_intensity": "100 mW/cm2",
    "Stability_test_relative_humidity": "Null",
    "Stability_PCE_after_time": "500 hours",
    "Stability_PCE_after_time_value": "96%"
}

File: dataset/2021-2025/10.1038_s41560-023-01358-w/Device_BestPCE_Gemini_1.5_pro_10.1038_s41560-023-01358-w.json
{
  "Ref_DOI": "10.1038/s41560-023-01358-w",
  "Ref_journal": "Nature Energy",
  "Ref_publication_year": "2023",
  "Ref_title": "Fabrication of perovskite solar cells in ambient air by blocking perovskite hydration with guanabenz acetate salt",
  "Cell_architecture": "PIN",
  "Cell_stack_sequence": "FTO/c-TiO2/FA0.98MA0.02PbI3/o-F-PEAI/Spiro-OMeTAD/Au",
  "Cell_area_measured": "0.08 cm2",
  "ETL_thickness": "Null",
  "ETL_stack_sequence": "c-TiO2",
  "ETL_additive_compound": "Null",
  "ETL_additive_concentration": "Null",
  "ETL_deposition_method": "Spin-coating",
  "ETL_deposition_solution_concentration": "Null",
  "ETL_deposition_solvents_compound": "H2O",
  "ETL_deposition_synthesis_atmosphere": "Null",
  "ETL_deposition_synthesis_atmosphere_pressure": "Null",
  "ETL_deposition_synthesis_atmosphere_relative_humidity": "Null",
  "ETL_deposition_spin_coating_speed": "Null",
  "ETL_deposition_spin_coating_time": "Null",
  "ETL_deposition_thermal_annealing_temperature": "70 °C",
  "ETL_deposition_thermal_annealing_time": "40 min",
  "Perovskite_dimension": "3D",
  "Perovskite_thickness": "628 nm",
  "Perovskite_composition_long_form": "FA0.98MA0.02PbI3",
  "Perovskite_additive_compound": "guanabenz acetate",
  "Perovskite_additive_concentration": "3 mol%",
  "Perovskite_bandgap": "1.53 eV",
  "Perovskite_deposition_method": "Two-step spin-coating",
  "Perovskite_deposition_sequential_spin_coating": "True",
  "Perovskite_deposition_spin_coating_antisolvent": "Null",
  "Perovskite_deposition_reaction_solutions_compounds": "PbI2;FAI;MACl;MAI",
  "Perovskite_deposition_reaction_solutions_concentrations": "1.5 M;Null;Null;Null",
  "Perovskite_deposition_final_solutions_concentration_before_deposition": "Null",
  "Perovskite_deposition_solvents_compound": "DMF;DMSO;IPA",
  "Perovskite_deposition_solvents_mixing_ratio": "9:1;Null",
  "Perovskite_deposition_synthesis_atmosphere": "Air",
  "Perovskite_deposition_synthesis_atmosphere_pressure": "1 atm",
  "Perovskite_deposition_synthesis_atmosphere_relative_humidity": "55%",
  "Perovskite_deposition_spin_coating_speed": "1500 rpm;2000 rpm",
  "Perovskite_deposition_spin_coating_time": "30 s;30 s",
  "Perovskite_deposition_thermal_annealing_atmosphere": "Null",
  "Perovskite_deposition_thermal_annealing_temperature": "70 °C;150 °C",
  "Perovskite_deposition_thermal_annealing_time": "60 s;15 min",
  "Perovskite_surface_treatment_material": "o-F-PEAI",
  "Perovskite_surface_treatment_method": "Spin-coating",
  "Perovskite_surface_treatment_solution_concentration": "10 mM",
  "Perovskite_surface_treatment_solvents_compound": "IPA",
  "Perovskite_surface_treatment_synthesis_atmosphere": "Null",
  "Perovskite_surface_treatment_synthesis_atmosphere_pressure": "Null",
  "Perovskite_surface_treatment_synthesis_atmosphere_relative_humidity": "Null",
  "Perovskite_surface_treatment_deposition_spin_coating_speed": "4000 rpm",
  "Perovskite_surface_treatment_deposition_spin_coating_time": "30 s",
  "Perovskite_surface_treatment_deposition_thermal_annealing_temperature": "Null",
  "Perovskite_surface_treatment_deposition_thermal_annealing_time": "Null",
  "HTL_thickness": "Null",
  "HTL_stack_sequence": "Spiro-OMeTAD",
  "HTL_additive_compound": "4-tert-butylpyridine;lithium bis(trifluoromethanesulfonimide)",
  "HTL_additive_concentration": "26.6 μl/ml;18 μl/ml",
  "HTL_deposition_method": "Spin-coating",
  "HTL_deposition_solution_concentration": "72.3 mg/ml",
  "HTL_deposition_solvents_compound": "Chlorobenzene",
  "HTL_deposition_synthesis_atmosphere": "Air",
  "HTL_deposition_synthesis_atmosphere_pressure": "1 atm",
  "HTL_deposition_synthesis_atmosphere_relative_humidity": "Null",
  "HTL_deposition_spin_coating_speed": "4000 rpm",
  "HTL_deposition_spin_coating_time": "30 s",
  "HTL_deposition_thermal_annealing_temperature": "Null",
  "HTL_deposition_thermal_annealing_time": "Null",
  "Backcontact_thickness": "60 nm",
  "Beckcontact_deposition_method": "Thermal evaporation",
  "Backcontact_deposition_atmosphere_pressure": "Null",
  "Encapsulation_method": "UV-curable glue",
  "Encapsulation_atmosphere": "Air",
  "JV_measured_device_matching": "True",
  "JV_measured_reverse_scan_Voc": "1.161 V",
  "JV_measured_reverse_scan_Jsc": "25.87 mA/cm2",
  "JV_measured_reverse_scan_FF": "82.88 %",
  "JV_measured_reverse_scan_PCE": "24.89 %",
  "JV_measured_forward_scan_Voc": "1.174 V",
  "JV_measured_forward_scan_Jsc": "25.90 mA/cm2",
  "JV_measured_forward_scan_FF": "83.26 %",
  "JV_measured_forward_scan_PCE": "25.32 %",
  "JV_measured_light_spectra": "AM1.5G",
  "JV_measured_light_spectra_intensity": "100 mW/cm2",
  "JV_measured_scan_speed": "13 mV/s",
  "JV_measured_scan_delay_time": "Null",
  "JV_certified_PCE": "25.08 %",
  "Stabilized_measured_PCE": "25.03 %",
  "Stabilized_certified_PCE": "Null",
  "Stability_test_device_matching": "True",
  "Stability_test_temperature": "50 °C",
  "Stability_test_atmosphere": "N2",
  "Stability_test_light_spectra": "AM 1.5G",
  "Stability_test_light_intensity": "100 mW/cm2",
  "Stability_test_relative_humidity": "Null",
  "Stability_PCE_after_time": "500 hours",
  "Stability_PCE_after_time_value": "96%"
}

File: dataset/2021-2025/10.1038_s41560-023-01358-w/Device_BestPCE_Gemini_2.0_Flash_10.1038_s41560-023-01358-w.json
{
  "Ref_DOI": "10.1038/s41560-023-01358-w",
  "Ref_journal": "nature energy",
  "Ref_publication_year": "2023",
  "Ref_title": "Fabrication of perovskite solar cells in ambient air by blocking perovskite hydration with guanabenz acetate salt",
  "Cell_architecture": "PIN",
  "Cell_stack_sequence": "FTO/c-TiO2/FA0.98MA0.02PbI3/o-F-PEAI/Spiro-OMeTAD/Au",
  "Cell_area_measured": "0.08 cm2",
  "ETL_thickness": "Null",
  "ETL_stack_sequence": "Null",
  "ETL_additive_compound": "Null",
  "ETL_additive_concentration": "Null",
  "ETL_deposition_method": "Null",
  "ETL_deposition_solution_concentration": "Null",
  "ETL_deposition_solvents_compound": "Null",
  "ETL_deposition_synthesis_atmosphere": "Null",
  "ETL_deposition_synthesis_atmosphere_pressure": "Null",
  "ETL_deposition_synthesis_atmosphere_relative_humidity": "Null",
  "ETL_deposition_spin_coating_speed": "Null",
  "ETL_deposition_spin_coating_time": "Null",
  "ETL_deposition_thermal_annealing_temperature": "Null",
  "ETL_deposition_thermal_annealing_time": "Null",
  "Perovskite_dimension": "3D",
  "Perovskite_thickness": "Null",
  "Perovskite_composition_long_form": "FA0.98MA0.02PbI3",
  "Perovskite_additive_compound": "guanabenz acetate salt",
  "Perovskite_additive_concentration": "3 mol%",
  "Perovskite_bandgap": "Null",
  "Perovskite_deposition_method": "Spin-coating",
  "Perovskite_deposition_sequential_spin_coating": "True",
  "Perovskite_deposition_spin_coating_antisolvent": "Null",
  "Perovskite_deposition_reaction_solutions_compounds": "PbI2;FAI, MACl, MAI",
  "Perovskite_deposition_reaction_solutions_concentrations": "1.5 M;90 mg FAI, 9 mg MACl, 6.39 mg MAI in 1 ml",
  "Perovskite_deposition_final_solutions_concentration_before_deposition": "Null",
  "Perovskite_deposition_solvents_compound": "DMF;DMSO;IPA",
  "Perovskite_deposition_solvents_mixing_ratio": "9:1;Null;Null",
  "Perovskite_deposition_synthesis_atmosphere": "Air",
  "Perovskite_deposition_synthesis_atmosphere_pressure": "1 atm",
  "Perovskite_deposition_synthesis_atmosphere_relative_humidity": "~55%",
  "Perovskite_deposition_spin_coating_speed": "1500 rpm;2000 rpm",
  "Perovskite_deposition_spin_coating_time": "30 s;30 s",
  "Perovskite_deposition_thermal_annealing_atmosphere": "Null",
  "Perovskite_deposition_thermal_annealing_temperature": "70 °C;150 °C",
  "Perovskite_deposition_thermal_annealing_time": "60 s;15 min",
  "Perovskite_surface_treatment_material": "o-F-PEAI",
  "Perovskite_surface_treatment_method": "Spin-coating",
  "Perovskite_surface_treatment_solution_concentration": "10 mM",
  "Perovskite_surface_treatment_solvents_compound": "IPA",
  "Perovskite_surface_treatment_synthesis_atmosphere": "Null",
  "Perovskite_surface_treatment_synthesis_atmosphere_pressure": "Null",
  "Perovskite_surface_treatment_synthesis_atmosphere_relative_humidity": "Null",
  "Perovskite_surface_treatment_deposition_spin_coating_speed": "4000 rpm",
  "Perovskite_surface_treatment_deposition_spin_coating_time": "30 s",
  "Perovskite_surface_treatment_deposition_thermal_annealing_temperature": "Null",
  "Perovskite_surface_treatment_deposition_thermal_annealing_time": "Null",
  "HTL_thickness": "Null",
  "HTL_stack_sequence": "Null",
  "HTL_additive_compound": "4-tert-butylpyridine;lithium bis(trifluoromethanesulfonimide)",
  "HTL_additive_concentration": "26.6 μl;18 μl",
  "HTL_deposition_method": "Spin-coating",
  "HTL_deposition_solution_concentration": "72.3 mg/mL",
  "HTL_deposition_solvents_compound": "chlorobenzene",
  "HTL_deposition_synthesis_atmosphere": "Null",
  "HTL_deposition_synthesis_atmosphere_pressure": "Null",
  "HTL_deposition_synthesis_atmosphere_relative_humidity": "Null",
  "HTL_deposition_spin_coating_speed": "4000 rpm",
  "HTL_deposition_spin_coating_time": "30 s",
  "HTL_deposition_thermal_annealing_temperature": "Null",
  "HTL_deposition_thermal_annealing_time": "Null",
  "Backcontact_thickness": "60 nm",
  "Beckcontact_deposition_method": "Thermal evaporation",
  "Backcontact_deposition_atmosphere_pressure": "Null",
  "Encapsulation_method": "UV-curable glue for edge sealing",
  "Encapsulation_atmosphere": "Air",
  "JV_measured_device_matching": "True",
  "JV_measured_reverse_scan_Voc": "1.161 V",
  "JV_measured_reverse_scan_Jsc": "25.87 mA/cm2",
  "JV_measured_reverse_scan_FF": "82.88 %",
  "JV_measured_reverse_scan_PCE": "24.89 %",
  "JV_measured_forward_scan_Voc": "1.174 V",
  "JV_measured_forward_scan_Jsc": "25.90 mA/cm2",
  "JV_measured_forward_scan_FF": "83.26 %",
  "JV_measured_forward_scan_PCE": "25.32 %",
  "JV_measured_light_spectra": "AM 1.5G",
  "JV_measured_light_spectra_intensity": "100 mW /cm2",
  "JV_measured_scan_speed": "Null",
  "JV_measured_scan_delay_time": "Null",
  "JV_certified_PCE": "25.08 %",
  "Stabilized_measured_PCE": "25.03 %",
  "Stabilized_certified_PCE": "Null",
  "Stability_test_device_matching": "True",
  "Stability_test_temperature": "50 °C",
  "Stability_test_atmosphere": "N2",
  "Stability_test_light_spectra": "AM 1.5 G",
  "Stability_test_light_intensity": "100 mW/cm2",
  "Stability_test_relative_humidity": "Null",
  "Stability_PCE_after_time": "500 hours",
  "Stability_PCE_after_time_value": "96 %"
}

File: dataset/2021-2025/10.1038_s41560-023-01358-w/Device_BestPCE_Gemini_2.5_Flash_10.1038_s41560-023-01358-w.json
{
  "Ref_DOI": "10.1038/s41560-023-01358-w",
  "Ref_journal": "Nature Energy",
  "Ref_publication_year": "2023",
  "Ref_title": "Fabrication of perovskite solar cells in ambient air by blocking perovskite hydration with guanabenz acetate salt",
  "Cell_architecture": "PIN",
  "Cell_stack_sequence": "FTO/c-TiO2/FA0.98MA0.02PbI3/o-F-PEAI/Spiro-OMeTAD/Au",
  "Cell_area_measured": "0.08 cm2",
  "ETL_thickness": "Null",
  "ETL_stack_sequence": "c-TiO2",
  "ETL_additive_compound": "Null",
  "ETL_additive_concentration": "Null",
  "ETL_deposition_method": "Immersion",
  "ETL_deposition_solution_concentration": "Null",
  "ETL_deposition_solvents_compound": "deionized water",
  "ETL_deposition_synthesis_atmosphere": "Null",
  "ETL_deposition_synthesis_atmosphere_pressure": "Null",
  "ETL_deposition_synthesis_atmosphere_relative_humidity": "Null",
  "ETL_deposition_spin_coating_speed": "Null",
  "ETL_deposition_spin_coating_time": "Null",
  "ETL_deposition_thermal_annealing_temperature": "70 °C",
  "ETL_deposition_thermal_annealing_time": "40 min",
  "Perovskite_dimension": "3D",
  "Perovskite_thickness": "628 nm",
  "Perovskite_composition_long_form": "FA0.98MA0.02PbI3",
  "Perovskite_additive_compound": "guanabenz acetate salt",
  "Perovskite_additive_concentration": "3 mol%",
  "Perovskite_bandgap": "1.53 eV",
  "Perovskite_deposition_method": "two-step method",
  "Perovskite_deposition_sequential_spin_coating": "True",
  "Perovskite_deposition_spin_coating_antisolvent": "Null",
  "Perovskite_deposition_reaction_solutions_compounds": "PbI2; FAI; MACl; MAI",
  "Perovskite_deposition_reaction_solutions_concentrations": "1.5 M; 90 mg/mL; 9 mg/mL; 6.39 mg/mL",
  "Perovskite_deposition_final_solutions_concentration_before_deposition": "Null",
  "Perovskite_deposition_solvents_compound": "DMF; DMSO; IPA",
  "Perovskite_deposition_solvents_mixing_ratio": "9:1; Null",
  "Perovskite_deposition_synthesis_atmosphere": "ambient air",
  "Perovskite_deposition_synthesis_atmosphere_pressure": "1 atm",
  "Perovskite_deposition_synthesis_atmosphere_relative_humidity": "30-85 %",
  "Perovskite_deposition_spin_coating_speed": "1,500 r.p.m.; 2,000 r.p.m.",
  "Perovskite_deposition_spin_coating_time": "30 s; 30 s",
  "Perovskite_deposition_thermal_annealing_atmosphere": "Null",
  "Perovskite_deposition_thermal_annealing_temperature": "70 °C; 150 °C",
  "Perovskite_deposition_thermal_annealing_time": "60 s; 15 min",
  "Perovskite_surface_treatment_material": "o-F-PEAI",
  "Perovskite_surface_treatment_method": "Spin-coating",
  "Perovskite_surface_treatment_solution_concentration": "10 mM",
  "Perovskite_surface_treatment_solvents_compound": "IPA",
  "Perovskite_surface_treatment_synthesis_atmosphere": "Null",
  "Perovskite_surface_treatment_synthesis_atmosphere_pressure": "Null",
  "Perovskite_surface_treatment_synthesis_atmosphere_relative_humidity": "Null",
  "Perovskite_surface_treatment_deposition_spin_coating_speed": "4,000 r.p.m.",
  "Perovskite_surface_treatment_deposition_spin_coating_time": "30 s",
  "Perovskite_surface_treatment_deposition_thermal_annealing_temperature": "Null",
  "Perovskite_surface_treatment_deposition_thermal_annealing_time": "Null",
  "HTL_thickness": "Null",
  "HTL_stack_sequence": "Spiro-OMeTAD",
  "HTL_additive_compound": "4-tert-butylpyridine; lithium bis(trifluoromethanesulfonimide)",
  "HTL_additive_concentration": "Null; 520 mg/mL",
  "HTL_deposition_method": "Spin-coating",
  "HTL_deposition_solution_concentration": "72.3 mg/mL",
  "HTL_deposition_solvents_compound": "chlorobenzene",
  "HTL_deposition_synthesis_atmosphere": "Null",
  "HTL_deposition_synthesis_atmosphere_pressure": "Null",
  "HTL_deposition_synthesis_atmosphere_relative_humidity": "Null",
  "HTL_deposition_spin_coating_speed": "4,000 r.p.m.",
  "HTL_deposition_spin_coating_time": "30 s",
  "HTL_deposition_thermal_annealing_temperature": "Null",
  "HTL_deposition_thermal_annealing_time": "Null",
  "Backcontact_thickness": "60 nm",
  "Beckcontact_deposition_method": "Thermal evaporation",
  "Backcontact_deposition_atmosphere_pressure": "Null",
  "Encapsulation_method": "glass cover and a UV-curable glue for edge sealing",
  "Encapsulation_atmosphere": "air",
  "JV_measured_device_matching": "True",
  "JV_measured_reverse_scan_Voc": "1.161 V",
  "JV_measured_reverse_scan_Jsc": "25.87 mA/cm2",
  "JV_measured_reverse_scan_FF": "82.88 %",
  "JV_measured_reverse_scan_PCE": "24.89 %",
  "JV_measured_forward_scan_Voc": "1.174 V",
  "JV_measured_forward_scan_Jsc": "25.90 mA/cm2",
  "JV_measured_forward_scan_FF": "83.26 %",
  "JV_measured_forward_scan_PCE": "25.32 %",
  "JV_measured_light_spectra": "AM 1.5G",
  "JV_measured_light_spectra_intensity": "100 mW/cm2",
  "JV_measured_scan_speed": "13 mV/s",
  "JV_measured_scan_delay_time": "Null",
  "JV_certified_PCE": "25.08 %",
  "Stabilized_measured_PCE": "25.03 %",
  "Stabilized_certified_PCE": "Null",
  "Stability_test_device_matching": "True",
  "Stability_test_temperature": "25 ± 5°C",
  "Stability_test_atmosphere": "ambient air",
  "Stability_test_light_spectra": "Null",
  "Stability_test_light_intensity": "Null",
  "Stability_test_relative_humidity": "20 %",
  "Stability_PCE_after_time": "2,000 hours",
  "Stability_PCE_after_time_value": "97 %"
}

File: dataset/2021-2025/10.1038_s41560-023-01358-w/Device_BestPCE_claude_haiku_10.1038_s41560-023-01358-w.json
{
  "Ref_DOI": "10.1038/s41560-023-01358-w",
  "Ref_journal": "Nature Energy",
  "Ref_publication_year": "2023",
  "Ref_title": "Fabrication of perovskite solar cells in ambient air by blocking perovskite hydration with guanabenz acetate salt",
  "Cell_architecture": "PIN",
  "Cell_stack_sequence": "FTO/c-TiO2/FA0.98MA0.02PbI3/o-F-PEAI/Spiro-OMeTAD/Au",
  "Cell_area_measured": "0.08 cm2",
  "ETL_thickness": "Null",
  "ETL_stack_sequence": "c-TiO2",
  "ETL_additive_compound": "Null",
  "ETL_additive_concentration": "Null",
  "ETL_deposition_method": "Spin-coating",
  "ETL_deposition_solution_concentration": "Null",
  "ETL_deposition_solvents_compound": "Null",
  "ETL_deposition_synthesis_atmosphere": "Air",
  "ETL_deposition_synthesis_atmosphere_pressure": "1 atm",
  "ETL_deposition_synthesis_atmosphere_relative_humidity": "55%",
  "ETL_deposition_spin_coating_speed": "Null",
  "ETL_deposition_spin_coating_time": "Null",
  "ETL_deposition_thermal_annealing_temperature": "Null",
  "ETL_deposition_thermal_annealing_time": "Null",
  "Perovskite_dimension": "3D",
  "Perovskite_thickness": "628 nm",
  "Perovskite_composition_long_form": "FA0.98MA0.02PbI3",
  "Perovskite_additive_compound": "Guanabenz acetate salt (GBA)",
  "Perovskite_additive_concentration": "0.045 M",
  "Perovskite_bandgap": "1.53 eV",
  "Perovskite_deposition_method": "Two-step spin-coating",
  "Perovskite_deposition_sequential_spin_coating": "True",
  "Perovskite_deposition_spin_coating_antisolvent": "Null",
  "Perovskite_deposition_reaction_solutions_compounds": "PbI2;FAI;MACl;MAI",
  "Perovskite_deposition_reaction_solutions_concentrations": "1.5 M;Null;Null;Null",
  "Perovskite_deposition_final_solutions_concentration_before_deposition": "Null",
  "Perovskite_deposition_solvents_compound": "DMF;DMSO",
  "Perovskite_deposition_solvents_mixing_ratio": "9:1",
  "Perovskite_deposition_synthesis_atmosphere": "Air",
  "Perovskite_deposition_synthesis_atmosphere_pressure": "1 atm",
  "Perovskite_deposition_synthesis_atmosphere_relative_humidity": "55%",
  "Perovskite_deposition_spin_coating_speed": "1500;2000",
  "Perovskite_deposition_spin_coating_time": "30;30",
  "Perovskite_deposition_thermal_annealing_atmosphere": "Air",
  "Perovskite_deposition_thermal_annealing_temperature": "70;150",
  "Perovskite_deposition_thermal_annealing_time": "1;15",
  "Perovskite_surface_treatment_material": "o-F-PEAI",
  "Perovskite_surface_treatment_method": "Spin-coating",
  "Perovskite_surface_treatment_solution_concentration": "10 mM",
  "Perovskite_surface_treatment_solvents_compound": "IPA",
  "Perovskite_surface_treatment_synthesis_atmosphere": "Air",
  "Perovskite_surface_treatment_synthesis_atmosphere_pressure": "1 atm",
  "Perovskite_surface_treatment_synthesis_atmosphere_relative_humidity": "55%",
  "Perovskite_surface_treatment_deposition_spin_coating_speed": "4000",
  "Perovskite_surface_treatment_deposition_spin_coating_time": "30",
  "Perovskite_surface_treatment_deposition_thermal_annealing_temperature": "Null",
  "Perovskite_surface_treatment_deposition_thermal_annealing_time": "Null",
  "HTL_thickness": "Null",
  "HTL_stack_sequence": "Spiro-OMeTAD",
  "HTL_additive_compound": "Lithium bis(trifluoromethanesulfonimide);4-tert-butylpyridine",
  "HTL_additive_concentration": "Null",
  "HTL_deposition_method": "Spin-coating",
  "HTL_deposition_solution_concentration": "72.3 mg/mL",
  "HTL_deposition_solvents_compound": "Chlorobenzene",
  "HTL_deposition_synthesis_atmosphere": "Air",
  "HTL_deposition_synthesis_atmosphere_pressure": "1 atm",
  "HTL_deposition_synthesis_atmosphere_relative_humidity": "55%",
  "HTL_deposition_spin_coating_speed": "4000",
  "HTL_deposition_spin_coating_time": "30",
  "HTL_deposition_thermal_annealing_temperature": "Null",
  "HTL_deposition_thermal_annealing_time": "Null",
  "Backcontact_thickness": "60 nm",
  "Beckcontact_deposition_method": "Thermal evaporation",
  "Backcontact_deposition_atmosphere_pressure": "Null",
  "Encapsulation_method": "UV-curable glue",
  "Encapsulation_atmosphere": "Air",
  "JV_measured_device_matching": "True",
  "JV_measured_reverse_scan_Voc": "1.161",
  "JV_measured_reverse_scan_Jsc": "25.87",
  "JV_measured_reverse_scan_FF": "82.88",
  "JV_measured_reverse_scan_PCE": "24.89",
  "JV_measured_forward_scan_Voc": "1.174",
  "JV_measured_forward_scan_Jsc": "25.90",
  "JV_measured_forward_scan_FF": "83.26",
  "JV_measured_forward_scan_PCE": "25.32",
  "JV_measured_light_spectra": "AM1.5G",
  "JV_measured_light_spectra_intensity": "100 mW/cm2",
  "JV_measured_scan_speed": "0.013",
  "JV_measured_scan_delay_time": "Null",
  "JV_certified_PCE": "25.08",
  "Stabilized_measured_PCE": "25.03",
  "Stabilized_certified_PCE": "Null",
  "Stability_test_device_matching": "True",
  "Stability_test_temperature": "50",
  "Stability_test_atmosphere": "N2",
  "Stability_test_light_spectra": "AM1.5G",
  "Stability_test_light_intensity": "100 mW/cm2",
  "Stability_test_relative_humidity": "Null",
  "Stability_PCE_after_time": "500 hours",
  "Stability_PCE_after_time_value": "96"
}
