Repository: jiayijdong/PSCbench

# PSCbench


**PSCbench** is a novel benchmark for materials science research-level scientific
dataset curation sourced from published journals. The benchmark is designed to evaluate the complex classification capabilities,
strong domain knowledge, and advanced calculation skills of LLMs.

## Data


The PSCbench dataset is under dataset folder in json file format. Each file is list of dictionary and can be extracted using following scripts.
Each file stands for one published journal, which is fully elaborated in the paper. 

```
with open("./dataset/retroactive/{}.json".format(subject), encoding='utf-8') as json_file:
    problems=json.load(json_file)
```

File: dataset/2021-2025/10.1038_s41560-023-01358-w/Device_BestPCE_gpt4o_10.1038_s41560-023-01358-w.json
{
  "Ref_DOI": "10.1038/s41560-023-01358-w",
  "Ref_journal": "Nature Energy",
  "Ref_publication_year": "2023",
  "Ref_title": "Fabrication of perovskite solar cells in ambient air by blocking perovskite hydration with guanabenz acetate salt",
  "Cell_architecture": "PIN",
  "Cell_stack_sequence": "FTO/c-TiO2/FA0.98MA0.02PbI3/o-F-PEAI/Spiro-OMeTAD/Au",
  "Cell_area_measured": "0.08 cm2",
  "ETL_thickness": "Null",
  "ETL_stack_sequence": "c-TiO2",
  "ETL_additive_compound": "Null",
  "ETL_additive_concentration": "Null",
  "ETL_deposition_method": "Immersion",
  "ETL_deposition_solution_concentration": "Null",
  "ETL_deposition_solvents_compound": "Null",
  "ETL_deposition_synthesis_atmosphere": "Air",
  "ETL_deposition_synthesis_atmosphere_pressure": "1 atm",
  "ETL_deposition_synthesis_atmosphere_relative_humidity": "Null",
  "ETL_deposition_spin_coating_speed": "Null",
  "ETL_deposition_spin_coating_time": "Null",
  "ETL_deposition_thermal_annealing_temperature": "70 °C",
  "ETL_deposition_thermal_annealing_time": "40 min",
  "Perovskite_dimension": "3D",
  "Perovskite_thickness": "Null",
  "Perovskite_composition_long_form": "FA0.98MA0.02PbI3",
  "Perovskite_additive_compound": "Guanabenz acetate",
  "Perovskite_additive_concentration": "3%",
  "Perovskite_bandgap": "1.53 eV",
  "Perovskite_deposition_method": "Spin-coating",
  "Perovskite_deposition_sequential_spin_coating": "True",
  "Perovskite_deposition_spin_coating_antisolvent": "Null",
  "Perovskite_deposition_reaction_solutions_compounds": "PbI2; FAI; MACl; MAI",
  "Perovskite_deposition_reaction_solutions_concentrations": "1.5 M; 90 mg/mL; 9 mg/mL; 6.39 mg/mL",
  "Perovskite_deposition_final_solutions_concentration_before_deposition": "Null",
  "Perovskite_deposition_solvents_compound": "DMF:DMSO; IPA",
  "Perovskite_deposition_solvents_mixing_ratio": "9:1; Null",
  "Perovskite_deposition_synthesis_atmosphere": "Air",
  "Perovskite_deposition_synthesis_atmosphere_pressure": "1 atm",
  "Perovskite_deposition_synthesis_atmosphere_relative_humidity": "55%",
  "Perovskite_deposition_spin_coating_speed": "1500 rpm; 2000 rpm",
  "Perovskite_deposition_spin_coating_time": "30 s; 30 s",
  "Perovskite_deposition_thermal_annealing_atmosphere": "Air",
  "Perovskite_deposition_thermal_annealing_temperature": "70 °C; 150 °C",
  "Perovskite_deposition_thermal_annealing_time": "60 s; 15 min",
  "Perovskite_surface_treatment_material": "o-F-PEAI",
  "Perovskite_surface_treatment_method": "Spin-coating",
  "Perovskite_surface_treatment_solution_concentration": "10 mM",
  "Perovskite_surface_treatment_solvents_compound": "IPA",
  "Perovskite_surface_treatment_synthesis_atmosphere": "Air",
  "Perovskite_surface_treatment_synthesis_atmosphere_pressure": "1 atm",
  "Perovskite_surface_treatment_synthesis_atmosphere_relative_humidity": "Null",
  "Perovskite_surface_treatment_deposition_spin_coating_speed": "4000 rpm",
  "Perovskite_surface_treatment_deposition_spin_coating_time": "30 s",
  "Perovskite_surface_treatment_deposition_thermal_annealing_temperature": "Null",
  "Perovskite_surface_treatment_deposition_thermal_annealing_time": "Null",
  "HTL_thickness": "Null",
  "HTL_stack_sequence": "Spiro-OMeTAD",
  "HTL_additive_compound": "Li-TFSI; 4-tert-butylpyridine",
  "HTL_additive_concentration": "520 mg/mL; 26.6 μL",
  "HTL_deposition_method": "Spin-coating",
  "HTL_deposition_solution_concentration": "72.3 mg/mL",
  "HTL_deposition_solvents_compound": "Chlorobenzene",
  "HTL_deposition_synthesis_atmosphere": "Air",
  "HTL_deposition_synthesis_atmosphere_pressure": "1 atm",
  "HTL_deposition_synthesis_atmosphere_relative_humidity": "Null",
  "HTL_deposition_spin_coating_speed": "4000 rpm",
  "HTL_deposition_spin_coating_time": "30 s",
  "HTL_deposition_thermal_annealing_temperature": "Null",
  "HTL_deposition_thermal_annealing_time": "Null",
  "Backcontact_thickness": "60 nm",
  "Beckcontact_deposition_method": "Thermal evaporation",
  "Backcontact_deposition_atmosphere_pressure": "Null",
  "Encapsulation_method": "UV adhesive",
  "Encapsulation_atmosphere": "Air",
  "JV_measured_device_matching": "True",
  "JV_measured_reverse_scan_Voc": "1.161 V",
  "JV_measured_reverse_scan_Jsc": "25.87 mA/cm2",
  "JV_measured_reverse_scan_FF": "82.88%",
  "JV_measured_reverse_scan_PCE": "24.89%",
  "JV_measured_forward_scan_Voc": "1.174 V",
  "JV_measured_forward_scan_Jsc": "25.90 mA/cm2",
  "JV_measured_forward_scan_FF": "83.26%",
  "JV_measured_forward_scan_PCE": "25.32%",
  "JV_measured_light_spectra": "AM1.5G",
  "JV_measured_light_spectra_intensity": "100 mW/cm2",
  "JV_measured_scan_speed": "13 mV/s",
  "JV_measured_scan_delay_time": "Null",
  "JV_certified_PCE": "25.08",
  "Stabilized_measured_PCE": "25.03",
  "Stabilized_certified_PCE": "Null",
  "Stability_test_device_matching": "True",
  "Stability_test_temperature": "50 °C",
  "Stability_test_atmosphere": "N2",
  "Stability_test_light_spectra": "AM1.5G",
  "Stability_test_light_intensity": "100 mW/cm2",
  "Stability_test_relative_humidity": "Null",
  "Stability_PCE_after_time": "500 hours",
  "Stability_PCE_after_time_value": "96%"
}

File: dataset/2021-2025/10.1038_s41560-023-01358-w/Device_BestPCE_gpt4o_mini_10.1038_s41560-023-01358-w.json
{
  "Ref_DOI": "10.1038/s41560-023-01358-w",
  "Ref_journal": "Nature Energy",
  "Ref_publication_year": "2023",
  "Ref_title": "Fabrication of perovskite solar cells in ambient air by blocking perovskite hydration with guanabenz acetate salt",
  "Cell_architecture": "p-i-n",
  "Cell_stack_sequence": "FTO/TiO2/FA0.98MA0.02PbI3/o-F-PEAI/Spiro-OMeTAD/Au",
  "Cell_area_measured": "0.08 cm2",
  "ETL_thickness": "Null",
  "ETL_stack_sequence": "Null",
  "ETL_additive_compound": "Null",
  "ETL_additive_concentration": "Null",
  "ETL_deposition_method": "Null",
  "ETL_deposition_solution_concentration": "Null",
  "ETL_deposition_solvents_compound": "Null",
  "ETL_deposition_synthesis_atmosphere": "Air",
  "ETL_deposition_synthesis_atmosphere_pressure": "1 atm",
  "ETL_deposition_synthesis_atmosphere_relative_humidity": "Null",
  "ETL_deposition_spin_coating_speed": "Null",
  "ETL_deposition_spin_coating_time": "Null",
  "ETL_deposition_thermal_annealing_temperature": "Null",
  "ETL_deposition_thermal_annealing_time": "Null",
  "Perovskite_dimension": "3D",
  "Perovskite_thickness": "Null",
  "Perovskite_composition_long_form": "FA0.98MA0.02PbI3",
  "Perovskite_additive_compound": "guanabenz acetate",
  "Perovskite_additive_concentration": "3%",
  "Perovskite_bandgap": "1.53 eV",
  "Perovskite_deposition_method": "Spin-coating",
  "Perovskite_deposition_sequential_spin_coating": "False",
  "Perovskite_deposition_spin_coating_antisolvent": "Null",
  "Perovskite_deposition_reaction_solutions_compounds": "PbI2;FAI;MACl",
  "Perovskite_deposition_reaction_solutions_concentrations": "1.5 M;90 mg;9 mg",
  "Perovskite_deposition_final_solutions_concentration_before_deposition": "Null",
  "Perovskite_deposition_solvents_compound": "DMF;DMSO;IPA",
  "Perovskite_deposition_solvents_mixing_ratio": "9:1",
  "Perovskite_deposition_synthesis_atmosphere": "Air",
  "Perovskite_deposition_synthesis_atmosphere_pressure": "1 atm",
  "Perovskite_deposition_synthesis_atmosphere_relative_humidity": "55%",
  "Perovskite_deposition_spin_coating_speed": "1500 rpm;2000 rpm",
  "Perovskite_deposition_spin_coating_time": "30 s;30 s",
  "Perovskite_deposition_thermal_annealing_atmosphere": "Air",
  "Perovskite_deposition_thermal_annealing_temperature": "70 °C;150 °C",
  "Perovskite_deposition_thermal_annealing_time": "1 min;15 min",
  "Perovskite_surface_treatment_material": "Null",
  "Perovskite_surface_treatment_method": "Null",
  "Perovskite_surface_treatment_solution_concentration": "Null",
  "Perovskite_surface_treatment_solvents_compound": "Null",
  "Perovskite_surface_treatment_synthesis_atmosphere": "Null",
  "Perovskite_surface_treatment_synthesis_atmosphere_pressure": "Null",
  "Perovskite_surface_treatment_synthesis_atmosphere_relative_humidity": "Null",
  "Perovskite_surface_treatment_deposition_spin_coating_speed": "Null",
  "Perovskite_surface_treatment_deposition_spin_coating_time": "Null",
  "Perovskite_surface_treatment_deposition_thermal_annealing_temperature": "Null",
  "Perovskite_surface_treatment_deposition_thermal_annealing_time": "Null",
  "HTL_thickness": "Null",
  "HTL_stack_sequence": "Null",
  "HTL_additive_compound": "Null",
  "HTL_additive_concentration": "Null",
  "HTL_deposition_method": "Null",
  "HTL_deposition_solution_concentration": "Null",
  "HTL_deposition_solvents_compound": "Null",
  "HTL_deposition_synthesis_atmosphere": "Air",
  "HTL_deposition_synthesis_atmosphere_pressure": "1 atm",
  "HTL_deposition_synthesis_atmosphere_relative_humidity": "Null",
  "HTL_deposition_spin_coating_speed": "Null",
  "HTL_deposition_spin_coating_time": "Null",
  "HTL_deposition_thermal_annealing_temperature": "Null",
  "HTL_deposition_thermal_annealing_time": "Null",
  "Backcontact_thickness": "Null",
  "Beckcontact_deposition_method": "Thermal evaporation",
  "Backcontact_deposition_atmosphere_pressure": "Null",
  "Encapsulation_method": "Null",
  "Encapsulation_atmosphere": "Air",
  "JV_measured_device_matching": "True",
  "JV_measured_reverse_scan_Voc": "1.174 V",
  "JV_measured_reverse_scan_Jsc": "25.90 mA/cm2",
  "JV_measured_reverse_scan_FF": "83.26 %",
  "JV_measured_reverse_scan_PCE": "25.32 %",
  "JV_measured_forward_scan_Voc": "1.161 V",
  "JV_measured_forward_scan_Jsc": "25.87 mA/cm2",
  "JV_measured_forward_scan_FF": "82.88 %",
  "JV_measured_forward_scan_PCE": "24.89 %",
  "JV_measured_light_spectra": "AM1.5G",
  "JV_measured_light_spectra_intensity": "100 mW/cm2",
  "JV_measured_scan_speed": "13 mV/s",
  "JV_measured_scan_delay_time": "Null",
  "JV_certified_PCE": "25.08 %",
  "Stabilized_measured_PCE": "25.03 %",
  "Stabilized_certified_PCE": "Null",
  "Stability_test_device_matching": "True",
  "Stability_test_temperature": "50 °C",
  "Stability_test_atmosphere": "N2",
  "Stability_test_light_spectra": "AM1.5G",
  "Stability_test_light_intensity": "1 sun",
  "Stability_test_relative_humidity": "Null",
  "Stability_PCE_after_time": "500 hours",
  "Stability_PCE_after_time_value": "96%"
}

File: dataset/2021-2025/10.1038_s41560-023-01358-w/Device_BestPCE_gpt4o_mini_zero_shot_10.1038_s41560-023-01358-w.json
{
  "Ref_DOI": "10.1038/s41560-023-01358-w",
  "Ref_journal": "Nature Energy",
  "Ref_publication_year": "2023",
  "Ref_title": "Fabrication of perovskite solar cells in ambient air by blocking perovskite hydration with guanabenz acetate salt",
  "Cell_architecture": "p-i-n",
  "Cell_stack_sequence": "FTO/c-TiO2/FA0.98MA0.02PbI3/o-F-PEAI/Spiro-OMeTAD/Au",
  "Cell_area_measured": "0.08 cm2",
  "ETL_thickness": "Null",
  "ETL_stack_sequence": "Null",
  "ETL_additive_compound": "Null",
  "ETL_additive_concentration": "Null",
  "ETL_deposition_method": "Null",
  "ETL_deposition_solution_concentration": "Null",
  "ETL_deposition_solvents_compound": "Null",
  "ETL_deposition_synthesis_atmosphere": "ambient air",
  "ETL_deposition_synthesis_atmosphere_pressure": "Null",
  "ETL_deposition_synthesis_atmosphere_relative_humidity": "55%",
  "ETL_deposition_spin_coating_speed": "Null",
  "ETL_deposition_spin_coating_time": "Null",
  "ETL_deposition_thermal_annealing_temperature": "Null",
  "ETL_deposition_thermal_annealing_time": "Null",
  "Perovskite_dimension": "Null",
  "Perovskite_thickness": "Null",
  "Perovskite_composition_long_form": "FA0.98MA0.02PbI3",
  "Perovskite_additive_compound": "guanabenz acetate salt",
  "Perovskite_additive_concentration": "3%",
  "Perovskite_bandgap": "1.53 eV",
  "Perovskite_deposition_method": "two-step",
  "Perovskite_deposition_sequential_spin_coating": "Yes",
  "Perovskite_deposition_spin_coating_antisolvent": "diethyl ether",
  "Perovskite_deposition_reaction_solutions_compounds": "PbI2, FAI, MACl, MAI",
  "Perovskite_deposition_reaction_solutions_concentrations": "1.5 M PbI2, 90 mg FAI, 9 mg MACl, 6.39 mg MAI in 1 ml IPA",
  "Perovskite_deposition_final_solutions_concentration_before_deposition": "Null",
  "Perovskite_deposition_solvents_compound": "DMF, DMSO, IPA",
  "Perovskite_deposition_solvents_mixing_ratio": "9:1",
  "Perovskite_deposition_synthesis_atmosphere": "ambient air",
  "Perovskite_deposition_synthesis_atmosphere_pressure": "Null",
  "Perovskite_deposition_synthesis_atmosphere_relative_humidity": "80%",
  "Perovskite_deposition_spin_coating_speed": "1500 rpm",
  "Perovskite_deposition_spin_coating_time": "30 s",
  "Perovskite_deposition_thermal_annealing_atmosphere": "Null",
  "Perovskite_deposition_thermal_annealing_temperature": "70°C",
  "Perovskite_deposition_thermal_annealing_time": "60 s",
  "Perovskite_surface_treatment_material": "Null",
  "Perovskite_surface_treatment_method": "Null",
  "Perovskite_surface_treatment_solution_concentration": "Null",
  "Perovskite_surface_treatment_solvents_compound": "Null",
  "Perovskite_surface_treatment_synthesis_atmosphere": "Null",
  "Perovskite_surface_treatment_synthesis_atmosphere_pressure": "Null",
  "Perovskite_surface_treatment_synthesis_atmosphere_relative_humidity": "Null",
  "Perovskite_surface_treatment_deposition_spin_coating_speed": "Null",
  "Perovskite_surface_treatment_deposition_spin_coating_time": "Null",
  "Perovskite_surface_treatment_deposition_thermal_annealing_temperature": "Null",
  "Perovskite_surface_treatment_deposition_thermal_annealing_time": "Null",
  "HTL_thickness": "Null",
  "HTL_stack_sequence": "Null",
  "HTL_additive_compound": "Null",
  "HTL_additive_concentration": "Null",
  "HTL_deposition_method": "Null",
  "HTL_deposition_solution_concentration": "Null",
  "HTL_deposition_solvents_compound": "Null",
  "HTL_deposition_synthesis_atmosphere": "Null",
  "HTL_deposition_synthesis_atmosphere_pressure": "Null",
  "HTL_deposition_synthesis_atmosphere_relative_humidity": "Null",
  "HTL_deposition_spin_coating_speed": "Null",
  "HTL_deposition_spin_coating_time": "Null",
  "HTL_deposition_thermal_annealing_temperature": "Null",
  "HTL_deposition_thermal_annealing_time": "Null",
  "Backcontact_thickness": "Null",
  "Beckcontact_deposition_method": "thermal evaporation",
  "Backcontact_deposition_atmosphere_pressure": "Null",
  "Encapsulation_method": "Null",
  "Encapsulation_atmosphere": "Null",
  "JV_measured_device_matching": "Null",
  "JV_measured_reverse_scan_Voc": "1.174 V",
  "JV_measured_reverse_scan_Jsc": "25.90 mA/cm2",
  "JV_measured_reverse_scan_FF": "83.26%",
  "JV_measured_reverse_scan_PCE": "25.32%",
  "JV_measured_forward_scan_Voc": "1.161 V",
  "JV_measured_forward_scan_Jsc": "25.87 mA/cm2",
  "JV_measured_forward_scan_FF": "82.88%",
  "JV_measured_forward_scan_PCE": "24.89%",
  "JV_measured_light_spectra": "Null",
  "JV_measured_light_spectra_intensity": "Null",
  "JV_measured_scan_speed": "Null",
  "JV_measured_scan_delay_time": "Null",
  "JV_certified_PCE": "25.08%",
  "Stabilized_measured_PCE": "25.03%",
  "Stabilized_certified_PCE": "Null",
  "Stability_test_device_matching": "Null",
  "Stability_test_temperature": "85°C",
  "Stability_test_atmosphere": "ambient air",
  "Stability_test_light_spectra": "Null",
  "Stability_test_light_intensity": "Null",
  "Stability_test_relative_humidity": "85%",
  "Stability_PCE_after_time": "300 hours",
  "Stability_PCE_after_time_value": "85%"
}

File: dataset/2021-2025/10.1038_s41560-023-01358-w/Device_BestPCE_grok_10.1038_s41560-023-01358-w.json
{
  "Ref_DOI": "10.1038/s41560-023-01358-w",
  "Ref_journal": "Nature Energy",
  "Ref_publication_year": "2023",
  "Ref_title": "Fabrication of perovskite solar cells in ambient air by blocking perovskite hydration with guanabenz acetate salt",
  "Cell_architecture": "PIN",
  "Cell_stack_sequence": "FTO/c-TiO2/FA0.98MA0.02PbI3/o-F-PEAI/Spiro-OMeTAD/Au",
  "Cell_area_measured": "0.08 cm2",
  "ETL_thickness": "Null",
  "ETL_stack_sequence": "c-TiO2",
  "ETL_additive_compound": "Null",
  "ETL_additive_concentration": "Null",
  "ETL_deposition_method": "Immersion",
  "ETL_deposition_solution_concentration": "Null",
  "ETL_deposition_solvents_compound": "Deionized water",
  "ETL_deposition_synthesis_atmosphere": "Air",
  "ETL_deposition_synthesis_atmosphere_pressure": "1 atm",
  "ETL_deposition_synthesis_atmosphere_relative_humidity": "Null",
  "ETL_deposition_spin_coating_speed": "Null",
  "ETL_deposition_spin_coating_time": "Null",
  "ETL_deposition_thermal_annealing_temperature": "70 °C",
  "ETL_deposition_thermal_annealing_time": "40 min",
  "Perovskite_dimension": "3D",
  "Perovskite_thickness": "628 nm",
  "Perovskite_composition_long_form": "FA0.98MA0.02PbI3",
  "Perovskite_additive_compound": "Guanabenz acetate salt (GBA)",
  "Perovskite_additive_concentration": "3 mol%",
  "Perovskite_bandgap": "1.53 eV",
  "Perovskite_deposition_method": "Spin-coating",
  "Perovskite_deposition_sequential_spin_coating": "True",
  "Perovskite_deposition_spin_coating_antisolvent": "Null",
  "Perovskite_deposition_reaction_solutions_compounds": "PbI2; FAI, MACl, MAI",
  "Perovskite_deposition_reaction_solutions_concentrations": "1.5 M; 90 mg/mL FAI, 9 mg/mL MACl, 6.39 mg/mL MAI",
  "Perovskite_deposition_final_solutions_concentration_before_deposition": "Null",
  "Perovskite_deposition_solvents_compound": "DMF;DMSO;IPA",
  "Perovskite_deposition_solvents_mixing_ratio": "9:1;Null;Null",
  "Perovskite_deposition_synthesis_atmosphere": "Air",
  "Perovskite_deposition_synthesis_atmosphere_pressure": "1 atm",
  "Perovskite_deposition_synthesis_atmosphere_relative_humidity": "30-85 %",
  "Perovskite_deposition_spin_coating_speed": "1500 rpm;2000 rpm",
  "Perovskite_deposition_spin_coating_time": "30 s;30 s",
  "Perovskite_deposition_thermal_annealing_atmosphere": "Air",
  "Perovskite_deposition_thermal_annealing_temperature": "70 °C;150 °C",
  "Perovskite_deposition_thermal_annealing_time": "1 min;15 min",
  "Perovskite_surface_treatment_material": "o-F-PEAI",
  "Perovskite_surface_treatment_method": "Spin-coating",
  "Perovskite_surface_treatment_solution_concentration": "10 mM",
  "Perovskite_surface_treatment_solvents_compound": "IPA",
  "Perovskite_surface_treatment_synthesis_atmosphere": "Air",
  "Perovskite_surface_treatment_synthesis_atmosphere_pressure": "1 atm",
  "Perovskite_surface_treatment_synthesis_atmosphere_relative_humidity": "Null",
  "Perovskite_surface_treatment_deposition_spin_coating_speed": "4000 rpm",
  "Perovskite_surface_treatment_deposition_spin_coating_time": "30 s",
  "Perovskite_surface_treatment_deposition_thermal_annealing_temperature": "Null",
  "Perovskite_surface_treatment_deposition_thermal_annealing_time": "Null",
  "HTL_thickness": "Null",
  "HTL_stack_sequence": "Spiro-OMeTAD",
  "HTL_additive_compound": "Lithium bis(trifluoromethanesulfonimide);4-tert-butylpyridine",
  "HTL_additive_concentration": "520 mg/mL;Null",
  "HTL_deposition_method": "Spin-coating",
  "HTL_deposition_solution_concentration": "72.3 mg/mL",
  "HTL_deposition_solvents_compound": "Chlorobenzene",
  "HTL_deposition_synthesis_atmosphere": "Air",
  "HTL_deposition_synthesis_atmosphere_pressure": "1 atm",
  "HTL_deposition_synthesis_atmosphere_relative_humidity": "Null",
  "HTL_deposition_spin_coating_speed": "4000 rpm",
  "HTL_deposition_spin_coating_time": "30 s",
  "HTL_deposition_thermal_annealing_temperature": "Null",
  "HTL_deposition_thermal_annealing_time": "Null",
  "Backcontact_thickness": "60 nm",
  "Beckcontact_deposition_method": "Thermal evaporation",
  "Backcontact_deposition_atmosphere_pressure": "Null",
  "Encapsulation_method": "UV-curable glue with glass cover",
  "Encapsulation_atmosphere": "Air",
  "JV_measured_device_matching": "True",
  "JV_measured_reverse_scan_Voc": "1.161 V",
  "JV_measured_reverse_scan_Jsc": "25.87 mA/cm2",
  "JV_measured_reverse_scan_FF": "82.88 %",
  "JV_measured_reverse_scan_PCE": "24.89 %",
  "JV_measured_forward_scan_Voc": "1.174 V",
  "JV_measured_forward_scan_Jsc": "25.90 mA/cm2",
  "JV_measured_forward_scan_FF": "83.26 %",
  "JV_measured_forward_scan_PCE": "25.32 %",
  "JV_measured_light_spectra": "AM1.5G",
  "JV_measured_light_spectra_intensity": "100 mW/cm2",
  "JV_measured_scan_speed": "0.013 V/s",
  "JV_measured_scan_delay_time": "Null",
  "JV_certified_PCE": "25.08 %",
  "Stabilized_measured_PCE": "25.03 %",
  "Stabilized_certified_PCE": "Null",
  "Stability_test_device_matching": "True",
  "Stability_test_temperature": "50 ± 5 °C",
  "Stability_test_atmosphere": "N2",
  "Stability_test_light_spectra": "AM1.5G",
  "Stability_test_light_intensity": "100 mW/cm2",
  "Stability_test_relative_humidity": "Null",
  "Stability_PCE_after_time": "500 hours",
  "Stability_PCE_after_time_value": "96 %"
}

File: dataset/2021-2025/10.1038_s41560-023-01358-w/Device_BestPCE_o3_10.1038_s41560-023-01358-w.json
{
  "Ref_DOI": "10.1038/s41560-023-01358-w",
  "Ref_journal": "Nature Energy",
  "Ref_publication_year": "2023",
  "Ref_title": "Fabrication of perovskite solar cells in ambient air by blocking perovskite hydration with guanabenz acetate salt",
  "Cell_architecture": "NIP",
  "Cell_stack_sequence": "FTO/c-TiO2/FA0.98MA0.02PbI3+GBA/o-F-PEAI/Spiro-OMeTAD/Au",
  "Cell_area_measured": "0.08 cm2",
  "ETL_thickness": "Null",
  "ETL_stack_sequence": "c-TiO2",
  "ETL_additive_compound": "Null",
  "ETL_additive_concentration": "Null",
  "ETL_deposition_method": "Immersion (TiCl4 treatment)",
  "ETL_deposition_solution_concentration": "3 mL TiCl4 in 200 mL H2O",
  "ETL_deposition_solvents_compound": "H2O",
  "ETL_deposition_synthesis_atmosphere": "Air",
  "ETL_deposition_synthesis_atmosphere_pressure": "1 atm",
  "ETL_deposition_synthesis_atmosphere_relative_humidity": "Null",
  "ETL_deposition_spin_coating_speed": "Null",
  "ETL_deposition_spin_coating_time": "Null",
  "ETL_deposition_thermal_annealing_temperature": "70 °C",
  "ETL_deposition_thermal_annealing_time": "40 min",
  "Perovskite_dimension": "3D",
  "Perovskite_thickness": "628 nm",
  "Perovskite_composition_long_form": "(FA0.98MA0.02)PbI3",
  "Perovskite_additive_compound": "Guanabenz acetate (GBA)",
  "Perovskite_additive_concentration": "3 mol%",
  "Perovskite_bandgap": "1.53 eV",
  "Perovskite_deposition_method": "Spin-coating",
  "Perovskite_deposition_sequential_spin_coating": "True",
  "Perovskite_deposition_spin_coating_antisolvent": "Null",
  "Perovskite_deposition_reaction_solutions_compounds": "PbI2+GBA;FAI+MACl+MAI",
  "Perovskite_deposition_reaction_solutions_concentrations": "1.5 M;90 mg FAI + 9 mg MACl + 6.39 mg MAI in 1 mL IPA",
  "Perovskite_deposition_final_solutions_concentration_before_deposition": "Null",
  "Perovskite_deposition_solvents_compound": "DMF:DMSO;IPA",
  "Perovskite_deposition_solvents_mixing_ratio": "9:1;Null",
  "Perovskite_deposition_synthesis_atmosphere": "Air",
  "Perovskite_deposition_synthesis_atmosphere_pressure": "1 atm",
  "Perovskite_deposition_synthesis_atmosphere_relative_humidity": "55 %",
  "Perovskite_deposition_spin_coating_speed": "1500 rpm;2000 rpm",
  "Perovskite_deposition_spin_coating_time": "30 s;30 s",
  "Perovskite_deposition_thermal_annealing_atmosphere": "Air",
  "Perovskite_deposition_thermal_annealing_temperature": "150 °C",
  "Perovskite_deposition_thermal_annealing_time": "15 min",
  "Perovskite_surface_treatment_material": "o-F-PEAI",
  "Perovskite_surface_treatment_method": "Spin-coating",
  "Perovskite_surface_treatment_solution_concentration": "10 mM",
  "Perovskite_surface_treatment_solvents_compound": "IPA",
  "Perovskite_surface_treatment_synthesis_atmosphere": "Air",
  "Perovskite_surface_treatment_synthesis_atmosphere_pressure": "1 atm",
  "Perovskite_surface_treatment_synthesis_atmosphere_relative_humidity": "Null",
  "Perovskite_surface_treatment_deposition_spin_coating_speed": "4000 rpm",
  "Perovskite_surface_treatment_deposition_spin_coating_time": "30 s",
  "Perovskite_surface_treatment_deposition_thermal_annealing_temperature": "Null",
  "Perovskite_surface_treatment_deposition_thermal_annealing_time": "Null",
  "HTL_thickness": "Null",
  "HTL_stack_sequence": "Spiro-OMeTAD",
  "HTL_additive_compound": "Li-TFSI;4-tert-butylpyridine",
  "HTL_additive_concentration": "Li-TFSI 520 mg/mL in acetonitrile;26.6 µL 4-tert-butylpyridine per 1 mL",
  "HTL_deposition_method": "Spin-coating",
  "HTL_deposition_solution_concentration": "72.3 mg/mL",
  "HTL_deposition_solvents_compound": "Chlorobenzene",
  "HTL_deposition_synthesis_atmosphere": "Air",
  "HTL_deposition_synthesis_atmosphere_pressure": "1 atm",
  "HTL_deposition_synthesis_atmosphere_relative_humidity": "Null",
  "HTL_deposition_spin_coating_speed": "4000 rpm",
  "HTL_deposition_spin_coating_time": "30 s",
  "HTL_deposition_thermal_annealing_temperature": "Null",
  "HTL_deposition_thermal_annealing_time": "Null",
  "Backcontact_thickness": "60 nm",
  "Beckcontact_deposition_method": "Thermal evaporation",
  "Backcontact_deposition_atmosphere_pressure": "Null",
  "Encapsulation_method": "Glass cover with UV-curable glue",
  "Encapsulation_atmosphere": "Air",
  "JV_measured_device_matching": "True",
  "JV_measured_reverse_scan_Voc": "1.161 V",
  "JV_measured_reverse_scan_Jsc": "25.87 mA/cm2",
  "JV_measured_reverse_scan_FF": "82.88 %",
  "JV_measured_reverse_scan_PCE": "24.89 %",
  "JV_measured_forward_scan_Voc": "1.174 V",
  "JV_measured_forward_scan_Jsc": "25.90 mA/cm2",
  "JV_measured_forward_scan_FF": "83.26 %",
  "JV_measured_forward_scan_PCE": "25.32 %",
  "JV_measured_light_spectra": "AM1.5G",
  "JV_measured_light_spectra_intensity": "100 mW/cm2",
  "JV_measured_scan_speed": "0.013 V/s",
  "JV_measured_scan_delay_time": "Null",
  "JV_certified_PCE": "25.08 %",
  "Stabilized_measured_PCE": "25.03 %",
  "Stabilized_certified_PCE": "Null",
  "Stability_test_device_matching": "True",
  "Stability_test_temperature": "25 °C",
  "Stability_test_atmosphere": "Air",
  "Stability_test_light_spectra": "Null",
  "Stability_test_light_intensity": "Null",
  "Stability_test_relative_humidity": "20 %",
  "Stability_PCE_after_time": "2000 hours",
  "Stability_PCE_after_time_value": "97 %"
}

File: dataset/2021-2025/10.1038_s41560-023-01358-w/Device_BestPCE_o4_mini_10.1038_s41560-023-01358-w.json
{
  "Ref_DOI": "10.1038/s41560-023-01358-w",
  "Ref_journal": "Nature Energy",
  "Ref_publication_year": "2023",
  "Ref_title": "Fabrication of perovskite solar cells in ambient air by blocking perovskite hydration with guanabenz acetate salt",
  "Cell_architecture": "NIP",
  "Cell_stack_sequence": "FTO/c-TiO2/FA0.98MA0.02PbI3/o-F-PEAI/Spiro-OMeTAD/Au",
  "Cell_area_measured": "0.08 cm2",
  "ETL_thickness": "Null",
  "ETL_stack_sequence": "c-TiO2",
  "ETL_additive_compound": "Null",
  "ETL_additive_concentration": "Null",
  "ETL_deposition_method": "Immersion",
  "ETL_deposition_solution_concentration": "Null",
  "ETL_deposition_solvents_compound": "Water",
  "ETL_deposition_synthesis_atmosphere": "Air",
  "ETL_deposition_synthesis_atmosphere_pressure": "1 atm",
  "ETL_deposition_synthesis_atmosphere_relative_humidity": "Null",
  "ETL_deposition_spin_coating_speed": "Null",
  "ETL_deposition_spin_coating_time": "Null",
  "ETL_deposition_thermal_annealing_temperature": "70 °C",
  "ETL_deposition_thermal_annealing_time": "40 min",
  "Perovskite_dimension": "3D",
  "Perovskite_thickness": "628 nm",
  "Perovskite_composition_long_form": "FA0.98MA0.02PbI3",
  "Perovskite_additive_compound": "Guanabenz acetate salt",
  "Perovskite_additive_concentration": "0.045 M",
  "Perovskite_bandgap": "1.53 eV",
  "Perovskite_deposition_method": "Two-step spin-coating",
  "Perovskite_deposition_sequential_spin_coating": "True",
  "Perovskite_deposition_spin_coating_antisolvent": "Null",
  "Perovskite_deposition_reaction_solutions_compounds": "PbI2;FAI;MACl;MAI",
  "Perovskite_deposition_reaction_solutions_concentrations": "1.5 M;90 mg/mL;9 mg/mL;6.39 mg/mL",
  "Perovskite_deposition_final_solutions_concentration_before_deposition": "Null",
  "Perovskite_deposition_solvents_compound": "DMF;DMSO;IPA",
  "Perovskite_deposition_solvents_mixing_ratio": "9:1;Null",
  "Perovskite_deposition_synthesis_atmosphere": "Air",
  "Perovskite_deposition_synthesis_atmosphere_pressure": "1 atm",
  "Perovskite_deposition_synthesis_atmosphere_relative_humidity": "55%",
  "Perovskite_deposition_spin_coating_speed": "1500;2000 rpm",
  "Perovskite_deposition_spin_coating_time": "30;30 s",
  "Perovskite_deposition_thermal_annealing_atmosphere": "Air",
  "Perovskite_deposition_thermal_annealing_temperature": "70;150 °C",
  "Perovskite_deposition_thermal_annealing_time": "1;15 min",
  "Perovskite_surface_treatment_material": "o-F-PEAI",
  "Perovskite_surface_treatment_method": "Spin-coating",
  "Perovskite_surface_treatment_solution_concentration": "10 mM",
  "Perovskite_surface_treatment_solvents_compound": "IPA",
  "Perovskite_surface_treatment_synthesis_atmosphere": "Air",
  "Perovskite_surface_treatment_synthesis_atmosphere_pressure": "1 atm",
  "Perovskite_surface_treatment_synthesis_atmosphere_relative_humidity": "55%",
  "Perovskite_surface_treatment_deposition_spin_coating_speed": "4000 rpm",
  "Perovskite_surface_treatment_deposition_spin_coating_time": "30 s",
  "Perovskite_surface_treatment_deposition_thermal_annealing_temperature": "Null",
  "Perovskite_surface_treatment_deposition_thermal_annealing_time": "Null",
  "HTL_thickness": "Null",
  "HTL_stack_sequence": "Spiro-OMeTAD",
  "HTL_additive_compound": "Li-TFSI;4-tert-butylpyridine",
  "HTL_additive_concentration": "520 mg/mL;Null",
  "HTL_deposition_method": "Spin-coating",
  "HTL_deposition_solution_concentration": "72.3 mg/mL",
  "HTL_deposition_solvents_compound": "Chlorobenzene",
  "HTL_deposition_synthesis_atmosphere": "Air",
  "HTL_deposition_synthesis_atmosphere_pressure": "1 atm",
  "HTL_deposition_synthesis_atmosphere_relative_humidity": "Null",
  "HTL_deposition_spin_coating_speed": "4000 rpm",
  "HTL_deposition_spin_coating_time": "30 s",
  "HTL_deposition_thermal_annealing_temperature": "Null",
  "HTL_deposition_thermal_annealing_time": "Null",
  "Backcontact_thickness": "60 nm",
  "Beckcontact_deposition_method": "Thermal evaporation",
  "Backcontact_deposition_atmosphere_pressure": "Null",
  "Encapsulation_method": "Null",
  "Encapsulation_atmosphere": "Null",
  "JV_measured_device_matching": "True",
  "JV_measured_reverse_scan_Voc": "1.174 V",
  "JV_measured_reverse_scan_Jsc": "25.90 mA/cm2",
  "JV_measured_reverse_scan_FF": "83.26%",
  "JV_measured_reverse_scan_PCE": "25.32%",
  "JV_measured_forward_scan_Voc": "1.161 V",
  "JV_measured_forward_scan_Jsc": "25.87 mA/cm2",
  "JV_measured_forward_scan_FF": "82.88%",
  "JV_measured_forward_scan_PCE": "24.89%",
  "JV_measured_light_spectra": "AM1.5G",
  "JV_measured_light_spectra_intensity": "100 mW/cm2",
  "JV_measured_scan_speed": "0.013 V/s",
  "JV_measured_scan_delay_time": "Null",
  "JV_certified_PCE": "25.08%",
  "Stabilized_measured_PCE": "25.03%",
  "Stabilized_certified_PCE": "Null",
  "Stability_test_device_matching": "True",
  "Stability_test_temperature": "50 °C",
  "Stability_test_atmosphere": "N2",
  "Stability_test_light_spectra": "AM1.5G",
  "Stability_test_light_intensity": "100 mW/cm2",
  "Stability_test_relative_humidity": "Null",
  "Stability_PCE_after_time": "500 hours",
  "Stability_PCE_after_time_value": "96%"
}

File: dataset/2021-2025/10.1038_s41560-024-01487-w/Device_BestPCE_10.1038_s41560-024-01487-w.json
{
    "Ref_DOI": "10.1038/s41560-024-01487-w",
    "Ref_journal": "Nature Energy",
    "Ref_publication_year": "2024",
    "Ref_title": "Ion-induced field screening as a dominant factor in perovskite solar cell operational stability",
    "Cell_architecture": "PIN",
    "Cell_stack_sequence": "ITO/PTAA/PFN-Br/Cs0.05(FA0.95MA0.05)0.95Pb(I0.95Br0.05)3 + 20 wt% MACl/C60/BCP/Cu",
    "Cell_area_measured": "6 cm2",
    "ETL_thickness": "30 nm/8 nm",
    "ETL_stack_sequence": "C60/BCP",
    "ETL_additive_compound": "Null",
    "ETL_additive_concentration": "Null",
    "ETL_deposition_method": "Spin-coating",
    "ETL_deposition_solution_concentration": "Null",
    "ETL_deposition_solvents_compound": "Null",
    "ETL_deposition_synthesis_atmosphere": "N2",
    "ETL_deposition_synthesis_atmosphere_pressure": "Null",
    "ETL_deposition_synthesis_atmosphere_relative_humidity": "Null",
    "ETL_deposition_spin_coating_speed": "Null",
    "ETL_deposition_spin_coating_time": "Null",
    "ETL_deposition_thermal_annealing_temperature": "Null",
    "ETL_deposition_thermal_annealing_time": "Null",
    "Perovskite_dimension": "3D",
    "Perovskite_thickness": "Null",
    "Perovskite_composition_long_form": "Cs0.05(FA0.95MA0.05)0.95Pb(I0.95Br0.05)3 + 20 wt% MACl",
    "Perovskite_additive_compound": "MACl",
    "Perovskite_additive_concentration": "20 wt%",
    "Perovskite_bandgap": "1.57 eV",
    "Perovskite_deposition_method": "Spin-coating",
    "Perovskite_deposition_sequential_spin_coating": "False",
    "Perovskite_deposition_spin_coating_antisolvent": "Chlorobenzene",
    "Perovskite_deposition_reaction_solutions_compounds": "FAPbI3;MAPbBr3;CsI",
    "Perovskite_deposition_reaction_solutions_concentrations": "1.5 M;1.5 M;1.5 M",
    "Perovskite_deposition_final_solutions_concentration_before_deposition": "Null",
    "Perovskite_deposition_solvents_compound": "DMF;DMSO",
    "Perovskite_deposition_solvents_mixing_ratio": "4:1",
    "Perovskite_deposition_synthesis_atmosphere": "N2",
    "Perovskite_deposition_synthesis_atmosphere_pressure": "Null",
    "Perovskite_deposition_synthesis_atmosphere_relative_humidity": "Null",
    "Perovskite_deposition_spin_coating_speed": "4000 rpm",
    "Perovskite_deposition_spin_coating_time": "40 s",
    "Perovskite_deposition_thermal_annealing_atmosphere": "N2",
    "Perovskite_deposition_thermal_annealing_temperature": "100 °C",
    "Perovskite_deposition_thermal_annealing_time": "60 min",
    "Perovskite_surface_treatment_material": "Null",
    "Perovskite_surface_treatment_method": "Null",
    "Perovskite_surface_treatment_solution_concentration": "Null",
    "Perovskite_surface_treatment_solvents_compound": "Null",
    "Perovskite_surface_treatment_synthesis_atmosphere": "Null",
    "Perovskite_surface_treatment_synthesis_atmosphere_pressure": "Null",
    "Perovskite_surface_treatment_synthesis_atmosphere_relative_humidity": "Null",
    "Perovskite_surface_treatment_deposition_spin_coating_speed": "Null",
    "Perovskite_surface_treatment_deposition_spin_coating_time": "Null",
    "Perovskite_surface_treatment_deposition_thermal_annealing_temperature": "Null",
    "Perovskite_surface_treatment_deposition_thermal_annealing_time": "Null",
    "HTL_thickness": "8 nm",
    "HTL_stack_sequence": "PTAA/PFN-Br",
    "HTL_additive_compound": "Null",
    "HTL_additive_concentration": "Null",
    "HTL_deposition_method": "Spin-coating/Spin-coating",
    "HTL_deposition_solution_concentration": "1.5 mg/mL/0.5 mg/mL",
    "HTL_deposition_solvents_compound": "Toluene/Methanol",
    "HTL_deposition_synthesis_atmosphere": "N2",
    "HTL_deposition_synthesis_atmosphere_pressure": "Null",
    "HTL_deposition_synthesis_atmosphere_relative_humidity": "Null",
    "HTL_deposition_spin_coating_speed": "6000 rpm/5000 rpm",
    "HTL_deposition_spin_coating_time": "30 s/20 s",
    "HTL_deposition_thermal_annealing_temperature": "100 °C/Null",
    "HTL_deposition_thermal_annealing_time": "10 min/Null",
    "Backcontact_thickness": "100 nm",
    "Beckcontact_deposition_method": "Thermal evaporation",
    "Backcontact_deposition_atmosphere_pressure": "1x10^-7 mbar",
    "Encapsulation_method": "Null",
    "Encapsulation_atmosphere": "Null",
    "JV_measured_device_matching": "True",
    "JV_measured_reverse_scan_Voc": "1.2 V",
    "JV_measured_reverse_scan_Jsc": "23.5 mA/cm2",
    "JV_measured_reverse_scan_FF": "Null",
    "JV_measured_reverse_scan_PCE": "23.5 %",
    "JV_measured_forward_scan_Voc": "Null",
    "JV_measured_forward_scan_Jsc": "Null",
    "JV_measured_forward_scan_FF": "Null",
    "JV_measured_forward_scan_PCE": "Null",
    "JV_measured_light_spectra": "AM1.5G",
    "JV_measured_light_spectra_intensity": "1 sun",
    "JV_measured_scan_speed": "Null",
    "JV_measured_scan_delay_time": "Null",
    "JV_certified_PCE": "24",
    "Stabilized_measured_PCE": "Null",
    "Stabilized_certified_PCE": "Null",
    "Stability_test_device_matching": "True",
    "Stability_test_temperature": "25 °C",
    "Stability_test_atmosphere": "N2",
    "Stability_test_light_spectra": "1 sun",
    "Stability_test_light_intensity": "1 sun",
    "Stability_test_relative_humidity": "Null",
    "Stability_PCE_after_time": "1630 hours",
    "Stability_PCE_after_time_value": "68 %"
}

File: dataset/2021-2025/10.1038_s41560-024-01487-w/Device_BestPCE_Gemini_1.5_pro_10.1038_s41560-024-01487-w.json
{
  "Ref_DOI": "10.1038/s41560-024-01487-w",
  "Ref_journal": "Nature Energy",
  "Ref_publication_year": "2024",
  "Ref_title": "Ion-induced field screening as a dominant factor in perovskite solar cell operational stability",
  "Cell_architecture": "PIN",
  "Cell_stack_sequence": "ITO/PTAA/PFN-Br/Cs0.05(FA0.95MA0.05)0.95Pb(I0.95Br0.05)3 + 20 wt% MACl/C60/BCP/Cu",
  "Cell_area_measured": "0.0432 cm2",
  "ETL_thickness": "30 nm",
  "ETL_stack_sequence": "C60",
  "ETL_additive_compound": "Null",
  "ETL_additive_concentration": "Null",
  "ETL_deposition_method": "Thermal evaporation",
  "ETL_deposition_solution_concentration": "Null",
  "ETL_deposition_solvents_compound": "Null",
  "ETL_deposition_synthesis_atmosphere": "Vacuum",
  "ETL_deposition_synthesis_atmosphere_pressure": "1e-7 mbar",
  "ETL_deposition_synthesis_atmosphere_relative_humidity": "Null",
  "ETL_deposition_spin_coating_speed": "Null",
  "ETL_deposition_spin_coating_time": "Null",
  "ETL_deposition_thermal_annealing_temperature": "Null",
  "ETL_deposition_thermal_annealing_time": "Null",
  "Perovskite_dimension": "3D",
  "Perovskite_thickness": "Null",
  "Perovskite_composition_long_form": "Cs0.05(FA0.95MA0.05)0.95Pb(I0.95Br0.05)3",
  "Perovskite_additive_compound": "MACl",
  "Perovskite_additive_concentration": "20 wt%",
  "Perovskite_bandgap": "1.57 eV",
  "Perovskite_deposition_method": "Spin-coating",
  "Perovskite_deposition_sequential_spin_coating": "False",
  "Perovskite_deposition_spin_coating_antisolvent": "Chlorobenzene",
  "Perovskite_deposition_reaction_solutions_compounds": "FAPbI3;MAPbBr3;CsI",
  "Perovskite_deposition_reaction_solutions_concentrations": "1.5 M;1.5 M;1.5 M",
  "Perovskite_deposition_final_solutions_concentration_before_deposition": "Null",
  "Perovskite_deposition_solvents_compound": "DMF;DMSO",
  "Perovskite_deposition_solvents_mixing_ratio": "4:1",
  "Perovskite_deposition_synthesis_atmosphere": "Nitrogen",
  "Perovskite_deposition_synthesis_atmosphere_pressure": "1 atm",
  "Perovskite_deposition_synthesis_atmosphere_relative_humidity": "<1 ppm",
  "Perovskite_deposition_spin_coating_speed": "4000 rpm",
  "Perovskite_deposition_spin_coating_time": "40 s",
  "Perovskite_deposition_thermal_annealing_atmosphere": "Nitrogen",
  "Perovskite_deposition_thermal_annealing_temperature": "100 °C",
  "Perovskite_deposition_thermal_annealing_time": "60 min",
  "Perovskite_surface_treatment_material": "Null",
  "Perovskite_surface_treatment_method": "Null",
  "Perovskite_surface_treatment_solution_concentration": "Null",
  "Perovskite_surface_treatment_solvents_compound": "Null",
  "Perovskite_surface_treatment_synthesis_atmosphere": "Null",
  "Perovskite_surface_treatment_synthesis_atmosphere_pressure": "Null",
  "Perovskite_surface_treatment_synthesis_atmosphere_relative_humidity": "Null",
  "Perovskite_surface_treatment_deposition_spin_coating_speed": "Null",
  "Perovskite_surface_treatment_deposition_spin_coating_time": "Null",
  "Perovskite_surface_treatment_deposition_thermal_annealing_temperature": "Null",
  "Perovskite_surface_treatment_deposition_thermal_annealing_time": "Null",
  "HTL_thickness": "8 nm",
  "HTL_stack_sequence": "PTAA/PFN-Br",
  "HTL_additive_compound": "Null",
  "HTL_additive_concentration": "Null",
  "HTL_deposition_method": "Spin-coating/Spin-coating",
  "HTL_deposition_solution_concentration": "1.5 mg/mL/0.5 mg/mL",
  "HTL_deposition_solvents_compound": "Toluene/Methanol",
  "HTL_deposition_synthesis_atmosphere": "Nitrogen/Nitrogen",
  "HTL_deposition_synthesis_atmosphere_pressure": "1 atm/1 atm",
  "HTL_deposition_synthesis_atmosphere_relative_humidity": "Null/Null",
  "HTL_deposition_spin_coating_speed": "6000 rpm/5000 rpm",
  "HTL_deposition_spin_coating_time": "30 s/20 s",
  "HTL_deposition_thermal_annealing_temperature": "100 °C/Null",
  "HTL_deposition_thermal_annealing_time": "10 min/Null",
  "Backcontact_thickness": "100 nm",
  "Beckcontact_deposition_method": "Thermal evaporation",
  "Backcontact_deposition_atmosphere_pressure": "1e-7 mbar",
  "Encapsulation_method": "Null",
  "Encapsulation_atmosphere": "Null",
  "JV_measured_device_matching": "True",
  "JV_measured_reverse_scan_Voc": "Null",
  "JV_measured_reverse_scan_Jsc": "Null",
  "JV_measured_reverse_scan_FF": "Null",
  "JV_measured_reverse_scan_PCE": "21",
  "JV_measured_forward_scan_Voc": "Null",
  "JV_measured_forward_scan_Jsc": "Null",
  "JV_measured_forward_scan_FF": "Null",
  "JV_measured_forward_scan_PCE": "Null",
  "JV_measured_light_spectra": "AM1.5G",
  "JV_measured_light_spectra_intensity": "100 mW/cm2",
  "JV_measured_scan_speed": "67 mV/s",
  "JV_measured_scan_delay_time": "Null",
  "JV_certified_PCE": "24",
  "Stabilized_measured_PCE": "Null",
  "Stabilized_certified_PCE": "Null",
  "Stability_test_device_matching": "True",
  "Stability_test_temperature": "40 °C",
  "Stability_test_atmosphere": "Air",
  "Stability_test_light_spectra": "White LED (3000K Cree CXB3590)",
  "Stability_test_light_intensity": "1 sun",
  "Stability_test_relative_humidity": "Null",
  "Stability_PCE_after_time": "1630 hours",
  "Stability_PCE_after_time_value": "68%"
}
