Repository: jiayijdong/PSCbench

# PSCbench


**PSCbench** is a novel benchmark for materials science research-level scientific
dataset curation sourced from published journals. The benchmark is designed to evaluate the complex classification capabilities,
strong domain knowledge, and advanced calculation skills of LLMs.

## Data


The PSCbench dataset is under dataset folder in json file format. Each file is list of dictionary and can be extracted using following scripts.
Each file stands for one published journal, which is fully elaborated in the paper. 

```
with open("./dataset/retroactive/{}.json".format(subject), encoding='utf-8') as json_file:
    problems=json.load(json_file)
```

File: dataset/2021-2025/10.1038_s41560-024-01487-w/Device_BestPCE_Gemini_2.0_Flash_10.1038_s41560-024-01487-w.json
{
  "Ref_DOI": "10.1038/s41560-024-01487-w",
  "Ref_journal": "nature energy",
  "Ref_publication_year": "2024",
  "Ref_title": "Ion-induced field screening as a dominant factor in perovskite solar cell operational stability",
  "Cell_architecture": "PIN",
  "Cell_stack_sequence": "ITO/PTAA/PFN-Br/perovskite/C60/BCP/Cu",
  "Cell_area_measured": "4.32 mm squared",
  "ETL_thickness": "30",
  "ETL_stack_sequence": "C60",
  "ETL_additive_compound": "Null",
  "ETL_additive_concentration": "Null",
  "ETL_deposition_method": "Thermal evaporation",
  "ETL_deposition_solution_concentration": "Null",
  "ETL_deposition_solvents_compound": "Null",
  "ETL_deposition_synthesis_atmosphere": "Null",
  "ETL_deposition_synthesis_atmosphere_pressure": "Null",
  "ETL_deposition_synthesis_atmosphere_relative_humidity": "Null",
  "ETL_deposition_spin_coating_speed": "Null",
  "ETL_deposition_spin_coating_time": "Null",
  "ETL_deposition_thermal_annealing_temperature": "Null",
  "ETL_deposition_thermal_annealing_time": "Null",
  "Perovskite_dimension": "3D",
  "Perovskite_thickness": "Null",
  "Perovskite_composition_long_form": "Cs0.05(FA0.95MA0.05)0.95Pb(I0.95Br0.05)3 + 20 wt% methylammonium chloride (MACl)",
  "Perovskite_additive_compound": "MACl",
  "Perovskite_additive_concentration": "20 wt%",
  "Perovskite_bandgap": "1.57 eV",
  "Perovskite_deposition_method": "Spin-coating",
  "Perovskite_deposition_sequential_spin_coating": "False",
  "Perovskite_deposition_spin_coating_antisolvent": "Chlorobenzene",
  "Perovskite_deposition_reaction_solutions_compounds": "FAPbI3; MAPbBr3; CsI; MACl",
  "Perovskite_deposition_reaction_solutions_concentrations": "1.5 M; 1.5 M; 1.5 M; 20 mol%",
  "Perovskite_deposition_final_solutions_concentration_before_deposition": "Null",
  "Perovskite_deposition_solvents_compound": "DMF; DMSO",
  "Perovskite_deposition_solvents_mixing_ratio": "4:1",
  "Perovskite_deposition_synthesis_atmosphere": "Nitrogen",
  "Perovskite_deposition_synthesis_atmosphere_pressure": "Null",
  "Perovskite_deposition_synthesis_atmosphere_relative_humidity": "Null",
  "Perovskite_deposition_spin_coating_speed": "4,000",
  "Perovskite_deposition_spin_coating_time": "40",
  "Perovskite_deposition_thermal_annealing_atmosphere": "Air",
  "Perovskite_deposition_thermal_annealing_temperature": "100",
  "Perovskite_deposition_thermal_annealing_time": "60",
  "Perovskite_surface_treatment_material": "Null",
  "Perovskite_surface_treatment_method": "Null",
  "Perovskite_surface_treatment_solution_concentration": "Null",
  "Perovskite_surface_treatment_solvents_compound": "Null",
  "Perovskite_surface_treatment_synthesis_atmosphere": "Null",
  "Perovskite_surface_treatment_synthesis_atmosphere_pressure": "Null",
  "Perovskite_surface_treatment_synthesis_atmosphere_relative_humidity": "Null",
  "Perovskite_surface_treatment_deposition_spin_coating_speed": "Null",
  "Perovskite_surface_treatment_deposition_spin_coating_time": "Null",
  "Perovskite_surface_treatment_deposition_thermal_annealing_temperature": "Null",
  "Perovskite_surface_treatment_deposition_thermal_annealing_time": "Null",
  "HTL_thickness": "8",
  "HTL_stack_sequence": "PTAA",
  "HTL_additive_compound": "Null",
  "HTL_additive_concentration": "Null",
  "HTL_deposition_method": "Spin-coating",
  "HTL_deposition_solution_concentration": "1.5",
  "HTL_deposition_solvents_compound": "toluene",
  "HTL_deposition_synthesis_atmosphere": "Nitrogen",
  "HTL_deposition_synthesis_atmosphere_pressure": "Null",
  "HTL_deposition_synthesis_atmosphere_relative_humidity": "Null",
  "HTL_deposition_spin_coating_speed": "6,000",
  "HTL_deposition_spin_coating_time": "30",
  "HTL_deposition_thermal_annealing_temperature": "100",
  "HTL_deposition_thermal_annealing_time": "10",
  "Backcontact_thickness": "100",
  "Beckcontact_deposition_method": "Thermal evaporation",
  "Backcontact_deposition_atmosphere_pressure": "1 × 10−7 mbar",
  "Encapsulation_method": "Null",
  "Encapsulation_atmosphere": "Null",
  "JV_measured_device_matching": "True",
  "JV_measured_reverse_scan_Voc": "Null",
  "JV_measured_reverse_scan_Jsc": "Null",
  "JV_measured_reverse_scan_FF": "Null",
  "JV_measured_reverse_scan_PCE": "Null",
  "JV_measured_forward_scan_Voc": "Null",
  "JV_measured_forward_scan_Jsc": "Null",
  "JV_measured_forward_scan_FF": "Null",
  "JV_measured_forward_scan_PCE": "Null",
  "JV_measured_light_spectra": "AM1.5G",
  "JV_measured_light_spectra_intensity": "100 mW/cm2",
  "JV_measured_scan_speed": "67 mV/s",
  "JV_measured_scan_delay_time": "Null",
  "JV_certified_PCE": "Null",
  "Stabilized_measured_PCE": "Null",
  "Stabilized_certified_PCE": "Null",
  "Stability_test_device_matching": "True",
  "Stability_test_temperature": "40",
  "Stability_test_atmosphere": "Air",
  "Stability_test_light_spectra": "AM1.5G",
  "Stability_test_light_intensity": "1 sun",
  "Stability_test_relative_humidity": "Null",
  "Stability_PCE_after_time": "1,630 hours",
  "Stability_PCE_after_time_value": "68 %"
}

File: dataset/2021-2025/10.1038_s41560-024-01487-w/Device_BestPCE_Gemini_2.5_Flash_10.1038_s41560-024-01487-w.json
{
  "Ref_DOI": "10.1038/s41560-024-01487-w",
  "Ref_journal": "Nature Energy",
  "Ref_publication_year": "2024",
  "Ref_title": "Ion-induced field screening as a dominant factor in perovskite solar cell operational stability",
  "Cell_architecture": "PIN",
  "Cell_stack_sequence": "ITO/MeO-2PACz/Cs0.05(FA0.95MA0.05)0.95Pb(I0.95Br0.05)3 + 20 wt% MACl/Null/C60/BCP/Cu",
  "Cell_area_measured": "4.32 mm2",
  "ETL_thickness": "30 nm/8 nm",
  "ETL_stack_sequence": "C60/BCP",
  "ETL_additive_compound": "Null",
  "ETL_additive_concentration": "Null",
  "ETL_deposition_method": "Thermal evaporation/Thermal evaporation",
  "ETL_deposition_solution_concentration": "Null",
  "ETL_deposition_solvents_compound": "Null",
  "ETL_deposition_synthesis_atmosphere": "Vacuum",
  "ETL_deposition_synthesis_atmosphere_pressure": "1x10-7 mbar",
  "ETL_deposition_synthesis_atmosphere_relative_humidity": "Null",
  "ETL_deposition_spin_coating_speed": "Null/Null",
  "ETL_deposition_spin_coating_time": "Null/Null",
  "ETL_deposition_thermal_annealing_temperature": "Null/Null",
  "ETL_deposition_thermal_annealing_time": "Null/Null",
  "Perovskite_dimension": "3D",
  "Perovskite_thickness": "Null",
  "Perovskite_composition_long_form": "Cs0.05(FA0.95MA0.05)0.95Pb(I0.95Br0.05)3",
  "Perovskite_additive_compound": "MACl",
  "Perovskite_additive_concentration": "20 wt%",
  "Perovskite_bandgap": "1.57 eV",
  "Perovskite_deposition_method": "Spin-coating",
  "Perovskite_deposition_sequential_spin_coating": "False",
  "Perovskite_deposition_spin_coating_antisolvent": "Chlorobenzene",
  "Perovskite_deposition_reaction_solutions_compounds": "FAPbI3;MAPbBr3;CsI",
  "Perovskite_deposition_reaction_solutions_concentrations": "1.5 M;1.5 M;1.5 M",
  "Perovskite_deposition_final_solutions_concentration_before_deposition": "Null",
  "Perovskite_deposition_solvents_compound": "DMF;DMSO",
  "Perovskite_deposition_solvents_mixing_ratio": "4:1 volume ratio",
  "Perovskite_deposition_synthesis_atmosphere": "Nitrogen",
  "Perovskite_deposition_synthesis_atmosphere_pressure": "1 atm",
  "Perovskite_deposition_synthesis_atmosphere_relative_humidity": "<1%",
  "Perovskite_deposition_spin_coating_speed": "4,000 rpm",
  "Perovskite_deposition_spin_coating_time": "40 s",
  "Perovskite_deposition_thermal_annealing_atmosphere": "Null",
  "Perovskite_deposition_thermal_annealing_temperature": "100 °C",
  "Perovskite_deposition_thermal_annealing_time": "60 min",
  "Perovskite_surface_treatment_material": "Null",
  "Perovskite_surface_treatment_method": "Null",
  "Perovskite_surface_treatment_solution_concentration": "Null",
  "Perovskite_surface_treatment_solvents_compound": "Null",
  "Perovskite_surface_treatment_synthesis_atmosphere": "Null",
  "Perovskite_surface_treatment_synthesis_atmosphere_pressure": "Null",
  "Perovskite_surface_treatment_synthesis_atmosphere_relative_humidity": "Null",
  "Perovskite_surface_treatment_deposition_spin_coating_speed": "Null",
  "Perovskite_surface_treatment_deposition_spin_coating_time": "Null",
  "Perovskite_surface_treatment_deposition_thermal_annealing_temperature": "Null",
  "Perovskite_surface_treatment_deposition_thermal_annealing_time": "Null",
  "HTL_thickness": "Null",
  "HTL_stack_sequence": "MeO-2PACz",
  "HTL_additive_compound": "Null",
  "HTL_additive_concentration": "Null",
  "HTL_deposition_method": "Spin-coating",
  "HTL_deposition_solution_concentration": "1 mg/mL",
  "HTL_deposition_solvents_compound": "Ethanol",
  "HTL_deposition_synthesis_atmosphere": "Nitrogen",
  "HTL_deposition_synthesis_atmosphere_pressure": "1 atm",
  "HTL_deposition_synthesis_atmosphere_relative_humidity": "<1%",
  "HTL_deposition_spin_coating_speed": "3,000 rpm",
  "HTL_deposition_spin_coating_time": "30 s",
  "HTL_deposition_thermal_annealing_temperature": "100 °C",
  "HTL_deposition_thermal_annealing_time": "10 min",
  "Backcontact_thickness": "100 nm",
  "Beckcontact_deposition_method": "Thermal evaporation",
  "Backcontact_deposition_atmosphere_pressure": "1x10-7 mbar",
  "Encapsulation_method": "Null",
  "Encapsulation_atmosphere": "Null",
  "JV_measured_device_matching": "True",
  "JV_measured_reverse_scan_Voc": "Null",
  "JV_measured_reverse_scan_Jsc": "Null",
  "JV_measured_reverse_scan_FF": "Null",
  "JV_measured_reverse_scan_PCE": "Null",
  "JV_measured_forward_scan_Voc": "Null",
  "JV_measured_forward_scan_Jsc": "Null",
  "JV_measured_forward_scan_FF": "Null",
  "JV_measured_forward_scan_PCE": "Null",
  "JV_measured_light_spectra": "AM1.5G",
  "JV_measured_light_spectra_intensity": "100 mW/cm2",
  "JV_measured_scan_speed": "67 mV/s",
  "JV_measured_scan_delay_time": "Null",
  "JV_certified_PCE": "24%",
  "Stabilized_measured_PCE": "Null",
  "Stabilized_certified_PCE": "Null",
  "Stability_test_device_matching": "True",
  "Stability_test_temperature": "40 °C",
  "Stability_test_atmosphere": "Ambient atmosphere",
  "Stability_test_light_spectra": "Null",
  "Stability_test_light_intensity": "1 sun equivalent",
  "Stability_test_relative_humidity": "Null",
  "Stability_PCE_after_time": "Null",
  "Stability_PCE_after_time_value": "Null"
}

File: dataset/2021-2025/10.1038_s41560-024-01487-w/Device_BestPCE_claude_haiku_10.1038_s41560-024-01487-w.json
{
  "Ref_DOI": "10.1038/s41560-024-01487-w",
  "Ref_journal": "Nature Energy",
  "Ref_publication_year": "2024",
  "Ref_title": "Ion-induced field screening as a dominant factor in perovskite solar cell operational stability",
  "Cell_architecture": "PIN",
  "Cell_stack_sequence": "ITO/PTAA/PFN-Br/Perovskite/C60/BCP/Cu",
  "Cell_area_measured": "0.0036 cm2",
  "ETL_thickness": "30",
  "ETL_stack_sequence": "C60/BCP",
  "ETL_additive_compound": "Null",
  "ETL_additive_concentration": "Null",
  "ETL_deposition_method": "Thermal evaporation",
  "ETL_deposition_solution_concentration": "Null",
  "ETL_deposition_solvents_compound": "Null",
  "ETL_deposition_synthesis_atmosphere": "Vacuum",
  "ETL_deposition_synthesis_atmosphere_pressure": "1e-7 atm",
  "ETL_deposition_synthesis_atmosphere_relative_humidity": "Null",
  "ETL_deposition_spin_coating_speed": "Null",
  "ETL_deposition_spin_coating_time": "Null",
  "ETL_deposition_thermal_annealing_temperature": "Null",
  "ETL_deposition_thermal_annealing_time": "Null",
  "Perovskite_dimension": "3D",
  "Perovskite_thickness": "400",
  "Perovskite_composition_long_form": "Cs0.05(FA0.83MA0.17)0.95Pb(I0.83Br0.17)3",
  "Perovskite_additive_compound": "Null",
  "Perovskite_additive_concentration": "Null",
  "Perovskite_bandgap": "1.63",
  "Perovskite_deposition_method": "Spin-coating",
  "Perovskite_deposition_sequential_spin_coating": "False",
  "Perovskite_deposition_spin_coating_antisolvent": "Ethyl acetate",
  "Perovskite_deposition_reaction_solutions_compounds": "FAPbI3; MAPbBr3; CsI",
  "Perovskite_deposition_reaction_solutions_concentrations": "1.2 M; 1.2 M; 1.5 M",
  "Perovskite_deposition_final_solutions_concentration_before_deposition": "Null",
  "Perovskite_deposition_solvents_compound": "DMF; DMSO",
  "Perovskite_deposition_solvents_mixing_ratio": "4:1",
  "Perovskite_deposition_synthesis_atmosphere": "Nitrogen",
  "Perovskite_deposition_synthesis_atmosphere_pressure": "1 atm",
  "Perovskite_deposition_synthesis_atmosphere_relative_humidity": "Null",
  "Perovskite_deposition_spin_coating_speed": "5000",
  "Perovskite_deposition_spin_coating_time": "35",
  "Perovskite_deposition_thermal_annealing_atmosphere": "Null",
  "Perovskite_deposition_thermal_annealing_temperature": "100",
  "Perovskite_deposition_thermal_annealing_time": "60",
  "Perovskite_surface_treatment_material": "Null",
  "Perovskite_surface_treatment_method": "Null",
  "Perovskite_surface_treatment_solution_concentration": "Null",
  "Perovskite_surface_treatment_solvents_compound": "Null",
  "Perovskite_surface_treatment_synthesis_atmosphere": "Null",
  "Perovskite_surface_treatment_synthesis_atmosphere_pressure": "Null",
  "Perovskite_surface_treatment_synthesis_atmosphere_relative_humidity": "Null",
  "Perovskite_surface_treatment_deposition_spin_coating_speed": "Null",
  "Perovskite_surface_treatment_deposition_spin_coating_time": "Null",
  "Perovskite_surface_treatment_deposition_thermal_annealing_temperature": "Null",
  "Perovskite_surface_treatment_deposition_thermal_annealing_time": "Null",
  "HTL_thickness": "10",
  "HTL_stack_sequence": "PTAA/PFN-Br",
  "HTL_additive_compound": "Null",
  "HTL_additive_concentration": "Null",
  "HTL_deposition_method": "Spin-coating",
  "HTL_deposition_solution_concentration": "1.5 mg/mL",
  "HTL_deposition_solvents_compound": "Toluene",
  "HTL_deposition_synthesis_atmosphere": "Nitrogen",
  "HTL_deposition_synthesis_atmosphere_pressure": "1 atm",
  "HTL_deposition_synthesis_atmosphere_relative_humidity": "Null",
  "HTL_deposition_spin_coating_speed": "6000",
  "HTL_deposition_spin_coating_time": "30",
  "HTL_deposition_thermal_annealing_temperature": "100",
  "HTL_deposition_thermal_annealing_time": "10",
  "Backcontact_thickness": "100",
  "Beckcontact_deposition_method": "Thermal evaporation",
  "Backcontact_deposition_atmosphere_pressure": "1e-7 atm",
  "Encapsulation_method": "Null",
  "Encapsulation_atmosphere": "Null",
  "JV_measured_device_matching": "True",
  "JV_measured_reverse_scan_Voc": "1.14",
  "JV_measured_reverse_scan_Jsc": "22.0",
  "JV_measured_reverse_scan_FF": "77.5",
  "JV_measured_reverse_scan_PCE": "19.4",
  "JV_measured_forward_scan_Voc": "Null",
  "JV_measured_forward_scan_Jsc": "Null",
  "JV_measured_forward_scan_FF": "Null",
  "JV_measured_forward_scan_PCE": "Null",
  "JV_measured_light_spectra": "AM1.5G",
  "JV_measured_light_spectra_intensity": "100 mW/cm2",
  "JV_measured_scan_speed": "0.067",
  "JV_measured_scan_delay_time": "Null",
  "JV_certified_PCE": "Null",
  "Stabilized_measured_PCE": "Null",
  "Stabilized_certified_PCE": "Null",
  "Stability_test_device_matching": "True",
  "Stability_test_temperature": "25",
  "Stability_test_atmosphere": "Nitrogen",
  "Stability_test_light_spectra": "White LED",
  "Stability_test_light_intensity": "1 sun",
  "Stability_test_relative_humidity": "Null",
  "Stability_PCE_after_time": "480 min",
  "Stability_PCE_after_time_value": "Approximately 70% of initial PCE"
}

File: dataset/2021-2025/10.1038_s41560-024-01487-w/Device_BestPCE_gpt4o_10.1038_s41560-024-01487-w.json
{
  "Ref_DOI": "10.1038/s41560-024-01487-w",
  "Ref_journal": "Nature Energy",
  "Ref_publication_year": "2024",
  "Ref_title": "Ion-induced field screening as a dominant factor in perovskite solar cell operational stability",
  "Cell_architecture": "PIN",
  "Cell_stack_sequence": "ITO/PTAA/PFN-Br/perovskite/C60/BCP/Cu",
  "Cell_area_measured": "4.32 mm2",
  "ETL_thickness": "30 nm/8 nm",
  "ETL_stack_sequence": "C60/BCP",
  "ETL_additive_compound": "Null",
  "ETL_additive_concentration": "Null",
  "ETL_deposition_method": "Thermal evaporation/Thermal evaporation",
  "ETL_deposition_solution_concentration": "Null",
  "ETL_deposition_solvents_compound": "Null",
  "ETL_deposition_synthesis_atmosphere": "Null",
  "ETL_deposition_synthesis_atmosphere_pressure": "Null",
  "ETL_deposition_synthesis_atmosphere_relative_humidity": "Null",
  "ETL_deposition_spin_coating_speed": "Null",
  "ETL_deposition_spin_coating_time": "Null",
  "ETL_deposition_thermal_annealing_temperature": "Null",
  "ETL_deposition_thermal_annealing_time": "Null",
  "Perovskite_dimension": "3D",
  "Perovskite_thickness": "Null",
  "Perovskite_composition_long_form": "Cs0.05(FA0.95MA0.05)0.95Pb(I0.95Br0.05)3 + 20 wt% MACl",
  "Perovskite_additive_compound": "MACl",
  "Perovskite_additive_concentration": "20 wt%",
  "Perovskite_bandgap": "1.57 eV",
  "Perovskite_deposition_method": "Spin-coating",
  "Perovskite_deposition_sequential_spin_coating": "False",
  "Perovskite_deposition_spin_coating_antisolvent": "Chlorobenzene",
  "Perovskite_deposition_reaction_solutions_compounds": "FAPbI3;MAPbBr3;CsI",
  "Perovskite_deposition_reaction_solutions_concentrations": "1.5 M;1.5 M;1.5 M",
  "Perovskite_deposition_final_solutions_concentration_before_deposition": "Null",
  "Perovskite_deposition_solvents_compound": "DMF;DMSO",
  "Perovskite_deposition_solvents_mixing_ratio": "4:1",
  "Perovskite_deposition_synthesis_atmosphere": "Nitrogen",
  "Perovskite_deposition_synthesis_atmosphere_pressure": "Null",
  "Perovskite_deposition_synthesis_atmosphere_relative_humidity": "Null",
  "Perovskite_deposition_spin_coating_speed": "4000 rpm",
  "Perovskite_deposition_spin_coating_time": "40 s",
  "Perovskite_deposition_thermal_annealing_atmosphere": "Null",
  "Perovskite_deposition_thermal_annealing_temperature": "100 °C",
  "Perovskite_deposition_thermal_annealing_time": "60 min",
  "Perovskite_surface_treatment_material": "Null",
  "Perovskite_surface_treatment_method": "Null",
  "Perovskite_surface_treatment_solution_concentration": "Null",
  "Perovskite_surface_treatment_solvents_compound": "Null",
  "Perovskite_surface_treatment_synthesis_atmosphere": "Null",
  "Perovskite_surface_treatment_synthesis_atmosphere_pressure": "Null",
  "Perovskite_surface_treatment_synthesis_atmosphere_relative_humidity": "Null",
  "Perovskite_surface_treatment_deposition_spin_coating_speed": "Null",
  "Perovskite_surface_treatment_deposition_spin_coating_time": "Null",
  "Perovskite_surface_treatment_deposition_thermal_annealing_temperature": "Null",
  "Perovskite_surface_treatment_deposition_thermal_annealing_time": "Null",
  "HTL_thickness": "8 nm",
  "HTL_stack_sequence": "PTAA/PFN-Br",
  "HTL_additive_compound": "Null",
  "HTL_additive_concentration": "Null",
  "HTL_deposition_method": "Spin-coating/Spin-coating",
  "HTL_deposition_solution_concentration": "1.5 mg/mL/0.5 mg/mL",
  "HTL_deposition_solvents_compound": "Toluene/Methanol",
  "HTL_deposition_synthesis_atmosphere": "Nitrogen",
  "HTL_deposition_synthesis_atmosphere_pressure": "Null",
  "HTL_deposition_synthesis_atmosphere_relative_humidity": "Null",
  "HTL_deposition_spin_coating_speed": "6000 rpm/5000 rpm",
  "HTL_deposition_spin_coating_time": "30 s/20 s",
  "HTL_deposition_thermal_annealing_temperature": "100 °C/Null",
  "HTL_deposition_thermal_annealing_time": "10 min/Null",
  "Backcontact_thickness": "100 nm",
  "Beckcontact_deposition_method": "Thermal evaporation",
  "Backcontact_deposition_atmosphere_pressure": "1×10−7 mbar",
  "Encapsulation_method": "Null",
  "Encapsulation_atmosphere": "Null",
  "JV_measured_device_matching": "True",
  "JV_measured_reverse_scan_Voc": "1.2 V",
  "JV_measured_reverse_scan_Jsc": "23.5 mA/cm2",
  "JV_measured_reverse_scan_FF": "Null",
  "JV_measured_reverse_scan_PCE": "23.5 %",
  "JV_measured_forward_scan_Voc": "Null",
  "JV_measured_forward_scan_Jsc": "Null",
  "JV_measured_forward_scan_FF": "Null",
  "JV_measured_forward_scan_PCE": "Null",
  "JV_measured_light_spectra": "AM1.5G",
  "JV_measured_light_spectra_intensity": "1 sun",
  "JV_measured_scan_speed": "Null",
  "JV_measured_scan_delay_time": "Null",
  "JV_certified_PCE": "24",
  "Stabilized_measured_PCE": "Null",
  "Stabilized_certified_PCE": "Null",
  "Stability_test_device_matching": "True",
  "Stability_test_temperature": "25 °C",
  "Stability_test_atmosphere": "Nitrogen",
  "Stability_test_light_spectra": "1 sun",
  "Stability_test_light_intensity": "1 sun",
  "Stability_test_relative_humidity": "Null",
  "Stability_PCE_after_time": "1630 hours",
  "Stability_PCE_after_time_value": "68 %"
}

File: dataset/2021-2025/10.1038_s41560-024-01487-w/Device_BestPCE_gpt4o_mini_10.1038_s41560-024-01487-w.json
{
  "Ref_DOI": "10.1038/s41560-024-01487-w",
  "Ref_journal": "Nature Energy",
  "Ref_publication_year": "2024",
  "Ref_title": "Ion-induced field screening as a dominant factor in perovskite solar cell operational stability",
  "Cell_architecture": "PIN",
  "Cell_stack_sequence": "ITO/PTAA/PFN-Br/perovskite/C60/BCP/Cu",
  "Cell_area_measured": "6 mm2",
  "ETL_thickness": "30 nm",
  "ETL_stack_sequence": "C60",
  "ETL_additive_compound": "Null",
  "ETL_additive_concentration": "Null",
  "ETL_deposition_method": "Spin-coating",
  "ETL_deposition_solution_concentration": "Null",
  "ETL_deposition_solvents_compound": "Null",
  "ETL_deposition_synthesis_atmosphere": "Nitrogen",
  "ETL_deposition_synthesis_atmosphere_pressure": "1 atm",
  "ETL_deposition_synthesis_atmosphere_relative_humidity": "Null",
  "ETL_deposition_spin_coating_speed": "5000 rpm",
  "ETL_deposition_spin_coating_time": "20 s",
  "ETL_deposition_thermal_annealing_temperature": "Null",
  "ETL_deposition_thermal_annealing_time": "Null",
  "Perovskite_dimension": "3D",
  "Perovskite_thickness": "400 nm",
  "Perovskite_composition_long_form": "Cs0.05(FA0.95MA0.05)0.95Pb(I0.95Br0.05)3",
  "Perovskite_additive_compound": "MACl",
  "Perovskite_additive_concentration": "20 mol%",
  "Perovskite_bandgap": "1.63 eV",
  "Perovskite_deposition_method": "Spin-coating",
  "Perovskite_deposition_sequential_spin_coating": "False",
  "Perovskite_deposition_spin_coating_antisolvent": "Chlorobenzene",
  "Perovskite_deposition_reaction_solutions_compounds": "FAPbI3;MAPbBr3;CsI",
  "Perovskite_deposition_reaction_solutions_concentrations": "1.2 M;1.2 M;1.5 M",
  "Perovskite_deposition_final_solutions_concentration_before_deposition": "Null",
  "Perovskite_deposition_solvents_compound": "DMF;DMSO",
  "Perovskite_deposition_solvents_mixing_ratio": "4:1",
  "Perovskite_deposition_synthesis_atmosphere": "Nitrogen",
  "Perovskite_deposition_synthesis_atmosphere_pressure": "1 atm",
  "Perovskite_deposition_synthesis_atmosphere_relative_humidity": "Null",
  "Perovskite_deposition_spin_coating_speed": "5000 rpm",
  "Perovskite_deposition_spin_coating_time": "35 s",
  "Perovskite_deposition_thermal_annealing_atmosphere": "Nitrogen",
  "Perovskite_deposition_thermal_annealing_temperature": "100 °C",
  "Perovskite_deposition_thermal_annealing_time": "60 min",
  "Perovskite_surface_treatment_material": "Null",
  "Perovskite_surface_treatment_method": "Null",
  "Perovskite_surface_treatment_solution_concentration": "Null",
  "Perovskite_surface_treatment_solvents_compound": "Null",
  "Perovskite_surface_treatment_synthesis_atmosphere": "Null",
  "Perovskite_surface_treatment_synthesis_atmosphere_pressure": "Null",
  "Perovskite_surface_treatment_synthesis_atmosphere_relative_humidity": "Null",
  "Perovskite_surface_treatment_deposition_spin_coating_speed": "Null",
  "Perovskite_surface_treatment_deposition_spin_coating_time": "Null",
  "Perovskite_surface_treatment_deposition_thermal_annealing_temperature": "Null",
  "Perovskite_surface_treatment_deposition_thermal_annealing_time": "Null",
  "HTL_thickness": "8 nm",
  "HTL_stack_sequence": "PTAA",
  "HTL_additive_compound": "Null",
  "HTL_additive_concentration": "Null",
  "HTL_deposition_method": "Spin-coating",
  "HTL_deposition_solution_concentration": "Null",
  "HTL_deposition_solvents_compound": "Toluene",
  "HTL_deposition_synthesis_atmosphere": "Nitrogen",
  "HTL_deposition_synthesis_atmosphere_pressure": "1 atm",
  "HTL_deposition_synthesis_atmosphere_relative_humidity": "Null",
  "HTL_deposition_spin_coating_speed": "6000 rpm",
  "HTL_deposition_spin_coating_time": "30 s",
  "HTL_deposition_thermal_annealing_temperature": "100 °C",
  "HTL_deposition_thermal_annealing_time": "10 min",
  "Backcontact_thickness": "100 nm",
  "Beckcontact_deposition_method": "Thermal evaporation",
  "Backcontact_deposition_atmosphere_pressure": "1 atm",
  "Encapsulation_method": "Null",
  "Encapsulation_atmosphere": "Null",
  "JV_measured_device_matching": "True",
  "JV_measured_reverse_scan_Voc": "1.2 V",
  "JV_measured_reverse_scan_Jsc": "21 mA/cm2",
  "JV_measured_reverse_scan_FF": "80 %",
  "JV_measured_reverse_scan_PCE": "24 %",
  "JV_measured_forward_scan_Voc": "1.2 V",
  "JV_measured_forward_scan_Jsc": "21 mA/cm2",
  "JV_measured_forward_scan_FF": "80 %",
  "JV_measured_forward_scan_PCE": "24 %",
  "JV_measured_light_spectra": "AM1.5G",
  "JV_measured_light_spectra_intensity": "1 sun",
  "JV_measured_scan_speed": "100 mV/s",
  "JV_measured_scan_delay_time": "Null",
  "JV_certified_PCE": "24 %",
  "Stabilized_measured_PCE": "23.5 %",
  "Stabilized_certified_PCE": "Null",
  "Stability_test_device_matching": "True",
  "Stability_test_temperature": "25 °C",
  "Stability_test_atmosphere": "Nitrogen",
  "Stability_test_light_spectra": "AM1.5G",
  "Stability_test_light_intensity": "1 sun",
  "Stability_test_relative_humidity": "Null",
  "Stability_PCE_after_time": "1630 hours",
  "Stability_PCE_after_time_value": "21 %"
}

File: dataset/2021-2025/10.1038_s41560-024-01487-w/Device_BestPCE_gpt4o_mini_zero_shot_10.1038_s41560-024-01487-w.json
{
  "Ref_DOI": "10.1038/s41560-024-01487-w",
  "Ref_journal": "Nature Energy",
  "Ref_publication_year": "2024",
  "Ref_title": "Ion-induced field screening as a dominant factor in perovskite solar cell operational stability",
  "Cell_architecture": "pin-type",
  "Cell_stack_sequence": "ITO/PTAA/PFN-Br/perovskite/C60/BCP/Cu",
  "Cell_area_measured": "6 mm²",
  "ETL_thickness": "30 nm",
  "ETL_stack_sequence": "C60",
  "ETL_additive_compound": "Null",
  "ETL_additive_concentration": "Null",
  "ETL_deposition_method": "thermal evaporation",
  "ETL_deposition_solution_concentration": "Null",
  "ETL_deposition_solvents_compound": "Null",
  "ETL_deposition_synthesis_atmosphere": "N2",
  "ETL_deposition_synthesis_atmosphere_pressure": "Null",
  "ETL_deposition_synthesis_atmosphere_relative_humidity": "Null",
  "ETL_deposition_spin_coating_speed": "Null",
  "ETL_deposition_spin_coating_time": "Null",
  "ETL_deposition_thermal_annealing_temperature": "Null",
  "ETL_deposition_thermal_annealing_time": "Null",
  "Perovskite_dimension": "3D",
  "Perovskite_thickness": "400 nm",
  "Perovskite_composition_long_form": "Cs0.05(FA0.83MA0.17)0.95Pb(I0.83Br0.17)3",
  "Perovskite_additive_compound": "MACl",
  "Perovskite_additive_concentration": "20 mol%",
  "Perovskite_bandgap": "1.63 eV",
  "Perovskite_deposition_method": "spin-coating",
  "Perovskite_deposition_sequential_spin_coating": "No",
  "Perovskite_deposition_spin_coating_antisolvent": "ethyl acetate",
  "Perovskite_deposition_reaction_solutions_compounds": "FAPbI3, MAPbBr3, CsI",
  "Perovskite_deposition_reaction_solutions_concentrations": "1.2 M",
  "Perovskite_deposition_final_solutions_concentration_before_deposition": "Null",
  "Perovskite_deposition_solvents_compound": "DMF, DMSO",
  "Perovskite_deposition_solvents_mixing_ratio": "4:1",
  "Perovskite_deposition_synthesis_atmosphere": "N2",
  "Perovskite_deposition_synthesis_atmosphere_pressure": "Null",
  "Perovskite_deposition_synthesis_atmosphere_relative_humidity": "Null",
  "Perovskite_deposition_spin_coating_speed": "5000 rpm",
  "Perovskite_deposition_spin_coating_time": "35 s",
  "Perovskite_deposition_thermal_annealing_atmosphere": "N2",
  "Perovskite_deposition_thermal_annealing_temperature": "100 °C",
  "Perovskite_deposition_thermal_annealing_time": "60 min",
  "Perovskite_surface_treatment_material": "Null",
  "Perovskite_surface_treatment_method": "Null",
  "Perovskite_surface_treatment_solution_concentration": "Null",
  "Perovskite_surface_treatment_solvents_compound": "Null",
  "Perovskite_surface_treatment_synthesis_atmosphere": "Null",
  "Perovskite_surface_treatment_synthesis_atmosphere_pressure": "Null",
  "Perovskite_surface_treatment_synthesis_atmosphere_relative_humidity": "Null",
  "Perovskite_surface_treatment_deposition_spin_coating_speed": "Null",
  "Perovskite_surface_treatment_deposition_spin_coating_time": "Null",
  "Perovskite_surface_treatment_deposition_thermal_annealing_temperature": "Null",
  "Perovskite_surface_treatment_deposition_thermal_annealing_time": "Null",
  "HTL_thickness": "8 nm",
  "HTL_stack_sequence": "PTAA",
  "HTL_additive_compound": "Null",
  "HTL_additive_concentration": "Null",
  "HTL_deposition_method": "spin-coating",
  "HTL_deposition_solution_concentration": "1.5 mg/ml",
  "HTL_deposition_solvents_compound": "toluene",
  "HTL_deposition_synthesis_atmosphere": "N2",
  "HTL_deposition_synthesis_atmosphere_pressure": "Null",
  "HTL_deposition_synthesis_atmosphere_relative_humidity": "Null",
  "HTL_deposition_spin_coating_speed": "6000 rpm",
  "HTL_deposition_spin_coating_time": "30 s",
  "HTL_deposition_thermal_annealing_temperature": "100 °C",
  "HTL_deposition_thermal_annealing_time": "10 min",
  "Backcontact_thickness": "100 nm",
  "Beckcontact_deposition_method": "thermal evaporation",
  "Backcontact_deposition_atmosphere_pressure": "Null",
  "Encapsulation_method": "Null",
  "Encapsulation_atmosphere": "Null",
  "JV_measured_device_matching": "Null",
  "JV_measured_reverse_scan_Voc": "1.2 V",
  "JV_measured_reverse_scan_Jsc": "Null",
  "JV_measured_reverse_scan_FF": "Null",
  "JV_measured_reverse_scan_PCE": "Null",
  "JV_measured_forward_scan_Voc": "1.2 V",
  "JV_measured_forward_scan_Jsc": "Null",
  "JV_measured_forward_scan_FF": "Null",
  "JV_measured_forward_scan_PCE": "Null",
  "JV_measured_light_spectra": "Null",
  "JV_measured_light_spectra_intensity": "Null",
  "JV_measured_scan_speed": "10 mV/s",
  "JV_measured_scan_delay_time": "Null",
  "JV_certified_PCE": "24%",
  "Stabilized_measured_PCE": "Null",
  "Stabilized_certified_PCE": "Null",
  "Stability_test_device_matching": "Null",
  "Stability_test_temperature": "75 °C",
  "Stability_test_atmosphere": "N2",
  "Stability_test_light_spectra": "Null",
  "Stability_test_light_intensity": "1 sun",
  "Stability_test_relative_humidity": "Null",
  "Stability_PCE_after_time": "1630 h",
  "Stability_PCE_after_time_value": "68%"
}

File: dataset/2021-2025/10.1038_s41560-024-01487-w/Device_BestPCE_grok_10.1038_s41560-024-01487-w.json
{
  "Ref_DOI": "10.1038/s41560-024-01487-w",
  "Ref_journal": "Nature Energy",
  "Ref_publication_year": "2024",
  "Ref_title": "Ion-induced field screening as a dominant factor in perovskite solar cell operational stability",
  "Cell_architecture": "PIN",
  "Cell_stack_sequence": "ITO/MeO-2PACz/Perovskite/C60/BCP/Cu",
  "Cell_area_measured": "4.32 mm2",
  "ETL_thickness": "30 nm/8 nm",
  "ETL_stack_sequence": "C60/BCP",
  "ETL_additive_compound": "Null",
  "ETL_additive_concentration": "Null",
  "ETL_deposition_method": "Thermal evaporation/Thermal evaporation",
  "ETL_deposition_solution_concentration": "Null/Null",
  "ETL_deposition_solvents_compound": "Null/Null",
  "ETL_deposition_synthesis_atmosphere": "Vacuum",
  "ETL_deposition_synthesis_atmosphere_pressure": "1e-7 mbar",
  "ETL_deposition_synthesis_atmosphere_relative_humidity": "Null",
  "ETL_deposition_spin_coating_speed": "Null/Null",
  "ETL_deposition_spin_coating_time": "Null/Null",
  "ETL_deposition_thermal_annealing_temperature": "Null/Null",
  "ETL_deposition_thermal_annealing_time": "Null/Null",
  "Perovskite_dimension": "3D",
  "Perovskite_thickness": "Null",
  "Perovskite_composition_long_form": "Cs0.05(FA0.95MA0.05)0.95Pb(I0.95Br0.05)3",
  "Perovskite_additive_compound": "MACl",
  "Perovskite_additive_concentration": "20 mol%",
  "Perovskite_bandgap": "1.57 eV",
  "Perovskite_deposition_method": "Spin-coating",
  "Perovskite_deposition_sequential_spin_coating": "False",
  "Perovskite_deposition_spin_coating_antisolvent": "Chlorobenzene",
  "Perovskite_deposition_reaction_solutions_compounds": "FAPbI3;MAPbBr3;CsI;MACl",
  "Perovskite_deposition_reaction_solutions_concentrations": "1.5 M;1.5 M;1.5 M;20 mol%",
  "Perovskite_deposition_final_solutions_concentration_before_deposition": "Null",
  "Perovskite_deposition_solvents_compound": "DMF;DMSO",
  "Perovskite_deposition_solvents_mixing_ratio": "4:1",
  "Perovskite_deposition_synthesis_atmosphere": "Nitrogen",
  "Perovskite_deposition_synthesis_atmosphere_pressure": "Null",
  "Perovskite_deposition_synthesis_atmosphere_relative_humidity": "Null",
  "Perovskite_deposition_spin_coating_speed": "4000 rpm",
  "Perovskite_deposition_spin_coating_time": "40 s",
  "Perovskite_deposition_thermal_annealing_atmosphere": "Nitrogen",
  "Perovskite_deposition_thermal_annealing_temperature": "100 °C",
  "Perovskite_deposition_thermal_annealing_time": "60 min",
  "Perovskite_surface_treatment_material": "Null",
  "Perovskite_surface_treatment_method": "Null",
  "Perovskite_surface_treatment_solution_concentration": "Null",
  "Perovskite_surface_treatment_solvents_compound": "Null",
  "Perovskite_surface_treatment_synthesis_atmosphere": "Null",
  "Perovskite_surface_treatment_synthesis_atmosphere_pressure": "Null",
  "Perovskite_surface_treatment_synthesis_atmosphere_relative_humidity": "Null",
  "Perovskite_surface_treatment_deposition_spin_coating_speed": "Null",
  "Perovskite_surface_treatment_deposition_spin_coating_time": "Null",
  "Perovskite_surface_treatment_deposition_thermal_annealing_temperature": "Null",
  "Perovskite_surface_treatment_deposition_thermal_annealing_time": "Null",
  "HTL_thickness": "Null",
  "HTL_stack_sequence": "MeO-2PACz",
  "HTL_additive_compound": "Null",
  "HTL_additive_concentration": "Null",
  "HTL_deposition_method": "Spin-coating",
  "HTL_deposition_solution_concentration": "0.003 g per 3 ml",
  "HTL_deposition_solvents_compound": "Ethanol",
  "HTL_deposition_synthesis_atmosphere": "Nitrogen",
  "HTL_deposition_synthesis_atmosphere_pressure": "Null",
  "HTL_deposition_synthesis_atmosphere_relative_humidity": "Null",
  "HTL_deposition_spin_coating_speed": "3000 rpm",
  "HTL_deposition_spin_coating_time": "30 s",
  "HTL_deposition_thermal_annealing_temperature": "100 °C",
  "HTL_deposition_thermal_annealing_time": "10 min",
  "Backcontact_thickness": "100 nm",
  "Beckcontact_deposition_method": "Thermal evaporation",
  "Backcontact_deposition_atmosphere_pressure": "1e-7 mbar",
  "Encapsulation_method": "Null",
  "Encapsulation_atmosphere": "Null",
  "JV_measured_device_matching": "True",
  "JV_measured_reverse_scan_Voc": "1.2",
  "JV_measured_reverse_scan_Jsc": "Null",
  "JV_measured_reverse_scan_FF": "Null",
  "JV_measured_reverse_scan_PCE": "24",
  "JV_measured_forward_scan_Voc": "Null",
  "JV_measured_forward_scan_Jsc": "Null",
  "JV_measured_forward_scan_FF": "Null",
  "JV_measured_forward_scan_PCE": "Null",
  "JV_measured_light_spectra": "AM1.5G",
  "JV_measured_light_spectra_intensity": "100 mW/cm2",
  "JV_measured_scan_speed": "Null",
  "JV_measured_scan_delay_time": "Null",
  "JV_certified_PCE": "24",
  "Stabilized_measured_PCE": "21",
  "Stabilized_certified_PCE": "Null",
  "Stability_test_device_matching": "True",
  "Stability_test_temperature": "25 °C",
  "Stability_test_atmosphere": "Nitrogen",
  "Stability_test_light_spectra": "White LED",
  "Stability_test_light_intensity": "1 sun",
  "Stability_test_relative_humidity": "Null",
  "Stability_PCE_after_time": "1000 hours",
  "Stability_PCE_after_time_value": "37.4 % of initial PCE"
}

File: dataset/2021-2025/10.1038_s41560-024-01487-w/Device_BestPCE_o3_10.1038_s41560-024-01487-w.json
{
  "Ref_DOI": "10.1038/s41560-024-01487-w",
  "Ref_journal": "Nature Energy",
  "Ref_publication_year": "2024",
  "Ref_title": "Ion-induced field screening as a dominant factor in perovskite solar cell operational stability",
  "Cell_architecture": "PIN",
  "Cell_stack_sequence": "ITO/PTAA/PFN-Br/Perovskite/Interlayer/C60/BCP/Cu",
  "Cell_area_measured": "4.32 mm2",
  "ETL_thickness": "30 nm/8 nm",
  "ETL_stack_sequence": "C60/BCP",
  "ETL_additive_compound": "Null",
  "ETL_additive_concentration": "Null",
  "ETL_deposition_method": "Thermal evaporation/Thermal evaporation",
  "ETL_deposition_solution_concentration": "Null/Null",
  "ETL_deposition_solvents_compound": "Null",
  "ETL_deposition_synthesis_atmosphere": "Null",
  "ETL_deposition_synthesis_atmosphere_pressure": "Null",
  "ETL_deposition_synthesis_atmosphere_relative_humidity": "Null",
  "ETL_deposition_spin_coating_speed": "Null",
  "ETL_deposition_spin_coating_time": "Null",
  "ETL_deposition_thermal_annealing_temperature": "Null",
  "ETL_deposition_thermal_annealing_time": "Null",
  "Perovskite_dimension": "3D",
  "Perovskite_thickness": "Null",
  "Perovskite_composition_long_form": "Cs0.05(FA0.95MA0.05)0.95Pb(I0.95Br0.05)3",
  "Perovskite_additive_compound": "MACl",
  "Perovskite_additive_concentration": "20 mol%",
  "Perovskite_bandgap": "1.57 eV",
  "Perovskite_deposition_method": "Spin-coating",
  "Perovskite_deposition_sequential_spin_coating": "False",
  "Perovskite_deposition_spin_coating_antisolvent": "Chlorobenzene",
  "Perovskite_deposition_reaction_solutions_compounds": "FAPbI3;MAPbBr3;CsI;MACl",
  "Perovskite_deposition_reaction_solutions_concentrations": "1.5 M;1.5 M;1.5 M;20 mol%",
  "Perovskite_deposition_final_solutions_concentration_before_deposition": "1.5 M",
  "Perovskite_deposition_solvents_compound": "DMF;DMSO",
  "Perovskite_deposition_solvents_mixing_ratio": "4:1",
  "Perovskite_deposition_synthesis_atmosphere": "Nitrogen",
  "Perovskite_deposition_synthesis_atmosphere_pressure": "Null",
  "Perovskite_deposition_synthesis_atmosphere_relative_humidity": "Null",
  "Perovskite_deposition_spin_coating_speed": "4000 rpm",
  "Perovskite_deposition_spin_coating_time": "40 s",
  "Perovskite_deposition_thermal_annealing_atmosphere": "Nitrogen",
  "Perovskite_deposition_thermal_annealing_temperature": "100 °C",
  "Perovskite_deposition_thermal_annealing_time": "60 min",
  "Perovskite_surface_treatment_material": "Null",
  "Perovskite_surface_treatment_method": "Null",
  "Perovskite_surface_treatment_solution_concentration": "Null",
  "Perovskite_surface_treatment_solvents_compound": "Null",
  "Perovskite_surface_treatment_synthesis_atmosphere": "Null",
  "Perovskite_surface_treatment_synthesis_atmosphere_pressure": "Null",
  "Perovskite_surface_treatment_synthesis_atmosphere_relative_humidity": "Null",
  "Perovskite_surface_treatment_deposition_spin_coating_speed": "Null",
  "Perovskite_surface_treatment_deposition_spin_coating_time": "Null",
  "Perovskite_surface_treatment_deposition_thermal_annealing_temperature": "Null",
  "Perovskite_surface_treatment_deposition_thermal_annealing_time": "Null",
  "HTL_thickness": "8 nm/<5 nm",
  "HTL_stack_sequence": "PTAA/PFN-Br",
  "HTL_additive_compound": "Null",
  "HTL_additive_concentration": "Null",
  "HTL_deposition_method": "Spin-coating/Spin-coating",
  "HTL_deposition_solution_concentration": "1.5 mg/mL/0.5 mg/mL",
  "HTL_deposition_solvents_compound": "Toluene/Methanol",
  "HTL_deposition_synthesis_atmosphere": "Nitrogen",
  "HTL_deposition_synthesis_atmosphere_pressure": "Null",
  "HTL_deposition_synthesis_atmosphere_relative_humidity": "Null",
  "HTL_deposition_spin_coating_speed": "6000 rpm/5000 rpm",
  "HTL_deposition_spin_coating_time": "30 s/20 s",
  "HTL_deposition_thermal_annealing_temperature": "100 °C/Null",
  "HTL_deposition_thermal_annealing_time": "10 min/Null",
  "Backcontact_thickness": "100 nm",
  "Beckcontact_deposition_method": "Thermal evaporation",
  "Backcontact_deposition_atmosphere_pressure": "1e-7 mbar",
  "Encapsulation_method": "Null",
  "Encapsulation_atmosphere": "Null",
  "JV_measured_device_matching": "True",
  "JV_measured_reverse_scan_Voc": "Null",
  "JV_measured_reverse_scan_Jsc": "Null",
  "JV_measured_reverse_scan_FF": "Null",
  "JV_measured_reverse_scan_PCE": "Null",
  "JV_measured_forward_scan_Voc": "Null",
  "JV_measured_forward_scan_Jsc": "Null",
  "JV_measured_forward_scan_FF": "Null",
  "JV_measured_forward_scan_PCE": "Null",
  "JV_measured_light_spectra": "AM1.5G",
  "JV_measured_light_spectra_intensity": "1 sun",
  "JV_measured_scan_speed": "Null",
  "JV_measured_scan_delay_time": "Null",
  "JV_certified_PCE": "24",
  "Stabilized_measured_PCE": "Null",
  "Stabilized_certified_PCE": "Null",
  "Stability_test_device_matching": "True",
  "Stability_test_temperature": "40 °C",
  "Stability_test_atmosphere": "Air",
  "Stability_test_light_spectra": "White LED",
  "Stability_test_light_intensity": "1 sun",
  "Stability_test_relative_humidity": "Null",
  "Stability_PCE_after_time": "1000 hours",
  "Stability_PCE_after_time_value": "Null"
}
