Repository: jiayijdong/PSCbench

# PSCbench


**PSCbench** is a novel benchmark for materials science research-level scientific
dataset curation sourced from published journals. The benchmark is designed to evaluate the complex classification capabilities,
strong domain knowledge, and advanced calculation skills of LLMs.

## Data


The PSCbench dataset is under dataset folder in json file format. Each file is list of dictionary and can be extracted using following scripts.
Each file stands for one published journal, which is fully elaborated in the paper. 

```
with open("./dataset/retroactive/{}.json".format(subject), encoding='utf-8') as json_file:
    problems=json.load(json_file)
```

File: dataset/2021-2025/10.1038_s41560-024-01487-w/Device_BestPCE_o4_mini_10.1038_s41560-024-01487-w.json
{
  "Ref_DOI": "10.1038/s41560-024-01487-w",
  "Ref_journal": "Nature Energy",
  "Ref_publication_year": "2024",
  "Ref_title": "Ion-induced field screening as a dominant factor in perovskite solar cell operational stability",
  "Cell_architecture": "pin",
  "Cell_stack_sequence": "ITO/PTAA/PFN-Br/Cs0.05(FA0.95MA0.05)0.95Pb(I0.95Br0.05)3+20 wt% MACl/C60/BCP/Cu",
  "Cell_area_measured": "4.32 mm2",
  "ETL_thickness": "30 nm/8 nm",
  "ETL_stack_sequence": "C60/BCP",
  "ETL_additive_compound": "Null",
  "ETL_additive_concentration": "Null",
  "ETL_deposition_method": "Thermal evaporation",
  "ETL_deposition_solution_concentration": "Null",
  "ETL_deposition_solvents_compound": "Null",
  "ETL_deposition_synthesis_atmosphere": "Vacuum",
  "ETL_deposition_synthesis_atmosphere_pressure": "1e-10 atm",
  "ETL_deposition_synthesis_atmosphere_relative_humidity": "Null",
  "ETL_deposition_spin_coating_speed": "Null",
  "ETL_deposition_spin_coating_time": "Null",
  "ETL_deposition_thermal_annealing_temperature": "Null",
  "ETL_deposition_thermal_annealing_time": "Null",
  "Perovskite_dimension": "3D",
  "Perovskite_thickness": "Null",
  "Perovskite_composition_long_form": "Cs0.05(FA0.95MA0.05)0.95Pb(I0.95Br0.05)3+20 wt% MACl",
  "Perovskite_additive_compound": "MACl",
  "Perovskite_additive_concentration": "20 wt%",
  "Perovskite_bandgap": "1.57 eV",
  "Perovskite_deposition_method": "Spin-coating",
  "Perovskite_deposition_sequential_spin_coating": "False",
  "Perovskite_deposition_spin_coating_antisolvent": "Chlorobenzene",
  "Perovskite_deposition_reaction_solutions_compounds": "FAPbI3;MAPbBr3;CsI;MACl",
  "Perovskite_deposition_reaction_solutions_concentrations": "1.5 M;1.5 M;1.5 M;20 wt%",
  "Perovskite_deposition_final_solutions_concentration_before_deposition": "1.5 M",
  "Perovskite_deposition_solvents_compound": "DMF;DMSO",
  "Perovskite_deposition_solvents_mixing_ratio": "4:1",
  "Perovskite_deposition_synthesis_atmosphere": "Nitrogen",
  "Perovskite_deposition_synthesis_atmosphere_pressure": "1 atm",
  "Perovskite_deposition_synthesis_atmosphere_relative_humidity": "0%",
  "Perovskite_deposition_spin_coating_speed": "4000 rpm",
  "Perovskite_deposition_spin_coating_time": "40 s",
  "Perovskite_deposition_thermal_annealing_atmosphere": "Nitrogen",
  "Perovskite_deposition_thermal_annealing_temperature": "100 °C",
  "Perovskite_deposition_thermal_annealing_time": "60 min",
  "Perovskite_surface_treatment_material": "Null",
  "Perovskite_surface_treatment_method": "Null",
  "Perovskite_surface_treatment_solution_concentration": "Null",
  "Perovskite_surface_treatment_solvents_compound": "Null",
  "Perovskite_surface_treatment_synthesis_atmosphere": "Null",
  "Perovskite_surface_treatment_synthesis_atmosphere_pressure": "Null",
  "Perovskite_surface_treatment_synthesis_atmosphere_relative_humidity": "Null",
  "Perovskite_surface_treatment_deposition_spin_coating_speed": "Null",
  "Perovskite_surface_treatment_deposition_spin_coating_time": "Null",
  "Perovskite_surface_treatment_deposition_thermal_annealing_temperature": "Null",
  "Perovskite_surface_treatment_deposition_thermal_annealing_time": "Null",
  "HTL_thickness": "8 nm/5 nm",
  "HTL_stack_sequence": "PTAA/PFN-Br",
  "HTL_additive_compound": "Null",
  "HTL_additive_concentration": "Null",
  "HTL_deposition_method": "Spin-coating/Spin-coating",
  "HTL_deposition_solution_concentration": "1.5 mg/mL;0.5 mg/mL",
  "HTL_deposition_solvents_compound": "Toluene;Methanol",
  "HTL_deposition_synthesis_atmosphere": "Nitrogen",
  "HTL_deposition_synthesis_atmosphere_pressure": "1 atm",
  "HTL_deposition_synthesis_atmosphere_relative_humidity": "0%",
  "HTL_deposition_spin_coating_speed": "6000 rpm/5000 rpm",
  "HTL_deposition_spin_coating_time": "30 s/20 s",
  "HTL_deposition_thermal_annealing_temperature": "100 °C/Null",
  "HTL_deposition_thermal_annealing_time": "10 min/Null",
  "Backcontact_thickness": "100 nm",
  "Beckcontact_deposition_method": "Thermal evaporation",
  "Backcontact_deposition_atmosphere_pressure": "1e-10 atm",
  "Encapsulation_method": "Null",
  "Encapsulation_atmosphere": "Null",
  "JV_measured_device_matching": "True",
  "JV_measured_reverse_scan_Voc": "Null",
  "JV_measured_reverse_scan_Jsc": "Null",
  "JV_measured_reverse_scan_FF": "Null",
  "JV_measured_reverse_scan_PCE": "Null",
  "JV_measured_forward_scan_Voc": "Null",
  "JV_measured_forward_scan_Jsc": "Null",
  "JV_measured_forward_scan_FF": "Null",
  "JV_measured_forward_scan_PCE": "Null",
  "JV_measured_light_spectra": "AM1.5G",
  "JV_measured_light_spectra_intensity": "100 mW/cm2",
  "JV_measured_scan_speed": "0.067 V/s",
  "JV_measured_scan_delay_time": "Null",
  "JV_certified_PCE": "Null",
  "Stabilized_measured_PCE": "23.7%",
  "Stabilized_certified_PCE": "Null",
  "Stability_test_device_matching": "True",
  "Stability_test_temperature": "40 °C",
  "Stability_test_atmosphere": "Air",
  "Stability_test_light_spectra": "1 sun equivalent white LED",
  "Stability_test_light_intensity": "100 mW/cm2",
  "Stability_test_relative_humidity": "Null",
  "Stability_PCE_after_time": "1630 hours",
  "Stability_PCE_after_time_value": "68%"
}

File: dataset/2021-2025/10.1038_s41586-021-03285-w/Device_BestPCE_10.1038_s41586-021-03285-w.json
{
    "Ref_DOI": "10.1038/s41586-021-03285-w",
    "Ref_journal": "Nature",
    "Ref_publication_year": "2021",
    "Ref_title": "Efficient perovskite solar cells via improved carrier management",
    "Cell_architecture": "NIP",
    "Cell_stack_sequence": "FTO/SnO2/Perovskite/Spiro-OMeTAD/Au",
    "Cell_area_measured": "0.0937 cm2",
    "ETL_thickness": "50 nm",
    "ETL_stack_sequence": "SnO2",
    "ETL_additive_compound": "Null",
    "ETL_additive_concentration": "Null",
    "ETL_deposition_method": "Chemical Bath Deposition",
    "ETL_deposition_solution_concentration": "Null",
    "ETL_deposition_solvents_compound": "DI water",
    "ETL_deposition_synthesis_atmosphere": "Air",
    "ETL_deposition_synthesis_atmosphere_pressure": "1 atm",
    "ETL_deposition_synthesis_atmosphere_relative_humidity": "Null",
    "ETL_deposition_spin_coating_speed": "Null",
    "ETL_deposition_spin_coating_time": "Null",
    "ETL_deposition_thermal_annealing_temperature": "170 °C",
    "ETL_deposition_thermal_annealing_time": "60 min",
    "Perovskite_dimension": "3D",
    "Perovskite_thickness": "Null",
    "Perovskite_composition_long_form": "FAPbI3",
    "Perovskite_additive_compound": "MAPbBr3;MACl",
    "Perovskite_additive_concentration": "0.8 mol%;0.5M",
    "Perovskite_bandgap": "1.56 eV",
    "Perovskite_deposition_method": "Spin-coating",
    "Perovskite_deposition_sequential_spin_coating": "False",
    "Perovskite_deposition_spin_coating_antisolvent": "diethyl ether",
    "Perovskite_deposition_reaction_solutions_compounds": "PbI2;FAI",
    "Perovskite_deposition_reaction_solutions_concentrations": "1.53 M;1.4 M",
    "Perovskite_deposition_final_solutions_concentration_before_deposition": "Null",
    "Perovskite_deposition_solvents_compound": "DMF;DMSO",
    "Perovskite_deposition_solvents_mixing_ratio": "8:1",
    "Perovskite_deposition_synthesis_atmosphere": "Nitrogen",
    "Perovskite_deposition_synthesis_atmosphere_pressure": "Null",
    "Perovskite_deposition_synthesis_atmosphere_relative_humidity": "Null",
    "Perovskite_deposition_spin_coating_speed": "1000 rpm;5000 rpm",
    "Perovskite_deposition_spin_coating_time": "10 s;30 s",
    "Perovskite_deposition_thermal_annealing_atmosphere": "Air",
    "Perovskite_deposition_thermal_annealing_temperature": "100 °C",
    "Perovskite_deposition_thermal_annealing_time": "60 min",
    "Perovskite_surface_treatment_material": "alkylammonium bromide",
    "Perovskite_surface_treatment_method": "Spin-coating",
    "Perovskite_surface_treatment_solution_concentration": "10 mM",
    "Perovskite_surface_treatment_solvents_compound": "Null",
    "Perovskite_surface_treatment_synthesis_atmosphere": "Air",
    "Perovskite_surface_treatment_synthesis_atmosphere_pressure": "1 atm",
    "Perovskite_surface_treatment_synthesis_atmosphere_relative_humidity": "Null",
    "Perovskite_surface_treatment_deposition_spin_coating_speed": "3000 rpm",
    "Perovskite_surface_treatment_deposition_spin_coating_time": "30 s",
    "Perovskite_surface_treatment_deposition_thermal_annealing_temperature": "100 °C",
    "Perovskite_surface_treatment_deposition_thermal_annealing_time": "5 min",
    "HTL_thickness": "Null",
    "HTL_stack_sequence": "Spiro-OMeTAD",
    "HTL_additive_compound": "tBP; Co(III) TFSI; Li-TFSI",
    "HTL_additive_concentration": "19.5uL; 5uL; 11.5uL",
    "HTL_deposition_method": "Spin-Coating",
    "HTL_deposition_solution_concentration": "Null",
    "HTL_deposition_solvents_compound": "chlorobenzene",
    "HTL_deposition_synthesis_atmosphere": "Nitrogen",
    "HTL_deposition_synthesis_atmosphere_pressure": "Null",
    "HTL_deposition_synthesis_atmosphere_relative_humidity": "Null",
    "HTL_deposition_spin_coating_speed": "4000 rpm",
    "HTL_deposition_spin_coating_time": "20 s",
    "HTL_deposition_thermal_annealing_temperature": "Null",
    "HTL_deposition_thermal_annealing_time": "Null",
    "Backcontact_thickness": "100 nm",
    "Beckcontact_deposition_method": "Thermal evaporation",
    "Backcontact_deposition_atmosphere_pressure": "Null",
    "Encapsulation_method": "Null",
    "Encapsulation_atmosphere": "Null",
    "JV_measured_device_matching": "True",
    "JV_measured_reverse_scan_Voc": "1.193 V",
    "JV_measured_reverse_scan_Jsc": "25.08 mA/cm2",
    "JV_measured_reverse_scan_FF": "0.844",
    "JV_measured_reverse_scan_PCE": "0.253",
    "JV_measured_forward_scan_Voc": "1.194 V",
    "JV_measured_forward_scan_Jsc": "25.09 mA/cm2",
    "JV_measured_forward_scan_FF": "0.847",
    "JV_measured_forward_scan_PCE": "0.254",
    "JV_measured_light_spectra": "AM1.5G",
    "JV_measured_light_spectra_intensity": "100 mW/cm2",
    "JV_measured_scan_speed": "Null",
    "JV_measured_scan_delay_time": "Null",
    "JV_certified_PCE": "25.2 %",
    "Stabilized_measured_PCE": "24.5 %",
    "Stabilized_certified_PCE": "25.2 %",
    "Stability_test_device_matching": "True",
    "Stability_test_temperature": "45 °C",
    "Stability_test_atmosphere": "Nitrogen",
    "Stability_test_light_spectra": "AM1.5G",
    "Stability_test_light_intensity": "100 mW/cm2",
    "Stability_test_relative_humidity": "Null",
    "Stability_PCE_after_time": "500 hours",
    "Stability_PCE_after_time_value": "80 %"
}

File: dataset/2021-2025/10.1038_s41586-021-03285-w/Device_BestPCE_Gemini_1.5_pro_10.1038_s41586-021-03285-w.json
{
  "Ref_DOI": "10.1038/s41586-021-03285-w",
  "Ref_journal": "Nature",
  "Ref_publication_year": "2021",
  "Ref_title": "Efficient perovskite solar cells via improved carrier management",
  "Cell_architecture": "NIP",
  "Cell_stack_sequence": "FTO/SnO2/Perovskite/Spiro-OMeTAD/Au",
  "Cell_area_measured": "0.0937 cm2",
  "ETL_thickness": "50-100 nm",
  "ETL_stack_sequence": "SnO2",
  "ETL_additive_compound": "KCl",
  "ETL_additive_concentration": "10 mM",
  "ETL_deposition_method": "Chemical bath deposition",
  "ETL_deposition_solution_concentration": "137.5 mg SnCl2·2H2O in 50 mL DI water; 625 mg urea in 50 mL DI water; 625 μL HCl in 50 mL DI water; 12.5 μL TGA in 50 mL DI water",
  "ETL_deposition_solvents_compound": "DI water",
  "ETL_deposition_synthesis_atmosphere": "Air",
  "ETL_deposition_synthesis_atmosphere_pressure": "1 atm",
  "ETL_deposition_synthesis_atmosphere_relative_humidity": "Null",
  "ETL_deposition_spin_coating_speed": "Null",
  "ETL_deposition_spin_coating_time": "Null",
  "ETL_deposition_thermal_annealing_temperature": "170 °C",
  "ETL_deposition_thermal_annealing_time": "60 min",
  "Perovskite_dimension": "3D",
  "Perovskite_thickness": "Null",
  "Perovskite_composition_long_form": "FA1-xMAxPbI3-yBry",
  "Perovskite_additive_compound": "MACl; MAPbBr3",
  "Perovskite_additive_concentration": "0.5 M; 0.8 mol%",
  "Perovskite_bandgap": "1.56 eV",
  "Perovskite_deposition_method": "Spin-coating",
  "Perovskite_deposition_sequential_spin_coating": "False",
  "Perovskite_deposition_spin_coating_antisolvent": "Diethyl ether",
  "Perovskite_deposition_reaction_solutions_compounds": "PbI2; FAI; MACl; MAPbBr3",
  "Perovskite_deposition_reaction_solutions_concentrations": "1.53 M; 1.4 M; 0.5 M; 0.0122-0.153 M",
  "Perovskite_deposition_final_solutions_concentration_before_deposition": "Null",
  "Perovskite_deposition_solvents_compound": "DMF; DMSO",
  "Perovskite_deposition_solvents_mixing_ratio": "8:1",
  "Perovskite_deposition_synthesis_atmosphere": "Nitrogen",
  "Perovskite_deposition_synthesis_atmosphere_pressure": "1 atm",
  "Perovskite_deposition_synthesis_atmosphere_relative_humidity": "Null",
  "Perovskite_deposition_spin_coating_speed": "1000 rpm; 5000 rpm",
  "Perovskite_deposition_spin_coating_time": "10 s; 30 s",
  "Perovskite_deposition_thermal_annealing_atmosphere": "Null",
  "Perovskite_deposition_thermal_annealing_temperature": "100 °C",
  "Perovskite_deposition_thermal_annealing_time": "60 min",
  "Perovskite_surface_treatment_material": "n-hexylammonium bromide",
  "Perovskite_surface_treatment_method": "Spin-coating",
  "Perovskite_surface_treatment_solution_concentration": "10 mM",
  "Perovskite_surface_treatment_solvents_compound": "Null",
  "Perovskite_surface_treatment_synthesis_atmosphere": "Nitrogen",
  "Perovskite_surface_treatment_synthesis_atmosphere_pressure": "1 atm",
  "Perovskite_surface_treatment_synthesis_atmosphere_relative_humidity": "Null",
  "Perovskite_surface_treatment_deposition_spin_coating_speed": "3000 rpm",
  "Perovskite_surface_treatment_deposition_spin_coating_time": "30 s",
  "Perovskite_surface_treatment_deposition_thermal_annealing_temperature": "100 °C",
  "Perovskite_surface_treatment_deposition_thermal_annealing_time": "5 min",
  "HTL_thickness": "Null",
  "HTL_stack_sequence": "Spiro-OMeTAD",
  "HTL_additive_compound": "tBP; Co(III) TFSI; Li-TFSI",
  "HTL_additive_concentration": "19.5 µL of tBP in 547 µL of chlorobenzene; 0.25 M; 1.8 M",
  "HTL_deposition_method": "Spin-coating",
  "HTL_deposition_solution_concentration": "50 mg/0.547 mL",
  "HTL_deposition_solvents_compound": "Chlorobenzene; Acetonitrile",
  "HTL_deposition_synthesis_atmosphere": "Nitrogen",
  "HTL_deposition_synthesis_atmosphere_pressure": "1 atm",
  "HTL_deposition_synthesis_atmosphere_relative_humidity": "Null",
  "HTL_deposition_spin_coating_speed": "4000 rpm",
  "HTL_deposition_spin_coating_time": "20 s",
  "HTL_deposition_thermal_annealing_temperature": "Null",
  "HTL_deposition_thermal_annealing_time": "Null",
  "Backcontact_thickness": "100 nm",
  "Beckcontact_deposition_method": "Thermal evaporation",
  "Backcontact_deposition_atmosphere_pressure": "Null",
  "Encapsulation_method": "Epoxy/glass",
  "Encapsulation_atmosphere": "Null",
  "JV_measured_device_matching": "True",
  "JV_measured_reverse_scan_Voc": "1.193 V",
  "JV_measured_reverse_scan_Jsc": "25.08 mA/cm2",
  "JV_measured_reverse_scan_FF": "84.4%",
  "JV_measured_reverse_scan_PCE": "25.3%",
  "JV_measured_forward_scan_Voc": "1.194 V",
  "JV_measured_forward_scan_Jsc": "25.09 mA/cm2",
  "JV_measured_forward_scan_FF": "84.7%",
  "JV_measured_forward_scan_PCE": "25.4%",
  "JV_measured_light_spectra": "AM1.5G",
  "JV_measured_light_spectra_intensity": "100 mW/cm2",
  "JV_measured_scan_speed": "Null",
  "JV_measured_scan_delay_time": "50 ms",
  "JV_certified_PCE": "25.2%",
  "Stabilized_measured_PCE": "25.2%",
  "Stabilized_certified_PCE": "Null",
  "Stability_test_device_matching": "True",
  "Stability_test_temperature": "45 °C",
  "Stability_test_atmosphere": "Nitrogen",
  "Stability_test_light_spectra": "AM1.5G",
  "Stability_test_light_intensity": "100 mW/cm2",
  "Stability_test_relative_humidity": "Null",
  "Stability_PCE_after_time": "500 hours",
  "Stability_PCE_after_time_value": "80%"
}

File: dataset/2021-2025/10.1038_s41586-021-03285-w/Device_BestPCE_Gemini_2.0_Flash_10.1038_s41586-021-03285-w.json
{
  "Ref_DOI": "10.1038/s41586-021-03285-w",
  "Ref_journal": "Nature",
  "Ref_publication_year": "2021",
  "Ref_title": "Efficient perovskite solar cells via improved carrier management",
  "Cell_architecture": "NIP",
  "Cell_stack_sequence": "FTO/SnO2/Perovskite/Spiro-OMeTAD/Au",
  "Cell_area_measured": "0.0937 cm2",
  "ETL_thickness": "50-100 nm",
  "ETL_stack_sequence": "SnO2",
  "ETL_additive_compound": "KCl",
  "ETL_additive_concentration": "10 mM",
  "ETL_deposition_method": "Chemical Bath Deposition (CBD)",
  "ETL_deposition_solution_concentration": "625 mg urea; 625 μL HCl; 12.5 μL TGA; 137.5 mg SnCl2·2H2O per 50 mL DI water",
  "ETL_deposition_solvents_compound": "DI water",
  "ETL_deposition_synthesis_atmosphere": "Air",
  "ETL_deposition_synthesis_atmosphere_pressure": "1 atm",
  "ETL_deposition_synthesis_atmosphere_relative_humidity": "Null",
  "ETL_deposition_spin_coating_speed": "3000 rpm",
  "ETL_deposition_spin_coating_time": "30 s",
  "ETL_deposition_thermal_annealing_temperature": "170 °C / 100 °C",
  "ETL_deposition_thermal_annealing_time": "60 min / 10 min",
  "Perovskite_dimension": "3D",
  "Perovskite_thickness": "Null",
  "Perovskite_composition_long_form": "FAPbI3",
  "Perovskite_additive_compound": "MACl; MAPbBr3",
  "Perovskite_additive_concentration": "0.5 M; 0.8 mol%",
  "Perovskite_bandgap": "1.56 eV",
  "Perovskite_deposition_method": "Spin-coating",
  "Perovskite_deposition_sequential_spin_coating": "False",
  "Perovskite_deposition_spin_coating_antisolvent": "Diethyl ether",
  "Perovskite_deposition_reaction_solutions_compounds": "PbI2; FAI; MACl; MAPbBr3",
  "Perovskite_deposition_reaction_solutions_concentrations": "1.53 M; 1.4 M; 0.5 M; 0.0122 M",
  "Perovskite_deposition_final_solutions_concentration_before_deposition": "Null",
  "Perovskite_deposition_solvents_compound": "DMF; DMSO",
  "Perovskite_deposition_solvents_mixing_ratio": "8:1",
  "Perovskite_deposition_synthesis_atmosphere": "Nitrogen",
  "Perovskite_deposition_synthesis_atmosphere_pressure": "1 atm",
  "Perovskite_deposition_synthesis_atmosphere_relative_humidity": "Null",
  "Perovskite_deposition_spin_coating_speed": "1000 rpm; 5000 rpm",
  "Perovskite_deposition_spin_coating_time": "10 s; 30 s",
  "Perovskite_deposition_thermal_annealing_atmosphere": "Air",
  "Perovskite_deposition_thermal_annealing_temperature": "100 °C",
  "Perovskite_deposition_thermal_annealing_time": "60 min",
  "Perovskite_surface_treatment_material": "alkylammonium bromide",
  "Perovskite_surface_treatment_method": "Spin-coating",
  "Perovskite_surface_treatment_solution_concentration": "10 mM",
  "Perovskite_surface_treatment_solvents_compound": "Null",
  "Perovskite_surface_treatment_synthesis_atmosphere": "Nitrogen",
  "Perovskite_surface_treatment_synthesis_atmosphere_pressure": "1 atm",
  "Perovskite_surface_treatment_synthesis_atmosphere_relative_humidity": "Null",
  "Perovskite_surface_treatment_deposition_spin_coating_speed": "3000 rpm",
  "Perovskite_surface_treatment_deposition_spin_coating_time": "30 s",
  "Perovskite_surface_treatment_deposition_thermal_annealing_temperature": "100 °C",
  "Perovskite_surface_treatment_deposition_thermal_annealing_time": "5 min",
  "HTL_thickness": "Null",
  "HTL_stack_sequence": "Spiro-OMeTAD",
  "HTL_additive_compound": "tBP; Co(III) TFSI; Li-TFSI",
  "HTL_additive_concentration": "19.5 µL; 5 µL (0.25 M in acetonitrile); 11.5 µL (1.8 M in acetonitrile)",
  "HTL_deposition_method": "Spin-coating",
  "HTL_deposition_solution_concentration": "50 mg/mL",
  "HTL_deposition_solvents_compound": "chlorobenzene",
  "HTL_deposition_synthesis_atmosphere": "Nitrogen",
  "HTL_deposition_synthesis_atmosphere_pressure": "1 atm",
  "HTL_deposition_synthesis_atmosphere_relative_humidity": "Null",
  "HTL_deposition_spin_coating_speed": "4000 rpm",
  "HTL_deposition_spin_coating_time": "20 s",
  "HTL_deposition_thermal_annealing_temperature": "Null",
  "HTL_deposition_thermal_annealing_time": "Null",
  "Backcontact_thickness": "100 nm",
  "Beckcontact_deposition_method": "Thermal evaporation",
  "Backcontact_deposition_atmosphere_pressure": "Null",
  "Encapsulation_method": "epoxy/glass encapsulation",
  "Encapsulation_atmosphere": "Null",
  "JV_measured_device_matching": "True",
  "JV_measured_reverse_scan_Voc": "1.193 V",
  "JV_measured_reverse_scan_Jsc": "25.08 mA/cm2",
  "JV_measured_reverse_scan_FF": "84.4 %",
  "JV_measured_reverse_scan_PCE": "25.3 %",
  "JV_measured_forward_scan_Voc": "1.194 V",
  "JV_measured_forward_scan_Jsc": "25.09 mA/cm2",
  "JV_measured_forward_scan_FF": "84.7 %",
  "JV_measured_forward_scan_PCE": "25.4 %",
  "JV_measured_light_spectra": "AM 1.5G",
  "JV_measured_light_spectra_intensity": "100 mW/cm2",
  "JV_measured_scan_speed": "Null",
  "JV_measured_scan_delay_time": "50 ms",
  "JV_certified_PCE": "25.2 %",
  "Stabilized_measured_PCE": "Null",
  "Stabilized_certified_PCE": "Null",
  "Stability_test_device_matching": "True",
  "Stability_test_temperature": "45 °C",
  "Stability_test_atmosphere": "Nitrogen",
  "Stability_test_light_spectra": "AM 1.5G",
  "Stability_test_light_intensity": "100 mW/cm2",
  "Stability_test_relative_humidity": "Null",
  "Stability_PCE_after_time": "500 hours",
  "Stability_PCE_after_time_value": "80 %"
}

File: dataset/2021-2025/10.1038_s41586-021-03285-w/Device_BestPCE_claude_haiku_10.1038_s41586-021-03285-w.json
{
  "Ref_DOI": "10.1038/s41586-021-03285-w",
  "Ref_journal": "Nature",
  "Ref_publication_year": "2021",
  "Ref_title": "Efficient perovskite solar cells via improved carrier management",
  "Cell_architecture": "NIP",
  "Cell_stack_sequence": "FTO/SnO2/Perovskite/Spiro-OMeTAD/Au",
  "Cell_area_measured": "0.0937 cm2",
  "ETL_thickness": "50-100 nm",
  "ETL_stack_sequence": "SnO2",
  "ETL_additive_compound": "KCl",
  "ETL_additive_concentration": "10 mM",
  "ETL_deposition_method": "Chemical Bath Deposition",
  "ETL_deposition_solution_concentration": "Null",
  "ETL_deposition_solvents_compound": "DI water",
  "ETL_deposition_synthesis_atmosphere": "Air",
  "ETL_deposition_synthesis_atmosphere_pressure": "1 atm",
  "ETL_deposition_synthesis_atmosphere_relative_humidity": "15-30%",
  "ETL_deposition_spin_coating_speed": "3000 rpm",
  "ETL_deposition_spin_coating_time": "30 s",
  "ETL_deposition_thermal_annealing_temperature": "170 °C",
  "ETL_deposition_thermal_annealing_time": "60 min",
  "Perovskite_dimension": "3D",
  "Perovskite_thickness": "Null",
  "Perovskite_composition_long_form": "FAPbI3 with 0.8 mol% MAPbBr3",
  "Perovskite_additive_compound": "MACl",
  "Perovskite_additive_concentration": "0.5 M",
  "Perovskite_bandgap": "1.56 eV",
  "Perovskite_deposition_method": "Spin-coating",
  "Perovskite_deposition_sequential_spin_coating": "False",
  "Perovskite_deposition_spin_coating_antisolvent": "Diethyl ether",
  "Perovskite_deposition_reaction_solutions_compounds": "PbI2; FAI; MACl; MAPbBr3",
  "Perovskite_deposition_reaction_solutions_concentrations": "1.53 M; 1.4 M; 0.5 M; 0.8 mol%",
  "Perovskite_deposition_final_solutions_concentration_before_deposition": "Null",
  "Perovskite_deposition_solvents_compound": "DMF; DMSO",
  "Perovskite_deposition_solvents_mixing_ratio": "8:1",
  "Perovskite_deposition_synthesis_atmosphere": "Nitrogen",
  "Perovskite_deposition_synthesis_atmosphere_pressure": "1 atm",
  "Perovskite_deposition_synthesis_atmosphere_relative_humidity": "Null",
  "Perovskite_deposition_spin_coating_speed": "1000 rpm; 5000 rpm",
  "Perovskite_deposition_spin_coating_time": "10 s; 30 s",
  "Perovskite_deposition_thermal_annealing_atmosphere": "Air",
  "Perovskite_deposition_thermal_annealing_temperature": "100 °C",
  "Perovskite_deposition_thermal_annealing_time": "60 min",
  "Perovskite_surface_treatment_material": "Alkylammonium bromide",
  "Perovskite_surface_treatment_method": "Spin-coating",
  "Perovskite_surface_treatment_solution_concentration": "10 mM",
  "Perovskite_surface_treatment_solvents_compound": "Null",
  "Perovskite_surface_treatment_synthesis_atmosphere": "Null",
  "Perovskite_surface_treatment_synthesis_atmosphere_pressure": "Null",
  "Perovskite_surface_treatment_synthesis_atmosphere_relative_humidity": "Null",
  "Perovskite_surface_treatment_deposition_spin_coating_speed": "3000 rpm",
  "Perovskite_surface_treatment_deposition_spin_coating_time": "30 s",
  "Perovskite_surface_treatment_deposition_thermal_annealing_temperature": "100 °C",
  "Perovskite_surface_treatment_deposition_thermal_annealing_time": "5 min",
  "HTL_thickness": "Null",
  "HTL_stack_sequence": "Spiro-OMeTAD",
  "HTL_additive_compound": "tBP; Li-TFSI; Co(III)TFSI",
  "HTL_additive_concentration": "Null",
  "HTL_deposition_method": "Spin-coating",
  "HTL_deposition_solution_concentration": "50 mg/mL",
  "HTL_deposition_solvents_compound": "Chlorobenzene",
  "HTL_deposition_synthesis_atmosphere": "Nitrogen",
  "HTL_deposition_synthesis_atmosphere_pressure": "1 atm",
  "HTL_deposition_synthesis_atmosphere_relative_humidity": "Null",
  "HTL_deposition_spin_coating_speed": "4000 rpm",
  "HTL_deposition_spin_coating_time": "20 s",
  "HTL_deposition_thermal_annealing_temperature": "Null",
  "HTL_deposition_thermal_annealing_time": "Null",
  "Backcontact_thickness": "100 nm",
  "Beckcontact_deposition_method": "Thermal evaporation",
  "Backcontact_deposition_atmosphere_pressure": "Null",
  "Encapsulation_method": "Epoxy/glass",
  "Encapsulation_atmosphere": "Nitrogen",
  "JV_measured_device_matching": "True",
  "JV_measured_reverse_scan_Voc": "1.195 V",
  "JV_measured_reverse_scan_Jsc": "24.16 mA/cm2",
  "JV_measured_reverse_scan_FF": "84.0 %",
  "JV_measured_reverse_scan_PCE": "24.23 %",
  "JV_measured_forward_scan_Voc": "1.193 V",
  "JV_measured_forward_scan_Jsc": "25.08 mA/cm2",
  "JV_measured_forward_scan_FF": "84.4 %",
  "JV_measured_forward_scan_PCE": "25.3 %",
  "JV_measured_light_spectra": "AM1.5G",
  "JV_measured_light_spectra_intensity": "100 mW/cm2",
  "JV_measured_scan_speed": "0.01 V/s",
  "JV_measured_scan_delay_time": "50 ms",
  "JV_certified_PCE": "25.2 %",
  "Stabilized_measured_PCE": "24.5 %",
  "Stabilized_certified_PCE": "Null",
  "Stability_test_device_matching": "True",
  "Stability_test_temperature": "45 °C",
  "Stability_test_atmosphere": "Nitrogen",
  "Stability_test_light_spectra": "AM1.5G",
  "Stability_test_light_intensity": "100 mW/cm2",
  "Stability_test_relative_humidity": "Null",
  "Stability_PCE_after_time": "500 hours",
  "Stability_PCE_after_time_value": "80 %"
}

File: dataset/2021-2025/10.1038_s41586-021-03285-w/Device_BestPCE_gpt4o_10.1038_s41586-021-03285-w.json
{
  "Ref_DOI": "10.1038/s41586-021-03285-w",
  "Ref_journal": "Nature",
  "Ref_publication_year": "2021",
  "Ref_title": "Efficient perovskite solar cells via improved carrier management",
  "Cell_architecture": "NIP",
  "Cell_stack_sequence": "FTO/SnO2/Perovskite/Spiro-OMeTAD/Au",
  "Cell_area_measured": "0.0937 cm2",
  "ETL_thickness": "50 nm",
  "ETL_stack_sequence": "SnO2",
  "ETL_additive_compound": "KCl",
  "ETL_additive_concentration": "10 mM",
  "ETL_deposition_method": "Chemical Bath Deposition",
  "ETL_deposition_solution_concentration": "Null",
  "ETL_deposition_solvents_compound": "DI water",
  "ETL_deposition_synthesis_atmosphere": "Air",
  "ETL_deposition_synthesis_atmosphere_pressure": "1 atm",
  "ETL_deposition_synthesis_atmosphere_relative_humidity": "Null",
  "ETL_deposition_spin_coating_speed": "Null",
  "ETL_deposition_spin_coating_time": "Null",
  "ETL_deposition_thermal_annealing_temperature": "170 °C",
  "ETL_deposition_thermal_annealing_time": "60 min",
  "Perovskite_dimension": "3D",
  "Perovskite_thickness": "Null",
  "Perovskite_composition_long_form": "FAPbI3 with 5 mol% MAPbBr3",
  "Perovskite_additive_compound": "MACl",
  "Perovskite_additive_concentration": "0.5 M",
  "Perovskite_bandgap": "1.56 eV",
  "Perovskite_deposition_method": "Spin-coating",
  "Perovskite_deposition_sequential_spin_coating": "False",
  "Perovskite_deposition_spin_coating_antisolvent": "Diethyl ether",
  "Perovskite_deposition_reaction_solutions_compounds": "PbI2; FAI; MACl; MAPbBr3",
  "Perovskite_deposition_reaction_solutions_concentrations": "1.53 M; 1.4 M; 0.5 M; 0.0122 M",
  "Perovskite_deposition_final_solutions_concentration_before_deposition": "Null",
  "Perovskite_deposition_solvents_compound": "DMF; DMSO",
  "Perovskite_deposition_solvents_mixing_ratio": "8:1",
  "Perovskite_deposition_synthesis_atmosphere": "Nitrogen",
  "Perovskite_deposition_synthesis_atmosphere_pressure": "1 atm",
  "Perovskite_deposition_synthesis_atmosphere_relative_humidity": "Null",
  "Perovskite_deposition_spin_coating_speed": "1000 rpm; 5000 rpm",
  "Perovskite_deposition_spin_coating_time": "10 s; 30 s",
  "Perovskite_deposition_thermal_annealing_atmosphere": "Air",
  "Perovskite_deposition_thermal_annealing_temperature": "100 °C",
  "Perovskite_deposition_thermal_annealing_time": "60 min",
  "Perovskite_surface_treatment_material": "Alkylammonium bromide",
  "Perovskite_surface_treatment_method": "Spin-coating",
  "Perovskite_surface_treatment_solution_concentration": "10 mM",
  "Perovskite_surface_treatment_solvents_compound": "Null",
  "Perovskite_surface_treatment_synthesis_atmosphere": "Air",
  "Perovskite_surface_treatment_synthesis_atmosphere_pressure": "1 atm",
  "Perovskite_surface_treatment_synthesis_atmosphere_relative_humidity": "Null",
  "Perovskite_surface_treatment_deposition_spin_coating_speed": "3000 rpm",
  "Perovskite_surface_treatment_deposition_spin_coating_time": "30 s",
  "Perovskite_surface_treatment_deposition_thermal_annealing_temperature": "100 °C",
  "Perovskite_surface_treatment_deposition_thermal_annealing_time": "5 min",
  "HTL_thickness": "Null",
  "HTL_stack_sequence": "Spiro-OMeTAD",
  "HTL_additive_compound": "tBP; Co(III) TFSI; Li-TFSI",
  "HTL_additive_concentration": "Null",
  "HTL_deposition_method": "Spin-coating",
  "HTL_deposition_solution_concentration": "Null",
  "HTL_deposition_solvents_compound": "Chlorobenzene",
  "HTL_deposition_synthesis_atmosphere": "Nitrogen",
  "HTL_deposition_synthesis_atmosphere_pressure": "1 atm",
  "HTL_deposition_synthesis_atmosphere_relative_humidity": "Null",
  "HTL_deposition_spin_coating_speed": "4000 rpm",
  "HTL_deposition_spin_coating_time": "20 s",
  "HTL_deposition_thermal_annealing_temperature": "Null",
  "HTL_deposition_thermal_annealing_time": "Null",
  "Backcontact_thickness": "100 nm",
  "Beckcontact_deposition_method": "Thermal evaporation",
  "Backcontact_deposition_atmosphere_pressure": "Null",
  "Encapsulation_method": "Encapsulated",
  "Encapsulation_atmosphere": "Null",
  "JV_measured_device_matching": "True",
  "JV_measured_reverse_scan_Voc": "1.196 V",
  "JV_measured_reverse_scan_Jsc": "25.08 mA/cm2",
  "JV_measured_reverse_scan_FF": "84.4 %",
  "JV_measured_reverse_scan_PCE": "25.3 %",
  "JV_measured_forward_scan_Voc": "1.194 V",
  "JV_measured_forward_scan_Jsc": "25.09 mA/cm2",
  "JV_measured_forward_scan_FF": "84.7 %",
  "JV_measured_forward_scan_PCE": "25.4 %",
  "JV_measured_light_spectra": "AM1.5G",
  "JV_measured_light_spectra_intensity": "100 mW/cm2",
  "JV_measured_scan_speed": "Null",
  "JV_measured_scan_delay_time": "Null",
  "JV_certified_PCE": "25.2 %",
  "Stabilized_measured_PCE": "Null",
  "Stabilized_certified_PCE": "25.2 %",
  "Stability_test_device_matching": "True",
  "Stability_test_temperature": "45 °C",
  "Stability_test_atmosphere": "Nitrogen",
  "Stability_test_light_spectra": "AM1.5G",
  "Stability_test_light_intensity": "100 mW/cm2",
  "Stability_test_relative_humidity": "Null",
  "Stability_PCE_after_time": "500 hours",
  "Stability_PCE_after_time_value": "80 %"
}

File: dataset/2021-2025/10.1038_s41586-021-03285-w/Device_BestPCE_gpt4o_mini_10.1038_s41586-021-03285-w.json
{
  "Ref_DOI": "10.1038/s41586-021-03285-w",
  "Ref_journal": "Nature",
  "Ref_publication_year": "2021",
  "Ref_title": "Efficient perovskite solar cells via improved carrier management",
  "Cell_architecture": "NIP",
  "Cell_stack_sequence": "FTO/SnO2/perovskite/HTL/Au",
  "Cell_area_measured": "0.0937 cm2",
  "ETL_thickness": "100 nm",
  "ETL_stack_sequence": "SnO2",
  "ETL_additive_compound": "KCl",
  "ETL_additive_concentration": "10 mM",
  "ETL_deposition_method": "Chemical Bath Deposition",
  "ETL_deposition_solution_concentration": "Null",
  "ETL_deposition_solvents_compound": "DI water",
  "ETL_deposition_synthesis_atmosphere": "Air",
  "ETL_deposition_synthesis_atmosphere_pressure": "1 atm",
  "ETL_deposition_synthesis_atmosphere_relative_humidity": "15-30%",
  "ETL_deposition_spin_coating_speed": "Null",
  "ETL_deposition_spin_coating_time": "Null",
  "ETL_deposition_thermal_annealing_temperature": "170 °C",
  "ETL_deposition_thermal_annealing_time": "60 min",
  "Perovskite_dimension": "3D",
  "Perovskite_thickness": "Null",
  "Perovskite_composition_long_form": "FAPbI3",
  "Perovskite_additive_compound": "MAPbBr3",
  "Perovskite_additive_concentration": "0.8 mol%",
  "Perovskite_bandgap": "1.56 eV",
  "Perovskite_deposition_method": "Spin-coating",
  "Perovskite_deposition_sequential_spin_coating": "True",
  "Perovskite_deposition_spin_coating_antisolvent": "Diethyl ether",
  "Perovskite_deposition_reaction_solutions_compounds": "PbI2;FAI;MACl;MAPbBr3",
  "Perovskite_deposition_reaction_solutions_concentrations": "1.53 M;1.4 M;0.5 M;0.0122 M;0.153 M",
  "Perovskite_deposition_final_solutions_concentration_before_deposition": "Null",
  "Perovskite_deposition_solvents_compound": "DMF;DMSO",
  "Perovskite_deposition_solvents_mixing_ratio": "8:1",
  "Perovskite_deposition_synthesis_atmosphere": "Nitrogen",
  "Perovskite_deposition_synthesis_atmosphere_pressure": "1 atm",
  "Perovskite_deposition_synthesis_atmosphere_relative_humidity": "Null",
  "Perovskite_deposition_spin_coating_speed": "1000 rpm;5000 rpm",
  "Perovskite_deposition_spin_coating_time": "10 s;30 s",
  "Perovskite_deposition_thermal_annealing_atmosphere": "Air",
  "Perovskite_deposition_thermal_annealing_temperature": "100 °C",
  "Perovskite_deposition_thermal_annealing_time": "60 min",
  "Perovskite_surface_treatment_material": "Null",
  "Perovskite_surface_treatment_method": "Null",
  "Perovskite_surface_treatment_solution_concentration": "Null",
  "Perovskite_surface_treatment_solvents_compound": "Null",
  "Perovskite_surface_treatment_synthesis_atmosphere": "Null",
  "Perovskite_surface_treatment_synthesis_atmosphere_pressure": "Null",
  "Perovskite_surface_treatment_synthesis_atmosphere_relative_humidity": "Null",
  "Perovskite_surface_treatment_deposition_spin_coating_speed": "Null",
  "Perovskite_surface_treatment_deposition_spin_coating_time": "Null",
  "Perovskite_surface_treatment_deposition_thermal_annealing_temperature": "Null",
  "Perovskite_surface_treatment_deposition_thermal_annealing_time": "Null",
  "HTL_thickness": "Null",
  "HTL_stack_sequence": "Spiro-OMeTAD",
  "HTL_additive_compound": "tBP;Co(III) TFSI;Li-TFSI",
  "HTL_additive_concentration": "19.5 µL;5 µL;11.5 µL",
  "HTL_deposition_method": "Spin-coating",
  "HTL_deposition_solution_concentration": "50 mg/mL",
  "HTL_deposition_solvents_compound": "Chlorobenzene",
  "HTL_deposition_synthesis_atmosphere": "Nitrogen",
  "HTL_deposition_synthesis_atmosphere_pressure": "1 atm",
  "HTL_deposition_synthesis_atmosphere_relative_humidity": "Null",
  "HTL_deposition_spin_coating_speed": "4000 rpm",
  "HTL_deposition_spin_coating_time": "20 s",
  "HTL_deposition_thermal_annealing_temperature": "Null",
  "HTL_deposition_thermal_annealing_time": "Null",
  "Backcontact_thickness": "100 nm",
  "Beckcontact_deposition_method": "Thermal evaporation",
  "Backcontact_deposition_atmosphere_pressure": "1 atm",
  "Encapsulation_method": "Null",
  "Encapsulation_atmosphere": "Null",
  "JV_measured_device_matching": "True",
  "JV_measured_reverse_scan_Voc": "1.225 V",
  "JV_measured_reverse_scan_Jsc": "24.2 mA/cm2",
  "JV_measured_reverse_scan_FF": "84.0 %",
  "JV_measured_reverse_scan_PCE": "24.2 %",
  "JV_measured_forward_scan_Voc": "1.225 V",
  "JV_measured_forward_scan_Jsc": "24.2 mA/cm2",
  "JV_measured_forward_scan_FF": "84.0 %",
  "JV_measured_forward_scan_PCE": "24.2 %",
  "JV_measured_light_spectra": "AM1.5G",
  "JV_measured_light_spectra_intensity": "100 mW/cm2",
  "JV_measured_scan_speed": "10 mV/s",
  "JV_measured_scan_delay_time": "50 ms",
  "JV_certified_PCE": "25.2 %",
  "Stabilized_measured_PCE": "24.5 %",
  "Stabilized_certified_PCE": "Null",
  "Stability_test_device_matching": "True",
  "Stability_test_temperature": "45 °C",
  "Stability_test_atmosphere": "Nitrogen",
  "Stability_test_light_spectra": "AM1.5G",
  "Stability_test_light_intensity": "100 mW/cm2",
  "Stability_test_relative_humidity": "Null",
  "Stability_PCE_after_time": "500 hours",
  "Stability_PCE_after_time_value": "80%"
}
