Repository: jiayijdong/PSCbench

# PSCbench


**PSCbench** is a novel benchmark for materials science research-level scientific
dataset curation sourced from published journals. The benchmark is designed to evaluate the complex classification capabilities,
strong domain knowledge, and advanced calculation skills of LLMs.

## Data


The PSCbench dataset is under dataset folder in json file format. Each file is list of dictionary and can be extracted using following scripts.
Each file stands for one published journal, which is fully elaborated in the paper. 

```
with open("./dataset/retroactive/{}.json".format(subject), encoding='utf-8') as json_file:
    problems=json.load(json_file)
```

File: dataset/2021-2025/10.1038_s41586-021-03285-w/Device_BestPCE_gpt4o_mini_zero_shot_10.1038_s41586-021-03285-w.json
{
  "Ref_DOI": "10.1038/s41586-021-03285-w",
  "Ref_journal": "Nature",
  "Ref_publication_year": "2021",
  "Ref_title": "Efficient perovskite solar cells via improved carrier management",
  "Cell_architecture": "PSC",
  "Cell_stack_sequence": "FTO/SnO2/perovskite/HTL/Au",
  "Cell_area_measured": "0.0937 cm2",
  "ETL_thickness": "50-100 nm",
  "ETL_stack_sequence": "SnO2",
  "ETL_additive_compound": "KCl",
  "ETL_additive_concentration": "10 mM",
  "ETL_deposition_method": "Chemical Bath Deposition (CBD)",
  "ETL_deposition_solution_concentration": "625 mg urea, 625 μL HCl, 12.5 μL TGA, 137.5 mg SnCl2·2H2O per 50 mL DI water",
  "ETL_deposition_solvents_compound": "DI water",
  "ETL_deposition_synthesis_atmosphere": "Ambient",
  "ETL_deposition_synthesis_atmosphere_pressure": "Null",
  "ETL_deposition_synthesis_atmosphere_relative_humidity": "15-30%",
  "ETL_deposition_spin_coating_speed": "Null",
  "ETL_deposition_spin_coating_time": "Null",
  "ETL_deposition_thermal_annealing_temperature": "170 °C",
  "ETL_deposition_thermal_annealing_time": "60 min",
  "Perovskite_dimension": "Null",
  "Perovskite_thickness": "Null",
  "Perovskite_composition_long_form": "FAPbI3 with 0.8 mol% MAPbBr3",
  "Perovskite_additive_compound": "MAPbBr3",
  "Perovskite_additive_concentration": "0.8 mol%",
  "Perovskite_bandgap": "1.56 eV",
  "Perovskite_deposition_method": "Spin Coating",
  "Perovskite_deposition_sequential_spin_coating": "Yes",
  "Perovskite_deposition_spin_coating_antisolvent": "Diethyl ether",
  "Perovskite_deposition_reaction_solutions_compounds": "1.53 M PbI2, 1.4 M FAI, 0.5 M MACl, 0.0122 M MAPbBr3",
  "Perovskite_deposition_reaction_solutions_concentrations": "1.53 M, 1.4 M, 0.5 M, 0.0122 M",
  "Perovskite_deposition_final_solutions_concentration_before_deposition": "Null",
  "Perovskite_deposition_solvents_compound": "DMF:DMSO=8:1",
  "Perovskite_deposition_solvents_mixing_ratio": "8:1",
  "Perovskite_deposition_synthesis_atmosphere": "Nitrogen glovebox",
  "Perovskite_deposition_synthesis_atmosphere_pressure": "Null",
  "Perovskite_deposition_synthesis_atmosphere_relative_humidity": "Null",
  "Perovskite_deposition_spin_coating_speed": "1000 rpm for 10 sec, 5000 rpm for 30 sec",
  "Perovskite_deposition_spin_coating_time": "10 sec, 30 sec",
  "Perovskite_deposition_thermal_annealing_atmosphere": "Ambient air",
  "Perovskite_deposition_thermal_annealing_temperature": "100 °C",
  "Perovskite_deposition_thermal_annealing_time": "60 min",
  "Perovskite_surface_treatment_material": "Null",
  "Perovskite_surface_treatment_method": "Null",
  "Perovskite_surface_treatment_solution_concentration": "Null",
  "Perovskite_surface_treatment_solvents_compound": "Null",
  "Perovskite_surface_treatment_synthesis_atmosphere": "Null",
  "Perovskite_surface_treatment_synthesis_atmosphere_pressure": "Null",
  "Perovskite_surface_treatment_synthesis_atmosphere_relative_humidity": "Null",
  "Perovskite_surface_treatment_deposition_spin_coating_speed": "Null",
  "Perovskite_surface_treatment_deposition_spin_coating_time": "Null",
  "Perovskite_surface_treatment_deposition_thermal_annealing_temperature": "Null",
  "Perovskite_surface_treatment_deposition_thermal_annealing_time": "Null",
  "HTL_thickness": "Null",
  "HTL_stack_sequence": "Spiro-OMeTAD",
  "HTL_additive_compound": "tBP, Co(III) TFSI, Li-TFSI",
  "HTL_additive_concentration": "19.5 µL tBP, 5 µL Co(III) TFSI (0.25 M), 11.5 µL Li-TFSI (1.8 M)",
  "HTL_deposition_method": "Spin Coating",
  "HTL_deposition_solution_concentration": "Null",
  "HTL_deposition_solvents_compound": "Chlorobenzene",
  "HTL_deposition_synthesis_atmosphere": "Nitrogen glovebox",
  "HTL_deposition_synthesis_atmosphere_pressure": "Null",
  "HTL_deposition_synthesis_atmosphere_relative_humidity": "Null",
  "HTL_deposition_spin_coating_speed": "4000 rpm",
  "HTL_deposition_spin_coating_time": "20 sec",
  "HTL_deposition_thermal_annealing_temperature": "100 °C",
  "HTL_deposition_thermal_annealing_time": "5 min",
  "Backcontact_thickness": "100 nm",
  "Beckcontact_deposition_method": "Thermal evaporation",
  "Backcontact_deposition_atmosphere_pressure": "Null",
  "Encapsulation_method": "Epoxy/glass encapsulation",
  "Encapsulation_atmosphere": "Null",
  "JV_measured_device_matching": "Null",
  "JV_measured_reverse_scan_Voc": "1.194 V",
  "JV_measured_reverse_scan_Jsc": "25.09 mA/cm2",
  "JV_measured_reverse_scan_FF": "84.0%",
  "JV_measured_reverse_scan_PCE": "25.4%",
  "JV_measured_forward_scan_Voc": "1.193 V",
  "JV_measured_forward_scan_Jsc": "24.2 mA/cm2",
  "JV_measured_forward_scan_FF": "78.4%",
  "JV_measured_forward_scan_PCE": "25.3%",
  "JV_measured_light_spectra": "AM 1.5G",
  "JV_measured_light_spectra_intensity": "100 mW/cm2",
  "JV_measured_scan_speed": "10 mV",
  "JV_measured_scan_delay_time": "50 ms",
  "JV_certified_PCE": "25.2%",
  "Stabilized_measured_PCE": "24.5%",
  "Stabilized_certified_PCE": "25.2%",
  "Stability_test_device_matching": "Null",
  "Stability_test_temperature": "45 °C",
  "Stability_test_atmosphere": "Nitrogen",
  "Stability_test_light_spectra": "AM 1.5G",
  "Stability_test_light_intensity": "100 mW/cm2",
  "Stability_test_relative_humidity": "Null",
  "Stability_PCE_after_time": "3600 hr",
  "Stability_PCE_after_time_value": "80%"
}

File: dataset/2021-2025/10.1038_s41586-021-03285-w/Device_BestPCE_grok_10.1038_s41586-021-03285-w.json
{
  "Ref_DOI": "10.1038/s41586-021-03285-w",
  "Ref_journal": "Nature",
  "Ref_publication_year": "2021",
  "Ref_title": "Efficient perovskite solar cells via improved carrier management",
  "Cell_architecture": "NIP",
  "Cell_stack_sequence": "FTO/SnO2/Perovskite/Spiro-OMeTAD/Au",
  "Cell_area_measured": "0.0937 cm2",
  "ETL_thickness": "50-100 nm",
  "ETL_stack_sequence": "SnO2",
  "ETL_additive_compound": "KCl",
  "ETL_additive_concentration": "10 mM",
  "ETL_deposition_method": "Chemical Bath Deposition/Spin-coating",
  "ETL_deposition_solution_concentration": "137.5 mg/50 mL for SnCl2·2H2O/10 mM for KCl",
  "ETL_deposition_solvents_compound": "DI water/DI water",
  "ETL_deposition_synthesis_atmosphere": "Air",
  "ETL_deposition_synthesis_atmosphere_pressure": "1 atm",
  "ETL_deposition_synthesis_atmosphere_relative_humidity": "15-30 %",
  "ETL_deposition_spin_coating_speed": "3000 rpm for KCl",
  "ETL_deposition_spin_coating_time": "30 s for KCl",
  "ETL_deposition_thermal_annealing_temperature": "170 °C for SnO2/100 °C for KCl",
  "ETL_deposition_thermal_annealing_time": "60 min for SnO2/10 min for KCl",
  "Perovskite_dimension": "3D/2D",
  "Perovskite_thickness": "Null",
  "Perovskite_composition_long_form": "FAPbI3 with MAPbBr3",
  "Perovskite_additive_compound": "MACl; MAPbBr3",
  "Perovskite_additive_concentration": "0.5 M for MACl; 0.8 mol% for MAPbBr3",
  "Perovskite_bandgap": "1.56 eV",
  "Perovskite_deposition_method": "Spin-coating",
  "Perovskite_deposition_sequential_spin_coating": "False",
  "Perovskite_deposition_spin_coating_antisolvent": "Diethyl ether",
  "Perovskite_deposition_reaction_solutions_compounds": "PbI2; FAI; MACl; MAPbBr3",
  "Perovskite_deposition_reaction_solutions_concentrations": "1.53 M; 1.4 M; 0.5 M; 0.0122 M",
  "Perovskite_deposition_final_solutions_concentration_before_deposition": "Null",
  "Perovskite_deposition_solvents_compound": "DMF; DMSO",
  "Perovskite_deposition_solvents_mixing_ratio": "8:1",
  "Perovskite_deposition_synthesis_atmosphere": "Nitrogen",
  "Perovskite_deposition_synthesis_atmosphere_pressure": "Null",
  "Perovskite_deposition_synthesis_atmosphere_relative_humidity": "Null",
  "Perovskite_deposition_spin_coating_speed": "1000 rpm; 5000 rpm",
  "Perovskite_deposition_spin_coating_time": "10 s; 30 s",
  "Perovskite_deposition_thermal_annealing_atmosphere": "Null",
  "Perovskite_deposition_thermal_annealing_temperature": "100 °C",
  "Perovskite_deposition_thermal_annealing_time": "60 min",
  "Perovskite_surface_treatment_material": "Alkylammonium bromide",
  "Perovskite_surface_treatment_method": "Spin-coating",
  "Perovskite_surface_treatment_solution_concentration": "10 mM",
  "Perovskite_surface_treatment_solvents_compound": "Null",
  "Perovskite_surface_treatment_synthesis_atmosphere": "Null",
  "Perovskite_surface_treatment_synthesis_atmosphere_pressure": "Null",
  "Perovskite_surface_treatment_synthesis_atmosphere_relative_humidity": "Null",
  "Perovskite_surface_treatment_deposition_spin_coating_speed": "3000 rpm",
  "Perovskite_surface_treatment_deposition_spin_coating_time": "30 s",
  "Perovskite_surface_treatment_deposition_thermal_annealing_temperature": "100 °C",
  "Perovskite_surface_treatment_deposition_thermal_annealing_time": "5 min",
  "HTL_thickness": "Null",
  "HTL_stack_sequence": "Spiro-OMeTAD",
  "HTL_additive_compound": "tBP; Co(III) TFSI; Li-TFSI",
  "HTL_additive_concentration": "19.5 µL tBP; 0.25 M Co(III) TFSI; 1.8 M Li-TFSI",
  "HTL_deposition_method": "Spin-coating",
  "HTL_deposition_solution_concentration": "50 mg/547 µL",
  "HTL_deposition_solvents_compound": "Chlorobenzene",
  "HTL_deposition_synthesis_atmosphere": "Nitrogen",
  "HTL_deposition_synthesis_atmosphere_pressure": "Null",
  "HTL_deposition_synthesis_atmosphere_relative_humidity": "Null",
  "HTL_deposition_spin_coating_speed": "4000 rpm",
  "HTL_deposition_spin_coating_time": "20 s",
  "HTL_deposition_thermal_annealing_temperature": "Null",
  "HTL_deposition_thermal_annealing_time": "Null",
  "Backcontact_thickness": "100 nm",
  "Beckcontact_deposition_method": "Thermal evaporation",
  "Backcontact_deposition_atmosphere_pressure": "Null",
  "Encapsulation_method": "Epoxy/glass",
  "Encapsulation_atmosphere": "Null",
  "JV_measured_device_matching": "True",
  "JV_measured_reverse_scan_Voc": "1.193 V",
  "JV_measured_reverse_scan_Jsc": "25.08 mA/cm2",
  "JV_measured_reverse_scan_FF": "84.4 %",
  "JV_measured_reverse_scan_PCE": "25.3 %",
  "JV_measured_forward_scan_Voc": "1.194 V",
  "JV_measured_forward_scan_Jsc": "25.09 mA/cm2",
  "JV_measured_forward_scan_FF": "84.7 %",
  "JV_measured_forward_scan_PCE": "25.4 %",
  "JV_measured_light_spectra": "AM1.5G",
  "JV_measured_light_spectra_intensity": "100 mW/cm2",
  "JV_measured_scan_speed": "Null",
  "JV_measured_scan_delay_time": "50 ms",
  "JV_certified_PCE": "25.2 %",
  "Stabilized_measured_PCE": "Null",
  "Stabilized_certified_PCE": "25.2 %",
  "Stability_test_device_matching": "True",
  "Stability_test_temperature": "45 °C",
  "Stability_test_atmosphere": "Nitrogen",
  "Stability_test_light_spectra": "AM1.5G",
  "Stability_test_light_intensity": "100 mW/cm2",
  "Stability_test_relative_humidity": "Null",
  "Stability_PCE_after_time": "500 hours",
  "Stability_PCE_after_time_value": "80 % of initial PCE"
}

File: dataset/2021-2025/10.1038_s41586-021-03285-w/Device_BestPCE_o3_10.1038_s41586-021-03285-w.json
{
  "Ref_DOI": "10.1038/s41586-021-03285-w",
  "Ref_journal": "Nature",
  "Ref_publication_year": "2021",
  "Ref_title": "Efficient perovskite solar cells via improved carrier management",
  "Cell_architecture": "NIP",
  "Cell_stack_sequence": "FTO/SnO2/perovskite/2D perovskite passivation/Spiro-OMeTAD/Au",
  "Cell_area_measured": "0.0937 cm2",
  "ETL_thickness": "50–100 nm",
  "ETL_stack_sequence": "SnO2",
  "ETL_additive_compound": "KCl",
  "ETL_additive_concentration": "10 mM",
  "ETL_deposition_method": "Chemical bath deposition",
  "ETL_deposition_solution_concentration": "Null",
  "ETL_deposition_solvents_compound": "DI water",
  "ETL_deposition_synthesis_atmosphere": "Air",
  "ETL_deposition_synthesis_atmosphere_pressure": "1 atm",
  "ETL_deposition_synthesis_atmosphere_relative_humidity": "Null",
  "ETL_deposition_spin_coating_speed": "Null",
  "ETL_deposition_spin_coating_time": "Null",
  "ETL_deposition_thermal_annealing_temperature": "170 °C",
  "ETL_deposition_thermal_annealing_time": "60 min",
  "Perovskite_dimension": "3D",
  "Perovskite_thickness": "Null",
  "Perovskite_composition_long_form": "FAPbI3 with 0.8 mol% MAPbBr3 and excess PbI2",
  "Perovskite_additive_compound": "MACl; MAPbBr3; PbI2 (excess)",
  "Perovskite_additive_concentration": "0.5 M; 0.8 mol%; 9 mol% excess",
  "Perovskite_bandgap": "1.56 eV",
  "Perovskite_deposition_method": "Spin-coating",
  "Perovskite_deposition_sequential_spin_coating": "False",
  "Perovskite_deposition_spin_coating_antisolvent": "Diethyl ether",
  "Perovskite_deposition_reaction_solutions_compounds": "PbI2; FAI; MACl; MAPbBr3",
  "Perovskite_deposition_reaction_solutions_concentrations": "1.53 M; 1.4 M; 0.5 M; 0.0122 M",
  "Perovskite_deposition_final_solutions_concentration_before_deposition": "Null",
  "Perovskite_deposition_solvents_compound": "DMF; DMSO",
  "Perovskite_deposition_solvents_mixing_ratio": "8:1",
  "Perovskite_deposition_synthesis_atmosphere": "Nitrogen",
  "Perovskite_deposition_synthesis_atmosphere_pressure": "1 atm",
  "Perovskite_deposition_synthesis_atmosphere_relative_humidity": "Null",
  "Perovskite_deposition_spin_coating_speed": "1000 rpm; 5000 rpm",
  "Perovskite_deposition_spin_coating_time": "10 s; 30 s",
  "Perovskite_deposition_thermal_annealing_atmosphere": "Nitrogen",
  "Perovskite_deposition_thermal_annealing_temperature": "100 °C",
  "Perovskite_deposition_thermal_annealing_time": "60 min",
  "Perovskite_surface_treatment_material": "n-hexylammonium bromide",
  "Perovskite_surface_treatment_method": "Spin-coating",
  "Perovskite_surface_treatment_solution_concentration": "10 mM",
  "Perovskite_surface_treatment_solvents_compound": "Null",
  "Perovskite_surface_treatment_synthesis_atmosphere": "Nitrogen",
  "Perovskite_surface_treatment_synthesis_atmosphere_pressure": "1 atm",
  "Perovskite_surface_treatment_synthesis_atmosphere_relative_humidity": "Null",
  "Perovskite_surface_treatment_deposition_spin_coating_speed": "3000 rpm",
  "Perovskite_surface_treatment_deposition_spin_coating_time": "30 s",
  "Perovskite_surface_treatment_deposition_thermal_annealing_temperature": "100 °C",
  "Perovskite_surface_treatment_deposition_thermal_annealing_time": "5 min",
  "HTL_thickness": "Null",
  "HTL_stack_sequence": "Spiro-OMeTAD",
  "HTL_additive_compound": "tBP; Li-TFSI; Co(III) TFSI",
  "HTL_additive_concentration": "Null",
  "HTL_deposition_method": "Spin-coating",
  "HTL_deposition_solution_concentration": "91 mg/mL",
  "HTL_deposition_solvents_compound": "Chlorobenzene",
  "HTL_deposition_synthesis_atmosphere": "Nitrogen",
  "HTL_deposition_synthesis_atmosphere_pressure": "1 atm",
  "HTL_deposition_synthesis_atmosphere_relative_humidity": "Null",
  "HTL_deposition_spin_coating_speed": "4000 rpm",
  "HTL_deposition_spin_coating_time": "20 s",
  "HTL_deposition_thermal_annealing_temperature": "Null",
  "HTL_deposition_thermal_annealing_time": "Null",
  "Backcontact_thickness": "100 nm",
  "Beckcontact_deposition_method": "Thermal evaporation",
  "Backcontact_deposition_atmosphere_pressure": "Null",
  "Encapsulation_method": "Epoxy/glass encapsulation",
  "Encapsulation_atmosphere": "Nitrogen",
  "JV_measured_device_matching": "True",
  "JV_measured_reverse_scan_Voc": "1.193 V",
  "JV_measured_reverse_scan_Jsc": "25.08 mA/cm2",
  "JV_measured_reverse_scan_FF": "84.4 %",
  "JV_measured_reverse_scan_PCE": "25.3 %",
  "JV_measured_forward_scan_Voc": "1.194 V",
  "JV_measured_forward_scan_Jsc": "25.09 mA/cm2",
  "JV_measured_forward_scan_FF": "84.7 %",
  "JV_measured_forward_scan_PCE": "25.4 %",
  "JV_measured_light_spectra": "AM1.5G",
  "JV_measured_light_spectra_intensity": "100 mW/cm2",
  "JV_measured_scan_speed": "Null",
  "JV_measured_scan_delay_time": "50 ms",
  "JV_certified_PCE": "25.2 %",
  "Stabilized_measured_PCE": "Null",
  "Stabilized_certified_PCE": "25.2 %",
  "Stability_test_device_matching": "True",
  "Stability_test_temperature": "45 °C",
  "Stability_test_atmosphere": "Nitrogen",
  "Stability_test_light_spectra": "AM1.5G",
  "Stability_test_light_intensity": "100 mW/cm2",
  "Stability_test_relative_humidity": "Null",
  "Stability_PCE_after_time": "500 hours",
  "Stability_PCE_after_time_value": "80% of initial PCE"
}

File: dataset/2021-2025/10.1038_s41586-021-03285-w/Device_BestPCE_o4_mini_10.1038_s41586-021-03285-w.json
{
  "Ref_DOI": "10.1038/s41586-021-03285-w",
  "Ref_journal": "Nature",
  "Ref_publication_year": "2021",
  "Ref_title": "Efficient perovskite solar cells via improved carrier management",
  "Cell_architecture": "NIP",
  "Cell_stack_sequence": "FTO/SnO2/KCl/FAPbI3-0.8%MAPbBr3/2D perovskite passivation/Spiro-OMeTAD/Au",
  "Cell_area_measured": "0.0937 cm2",
  "ETL_thickness": "50 nm",
  "ETL_stack_sequence": "SnO2",
  "ETL_additive_compound": "KCl",
  "ETL_additive_concentration": "10 mM",
  "ETL_deposition_method": "Chemical Bath Deposition",
  "ETL_deposition_solution_concentration": "137.5 mg/50 mL",
  "ETL_deposition_solvents_compound": "DI water",
  "ETL_deposition_synthesis_atmosphere": "Air",
  "ETL_deposition_synthesis_atmosphere_pressure": "1 atm",
  "ETL_deposition_synthesis_atmosphere_relative_humidity": "Null",
  "ETL_deposition_spin_coating_speed": "Null",
  "ETL_deposition_spin_coating_time": "Null",
  "ETL_deposition_thermal_annealing_temperature": "170 °C",
  "ETL_deposition_thermal_annealing_time": "60 min",
  "Perovskite_dimension": "3D/2D",
  "Perovskite_thickness": "Null",
  "Perovskite_composition_long_form": "FAPbI3 with 9 mol% excess PbI2 and 0.8 mol% MAPbBr3",
  "Perovskite_additive_compound": "MACl; MAPbBr3",
  "Perovskite_additive_concentration": "0.5 M; 0.8 mol%",
  "Perovskite_bandgap": "1.56 eV",
  "Perovskite_deposition_method": "Spin-coating",
  "Perovskite_deposition_sequential_spin_coating": "False",
  "Perovskite_deposition_spin_coating_antisolvent": "diethyl ether",
  "Perovskite_deposition_reaction_solutions_compounds": "PbI2; FAI; MACl; MAPbBr3",
  "Perovskite_deposition_reaction_solutions_concentrations": "1.53 M; 1.4 M; 0.5 M; 0.0122 M",
  "Perovskite_deposition_final_solutions_concentration_before_deposition": "Null",
  "Perovskite_deposition_solvents_compound": "DMF; DMSO",
  "Perovskite_deposition_solvents_mixing_ratio": "8:1",
  "Perovskite_deposition_synthesis_atmosphere": "Nitrogen",
  "Perovskite_deposition_synthesis_atmosphere_pressure": "1 atm",
  "Perovskite_deposition_synthesis_atmosphere_relative_humidity": "Null",
  "Perovskite_deposition_spin_coating_speed": "1000 rpm; 5000 rpm",
  "Perovskite_deposition_spin_coating_time": "10 s; 30 s",
  "Perovskite_deposition_thermal_annealing_atmosphere": "Nitrogen",
  "Perovskite_deposition_thermal_annealing_temperature": "100 °C",
  "Perovskite_deposition_thermal_annealing_time": "60 min",
  "Perovskite_surface_treatment_material": "n-hexylammonium bromide",
  "Perovskite_surface_treatment_method": "Spin-coating",
  "Perovskite_surface_treatment_solution_concentration": "10 mM",
  "Perovskite_surface_treatment_solvents_compound": "Null",
  "Perovskite_surface_treatment_synthesis_atmosphere": "Nitrogen",
  "Perovskite_surface_treatment_synthesis_atmosphere_pressure": "1 atm",
  "Perovskite_surface_treatment_synthesis_atmosphere_relative_humidity": "Null",
  "Perovskite_surface_treatment_deposition_spin_coating_speed": "3000 rpm",
  "Perovskite_surface_treatment_deposition_spin_coating_time": "30 s",
  "Perovskite_surface_treatment_deposition_thermal_annealing_temperature": "100 °C",
  "Perovskite_surface_treatment_deposition_thermal_annealing_time": "5 min",
  "HTL_thickness": "Null",
  "HTL_stack_sequence": "Spiro-OMeTAD",
  "HTL_additive_compound": "tBP;Co(III) TFSI;Li-TFSI",
  "HTL_additive_concentration": "0.25 M; 1.8 M",
  "HTL_deposition_method": "Spin-coating",
  "HTL_deposition_solution_concentration": "91.4 mg/mL",
  "HTL_deposition_solvents_compound": "Chlorobenzene",
  "HTL_deposition_synthesis_atmosphere": "Nitrogen",
  "HTL_deposition_synthesis_atmosphere_pressure": "1 atm",
  "HTL_deposition_synthesis_atmosphere_relative_humidity": "Null",
  "HTL_deposition_spin_coating_speed": "4000 rpm",
  "HTL_deposition_spin_coating_time": "20 s",
  "HTL_deposition_thermal_annealing_temperature": "Null",
  "HTL_deposition_thermal_annealing_time": "Null",
  "Backcontact_thickness": "100 nm",
  "Beckcontact_deposition_method": "Thermal evaporation",
  "Backcontact_deposition_atmosphere_pressure": "Null",
  "Encapsulation_method": "Epoxy and glass encapsulation",
  "Encapsulation_atmosphere": "Air",
  "JV_measured_device_matching": "True",
  "JV_measured_reverse_scan_Voc": "1.193 V",
  "JV_measured_reverse_scan_Jsc": "25.08 mA/cm2",
  "JV_measured_reverse_scan_FF": "84.4 %",
  "JV_measured_reverse_scan_PCE": "25.3 %",
  "JV_measured_forward_scan_Voc": "1.194 V",
  "JV_measured_forward_scan_Jsc": "25.09 mA/cm2",
  "JV_measured_forward_scan_FF": "84.7 %",
  "JV_measured_forward_scan_PCE": "25.4 %",
  "JV_measured_light_spectra": "AM1.5G",
  "JV_measured_light_spectra_intensity": "100 mW/cm2",
  "JV_measured_scan_speed": "0.2 V/s",
  "JV_measured_scan_delay_time": "50 ms",
  "JV_certified_PCE": "25.2 %",
  "Stabilized_measured_PCE": "24.5 %",
  "Stabilized_certified_PCE": "Null",
  "Stability_test_device_matching": "True",
  "Stability_test_temperature": "45 °C",
  "Stability_test_atmosphere": "Nitrogen",
  "Stability_test_light_spectra": "AM1.5G",
  "Stability_test_light_intensity": "100 mW/cm2",
  "Stability_test_relative_humidity": "Null",
  "Stability_PCE_after_time": "500 hours",
  "Stability_PCE_after_time_value": "80%"
}

File: dataset/2021-2025/10.1038_s41586-023-06637-w/Device_BestPCE_10.1038_s41586-023-06637-w.json
{
    "Ref_DOI": "10.1038/s41586-023-06637-w",
    "Ref_journal": "Nature",
    "Ref_publication_year": "2023",
    "Ref_title": "Anion–π interactions suppress phase impurities in FAPbI3 solar cells",
    "Cell_architecture": "NIP",
    "Cell_stack_sequence": "FTO/SnO2/FAPbI3/spiro-OMeTAD/Au",
    "Cell_area_measured": "0.0831 cm2",
    "ETL_thickness": "50 nm",
    "ETL_stack_sequence": "SnO2",
    "ETL_additive_compound": "Null",
    "ETL_additive_concentration": "Null",
    "ETL_deposition_method": "Chemical bath deposition",
    "ETL_deposition_solution_concentration": "Null",
    "ETL_deposition_solvents_compound": "Null",
    "ETL_deposition_synthesis_atmosphere": "Air",
    "ETL_deposition_synthesis_atmosphere_pressure": "1 atm",
    "ETL_deposition_synthesis_atmosphere_relative_humidity": "Null",
    "ETL_deposition_spin_coating_speed": "Null",
    "ETL_deposition_spin_coating_time": "Null",
    "ETL_deposition_thermal_annealing_temperature": "150 °C",
    "ETL_deposition_thermal_annealing_time": "60 min",
    "Perovskite_dimension": "3D",
    "Perovskite_thickness": "Null",
    "Perovskite_composition_long_form": "FAPbI3",
    "Perovskite_additive_compound": "MACl",
    "Perovskite_additive_concentration": "0.12 M",
    "Perovskite_bandgap": "1.52 eV",
    "Perovskite_deposition_method": "Spin-coating",
    "Perovskite_deposition_sequential_spin_coating": "True",
    "Perovskite_deposition_spin_coating_antisolvent": "Null",
    "Perovskite_deposition_reaction_solutions_compounds": "PbI2;FAI",
    "Perovskite_deposition_reaction_solutions_concentrations": "1.5 M;0.55 M",
    "Perovskite_deposition_final_solutions_concentration_before_deposition": "Null",
    "Perovskite_deposition_solvents_compound": "DMF/DMSO;IPA/HFB",
    "Perovskite_deposition_solvents_mixing_ratio": "9:1;890:110",
    "Perovskite_deposition_synthesis_atmosphere": "Null",
    "Perovskite_deposition_synthesis_atmosphere_pressure": "Null",
    "Perovskite_deposition_synthesis_atmosphere_relative_humidity": "<30%",
    "Perovskite_deposition_spin_coating_speed": "1500 rpm;2100 rpm",
    "Perovskite_deposition_spin_coating_time": "30 s;30 s",
    "Perovskite_deposition_thermal_annealing_atmosphere": "Null",
    "Perovskite_deposition_thermal_annealing_temperature": "170 °C",
    "Perovskite_deposition_thermal_annealing_time": "10 min",
    "Perovskite_surface_treatment_material": "Phenylethanamine salt",
    "Perovskite_surface_treatment_method": "Spin-coating",
    "Perovskite_surface_treatment_solution_concentration": "20 mM",
    "Perovskite_surface_treatment_solvents_compound": "Null",
    "Perovskite_surface_treatment_synthesis_atmosphere": "Null",
    "Perovskite_surface_treatment_synthesis_atmosphere_pressure": "Null",
    "Perovskite_surface_treatment_synthesis_atmosphere_relative_humidity": "Null",
    "Perovskite_surface_treatment_deposition_spin_coating_speed": "3000 rpm",
    "Perovskite_surface_treatment_deposition_spin_coating_time": "30 s",
    "Perovskite_surface_treatment_deposition_thermal_annealing_temperature": "Null",
    "Perovskite_surface_treatment_deposition_thermal_annealing_time": "Null",
    "HTL_thickness": "Null",
    "HTL_stack_sequence": "spiro-OMeTAD",
    "HTL_additive_compound": "Li-TFSI;4-tert-butylpyridine",
    "HTL_additive_concentration": "260 mg/mL;30uL",
    "HTL_deposition_method": "Spin-Coating",
    "HTL_deposition_solution_concentration": "72.3 mg/mL",
    "HTL_deposition_solvents_compound": "Chlorobenzene",
    "HTL_deposition_synthesis_atmosphere": "Null",
    "HTL_deposition_synthesis_atmosphere_pressure": "Null",
    "HTL_deposition_synthesis_atmosphere_relative_humidity": "Null",
    "HTL_deposition_spin_coating_speed": "3500 rpm",
    "HTL_deposition_spin_coating_time": "30 s",
    "HTL_deposition_thermal_annealing_temperature": "Null",
    "HTL_deposition_thermal_annealing_time": "Null",
    "Backcontact_thickness": "80 nm",
    "Beckcontact_deposition_method": "Thermal evaporation",
    "Backcontact_deposition_atmosphere_pressure": "Null",
    "Encapsulation_method": "Null",
    "Encapsulation_atmosphere": "Null",
    "JV_measured_device_matching": "True",
    "JV_measured_reverse_scan_Voc": "1.191 V",
    "JV_measured_reverse_scan_Jsc": "26.39 mA/cm2",
    "JV_measured_reverse_scan_FF": "0.8294",
    "JV_measured_reverse_scan_PCE": "0.2607",
    "JV_measured_forward_scan_Voc": "1.187 V",
    "JV_measured_forward_scan_Jsc": "26.37 mA/cm2",
    "JV_measured_forward_scan_FF": "0.8309",
    "JV_measured_forward_scan_PCE": "0.2601",
    "JV_measured_light_spectra": "AM1.5G",
    "JV_measured_light_spectra_intensity": "1 sun",
    "JV_measured_scan_speed": "33 mV/s",
    "JV_measured_scan_delay_time": "Null",
    "JV_certified_PCE": "0.2586",
    "Stabilized_measured_PCE": "25.9%",
    "Stabilized_certified_PCE": "Null",
    "Stability_test_device_matching": "True",
    "Stability_test_temperature": "50 °C",
    "Stability_test_atmosphere": "Null",
    "Stability_test_light_spectra": "AM1.5G",
    "Stability_test_light_intensity": "1 sun",
    "Stability_test_relative_humidity": "Null",
    "Stability_PCE_after_time": "1258 hours",
    "Stability_PCE_after_time_value": "0.944"
}

File: dataset/2021-2025/10.1038_s41586-023-06637-w/Device_BestPCE_Gemini_1.5_pro_10.1038_s41586-023-06637-w.json
{
  "Ref_DOI": "10.1038/s41586-023-06637-w",
  "Ref_journal": "Nature",
  "Ref_publication_year": "2023",
  "Ref_title": "Anion–π interactions suppress phase impurities in FAPbI3 solar cells",
  "Cell_architecture": "NIP",
  "Cell_stack_sequence": "FTO/SnO2/FAPbI3/spiro-OMeTAD/Au",
  "Cell_area_measured": "0.08 cm2",
  "ETL_thickness": "50 nm",
  "ETL_stack_sequence": "SnO2",
  "ETL_additive_compound": "Null",
  "ETL_additive_concentration": "Null",
  "ETL_deposition_method": "Spin-coating",
  "ETL_deposition_solution_concentration": "Null",
  "ETL_deposition_solvents_compound": "Null",
  "ETL_deposition_synthesis_atmosphere": "Air",
  "ETL_deposition_synthesis_atmosphere_pressure": "1 atm",
  "ETL_deposition_synthesis_atmosphere_relative_humidity": "Null",
  "ETL_deposition_spin_coating_speed": "4000 rpm",
  "ETL_deposition_spin_coating_time": "30 s",
  "ETL_deposition_thermal_annealing_temperature": "150 °C",
  "ETL_deposition_thermal_annealing_time": "60 min",
  "Perovskite_dimension": "3D",
  "Perovskite_thickness": "Null",
  "Perovskite_composition_long_form": "FAPbI3",
  "Perovskite_additive_compound": "MACl; HFB",
  "Perovskite_additive_concentration": "0.12 M; 2HFB",
  "Perovskite_bandgap": "1.52 eV",
  "Perovskite_deposition_method": "Spin-coating",
  "Perovskite_deposition_sequential_spin_coating": "True",
  "Perovskite_deposition_spin_coating_antisolvent": "Null",
  "Perovskite_deposition_reaction_solutions_compounds": "PbI2; FAI; MACl",
  "Perovskite_deposition_reaction_solutions_concentrations": "1.5 M; 0.55 M; 0.12 M",
  "Perovskite_deposition_final_solutions_concentration_before_deposition": "Null",
  "Perovskite_deposition_solvents_compound": "DMF; DMSO; IPA; HFB",
  "Perovskite_deposition_solvents_mixing_ratio": "9:1 v/v;Null; 890:110 v/v",
  "Perovskite_deposition_synthesis_atmosphere": "Null",
  "Perovskite_deposition_synthesis_atmosphere_pressure": "1 atm",
  "Perovskite_deposition_synthesis_atmosphere_relative_humidity": "<30%",
  "Perovskite_deposition_spin_coating_speed": "1500 rpm; 2100 rpm",
  "Perovskite_deposition_spin_coating_time": "30 s; 30 s",
  "Perovskite_deposition_thermal_annealing_atmosphere": "Null",
  "Perovskite_deposition_thermal_annealing_temperature": "170 °C",
  "Perovskite_deposition_thermal_annealing_time": "10 min",
  "Perovskite_surface_treatment_material": "Phenylethanamine salt",
  "Perovskite_surface_treatment_method": "Spin-coating",
  "Perovskite_surface_treatment_solution_concentration": "20 mM",
  "Perovskite_surface_treatment_solvents_compound": "Null",
  "Perovskite_surface_treatment_synthesis_atmosphere": "Null",
  "Perovskite_surface_treatment_synthesis_atmosphere_pressure": "1 atm",
  "Perovskite_surface_treatment_synthesis_atmosphere_relative_humidity": "Null",
  "Perovskite_surface_treatment_deposition_spin_coating_speed": "3000 rpm",
  "Perovskite_surface_treatment_deposition_spin_coating_time": "30 s",
  "Perovskite_surface_treatment_deposition_thermal_annealing_temperature": "Null",
  "Perovskite_surface_treatment_deposition_thermal_annealing_time": "Null",
  "HTL_thickness": "Null",
  "HTL_stack_sequence": "spiro-OMeTAD",
  "HTL_additive_compound": "Li-TFSI; tBP",
  "HTL_additive_concentration": "260 mg/ml; Null",
  "HTL_deposition_method": "Spin-coating",
  "HTL_deposition_solution_concentration": "72.3 mg/ml",
  "HTL_deposition_solvents_compound": "Chlorobenzene",
  "HTL_deposition_synthesis_atmosphere": "Null",
  "HTL_deposition_synthesis_atmosphere_pressure": "1 atm",
  "HTL_deposition_synthesis_atmosphere_relative_humidity": "Null",
  "HTL_deposition_spin_coating_speed": "3500 rpm",
  "HTL_deposition_spin_coating_time": "30 s",
  "HTL_deposition_thermal_annealing_temperature": "Null",
  "HTL_deposition_thermal_annealing_time": "Null",
  "Backcontact_thickness": "80 nm",
  "Beckcontact_deposition_method": "Thermal evaporation",
  "Backcontact_deposition_atmosphere_pressure": "Null",
  "Encapsulation_method": "Null",
  "Encapsulation_atmosphere": "Null",
  "JV_measured_device_matching": "True",
  "JV_measured_reverse_scan_Voc": "1.191 V",
  "JV_measured_reverse_scan_Jsc": "26.66 mA/cm2",
  "JV_measured_reverse_scan_FF": "81.23%",
  "JV_measured_reverse_scan_PCE": "26.01%",
  "JV_measured_forward_scan_Voc": "1.193 V",
  "JV_measured_forward_scan_Jsc": "26.66 mA/cm2",
  "JV_measured_forward_scan_FF": "81.31%",
  "JV_measured_forward_scan_PCE": "26.07%",
  "JV_measured_light_spectra": "AM1.5G",
  "JV_measured_light_spectra_intensity": "1000 W/m2",
  "JV_measured_scan_speed": "33 mV/s",
  "JV_measured_scan_delay_time": "Null",
  "JV_certified_PCE": "25.8%",
  "Stabilized_measured_PCE": "25.9%",
  "Stabilized_certified_PCE": "Null",
  "Stability_test_device_matching": "True",
  "Stability_test_temperature": "50 °C",
  "Stability_test_atmosphere": "Nitrogen",
  "Stability_test_light_spectra": "AM1.5G",
  "Stability_test_light_intensity": "1 sun",
  "Stability_test_relative_humidity": "Null",
  "Stability_PCE_after_time": "1258 hours",
  "Stability_PCE_after_time_value": "94%"
}

File: dataset/2021-2025/10.1038_s41586-023-06637-w/Device_BestPCE_Gemini_2.0_Flash_10.1038_s41586-023-06637-w.json
{
  "Ref_DOI": "10.1038/s41586-023-06637-w",
  "Ref_journal": "Nature",
  "Ref_publication_year": "2023",
  "Ref_title": "Anion–π interactions suppress phase impurities in FAPbI3 solar cells",
  "Cell_architecture": "NIP",
  "Cell_stack_sequence": "FTO/SnO2/FAPbI3/spiro-OMeTAD/Au",
  "Cell_area_measured": "0.0831 cm2",
  "ETL_thickness": "50",
  "ETL_stack_sequence": "SnO2",
  "ETL_additive_compound": "Null",
  "ETL_additive_concentration": "Null",
  "ETL_deposition_method": "Spin-coating",
  "ETL_deposition_solution_concentration": "Null",
  "ETL_deposition_solvents_compound": "Null",
  "ETL_deposition_synthesis_atmosphere": "Air",
  "ETL_deposition_synthesis_atmosphere_pressure": "1 atm",
  "ETL_deposition_synthesis_atmosphere_relative_humidity": "Null",
  "ETL_deposition_spin_coating_speed": "4000 rpm",
  "ETL_deposition_spin_coating_time": "30 s",
  "ETL_deposition_thermal_annealing_temperature": "150",
  "ETL_deposition_thermal_annealing_time": "60",
  "Perovskite_dimension": "3D",
  "Perovskite_thickness": "Null",
  "Perovskite_composition_long_form": "FAPbI3",
  "Perovskite_additive_compound": "HFB",
  "Perovskite_additive_concentration": "Null",
  "Perovskite_bandgap": "1.52 eV",
  "Perovskite_deposition_method": "Spin-coating",
  "Perovskite_deposition_sequential_spin_coating": "True",
  "Perovskite_deposition_spin_coating_antisolvent": "Null",
  "Perovskite_deposition_reaction_solutions_compounds": "PbI2;FAI;MACl",
  "Perovskite_deposition_reaction_solutions_concentrations": "1.5 M;0.55 M;0.12 M",
  "Perovskite_deposition_final_solutions_concentration_before_deposition": "Null",
  "Perovskite_deposition_solvents_compound": "DMF;DMSO;Isopropanol;HFB",
  "Perovskite_deposition_solvents_mixing_ratio": "9:1;Null;945:55",
  "Perovskite_deposition_synthesis_atmosphere": "Dehumidified box",
  "Perovskite_deposition_synthesis_atmosphere_pressure": "1 atm",
  "Perovskite_deposition_synthesis_atmosphere_relative_humidity": "< 30%",
  "Perovskite_deposition_spin_coating_speed": "1500 rpm;2100 rpm",
  "Perovskite_deposition_spin_coating_time": "30 s;30 s",
  "Perovskite_deposition_thermal_annealing_atmosphere": "Air",
  "Perovskite_deposition_thermal_annealing_temperature": "170",
  "Perovskite_deposition_thermal_annealing_time": "10",
  "Perovskite_surface_treatment_material": "Phenylethan-amine salt",
  "Perovskite_surface_treatment_method": "Spin-coating",
  "Perovskite_surface_treatment_solution_concentration": "20 mM",
  "Perovskite_surface_treatment_solvents_compound": "Null",
  "Perovskite_surface_treatment_synthesis_atmosphere": "Null",
  "Perovskite_surface_treatment_synthesis_atmosphere_pressure": "Null",
  "Perovskite_surface_treatment_synthesis_atmosphere_relative_humidity": "Null",
  "Perovskite_surface_treatment_deposition_spin_coating_speed": "3000 rpm",
  "Perovskite_surface_treatment_deposition_spin_coating_time": "30 s",
  "Perovskite_surface_treatment_deposition_thermal_annealing_temperature": "Null",
  "Perovskite_surface_treatment_deposition_thermal_annealing_time": "Null",
  "HTL_thickness": "Null",
  "HTL_stack_sequence": "spiro-OMeTAD",
  "HTL_additive_compound": "Li-TFSI;4-tert-butylpyridine",
  "HTL_additive_concentration": "260 mg ml−1;Null",
  "HTL_deposition_method": "Spin-coating",
  "HTL_deposition_solution_concentration": "72.3 mg ml−1",
  "HTL_deposition_solvents_compound": "Chlorobenzene",
  "HTL_deposition_synthesis_atmosphere": "Null",
  "HTL_deposition_synthesis_atmosphere_pressure": "Null",
  "HTL_deposition_synthesis_atmosphere_relative_humidity": "Null",
  "HTL_deposition_spin_coating_speed": "3500 rpm",
  "HTL_deposition_spin_coating_time": "30 s",
  "HTL_deposition_thermal_annealing_temperature": "Null",
  "HTL_deposition_thermal_annealing_time": "Null",
  "Backcontact_thickness": "80 nm",
  "Beckcontact_deposition_method": "Thermal evaporation",
  "Backcontact_deposition_atmosphere_pressure": "Null",
  "Encapsulation_method": "Null",
  "Encapsulation_atmosphere": "Nitrogen",
  "JV_measured_device_matching": "True",
  "JV_measured_reverse_scan_Voc": "1.191 V",
  "JV_measured_reverse_scan_Jsc": "26.66 mA/cm2",
  "JV_measured_reverse_scan_FF": "81.23 %",
  "JV_measured_reverse_scan_PCE": "25.8 %",
  "JV_measured_forward_scan_Voc": "1.193 V",
  "JV_measured_forward_scan_Jsc": "26.66 mA/cm2",
  "JV_measured_forward_scan_FF": "81.31 %",
  "JV_measured_forward_scan_PCE": "26.07 %",
  "JV_measured_light_spectra": "AM 1.5 G",
  "JV_measured_light_spectra_intensity": "1000 W m-2",
  "JV_measured_scan_speed": "33 mV/s",
  "JV_measured_scan_delay_time": "Null",
  "JV_certified_PCE": "25.8",
  "Stabilized_measured_PCE": "25.9",
  "Stabilized_certified_PCE": "Null",
  "Stability_test_device_matching": "True",
  "Stability_test_temperature": "50 ± 5 °C",
  "Stability_test_atmosphere": "Nitrogen",
  "Stability_test_light_spectra": "AM 1.5 G",
  "Stability_test_light_intensity": "1 sun",
  "Stability_test_relative_humidity": "Null",
  "Stability_PCE_after_time": "1,258 h",
  "Stability_PCE_after_time_value": "94 %"
}

File: dataset/2021-2025/10.1038_s41586-023-06637-w/Device_BestPCE_Gemini_2.5_Flash_10.1038_s41586-023-06637-w.json
{
  "Ref_DOI": "10.1038/s41586-023-06637-w",
  "Ref_journal": "Nature",
  "Ref_publication_year": "2023",
  "Ref_title": "Anion–π interactions suppress phase impurities in FAPbI3 solar cells",
  "Cell_architecture": "NIP",
  "Cell_stack_sequence": "FTO/SnO2/FAPbI3/spiro-OMeTAD/Au",
  "Cell_area_measured": "0.08313 cm2",
  "ETL_thickness": "Null",
  "ETL_stack_sequence": "SnO2",
  "ETL_additive_compound": "Null",
  "ETL_additive_concentration": "Null",
  "ETL_deposition_method": "chemical bath",
  "ETL_deposition_solution_concentration": "Null",
  "ETL_deposition_solvents_compound": "Null",
  "ETL_deposition_synthesis_atmosphere": "air",
  "ETL_deposition_synthesis_atmosphere_pressure": "1 atm",
  "ETL_deposition_synthesis_atmosphere_relative_humidity": "Null",
  "ETL_deposition_spin_coating_speed": "Null",
  "ETL_deposition_spin_coating_time": "Null",
  "ETL_deposition_thermal_annealing_temperature": "150 °C",
  "ETL_deposition_thermal_annealing_time": "60 min",
  "Perovskite_dimension": "3D",
  "Perovskite_thickness": "Null",
  "Perovskite_composition_long_form": "(FA0.82MA0.18)PbI3",
  "Perovskite_additive_compound": "MACl",
  "Perovskite_additive_concentration": "0.12 M",
  "Perovskite_bandgap": "1.52 eV",
  "Perovskite_deposition_method": "spin-coating",
  "Perovskite_deposition_sequential_spin_coating": "True",
  "Perovskite_deposition_spin_coating_antisolvent": "Null",
  "Perovskite_deposition_reaction_solutions_compounds": "PbI2; FAI; MACl",
  "Perovskite_deposition_reaction_solutions_concentrations": "1.5 M; 0.55 M; 0.12 M",
  "Perovskite_deposition_final_solutions_concentration_before_deposition": "Null",
  "Perovskite_deposition_solvents_compound": "DMF; DMSO; Isopropanol; HFB",
  "Perovskite_deposition_solvents_mixing_ratio": "9:1 v/v; 890:110 v/v",
  "Perovskite_deposition_synthesis_atmosphere": "dehumidified box",
  "Perovskite_deposition_synthesis_atmosphere_pressure": "Null",
  "Perovskite_deposition_synthesis_atmosphere_relative_humidity": "< 30%",
  "Perovskite_deposition_spin_coating_speed": "1,500 rpm; 2,100 rpm",
  "Perovskite_deposition_spin_coating_time": "30 s; 30 s",
  "Perovskite_deposition_thermal_annealing_atmosphere": "Null",
  "Perovskite_deposition_thermal_annealing_temperature": "170 °C",
  "Perovskite_deposition_thermal_annealing_time": "10 min",
  "Perovskite_surface_treatment_material": "Phenylethanamine salt",
  "Perovskite_surface_treatment_method": "spin-coating",
  "Perovskite_surface_treatment_solution_concentration": "20 mM",
  "Perovskite_surface_treatment_solvents_compound": "Null",
  "Perovskite_surface_treatment_synthesis_atmosphere": "Null",
  "Perovskite_surface_treatment_synthesis_atmosphere_pressure": "Null",
  "Perovskite_surface_treatment_synthesis_atmosphere_relative_humidity": "Null",
  "Perovskite_surface_treatment_deposition_spin_coating_speed": "3,000 rpm",
  "Perovskite_surface_treatment_deposition_spin_coating_time": "30 s",
  "Perovskite_surface_treatment_deposition_thermal_annealing_temperature": "Null",
  "Perovskite_surface_treatment_deposition_thermal_annealing_time": "Null",
  "HTL_thickness": "Null",
  "HTL_stack_sequence": "spiro-OMeTAD",
  "HTL_additive_compound": "Li-TFSI; 4-tert-butylpyridine",
  "HTL_additive_concentration": "260 mg/mL; Null",
  "HTL_deposition_method": "spin-coating",
  "HTL_deposition_solution_concentration": "72.3 mg/mL",
  "HTL_deposition_solvents_compound": "chlorobenzene; acetonitrile",
  "HTL_deposition_synthesis_atmosphere": "Null",
  "HTL_deposition_synthesis_atmosphere_pressure": "Null",
  "HTL_deposition_synthesis_atmosphere_relative_humidity": "Null",
  "HTL_deposition_spin_coating_speed": "3,500 rpm",
  "HTL_deposition_spin_coating_time": "30 s",
  "HTL_deposition_thermal_annealing_temperature": "Null",
  "HTL_deposition_thermal_annealing_time": "Null",
  "Backcontact_thickness": "80 nm",
  "Beckcontact_deposition_method": "thermal evaporation",
  "Backcontact_deposition_atmosphere_pressure": "vacuum",
  "Encapsulation_method": "Null",
  "Encapsulation_atmosphere": "Null",
  "JV_measured_device_matching": "True",
  "JV_measured_reverse_scan_Voc": "1.191 V",
  "JV_measured_reverse_scan_Jsc": "26.66 mA/cm2",
  "JV_measured_reverse_scan_FF": "81.23 %",
  "JV_measured_reverse_scan_PCE": "25.8 %",
  "JV_measured_forward_scan_Voc": "1.193 V",
  "JV_measured_forward_scan_Jsc": "26.66 mA/cm2",
  "JV_measured_forward_scan_FF": "81.31 %",
  "JV_measured_forward_scan_PCE": "25.9 %",
  "JV_measured_light_spectra": "AM 1.5 G",
  "JV_measured_light_spectra_intensity": "1,000 W/m2",
  "JV_measured_scan_speed": "33 mV/s",
  "JV_measured_scan_delay_time": "Null",
  "JV_certified_PCE": "25.8 %",
  "Stabilized_measured_PCE": "25.9 %",
  "Stabilized_certified_PCE": "Null",
  "Stability_test_device_matching": "True",
  "Stability_test_temperature": "50 ± 5 °C",
  "Stability_test_atmosphere": "nitrogen",
  "Stability_test_light_spectra": "AM 1.5 G",
  "Stability_test_light_intensity": "1 sun",
  "Stability_test_relative_humidity": "Null",
  "Stability_PCE_after_time": "1,258 h",
  "Stability_PCE_after_time_value": "94 %"
}
