Repository: jiayijdong/PSCbench

# PSCbench


**PSCbench** is a novel benchmark for materials science research-level scientific
dataset curation sourced from published journals. The benchmark is designed to evaluate the complex classification capabilities,
strong domain knowledge, and advanced calculation skills of LLMs.

## Data


The PSCbench dataset is under dataset folder in json file format. Each file is list of dictionary and can be extracted using following scripts.
Each file stands for one published journal, which is fully elaborated in the paper. 

```
with open("./dataset/retroactive/{}.json".format(subject), encoding='utf-8') as json_file:
    problems=json.load(json_file)
```

File: dataset/2021-2025/10.1038_s41586-023-06637-w/Device_BestPCE_claude_haiku_10.1038_s41586-023-06637-w.json
{
  "Ref_DOI": "10.1038/s41586-023-06637-w",
  "Ref_journal": "Nature",
  "Ref_publication_year": "2023",
  "Ref_title": "Anion–π interactions suppress phase impurities in FAPbI3 solar cells",
  "Cell_architecture": "NIP",
  "Cell_stack_sequence": "FTO/SnO2/FAPbI3/spiro-OMeTAD/Au",
  "Cell_area_measured": "0.0831 cm2",
  "ETL_thickness": "Null",
  "ETL_stack_sequence": "SnO2",
  "ETL_additive_compound": "Null",
  "ETL_additive_concentration": "Null",
  "ETL_deposition_method": "Chemical bath",
  "ETL_deposition_solution_concentration": "Null",
  "ETL_deposition_solvents_compound": "Null",
  "ETL_deposition_synthesis_atmosphere": "Air",
  "ETL_deposition_synthesis_atmosphere_pressure": "1 atm",
  "ETL_deposition_synthesis_atmosphere_relative_humidity": "Null",
  "ETL_deposition_spin_coating_speed": "Null",
  "ETL_deposition_spin_coating_time": "Null",
  "ETL_deposition_thermal_annealing_temperature": "150",
  "ETL_deposition_thermal_annealing_time": "60",
  "Perovskite_dimension": "3D",
  "Perovskite_thickness": "Null",
  "Perovskite_composition_long_form": "FAPbI3",
  "Perovskite_additive_compound": "HFB",
  "Perovskite_additive_concentration": "0.055 v/v%",
  "Perovskite_bandgap": "1.52",
  "Perovskite_deposition_method": "Spin-coating",
  "Perovskite_deposition_sequential_spin_coating": "True",
  "Perovskite_deposition_spin_coating_antisolvent": "Null",
  "Perovskite_deposition_reaction_solutions_compounds": "PbI2;FAI;MACl",
  "Perovskite_deposition_reaction_solutions_concentrations": "1.5 M;0.55 M;0.12 M",
  "Perovskite_deposition_solvents_compound": "DMF;DMSO;IPA",
  "Perovskite_deposition_solvents_mixing_ratio": "9:1;945:55",
  "Perovskite_deposition_synthesis_atmosphere": "Dehumidified box",
  "Perovskite_deposition_synthesis_atmosphere_pressure": "1 atm",
  "Perovskite_deposition_synthesis_atmosphere_relative_humidity": "<30",
  "Perovskite_deposition_spin_coating_speed": "1500;2100",
  "Perovskite_deposition_spin_coating_time": "30;30",
  "Perovskite_deposition_thermal_annealing_atmosphere": "Dehumidified box",
  "Perovskite_deposition_thermal_annealing_temperature": "170",
  "Perovskite_deposition_thermal_annealing_time": "10",
  "Perovskite_surface_treatment_material": "Phenylethaneamine salt",
  "Perovskite_surface_treatment_method": "Spin-coating",
  "Perovskite_surface_treatment_solution_concentration": "20 mM",
  "Perovskite_surface_treatment_solvents_compound": "Null",
  "Perovskite_surface_treatment_synthesis_atmosphere": "Null",
  "Perovskite_surface_treatment_synthesis_atmosphere_pressure": "Null",
  "Perovskite_surface_treatment_synthesis_atmosphere_relative_humidity": "Null",
  "Perovskite_surface_treatment_deposition_spin_coating_speed": "3000",
  "Perovskite_surface_treatment_deposition_spin_coating_time": "30",
  "Perovskite_surface_treatment_deposition_thermal_annealing_temperature": "Null",
  "Perovskite_surface_treatment_deposition_thermal_annealing_time": "Null",
  "HTL_thickness": "Null",
  "HTL_stack_sequence": "spiro-OMeTAD",
  "HTL_additive_compound": "Li-TFSI;4-tert-butylpyridine",
  "HTL_additive_concentration": "260 mg/mL;Null",
  "HTL_deposition_method": "Spin-coating",
  "HTL_deposition_solution_concentration": "72.3 mg/mL",
  "HTL_deposition_solvents_compound": "Chlorobenzene",
  "HTL_deposition_synthesis_atmosphere": "Null",
  "HTL_deposition_synthesis_atmosphere_pressure": "Null",
  "HTL_deposition_synthesis_atmosphere_relative_humidity": "Null",
  "HTL_deposition_spin_coating_speed": "3500",
  "HTL_deposition_spin_coating_time": "30",
  "HTL_deposition_thermal_annealing_temperature": "Null",
  "HTL_deposition_thermal_annealing_time": "Null",
  "Backcontact_thickness": "80",
  "Beckcontact_deposition_method": "Thermal evaporation",
  "Backcontact_deposition_atmosphere_pressure": "Null",
  "Encapsulation_method": "Null",
  "Encapsulation_atmosphere": "Null",
  "JV_measured_device_matching": "True",
  "JV_measured_reverse_scan_Voc": "1.191",
  "JV_measured_reverse_scan_Jsc": "26.66",
  "JV_measured_reverse_scan_FF": "81.23",
  "JV_measured_reverse_scan_PCE": "25.8",
  "JV_measured_forward_scan_Voc": "1.193",
  "JV_measured_forward_scan_Jsc": "26.66",
  "JV_measured_forward_scan_FF": "81.31",
  "JV_measured_forward_scan_PCE": "25.9",
  "JV_measured_light_spectra": "AM1.5G",
  "JV_measured_light_spectra_intensity": "1 sun",
  "JV_measured_scan_speed": "0.033",
  "JV_measured_scan_delay_time": "Null",
  "JV_certified_PCE": "25.8",
  "Stabilized_measured_PCE": "25.9",
  "Stabilized_certified_PCE": "Null",
  "Stability_test_device_matching": "True",
  "Stability_test_temperature": "50",
  "Stability_test_atmosphere": "Nitrogen",
  "Stability_test_light_spectra": "AM1.5G",
  "Stability_test_light_intensity": "1 sun",
  "Stability_test_relative_humidity": "Null",
  "Stability_PCE_after_time": "1258 hours",
  "Stability_PCE_after_time_value": "94"
}

File: dataset/2021-2025/10.1038_s41586-023-06637-w/Device_BestPCE_gpt4o_10.1038_s41586-023-06637-w.json
{
  "Ref_DOI": "10.1038/s41586-023-06637-w",
  "Ref_journal": "Nature",
  "Ref_publication_year": "2023",
  "Ref_title": "Anion–π interactions suppress phase impurities in FAPbI3 solar cells",
  "Cell_architecture": "NIP",
  "Cell_stack_sequence": "FTO/SnO2/FAPbI3/spiro-OMeTAD/Au",
  "Cell_area_measured": "0.0831 cm2",
  "ETL_thickness": "Null",
  "ETL_stack_sequence": "SnO2",
  "ETL_additive_compound": "Null",
  "ETL_additive_concentration": "Null",
  "ETL_deposition_method": "Chemical bath deposition",
  "ETL_deposition_solution_concentration": "Null",
  "ETL_deposition_solvents_compound": "Null",
  "ETL_deposition_synthesis_atmosphere": "Air",
  "ETL_deposition_synthesis_atmosphere_pressure": "1 atm",
  "ETL_deposition_synthesis_atmosphere_relative_humidity": "Null",
  "ETL_deposition_spin_coating_speed": "Null",
  "ETL_deposition_spin_coating_time": "Null",
  "ETL_deposition_thermal_annealing_temperature": "150 °C",
  "ETL_deposition_thermal_annealing_time": "60 min",
  "Perovskite_dimension": "3D",
  "Perovskite_thickness": "Null",
  "Perovskite_composition_long_form": "FAPbI3",
  "Perovskite_additive_compound": "MACl",
  "Perovskite_additive_concentration": "0.12 M",
  "Perovskite_bandgap": "1.52 eV",
  "Perovskite_deposition_method": "Spin-coating",
  "Perovskite_deposition_sequential_spin_coating": "True",
  "Perovskite_deposition_spin_coating_antisolvent": "Null",
  "Perovskite_deposition_reaction_solutions_compounds": "PbI2; FAI; MACl",
  "Perovskite_deposition_reaction_solutions_concentrations": "1.5 M; 0.55 M; 0.12 M",
  "Perovskite_deposition_final_solutions_concentration_before_deposition": "Null",
  "Perovskite_deposition_solvents_compound": "DMF/DMSO; Isopropanol/HFB",
  "Perovskite_deposition_solvents_mixing_ratio": "9:1; 780:220",
  "Perovskite_deposition_synthesis_atmosphere": "Null",
  "Perovskite_deposition_synthesis_atmosphere_pressure": "Null",
  "Perovskite_deposition_synthesis_atmosphere_relative_humidity": "<30%",
  "Perovskite_deposition_spin_coating_speed": "1500 rpm; 2100 rpm",
  "Perovskite_deposition_spin_coating_time": "30 s; 30 s",
  "Perovskite_deposition_thermal_annealing_atmosphere": "Null",
  "Perovskite_deposition_thermal_annealing_temperature": "170 °C",
  "Perovskite_deposition_thermal_annealing_time": "10 min",
  "Perovskite_surface_treatment_material": "Phenylethylamine salt",
  "Perovskite_surface_treatment_method": "Spin-coating",
  "Perovskite_surface_treatment_solution_concentration": "20 mM",
  "Perovskite_surface_treatment_solvents_compound": "Null",
  "Perovskite_surface_treatment_synthesis_atmosphere": "Null",
  "Perovskite_surface_treatment_synthesis_atmosphere_pressure": "Null",
  "Perovskite_surface_treatment_synthesis_atmosphere_relative_humidity": "Null",
  "Perovskite_surface_treatment_deposition_spin_coating_speed": "3000 rpm",
  "Perovskite_surface_treatment_deposition_spin_coating_time": "30 s",
  "Perovskite_surface_treatment_deposition_thermal_annealing_temperature": "Null",
  "Perovskite_surface_treatment_deposition_thermal_annealing_time": "Null",
  "HTL_thickness": "Null",
  "HTL_stack_sequence": "spiro-OMeTAD",
  "HTL_additive_compound": "Li-TFSI; 4-tert-butylpyridine",
  "HTL_additive_concentration": "260 mg/mL; Null",
  "HTL_deposition_method": "Spin-coating",
  "HTL_deposition_solution_concentration": "72.3 mg/mL",
  "HTL_deposition_solvents_compound": "Chlorobenzene",
  "HTL_deposition_synthesis_atmosphere": "Null",
  "HTL_deposition_synthesis_atmosphere_pressure": "Null",
  "HTL_deposition_synthesis_atmosphere_relative_humidity": "Null",
  "HTL_deposition_spin_coating_speed": "3500 rpm",
  "HTL_deposition_spin_coating_time": "30 s",
  "HTL_deposition_thermal_annealing_temperature": "Null",
  "HTL_deposition_thermal_annealing_time": "Null",
  "Backcontact_thickness": "80 nm",
  "Beckcontact_deposition_method": "Thermal evaporation",
  "Backcontact_deposition_atmosphere_pressure": "Null",
  "Encapsulation_method": "Null",
  "Encapsulation_atmosphere": "Null",
  "JV_measured_device_matching": "True",
  "JV_measured_reverse_scan_Voc": "1.191 V",
  "JV_measured_reverse_scan_Jsc": "26.66 mA/cm2",
  "JV_measured_reverse_scan_FF": "81.23%",
  "JV_measured_reverse_scan_PCE": "25.8%",
  "JV_measured_forward_scan_Voc": "1.193 V",
  "JV_measured_forward_scan_Jsc": "26.66 mA/cm2",
  "JV_measured_forward_scan_FF": "81.31%",
  "JV_measured_forward_scan_PCE": "25.9%",
  "JV_measured_light_spectra": "AM1.5G",
  "JV_measured_light_spectra_intensity": "1 sun",
  "JV_measured_scan_speed": "33 mV/s",
  "JV_measured_scan_delay_time": "Null",
  "JV_certified_PCE": "25.8%",
  "Stabilized_measured_PCE": "25.9%",
  "Stabilized_certified_PCE": "Null",
  "Stability_test_device_matching": "True",
  "Stability_test_temperature": "50 °C",
  "Stability_test_atmosphere": "Null",
  "Stability_test_light_spectra": "AM1.5G",
  "Stability_test_light_intensity": "1 sun",
  "Stability_test_relative_humidity": "Null",
  "Stability_PCE_after_time": "1258 hours",
  "Stability_PCE_after_time_value": "94%"
}

File: dataset/2021-2025/10.1038_s41586-023-06637-w/Device_BestPCE_gpt4o_mini_10.1038_s41586-023-06637-w.json
{
  "Ref_DOI": "10.1038/s41586-023-06637-w",
  "Ref_journal": "Nature",
  "Ref_publication_year": "2023",
  "Ref_title": "Anion–π interactions suppress phase impurities in FAPbI3 solar cells",
  "Cell_architecture": "NIP",
  "Cell_stack_sequence": "FTO/SnO2/FAPbI3/spiro-OMeTAD/Au",
  "Cell_area_measured": "0.08313 cm2",
  "ETL_thickness": "50 nm",
  "ETL_stack_sequence": "SnO2",
  "ETL_additive_compound": "Null",
  "ETL_additive_concentration": "Null",
  "ETL_deposition_method": "Chemical bath",
  "ETL_deposition_solution_concentration": "Null",
  "ETL_deposition_solvents_compound": "Null",
  "ETL_deposition_synthesis_atmosphere": "Air",
  "ETL_deposition_synthesis_atmosphere_pressure": "1 atm",
  "ETL_deposition_synthesis_atmosphere_relative_humidity": "Null",
  "ETL_deposition_spin_coating_speed": "Null",
  "ETL_deposition_spin_coating_time": "Null",
  "ETL_deposition_thermal_annealing_temperature": "150 °C",
  "ETL_deposition_thermal_annealing_time": "60 min",
  "Perovskite_dimension": "3D",
  "Perovskite_thickness": "Null",
  "Perovskite_composition_long_form": "FAPbI3",
  "Perovskite_additive_compound": "Null",
  "Perovskite_additive_concentration": "Null",
  "Perovskite_bandgap": "1.52 eV",
  "Perovskite_deposition_method": "Spin-coating",
  "Perovskite_deposition_sequential_spin_coating": "True",
  "Perovskite_deposition_spin_coating_antisolvent": "Null",
  "Perovskite_deposition_reaction_solutions_compounds": "PbI2;FAI;MACl",
  "Perovskite_deposition_reaction_solutions_concentrations": "1.5 M;0.55 M;0.12 M",
  "Perovskite_deposition_final_solutions_concentration_before_deposition": "Null",
  "Perovskite_deposition_solvents_compound": "DMF;DMSO",
  "Perovskite_deposition_solvents_mixing_ratio": "9:1",
  "Perovskite_deposition_synthesis_atmosphere": "Nitrogen",
  "Perovskite_deposition_synthesis_atmosphere_pressure": "1 atm",
  "Perovskite_deposition_synthesis_atmosphere_relative_humidity": "<30%",
  "Perovskite_deposition_spin_coating_speed": "1500 rpm;2100 rpm",
  "Perovskite_deposition_spin_coating_time": "30 s;30 s",
  "Perovskite_deposition_thermal_annealing_atmosphere": "Nitrogen",
  "Perovskite_deposition_thermal_annealing_temperature": "170 °C",
  "Perovskite_deposition_thermal_annealing_time": "10 min",
  "Perovskite_surface_treatment_material": "Null",
  "Perovskite_surface_treatment_method": "Null",
  "Perovskite_surface_treatment_solution_concentration": "Null",
  "Perovskite_surface_treatment_solvents_compound": "Null",
  "Perovskite_surface_treatment_synthesis_atmosphere": "Null",
  "Perovskite_surface_treatment_synthesis_atmosphere_pressure": "Null",
  "Perovskite_surface_treatment_synthesis_atmosphere_relative_humidity": "Null",
  "Perovskite_surface_treatment_deposition_spin_coating_speed": "Null",
  "Perovskite_surface_treatment_deposition_spin_coating_time": "Null",
  "Perovskite_surface_treatment_deposition_thermal_annealing_temperature": "Null",
  "Perovskite_surface_treatment_deposition_thermal_annealing_time": "Null",
  "HTL_thickness": "Null",
  "HTL_stack_sequence": "Null",
  "HTL_additive_compound": "Li-TFSI;4-tert-butylpyridine",
  "HTL_additive_concentration": "520 mg/mL;Null",
  "HTL_deposition_method": "Spin-coating",
  "HTL_deposition_solution_concentration": "Null",
  "HTL_deposition_solvents_compound": "Chlorobenzene",
  "HTL_deposition_synthesis_atmosphere": "Air",
  "HTL_deposition_synthesis_atmosphere_pressure": "1 atm",
  "HTL_deposition_synthesis_atmosphere_relative_humidity": "Null",
  "HTL_deposition_spin_coating_speed": "3000 rpm",
  "HTL_deposition_spin_coating_time": "30 s",
  "HTL_deposition_thermal_annealing_temperature": "Null",
  "HTL_deposition_thermal_annealing_time": "Null",
  "Backcontact_thickness": "80 nm",
  "Beckcontact_deposition_method": "Thermal evaporation",
  "Backcontact_deposition_atmosphere_pressure": "Null",
  "Encapsulation_method": "UV adhesive",
  "Encapsulation_atmosphere": "Air",
  "JV_measured_device_matching": "True",
  "JV_measured_reverse_scan_Voc": "1.191 V",
  "JV_measured_reverse_scan_Jsc": "26.66 mA/cm2",
  "JV_measured_reverse_scan_FF": "81.23%",
  "JV_measured_reverse_scan_PCE": "25.8%",
  "JV_measured_forward_scan_Voc": "1.193 V",
  "JV_measured_forward_scan_Jsc": "26.66 mA/cm2",
  "JV_measured_forward_scan_FF": "81.31%",
  "JV_measured_forward_scan_PCE": "25.9%",
  "JV_measured_light_spectra": "AM1.5G",
  "JV_measured_light_spectra_intensity": "1 sun",
  "JV_measured_scan_speed": "33 mV/s",
  "JV_measured_scan_delay_time": "Null",
  "JV_certified_PCE": "25.8%",
  "Stabilized_measured_PCE": "25.9%",
  "Stabilized_certified_PCE": "Null",
  "Stability_test_device_matching": "True",
  "Stability_test_temperature": "50 °C",
  "Stability_test_atmosphere": "Air",
  "Stability_test_light_spectra": "AM1.5G",
  "Stability_test_light_intensity": "1 sun",
  "Stability_test_relative_humidity": "Null",
  "Stability_PCE_after_time": "1258 hours",
  "Stability_PCE_after_time_value": "94%"
}

File: dataset/2021-2025/10.1038_s41586-023-06637-w/Device_BestPCE_gpt4o_mini_zero_shot_10.1038_s41586-023-06637-w.json
{
  "Ref_DOI": "10.1038/s41586-023-06637-w",
  "Ref_journal": "Nature",
  "Ref_publication_year": "2023",
  "Ref_title": "Anion–π interactions suppress phase impurities in FAPbI3 solar cells",
  "Cell_architecture": "FTO/SnO2/FAPbI3/spiro-OMeTAD/Au",
  "Cell_stack_sequence": "FTO/SnO2/FAPbI3/spiro-OMeTAD/Au",
  "Cell_area_measured": "0.0831 cm2",
  "ETL_thickness": "50 nm",
  "ETL_stack_sequence": "SnO2",
  "ETL_additive_compound": "MACl",
  "ETL_additive_concentration": "0.12 M",
  "ETL_deposition_method": "Chemical bath deposition",
  "ETL_deposition_solution_concentration": "15% in H2O",
  "ETL_deposition_solvents_compound": "Water",
  "ETL_deposition_synthesis_atmosphere": "Air",
  "ETL_deposition_synthesis_atmosphere_pressure": "Null",
  "ETL_deposition_synthesis_atmosphere_relative_humidity": "Null",
  "ETL_deposition_spin_coating_speed": "Null",
  "ETL_deposition_spin_coating_time": "Null",
  "ETL_deposition_thermal_annealing_temperature": "150 °C",
  "ETL_deposition_thermal_annealing_time": "60 min",
  "Perovskite_dimension": "Null",
  "Perovskite_thickness": "Null",
  "Perovskite_composition_long_form": "FAPbI3",
  "Perovskite_additive_compound": "HFB",
  "Perovskite_additive_concentration": "0.055 M",
  "Perovskite_bandgap": "1.52 eV",
  "Perovskite_deposition_method": "Two-step solution process",
  "Perovskite_deposition_sequential_spin_coating": "Yes",
  "Perovskite_deposition_spin_coating_antisolvent": "IPA",
  "Perovskite_deposition_reaction_solutions_compounds": "PbI2, FAI",
  "Perovskite_deposition_reaction_solutions_concentrations": "1.5 M PbI2, 0.55 M FAI",
  "Perovskite_deposition_final_solutions_concentration_before_deposition": "Null",
  "Perovskite_deposition_solvents_compound": "DMF/DMSO",
  "Perovskite_deposition_solvents_mixing_ratio": "9:1",
  "Perovskite_deposition_synthesis_atmosphere": "Dehumidified box",
  "Perovskite_deposition_synthesis_atmosphere_pressure": "Null",
  "Perovskite_deposition_synthesis_atmosphere_relative_humidity": "<30%",
  "Perovskite_deposition_spin_coating_speed": "2100 r.p.m.",
  "Perovskite_deposition_spin_coating_time": "30 s",
  "Perovskite_deposition_thermal_annealing_atmosphere": "Null",
  "Perovskite_deposition_thermal_annealing_temperature": "170 °C",
  "Perovskite_deposition_thermal_annealing_time": "10 min",
  "Perovskite_surface_treatment_material": "Null",
  "Perovskite_surface_treatment_method": "Null",
  "Perovskite_surface_treatment_solution_concentration": "Null",
  "Perovskite_surface_treatment_solvents_compound": "Null",
  "Perovskite_surface_treatment_synthesis_atmosphere": "Null",
  "Perovskite_surface_treatment_synthesis_atmosphere_pressure": "Null",
  "Perovskite_surface_treatment_synthesis_atmosphere_relative_humidity": "Null",
  "Perovskite_surface_treatment_deposition_spin_coating_speed": "Null",
  "Perovskite_surface_treatment_deposition_spin_coating_time": "Null",
  "Perovskite_surface_treatment_deposition_thermal_annealing_temperature": "Null",
  "Perovskite_surface_treatment_deposition_thermal_annealing_time": "Null",
  "HTL_thickness": "Null",
  "HTL_stack_sequence": "Null",
  "HTL_additive_compound": "Null",
  "HTL_additive_concentration": "Null",
  "HTL_deposition_method": "Null",
  "HTL_deposition_solution_concentration": "Null",
  "HTL_deposition_solvents_compound": "Null",
  "HTL_deposition_synthesis_atmosphere": "Null",
  "HTL_deposition_synthesis_atmosphere_pressure": "Null",
  "HTL_deposition_synthesis_atmosphere_relative_humidity": "Null",
  "HTL_deposition_spin_coating_speed": "Null",
  "HTL_deposition_spin_coating_time": "Null",
  "HTL_deposition_thermal_annealing_temperature": "Null",
  "HTL_deposition_thermal_annealing_time": "Null",
  "Backcontact_thickness": "Null",
  "Beckcontact_deposition_method": "Thermal evaporation",
  "Backcontact_deposition_atmosphere_pressure": "Null",
  "Encapsulation_method": "Null",
  "Encapsulation_atmosphere": "Null",
  "JV_measured_device_matching": "Null",
  "JV_measured_reverse_scan_Voc": "1.191 V",
  "JV_measured_reverse_scan_Jsc": "26.66 mA cm−2",
  "JV_measured_reverse_scan_FF": "81.23%",
  "JV_measured_reverse_scan_PCE": "25.8%",
  "JV_measured_forward_scan_Voc": "1.193 V",
  "JV_measured_forward_scan_Jsc": "26.66 mA cm−2",
  "JV_measured_forward_scan_FF": "81.31%",
  "JV_measured_forward_scan_PCE": "25.9%",
  "JV_measured_light_spectra": "AM 1.5 G",
  "JV_measured_light_spectra_intensity": "1000 W m−2",
  "JV_measured_scan_speed": "33 mV/s",
  "JV_measured_scan_delay_time": "Null",
  "JV_certified_PCE": "25.8%",
  "Stabilized_measured_PCE": "25.9%",
  "Stabilized_certified_PCE": "Null",
  "Stability_test_device_matching": "Null",
  "Stability_test_temperature": "50 ± 5 °C",
  "Stability_test_atmosphere": "Nitrogen",
  "Stability_test_light_spectra": "AM 1.5 G",
  "Stability_test_light_intensity": "Null",
  "Stability_test_relative_humidity": "Null",
  "Stability_PCE_after_time": "1258 h",
  "Stability_PCE_after_time_value": "94%"
}

File: dataset/2021-2025/10.1038_s41586-023-06637-w/Device_BestPCE_grok_10.1038_s41586-023-06637-w.json
{
  "Ref_DOI": "10.1038/s41586-023-06637-w",
  "Ref_journal": "Nature",
  "Ref_publication_year": "2023",
  "Ref_title": "Anion–π interactions suppress phase impurities in FAPbI3 solar cells",
  "Cell_architecture": "NIP",
  "Cell_stack_sequence": "FTO/SnO2/FAPbI3/spiro-OMeTAD/Au",
  "Cell_area_measured": "0.0831 cm2",
  "ETL_thickness": "Null",
  "ETL_stack_sequence": "SnO2",
  "ETL_additive_compound": "Null",
  "ETL_additive_concentration": "Null",
  "ETL_deposition_method": "Chemical bath deposition",
  "ETL_deposition_solution_concentration": "Null",
  "ETL_deposition_solvents_compound": "Null",
  "ETL_deposition_synthesis_atmosphere": "Air",
  "ETL_deposition_synthesis_atmosphere_pressure": "1 atm",
  "ETL_deposition_synthesis_atmosphere_relative_humidity": "Null",
  "ETL_deposition_spin_coating_speed": "Null",
  "ETL_deposition_spin_coating_time": "Null",
  "ETL_deposition_thermal_annealing_temperature": "150 °C",
  "ETL_deposition_thermal_annealing_time": "60 min",
  "Perovskite_dimension": "3D",
  "Perovskite_thickness": "Null",
  "Perovskite_composition_long_form": "FAPbI3",
  "Perovskite_additive_compound": "MACl; HFB",
  "Perovskite_additive_concentration": "0.12 M; Null",
  "Perovskite_bandgap": "1.52 eV",
  "Perovskite_deposition_method": "Spin-coating",
  "Perovskite_deposition_sequential_spin_coating": "True",
  "Perovskite_deposition_spin_coating_antisolvent": "Null",
  "Perovskite_deposition_reaction_solutions_compounds": "PbI2; FAI; MACl",
  "Perovskite_deposition_reaction_solutions_concentrations": "1.5 M; 0.55 M; 0.12 M",
  "Perovskite_deposition_final_solutions_concentration_before_deposition": "Null",
  "Perovskite_deposition_solvents_compound": "DMF; DMSO; Isopropanol; HFB",
  "Perovskite_deposition_solvents_mixing_ratio": "9:1; Null; 890:110",
  "Perovskite_deposition_synthesis_atmosphere": "Null",
  "Perovskite_deposition_synthesis_atmosphere_pressure": "Null",
  "Perovskite_deposition_synthesis_atmosphere_relative_humidity": "Null",
  "Perovskite_deposition_spin_coating_speed": "1500 rpm; 2100 rpm",
  "Perovskite_deposition_spin_coating_time": "30 s; 30 s",
  "Perovskite_deposition_thermal_annealing_atmosphere": "Dehumidified box",
  "Perovskite_deposition_thermal_annealing_temperature": "170 °C",
  "Perovskite_deposition_thermal_annealing_time": "10 min",
  "Perovskite_surface_treatment_material": "Phenylethanamine salt",
  "Perovskite_surface_treatment_method": "Spin-coating",
  "Perovskite_surface_treatment_solution_concentration": "20 mM",
  "Perovskite_surface_treatment_solvents_compound": "Null",
  "Perovskite_surface_treatment_synthesis_atmosphere": "Null",
  "Perovskite_surface_treatment_synthesis_atmosphere_pressure": "Null",
  "Perovskite_surface_treatment_synthesis_atmosphere_relative_humidity": "Null",
  "Perovskite_surface_treatment_deposition_spin_coating_speed": "3000 rpm",
  "Perovskite_surface_treatment_deposition_spin_coating_time": "30 s",
  "Perovskite_surface_treatment_deposition_thermal_annealing_temperature": "Null",
  "Perovskite_surface_treatment_deposition_thermal_annealing_time": "Null",
  "HTL_thickness": "Null",
  "HTL_stack_sequence": "spiro-OMeTAD",
  "HTL_additive_compound": "Li-TFSI; 4-tert-butylpyridine",
  "HTL_additive_concentration": "Null; Null",
  "HTL_deposition_method": "Spin-coating",
  "HTL_deposition_solution_concentration": "72.3 mg/mL",
  "HTL_deposition_solvents_compound": "Chlorobenzene",
  "HTL_deposition_synthesis_atmosphere": "Null",
  "HTL_deposition_synthesis_atmosphere_pressure": "Null",
  "HTL_deposition_synthesis_atmosphere_relative_humidity": "Null",
  "HTL_deposition_spin_coating_speed": "3500 rpm",
  "HTL_deposition_spin_coating_time": "30 s",
  "HTL_deposition_thermal_annealing_temperature": "Null",
  "HTL_deposition_thermal_annealing_time": "Null",
  "Backcontact_thickness": "80 nm",
  "Beckcontact_deposition_method": "Thermal evaporation",
  "Backcontact_deposition_atmosphere_pressure": "Null",
  "Encapsulation_method": "Null",
  "Encapsulation_atmosphere": "Null",
  "JV_measured_device_matching": "True",
  "JV_measured_reverse_scan_Voc": "1.191 V",
  "JV_measured_reverse_scan_Jsc": "26.66 mA/cm2",
  "JV_measured_reverse_scan_FF": "81.23 %",
  "JV_measured_reverse_scan_PCE": "25.8 %",
  "JV_measured_forward_scan_Voc": "1.193 V",
  "JV_measured_forward_scan_Jsc": "26.66 mA/cm2",
  "JV_measured_forward_scan_FF": "81.31 %",
  "JV_measured_forward_scan_PCE": "25.9 %",
  "JV_measured_light_spectra": "AM1.5G",
  "JV_measured_light_spectra_intensity": "100 mW/cm2",
  "JV_measured_scan_speed": "0.033 V/s",
  "JV_measured_scan_delay_time": "Null",
  "JV_certified_PCE": "25.8 %",
  "Stabilized_measured_PCE": "25.9 %",
  "Stabilized_certified_PCE": "Null",
  "Stability_test_device_matching": "True",
  "Stability_test_temperature": "50 ± 5 °C",
  "Stability_test_atmosphere": "Nitrogen",
  "Stability_test_light_spectra": "AM1.5G",
  "Stability_test_light_intensity": "100 mW/cm2",
  "Stability_test_relative_humidity": "Null",
  "Stability_PCE_after_time": "1258 hours",
  "Stability_PCE_after_time_value": "94 %"
}

File: dataset/2021-2025/10.1038_s41586-023-06637-w/Device_BestPCE_o3_10.1038_s41586-023-06637-w.json
{
  "Ref_DOI": "10.1038/s41586-023-06637-w",
  "Ref_journal": "Nature",
  "Ref_publication_year": "2023",
  "Ref_title": "Anion–π interactions suppress phase impurities in FAPbI3 solar cells",
  "Cell_architecture": "NIP",
  "Cell_stack_sequence": "FTO/SnO2/FAPbI3/spiro-OMeTAD/Au",
  "Cell_area_measured": "0.0831 cm2",
  "ETL_thickness": "Null",
  "ETL_stack_sequence": "SnO2",
  "ETL_additive_compound": "Null",
  "ETL_additive_concentration": "Null",
  "ETL_deposition_method": "Chemical bath deposition",
  "ETL_deposition_solution_concentration": "Null",
  "ETL_deposition_solvents_compound": "Null",
  "ETL_deposition_synthesis_atmosphere": "Air",
  "ETL_deposition_synthesis_atmosphere_pressure": "1 atm",
  "ETL_deposition_synthesis_atmosphere_relative_humidity": "Null",
  "ETL_deposition_spin_coating_speed": "Null",
  "ETL_deposition_spin_coating_time": "Null",
  "ETL_deposition_thermal_annealing_temperature": "150 °C",
  "ETL_deposition_thermal_annealing_time": "60 min",
  "Perovskite_dimension": "3D",
  "Perovskite_thickness": "Null",
  "Perovskite_composition_long_form": "FAPbI3",
  "Perovskite_additive_compound": "MACl;HFB",
  "Perovskite_additive_concentration": "0.12 M;Null",
  "Perovskite_bandgap": "1.52 eV",
  "Perovskite_deposition_method": "Two-step spin-coating",
  "Perovskite_deposition_sequential_spin_coating": "True",
  "Perovskite_deposition_spin_coating_antisolvent": "Null",
  "Perovskite_deposition_reaction_solutions_compounds": "PbI2;FAI+MACl+HFB",
  "Perovskite_deposition_reaction_solutions_concentrations": "1.5 M;0.55 M FAI and 0.12 M MACl",
  "Perovskite_deposition_final_solutions_concentration_before_deposition": "Null",
  "Perovskite_deposition_solvents_compound": "DMF;DMSO;IPA;HFB",
  "Perovskite_deposition_solvents_mixing_ratio": "9:1 DMF:DMSO;890:110 IPA:HFB",
  "Perovskite_deposition_synthesis_atmosphere": "Dehumidified air",
  "Perovskite_deposition_synthesis_atmosphere_pressure": "1 atm",
  "Perovskite_deposition_synthesis_atmosphere_relative_humidity": "<30 %",
  "Perovskite_deposition_spin_coating_speed": "1500 rpm;2100 rpm",
  "Perovskite_deposition_spin_coating_time": "30 s;30 s",
  "Perovskite_deposition_thermal_annealing_atmosphere": "Air",
  "Perovskite_deposition_thermal_annealing_temperature": "170 °C",
  "Perovskite_deposition_thermal_annealing_time": "10 min",
  "Perovskite_surface_treatment_material": "Phenylethanamine salt",
  "Perovskite_surface_treatment_method": "Spin-coating",
  "Perovskite_surface_treatment_solution_concentration": "20 mM",
  "Perovskite_surface_treatment_solvents_compound": "Null",
  "Perovskite_surface_treatment_synthesis_atmosphere": "Air",
  "Perovskite_surface_treatment_synthesis_atmosphere_pressure": "1 atm",
  "Perovskite_surface_treatment_synthesis_atmosphere_relative_humidity": "Null",
  "Perovskite_surface_treatment_deposition_spin_coating_speed": "3000 rpm",
  "Perovskite_surface_treatment_deposition_spin_coating_time": "30 s",
  "Perovskite_surface_treatment_deposition_thermal_annealing_temperature": "Null",
  "Perovskite_surface_treatment_deposition_thermal_annealing_time": "Null",
  "HTL_thickness": "Null",
  "HTL_stack_sequence": "spiro-OMeTAD",
  "HTL_additive_compound": "Li-TFSI;4-tert-butylpyridine",
  "HTL_additive_concentration": "Null",
  "HTL_deposition_method": "Spin-coating",
  "HTL_deposition_solution_concentration": "72.3 mg/mL",
  "HTL_deposition_solvents_compound": "Chlorobenzene",
  "HTL_deposition_synthesis_atmosphere": "Air",
  "HTL_deposition_synthesis_atmosphere_pressure": "1 atm",
  "HTL_deposition_synthesis_atmosphere_relative_humidity": "Null",
  "HTL_deposition_spin_coating_speed": "3500 rpm",
  "HTL_deposition_spin_coating_time": "30 s",
  "HTL_deposition_thermal_annealing_temperature": "Null",
  "HTL_deposition_thermal_annealing_time": "Null",
  "Backcontact_thickness": "80 nm",
  "Beckcontact_deposition_method": "Thermal evaporation",
  "Backcontact_deposition_atmosphere_pressure": "Null",
  "Encapsulation_method": "Null",
  "Encapsulation_atmosphere": "Null",
  "JV_measured_device_matching": "True",
  "JV_measured_reverse_scan_Voc": "Null",
  "JV_measured_reverse_scan_Jsc": "Null",
  "JV_measured_reverse_scan_FF": "Null",
  "JV_measured_reverse_scan_PCE": "26.01 %",
  "JV_measured_forward_scan_Voc": "Null",
  "JV_measured_forward_scan_Jsc": "Null",
  "JV_measured_forward_scan_FF": "Null",
  "JV_measured_forward_scan_PCE": "26.07 %",
  "JV_measured_light_spectra": "AM1.5G",
  "JV_measured_light_spectra_intensity": "100 mW/cm2",
  "JV_measured_scan_speed": "0.033 V/s",
  "JV_measured_scan_delay_time": "Null",
  "JV_certified_PCE": "25.9",
  "Stabilized_measured_PCE": "25.9",
  "Stabilized_certified_PCE": "Null",
  "Stability_test_device_matching": "True",
  "Stability_test_temperature": "50 °C",
  "Stability_test_atmosphere": "Nitrogen",
  "Stability_test_light_spectra": "AM1.5G",
  "Stability_test_light_intensity": "1 sun",
  "Stability_test_relative_humidity": "Null",
  "Stability_PCE_after_time": "1258 hours",
  "Stability_PCE_after_time_value": "94 %"
}

File: dataset/2021-2025/10.1038_s41586-023-06637-w/Device_BestPCE_o4_mini_10.1038_s41586-023-06637-w.json
{
  "Ref_DOI": "10.1038/s41586-023-06637-w",
  "Ref_journal": "Nature",
  "Ref_publication_year": "2023",
  "Ref_title": "Anion–π interactions suppress phase impurities in FAPbI3 solar cells",
  "Cell_architecture": "NIP",
  "Cell_stack_sequence": "FTO/SnO2/FAPbI3/spiro-OMeTAD/Au",
  "Cell_area_measured": "0.08313 cm2",
  "ETL_thickness": "Null",
  "ETL_stack_sequence": "SnO2",
  "ETL_additive_compound": "Null",
  "ETL_additive_concentration": "Null",
  "ETL_deposition_method": "Chemical bath deposition",
  "ETL_deposition_solution_concentration": "Null",
  "ETL_deposition_solvents_compound": "Null",
  "ETL_deposition_synthesis_atmosphere": "Air",
  "ETL_deposition_synthesis_atmosphere_pressure": "1 atm",
  "ETL_deposition_synthesis_atmosphere_relative_humidity": "Null",
  "ETL_deposition_spin_coating_speed": "Null",
  "ETL_deposition_spin_coating_time": "Null",
  "ETL_deposition_thermal_annealing_temperature": "150 °C",
  "ETL_deposition_thermal_annealing_time": "60 min",
  "Perovskite_dimension": "3D",
  "Perovskite_thickness": "Null",
  "Perovskite_composition_long_form": "FAPbI3",
  "Perovskite_additive_compound": "MACl;HFB",
  "Perovskite_additive_concentration": "0.12 M;1.10 M",
  "Perovskite_bandgap": "1.52 eV",
  "Perovskite_deposition_method": "Spin-coating",
  "Perovskite_deposition_sequential_spin_coating": "True",
  "Perovskite_deposition_spin_coating_antisolvent": "Null",
  "Perovskite_deposition_reaction_solutions_compounds": "PbI2 in DMF/DMSO;FAI + MACl + HFB in IPA",
  "Perovskite_deposition_reaction_solutions_concentrations": "1.5 M;FAI 0.55 M + MACl 0.12 M + HFB 1.10 M",
  "Perovskite_deposition_final_solutions_concentration_before_deposition": "Null",
  "Perovskite_deposition_solvents_compound": "DMF;DMSO;IPA;HFB",
  "Perovskite_deposition_solvents_mixing_ratio": "9:1;890:110",
  "Perovskite_deposition_synthesis_atmosphere": "Air",
  "Perovskite_deposition_synthesis_atmosphere_pressure": "1 atm",
  "Perovskite_deposition_synthesis_atmosphere_relative_humidity": "<30%",
  "Perovskite_deposition_spin_coating_speed": "1500;2100",
  "Perovskite_deposition_spin_coating_time": "30;30",
  "Perovskite_deposition_thermal_annealing_atmosphere": "Air",
  "Perovskite_deposition_thermal_annealing_temperature": "170 °C",
  "Perovskite_deposition_thermal_annealing_time": "10 min",
  "Perovskite_surface_treatment_material": "Phenylethanamine salt",
  "Perovskite_surface_treatment_method": "Spin-coating",
  "Perovskite_surface_treatment_solution_concentration": "20 mM",
  "Perovskite_surface_treatment_solvents_compound": "IPA",
  "Perovskite_surface_treatment_synthesis_atmosphere": "Air",
  "Perovskite_surface_treatment_synthesis_atmosphere_pressure": "1 atm",
  "Perovskite_surface_treatment_synthesis_atmosphere_relative_humidity": "Null",
  "Perovskite_surface_treatment_deposition_spin_coating_speed": "3000 rpm",
  "Perovskite_surface_treatment_deposition_spin_coating_time": "30 s",
  "Perovskite_surface_treatment_deposition_thermal_annealing_temperature": "Null",
  "Perovskite_surface_treatment_deposition_thermal_annealing_time": "Null",
  "HTL_thickness": "Null",
  "HTL_stack_sequence": "spiro-OMeTAD",
  "HTL_additive_compound": "Li-TFSI;tBP",
  "HTL_additive_concentration": "260 mg/mL;Null",
  "HTL_deposition_method": "Spin-coating",
  "HTL_deposition_solution_concentration": "72.3 mg/mL",
  "HTL_deposition_solvents_compound": "Chlorobenzene",
  "HTL_deposition_synthesis_atmosphere": "Air",
  "HTL_deposition_synthesis_atmosphere_pressure": "1 atm",
  "HTL_deposition_synthesis_atmosphere_relative_humidity": "Null",
  "HTL_deposition_spin_coating_speed": "3500 rpm",
  "HTL_deposition_spin_coating_time": "30 s",
  "HTL_deposition_thermal_annealing_temperature": "Null",
  "HTL_deposition_thermal_annealing_time": "Null",
  "Backcontact_thickness": "80 nm",
  "Beckcontact_deposition_method": "Thermal evaporation",
  "Backcontact_deposition_atmosphere_pressure": "Null",
  "Encapsulation_method": "Null",
  "Encapsulation_atmosphere": "Null",
  "JV_measured_device_matching": "True",
  "JV_measured_reverse_scan_Voc": "1.191 V",
  "JV_measured_reverse_scan_Jsc": "26.66 mA/cm2",
  "JV_measured_reverse_scan_FF": "81.23%",
  "JV_measured_reverse_scan_PCE": "25.8%",
  "JV_measured_forward_scan_Voc": "1.193 V",
  "JV_measured_forward_scan_Jsc": "26.66 mA/cm2",
  "JV_measured_forward_scan_FF": "81.31%",
  "JV_measured_forward_scan_PCE": "25.9%",
  "JV_measured_light_spectra": "AM1.5G",
  "JV_measured_light_spectra_intensity": "100 mW/cm2",
  "JV_measured_scan_speed": "0.033 V/s",
  "JV_measured_scan_delay_time": "Null",
  "JV_certified_PCE": "25.8%",
  "Stabilized_measured_PCE": "25.65%",
  "Stabilized_certified_PCE": "Null",
  "Stability_test_device_matching": "True",
  "Stability_test_temperature": "50 °C",
  "Stability_test_atmosphere": "Nitrogen",
  "Stability_test_light_spectra": "AM1.5G",
  "Stability_test_light_intensity": "1 sun",
  "Stability_test_relative_humidity": "Null",
  "Stability_PCE_after_time": "1258 hours",
  "Stability_PCE_after_time_value": "94%"
}
