Repository: jiayijdong/PSCbench

# PSCbench


**PSCbench** is a novel benchmark for materials science research-level scientific
dataset curation sourced from published journals. The benchmark is designed to evaluate the complex classification capabilities,
strong domain knowledge, and advanced calculation skills of LLMs.

## Data


The PSCbench dataset is under dataset folder in json file format. Each file is list of dictionary and can be extracted using following scripts.
Each file stands for one published journal, which is fully elaborated in the paper. 

```
with open("./dataset/retroactive/{}.json".format(subject), encoding='utf-8') as json_file:
    problems=json.load(json_file)
```

File: dataset/2021-2025/10.1038_s41560-023-01438-x/Device_BestPCE_grok_10.1038_s41560-023-01438-x.json
{
  "Ref_DOI": "10.1038/s41560-023-01438-x",
  "Ref_journal": "Nature Energy",
  "Ref_publication_year": "2024",
  "Ref_title": "All-perovskite-based unassisted photoelectrochemical water splitting system for efficient, stable and scalable solar hydrogen production",
  "Cell_architecture": "NIP",
  "Cell_stack_sequence": "FTO/TiO2/FAPbI3/Spiro-OMeTAD/Au",
  "Cell_area_measured": "0.094 cm2",
  "ETL_thickness": "70 nm/150 nm",
  "ETL_stack_sequence": "bl-TiO2/mp-TiO2",
  "ETL_additive_compound": "Null",
  "ETL_additive_concentration": "Null",
  "ETL_deposition_method": "Spray pyrolysis/Spin-coating",
  "ETL_deposition_solution_concentration": "20 mM/Null",
  "ETL_deposition_solvents_compound": "Isopropyl alcohol/2-ME;Terpineol",
  "ETL_deposition_synthesis_atmosphere": "Air",
  "ETL_deposition_synthesis_atmosphere_pressure": "1 atm",
  "ETL_deposition_synthesis_atmosphere_relative_humidity": "Null",
  "ETL_deposition_spin_coating_speed": "Null/1500 rpm",
  "ETL_deposition_spin_coating_time": "Null/40 s",
  "ETL_deposition_thermal_annealing_temperature": "450 °C/500 °C",
  "ETL_deposition_thermal_annealing_time": "Null/60 min",
  "Perovskite_dimension": "3D",
  "Perovskite_thickness": "550 nm",
  "Perovskite_composition_long_form": "FAPbI3",
  "Perovskite_additive_compound": "Null",
  "Perovskite_additive_concentration": "Null",
  "Perovskite_bandgap": "1.55 eV",
  "Perovskite_deposition_method": "Spin-coating",
  "Perovskite_deposition_sequential_spin_coating": "False",
  "Perovskite_deposition_spin_coating_antisolvent": "Null",
  "Perovskite_deposition_reaction_solutions_compounds": "FAI;PbI2",
  "Perovskite_deposition_reaction_solutions_concentrations": "Null;Null",
  "Perovskite_deposition_final_solutions_concentration_before_deposition": "Null",
  "Perovskite_deposition_solvents_compound": "DMF;DMSO",
  "Perovskite_deposition_solvents_mixing_ratio": "8:1",
  "Perovskite_deposition_synthesis_atmosphere": "Null",
  "Perovskite_deposition_synthesis_atmosphere_pressure": "Null",
  "Perovskite_deposition_synthesis_atmosphere_relative_humidity": "Null",
  "Perovskite_deposition_spin_coating_speed": "Null",
  "Perovskite_deposition_spin_coating_time": "Null",
  "Perovskite_deposition_thermal_annealing_atmosphere": "Null",
  "Perovskite_deposition_thermal_annealing_temperature": "150 °C;100 °C",
  "Perovskite_deposition_thermal_annealing_time": "10 min;10 min",
  "Perovskite_surface_treatment_material": "PEAI",
  "Perovskite_surface_treatment_method": "Spin-coating",
  "Perovskite_surface_treatment_solution_concentration": "15 mM",
  "Perovskite_surface_treatment_solvents_compound": "IPA",
  "Perovskite_surface_treatment_synthesis_atmosphere": "Null",
  "Perovskite_surface_treatment_synthesis_atmosphere_pressure": "Null",
  "Perovskite_surface_treatment_synthesis_atmosphere_relative_humidity": "Null",
  "Perovskite_surface_treatment_deposition_spin_coating_speed": "5000 rpm",
  "Perovskite_surface_treatment_deposition_spin_coating_time": "Null",
  "Perovskite_surface_treatment_deposition_thermal_annealing_temperature": "100 °C",
  "Perovskite_surface_treatment_deposition_thermal_annealing_time": "5 min",
  "HTL_thickness": "150 nm",
  "HTL_stack_sequence": "Spiro-OMeTAD",
  "HTL_additive_compound": "Li-TFSI;tBP;Co-TFSI",
  "HTL_additive_concentration": "520 mg/mL;Null;375 mg/mL",
  "HTL_deposition_method": "Spin-coating",
  "HTL_deposition_solution_concentration": "90 mg/mL",
  "HTL_deposition_solvents_compound": "Chlorobenzene",
  "HTL_deposition_synthesis_atmosphere": "Null",
  "HTL_deposition_synthesis_atmosphere_pressure": "Null",
  "HTL_deposition_synthesis_atmosphere_relative_humidity": "Null",
  "HTL_deposition_spin_coating_speed": "3000 rpm",
  "HTL_deposition_spin_coating_time": "30 s",
  "HTL_deposition_thermal_annealing_temperature": "Null",
  "HTL_deposition_thermal_annealing_time": "Null",
  "Backcontact_thickness": "70 nm",
  "Beckcontact_deposition_method": "Thermal evaporation",
  "Backcontact_deposition_atmosphere_pressure": "Null",
  "Encapsulation_method": "Epoxy adhesive",
  "Encapsulation_atmosphere": "Air",
  "JV_measured_device_matching": "True",
  "JV_measured_reverse_scan_Voc": "1.16 V",
  "JV_measured_reverse_scan_Jsc": "24.52 mA/cm2",
  "JV_measured_reverse_scan_FF": "82.63 %",
  "JV_measured_reverse_scan_PCE": "23.47 %",
  "JV_measured_forward_scan_Voc": "Null",
  "JV_measured_forward_scan_Jsc": "Null",
  "JV_measured_forward_scan_FF": "Null",
  "JV_measured_forward_scan_PCE": "Null",
  "JV_measured_light_spectra": "AM1.5G",
  "JV_measured_light_spectra_intensity": "100 mW/cm2",
  "JV_measured_scan_speed": "Null",
  "JV_measured_scan_delay_time": "40 ms",
  "JV_certified_PCE": "Null",
  "Stabilized_measured_PCE": "Null",
  "Stabilized_certified_PCE": "Null",
  "Stability_test_device_matching": "True",
  "Stability_test_temperature": "Null",
  "Stability_test_atmosphere": "Air",
  "Stability_test_light_spectra": "AM1.5G",
  "Stability_test_light_intensity": "100 mW/cm2",
  "Stability_test_relative_humidity": "Null",
  "Stability_PCE_after_time": "120 hours",
  "Stability_PCE_after_time_value": "23.47 %"
}

File: dataset/2021-2025/10.1038_s41560-023-01438-x/Device_BestPCE_o3_10.1038_s41560-023-01438-x.json
{
  "Ref_DOI": "10.1038/s41560-023-01438-x",
  "Ref_journal": "Nature Energy",
  "Ref_publication_year": "2024",
  "Ref_title": "All-perovskite-based unassisted photoelectrochemical water splitting system for efficient, stable and scalable solar hydrogen production",
  "Cell_architecture": "NIP",
  "Cell_stack_sequence": "Glass/FTO/bl-TiO2/mp-TiO2/FAPbI3/Spiro-OMeTAD/Au",
  "Cell_area_measured": "0.094 cm2",
  "ETL_thickness": "70 nm/150 nm",
  "ETL_stack_sequence": "bl-TiO2/mp-TiO2",
  "ETL_additive_compound": "Null",
  "ETL_additive_concentration": "Null",
  "ETL_deposition_method": "Spray pyrolysis/Spin-coating",
  "ETL_deposition_solution_concentration": "20 mM/Null",
  "ETL_deposition_solvents_compound": "Isopropanol/2-Methoxyethanol;Terpineol",
  "ETL_deposition_synthesis_atmosphere": "Air",
  "ETL_deposition_synthesis_atmosphere_pressure": "1 atm",
  "ETL_deposition_synthesis_atmosphere_relative_humidity": "Null",
  "ETL_deposition_spin_coating_speed": "Null/1500 rpm",
  "ETL_deposition_spin_coating_time": "Null/40 s",
  "ETL_deposition_thermal_annealing_temperature": "450 °C/500 °C",
  "ETL_deposition_thermal_annealing_time": "60 min/60 min",
  "Perovskite_dimension": "3D",
  "Perovskite_thickness": "550 nm",
  "Perovskite_composition_long_form": "FAPbI3",
  "Perovskite_additive_compound": "Null",
  "Perovskite_additive_concentration": "Null",
  "Perovskite_bandgap": "1.55 eV",
  "Perovskite_deposition_method": "Spin-coating",
  "Perovskite_deposition_sequential_spin_coating": "False",
  "Perovskite_deposition_spin_coating_antisolvent": "Null",
  "Perovskite_deposition_reaction_solutions_compounds": "FAI;PbI2",
  "Perovskite_deposition_reaction_solutions_concentrations": "889 mg/mL;889 mg/mL",
  "Perovskite_deposition_final_solutions_concentration_before_deposition": "889 mg/mL",
  "Perovskite_deposition_solvents_compound": "DMF;DMSO",
  "Perovskite_deposition_solvents_mixing_ratio": "8:1",
  "Perovskite_deposition_synthesis_atmosphere": "Air",
  "Perovskite_deposition_synthesis_atmosphere_pressure": "1 atm",
  "Perovskite_deposition_synthesis_atmosphere_relative_humidity": "Null",
  "Perovskite_deposition_spin_coating_speed": "Null",
  "Perovskite_deposition_spin_coating_time": "Null",
  "Perovskite_deposition_thermal_annealing_atmosphere": "Air",
  "Perovskite_deposition_thermal_annealing_temperature": "150 °C;100 °C",
  "Perovskite_deposition_thermal_annealing_time": "10 min;10 min",
  "Perovskite_surface_treatment_material": "PEAI",
  "Perovskite_surface_treatment_method": "Spin-coating",
  "Perovskite_surface_treatment_solution_concentration": "15 mM",
  "Perovskite_surface_treatment_solvents_compound": "IPA",
  "Perovskite_surface_treatment_synthesis_atmosphere": "Air",
  "Perovskite_surface_treatment_synthesis_atmosphere_pressure": "1 atm",
  "Perovskite_surface_treatment_synthesis_atmosphere_relative_humidity": "Null",
  "Perovskite_surface_treatment_deposition_spin_coating_speed": "5000 rpm",
  "Perovskite_surface_treatment_deposition_spin_coating_time": "Null",
  "Perovskite_surface_treatment_deposition_thermal_annealing_temperature": "100 °C",
  "Perovskite_surface_treatment_deposition_thermal_annealing_time": "5 min",
  "HTL_thickness": "150 nm",
  "HTL_stack_sequence": "Spiro-OMeTAD",
  "HTL_additive_compound": "tBP;Li-TFSI;Co-TFSI",
  "HTL_additive_concentration": "Null",
  "HTL_deposition_method": "Spin-coating",
  "HTL_deposition_solution_concentration": "90 mg/mL",
  "HTL_deposition_solvents_compound": "Chlorobenzene",
  "HTL_deposition_synthesis_atmosphere": "Air",
  "HTL_deposition_synthesis_atmosphere_pressure": "1 atm",
  "HTL_deposition_synthesis_atmosphere_relative_humidity": "Null",
  "HTL_deposition_spin_coating_speed": "3000 rpm",
  "HTL_deposition_spin_coating_time": "30 s",
  "HTL_deposition_thermal_annealing_temperature": "Null",
  "HTL_deposition_thermal_annealing_time": "Null",
  "Backcontact_thickness": "70 nm",
  "Beckcontact_deposition_method": "Thermal evaporation",
  "Backcontact_deposition_atmosphere_pressure": "Null",
  "Encapsulation_method": "Two-component epoxy",
  "Encapsulation_atmosphere": "Air",
  "JV_measured_device_matching": "True",
  "JV_measured_reverse_scan_Voc": "1.16 V",
  "JV_measured_reverse_scan_Jsc": "24.52 mA/cm2",
  "JV_measured_reverse_scan_FF": "82.63 %",
  "JV_measured_reverse_scan_PCE": "23.47 %",
  "JV_measured_forward_scan_Voc": "Null",
  "JV_measured_forward_scan_Jsc": "Null",
  "JV_measured_forward_scan_FF": "Null",
  "JV_measured_forward_scan_PCE": "Null",
  "JV_measured_light_spectra": "AM1.5G",
  "JV_measured_light_spectra_intensity": "100 mW/cm2",
  "JV_measured_scan_speed": "Null",
  "JV_measured_scan_delay_time": "40 ms",
  "JV_certified_PCE": "Null",
  "Stabilized_measured_PCE": "Null",
  "Stabilized_certified_PCE": "Null",
  "Stability_test_device_matching": "True",
  "Stability_test_temperature": "25 °C",
  "Stability_test_atmosphere": "Air",
  "Stability_test_light_spectra": "AM1.5G",
  "Stability_test_light_intensity": "100 mW/cm2",
  "Stability_test_relative_humidity": "Null",
  "Stability_PCE_after_time": "120 h",
  "Stability_PCE_after_time_value": "≈100 %"
}

File: dataset/2021-2025/10.1038_s41560-023-01438-x/Device_BestPCE_o4_mini_10.1038_s41560-023-01438-x.json
{
  "Ref_DOI": "10.1038/s41560-023-01438-x",
  "Ref_journal": "Nature Energy",
  "Ref_publication_year": "2024",
  "Ref_title": "All-perovskite-based unassisted photoelectrochemical water splitting system for efficient, stable and scalable solar hydrogen production",
  "Cell_architecture": "NIP",
  "Cell_stack_sequence": "FTO/bl-TiO2/mp-TiO2/FAPbI3/Spiro-OMeTAD/Au",
  "Cell_area_measured": "0.094 cm2",
  "ETL_thickness": "70 nm/150 nm",
  "ETL_stack_sequence": "bl-TiO2/mp-TiO2",
  "ETL_additive_compound": "Null",
  "ETL_additive_concentration": "Null",
  "ETL_deposition_method": "spray pyrolysis/spin-coating",
  "ETL_deposition_solution_concentration": "20 mM/Null",
  "ETL_deposition_solvents_compound": "IPA/2-ME;terpineol",
  "ETL_deposition_synthesis_atmosphere": "Air",
  "ETL_deposition_synthesis_atmosphere_pressure": "1 atm",
  "ETL_deposition_synthesis_atmosphere_relative_humidity": "Null",
  "ETL_deposition_spin_coating_speed": "Null/1500 rpm",
  "ETL_deposition_spin_coating_time": "Null/40 s",
  "ETL_deposition_thermal_annealing_temperature": "450 °C/500 °C",
  "ETL_deposition_thermal_annealing_time": "Null/60 min",
  "Perovskite_dimension": "3D",
  "Perovskite_thickness": "550 nm",
  "Perovskite_composition_long_form": "FAPbI3",
  "Perovskite_additive_compound": "PEAI",
  "Perovskite_additive_concentration": "15 mM",
  "Perovskite_bandgap": "1.55 eV",
  "Perovskite_deposition_method": "Spin-coating",
  "Perovskite_deposition_sequential_spin_coating": "False",
  "Perovskite_deposition_spin_coating_antisolvent": "Null",
  "Perovskite_deposition_reaction_solutions_compounds": "FAPbI3",
  "Perovskite_deposition_reaction_solutions_concentrations": "889 mg/mL",
  "Perovskite_deposition_final_solutions_concentration_before_deposition": "889 mg/mL",
  "Perovskite_deposition_solvents_compound": "DMF;DMSO",
  "Perovskite_deposition_solvents_mixing_ratio": "8:1",
  "Perovskite_deposition_synthesis_atmosphere": "Air",
  "Perovskite_deposition_synthesis_atmosphere_pressure": "1 atm",
  "Perovskite_deposition_synthesis_atmosphere_relative_humidity": "Null",
  "Perovskite_deposition_spin_coating_speed": "Null",
  "Perovskite_deposition_spin_coating_time": "Null",
  "Perovskite_deposition_thermal_annealing_atmosphere": "Air",
  "Perovskite_deposition_thermal_annealing_temperature": "150 °C;100 °C",
  "Perovskite_deposition_thermal_annealing_time": "10 min;10 min",
  "Perovskite_surface_treatment_material": "PEAI",
  "Perovskite_surface_treatment_method": "Spin-coating",
  "Perovskite_surface_treatment_solution_concentration": "15 mM",
  "Perovskite_surface_treatment_solvents_compound": "IPA",
  "Perovskite_surface_treatment_synthesis_atmosphere": "Air",
  "Perovskite_surface_treatment_synthesis_atmosphere_pressure": "1 atm",
  "Perovskite_surface_treatment_synthesis_atmosphere_relative_humidity": "Null",
  "Perovskite_surface_treatment_deposition_spin_coating_speed": "5000 rpm",
  "Perovskite_surface_treatment_deposition_spin_coating_time": "Null",
  "Perovskite_surface_treatment_deposition_thermal_annealing_temperature": "Null",
  "Perovskite_surface_treatment_deposition_thermal_annealing_time": "Null",
  "HTL_thickness": "150 nm",
  "HTL_stack_sequence": "Spiro-OMeTAD",
  "HTL_additive_compound": "Li-TFSI;4-tert-butylpyridine;Co-TFSI",
  "HTL_additive_concentration": "520 mg/mL;375 mg/mL",
  "HTL_deposition_method": "Spin-coating",
  "HTL_deposition_solution_concentration": "90 mg/mL",
  "HTL_deposition_solvents_compound": "Chlorobenzene",
  "HTL_deposition_synthesis_atmosphere": "Air",
  "HTL_deposition_synthesis_atmosphere_pressure": "1 atm",
  "HTL_deposition_synthesis_atmosphere_relative_humidity": "Null",
  "HTL_deposition_spin_coating_speed": "3000 rpm",
  "HTL_deposition_spin_coating_time": "30 s",
  "HTL_deposition_thermal_annealing_temperature": "Null",
  "HTL_deposition_thermal_annealing_time": "Null",
  "Backcontact_thickness": "70 nm",
  "Beckcontact_deposition_method": "Thermal evaporation",
  "Backcontact_deposition_atmosphere_pressure": "Null",
  "Encapsulation_method": "Epoxy adhesive",
  "Encapsulation_atmosphere": "Air",
  "JV_measured_device_matching": "True",
  "JV_measured_reverse_scan_Voc": "1.16 V",
  "JV_measured_reverse_scan_Jsc": "24.52 mA/cm2",
  "JV_measured_reverse_scan_FF": "82.63 %",
  "JV_measured_reverse_scan_PCE": "23.47 %",
  "JV_measured_forward_scan_Voc": "Null",
  "JV_measured_forward_scan_Jsc": "Null",
  "JV_measured_forward_scan_FF": "Null",
  "JV_measured_forward_scan_PCE": "Null",
  "JV_measured_light_spectra": "AM1.5G",
  "JV_measured_light_spectra_intensity": "100 mW/cm2",
  "JV_measured_scan_speed": "0.02 V/s",
  "JV_measured_scan_delay_time": "40 ms",
  "JV_certified_PCE": "Null",
  "Stabilized_measured_PCE": "Null",
  "Stabilized_certified_PCE": "Null",
  "Stability_test_device_matching": "True",
  "Stability_test_temperature": "Null",
  "Stability_test_atmosphere": "Air",
  "Stability_test_light_spectra": "AM1.5G",
  "Stability_test_light_intensity": "100 mW/cm2",
  "Stability_test_relative_humidity": "Null",
  "Stability_PCE_after_time": "120 hours",
  "Stability_PCE_after_time_value": "23.47%"
}

File: dataset/2021-2025/10.1038_s41566-022-01111-x/Device_BestPCE_10.1038_s41566-022-01111-x.json
{
    "Ref_DOI": "10.1038/s41566-022-01111-x",
    "Ref_journal": "Nature Photonics",
    "Ref_publication_year": "2023",
    "Ref_title": "Perovskite solar cells based on spiro-OMeTAD stabilized with an alkylthiol additive",
    "Cell_architecture": "NIP",
    "Cell_stack_sequence": "glass/ITO/SnO2/KCl/Cs0.05FAxMA1-xPbI3/spiro-OMeTAD/Au",
    "Cell_area_measured": "1.0 cm2",
    "ETL_thickness": "Null",
    "ETL_stack_sequence": "SnO2/KCl",
    "ETL_additive_compound": "Null",
    "ETL_additive_concentration": "Null",
    "ETL_deposition_method": "Spin-coating",
    "ETL_deposition_solution_concentration": "Null",
    "ETL_deposition_solvents_compound": "Null",
    "ETL_deposition_synthesis_atmosphere": "Null",
    "ETL_deposition_synthesis_atmosphere_pressure": "Null",
    "ETL_deposition_synthesis_atmosphere_relative_humidity": "Null",
    "ETL_deposition_spin_coating_speed": "Null",
    "ETL_deposition_spin_coating_time": "Null",
    "ETL_deposition_thermal_annealing_temperature": "Null",
    "ETL_deposition_thermal_annealing_time": "Null",
    "Perovskite_dimension": "3D",
    "Perovskite_thickness": "500 nm",
    "Perovskite_composition_long_form": "Cs0.05FAxMA1-xPbI3",
    "Perovskite_additive_compound": "MACl/NaF",
    "Perovskite_additive_concentration": "9mg/Null",
    "Perovskite_bandgap": "Null",
    "Perovskite_deposition_method": "Spin-coating",
    "Perovskite_deposition_sequential_spin_coating": "True",
    "Perovskite_deposition_spin_coating_antisolvent": "Null",
    "Perovskite_deposition_reaction_solutions_compounds": "PbI2;CsCl;FAI;MAI",
    "Perovskite_deposition_reaction_solutions_concentrations": "1.5 M;5 mol%;90 mg;6.4 mg",
    "Perovskite_deposition_final_solutions_concentration_before_deposition": "Null",
    "Perovskite_deposition_solvents_compound": "DMF;DMSO;IPA",
    "Perovskite_deposition_solvents_mixing_ratio": "9/1;Null;Null",
    "Perovskite_deposition_synthesis_atmosphere": "Air",
    "Perovskite_deposition_synthesis_atmosphere_pressure": "1 atm",
    "Perovskite_deposition_synthesis_atmosphere_relative_humidity": "20-30%",
    "Perovskite_deposition_spin_coating_speed": "1500 rpm;2000 rpm",
    "Perovskite_deposition_spin_coating_time": "45 s;30 s",
    "Perovskite_deposition_thermal_annealing_atmosphere": "Air",
    "Perovskite_deposition_thermal_annealing_temperature": "70 °C;150 °C",
    "Perovskite_deposition_thermal_annealing_time": "10 min;15 min",
    "Perovskite_surface_treatment_material": "PMMA",
    "Perovskite_surface_treatment_method": "Spin-coating",
    "Perovskite_surface_treatment_solution_concentration": "1 mg/mL",
    "Perovskite_surface_treatment_solvents_compound": "Chlorobenzene",
    "Perovskite_surface_treatment_synthesis_atmosphere": "Null",
    "Perovskite_surface_treatment_synthesis_atmosphere_pressure": "Null",
    "Perovskite_surface_treatment_synthesis_atmosphere_relative_humidity": "Null",
    "Perovskite_surface_treatment_deposition_spin_coating_speed": "Null",
    "Perovskite_surface_treatment_deposition_spin_coating_time": "Null",
    "Perovskite_surface_treatment_deposition_thermal_annealing_temperature": "Null",
    "Perovskite_surface_treatment_deposition_thermal_annealing_time": "Null",
    "HTL_thickness": "Null",
    "HTL_stack_sequence": "spiro-OMeTAD",
    "HTL_additive_compound": "LiTFSI;DDT",
    "HTL_additive_concentration": "520 mg/mL;0.34:1 mole ratio to LiTFSI",
    "HTL_deposition_method": "Spin-Coating",
    "HTL_deposition_solution_concentration": "Null",
    "HTL_deposition_solvents_compound": "Chlorobenzene",
    "HTL_deposition_synthesis_atmosphere": "Air",
    "HTL_deposition_synthesis_atmosphere_pressure": "1 atm",
    "HTL_deposition_synthesis_atmosphere_relative_humidity": "<10%",
    "HTL_deposition_spin_coating_speed": "4500 rpm",
    "HTL_deposition_spin_coating_time": "30 s",
    "HTL_deposition_thermal_annealing_temperature": "Null",
    "HTL_deposition_thermal_annealing_time": "Null",
    "Backcontact_thickness": "100 nm",
    "Beckcontact_deposition_method": "Thermal evaporation",
    "Backcontact_deposition_atmosphere_pressure": "Null",
    "Encapsulation_method": "Null",
    "Encapsulation_atmosphere": "Null",
    "JV_measured_device_matching": "True",
    "JV_measured_reverse_scan_Voc": "1.198 V",
    "JV_measured_reverse_scan_Jsc": "25.9 mA/cm2",
    "JV_measured_reverse_scan_FF": "0.792",
    "JV_measured_reverse_scan_PCE": "0.246",
    "JV_measured_forward_scan_Voc": "1.174 V",
    "JV_measured_forward_scan_Jsc": "25.6 mA/cm2",
    "JV_measured_forward_scan_FF": "0.672",
    "JV_measured_forward_scan_PCE": "0.2",
    "JV_measured_light_spectra": "AM1.5G",
    "JV_measured_light_spectra_intensity": "100 mW/cm2",
    "JV_measured_scan_speed": "0.1 V/s",
    "JV_measured_scan_delay_time": "Null",
    "JV_certified_PCE": "23.1",
    "Stabilized_measured_PCE": "Null",
    "Stabilized_certified_PCE": "Null",
    "Stability_test_device_matching": "True",
    "Stability_test_temperature": "30-35 °C",
    "Stability_test_atmosphere": "N2",
    "Stability_test_light_spectra": "AM1.5G",
    "Stability_test_light_intensity": "1 sun",
    "Stability_test_relative_humidity": "＜10%",
    "Stability_PCE_after_time": "2200 hours",
    "Stability_PCE_after_time_value": "0.936"
}

File: dataset/2021-2025/10.1038_s41566-022-01111-x/Device_BestPCE_Gemini_1.5_pro_10.1038_s41566-022-01111-x.json
{
  "Ref_DOI": "10.1038/s41566-022-01111-x",
  "Ref_journal": "Nature Photonics",
  "Ref_publication_year": "2022",
  "Ref_title": "Perovskite solar cells based on spiro-OMeT AD stabilized with an alkylthiol additive",
  "Cell_architecture": "NIP",
  "Cell_stack_sequence": "glass/ITO/SnO2/KCl/Cs0.05FAxMA1-xPbI3/PMMA/spiro-OMeTAD/Au",
  "Cell_area_measured": "0.09 cm2",
  "ETL_thickness": "Null",
  "ETL_stack_sequence": "SnO2/KCl",
  "ETL_additive_compound": "Null",
  "ETL_additive_concentration": "Null",
  "ETL_deposition_method": "Null",
  "ETL_deposition_solution_concentration": "Null",
  "ETL_deposition_solvents_compound": "Null",
  "ETL_deposition_synthesis_atmosphere": "Null",
  "ETL_deposition_synthesis_atmosphere_pressure": "Null",
  "ETL_deposition_synthesis_atmosphere_relative_humidity": "Null",
  "ETL_deposition_spin_coating_speed": "Null",
  "ETL_deposition_spin_coating_time": "Null",
  "ETL_deposition_thermal_annealing_temperature": "Null",
  "ETL_deposition_thermal_annealing_time": "Null",
  "Perovskite_dimension": "3D",
  "Perovskite_thickness": "Null",
  "Perovskite_composition_long_form": "Cs0.05FAxMA1-xPbI3",
  "Perovskite_additive_compound": "CsCl;MACl",
  "Perovskite_additive_concentration": "5 mol%;Null",
  "Perovskite_bandgap": "Null",
  "Perovskite_deposition_method": "Sequential deposition",
  "Perovskite_deposition_sequential_spin_coating": "True",
  "Perovskite_deposition_spin_coating_antisolvent": "Null",
  "Perovskite_deposition_reaction_solutions_compounds": "PbI2;FAI;MAI",
  "Perovskite_deposition_reaction_solutions_concentrations": "1.5 M;Null;Null",
  "Perovskite_deposition_final_solutions_concentration_before_deposition": "Null",
  "Perovskite_deposition_solvents_compound": "DMF;DMSO;IPA",
  "Perovskite_deposition_solvents_mixing_ratio": "9/1;Null",
  "Perovskite_deposition_synthesis_atmosphere": "Air",
  "Perovskite_deposition_synthesis_atmosphere_pressure": "1 atm",
  "Perovskite_deposition_synthesis_atmosphere_relative_humidity": "20-30%",
  "Perovskite_deposition_spin_coating_speed": "1500 rpm;2000 rpm",
  "Perovskite_deposition_spin_coating_time": "45 s;30 s",
  "Perovskite_deposition_thermal_annealing_atmosphere": "Air",
  "Perovskite_deposition_thermal_annealing_temperature": "70 °C;150 °C",
  "Perovskite_deposition_thermal_annealing_time": "10 s;15 min",
  "Perovskite_surface_treatment_material": "PMMA",
  "Perovskite_surface_treatment_method": "Spin-coating",
  "Perovskite_surface_treatment_solution_concentration": "1 mg/ml",
  "Perovskite_surface_treatment_solvents_compound": "Chlorobenzene",
  "Perovskite_surface_treatment_synthesis_atmosphere": "Null",
  "Perovskite_surface_treatment_synthesis_atmosphere_pressure": "Null",
  "Perovskite_surface_treatment_synthesis_atmosphere_relative_humidity": "Null",
  "Perovskite_surface_treatment_deposition_spin_coating_speed": "Null",
  "Perovskite_surface_treatment_deposition_spin_coating_time": "Null",
  "Perovskite_surface_treatment_deposition_thermal_annealing_temperature": "Null",
  "Perovskite_surface_treatment_deposition_thermal_annealing_time": "Null",
  "HTL_thickness": "Null",
  "HTL_stack_sequence": "spiro-OMeTAD",
  "HTL_additive_compound": "LiTFSI;tBP;DDT;acetonitrile",
  "HTL_additive_concentration": "Null;Null;0.34:1;Null",
  "HTL_deposition_method": "Spin-coating",
  "HTL_deposition_solution_concentration": "72.5 mg/ml",
  "HTL_deposition_solvents_compound": "Chlorobenzene",
  "HTL_deposition_synthesis_atmosphere": "Air",
  "HTL_deposition_synthesis_atmosphere_pressure": "1 atm",
  "HTL_deposition_synthesis_atmosphere_relative_humidity": "<10%",
  "HTL_deposition_spin_coating_speed": "4500 rpm",
  "HTL_deposition_spin_coating_time": "30 s",
  "HTL_deposition_thermal_annealing_temperature": "Null",
  "HTL_deposition_thermal_annealing_time": "Null",
  "Backcontact_thickness": "100 nm",
  "Beckcontact_deposition_method": "Thermal evaporation",
  "Backcontact_deposition_atmosphere_pressure": "Null",
  "Encapsulation_method": "Null",
  "Encapsulation_atmosphere": "Null",
  "JV_measured_device_matching": "True",
  "JV_measured_reverse_scan_Voc": "1.198 V",
  "JV_measured_reverse_scan_Jsc": "25.9 mA/cm2",
  "JV_measured_reverse_scan_FF": "79.2%",
  "JV_measured_reverse_scan_PCE": "24.6%",
  "JV_measured_forward_scan_Voc": "1.17 V",
  "JV_measured_forward_scan_Jsc": "25.6 mA/cm2",
  "JV_measured_forward_scan_FF": "67.2%",
  "JV_measured_forward_scan_PCE": "20.0%",
  "JV_measured_light_spectra": "AM1.5",
  "JV_measured_light_spectra_intensity": "100 mW/cm2",
  "JV_measured_scan_speed": "0.1 V/s",
  "JV_measured_scan_delay_time": "Null",
  "JV_certified_PCE": "23.1%",
  "Stabilized_measured_PCE": "Null",
  "Stabilized_certified_PCE": "Null",
  "Stability_test_device_matching": "True",
  "Stability_test_temperature": "30-35 °C",
  "Stability_test_atmosphere": "N2",
  "Stability_test_light_spectra": "AM1.5",
  "Stability_test_light_intensity": "1 sun",
  "Stability_test_relative_humidity": "Null",
  "Stability_PCE_after_time": "1000 hours",
  "Stability_PCE_after_time_value": "90%"
}

File: dataset/2021-2025/10.1038_s41566-022-01111-x/Device_BestPCE_Gemini_2.0_Flash_10.1038_s41566-022-01111-x.json
{
  "Ref_DOI": "10.1038/s41566-022-01111-x",
  "Ref_journal": "nature photonics",
  "Ref_publication_year": "2023",
  "Ref_title": "Perovskite solar cells based on spiro-OMeT AD stabilized with an alkylthiol additive",
  "Cell_architecture": "NIP",
  "Cell_stack_sequence": "glass/ITO/SnO2/KCl/perovskite/PMMA/spiro-OMeTAD HTM/Au",
  "Cell_area_measured": "1.0 squared cm",
  "ETL_thickness": "Null",
  "ETL_stack_sequence": "SnO2/KCl",
  "ETL_additive_compound": "KCl",
  "ETL_additive_concentration": "Null",
  "ETL_deposition_method": "Null",
  "ETL_deposition_solution_concentration": "Null",
  "ETL_deposition_solvents_compound": "Null",
  "ETL_deposition_synthesis_atmosphere": "Null",
  "ETL_deposition_synthesis_atmosphere_pressure": "Null",
  "ETL_deposition_synthesis_atmosphere_relative_humidity": "Null",
  "ETL_deposition_spin_coating_speed": "Null",
  "ETL_deposition_spin_coating_time": "Null",
  "ETL_deposition_thermal_annealing_temperature": "Null",
  "ETL_deposition_thermal_annealing_time": "Null",
  "Perovskite_dimension": "3D",
  "Perovskite_thickness": "Null",
  "Perovskite_composition_long_form": "Cs0.05FAxMA1-xPbI3",
  "Perovskite_additive_compound": "Sodium fluoride",
  "Perovskite_additive_concentration": "Null",
  "Perovskite_bandgap": "Null",
  "Perovskite_deposition_method": "sequential deposition",
  "Perovskite_deposition_sequential_spin_coating": "True",
  "Perovskite_deposition_spin_coating_antisolvent": "Null",
  "Perovskite_deposition_reaction_solutions_compounds": "PbI2;FAI, MAI, MACl",
  "Perovskite_deposition_reaction_solutions_concentrations": "1.5 M;Null",
  "Perovskite_deposition_final_solutions_concentration_before_deposition": "Null",
  "Perovskite_deposition_solvents_compound": "DMF;DMSO;IPA",
  "Perovskite_deposition_solvents_mixing_ratio": "9:1;Null;Null",
  "Perovskite_deposition_synthesis_atmosphere": "Air",
  "Perovskite_deposition_synthesis_atmosphere_pressure": "1 atm",
  "Perovskite_deposition_synthesis_atmosphere_relative_humidity": "20-30",
  "Perovskite_deposition_spin_coating_speed": "1500 rpm;2000 rpm",
  "Perovskite_deposition_spin_coating_time": "45 s;30 s",
  "Perovskite_deposition_thermal_annealing_atmosphere": "Air",
  "Perovskite_deposition_thermal_annealing_temperature": "70;150",
  "Perovskite_deposition_thermal_annealing_time": "10 s;15 min",
  "Perovskite_surface_treatment_material": "PMMA",
  "Perovskite_surface_treatment_method": "Spin-coating",
  "Perovskite_surface_treatment_solution_concentration": "1 mg/mL",
  "Perovskite_surface_treatment_solvents_compound": "chlorobenzene",
  "Perovskite_surface_treatment_synthesis_atmosphere": "Null",
  "Perovskite_surface_treatment_synthesis_atmosphere_pressure": "Null",
  "Perovskite_surface_treatment_synthesis_atmosphere_relative_humidity": "Null",
  "Perovskite_surface_treatment_deposition_spin_coating_speed": "Null",
  "Perovskite_surface_treatment_deposition_spin_coating_time": "Null",
  "Perovskite_surface_treatment_deposition_thermal_annealing_temperature": "Null",
  "Perovskite_surface_treatment_deposition_thermal_annealing_time": "Null",
  "HTL_thickness": "Null",
  "HTL_stack_sequence": "Null",
  "HTL_additive_compound": "t BP, lithium bis(trifluoromethanesulfonyl)imide, DDT",
  "HTL_additive_concentration": "520 mg/mL;Null",
  "HTL_deposition_method": "Spin-coating",
  "HTL_deposition_solution_concentration": "72.5 mg/mL",
  "HTL_deposition_solvents_compound": "chlorobenzene",
  "HTL_deposition_synthesis_atmosphere": "Null",
  "HTL_deposition_synthesis_atmosphere_pressure": "Null",
  "HTL_deposition_synthesis_atmosphere_relative_humidity": "Null",
  "HTL_deposition_spin_coating_speed": "4500 rpm",
  "HTL_deposition_spin_coating_time": "30 s",
  "HTL_deposition_thermal_annealing_temperature": "Null",
  "HTL_deposition_thermal_annealing_time": "Null",
  "Backcontact_thickness": "100",
  "Beckcontact_deposition_method": "Thermal evaporation",
  "Backcontact_deposition_atmosphere_pressure": "Null",
  "Encapsulation_method": "Null",
  "Encapsulation_atmosphere": "Null",
  "JV_measured_device_matching": "True",
  "JV_measured_reverse_scan_Voc": "1.177",
  "JV_measured_reverse_scan_Jsc": "25.3",
  "JV_measured_reverse_scan_FF": "77.6",
  "JV_measured_reverse_scan_PCE": "23.1",
  "JV_measured_forward_scan_Voc": "1.174",
  "JV_measured_forward_scan_Jsc": "25.1",
  "JV_measured_forward_scan_FF": "72.6",
  "JV_measured_forward_scan_PCE": "21.4",
  "JV_measured_light_spectra": "AM 1.5",
  "JV_measured_light_spectra_intensity": "100 mW/cm-2",
  "JV_measured_scan_speed": "0.1 V/s",
  "JV_measured_scan_delay_time": "Null",
  "JV_certified_PCE": "23.1",
  "Stabilized_measured_PCE": "Null",
  "Stabilized_certified_PCE": "Null",
  "Stability_test_device_matching": "True",
  "Stability_test_temperature": "30-35",
  "Stability_test_atmosphere": "N2",
  "Stability_test_light_spectra": "1 sun",
  "Stability_test_light_intensity": "Null",
  "Stability_test_relative_humidity": "Null",
  "Stability_PCE_after_time": "1000 h",
  "Stability_PCE_after_time_value": "90"
}

File: dataset/2021-2025/10.1038_s41566-022-01111-x/Device_BestPCE_Gemini_2.5_Flash_10.1038_s41566-022-01111-x.json
{
  "Ref_DOI": "10.1038/s41566-022-01111-x",
  "Ref_journal": "Nature Photonics",
  "Ref_publication_year": "2022",
  "Ref_title": "Perovskite solar cells based on spiro-OMeT AD stabilized with an alkylthiol additive",
  "Cell_architecture": "NIP",
  "Cell_stack_sequence": "Glass/ITO/SnO2/KCl/Perovskite/PMMA/spiro-OMeTAD/Au",
  "Cell_area_measured": "0.09 cm2",
  "ETL_thickness": "Null/Null",
  "ETL_stack_sequence": "SnO2/KCl",
  "ETL_additive_compound": "Null",
  "ETL_additive_concentration": "Null",
  "ETL_deposition_method": "Null/Null",
  "ETL_deposition_solution_concentration": "Null/Null",
  "ETL_deposition_solvents_compound": "Null/Null",
  "ETL_deposition_synthesis_atmosphere": "Null/Null",
  "ETL_deposition_synthesis_atmosphere_pressure": "Null/Null",
  "ETL_deposition_synthesis_atmosphere_relative_humidity": "Null/Null",
  "ETL_deposition_spin_coating_speed": "Null/Null",
  "ETL_deposition_spin_coating_time": "Null/Null",
  "ETL_deposition_thermal_annealing_temperature": "Null/Null",
  "ETL_deposition_thermal_annealing_time": "Null/Null",
  "Perovskite_dimension": "3D",
  "Perovskite_thickness": "Null",
  "Perovskite_composition_long_form": "Cs0.05FAxMA1-xPbI3",
  "Perovskite_additive_compound": "CsCl",
  "Perovskite_additive_concentration": "5 mol%",
  "Perovskite_bandgap": "Null",
  "Perovskite_deposition_method": "Spin-coating",
  "Perovskite_deposition_sequential_spin_coating": "True",
  "Perovskite_deposition_spin_coating_antisolvent": "Null",
  "Perovskite_deposition_reaction_solutions_compounds": "PbI2; CsCl; FAI; MAI; MACl",
  "Perovskite_deposition_reaction_solutions_concentrations": "1.5 M; 5 mol%; 90 mg; 6.4 mg; 9 mg",
  "Perovskite_deposition_final_solutions_concentration_before_deposition": "Null",
  "Perovskite_deposition_solvents_compound": "DMF; DMSO; IPA",
  "Perovskite_deposition_solvents_mixing_ratio": "9/1; Null",
  "Perovskite_deposition_synthesis_atmosphere": "Glovebox; Ambient air",
  "Perovskite_deposition_synthesis_atmosphere_pressure": "Null; 1 atm",
  "Perovskite_deposition_synthesis_atmosphere_relative_humidity": "Null; 20–30%",
  "Perovskite_deposition_spin_coating_speed": "1500 rpm; 2000 rpm",
  "Perovskite_deposition_spin_coating_time": "45 s; 30 s",
  "Perovskite_deposition_thermal_annealing_atmosphere": "Ambient air",
  "Perovskite_deposition_thermal_annealing_temperature": "70 °C; 150 °C",
  "Perovskite_deposition_thermal_annealing_time": "10 s; 15 min",
  "Perovskite_surface_treatment_material": "PMMA",
  "Perovskite_surface_treatment_method": "Spin-coating",
  "Perovskite_surface_treatment_solution_concentration": "1 mg/mL",
  "Perovskite_surface_treatment_solvents_compound": "Chlorobenzene",
  "Perovskite_surface_treatment_synthesis_atmosphere": "Null",
  "Perovskite_surface_treatment_synthesis_atmosphere_pressure": "Null",
  "Perovskite_surface_treatment_synthesis_atmosphere_relative_humidity": "Null",
  "Perovskite_surface_treatment_deposition_spin_coating_speed": "Null",
  "Perovskite_surface_treatment_deposition_spin_coating_time": "Null",
  "Perovskite_surface_treatment_deposition_thermal_annealing_temperature": "Null",
  "Perovskite_surface_treatment_deposition_thermal_annealing_time": "Null",
  "HTL_thickness": "Null",
  "HTL_stack_sequence": "spiro-OMeTAD",
  "HTL_additive_compound": "tBP; LiTFSI; DDT",
  "HTL_additive_concentration": "28.5 µl/mL; 9.1 mg/mL; 2.18 mg/mL",
  "HTL_deposition_method": "Spin-coating",
  "HTL_deposition_solution_concentration": "72.5 mg/mL",
  "HTL_deposition_solvents_compound": "Chlorobenzene",
  "HTL_deposition_synthesis_atmosphere": "Nitrogen",
  "HTL_deposition_synthesis_atmosphere_pressure": "Null",
  "HTL_deposition_synthesis_atmosphere_relative_humidity": "Null",
  "HTL_deposition_spin_coating_speed": "4500 rpm",
  "HTL_deposition_spin_coating_time": "30 s",
  "HTL_deposition_thermal_annealing_temperature": "Null",
  "HTL_deposition_thermal_annealing_time": "Null",
  "Backcontact_thickness": "100 nm",
  "Beckcontact_deposition_method": "Thermal evaporation",
  "Backcontact_deposition_atmosphere_pressure": "Null",
  "Encapsulation_method": "Null",
  "Encapsulation_atmosphere": "Null",
  "JV_measured_device_matching": "True",
  "JV_measured_reverse_scan_Voc": "1.198 V",
  "JV_measured_reverse_scan_Jsc": "25.9 mA/cm2",
  "JV_measured_reverse_scan_FF": "79.2 %",
  "JV_measured_reverse_scan_PCE": "24.6 %",
  "JV_measured_forward_scan_Voc": "1.170 V",
  "JV_measured_forward_scan_Jsc": "25.6 mA/cm2",
  "JV_measured_forward_scan_FF": "67.2 %",
  "JV_measured_forward_scan_PCE": "20.0 %",
  "JV_measured_light_spectra": "AM 1.5",
  "JV_measured_light_spectra_intensity": "100 mW/cm2",
  "JV_measured_scan_speed": "0.1 V/s",
  "JV_measured_scan_delay_time": "Null",
  "JV_certified_PCE": "23.1 %",
  "Stabilized_measured_PCE": "Null",
  "Stabilized_certified_PCE": "Null",
  "Stability_test_device_matching": "False",
  "Stability_test_temperature": "Null",
  "Stability_test_atmosphere": "Null",
  "Stability_test_light_spectra": "Null",
  "Stability_test_light_intensity": "Null",
  "Stability_test_relative_humidity": "Null",
  "Stability_PCE_after_time": "Null",
  "Stability_PCE_after_time_value": "Null"
}

File: dataset/2021-2025/10.1038_s41566-022-01111-x/Device_BestPCE_claude_haiku_10.1038_s41566-022-01111-x.json
{
  "Ref_DOI": "10.1038/s41566-022-01111-x",
  "Ref_journal": "Nature Photonics",
  "Ref_publication_year": "2023",
  "Ref_title": "Perovskite solar cells based on spiro-OMeTAD stabilized with an alkylthiol additive",
  "Cell_architecture": "NIP",
  "Cell_stack_sequence": "Glass/ITO/SnO2/KCl/Perovskite/PMMA/Spiro-OMeTAD/Au",
  "Cell_area_measured": "0.09 cm2",
  "ETL_thickness": "Null",
  "ETL_stack_sequence": "SnO2/KCl",
  "ETL_additive_compound": "KCl",
  "ETL_additive_concentration": "Null",
  "ETL_deposition_method": "Spin-coating",
  "ETL_deposition_solution_concentration": "Null",
  "ETL_deposition_solvents_compound": "Null",
  "ETL_deposition_synthesis_atmosphere": "Null",
  "ETL_deposition_synthesis_atmosphere_pressure": "Null",
  "ETL_deposition_synthesis_atmosphere_relative_humidity": "Null",
  "ETL_deposition_spin_coating_speed": "Null",
  "ETL_deposition_spin_coating_time": "Null",
  "ETL_deposition_thermal_annealing_temperature": "Null",
  "ETL_deposition_thermal_annealing_time": "Null",
  "Perovskite_dimension": "3D",
  "Perovskite_thickness": "Null",
  "Perovskite_composition_long_form": "Cs0.05FAxMA1-xPbI3",
  "Perovskite_additive_compound": "Null",
  "Perovskite_additive_concentration": "Null",
  "Perovskite_bandgap": "Null",
  "Perovskite_deposition_method": "Sequential spin-coating",
  "Perovskite_deposition_sequential_spin_coating": "True",
  "Perovskite_deposition_spin_coating_antisolvent": "Null",
  "Perovskite_deposition_reaction_solutions_compounds": "PbI2-CsCl solution;Organic cation precursor solution",
  "Perovskite_deposition_reaction_solutions_concentrations": "1.5 M;Null",
  "Perovskite_deposition_final_solutions_concentration_before_deposition": "Null",
  "Perovskite_deposition_solvents_compound": "DMF/DMSO;IPA",
  "Perovskite_deposition_solvents_mixing_ratio": "9/1;Null",
  "Perovskite_deposition_synthesis_atmosphere": "Air",
  "Perovskite_deposition_synthesis_atmosphere_pressure": "1 atm",
  "Perovskite_deposition_synthesis_atmosphere_relative_humidity": "20-30%",
  "Perovskite_deposition_spin_coating_speed": "1500 rpm;2000 rpm",
  "Perovskite_deposition_spin_coating_time": "45 s;30 s",
  "Perovskite_deposition_thermal_annealing_atmosphere": "Air",
  "Perovskite_deposition_thermal_annealing_temperature": "70 °C;150 °C",
  "Perovskite_deposition_thermal_annealing_time": "10 s;15 min",
  "Perovskite_surface_treatment_material": "PMMA",
  "Perovskite_surface_treatment_method": "Spin-coating",
  "Perovskite_surface_treatment_solution_concentration": "1 mg/mL",
  "Perovskite_surface_treatment_solvents_compound": "Chlorobenzene",
  "Perovskite_surface_treatment_synthesis_atmosphere": "Null",
  "Perovskite_surface_treatment_synthesis_atmosphere_pressure": "Null",
  "Perovskite_surface_treatment_synthesis_atmosphere_relative_humidity": "Null",
  "Perovskite_surface_treatment_deposition_spin_coating_speed": "Null",
  "Perovskite_surface_treatment_deposition_spin_coating_time": "Null",
  "Perovskite_surface_treatment_deposition_thermal_annealing_temperature": "Null",
  "Perovskite_surface_treatment_deposition_thermal_annealing_time": "Null",
  "HTL_thickness": "Null",
  "HTL_stack_sequence": "Spiro-OMeTAD",
  "HTL_additive_compound": "LiTFSI;tBP;DDT",
  "HTL_additive_concentration": "520 mg/mL;Null;0.34 mol ratio to LiTFSI",
  "HTL_deposition_method": "Spin-coating",
  "HTL_deposition_solution_concentration": "Null",
  "HTL_deposition_solvents_compound": "Chlorobenzene",
  "HTL_deposition_synthesis_atmosphere": "Nitrogen",
  "HTL_deposition_synthesis_atmosphere_pressure": "Null",
  "HTL_deposition_synthesis_atmosphere_relative_humidity": "<10%",
  "HTL_deposition_spin_coating_speed": "4500 rpm",
  "HTL_deposition_spin_coating_time": "30 s",
  "HTL_deposition_thermal_annealing_temperature": "Null",
  "HTL_deposition_thermal_annealing_time": "Null",
  "Backcontact_thickness": "100 nm",
  "Beckcontact_deposition_method": "Thermal evaporation",
  "Backcontact_deposition_atmosphere_pressure": "Null",
  "Encapsulation_method": "Null",
  "Encapsulation_atmosphere": "Null",
  "JV_measured_device_matching": "True",
  "JV_measured_reverse_scan_Voc": "1.198 V",
  "JV_measured_reverse_scan_Jsc": "25.9 mA/cm2",
  "JV_measured_reverse_scan_FF": "79.2 %",
  "JV_measured_reverse_scan_PCE": "24.6 %",
  "JV_measured_forward_scan_Voc": "1.170 V",
  "JV_measured_forward_scan_Jsc": "25.6 mA/cm2",
  "JV_measured_forward_scan_FF": "68.0 %",
  "JV_measured_forward_scan_PCE": "20.3 %",
  "JV_measured_light_spectra": "AM1.5G",
  "JV_measured_light_spectra_intensity": "100 mW/cm2",
  "JV_measured_scan_speed": "0.1 V/s",
  "JV_measured_scan_delay_time": "Null",
  "JV_certified_PCE": "23.1 %",
  "Stabilized_measured_PCE": "Null",
  "Stabilized_certified_PCE": "Null",
  "Stability_test_device_matching": "True",
  "Stability_test_temperature": "30-35 °C",
  "Stability_test_atmosphere": "N2",
  "Stability_test_light_spectra": "AM1.5",
  "Stability_test_light_intensity": "1 sun",
  "Stability_test_relative_humidity": "Null",
  "Stability_PCE_after_time": "1000 hours",
  "Stability_PCE_after_time_value": "90 %"
}
