Repository: jiayijdong/PSCbench

# PSCbench


**PSCbench** is a novel benchmark for materials science research-level scientific
dataset curation sourced from published journals. The benchmark is designed to evaluate the complex classification capabilities,
strong domain knowledge, and advanced calculation skills of LLMs.

## Data


The PSCbench dataset is under dataset folder in json file format. Each file is list of dictionary and can be extracted using following scripts.
Each file stands for one published journal, which is fully elaborated in the paper. 

```
with open("./dataset/retroactive/{}.json".format(subject), encoding='utf-8') as json_file:
    problems=json.load(json_file)
```

File: dataset/2021-2025/10.1038_s41566-022-01111-x/Device_BestPCE_gpt4o_10.1038_s41566-022-01111-x.json
{
  "Ref_DOI": "10.1038/s41566-022-01111-x",
  "Ref_journal": "Nature Photonics",
  "Ref_publication_year": "2023",
  "Ref_title": "Perovskite solar cells based on spiro-OMeTAD stabilized with an alkylthiol additive",
  "Cell_architecture": "NIP",
  "Cell_stack_sequence": "glass/ITO/SnO2/KCl/Cs0.05FAxMA1-xPbI3/spiro-OMeTAD/Au",
  "Cell_area_measured": "1.0 cm2",
  "ETL_thickness": "Null",
  "ETL_stack_sequence": "SnO2/KCl",
  "ETL_additive_compound": "KCl",
  "ETL_additive_concentration": "Null",
  "ETL_deposition_method": "Null",
  "ETL_deposition_solution_concentration": "Null",
  "ETL_deposition_solvents_compound": "Null",
  "ETL_deposition_synthesis_atmosphere": "Null",
  "ETL_deposition_synthesis_atmosphere_pressure": "Null",
  "ETL_deposition_synthesis_atmosphere_relative_humidity": "Null",
  "ETL_deposition_spin_coating_speed": "Null",
  "ETL_deposition_spin_coating_time": "Null",
  "ETL_deposition_thermal_annealing_temperature": "Null",
  "ETL_deposition_thermal_annealing_time": "Null",
  "Perovskite_dimension": "3D",
  "Perovskite_thickness": "Null",
  "Perovskite_composition_long_form": "Cs0.05FAxMA1-xPbI3",
  "Perovskite_additive_compound": "Null",
  "Perovskite_additive_concentration": "Null",
  "Perovskite_bandgap": "Null",
  "Perovskite_deposition_method": "Spin-coating",
  "Perovskite_deposition_sequential_spin_coating": "True",
  "Perovskite_deposition_spin_coating_antisolvent": "Null",
  "Perovskite_deposition_reaction_solutions_compounds": "PbI2; CsCl; FAI; MAI; MACl",
  "Perovskite_deposition_reaction_solutions_concentrations": "1.5 M; 5 mol%; 90 mg; 6.4 mg; 9 mg",
  "Perovskite_deposition_final_solutions_concentration_before_deposition": "Null",
  "Perovskite_deposition_solvents_compound": "DMF; DMSO; IPA",
  "Perovskite_deposition_solvents_mixing_ratio": "9/1; Null; Null",
  "Perovskite_deposition_synthesis_atmosphere": "Air",
  "Perovskite_deposition_synthesis_atmosphere_pressure": "1 atm",
  "Perovskite_deposition_synthesis_atmosphere_relative_humidity": "20-30%",
  "Perovskite_deposition_spin_coating_speed": "1500 rpm; 2000 rpm",
  "Perovskite_deposition_spin_coating_time": "45 s; 30 s",
  "Perovskite_deposition_thermal_annealing_atmosphere": "Air",
  "Perovskite_deposition_thermal_annealing_temperature": "70 °C; 150 °C",
  "Perovskite_deposition_thermal_annealing_time": "10 min; 15 min",
  "Perovskite_surface_treatment_material": "PMMA",
  "Perovskite_surface_treatment_method": "Spin-coating",
  "Perovskite_surface_treatment_solution_concentration": "1 mg/mL",
  "Perovskite_surface_treatment_solvents_compound": "Chlorobenzene",
  "Perovskite_surface_treatment_synthesis_atmosphere": "Null",
  "Perovskite_surface_treatment_synthesis_atmosphere_pressure": "Null",
  "Perovskite_surface_treatment_synthesis_atmosphere_relative_humidity": "Null",
  "Perovskite_surface_treatment_deposition_spin_coating_speed": "Null",
  "Perovskite_surface_treatment_deposition_spin_coating_time": "Null",
  "Perovskite_surface_treatment_deposition_thermal_annealing_temperature": "Null",
  "Perovskite_surface_treatment_deposition_thermal_annealing_time": "Null",
  "HTL_thickness": "Null",
  "HTL_stack_sequence": "spiro-OMeTAD",
  "HTL_additive_compound": "Li-TFSI; tBP; DDT",
  "HTL_additive_concentration": "520 mg/mL; Null; 0.34:1",
  "HTL_deposition_method": "Spin-coating",
  "HTL_deposition_solution_concentration": "Null",
  "HTL_deposition_solvents_compound": "Chlorobenzene",
  "HTL_deposition_synthesis_atmosphere": "Air",
  "HTL_deposition_synthesis_atmosphere_pressure": "1 atm",
  "HTL_deposition_synthesis_atmosphere_relative_humidity": "<10%",
  "HTL_deposition_spin_coating_speed": "4500 rpm",
  "HTL_deposition_spin_coating_time": "30 s",
  "HTL_deposition_thermal_annealing_temperature": "Null",
  "HTL_deposition_thermal_annealing_time": "Null",
  "Backcontact_thickness": "100 nm",
  "Beckcontact_deposition_method": "Thermal evaporation",
  "Backcontact_deposition_atmosphere_pressure": "Null",
  "Encapsulation_method": "Null",
  "Encapsulation_atmosphere": "Null",
  "JV_measured_device_matching": "True",
  "JV_measured_reverse_scan_Voc": "1.177 V",
  "JV_measured_reverse_scan_Jsc": "25.3 mA/cm2",
  "JV_measured_reverse_scan_FF": "77.6%",
  "JV_measured_reverse_scan_PCE": "23.1%",
  "JV_measured_forward_scan_Voc": "1.174 V",
  "JV_measured_forward_scan_Jsc": "25.1 mA/cm2",
  "JV_measured_forward_scan_FF": "72.6%",
  "JV_measured_forward_scan_PCE": "21.4%",
  "JV_measured_light_spectra": "AM1.5G",
  "JV_measured_light_spectra_intensity": "100 mW/cm2",
  "JV_measured_scan_speed": "0.1 V/s",
  "JV_measured_scan_delay_time": "Null",
  "JV_certified_PCE": "21.72",
  "Stabilized_measured_PCE": "Null",
  "Stabilized_certified_PCE": "Null",
  "Stability_test_device_matching": "True",
  "Stability_test_temperature": "30-35 °C",
  "Stability_test_atmosphere": "N2",
  "Stability_test_light_spectra": "AM1.5G",
  "Stability_test_light_intensity": "1 sun",
  "Stability_test_relative_humidity": "Null",
  "Stability_PCE_after_time": "1000 hours",
  "Stability_PCE_after_time_value": "90%"
}

File: dataset/2021-2025/10.1038_s41566-022-01111-x/Device_BestPCE_gpt4o_mini_10.1038_s41566-022-01111-x.json
{
  "Ref_DOI": "10.1038/s41566-022-01111-x",
  "Ref_journal": "Nature Photonics",
  "Ref_publication_year": "2023",
  "Ref_title": "Perovskite solar cells based on spiro-OMeTAD stabilized with an alkylthiol additive",
  "Cell_architecture": "NIP",
  "Cell_stack_sequence": "glass/ITO/SnO2/perovskite/spiro-OMeTAD/Au",
  "Cell_area_measured": "1.0 cm2",
  "ETL_thickness": "Null",
  "ETL_stack_sequence": "Null",
  "ETL_additive_compound": "KCl",
  "ETL_additive_concentration": "Null",
  "ETL_deposition_method": "Spin-coating",
  "ETL_deposition_solution_concentration": "Null",
  "ETL_deposition_solvents_compound": "Null",
  "ETL_deposition_synthesis_atmosphere": "Air",
  "ETL_deposition_synthesis_atmosphere_pressure": "1 atm",
  "ETL_deposition_synthesis_atmosphere_relative_humidity": "Null",
  "ETL_deposition_spin_coating_speed": "Null",
  "ETL_deposition_spin_coating_time": "Null",
  "ETL_deposition_thermal_annealing_temperature": "Null",
  "ETL_deposition_thermal_annealing_time": "Null",
  "Perovskite_dimension": "3D",
  "Perovskite_thickness": "Null",
  "Perovskite_composition_long_form": "Cs0.05FAxMA1-xPbI3",
  "Perovskite_additive_compound": "Null",
  "Perovskite_additive_concentration": "Null",
  "Perovskite_bandgap": "Null",
  "Perovskite_deposition_method": "Spin-coating",
  "Perovskite_deposition_sequential_spin_coating": "False",
  "Perovskite_deposition_spin_coating_antisolvent": "Null",
  "Perovskite_deposition_reaction_solutions_compounds": "CsI;PbI2;PbBr2;FAI;MABr",
  "Perovskite_deposition_reaction_solutions_concentrations": "1.25 M",
  "Perovskite_deposition_final_solutions_concentration_before_deposition": "Null",
  "Perovskite_deposition_solvents_compound": "DMF;DMSO",
  "Perovskite_deposition_solvents_mixing_ratio": "4:1",
  "Perovskite_deposition_synthesis_atmosphere": "Nitrogen",
  "Perovskite_deposition_synthesis_atmosphere_pressure": "1 atm",
  "Perovskite_deposition_synthesis_atmosphere_relative_humidity": "Null",
  "Perovskite_deposition_spin_coating_speed": "2000 rpm;4000 rpm",
  "Perovskite_deposition_spin_coating_time": "10 s;20 s",
  "Perovskite_deposition_thermal_annealing_atmosphere": "Air",
  "Perovskite_deposition_thermal_annealing_temperature": "100 °C",
  "Perovskite_deposition_thermal_annealing_time": "45 min",
  "Perovskite_surface_treatment_material": "Null",
  "Perovskite_surface_treatment_method": "Null",
  "Perovskite_surface_treatment_solution_concentration": "Null",
  "Perovskite_surface_treatment_solvents_compound": "Null",
  "Perovskite_surface_treatment_synthesis_atmosphere": "Null",
  "Perovskite_surface_treatment_synthesis_atmosphere_pressure": "Null",
  "Perovskite_surface_treatment_synthesis_atmosphere_relative_humidity": "Null",
  "Perovskite_surface_treatment_deposition_spin_coating_speed": "Null",
  "Perovskite_surface_treatment_deposition_spin_coating_time": "Null",
  "Perovskite_surface_treatment_deposition_thermal_annealing_temperature": "Null",
  "Perovskite_surface_treatment_deposition_thermal_annealing_time": "Null",
  "HTL_thickness": "Null",
  "HTL_stack_sequence": "Null",
  "HTL_additive_compound": "LiTFSI;tBP",
  "HTL_additive_concentration": "520 mg/mL;Null",
  "HTL_deposition_method": "Spin-coating",
  "HTL_deposition_solution_concentration": "Null",
  "HTL_deposition_solvents_compound": "Chlorobenzene",
  "HTL_deposition_synthesis_atmosphere": "Air",
  "HTL_deposition_synthesis_atmosphere_pressure": "1 atm",
  "HTL_deposition_synthesis_atmosphere_relative_humidity": "Null",
  "HTL_deposition_spin_coating_speed": "4500 rpm",
  "HTL_deposition_spin_coating_time": "30 s",
  "HTL_deposition_thermal_annealing_temperature": "Null",
  "HTL_deposition_thermal_annealing_time": "Null",
  "Backcontact_thickness": "Null",
  "Beckcontact_deposition_method": "Thermal evaporation",
  "Backcontact_deposition_atmosphere_pressure": "Null",
  "Encapsulation_method": "Null",
  "Encapsulation_atmosphere": "Null",
  "JV_measured_device_matching": "True",
  "JV_measured_reverse_scan_Voc": "1.16 V",
  "JV_measured_reverse_scan_Jsc": "23.0 mA/cm2",
  "JV_measured_reverse_scan_FF": "81.6 %",
  "JV_measured_reverse_scan_PCE": "21.8 %",
  "JV_measured_forward_scan_Voc": "1.15 V",
  "JV_measured_forward_scan_Jsc": "23.0 mA/cm2",
  "JV_measured_forward_scan_FF": "79.5 %",
  "JV_measured_forward_scan_PCE": "21.0 %",
  "JV_measured_light_spectra": "AM1.5G",
  "JV_measured_light_spectra_intensity": "1 sun",
  "JV_measured_scan_speed": "0.1 V/s",
  "JV_measured_scan_delay_time": "Null",
  "JV_certified_PCE": "21.63 %",
  "Stabilized_measured_PCE": "Null",
  "Stabilized_certified_PCE": "Null",
  "Stability_test_device_matching": "True",
  "Stability_test_temperature": "25 °C",
  "Stability_test_atmosphere": "Air",
  "Stability_test_light_spectra": "AM1.5G",
  "Stability_test_light_intensity": "1 sun",
  "Stability_test_relative_humidity": "<10 %",
  "Stability_PCE_after_time": "1000 hours",
  "Stability_PCE_after_time_value": "90 %"
}

File: dataset/2021-2025/10.1038_s41566-022-01111-x/Device_BestPCE_gpt4o_mini_zero_shot_10.1038_s41566-022-01111-x.json
{
  "Ref_DOI": "10.1038/s41566-022-01111-x",
  "Ref_journal": "Nature Photonics",
  "Ref_publication_year": "2023",
  "Ref_title": "Perovskite solar cells based on spiro-OMeTAD stabilized with an alkylthiol additive",
  "Cell_architecture": "n-i-p",
  "Cell_stack_sequence": "glass/ITO/SnO2/KCl/perovskite/PMMA/spiro-OMeTAD HTM/Au contact",
  "Cell_area_measured": "0.09 cm2",
  "ETL_thickness": "Null",
  "ETL_stack_sequence": "SnO2/KCl",
  "ETL_additive_compound": "Null",
  "ETL_additive_concentration": "Null",
  "ETL_deposition_method": "Null",
  "ETL_deposition_solution_concentration": "Null",
  "ETL_deposition_solvents_compound": "Null",
  "ETL_deposition_synthesis_atmosphere": "Null",
  "ETL_deposition_synthesis_atmosphere_pressure": "Null",
  "ETL_deposition_synthesis_atmosphere_relative_humidity": "Null",
  "ETL_deposition_spin_coating_speed": "Null",
  "ETL_deposition_spin_coating_time": "Null",
  "ETL_deposition_thermal_annealing_temperature": "Null",
  "ETL_deposition_thermal_annealing_time": "Null",
  "Perovskite_dimension": "Null",
  "Perovskite_thickness": "Null",
  "Perovskite_composition_long_form": "Cs0.05(FAPbI3)0.85(MAPbBr3)0.15",
  "Perovskite_additive_compound": "Null",
  "Perovskite_additive_concentration": "Null",
  "Perovskite_bandgap": "Null",
  "Perovskite_deposition_method": "spin coating",
  "Perovskite_deposition_sequential_spin_coating": "No",
  "Perovskite_deposition_spin_coating_antisolvent": "anisole",
  "Perovskite_deposition_reaction_solutions_compounds": "CsI, PbI2, PbBr2, FAI, MABr",
  "Perovskite_deposition_reaction_solutions_concentrations": "1.25 M",
  "Perovskite_deposition_final_solutions_concentration_before_deposition": "Null",
  "Perovskite_deposition_solvents_compound": "DMF/DMSO",
  "Perovskite_deposition_solvents_mixing_ratio": "4:1",
  "Perovskite_deposition_synthesis_atmosphere": "N2",
  "Perovskite_deposition_synthesis_atmosphere_pressure": "Null",
  "Perovskite_deposition_synthesis_atmosphere_relative_humidity": "Null",
  "Perovskite_deposition_spin_coating_speed": "2000 r.p.m.",
  "Perovskite_deposition_spin_coating_time": "30 s",
  "Perovskite_deposition_thermal_annealing_atmosphere": "ambient air",
  "Perovskite_deposition_thermal_annealing_temperature": "100 °C",
  "Perovskite_deposition_thermal_annealing_time": "45 min",
  "Perovskite_surface_treatment_material": "Null",
  "Perovskite_surface_treatment_method": "Null",
  "Perovskite_surface_treatment_solution_concentration": "Null",
  "Perovskite_surface_treatment_solvents_compound": "Null",
  "Perovskite_surface_treatment_synthesis_atmosphere": "Null",
  "Perovskite_surface_treatment_synthesis_atmosphere_pressure": "Null",
  "Perovskite_surface_treatment_synthesis_atmosphere_relative_humidity": "Null",
  "Perovskite_surface_treatment_deposition_spin_coating_speed": "Null",
  "Perovskite_surface_treatment_deposition_spin_coating_time": "Null",
  "Perovskite_surface_treatment_deposition_thermal_annealing_temperature": "Null",
  "Perovskite_surface_treatment_deposition_thermal_annealing_time": "Null",
  "HTL_thickness": "Null",
  "HTL_stack_sequence": "spiro-OMeTAD",
  "HTL_additive_compound": "1-dodecanethiol (DDT)",
  "HTL_additive_concentration": "0.34:1 (DDT/LiTFSI)",
  "HTL_deposition_method": "spin coating",
  "HTL_deposition_solution_concentration": "Null",
  "HTL_deposition_solvents_compound": "chlorobenzene",
  "HTL_deposition_synthesis_atmosphere": "N2",
  "HTL_deposition_synthesis_atmosphere_pressure": "Null",
  "HTL_deposition_synthesis_atmosphere_relative_humidity": "Null",
  "HTL_deposition_spin_coating_speed": "4500 r.p.m.",
  "HTL_deposition_spin_coating_time": "30 s",
  "HTL_deposition_thermal_annealing_temperature": "Null",
  "HTL_deposition_thermal_annealing_time": "Null",
  "Backcontact_thickness": "Null",
  "Beckcontact_deposition_method": "thermal evaporation",
  "Backcontact_deposition_atmosphere_pressure": "Null",
  "Encapsulation_method": "Null",
  "Encapsulation_atmosphere": "Null",
  "JV_measured_device_matching": "Null",
  "JV_measured_reverse_scan_Voc": "1.16 V",
  "JV_measured_reverse_scan_Jsc": "23.0 mA cm-2",
  "JV_measured_reverse_scan_FF": "81.6%",
  "JV_measured_reverse_scan_PCE": "24.1%",
  "JV_measured_forward_scan_Voc": "1.185 V",
  "JV_measured_forward_scan_Jsc": "25.3 mA cm-2",
  "JV_measured_forward_scan_FF": "77.6%",
  "JV_measured_forward_scan_PCE": "23.1%",
  "JV_measured_light_spectra": "AM 1.5",
  "JV_measured_light_spectra_intensity": "100 mW cm-2",
  "JV_measured_scan_speed": "0.1 V s-1",
  "JV_measured_scan_delay_time": "Null",
  "JV_certified_PCE": "23.1%",
  "Stabilized_measured_PCE": "Null",
  "Stabilized_certified_PCE": "Null",
  "Stability_test_device_matching": "Null",
  "Stability_test_temperature": "50-85 °C",
  "Stability_test_atmosphere": "N2",
  "Stability_test_light_spectra": "AM 1.5",
  "Stability_test_light_intensity": "1 sun",
  "Stability_test_relative_humidity": "<10%",
  "Stability_PCE_after_time": "1000 h",
  "Stability_PCE_after_time_value": "90%"
}

File: dataset/2021-2025/10.1038_s41566-022-01111-x/Device_BestPCE_grok_10.1038_s41566-022-01111-x.json
{
  "Ref_DOI": "10.1038/s41566-022-01111-x",
  "Ref_journal": "Nature Photonics",
  "Ref_publication_year": "2023",
  "Ref_title": "Perovskite solar cells based on spiro-OMeTAD stabilized with an alkylthiol additive",
  "Cell_architecture": "NIP",
  "Cell_stack_sequence": "Glass/ITO/SnO2/KCl/Perovskite/PMMA/Spiro-OMeTAD/Au",
  "Cell_area_measured": "0.09 cm2",
  "ETL_thickness": "Null",
  "ETL_stack_sequence": "SnO2/KCl",
  "ETL_additive_compound": "KCl",
  "ETL_additive_concentration": "Null",
  "ETL_deposition_method": "Spin-coating/Spin-coating",
  "ETL_deposition_solution_concentration": "Null/Null",
  "ETL_deposition_solvents_compound": "Null/Null",
  "ETL_deposition_synthesis_atmosphere": "Air",
  "ETL_deposition_synthesis_atmosphere_pressure": "1 atm",
  "ETL_deposition_synthesis_atmosphere_relative_humidity": "50-65 %",
  "ETL_deposition_spin_coating_speed": "Null/Null",
  "ETL_deposition_spin_coating_time": "Null/Null",
  "ETL_deposition_thermal_annealing_temperature": "Null/Null",
  "ETL_deposition_thermal_annealing_time": "Null/Null",
  "Perovskite_dimension": "3D",
  "Perovskite_thickness": "Null",
  "Perovskite_composition_long_form": "Cs0.05FAxMA1-xPbI3",
  "Perovskite_additive_compound": "CsCl",
  "Perovskite_additive_concentration": "5 mol%",
  "Perovskite_bandgap": "Null",
  "Perovskite_deposition_method": "Spin-coating",
  "Perovskite_deposition_sequential_spin_coating": "True",
  "Perovskite_deposition_spin_coating_antisolvent": "Null",
  "Perovskite_deposition_reaction_solutions_compounds": "PbI2-CsCl; FAI-MAI-MACl",
  "Perovskite_deposition_reaction_solutions_concentrations": "1.5 M; Null",
  "Perovskite_deposition_final_solutions_concentration_before_deposition": "Null",
  "Perovskite_deposition_solvents_compound": "DMF/DMSO; IPA",
  "Perovskite_deposition_solvents_mixing_ratio": "9/1; Null",
  "Perovskite_deposition_synthesis_atmosphere": "Nitrogen",
  "Perovskite_deposition_synthesis_atmosphere_pressure": "Null",
  "Perovskite_deposition_synthesis_atmosphere_relative_humidity": "Null",
  "Perovskite_deposition_spin_coating_speed": "1500 rpm; 2000 rpm",
  "Perovskite_deposition_spin_coating_time": "45 s; 30 s",
  "Perovskite_deposition_thermal_annealing_atmosphere": "Air",
  "Perovskite_deposition_thermal_annealing_temperature": "70 °C; 150 °C",
  "Perovskite_deposition_thermal_annealing_time": "0.17 min; 15 min",
  "Perovskite_surface_treatment_material": "PMMA",
  "Perovskite_surface_treatment_method": "Spin-coating",
  "Perovskite_surface_treatment_solution_concentration": "1 mg/mL",
  "Perovskite_surface_treatment_solvents_compound": "Chlorobenzene",
  "Perovskite_surface_treatment_synthesis_atmosphere": "Null",
  "Perovskite_surface_treatment_synthesis_atmosphere_pressure": "Null",
  "Perovskite_surface_treatment_synthesis_atmosphere_relative_humidity": "Null",
  "Perovskite_surface_treatment_deposition_spin_coating_speed": "Null",
  "Perovskite_surface_treatment_deposition_spin_coating_time": "Null",
  "Perovskite_surface_treatment_deposition_thermal_annealing_temperature": "Null",
  "Perovskite_surface_treatment_deposition_thermal_annealing_time": "Null",
  "HTL_thickness": "Null",
  "HTL_stack_sequence": "Spiro-OMeTAD",
  "HTL_additive_compound": "LiTFSI; tBP; DDT",
  "HTL_additive_concentration": "520 mg/mL; Null; 0.34:1 mole ratio to LiTFSI",
  "HTL_deposition_method": "Spin-coating",
  "HTL_deposition_solution_concentration": "72.5 mg/mL",
  "HTL_deposition_solvents_compound": "Chlorobenzene",
  "HTL_deposition_synthesis_atmosphere": "Nitrogen",
  "HTL_deposition_synthesis_atmosphere_pressure": "Null",
  "HTL_deposition_synthesis_atmosphere_relative_humidity": "Null",
  "HTL_deposition_spin_coating_speed": "4500 rpm",
  "HTL_deposition_spin_coating_time": "30 s",
  "HTL_deposition_thermal_annealing_temperature": "Null",
  "HTL_deposition_thermal_annealing_time": "Null",
  "Backcontact_thickness": "100 nm",
  "Beckcontact_deposition_method": "Thermal evaporation",
  "Backcontact_deposition_atmosphere_pressure": "Null",
  "Encapsulation_method": "None",
  "Encapsulation_atmosphere": "Null",
  "JV_measured_device_matching": "True",
  "JV_measured_reverse_scan_Voc": "1.198 V",
  "JV_measured_reverse_scan_Jsc": "25.9 mA/cm2",
  "JV_measured_reverse_scan_FF": "79.2 %",
  "JV_measured_reverse_scan_PCE": "24.6 %",
  "JV_measured_forward_scan_Voc": "1.170 V",
  "JV_measured_forward_scan_Jsc": "25.6 mA/cm2",
  "JV_measured_forward_scan_FF": "67.2 %",
  "JV_measured_forward_scan_PCE": "20.0 %",
  "JV_measured_light_spectra": "AM1.5",
  "JV_measured_light_spectra_intensity": "100 mW/cm2",
  "JV_measured_scan_speed": "0.1 V/s",
  "JV_measured_scan_delay_time": "Null",
  "JV_certified_PCE": "23.1 %",
  "Stabilized_measured_PCE": "Null",
  "Stabilized_certified_PCE": "Null",
  "Stability_test_device_matching": "False",
  "Stability_test_temperature": "Null",
  "Stability_test_atmosphere": "Null",
  "Stability_test_light_spectra": "Null",
  "Stability_test_light_intensity": "Null",
  "Stability_test_relative_humidity": "Null",
  "Stability_PCE_after_time": "Null",
  "Stability_PCE_after_time_value": "Null"
}

File: dataset/2021-2025/10.1038_s41566-022-01111-x/Device_BestPCE_o3_10.1038_s41566-022-01111-x.json
{
  "Ref_DOI": "10.1038/s41566-022-01111-x",
  "Ref_journal": "Nature Photonics",
  "Ref_publication_year": "2022",
  "Ref_title": "Perovskite solar cells based on spiro-OMeTAD stabilized with an alkylthiol additive",
  "Cell_architecture": "NIP",
  "Cell_stack_sequence": "Glass/ITO/SnO2/KCl/Cs0.05FAxMA1−xPbI3/PMMA/Spiro-OMeTAD/Au",
  "Cell_area_measured": "0.09 cm2",
  "ETL_thickness": "Null",
  "ETL_stack_sequence": "SnO2/KCl",
  "ETL_additive_compound": "Null",
  "ETL_additive_concentration": "Null",
  "ETL_deposition_method": "Spin-coating/Spin-coating",
  "ETL_deposition_solution_concentration": "Null",
  "ETL_deposition_solvents_compound": "Null",
  "ETL_deposition_synthesis_atmosphere": "Nitrogen",
  "ETL_deposition_synthesis_atmosphere_pressure": "1 atm",
  "ETL_deposition_synthesis_atmosphere_relative_humidity": "Null",
  "ETL_deposition_spin_coating_speed": "Null",
  "ETL_deposition_spin_coating_time": "Null",
  "ETL_deposition_thermal_annealing_temperature": "Null",
  "ETL_deposition_thermal_annealing_time": "Null",
  "Perovskite_dimension": "3D",
  "Perovskite_thickness": "Null",
  "Perovskite_composition_long_form": "Cs0.05FAxMA1−xPbI3",
  "Perovskite_additive_compound": "CsCl;MACl",
  "Perovskite_additive_concentration": "5 mol%;Null",
  "Perovskite_bandgap": "Null",
  "Perovskite_deposition_method": "Sequential spin-coating",
  "Perovskite_deposition_sequential_spin_coating": "True",
  "Perovskite_deposition_spin_coating_antisolvent": "Null",
  "Perovskite_deposition_reaction_solutions_compounds": "PbI2+CsCl;FAI+MAI+MACl",
  "Perovskite_deposition_reaction_solutions_concentrations": "1.5 M;Null",
  "Perovskite_deposition_final_solutions_concentration_before_deposition": "Null",
  "Perovskite_deposition_solvents_compound": "DMF;DMSO;IPA",
  "Perovskite_deposition_solvents_mixing_ratio": "9/1;Null",
  "Perovskite_deposition_synthesis_atmosphere": "Nitrogen",
  "Perovskite_deposition_synthesis_atmosphere_pressure": "1 atm",
  "Perovskite_deposition_synthesis_atmosphere_relative_humidity": "Null",
  "Perovskite_deposition_spin_coating_speed": "1500 rpm;2000 rpm",
  "Perovskite_deposition_spin_coating_time": "45 s;30 s",
  "Perovskite_deposition_thermal_annealing_atmosphere": "Air",
  "Perovskite_deposition_thermal_annealing_temperature": "70 °C;150 °C",
  "Perovskite_deposition_thermal_annealing_time": "0.17 min;15 min",
  "Perovskite_surface_treatment_material": "PMMA",
  "Perovskite_surface_treatment_method": "Spin-coating",
  "Perovskite_surface_treatment_solution_concentration": "1 mg/mL",
  "Perovskite_surface_treatment_solvents_compound": "Chlorobenzene",
  "Perovskite_surface_treatment_synthesis_atmosphere": "Nitrogen",
  "Perovskite_surface_treatment_synthesis_atmosphere_pressure": "1 atm",
  "Perovskite_surface_treatment_synthesis_atmosphere_relative_humidity": "Null",
  "Perovskite_surface_treatment_deposition_spin_coating_speed": "Null",
  "Perovskite_surface_treatment_deposition_spin_coating_time": "Null",
  "Perovskite_surface_treatment_deposition_thermal_annealing_temperature": "Null",
  "Perovskite_surface_treatment_deposition_thermal_annealing_time": "Null",
  "HTL_thickness": "Null",
  "HTL_stack_sequence": "Spiro-OMeTAD",
  "HTL_additive_compound": "LiTFSI;tBP;DDT",
  "HTL_additive_concentration": "520 mg/mL;Null;DDT/LiTFSI 0.34 mol ratio",
  "HTL_deposition_method": "Spin-coating",
  "HTL_deposition_solution_concentration": "72.5 mg/mL",
  "HTL_deposition_solvents_compound": "Chlorobenzene",
  "HTL_deposition_synthesis_atmosphere": "Air (activation)",
  "HTL_deposition_synthesis_atmosphere_pressure": "1 atm",
  "HTL_deposition_synthesis_atmosphere_relative_humidity": "<10%",
  "HTL_deposition_spin_coating_speed": "4500 rpm",
  "HTL_deposition_spin_coating_time": "30 s",
  "HTL_deposition_thermal_annealing_temperature": "Null",
  "HTL_deposition_thermal_annealing_time": "Null",
  "Backcontact_thickness": "100 nm",
  "Beckcontact_deposition_method": "Thermal evaporation",
  "Backcontact_deposition_atmosphere_pressure": "Null",
  "Encapsulation_method": "Null",
  "Encapsulation_atmosphere": "Null",
  "JV_measured_device_matching": "True",
  "JV_measured_reverse_scan_Voc": "1.198 V",
  "JV_measured_reverse_scan_Jsc": "25.9 mA/cm2",
  "JV_measured_reverse_scan_FF": "79.2 %",
  "JV_measured_reverse_scan_PCE": "24.6 %",
  "JV_measured_forward_scan_Voc": "1.170 V",
  "JV_measured_forward_scan_Jsc": "25.6 mA/cm2",
  "JV_measured_forward_scan_FF": "67.2 %",
  "JV_measured_forward_scan_PCE": "20.0 %",
  "JV_measured_light_spectra": "AM1.5G",
  "JV_measured_light_spectra_intensity": "100 mW/cm2",
  "JV_measured_scan_speed": "0.1 V/s",
  "JV_measured_scan_delay_time": "Null",
  "JV_certified_PCE": "23.1 %",
  "Stabilized_measured_PCE": "Null",
  "Stabilized_certified_PCE": "Null",
  "Stability_test_device_matching": "False",
  "Stability_test_temperature": "Null",
  "Stability_test_atmosphere": "Null",
  "Stability_test_light_spectra": "Null",
  "Stability_test_light_intensity": "Null",
  "Stability_test_relative_humidity": "Null",
  "Stability_PCE_after_time": "Null",
  "Stability_PCE_after_time_value": "Null"
}

File: dataset/2021-2025/10.1038_s41566-022-01111-x/Device_BestPCE_o4_mini_10.1038_s41566-022-01111-x.json
{
  "Ref_DOI": "10.1038/s41566-022-01111-x",
  "Ref_journal": "Nature Photonics",
  "Ref_publication_year": "2023",
  "Ref_title": "Perovskite solar cells based on spiro-OMeTAD stabilized with an alkylthiol additive",
  "Cell_architecture": "NIP",
  "Cell_stack_sequence": "glass/ITO/SnO2/KCl/perovskite/PMMA/Spiro-OMeTAD/Au",
  "Cell_area_measured": "0.09 cm2",
  "ETL_thickness": "Null",
  "ETL_stack_sequence": "SnO2/KCl",
  "ETL_additive_compound": "KCl",
  "ETL_additive_concentration": "Null",
  "ETL_deposition_method": "Spin-coating",
  "ETL_deposition_solution_concentration": "Null",
  "ETL_deposition_solvents_compound": "Null",
  "ETL_deposition_synthesis_atmosphere": "Null",
  "ETL_deposition_synthesis_atmosphere_pressure": "Null",
  "ETL_deposition_synthesis_atmosphere_relative_humidity": "Null",
  "ETL_deposition_spin_coating_speed": "Null",
  "ETL_deposition_spin_coating_time": "Null",
  "ETL_deposition_thermal_annealing_temperature": "Null",
  "ETL_deposition_thermal_annealing_time": "Null",
  "Perovskite_dimension": "3D",
  "Perovskite_thickness": "Null",
  "Perovskite_composition_long_form": "Cs0.05FAxMA1-xPbI3",
  "Perovskite_additive_compound": "Null",
  "Perovskite_additive_concentration": "Null",
  "Perovskite_bandgap": "Null",
  "Perovskite_deposition_method": "Spin-coating",
  "Perovskite_deposition_sequential_spin_coating": "True",
  "Perovskite_deposition_spin_coating_antisolvent": "Null",
  "Perovskite_deposition_reaction_solutions_compounds": "PbI2+CsCl;FAI+MAI+MACl",
  "Perovskite_deposition_reaction_solutions_concentrations": "Null",
  "Perovskite_deposition_final_solutions_concentration_before_deposition": "Null",
  "Perovskite_deposition_solvents_compound": "DMF;DMSO;IPA",
  "Perovskite_deposition_solvents_mixing_ratio": "9:1;Null;Null",
  "Perovskite_deposition_synthesis_atmosphere": "Air",
  "Perovskite_deposition_synthesis_atmosphere_pressure": "1 atm",
  "Perovskite_deposition_synthesis_atmosphere_relative_humidity": "20-30%",
  "Perovskite_deposition_spin_coating_speed": "1500;2000",
  "Perovskite_deposition_spin_coating_time": "45;30",
  "Perovskite_deposition_thermal_annealing_atmosphere": "Air;Air",
  "Perovskite_deposition_thermal_annealing_temperature": "70;150",
  "Perovskite_deposition_thermal_annealing_time": "0.17;15",
  "Perovskite_surface_treatment_material": "PMMA",
  "Perovskite_surface_treatment_method": "Spin-coating",
  "Perovskite_surface_treatment_solution_concentration": "1 mg/mL",
  "Perovskite_surface_treatment_solvents_compound": "Chlorobenzene",
  "Perovskite_surface_treatment_synthesis_atmosphere": "Null",
  "Perovskite_surface_treatment_synthesis_atmosphere_pressure": "Null",
  "Perovskite_surface_treatment_synthesis_atmosphere_relative_humidity": "Null",
  "Perovskite_surface_treatment_deposition_spin_coating_speed": "Null",
  "Perovskite_surface_treatment_deposition_spin_coating_time": "Null",
  "Perovskite_surface_treatment_deposition_thermal_annealing_temperature": "Null",
  "Perovskite_surface_treatment_deposition_thermal_annealing_time": "Null",
  "HTL_thickness": "Null",
  "HTL_stack_sequence": "Spiro-OMeTAD",
  "HTL_additive_compound": "LiTFSI;tBP;DDT",
  "HTL_additive_concentration": "520 mg/mL;Null;0.34 mol ratio",
  "HTL_deposition_method": "Spin-coating",
  "HTL_deposition_solution_concentration": "72.5 mg/mL",
  "HTL_deposition_solvents_compound": "Chlorobenzene",
  "HTL_deposition_synthesis_atmosphere": "Nitrogen",
  "HTL_deposition_synthesis_atmosphere_pressure": "1 atm",
  "HTL_deposition_synthesis_atmosphere_relative_humidity": "Null",
  "HTL_deposition_spin_coating_speed": "4500",
  "HTL_deposition_spin_coating_time": "30",
  "HTL_deposition_thermal_annealing_temperature": "Null",
  "HTL_deposition_thermal_annealing_time": "Null",
  "Backcontact_thickness": "100 nm",
  "Beckcontact_deposition_method": "Thermal evaporation",
  "Backcontact_deposition_atmosphere_pressure": "Null",
  "Encapsulation_method": "Null",
  "Encapsulation_atmosphere": "Null",
  "JV_measured_device_matching": "True",
  "JV_measured_reverse_scan_Voc": "1.198 V",
  "JV_measured_reverse_scan_Jsc": "25.9 mA/cm2",
  "JV_measured_reverse_scan_FF": "79.2 %",
  "JV_measured_reverse_scan_PCE": "24.6 %",
  "JV_measured_forward_scan_Voc": "Null",
  "JV_measured_forward_scan_Jsc": "Null",
  "JV_measured_forward_scan_FF": "Null",
  "JV_measured_forward_scan_PCE": "Null",
  "JV_measured_light_spectra": "AM1.5G",
  "JV_measured_light_spectra_intensity": "100 mW/cm2",
  "JV_measured_scan_speed": "0.1 V/s",
  "JV_measured_scan_delay_time": "Null",
  "JV_certified_PCE": "23.1 %",
  "Stabilized_measured_PCE": "Null",
  "Stabilized_certified_PCE": "Null",
  "Stability_test_device_matching": "False",
  "Stability_test_temperature": "Null",
  "Stability_test_atmosphere": "Null",
  "Stability_test_light_spectra": "Null",
  "Stability_test_light_intensity": "Null",
  "Stability_test_relative_humidity": "Null",
  "Stability_PCE_after_time": "Null",
  "Stability_PCE_after_time_value": "Null"
}

File: dataset/2021-2025/10.1038_s41586-022-05268-x/Device_BestPCE_10.1038_s41586-022-05268-x.json
{
    "Ref_DOI": "10.1038/s41586-022-05268-x",
    "Ref_journal": "Nature",
    "Ref_publication_year": "2022",
    "Ref_title": "Surface reaction for efficient and stable inverted perovskite solar cells",
    "Cell_architecture": "PIN",
    "Cell_stack_sequence": "glass/ITO/MeO-2PACZ/Rb0.05Cs0.05MA0.05FA0.85Pb(I0.95Br0.05)3/3-APy/LiF/C60/BCP/Ag",
    "Cell_area_measured": "0.059 cm2",
    "ETL_thickness": "1nm/30nm/6nm",
    "ETL_stack_sequence": "LiF/C60/BCP",
    "ETL_additive_compound": "Null",
    "ETL_additive_concentration": "Null",
    "ETL_deposition_method": "Thermal evaporation",
    "ETL_deposition_solution_concentration": "Null",
    "ETL_deposition_solvents_compound": "Null",
    "ETL_deposition_synthesis_atmosphere": "Null",
    "ETL_deposition_synthesis_atmosphere_pressure": "Null",
    "ETL_deposition_synthesis_atmosphere_relative_humidity": "Null",
    "ETL_deposition_spin_coating_speed": "Null",
    "ETL_deposition_spin_coating_time": "Null",
    "ETL_deposition_thermal_annealing_temperature": "Null",
    "ETL_deposition_thermal_annealing_time": "Null",
    "Perovskite_dimension": "3D",
    "Perovskite_thickness": "860 nm",
    "Perovskite_composition_long_form": "Rb0.05Cs0.05MA0.05FA0.85Pb(I0.95Br0.05)3",
    "Perovskite_additive_compound": "Null",
    "Perovskite_additive_concentration": "Null",
    "Perovskite_bandgap": "1.53 eV",
    "Perovskite_deposition_method": "Spin-coating",
    "Perovskite_deposition_sequential_spin_coating": "False",
    "Perovskite_deposition_spin_coating_antisolvent": "Chlorobenzene",
    "Perovskite_deposition_reaction_solutions_compounds": "CsI;RbI;MABr;FAI;PbI2;PbBr2",
    "Perovskite_deposition_reaction_solutions_concentrations": "0.05;0.05;0.05;0.85;0.95;0.05",
    "Perovskite_deposition_final_solutions_concentration_before_deposition": "1.5 M",
    "Perovskite_deposition_solvents_compound": "DMF;DMSO",
    "Perovskite_deposition_solvents_mixing_ratio": "4:1",
    "Perovskite_deposition_synthesis_atmosphere": "Nitrogen",
    "Perovskite_deposition_synthesis_atmosphere_pressure": "Null",
    "Perovskite_deposition_synthesis_atmosphere_relative_humidity": "Null",
    "Perovskite_deposition_spin_coating_speed": "1000 rpm;3000 rpm",
    "Perovskite_deposition_spin_coating_time": "10 s;40 s",
    "Perovskite_deposition_thermal_annealing_atmosphere": "Null",
    "Perovskite_deposition_thermal_annealing_temperature": "100 °C",
    "Perovskite_deposition_thermal_annealing_time": "10 min",
    "Perovskite_surface_treatment_material": "3-APy",
    "Perovskite_surface_treatment_method": "Spin-coating",
    "Perovskite_surface_treatment_solution_concentration": "0.1 mM",
    "Perovskite_surface_treatment_solvents_compound": "Toluene",
    "Perovskite_surface_treatment_synthesis_atmosphere": "Null",
    "Perovskite_surface_treatment_synthesis_atmosphere_pressure": "Null",
    "Perovskite_surface_treatment_synthesis_atmosphere_relative_humidity": "Null",
    "Perovskite_surface_treatment_deposition_spin_coating_speed": "5000 rpm",
    "Perovskite_surface_treatment_deposition_spin_coating_time": "30 s",
    "Perovskite_surface_treatment_deposition_thermal_annealing_temperature": "70 °C",
    "Perovskite_surface_treatment_deposition_thermal_annealing_time": "5 min",
    "HTL_thickness": "Null",
    "HTL_stack_sequence": "MeO-2PACZ",
    "HTL_additive_compound": "Null",
    "HTL_additive_concentration": "Null",
    "HTL_deposition_method": "Spin-coating",
    "HTL_deposition_solution_concentration": "0.5 mg/mL",
    "HTL_deposition_solvents_compound": "Ethanol",
    "HTL_deposition_synthesis_atmosphere": "Nitrogen",
    "HTL_deposition_synthesis_atmosphere_pressure": "Null",
    "HTL_deposition_synthesis_atmosphere_relative_humidity": "Null",
    "HTL_deposition_spin_coating_speed": "3000 rpm",
    "HTL_deposition_spin_coating_time": "30 s",
    "HTL_deposition_thermal_annealing_temperature": "100 °C",
    "HTL_deposition_thermal_annealing_time": "10 min",
    "Backcontact_thickness": "100 nm",
    "Beckcontact_deposition_method": "Thermal evaporation",
    "Backcontact_deposition_atmosphere_pressure": "Null",
    "Encapsulation_method": "Epoxy",
    "Encapsulation_atmosphere": "Air",
    "JV_measured_device_matching": "True",
    "JV_measured_reverse_scan_Voc": "1.15 V",
    "JV_measured_reverse_scan_Jsc": "26.13 mA/cm2",
    "JV_measured_reverse_scan_FF": "84.6 %",
    "JV_measured_reverse_scan_PCE": "25.49 %",
    "JV_measured_forward_scan_Voc": "1.15 V",
    "JV_measured_forward_scan_Jsc": "26.19 mA/cm2",
    "JV_measured_forward_scan_FF": "83.9 %",
    "JV_measured_forward_scan_PCE": "25.27 %",
    "JV_measured_light_spectra": "AM1.5G",
    "JV_measured_light_spectra_intensity": "100 mW/cm2",
    "JV_measured_scan_speed": "Null",
    "JV_measured_scan_delay_time": "Null",
    "JV_certified_PCE": "24.05 %",
    "Stabilized_measured_PCE": "0.2537",
    "Stabilized_certified_PCE": "Null",
    "Stability_test_device_matching": "True",
    "Stability_test_temperature": "65 °C",
    "Stability_test_atmosphere": "N2",
    "Stability_test_light_spectra": "AM1.5G",
    "Stability_test_light_intensity": "1.2 sun",
    "Stability_test_relative_humidity": "0",
    "Stability_PCE_after_time": "1315 hours",
    "Stability_PCE_after_time_value": "0.9"
}

File: dataset/2021-2025/10.1038_s41586-022-05268-x/Device_BestPCE_Gemini_1.5_pro_10.1038_s41586-022-05268-x.json
{
  "Ref_DOI": "10.1038/s41586-022-05268-x",
  "Ref_journal": "Nature",
  "Ref_publication_year": "2022",
  "Ref_title": "Surface reaction for efficient and stable inverted perovskite solar cells",
  "Cell_architecture": "PIN",
  "Cell_stack_sequence": "glass/ITO/MeO-2PACZ/Rb0.05Cs0.05MA0.05FA0.85Pb(I0.95Br0.05)3/3-APy/LiF/C60/BCP/Ag",
  "Cell_area_measured": "0.059 cm2",
  "ETL_thickness": "1/30/6 nm",
  "ETL_stack_sequence": "LiF/C60/BCP",
  "ETL_additive_compound": "Null",
  "ETL_additive_concentration": "Null",
  "ETL_deposition_method": "Thermal evaporation/Thermal evaporation/Thermal evaporation",
  "ETL_deposition_solution_concentration": "Null",
  "ETL_deposition_solvents_compound": "Null",
  "ETL_deposition_synthesis_atmosphere": "Null",
  "ETL_deposition_synthesis_atmosphere_pressure": "Null",
  "ETL_deposition_synthesis_atmosphere_relative_humidity": "Null",
  "ETL_deposition_spin_coating_speed": "Null",
  "ETL_deposition_spin_coating_time": "Null",
  "ETL_deposition_thermal_annealing_temperature": "Null",
  "ETL_deposition_thermal_annealing_time": "Null",
  "Perovskite_dimension": "3D",
  "Perovskite_thickness": "860 nm",
  "Perovskite_composition_long_form": "Rb0.05Cs0.05MA0.05FA0.85Pb(I0.95Br0.05)3",
  "Perovskite_additive_compound": "Null",
  "Perovskite_additive_concentration": "Null",
  "Perovskite_bandgap": "1.53 eV",
  "Perovskite_deposition_method": "Spin-coating",
  "Perovskite_deposition_sequential_spin_coating": false,
  "Perovskite_deposition_spin_coating_antisolvent": "Chlorobenzene",
  "Perovskite_deposition_reaction_solutions_compounds": "CsI;RbI;MABr;FAI;PbI2;PbBr2",
  "Perovskite_deposition_reaction_solutions_concentrations": "0.05 M;0.05 M;0.05 M;0.85 M;0.95 M;0.05 M",
  "Perovskite_deposition_final_solutions_concentration_before_deposition": "1.5 M",
  "Perovskite_deposition_solvents_compound": "DMF;DMSO",
  "Perovskite_deposition_solvents_mixing_ratio": "4:1",
  "Perovskite_deposition_synthesis_atmosphere": "Null",
  "Perovskite_deposition_synthesis_atmosphere_pressure": "1 atm",
  "Perovskite_deposition_synthesis_atmosphere_relative_humidity": "Null",
  "Perovskite_deposition_spin_coating_speed": "1000 rpm;3000 rpm",
  "Perovskite_deposition_spin_coating_time": "10 s;40 s",
  "Perovskite_deposition_thermal_annealing_atmosphere": "Null",
  "Perovskite_deposition_thermal_annealing_temperature": "100 °C",
  "Perovskite_deposition_thermal_annealing_time": "10 min",
  "Perovskite_surface_treatment_material": "3-APy",
  "Perovskite_surface_treatment_method": "Spin-coating",
  "Perovskite_surface_treatment_solution_concentration": "0.1 mM",
  "Perovskite_surface_treatment_solvents_compound": "Toluene",
  "Perovskite_surface_treatment_synthesis_atmosphere": "Null",
  "Perovskite_surface_treatment_synthesis_atmosphere_pressure": "1 atm",
  "Perovskite_surface_treatment_synthesis_atmosphere_relative_humidity": "Null",
  "Perovskite_surface_treatment_deposition_spin_coating_speed": "5000 rpm",
  "Perovskite_surface_treatment_deposition_spin_coating_time": "30 s",
  "Perovskite_surface_treatment_deposition_thermal_annealing_temperature": "70 °C",
  "Perovskite_surface_treatment_deposition_thermal_annealing_time": "5 min",
  "HTL_thickness": "Null",
  "HTL_stack_sequence": "MeO-2PACZ",
  "HTL_additive_compound": "Null",
  "HTL_additive_concentration": "Null",
  "HTL_deposition_method": "Spin-coating",
  "HTL_deposition_solution_concentration": "0.5 mg/ml",
  "HTL_deposition_solvents_compound": "Ethanol",
  "HTL_deposition_synthesis_atmosphere": "Nitrogen",
  "HTL_deposition_synthesis_atmosphere_pressure": "1 atm",
  "HTL_deposition_synthesis_atmosphere_relative_humidity": "Null",
  "HTL_deposition_spin_coating_speed": "3000 rpm",
  "HTL_deposition_spin_coating_time": "30 s",
  "HTL_deposition_thermal_annealing_temperature": "100 °C",
  "HTL_deposition_thermal_annealing_time": "10 min",
  "Backcontact_thickness": "100 nm",
  "Beckcontact_deposition_method": "Thermal evaporation",
  "Backcontact_deposition_atmosphere_pressure": "Null",
  "Encapsulation_method": "cover glass and epoxy (Gorilla 2 Part 4200101-2 Epoxy)",
  "Encapsulation_atmosphere": "Null",
  "JV_measured_device_matching": true,
  "JV_measured_reverse_scan_Voc": "1.15 V",
  "JV_measured_reverse_scan_Jsc": "26.13 mA/cm2",
  "JV_measured_reverse_scan_FF": "84.6 %",
  "JV_measured_reverse_scan_PCE": "25.49 %",
  "JV_measured_forward_scan_Voc": "1.15 V",
  "JV_measured_forward_scan_Jsc": "26.19 mA/cm2",
  "JV_measured_forward_scan_FF": "83.9 %",
  "JV_measured_forward_scan_PCE": "25.27 %",
  "JV_measured_light_spectra": "AM1.5G",
  "JV_measured_light_spectra_intensity": "1 sun",
  "JV_measured_scan_speed": "Null",
  "JV_measured_scan_delay_time": "Null",
  "JV_certified_PCE": "24.05%",
  "Stabilized_measured_PCE": "25.35 %",
  "Stabilized_certified_PCE": "24.05 %",
  "Stability_test_device_matching": true,
  "Stability_test_temperature": "55 °C",
  "Stability_test_atmosphere": "Air",
  "Stability_test_light_spectra": "AM1.5G",
  "Stability_test_light_intensity": "1 sun",
  "Stability_test_relative_humidity": "40-60 %",
  "Stability_PCE_after_time": "2428 hours",
  "Stability_PCE_after_time_value": "87%"
}
