Repository: jiayijdong/PSCbench

# PSCbench


**PSCbench** is a novel benchmark for materials science research-level scientific
dataset curation sourced from published journals. The benchmark is designed to evaluate the complex classification capabilities,
strong domain knowledge, and advanced calculation skills of LLMs.

## Data


The PSCbench dataset is under dataset folder in json file format. Each file is list of dictionary and can be extracted using following scripts.
Each file stands for one published journal, which is fully elaborated in the paper. 

```
with open("./dataset/retroactive/{}.json".format(subject), encoding='utf-8') as json_file:
    problems=json.load(json_file)
```

File: dataset/2021-2025/10.1038_s41586-022-05268-x/Device_BestPCE_Gemini_2.0_Flash_10.1038_s41586-022-05268-x.json
{
  "Ref_DOI": "10.1038/s41586-022-05268-x",
  "Ref_journal": "Nature",
  "Ref_publication_year": "2022",
  "Ref_title": "Surface reaction for efficient and stable inverted perovskite solar cells",
  "Cell_architecture": "PIN",
  "Cell_stack_sequence": "glass/ITO/MeO-2PACZ/Rb0.05Cs0.05MA0.05FA0.85Pb(I0.95Br0.05)3/3-APy/LiF/C60/BCP/Ag",
  "Cell_area_measured": "0.059 squared cm",
  "ETL_thickness": "1/30/6",
  "ETL_stack_sequence": "LiF/C60/BCP",
  "ETL_additive_compound": "Null",
  "ETL_additive_concentration": "Null",
  "ETL_deposition_method": "Thermal evaporation/Thermal evaporation/Thermal evaporation",
  "ETL_deposition_solution_concentration": "Null",
  "ETL_deposition_solvents_compound": "Null",
  "ETL_deposition_synthesis_atmosphere": "Null",
  "ETL_deposition_synthesis_atmosphere_pressure": "Null",
  "ETL_deposition_synthesis_atmosphere_relative_humidity": "Null",
  "ETL_deposition_spin_coating_speed": "Null",
  "ETL_deposition_spin_coating_time": "Null",
  "ETL_deposition_thermal_annealing_temperature": "Null",
  "ETL_deposition_thermal_annealing_time": "Null",
  "Perovskite_dimension": "3D",
  "Perovskite_thickness": "860",
  "Perovskite_composition_long_form": "Rb0.05Cs0.05MA0.05FA0.85Pb(I0.95Br0.05)3",
  "Perovskite_additive_compound": "Null",
  "Perovskite_additive_concentration": "Null",
  "Perovskite_bandgap": "1.53",
  "Perovskite_deposition_method": "Spin-coating",
  "Perovskite_deposition_sequential_spin_coating": "False",
  "Perovskite_deposition_spin_coating_antisolvent": "Chlorobenzene",
  "Perovskite_deposition_reaction_solutions_compounds": "CsI;RbI;MABr;FAI;PbI2;PbBr2",
  "Perovskite_deposition_reaction_solutions_concentrations": "0.05;0.05;0.05;0.85;0.95;0.05",
  "Perovskite_deposition_final_solutions_concentration_before_deposition": "Null",
  "Perovskite_deposition_solvents_compound": "DMF;DMSO",
  "Perovskite_deposition_solvents_mixing_ratio": "4:1",
  "Perovskite_deposition_synthesis_atmosphere": "Nitrogen",
  "Perovskite_deposition_synthesis_atmosphere_pressure": "Null",
  "Perovskite_deposition_synthesis_atmosphere_relative_humidity": "Null",
  "Perovskite_deposition_spin_coating_speed": "1000;3000",
  "Perovskite_deposition_spin_coating_time": "10;40",
  "Perovskite_deposition_thermal_annealing_atmosphere": "Null",
  "Perovskite_deposition_thermal_annealing_temperature": "100",
  "Perovskite_deposition_thermal_annealing_time": "10",
  "Perovskite_surface_treatment_material": "3-APy",
  "Perovskite_surface_treatment_method": "Spin-coating",
  "Perovskite_surface_treatment_solution_concentration": "0.1 mM",
  "Perovskite_surface_treatment_solvents_compound": "Toluene",
  "Perovskite_surface_treatment_synthesis_atmosphere": "Null",
  "Perovskite_surface_treatment_synthesis_atmosphere_pressure": "Null",
  "Perovskite_surface_treatment_synthesis_atmosphere_relative_humidity": "Null",
  "Perovskite_surface_treatment_deposition_spin_coating_speed": "5000",
  "Perovskite_surface_treatment_deposition_spin_coating_time": "30",
  "Perovskite_surface_treatment_deposition_thermal_annealing_temperature": "70",
  "Perovskite_surface_treatment_deposition_thermal_annealing_time": "5",
  "HTL_thickness": "Null",
  "HTL_stack_sequence": "Null",
  "HTL_additive_compound": "Null",
  "HTL_additive_concentration": "Null",
  "HTL_deposition_method": "Null",
  "HTL_deposition_solution_concentration": "Null",
  "HTL_deposition_solvents_compound": "Ethanol",
  "HTL_deposition_synthesis_atmosphere": "Nitrogen",
  "HTL_deposition_synthesis_atmosphere_pressure": "Null",
  "HTL_deposition_synthesis_atmosphere_relative_humidity": "Null",
  "HTL_deposition_spin_coating_speed": "3000",
  "HTL_deposition_spin_coating_time": "30",
  "HTL_deposition_thermal_annealing_temperature": "100",
  "HTL_deposition_thermal_annealing_time": "10",
  "Backcontact_thickness": "100",
  "Beckcontact_deposition_method": "Thermal evaporation",
  "Backcontact_deposition_atmosphere_pressure": "Null",
  "Encapsulation_method": "cover glass and epoxy",
  "Encapsulation_atmosphere": "Air",
  "JV_measured_device_matching": "True",
  "JV_measured_reverse_scan_Voc": "1.15",
  "JV_measured_reverse_scan_Jsc": "26.13",
  "JV_measured_reverse_scan_FF": "84.6",
  "JV_measured_reverse_scan_PCE": "25.49",
  "JV_measured_forward_scan_Voc": "1.15",
  "JV_measured_forward_scan_Jsc": "26.19",
  "JV_measured_forward_scan_FF": "83.9",
  "JV_measured_forward_scan_PCE": "25.27",
  "JV_measured_light_spectra": "AM1.5G",
  "JV_measured_light_spectra_intensity": "100 mW/cm2",
  "JV_measured_scan_speed": "Null",
  "JV_measured_scan_delay_time": "Null",
  "JV_certified_PCE": "24.05",
  "Stabilized_measured_PCE": "25.35",
  "Stabilized_certified_PCE": "Null",
  "Stability_test_device_matching": "True",
  "Stability_test_temperature": "55",
  "Stability_test_atmosphere": "Air",
  "Stability_test_light_spectra": "1 sun",
  "Stability_test_light_intensity": "Null",
  "Stability_test_relative_humidity": "40-60",
  "Stability_PCE_after_time": "2428 hours",
  "Stability_PCE_after_time_value": "87"
}

File: dataset/2021-2025/10.1038_s41586-022-05268-x/Device_BestPCE_Gemini_2.5_Flash_10.1038_s41586-022-05268-x.json
{
  "Ref_DOI": "10.1038/s41586-022-05268-x",
  "Ref_journal": "Nature",
  "Ref_publication_year": "2022",
  "Ref_title": "Surface reaction for efficient and stable inverted perovskite solar cells",
  "Cell_architecture": "PIN",
  "Cell_stack_sequence": "Glass/ITO/MeO-2PACZ/Rb0.05Cs0.05MA0.05FA0.85Pb(I0.95Br0.05)3/LiF/C60/BCP/Ag",
  "Cell_area_measured": "0.059 cm2",
  "ETL_thickness": "1 nm/30 nm/6 nm",
  "ETL_stack_sequence": "LiF/C60/BCP",
  "ETL_additive_compound": "Null",
  "ETL_additive_concentration": "Null",
  "ETL_deposition_method": "Thermal evaporation/Thermal evaporation/Thermal evaporation",
  "ETL_deposition_solution_concentration": "Null",
  "ETL_deposition_solvents_compound": "Null",
  "ETL_deposition_synthesis_atmosphere": "Null",
  "ETL_deposition_synthesis_atmosphere_pressure": "Null",
  "ETL_deposition_synthesis_atmosphere_relative_humidity": "Null",
  "ETL_deposition_spin_coating_speed": "Null",
  "ETL_deposition_spin_coating_time": "Null",
  "ETL_deposition_thermal_annealing_temperature": "Null",
  "ETL_deposition_thermal_annealing_time": "Null",
  "Perovskite_dimension": "3D",
  "Perovskite_thickness": "860 nm",
  "Perovskite_composition_long_form": "Rb0.05Cs0.05MA0.05FA0.85Pb(I0.95Br0.05)3",
  "Perovskite_additive_compound": "Null",
  "Perovskite_additive_concentration": "Null",
  "Perovskite_bandgap": "1.53 eV",
  "Perovskite_deposition_method": "Spin-coating",
  "Perovskite_deposition_sequential_spin_coating": "False",
  "Perovskite_deposition_spin_coating_antisolvent": "Chlorobenzene",
  "Perovskite_deposition_reaction_solutions_compounds": "CsI;RbI;MABr;FAI;PbI2;PbBr2",
  "Perovskite_deposition_reaction_solutions_concentrations": "0.075 M;0.075 M;0.075 M;1.275 M;1.425 M;0.075 M",
  "Perovskite_deposition_final_solutions_concentration_before_deposition": "1.5 M",
  "Perovskite_deposition_solvents_compound": "DMF;DMSO",
  "Perovskite_deposition_solvents_mixing_ratio": "4:1",
  "Perovskite_deposition_synthesis_atmosphere": "Nitrogen",
  "Perovskite_deposition_synthesis_atmosphere_pressure": "1 atm",
  "Perovskite_deposition_synthesis_atmosphere_relative_humidity": "Null",
  "Perovskite_deposition_spin_coating_speed": "1000 rpm;3000 rpm",
  "Perovskite_deposition_spin_coating_time": "10 s;40 s",
  "Perovskite_deposition_thermal_annealing_atmosphere": "Null",
  "Perovskite_deposition_thermal_annealing_temperature": "100 °C",
  "Perovskite_deposition_thermal_annealing_time": "10 min",
  "Perovskite_surface_treatment_material": "3-APy",
  "Perovskite_surface_treatment_method": "Spin-coating",
  "Perovskite_surface_treatment_solution_concentration": "0.1 mM",
  "Perovskite_surface_treatment_solvents_compound": "Toluene",
  "Perovskite_surface_treatment_synthesis_atmosphere": "Null",
  "Perovskite_surface_treatment_synthesis_atmosphere_pressure": "Null",
  "Perovskite_surface_treatment_synthesis_atmosphere_relative_humidity": "Null",
  "Perovskite_surface_treatment_deposition_spin_coating_speed": "5000 rpm",
  "Perovskite_surface_treatment_deposition_spin_coating_time": "30 s",
  "Perovskite_surface_treatment_deposition_thermal_annealing_temperature": "70 °C",
  "Perovskite_surface_treatment_deposition_thermal_annealing_time": "5 min",
  "HTL_thickness": "Null",
  "HTL_stack_sequence": "MeO-2PACZ",
  "HTL_additive_compound": "Null",
  "HTL_additive_concentration": "Null",
  "HTL_deposition_method": "Spin-coating",
  "HTL_deposition_solution_concentration": "0.5 mg/mL",
  "HTL_deposition_solvents_compound": "Ethanol",
  "HTL_deposition_synthesis_atmosphere": "Nitrogen",
  "HTL_deposition_synthesis_atmosphere_pressure": "1 atm",
  "HTL_deposition_synthesis_atmosphere_relative_humidity": "Null",
  "HTL_deposition_spin_coating_speed": "3000 rpm",
  "HTL_deposition_spin_coating_time": "30 s",
  "HTL_deposition_thermal_annealing_temperature": "100 °C",
  "HTL_deposition_thermal_annealing_time": "10 min",
  "Backcontact_thickness": "100 nm",
  "Beckcontact_deposition_method": "Thermal evaporation",
  "Backcontact_deposition_atmosphere_pressure": "Null",
  "Encapsulation_method": "Cover glass and epoxy",
  "Encapsulation_atmosphere": "Null",
  "JV_measured_device_matching": "True",
  "JV_measured_reverse_scan_Voc": "1.15 V",
  "JV_measured_reverse_scan_Jsc": "26.13 mA/cm2",
  "JV_measured_reverse_scan_FF": "84.6 %",
  "JV_measured_reverse_scan_PCE": "25.49 %",
  "JV_measured_forward_scan_Voc": "1.15 V",
  "JV_measured_forward_scan_Jsc": "26.19 mA/cm2",
  "JV_measured_forward_scan_FF": "83.9 %",
  "JV_measured_forward_scan_PCE": "25.27 %",
  "JV_measured_light_spectra": "AM1.5G",
  "JV_measured_light_spectra_intensity": "100 mW/cm2",
  "JV_measured_scan_speed": "Null",
  "JV_measured_scan_delay_time": "Null",
  "JV_certified_PCE": "25.37 %",
  "Stabilized_measured_PCE": "25.35 %",
  "Stabilized_certified_PCE": "24.05 %",
  "Stability_test_device_matching": "True",
  "Stability_test_temperature": "55 °C",
  "Stability_test_atmosphere": "Air",
  "Stability_test_light_spectra": "AM1.5G",
  "Stability_test_light_intensity": "1 sun",
  "Stability_test_relative_humidity": "40-60 %",
  "Stability_PCE_after_time": "2428 hours",
  "Stability_PCE_after_time_value": "87 %"
}

File: dataset/2021-2025/10.1038_s41586-022-05268-x/Device_BestPCE_claude_haiku_10.1038_s41586-022-05268-x.json
{
  "Ref_DOI": "10.1038/s41586-022-05268-x",
  "Ref_journal": "Nature",
  "Ref_publication_year": "2022",
  "Ref_title": "Surface reaction for efficient and stable inverted perovskite solar cells",
  "Cell_architecture": "PIN",
  "Cell_stack_sequence": "Glass/ITO/MeO-2PACZ/Rb0.05Cs0.05MA0.05FA0.85Pb(I0.95Br0.05)3/3-APy/LiF/C60/BCP/Ag",
  "Cell_area_measured": "0.059 cm2",
  "ETL_thickness": "Null",
  "ETL_stack_sequence": "MeO-2PACZ",
  "ETL_additive_compound": "Null",
  "ETL_additive_concentration": "Null",
  "ETL_deposition_method": "Spin-coating",
  "ETL_deposition_solution_concentration": "0.5 mg/mL",
  "ETL_deposition_solvents_compound": "Ethanol",
  "ETL_deposition_synthesis_atmosphere": "Nitrogen",
  "ETL_deposition_synthesis_atmosphere_pressure": "1 atm",
  "ETL_deposition_synthesis_atmosphere_relative_humidity": "Null",
  "ETL_deposition_spin_coating_speed": "3000 rpm",
  "ETL_deposition_spin_coating_time": "30 s",
  "ETL_deposition_thermal_annealing_temperature": "100 °C",
  "ETL_deposition_thermal_annealing_time": "10 min",
  "Perovskite_dimension": "3D",
  "Perovskite_thickness": "860 nm",
  "Perovskite_composition_long_form": "Rb0.05Cs0.05MA0.05FA0.85Pb(I0.95Br0.05)3",
  "Perovskite_additive_compound": "Null",
  "Perovskite_additive_concentration": "Null",
  "Perovskite_bandgap": "1.53 eV",
  "Perovskite_deposition_method": "Spin-coating",
  "Perovskite_deposition_sequential_spin_coating": "False",
  "Perovskite_deposition_spin_coating_antisolvent": "Chlorobenzene",
  "Perovskite_deposition_reaction_solutions_compounds": "CsI;RbI;MABr;FAI;PbI2;PbBr2",
  "Perovskite_deposition_reaction_solutions_concentrations": "0.05;0.05;0.05;0.85;0.95;0.05 mol",
  "Perovskite_deposition_final_solutions_concentration_before_deposition": "1.5 M",
  "Perovskite_deposition_solvents_compound": "DMF;DMSO",
  "Perovskite_deposition_solvents_mixing_ratio": "4;1",
  "Perovskite_deposition_synthesis_atmosphere": "Nitrogen",
  "Perovskite_deposition_synthesis_atmosphere_pressure": "1 atm",
  "Perovskite_deposition_synthesis_atmosphere_relative_humidity": "Null",
  "Perovskite_deposition_spin_coating_speed": "1000;3000 rpm",
  "Perovskite_deposition_spin_coating_time": "10;40 s",
  "Perovskite_deposition_thermal_annealing_atmosphere": "Air",
  "Perovskite_deposition_thermal_annealing_temperature": "100 °C",
  "Perovskite_deposition_thermal_annealing_time": "10 min",
  "Perovskite_surface_treatment_material": "3-APy",
  "Perovskite_surface_treatment_method": "Spin-coating",
  "Perovskite_surface_treatment_solution_concentration": "0.1 mM",
  "Perovskite_surface_treatment_solvents_compound": "Toluene",
  "Perovskite_surface_treatment_synthesis_atmosphere": "Null",
  "Perovskite_surface_treatment_synthesis_atmosphere_pressure": "1 atm",
  "Perovskite_surface_treatment_synthesis_atmosphere_relative_humidity": "Null",
  "Perovskite_surface_treatment_deposition_spin_coating_speed": "5000 rpm",
  "Perovskite_surface_treatment_deposition_spin_coating_time": "30 s",
  "Perovskite_surface_treatment_deposition_thermal_annealing_temperature": "70 °C",
  "Perovskite_surface_treatment_deposition_thermal_annealing_time": "5 min",
  "HTL_thickness": "Null",
  "HTL_stack_sequence": "Null",
  "HTL_additive_compound": "Null",
  "HTL_additive_concentration": "Null",
  "HTL_deposition_method": "Null",
  "HTL_deposition_solution_concentration": "Null",
  "HTL_deposition_solvents_compound": "Null",
  "HTL_deposition_synthesis_atmosphere": "Null",
  "HTL_deposition_synthesis_atmosphere_pressure": "Null",
  "HTL_deposition_synthesis_atmosphere_relative_humidity": "Null",
  "HTL_deposition_spin_coating_speed": "Null",
  "HTL_deposition_spin_coating_time": "Null",
  "HTL_deposition_thermal_annealing_temperature": "Null",
  "HTL_deposition_thermal_annealing_time": "Null",
  "Backcontact_thickness": "100 nm",
  "Beckcontact_deposition_method": "Thermal evaporation",
  "Backcontact_deposition_atmosphere_pressure": "Null",
  "Encapsulation_method": "Cover glass and epoxy",
  "Encapsulation_atmosphere": "Air",
  "JV_measured_device_matching": "True",
  "JV_measured_reverse_scan_Voc": "1.15 V",
  "JV_measured_reverse_scan_Jsc": "26.13 mA/cm2",
  "JV_measured_reverse_scan_FF": "84.6 %",
  "JV_measured_reverse_scan_PCE": "25.49 %",
  "JV_measured_forward_scan_Voc": "1.15 V",
  "JV_measured_forward_scan_Jsc": "26.19 mA/cm2",
  "JV_measured_forward_scan_FF": "83.9 %",
  "JV_measured_forward_scan_PCE": "25.27 %",
  "JV_measured_light_spectra": "AM1.5G",
  "JV_measured_light_spectra_intensity": "1 sun",
  "JV_measured_scan_speed": "Null",
  "JV_measured_scan_delay_time": "Null",
  "JV_certified_PCE": "24.05 %",
  "Stabilized_measured_PCE": "25.35 %",
  "Stabilized_certified_PCE": "Null",
  "Stability_test_device_matching": "True",
  "Stability_test_temperature": "55 °C",
  "Stability_test_atmosphere": "Air",
  "Stability_test_light_spectra": "AM1.5G",
  "Stability_test_light_intensity": "1 sun",
  "Stability_test_relative_humidity": "40-60 %",
  "Stability_PCE_after_time": "2428 hours",
  "Stability_PCE_after_time_value": "87 %"
}

File: dataset/2021-2025/10.1038_s41586-022-05268-x/Device_BestPCE_gpt4o_10.1038_s41586-022-05268-x.json
{
  "Ref_DOI": "10.1038/s41586-022-05268-x",
  "Ref_journal": "Nature",
  "Ref_publication_year": "2022",
  "Ref_title": "Surface reaction for efficient and stable inverted perovskite solar cells",
  "Cell_architecture": "PIN",
  "Cell_stack_sequence": "glass/ITO/MeO-2PACZ/Rb0.05Cs0.05MA0.05FA0.85Pb(I0.95Br0.05)3/LiF/C60/BCP/Ag",
  "Cell_area_measured": "0.059 cm2",
  "ETL_thickness": "Null",
  "ETL_stack_sequence": "LiF/C60/BCP",
  "ETL_additive_compound": "Null",
  "ETL_additive_concentration": "Null",
  "ETL_deposition_method": "Thermal evaporation",
  "ETL_deposition_solution_concentration": "Null",
  "ETL_deposition_solvents_compound": "Null",
  "ETL_deposition_synthesis_atmosphere": "Null",
  "ETL_deposition_synthesis_atmosphere_pressure": "Null",
  "ETL_deposition_synthesis_atmosphere_relative_humidity": "Null",
  "ETL_deposition_spin_coating_speed": "Null",
  "ETL_deposition_spin_coating_time": "Null",
  "ETL_deposition_thermal_annealing_temperature": "Null",
  "ETL_deposition_thermal_annealing_time": "Null",
  "Perovskite_dimension": "3D",
  "Perovskite_thickness": "860 nm",
  "Perovskite_composition_long_form": "Rb0.05Cs0.05MA0.05FA0.85Pb(I0.95Br0.05)3",
  "Perovskite_additive_compound": "Null",
  "Perovskite_additive_concentration": "Null",
  "Perovskite_bandgap": "1.53 eV",
  "Perovskite_deposition_method": "Spin-coating",
  "Perovskite_deposition_sequential_spin_coating": "False",
  "Perovskite_deposition_spin_coating_antisolvent": "Chlorobenzene",
  "Perovskite_deposition_reaction_solutions_compounds": "CsI; RbI; MABr; FAI; PbI2; PbBr2",
  "Perovskite_deposition_reaction_solutions_concentrations": "0.05; 0.05; 0.05; 0.85; 0.95; 0.05",
  "Perovskite_deposition_final_solutions_concentration_before_deposition": "1.5 M",
  "Perovskite_deposition_solvents_compound": "DMF; DMSO",
  "Perovskite_deposition_solvents_mixing_ratio": "4:1",
  "Perovskite_deposition_synthesis_atmosphere": "Nitrogen",
  "Perovskite_deposition_synthesis_atmosphere_pressure": "Null",
  "Perovskite_deposition_synthesis_atmosphere_relative_humidity": "Null",
  "Perovskite_deposition_spin_coating_speed": "1000 rpm; 3000 rpm",
  "Perovskite_deposition_spin_coating_time": "10 s; 40 s",
  "Perovskite_deposition_thermal_annealing_atmosphere": "Null",
  "Perovskite_deposition_thermal_annealing_temperature": "100 °C",
  "Perovskite_deposition_thermal_annealing_time": "10 min",
  "Perovskite_surface_treatment_material": "3-APy",
  "Perovskite_surface_treatment_method": "Spin-coating",
  "Perovskite_surface_treatment_solution_concentration": "0.1 mM",
  "Perovskite_surface_treatment_solvents_compound": "Toluene",
  "Perovskite_surface_treatment_synthesis_atmosphere": "Null",
  "Perovskite_surface_treatment_synthesis_atmosphere_pressure": "Null",
  "Perovskite_surface_treatment_synthesis_atmosphere_relative_humidity": "Null",
  "Perovskite_surface_treatment_deposition_spin_coating_speed": "5000 rpm",
  "Perovskite_surface_treatment_deposition_spin_coating_time": "30 s",
  "Perovskite_surface_treatment_deposition_thermal_annealing_temperature": "70 °C",
  "Perovskite_surface_treatment_deposition_thermal_annealing_time": "5 min",
  "HTL_thickness": "Null",
  "HTL_stack_sequence": "MeO-2PACZ",
  "HTL_additive_compound": "Null",
  "HTL_additive_concentration": "Null",
  "HTL_deposition_method": "Spin-coating",
  "HTL_deposition_solution_concentration": "0.5 mg/mL",
  "HTL_deposition_solvents_compound": "Ethanol",
  "HTL_deposition_synthesis_atmosphere": "Nitrogen",
  "HTL_deposition_synthesis_atmosphere_pressure": "Null",
  "HTL_deposition_synthesis_atmosphere_relative_humidity": "Null",
  "HTL_deposition_spin_coating_speed": "3000 rpm",
  "HTL_deposition_spin_coating_time": "30 s",
  "HTL_deposition_thermal_annealing_temperature": "100 °C",
  "HTL_deposition_thermal_annealing_time": "10 min",
  "Backcontact_thickness": "100 nm",
  "Beckcontact_deposition_method": "Thermal evaporation",
  "Backcontact_deposition_atmosphere_pressure": "Null",
  "Encapsulation_method": "Epoxy",
  "Encapsulation_atmosphere": "Air",
  "JV_measured_device_matching": "True",
  "JV_measured_reverse_scan_Voc": "1.15 V",
  "JV_measured_reverse_scan_Jsc": "26.13 mA/cm2",
  "JV_measured_reverse_scan_FF": "84.6 %",
  "JV_measured_reverse_scan_PCE": "25.49 %",
  "JV_measured_forward_scan_Voc": "1.15 V",
  "JV_measured_forward_scan_Jsc": "26.19 mA/cm2",
  "JV_measured_forward_scan_FF": "83.9 %",
  "JV_measured_forward_scan_PCE": "25.27 %",
  "JV_measured_light_spectra": "AM1.5G",
  "JV_measured_light_spectra_intensity": "100 mW/cm2",
  "JV_measured_scan_speed": "Null",
  "JV_measured_scan_delay_time": "Null",
  "JV_certified_PCE": "24.05",
  "Stabilized_measured_PCE": "25.35",
  "Stabilized_certified_PCE": "Null",
  "Stability_test_device_matching": "True",
  "Stability_test_temperature": "55 °C",
  "Stability_test_atmosphere": "Air",
  "Stability_test_light_spectra": "AM1.5G",
  "Stability_test_light_intensity": "1 sun",
  "Stability_test_relative_humidity": "40-60 %",
  "Stability_PCE_after_time": "2428 hours",
  "Stability_PCE_after_time_value": "87 %"
}

File: dataset/2021-2025/10.1038_s41586-022-05268-x/Device_BestPCE_gpt4o_mini_10.1038_s41586-022-05268-x.json
{
  "Ref_DOI": "10.1038/s41586-022-05268-x",
  "Ref_journal": "Nature",
  "Ref_publication_year": "2022",
  "Ref_title": "Surface reaction for efficient and stable inverted perovskite solar cells",
  "Cell_architecture": "PIN",
  "Cell_stack_sequence": "glass/ITO/MeO-2PACZ/Rb0.05Cs0.05MA0.05FA0.85Pb(I0.95Br0.05)3/LiF/C60/BCP/Ag",
  "Cell_area_measured": "0.059 cm2",
  "ETL_thickness": "Null",
  "ETL_stack_sequence": "Null",
  "ETL_additive_compound": "Null",
  "ETL_additive_concentration": "Null",
  "ETL_deposition_method": "Null",
  "ETL_deposition_solution_concentration": "Null",
  "ETL_deposition_solvents_compound": "Null",
  "ETL_deposition_synthesis_atmosphere": "Air",
  "ETL_deposition_synthesis_atmosphere_pressure": "1 atm",
  "ETL_deposition_synthesis_atmosphere_relative_humidity": "Null",
  "ETL_deposition_spin_coating_speed": "Null",
  "ETL_deposition_spin_coating_time": "Null",
  "ETL_deposition_thermal_annealing_temperature": "Null",
  "ETL_deposition_thermal_annealing_time": "Null",
  "Perovskite_dimension": "3D",
  "Perovskite_thickness": "860 nm",
  "Perovskite_composition_long_form": "Rb0.05Cs0.05MA0.05FA0.85Pb(I0.95Br0.05)3",
  "Perovskite_additive_compound": "Null",
  "Perovskite_additive_concentration": "Null",
  "Perovskite_bandgap": "1.53 eV",
  "Perovskite_deposition_method": "Spin-coating",
  "Perovskite_deposition_sequential_spin_coating": "False",
  "Perovskite_deposition_spin_coating_antisolvent": "Chlorobenzene",
  "Perovskite_deposition_reaction_solutions_compounds": "RbI;CsI;FAI;PbI2;PbBr2;MABr",
  "Perovskite_deposition_reaction_solutions_concentrations": "0.05;0.05;0.85;0.95;0.05;0.05",
  "Perovskite_deposition_final_solutions_concentration_before_deposition": "1.5 M",
  "Perovskite_deposition_solvents_compound": "DMF;DMSO",
  "Perovskite_deposition_solvents_mixing_ratio": "4:1",
  "Perovskite_deposition_synthesis_atmosphere": "Nitrogen",
  "Perovskite_deposition_synthesis_atmosphere_pressure": "1 atm",
  "Perovskite_deposition_synthesis_atmosphere_relative_humidity": "Null",
  "Perovskite_deposition_spin_coating_speed": "1000 rpm;3000 rpm",
  "Perovskite_deposition_spin_coating_time": "10 s;40 s",
  "Perovskite_deposition_thermal_annealing_atmosphere": "Air",
  "Perovskite_deposition_thermal_annealing_temperature": "100 °C",
  "Perovskite_deposition_thermal_annealing_time": "10 min",
  "Perovskite_surface_treatment_material": "3-APy",
  "Perovskite_surface_treatment_method": "Spin-coating",
  "Perovskite_surface_treatment_solution_concentration": "0.1 mM",
  "Perovskite_surface_treatment_solvents_compound": "Toluene",
  "Perovskite_surface_treatment_synthesis_atmosphere": "Air",
  "Perovskite_surface_treatment_synthesis_atmosphere_pressure": "1 atm",
  "Perovskite_surface_treatment_synthesis_atmosphere_relative_humidity": "Null",
  "Perovskite_surface_treatment_deposition_spin_coating_speed": "5000 rpm",
  "Perovskite_surface_treatment_deposition_spin_coating_time": "30 s",
  "Perovskite_surface_treatment_deposition_thermal_annealing_temperature": "70 °C",
  "Perovskite_surface_treatment_deposition_thermal_annealing_time": "5 min",
  "HTL_thickness": "Null",
  "HTL_stack_sequence": "Null",
  "HTL_additive_compound": "Null",
  "HTL_additive_concentration": "Null",
  "HTL_deposition_method": "Null",
  "HTL_deposition_solution_concentration": "Null",
  "HTL_deposition_solvents_compound": "Null",
  "HTL_deposition_synthesis_atmosphere": "Null",
  "HTL_deposition_synthesis_atmosphere_pressure": "Null",
  "HTL_deposition_synthesis_atmosphere_relative_humidity": "Null",
  "HTL_deposition_spin_coating_speed": "Null",
  "HTL_deposition_spin_coating_time": "Null",
  "HTL_deposition_thermal_annealing_temperature": "Null",
  "HTL_deposition_thermal_annealing_time": "Null",
  "Backcontact_thickness": "Null",
  "Beckcontact_deposition_method": "Thermal evaporation",
  "Backcontact_deposition_atmosphere_pressure": "Null",
  "Encapsulation_method": "Null",
  "Encapsulation_atmosphere": "Air",
  "JV_measured_device_matching": "True",
  "JV_measured_reverse_scan_Voc": "1.15 V",
  "JV_measured_reverse_scan_Jsc": "26.13 mA/cm2",
  "JV_measured_reverse_scan_FF": "84.6 %",
  "JV_measured_reverse_scan_PCE": "25.49 %",
  "JV_measured_forward_scan_Voc": "1.15 V",
  "JV_measured_forward_scan_Jsc": "26.19 mA/cm2",
  "JV_measured_forward_scan_FF": "83.9 %",
  "JV_measured_forward_scan_PCE": "25.27 %",
  "JV_measured_light_spectra": "AM1.5G",
  "JV_measured_light_spectra_intensity": "1 sun",
  "JV_measured_scan_speed": "Null",
  "JV_measured_scan_delay_time": "Null",
  "JV_certified_PCE": "24.05 %",
  "Stabilized_measured_PCE": "25.35 %",
  "Stabilized_certified_PCE": "Null",
  "Stability_test_device_matching": "True",
  "Stability_test_temperature": "55 °C",
  "Stability_test_atmosphere": "Air",
  "Stability_test_light_spectra": "AM1.5G",
  "Stability_test_light_intensity": "1 sun",
  "Stability_test_relative_humidity": "Null",
  "Stability_PCE_after_time": "2400 hours",
  "Stability_PCE_after_time_value": "87 %"
}

File: dataset/2021-2025/10.1038_s41586-022-05268-x/Device_BestPCE_gpt4o_mini_zero_shot_10.1038_s41586-022-05268-x.json
{
  "Ref_DOI": "10.1038/s41586-022-05268-x",
  "Ref_journal": "Nature",
  "Ref_publication_year": "2022",
  "Ref_title": "Surface reaction for efficient and stable inverted perovskite solar cells",
  "Cell_architecture": "p-i-n",
  "Cell_stack_sequence": "glass/ITO/MeO-2PACZ/Rb0.05Cs0.05MA0.05FA0.85Pb(I0.95Br0.05)3/LiF/C60/BCP/Ag",
  "Cell_area_measured": "0.112 cm2",
  "ETL_thickness": "30 nm",
  "ETL_stack_sequence": "C60/BCP",
  "ETL_additive_compound": "Null",
  "ETL_additive_concentration": "Null",
  "ETL_deposition_method": "thermal evaporation",
  "ETL_deposition_solution_concentration": "Null",
  "ETL_deposition_solvents_compound": "Null",
  "ETL_deposition_synthesis_atmosphere": "vacuum",
  "ETL_deposition_synthesis_atmosphere_pressure": "Null",
  "ETL_deposition_synthesis_atmosphere_relative_humidity": "Null",
  "ETL_deposition_spin_coating_speed": "Null",
  "ETL_deposition_spin_coating_time": "Null",
  "ETL_deposition_thermal_annealing_temperature": "Null",
  "ETL_deposition_thermal_annealing_time": "Null",
  "Perovskite_dimension": "Null",
  "Perovskite_thickness": "860 nm",
  "Perovskite_composition_long_form": "Rb0.05Cs0.05MA0.05FA0.85Pb(I0.95Br0.05)3",
  "Perovskite_additive_compound": "Null",
  "Perovskite_additive_concentration": "Null",
  "Perovskite_bandgap": "1.53 eV",
  "Perovskite_deposition_method": "spin-coating",
  "Perovskite_deposition_sequential_spin_coating": "Null",
  "Perovskite_deposition_spin_coating_antisolvent": "chlorobenzene",
  "Perovskite_deposition_reaction_solutions_compounds": "CsI, RbI, FAI, PbI2, PbBr2, MABr",
  "Perovskite_deposition_reaction_solutions_concentrations": "0.05, 0.05, 0.85, 0.95, 0.05, 0.05",
  "Perovskite_deposition_final_solutions_concentration_before_deposition": "1.5 M",
  "Perovskite_deposition_solvents_compound": "DMF:DMSO",
  "Perovskite_deposition_solvents_mixing_ratio": "4:1",
  "Perovskite_deposition_synthesis_atmosphere": "nitrogen glovebox",
  "Perovskite_deposition_synthesis_atmosphere_pressure": "Null",
  "Perovskite_deposition_synthesis_atmosphere_relative_humidity": "Null",
  "Perovskite_deposition_spin_coating_speed": "3000 rpm",
  "Perovskite_deposition_spin_coating_time": "40 s",
  "Perovskite_deposition_thermal_annealing_atmosphere": "nitrogen",
  "Perovskite_deposition_thermal_annealing_temperature": "100 °C",
  "Perovskite_deposition_thermal_annealing_time": "10 min",
  "Perovskite_surface_treatment_material": "3-(aminomethyl)pyridine (3-APy)",
  "Perovskite_surface_treatment_method": "spin-coating",
  "Perovskite_surface_treatment_solution_concentration": "0.1 mM",
  "Perovskite_surface_treatment_solvents_compound": "toluene",
  "Perovskite_surface_treatment_synthesis_atmosphere": "nitrogen glovebox",
  "Perovskite_surface_treatment_synthesis_atmosphere_pressure": "Null",
  "Perovskite_surface_treatment_synthesis_atmosphere_relative_humidity": "Null",
  "Perovskite_surface_treatment_deposition_spin_coating_speed": "5000 rpm",
  "Perovskite_surface_treatment_deposition_spin_coating_time": "30 s",
  "Perovskite_surface_treatment_deposition_thermal_annealing_temperature": "70 °C",
  "Perovskite_surface_treatment_deposition_thermal_annealing_time": "5 min",
  "HTL_thickness": "Null",
  "HTL_stack_sequence": "Null",
  "HTL_additive_compound": "Null",
  "HTL_additive_concentration": "Null",
  "HTL_deposition_method": "Null",
  "HTL_deposition_solution_concentration": "Null",
  "HTL_deposition_solvents_compound": "Null",
  "HTL_deposition_synthesis_atmosphere": "Null",
  "HTL_deposition_synthesis_atmosphere_pressure": "Null",
  "HTL_deposition_synthesis_atmosphere_relative_humidity": "Null",
  "HTL_deposition_spin_coating_speed": "Null",
  "HTL_deposition_spin_coating_time": "Null",
  "HTL_deposition_thermal_annealing_temperature": "Null",
  "HTL_deposition_thermal_annealing_time": "Null",
  "Backcontact_thickness": "Null",
  "Beckcontact_deposition_method": "thermal evaporation",
  "Backcontact_deposition_atmosphere_pressure": "Null",
  "Encapsulation_method": "Null",
  "Encapsulation_atmosphere": "Null",
  "JV_measured_device_matching": "Null",
  "JV_measured_reverse_scan_Voc": "1.15 V",
  "JV_measured_reverse_scan_Jsc": "26.13 mA/cm2",
  "JV_measured_reverse_scan_FF": "84.6%",
  "JV_measured_reverse_scan_PCE": "25.49%",
  "JV_measured_forward_scan_Voc": "1.15 V",
  "JV_measured_forward_scan_Jsc": "26.19 mA/cm2",
  "JV_measured_forward_scan_FF": "83.9%",
  "JV_measured_forward_scan_PCE": "25.27%",
  "JV_measured_light_spectra": "Null",
  "JV_measured_light_spectra_intensity": "Null",
  "JV_measured_scan_speed": "Null",
  "JV_measured_scan_delay_time": "Null",
  "JV_certified_PCE": "24.05%",
  "Stabilized_measured_PCE": "25.35%",
  "Stabilized_certified_PCE": "Null",
  "Stability_test_device_matching": "Null",
  "Stability_test_temperature": "55 °C",
  "Stability_test_atmosphere": "air",
  "Stability_test_light_spectra": "Null",
  "Stability_test_light_intensity": "1.2-sun",
  "Stability_test_relative_humidity": "Null",
  "Stability_PCE_after_time": "2400 h",
  "Stability_PCE_after_time_value": "87%"
}

File: dataset/2021-2025/10.1038_s41586-022-05268-x/Device_BestPCE_grok_10.1038_s41586-022-05268-x.json
{
  "Ref_DOI": "10.1038/s41586-022-05268-x",
  "Ref_journal": "Nature",
  "Ref_publication_year": "2022",
  "Ref_title": "Surface reaction for efficient and stable inverted perovskite solar cells",
  "Cell_architecture": "PIN",
  "Cell_stack_sequence": "ITO/MeO-2PACZ/Rb0.05Cs0.05MA0.05FA0.85Pb(I0.95Br0.05)3/LiF/C60/BCP/Ag",
  "Cell_area_measured": "0.059 cm2",
  "ETL_thickness": "1 nm/30 nm/6 nm",
  "ETL_stack_sequence": "LiF/C60/BCP",
  "ETL_additive_compound": "Null",
  "ETL_additive_concentration": "Null",
  "ETL_deposition_method": "Evaporation/Evaporation/Evaporation",
  "ETL_deposition_solution_concentration": "Null/Null/Null",
  "ETL_deposition_solvents_compound": "Null/Null/Null",
  "ETL_deposition_synthesis_atmosphere": "Null",
  "ETL_deposition_synthesis_atmosphere_pressure": "Null",
  "ETL_deposition_synthesis_atmosphere_relative_humidity": "Null",
  "ETL_deposition_spin_coating_speed": "Null/Null/Null",
  "ETL_deposition_spin_coating_time": "Null/Null/Null",
  "ETL_deposition_thermal_annealing_temperature": "Null/Null/Null",
  "ETL_deposition_thermal_annealing_time": "Null/Null/Null",
  "Perovskite_dimension": "3D",
  "Perovskite_thickness": "860 nm",
  "Perovskite_composition_long_form": "Rb0.05Cs0.05MA0.05FA0.85Pb(I0.95Br0.05)3",
  "Perovskite_additive_compound": "Null",
  "Perovskite_additive_concentration": "Null",
  "Perovskite_bandgap": "1.53 eV",
  "Perovskite_deposition_method": "Spin-coating",
  "Perovskite_deposition_sequential_spin_coating": "False",
  "Perovskite_deposition_spin_coating_antisolvent": "Chlorobenzene",
  "Perovskite_deposition_reaction_solutions_compounds": "CsI;RbI;FAI;PbI2;PbBr2;MABr",
  "Perovskite_deposition_reaction_solutions_concentrations": "0.05;0.05;0.85;0.95;0.05;0.05",
  "Perovskite_deposition_final_solutions_concentration_before_deposition": "1.5 M",
  "Perovskite_deposition_solvents_compound": "DMF;DMSO",
  "Perovskite_deposition_solvents_mixing_ratio": "4:1",
  "Perovskite_deposition_synthesis_atmosphere": "Nitrogen",
  "Perovskite_deposition_synthesis_atmosphere_pressure": "Null",
  "Perovskite_deposition_synthesis_atmosphere_relative_humidity": "Null",
  "Perovskite_deposition_spin_coating_speed": "1000 rpm;3000 rpm",
  "Perovskite_deposition_spin_coating_time": "10 s;40 s",
  "Perovskite_deposition_thermal_annealing_atmosphere": "Null",
  "Perovskite_deposition_thermal_annealing_temperature": "100 °C",
  "Perovskite_deposition_thermal_annealing_time": "10 min",
  "Perovskite_surface_treatment_material": "3-(Aminomethyl)pyridine (3-APy)",
  "Perovskite_surface_treatment_method": "Spin-coating",
  "Perovskite_surface_treatment_solution_concentration": "0.1 mM",
  "Perovskite_surface_treatment_solvents_compound": "Toluene",
  "Perovskite_surface_treatment_synthesis_atmosphere": "Null",
  "Perovskite_surface_treatment_synthesis_atmosphere_pressure": "Null",
  "Perovskite_surface_treatment_synthesis_atmosphere_relative_humidity": "Null",
  "Perovskite_surface_treatment_deposition_spin_coating_speed": "5000 rpm",
  "Perovskite_surface_treatment_deposition_spin_coating_time": "30 s",
  "Perovskite_surface_treatment_deposition_thermal_annealing_temperature": "70 °C",
  "Perovskite_surface_treatment_deposition_thermal_annealing_time": "5 min",
  "HTL_thickness": "Null",
  "HTL_stack_sequence": "MeO-2PACZ",
  "HTL_additive_compound": "Null",
  "HTL_additive_concentration": "Null",
  "HTL_deposition_method": "Spin-coating",
  "HTL_deposition_solution_concentration": "0.5 mg/mL",
  "HTL_deposition_solvents_compound": "Ethanol",
  "HTL_deposition_synthesis_atmosphere": "Nitrogen",
  "HTL_deposition_synthesis_atmosphere_pressure": "Null",
  "HTL_deposition_synthesis_atmosphere_relative_humidity": "Null",
  "HTL_deposition_spin_coating_speed": "3000 rpm",
  "HTL_deposition_spin_coating_time": "30 s",
  "HTL_deposition_thermal_annealing_temperature": "100 °C",
  "HTL_deposition_thermal_annealing_time": "10 min",
  "Backcontact_thickness": "100 nm",
  "Beckcontact_deposition_method": "Evaporation",
  "Backcontact_deposition_atmosphere_pressure": "Null",
  "Encapsulation_method": "Cover glass and epoxy",
  "Encapsulation_atmosphere": "Air",
  "JV_measured_device_matching": "True",
  "JV_measured_reverse_scan_Voc": "1.15 V",
  "JV_measured_reverse_scan_Jsc": "26.13 mA/cm2",
  "JV_measured_reverse_scan_FF": "84.6 %",
  "JV_measured_reverse_scan_PCE": "25.49 %",
  "JV_measured_forward_scan_Voc": "1.15 V",
  "JV_measured_forward_scan_Jsc": "26.19 mA/cm2",
  "JV_measured_forward_scan_FF": "83.9 %",
  "JV_measured_forward_scan_PCE": "25.27 %",
  "JV_measured_light_spectra": "AM1.5G",
  "JV_measured_light_spectra_intensity": "100 mW/cm2",
  "JV_measured_scan_speed": "Null",
  "JV_measured_scan_delay_time": "Null",
  "JV_certified_PCE": "Null",
  "Stabilized_measured_PCE": "25.35 %",
  "Stabilized_certified_PCE": "24.05 %",
  "Stability_test_device_matching": "True",
  "Stability_test_temperature": "55 °C",
  "Stability_test_atmosphere": "Air",
  "Stability_test_light_spectra": "AM1.5G",
  "Stability_test_light_intensity": "1 sun",
  "Stability_test_relative_humidity": "40-60 %",
  "Stability_PCE_after_time": "2428 hours",
  "Stability_PCE_after_time_value": "87 %"
}
