Repository: jiayijdong/PSCbench

# PSCbench


**PSCbench** is a novel benchmark for materials science research-level scientific
dataset curation sourced from published journals. The benchmark is designed to evaluate the complex classification capabilities,
strong domain knowledge, and advanced calculation skills of LLMs.

## Data


The PSCbench dataset is under dataset folder in json file format. Each file is list of dictionary and can be extracted using following scripts.
Each file stands for one published journal, which is fully elaborated in the paper. 

```
with open("./dataset/retroactive/{}.json".format(subject), encoding='utf-8') as json_file:
    problems=json.load(json_file)
```

File: dataset/2021-2025/10.1038_s41586-022-05268-x/Device_BestPCE_o3_10.1038_s41586-022-05268-x.json
{
  "Ref_DOI": "10.1038/s41586-022-05268-x",
  "Ref_journal": "Nature",
  "Ref_publication_year": "2022",
  "Ref_title": "Surface reaction for efficient and stable inverted perovskite solar cells",
  "Cell_architecture": "PIN",
  "Cell_stack_sequence": "Glass/ITO/MeO-2PACZ/Rb0.05Cs0.05MA0.05FA0.85Pb(I0.95Br0.05)3/3-APy/LiF/C60/BCP/Ag",
  "Cell_area_measured": "0.059 cm2",
  "ETL_thickness": "1 nm/30 nm/6 nm",
  "ETL_stack_sequence": "LiF/C60/BCP",
  "ETL_additive_compound": "Null",
  "ETL_additive_concentration": "Null",
  "ETL_deposition_method": "Thermal evaporation/Thermal evaporation/Thermal evaporation",
  "ETL_deposition_solution_concentration": "Null",
  "ETL_deposition_solvents_compound": "Null",
  "ETL_deposition_synthesis_atmosphere": "Vacuum",
  "ETL_deposition_synthesis_atmosphere_pressure": "Null",
  "ETL_deposition_synthesis_atmosphere_relative_humidity": "Null",
  "ETL_deposition_spin_coating_speed": "Null",
  "ETL_deposition_spin_coating_time": "Null",
  "ETL_deposition_thermal_annealing_temperature": "Null",
  "ETL_deposition_thermal_annealing_time": "Null",
  "Perovskite_dimension": "3D",
  "Perovskite_thickness": "860 nm",
  "Perovskite_composition_long_form": "Rb0.05Cs0.05MA0.05FA0.85Pb(I0.95Br0.05)3",
  "Perovskite_additive_compound": "Null",
  "Perovskite_additive_concentration": "Null",
  "Perovskite_bandgap": "1.53 eV",
  "Perovskite_deposition_method": "Spin-coating",
  "Perovskite_deposition_sequential_spin_coating": "False",
  "Perovskite_deposition_spin_coating_antisolvent": "Chlorobenzene",
  "Perovskite_deposition_reaction_solutions_compounds": "CsI;RbI;MABr;FAI;PbI2;PbBr2",
  "Perovskite_deposition_reaction_solutions_concentrations": "19.5 mg;15.9 mg;8.4 mg;219.5 mg;656.9 mg;27.5 mg per mL",
  "Perovskite_deposition_final_solutions_concentration_before_deposition": "1.5 M",
  "Perovskite_deposition_solvents_compound": "DMF;DMSO",
  "Perovskite_deposition_solvents_mixing_ratio": "4:1",
  "Perovskite_deposition_synthesis_atmosphere": "Nitrogen",
  "Perovskite_deposition_synthesis_atmosphere_pressure": "1 atm",
  "Perovskite_deposition_synthesis_atmosphere_relative_humidity": "Null",
  "Perovskite_deposition_spin_coating_speed": "1000 rpm;3000 rpm",
  "Perovskite_deposition_spin_coating_time": "10 s;40 s",
  "Perovskite_deposition_thermal_annealing_atmosphere": "Nitrogen",
  "Perovskite_deposition_thermal_annealing_temperature": "100 °C",
  "Perovskite_deposition_thermal_annealing_time": "10 min",
  "Perovskite_surface_treatment_material": "3-APy",
  "Perovskite_surface_treatment_method": "Spin-coating",
  "Perovskite_surface_treatment_solution_concentration": "0.1 mM",
  "Perovskite_surface_treatment_solvents_compound": "Toluene",
  "Perovskite_surface_treatment_synthesis_atmosphere": "Nitrogen",
  "Perovskite_surface_treatment_synthesis_atmosphere_pressure": "1 atm",
  "Perovskite_surface_treatment_synthesis_atmosphere_relative_humidity": "Null",
  "Perovskite_surface_treatment_deposition_spin_coating_speed": "5000 rpm",
  "Perovskite_surface_treatment_deposition_spin_coating_time": "30 s",
  "Perovskite_surface_treatment_deposition_thermal_annealing_temperature": "70 °C",
  "Perovskite_surface_treatment_deposition_thermal_annealing_time": "5 min",
  "HTL_thickness": "Null",
  "HTL_stack_sequence": "MeO-2PACZ",
  "HTL_additive_compound": "Null",
  "HTL_additive_concentration": "Null",
  "HTL_deposition_method": "Spin-coating",
  "HTL_deposition_solution_concentration": "0.5 mg/mL",
  "HTL_deposition_solvents_compound": "Ethanol",
  "HTL_deposition_synthesis_atmosphere": "Nitrogen",
  "HTL_deposition_synthesis_atmosphere_pressure": "1 atm",
  "HTL_deposition_synthesis_atmosphere_relative_humidity": "Null",
  "HTL_deposition_spin_coating_speed": "3000 rpm",
  "HTL_deposition_spin_coating_time": "30 s",
  "HTL_deposition_thermal_annealing_temperature": "100 °C",
  "HTL_deposition_thermal_annealing_time": "10 min",
  "Backcontact_thickness": "100 nm",
  "Beckcontact_deposition_method": "Thermal evaporation",
  "Backcontact_deposition_atmosphere_pressure": "Null",
  "Encapsulation_method": "Cover glass with epoxy adhesive",
  "Encapsulation_atmosphere": "Air",
  "JV_measured_device_matching": "True",
  "JV_measured_reverse_scan_Voc": "1.15 V",
  "JV_measured_reverse_scan_Jsc": "26.13 mA/cm2",
  "JV_measured_reverse_scan_FF": "84.6 %",
  "JV_measured_reverse_scan_PCE": "25.49 %",
  "JV_measured_forward_scan_Voc": "1.15 V",
  "JV_measured_forward_scan_Jsc": "26.19 mA/cm2",
  "JV_measured_forward_scan_FF": "83.9 %",
  "JV_measured_forward_scan_PCE": "25.27 %",
  "JV_measured_light_spectra": "AM1.5G",
  "JV_measured_light_spectra_intensity": "100 mW/cm2",
  "JV_measured_scan_speed": "Null",
  "JV_measured_scan_delay_time": "Null",
  "JV_certified_PCE": "25.37 %",
  "Stabilized_measured_PCE": "25.35 %",
  "Stabilized_certified_PCE": "24.05 %",
  "Stability_test_device_matching": "True",
  "Stability_test_temperature": "55 °C",
  "Stability_test_atmosphere": "Air",
  "Stability_test_light_spectra": "AM1.5G",
  "Stability_test_light_intensity": "1 sun",
  "Stability_test_relative_humidity": "40-60 %",
  "Stability_PCE_after_time": "2428 h",
  "Stability_PCE_after_time_value": "87 %"
}

File: dataset/2021-2025/10.1038_s41586-022-05268-x/Device_BestPCE_o4_mini_10.1038_s41586-022-05268-x.json
{
  "Ref_DOI": "10.1038/s41586-022-05268-x",
  "Ref_journal": "Nature",
  "Ref_publication_year": "2022",
  "Ref_title": "Surface reaction for efficient and stable inverted perovskite solar cells",
  "Cell_architecture": "PIN",
  "Cell_stack_sequence": "glass/ITO/MeO-2PACZ/Rb0.05Cs0.05MA0.05FA0.85Pb(I0.95Br0.05)3/3-(aminomethyl)pyridine/LiF/C60/BCP/Ag",
  "Cell_area_measured": "0.059 cm2",
  "ETL_thickness": "1 nm/30 nm/6 nm",
  "ETL_stack_sequence": "LiF/C60/BCP",
  "ETL_additive_compound": "Null",
  "ETL_additive_concentration": "Null",
  "ETL_deposition_method": "Thermal evaporation",
  "ETL_deposition_solution_concentration": "Null",
  "ETL_deposition_solvents_compound": "Null",
  "ETL_deposition_synthesis_atmosphere": "Null",
  "ETL_deposition_synthesis_atmosphere_pressure": "Null",
  "ETL_deposition_synthesis_atmosphere_relative_humidity": "Null",
  "ETL_deposition_spin_coating_speed": "Null",
  "ETL_deposition_spin_coating_time": "Null",
  "ETL_deposition_thermal_annealing_temperature": "Null",
  "ETL_deposition_thermal_annealing_time": "Null",
  "Perovskite_dimension": "3D",
  "Perovskite_thickness": "860 nm",
  "Perovskite_composition_long_form": "Rb0.05Cs0.05MA0.05FA0.85Pb(I0.95Br0.05)3",
  "Perovskite_additive_compound": "Null",
  "Perovskite_additive_concentration": "Null",
  "Perovskite_bandgap": "1.53 eV",
  "Perovskite_deposition_method": "Spin-coating",
  "Perovskite_deposition_sequential_spin_coating": "False",
  "Perovskite_deposition_spin_coating_antisolvent": "Chlorobenzene",
  "Perovskite_deposition_reaction_solutions_compounds": "CsI;RbI;MABr;FAI;PbI2;PbBr2",
  "Perovskite_deposition_reaction_solutions_concentrations": "Null;Null;Null;Null;Null;Null",
  "Perovskite_deposition_final_solutions_concentration_before_deposition": "1.5 M",
  "Perovskite_deposition_solvents_compound": "DMF;DMSO",
  "Perovskite_deposition_solvents_mixing_ratio": "4:1",
  "Perovskite_deposition_synthesis_atmosphere": "Nitrogen",
  "Perovskite_deposition_synthesis_atmosphere_pressure": "1 atm",
  "Perovskite_deposition_synthesis_atmosphere_relative_humidity": "Null",
  "Perovskite_deposition_spin_coating_speed": "1000;3000 rpm",
  "Perovskite_deposition_spin_coating_time": "10;40 s",
  "Perovskite_deposition_thermal_annealing_atmosphere": "Nitrogen",
  "Perovskite_deposition_thermal_annealing_temperature": "100 °C",
  "Perovskite_deposition_thermal_annealing_time": "10 min",
  "Perovskite_surface_treatment_material": "3-(aminomethyl)pyridine",
  "Perovskite_surface_treatment_method": "Spin-coating",
  "Perovskite_surface_treatment_solution_concentration": "0.1 mM",
  "Perovskite_surface_treatment_solvents_compound": "Toluene",
  "Perovskite_surface_treatment_synthesis_atmosphere": "Nitrogen",
  "Perovskite_surface_treatment_synthesis_atmosphere_pressure": "1 atm",
  "Perovskite_surface_treatment_synthesis_atmosphere_relative_humidity": "Null",
  "Perovskite_surface_treatment_deposition_spin_coating_speed": "5000 rpm",
  "Perovskite_surface_treatment_deposition_spin_coating_time": "30 s",
  "Perovskite_surface_treatment_deposition_thermal_annealing_temperature": "70 °C",
  "Perovskite_surface_treatment_deposition_thermal_annealing_time": "5 min",
  "HTL_thickness": "Null",
  "HTL_stack_sequence": "MeO-2PACZ",
  "HTL_additive_compound": "Null",
  "HTL_additive_concentration": "Null",
  "HTL_deposition_method": "Spin-coating",
  "HTL_deposition_solution_concentration": "0.5 mg/mL",
  "HTL_deposition_solvents_compound": "Ethanol",
  "HTL_deposition_synthesis_atmosphere": "Nitrogen",
  "HTL_deposition_synthesis_atmosphere_pressure": "1 atm",
  "HTL_deposition_synthesis_atmosphere_relative_humidity": "Null",
  "HTL_deposition_spin_coating_speed": "3000 rpm",
  "HTL_deposition_spin_coating_time": "30 s",
  "HTL_deposition_thermal_annealing_temperature": "100 °C",
  "HTL_deposition_thermal_annealing_time": "10 min",
  "Backcontact_thickness": "100 nm",
  "Beckcontact_deposition_method": "Thermal evaporation",
  "Backcontact_deposition_atmosphere_pressure": "Null",
  "Encapsulation_method": "Cover glass with epoxy",
  "Encapsulation_atmosphere": "Air",
  "JV_measured_device_matching": "True",
  "JV_measured_reverse_scan_Voc": "1.15 V",
  "JV_measured_reverse_scan_Jsc": "26.13 mA/cm2",
  "JV_measured_reverse_scan_FF": "84.6 %",
  "JV_measured_reverse_scan_PCE": "25.49 %",
  "JV_measured_forward_scan_Voc": "1.15 V",
  "JV_measured_forward_scan_Jsc": "26.19 mA/cm2",
  "JV_measured_forward_scan_FF": "83.9 %",
  "JV_measured_forward_scan_PCE": "25.27 %",
  "JV_measured_light_spectra": "AM1.5G",
  "JV_measured_light_spectra_intensity": "100 mW/cm2",
  "JV_measured_scan_speed": "Null",
  "JV_measured_scan_delay_time": "Null",
  "JV_certified_PCE": "Null",
  "Stabilized_measured_PCE": "25.35 %",
  "Stabilized_certified_PCE": "24.05 %",
  "Stability_test_device_matching": "True",
  "Stability_test_temperature": "55 °C",
  "Stability_test_atmosphere": "Air",
  "Stability_test_light_spectra": "AM1.5G",
  "Stability_test_light_intensity": "1 sun",
  "Stability_test_relative_humidity": "40-60%",
  "Stability_PCE_after_time": "2428 hours",
  "Stability_PCE_after_time_value": "87%"
}

File: dataset/2021-2025/10.1038_s41586-023-06892-x/Device_BestPCE_10.1038_s41586-023-06892-x.json
{
    "Ref_DOI": "10.1038/s41586-023-06892-x",
    "Ref_journal": "Nature",
    "Ref_publication_year": "2024",
    "Ref_title": "Multifunctional ytterbium oxide buffer for perovskite solar cells",
    "Cell_architecture": "PIN",
    "Cell_stack_sequence": "FTO/MeO-2PACz/Rb0.05Cs0.05MA0.05FA0.85Pb(I0.95Br0.05)3/PCBM/YbOx/Cu",
    "Cell_area_measured": "0.072 cm2",
    "ETL_thickness": "35 nm",
    "ETL_stack_sequence": "PCBM",
    "ETL_additive_compound": "Null",
    "ETL_additive_concentration": "Null",
    "ETL_deposition_method": "Spin-coating",
    "ETL_deposition_solution_concentration": "20 mg/mL",
    "ETL_deposition_solvents_compound": "Chlorobenzene",
    "ETL_deposition_synthesis_atmosphere": "N2",
    "ETL_deposition_synthesis_atmosphere_pressure": "Null",
    "ETL_deposition_synthesis_atmosphere_relative_humidity": "Null",
    "ETL_deposition_spin_coating_speed": "1000 rpm",
    "ETL_deposition_spin_coating_time": "30 s",
    "ETL_deposition_thermal_annealing_temperature": "Null",
    "ETL_deposition_thermal_annealing_time": "Null",
    "Perovskite_dimension": "3D",
    "Perovskite_thickness": "Null",
    "Perovskite_composition_long_form": "Rb0.05Cs0.05MA0.05FA0.85Pb(I0.95Br0.05)3",
    "Perovskite_additive_compound": "Null",
    "Perovskite_additive_concentration": "Null",
    "Perovskite_bandgap": "1.54 eV",
    "Perovskite_deposition_method": "Spin-coating",
    "Perovskite_deposition_sequential_spin_coating": "False",
    "Perovskite_deposition_spin_coating_antisolvent": "Anisole",
    "Perovskite_deposition_reaction_solutions_compounds": "CsI;RbI;MABr;FAI;PbI2;PbBr2",
    "Perovskite_deposition_reaction_solutions_concentrations": "19.5 mg;15.9 mg;8.4 mg;219.5 mg;656.9 mg;27.5 mg",
    "Perovskite_deposition_final_solutions_concentration_before_deposition": "Null",
    "Perovskite_deposition_solvents_compound": "DMF;DMSO",
    "Perovskite_deposition_solvents_mixing_ratio": "4:1",
    "Perovskite_deposition_synthesis_atmosphere": "N2",
    "Perovskite_deposition_synthesis_atmosphere_pressure": "Null",
    "Perovskite_deposition_synthesis_atmosphere_relative_humidity": "Null",
    "Perovskite_deposition_spin_coating_speed": "1000 rpm;5000 rpm",
    "Perovskite_deposition_spin_coating_time": "10 s;35 s",
    "Perovskite_deposition_thermal_annealing_atmosphere": "Null",
    "Perovskite_deposition_thermal_annealing_temperature": "100 °C",
    "Perovskite_deposition_thermal_annealing_time": "30 min",
    "Perovskite_surface_treatment_material": "Null",
    "Perovskite_surface_treatment_method": "Null",
    "Perovskite_surface_treatment_solution_concentration": "Null",
    "Perovskite_surface_treatment_solvents_compound": "Null",
    "Perovskite_surface_treatment_synthesis_atmosphere": "Null",
    "Perovskite_surface_treatment_synthesis_atmosphere_pressure": "Null",
    "Perovskite_surface_treatment_synthesis_atmosphere_relative_humidity": "Null",
    "Perovskite_surface_treatment_deposition_spin_coating_speed": "Null",
    "Perovskite_surface_treatment_deposition_spin_coating_time": "Null",
    "Perovskite_surface_treatment_deposition_thermal_annealing_temperature": "Null",
    "Perovskite_surface_treatment_deposition_thermal_annealing_time": "Null",
    "HTL_thickness": "Null",
    "HTL_stack_sequence": "MeO-2PACz",
    "HTL_additive_compound": "Null",
    "HTL_additive_concentration": "Null",
    "HTL_deposition_method": "Spin-Coating",
    "HTL_deposition_solution_concentration": "0.5 mg/mL",
    "HTL_deposition_solvents_compound": "Ethanol",
    "HTL_deposition_synthesis_atmosphere": "N2",
    "HTL_deposition_synthesis_atmosphere_pressure": "Null",
    "HTL_deposition_synthesis_atmosphere_relative_humidity": "Null",
    "HTL_deposition_spin_coating_speed": "3000 rpm",
    "HTL_deposition_spin_coating_time": "30 s",
    "HTL_deposition_thermal_annealing_temperature": "100 °C",
    "HTL_deposition_thermal_annealing_time": "10 min",
    "Backcontact_thickness": "100 nm",
    "Beckcontact_deposition_method": "Thermal evaporation",
    "Backcontact_deposition_atmosphere_pressure": "4×10−4 Pa",
    "Encapsulation_method": "UV adhesive",
    "Encapsulation_atmosphere": "N2",
    "JV_measured_device_matching": "True",
    "JV_measured_reverse_scan_Voc": "1.16 V",
    "JV_measured_reverse_scan_Jsc": "26.1 mA/cm2",
    "JV_measured_reverse_scan_FF": "83 %",
    "JV_measured_reverse_scan_PCE": "25.2 %",
    "JV_measured_forward_scan_Voc": "Null",
    "JV_measured_forward_scan_Jsc": "Null",
    "JV_measured_forward_scan_FF": "Null",
    "JV_measured_forward_scan_PCE": "Null",
    "JV_measured_light_spectra": "AM1.5G",
    "JV_measured_light_spectra_intensity": "100 mW/cm2",
    "JV_measured_scan_speed": "Null",
    "JV_measured_scan_delay_time": "Null",
    "JV_certified_PCE": "25.09",
    "Stabilized_measured_PCE": "24.7",
    "Stabilized_certified_PCE": "Null",
    "Stability_test_device_matching": "True",
    "Stability_test_temperature": "85 °C",
    "Stability_test_atmosphere": "N2",
    "Stability_test_light_spectra": "AM1.5G",
    "Stability_test_light_intensity": "100 mW/cm2",
    "Stability_test_relative_humidity": "50 %",
    "Stability_PCE_after_time": "1000 hours",
    "Stability_PCE_after_time_value": "97 %"
}

File: dataset/2021-2025/10.1038_s41586-023-06892-x/Device_BestPCE_Gemini_1.5_pro_10.1038_s41586-023-06892-x.json
{
  "Ref_DOI": "10.1038/s41586-023-06892-x",
  "Ref_journal": "Nature",
  "Ref_publication_year": "2024",
  "Ref_title": "Multifunctional ytterbium oxide buffer for perovskite solar cells",
  "Cell_architecture": "PIN",
  "Cell_stack_sequence": "FTO/MeO-2PACz/Rb0.05Cs0.05MA0.05FA0.85Pb(I0.95Br0.05)3/C60/YbOx/Cu",
  "Cell_area_measured": "0.072 cm2",
  "ETL_thickness": "35 nm/1.5 nm",
  "ETL_stack_sequence": "C60/YbOx",
  "ETL_additive_compound": null,
  "ETL_additive_concentration": null,
  "ETL_deposition_method": "Thermal evaporation/Thermal evaporation",
  "ETL_deposition_solution_concentration": null,
  "ETL_deposition_solvents_compound": null,
  "ETL_deposition_synthesis_atmosphere": "Vacuum/Vacuum",
  "ETL_deposition_synthesis_atmosphere_pressure": "4e-4 Pa/4e-4 Pa",
  "ETL_deposition_synthesis_atmosphere_relative_humidity": null,
  "ETL_deposition_spin_coating_speed": null,
  "ETL_deposition_spin_coating_time": null,
  "ETL_deposition_thermal_annealing_temperature": null,
  "ETL_deposition_thermal_annealing_time": null,
  "Perovskite_dimension": "3D",
  "Perovskite_thickness": null,
  "Perovskite_composition_long_form": "Rb0.05Cs0.05MA0.05FA0.85Pb(I0.95Br0.05)3",
  "Perovskite_additive_compound": null,
  "Perovskite_additive_concentration": null,
  "Perovskite_bandgap": "1.54 eV",
  "Perovskite_deposition_method": "Spin-coating",
  "Perovskite_deposition_sequential_spin_coating": true,
  "Perovskite_deposition_spin_coating_antisolvent": null,
  "Perovskite_deposition_reaction_solutions_compounds": "CsI;RbI;MABr;FAI;PbI2;PbBr2",
  "Perovskite_deposition_reaction_solutions_concentrations": "19.5 mg;15.9 mg;8.4 mg;219.5 mg;656.9 mg;27.5 mg",
  "Perovskite_deposition_final_solutions_concentration_before_deposition": null,
  "Perovskite_deposition_solvents_compound": "DMF;DMSO",
  "Perovskite_deposition_solvents_mixing_ratio": "4:1",
  "Perovskite_deposition_synthesis_atmosphere": "N2",
  "Perovskite_deposition_synthesis_atmosphere_pressure": "1 atm",
  "Perovskite_deposition_synthesis_atmosphere_relative_humidity": "<0.1 ppm",
  "Perovskite_deposition_spin_coating_speed": "1000 rpm;5000 rpm",
  "Perovskite_deposition_spin_coating_time": "10 s;35 s",
  "Perovskite_deposition_thermal_annealing_atmosphere": "N2",
  "Perovskite_deposition_thermal_annealing_temperature": "100 °C",
  "Perovskite_deposition_thermal_annealing_time": "30 min",
  "Perovskite_surface_treatment_material": "3-(aminomethyl)pyridine",
  "Perovskite_surface_treatment_method": null,
  "Perovskite_surface_treatment_solution_concentration": null,
  "Perovskite_surface_treatment_solvents_compound": null,
  "Perovskite_surface_treatment_synthesis_atmosphere": null,
  "Perovskite_surface_treatment_synthesis_atmosphere_pressure": null,
  "Perovskite_surface_treatment_synthesis_atmosphere_relative_humidity": null,
  "Perovskite_surface_treatment_deposition_spin_coating_speed": null,
  "Perovskite_surface_treatment_deposition_spin_coating_time": null,
  "Perovskite_surface_treatment_deposition_thermal_annealing_temperature": null,
  "Perovskite_surface_treatment_deposition_thermal_annealing_time": null,
  "HTL_thickness": null,
  "HTL_stack_sequence": "MeO-2PACz",
  "HTL_additive_compound": null,
  "HTL_additive_concentration": null,
  "HTL_deposition_method": "Spin-coating",
  "HTL_deposition_solution_concentration": "0.5 mg/ml",
  "HTL_deposition_solvents_compound": "Ethanol",
  "HTL_deposition_synthesis_atmosphere": "N2",
  "HTL_deposition_synthesis_atmosphere_pressure": "1 atm",
  "HTL_deposition_synthesis_atmosphere_relative_humidity": "<0.1 ppm",
  "HTL_deposition_spin_coating_speed": "3000 rpm",
  "HTL_deposition_spin_coating_time": "30 s",
  "HTL_deposition_thermal_annealing_temperature": "100 °C",
  "HTL_deposition_thermal_annealing_time": "10 min",
  "Backcontact_thickness": "100 nm",
  "Beckcontact_deposition_method": "Thermal evaporation",
  "Backcontact_deposition_atmosphere_pressure": "4e-4 Pa",
  "Encapsulation_method": "Glass covers sealed by epoxy resin",
  "Encapsulation_atmosphere": "N2",
  "JV_measured_device_matching": true,
  "JV_measured_reverse_scan_Voc": "1.16 V",
  "JV_measured_reverse_scan_Jsc": "26.1 mA/cm2",
  "JV_measured_reverse_scan_FF": "83%",
  "JV_measured_reverse_scan_PCE": "25.2%",
  "JV_measured_forward_scan_Voc": null,
  "JV_measured_forward_scan_Jsc": null,
  "JV_measured_forward_scan_FF": null,
  "JV_measured_forward_scan_PCE": null,
  "JV_measured_light_spectra": "AM1.5G",
  "JV_measured_light_spectra_intensity": "100 mW/cm2",
  "JV_measured_scan_speed": null,
  "JV_measured_scan_delay_time": null,
  "JV_certified_PCE": "25.09%",
  "Stabilized_measured_PCE": "24.7%",
  "Stabilized_certified_PCE": null,
  "Stability_test_device_matching": true,
  "Stability_test_temperature": "85 °C",
  "Stability_test_atmosphere": "N2",
  "Stability_test_light_spectra": "White LED",
  "Stability_test_light_intensity": "1 sun",
  "Stability_test_relative_humidity": "50%",
  "Stability_PCE_after_time": "1000 hours",
  "Stability_PCE_after_time_value": "97%"
}

File: dataset/2021-2025/10.1038_s41586-023-06892-x/Device_BestPCE_Gemini_2.0_Flash_10.1038_s41586-023-06892-x.json
{
  "Ref_DOI": "10.1038/s41586-023-06892-x",
  "Ref_journal": "Nature",
  "Ref_publication_year": "2024",
  "Ref_title": "Multifunctional ytterbium oxide buffer for perovskite solar cells",
  "Cell_architecture": "PIN",
  "Cell_stack_sequence": "FTO/MeO-2PACz/Rb0.05Cs0.05MA0.05FA0.85Pb(I0.95Br0.05)3/PCBM/YbOx/Cu",
  "Cell_area_measured": "0.072 cm2",
  "ETL_thickness": "Null",
  "ETL_stack_sequence": "Null",
  "ETL_additive_compound": "Null",
  "ETL_additive_concentration": "Null",
  "ETL_deposition_method": "Null",
  "ETL_deposition_solution_concentration": "Null",
  "ETL_deposition_solvents_compound": "Null",
  "ETL_deposition_synthesis_atmosphere": "Null",
  "ETL_deposition_synthesis_atmosphere_pressure": "Null",
  "ETL_deposition_synthesis_atmosphere_relative_humidity": "Null",
  "ETL_deposition_spin_coating_speed": "Null",
  "ETL_deposition_spin_coating_time": "Null",
  "ETL_deposition_thermal_annealing_temperature": "Null",
  "ETL_deposition_thermal_annealing_time": "Null",
  "Perovskite_dimension": "3D",
  "Perovskite_thickness": "Null",
  "Perovskite_composition_long_form": "Rb0.05Cs0.05MA0.05FA0.85Pb(I0.95Br0.05)3",
  "Perovskite_additive_compound": "Null",
  "Perovskite_additive_concentration": "Null",
  "Perovskite_bandgap": "1.54 eV",
  "Perovskite_deposition_method": "Spin-coating",
  "Perovskite_deposition_sequential_spin_coating": "False",
  "Perovskite_deposition_spin_coating_antisolvent": "anisole",
  "Perovskite_deposition_reaction_solutions_compounds": "CsI;RbI;MABr;FAI;PbI2;PbBr2",
  "Perovskite_deposition_reaction_solutions_concentrations": "19.5 mg;15.9 mg;8.4 mg;219.5 mg;656.9 mg;27.5 mg",
  "Perovskite_deposition_final_solutions_concentration_before_deposition": "Null",
  "Perovskite_deposition_solvents_compound": "DMF;DMSO",
  "Perovskite_deposition_solvents_mixing_ratio": "4:1",
  "Perovskite_deposition_synthesis_atmosphere": "Nitrogen",
  "Perovskite_deposition_synthesis_atmosphere_pressure": "Null",
  "Perovskite_deposition_synthesis_atmosphere_relative_humidity": "Null",
  "Perovskite_deposition_spin_coating_speed": "1,000 rpm;5,000 rpm",
  "Perovskite_deposition_spin_coating_time": "10 s;35 s",
  "Perovskite_deposition_thermal_annealing_atmosphere": "Null",
  "Perovskite_deposition_thermal_annealing_temperature": "100 °C",
  "Perovskite_deposition_thermal_annealing_time": "30 min",
  "Perovskite_surface_treatment_material": "3-(aminomethyl)pyridine",
  "Perovskite_surface_treatment_method": "Null",
  "Perovskite_surface_treatment_solution_concentration": "Null",
  "Perovskite_surface_treatment_solvents_compound": "Null",
  "Perovskite_surface_treatment_synthesis_atmosphere": "Null",
  "Perovskite_surface_treatment_synthesis_atmosphere_pressure": "Null",
  "Perovskite_surface_treatment_synthesis_atmosphere_relative_humidity": "Null",
  "Perovskite_surface_treatment_deposition_spin_coating_speed": "Null",
  "Perovskite_surface_treatment_deposition_spin_coating_time": "Null",
  "Perovskite_surface_treatment_deposition_thermal_annealing_temperature": "Null",
  "Perovskite_surface_treatment_deposition_thermal_annealing_time": "Null",
  "HTL_thickness": "Null",
  "HTL_stack_sequence": "MeO-2PACz",
  "HTL_additive_compound": "Null",
  "HTL_additive_concentration": "Null",
  "HTL_deposition_method": "Spin-coating",
  "HTL_deposition_solution_concentration": "0.5 mg/mL",
  "HTL_deposition_solvents_compound": "ethanol",
  "HTL_deposition_synthesis_atmosphere": "Nitrogen",
  "HTL_deposition_synthesis_atmosphere_pressure": "Null",
  "HTL_deposition_synthesis_atmosphere_relative_humidity": "Null",
  "HTL_deposition_spin_coating_speed": "3,000 rpm",
  "HTL_deposition_spin_coating_time": "30 s",
  "HTL_deposition_thermal_annealing_temperature": "100 °C",
  "HTL_deposition_thermal_annealing_time": "10 min",
  "Backcontact_thickness": "100 nm",
  "Beckcontact_deposition_method": "Thermal evaporation",
  "Backcontact_deposition_atmosphere_pressure": "4×10−4 Pa",
  "Encapsulation_method": "UV adhesive",
  "Encapsulation_atmosphere": "Nitrogen",
  "JV_measured_device_matching": "True",
  "JV_measured_reverse_scan_Voc": "1.16 V",
  "JV_measured_reverse_scan_Jsc": "26.1 mA/cm2",
  "JV_measured_reverse_scan_FF": "0.83 %",
  "JV_measured_reverse_scan_PCE": "25.2 %",
  "JV_measured_forward_scan_Voc": "Null",
  "JV_measured_forward_scan_Jsc": "Null",
  "JV_measured_forward_scan_FF": "Null",
  "JV_measured_forward_scan_PCE": "Null",
  "JV_measured_light_spectra": "AM1.5G",
  "JV_measured_light_spectra_intensity": "100 mW/cm2",
  "JV_measured_scan_speed": "Null",
  "JV_measured_scan_delay_time": "Null",
  "JV_certified_PCE": "25.09 %",
  "Stabilized_measured_PCE": "24.7 %",
  "Stabilized_certified_PCE": "Null",
  "Stability_test_device_matching": "True",
  "Stability_test_temperature": "85 °C",
  "Stability_test_atmosphere": "Air",
  "Stability_test_light_spectra": "AM1.5G",
  "Stability_test_light_intensity": "1 sun",
  "Stability_test_relative_humidity": "50 %",
  "Stability_PCE_after_time": "500 hours",
  "Stability_PCE_after_time_value": "85 %"
}

File: dataset/2021-2025/10.1038_s41586-023-06892-x/Device_BestPCE_Gemini_2.5_Flash_10.1038_s41586-023-06892-x.json
{
  "Ref_DOI": "10.1038/s41586-023-06892-x",
  "Ref_journal": "Nature",
  "Ref_publication_year": "2024",
  "Ref_title": "Multifunctional ytterbium oxide buffer for perovskite solar cells",
  "Cell_architecture": "PIN",
  "Cell_stack_sequence": "FTO/MeO-2PACz/Perovskite/PCBM/YbOx/Cu",
  "Cell_area_measured": "0.072 cm2",
  "ETL_thickness": "Null",
  "ETL_stack_sequence": "PCBM",
  "ETL_additive_compound": "Null",
  "ETL_additive_concentration": "Null",
  "ETL_deposition_method": "Spin-coating",
  "ETL_deposition_solution_concentration": "20 mg/mL",
  "ETL_deposition_solvents_compound": "Chlorobenzene",
  "ETL_deposition_synthesis_atmosphere": "N2-filled glove box",
  "ETL_deposition_synthesis_atmosphere_pressure": "Null",
  "ETL_deposition_synthesis_atmosphere_relative_humidity": "Null",
  "ETL_deposition_spin_coating_speed": "1,000 rpm",
  "ETL_deposition_spin_coating_time": "30 s",
  "ETL_deposition_thermal_annealing_temperature": "Null",
  "ETL_deposition_thermal_annealing_time": "Null",
  "Perovskite_dimension": "3D",
  "Perovskite_thickness": "Null",
  "Perovskite_composition_long_form": "Rb0.05Cs0.05MA0.05FA0.85Pb(I0.95Br0.05)3",
  "Perovskite_additive_compound": "Null",
  "Perovskite_additive_concentration": "Null",
  "Perovskite_bandgap": "1.54 eV",
  "Perovskite_deposition_method": "Spin-coating",
  "Perovskite_deposition_sequential_spin_coating": "False",
  "Perovskite_deposition_spin_coating_antisolvent": "Anisole",
  "Perovskite_deposition_reaction_solutions_compounds": "CsI;RbI;MABr;FAI;PbI2;PbBr2",
  "Perovskite_deposition_reaction_solutions_concentrations": "19.5 mg/mL;15.9 mg/mL;8.4 mg/mL;219.5 mg/mL;656.9 mg/mL;27.5 mg/mL",
  "Perovskite_deposition_final_solutions_concentration_before_deposition": "947.7 mg/mL",
  "Perovskite_deposition_solvents_compound": "DMF;DMSO",
  "Perovskite_deposition_solvents_mixing_ratio": "4:1",
  "Perovskite_deposition_synthesis_atmosphere": "N2-filled glove box",
  "Perovskite_deposition_synthesis_atmosphere_pressure": "Null",
  "Perovskite_deposition_synthesis_atmosphere_relative_humidity": "Null",
  "Perovskite_deposition_spin_coating_speed": "1,000 rpm;5,000 rpm",
  "Perovskite_deposition_spin_coating_time": "10 s;35 s",
  "Perovskite_deposition_thermal_annealing_atmosphere": "Null",
  "Perovskite_deposition_thermal_annealing_temperature": "100 °C",
  "Perovskite_deposition_thermal_annealing_time": "30 min",
  "Perovskite_surface_treatment_material": "3-(aminomethyl)pyridine",
  "Perovskite_surface_treatment_method": "Null",
  "Perovskite_surface_treatment_solution_concentration": "Null",
  "Perovskite_surface_treatment_solvents_compound": "Null",
  "Perovskite_surface_treatment_synthesis_atmosphere": "Null",
  "Perovskite_surface_treatment_synthesis_atmosphere_pressure": "Null",
  "Perovskite_surface_treatment_synthesis_atmosphere_relative_humidity": "Null",
  "Perovskite_surface_treatment_deposition_spin_coating_speed": "Null",
  "Perovskite_surface_treatment_deposition_spin_coating_time": "Null",
  "Perovskite_surface_treatment_deposition_thermal_annealing_temperature": "Null",
  "Perovskite_surface_treatment_deposition_thermal_annealing_time": "Null",
  "HTL_thickness": "Null",
  "HTL_stack_sequence": "MeO-2PACz",
  "HTL_additive_compound": "Null",
  "HTL_additive_concentration": "Null",
  "HTL_deposition_method": "Spin-coating",
  "HTL_deposition_solution_concentration": "0.5 mg/mL",
  "HTL_deposition_solvents_compound": "Ethanol",
  "HTL_deposition_synthesis_atmosphere": "N2-filled glove box",
  "HTL_deposition_synthesis_atmosphere_pressure": "Null",
  "HTL_deposition_synthesis_atmosphere_relative_humidity": "Null",
  "HTL_deposition_spin_coating_speed": "3,000 rpm",
  "HTL_deposition_spin_coating_time": "30 s",
  "HTL_deposition_thermal_annealing_temperature": "100 °C",
  "HTL_deposition_thermal_annealing_time": "10 min",
  "Backcontact_thickness": "100 nm",
  "Beckcontact_deposition_method": "Thermal evaporation",
  "Backcontact_deposition_atmosphere_pressure": "3e-6 torr",
  "Encapsulation_method": "UV adhesive",
  "Encapsulation_atmosphere": "N2-filled glove box",
  "JV_measured_device_matching": "True",
  "JV_measured_reverse_scan_Voc": "1.16 V",
  "JV_measured_reverse_scan_Jsc": "26.1 mA/cm2",
  "JV_measured_reverse_scan_FF": "0.83",
  "JV_measured_reverse_scan_PCE": "25.2 %",
  "JV_measured_forward_scan_Voc": "1.16 V",
  "JV_measured_forward_scan_Jsc": "26.1 mA/cm2",
  "JV_measured_forward_scan_FF": "0.82",
  "JV_measured_forward_scan_PCE": "24.9 %",
  "JV_measured_light_spectra": "AM1.5G",
  "JV_measured_light_spectra_intensity": "100 mW/cm2",
  "JV_measured_scan_speed": "Null",
  "JV_measured_scan_delay_time": "Null",
  "JV_certified_PCE": "25.09 %",
  "Stabilized_measured_PCE": "24.7 %",
  "Stabilized_certified_PCE": "Null",
  "Stability_test_device_matching": "True",
  "Stability_test_temperature": "85 °C",
  "Stability_test_atmosphere": "Ambient air",
  "Stability_test_light_spectra": "AM1.5G",
  "Stability_test_light_intensity": "1-sun illumination",
  "Stability_test_relative_humidity": "50 %",
  "Stability_PCE_after_time": "500 hours",
  "Stability_PCE_after_time_value": "85 %"
}

File: dataset/2021-2025/10.1038_s41586-023-06892-x/Device_BestPCE_claude_haiku_10.1038_s41586-023-06892-x.json
{
  "Ref_DOI": "10.1038/s41586-023-06892-x",
  "Ref_journal": "Nature",
  "Ref_publication_year": "2024",
  "Ref_title": "Multifunctional ytterbium oxide buffer for perovskite solar cells",
  "Cell_architecture": "PIN",
  "Cell_stack_sequence": "FTO/MeO-2PACz/Rb0.05Cs0.05MA0.05FA0.85Pb(I0.95Br0.05)3/PCBM/YbOx/Cu",
  "Cell_area_measured": "0.072 cm2",
  "ETL_thickness": "35",
  "ETL_stack_sequence": "PCBM",
  "ETL_deposition_method": "Spin-coating",
  "ETL_deposition_solution_concentration": "20 mg/mL",
  "ETL_deposition_solvents_compound": "Chlorobenzene",
  "ETL_deposition_spin_coating_speed": "1000",
  "ETL_deposition_spin_coating_time": "30",
  "Perovskite_dimension": "3D",
  "Perovskite_thickness": "Null",
  "Perovskite_composition_long_form": "Rb0.05Cs0.05MA0.05FA0.85Pb(I0.95Br0.05)3",
  "Perovskite_bandgap": "1.54",
  "Perovskite_deposition_method": "Spin-coating",
  "Perovskite_deposition_sequential_spin_coating": "True",
  "Perovskite_deposition_spin_coating_antisolvent": "Anisole",
  "Perovskite_deposition_reaction_solutions_compounds": "CsI;RbI;MABr;FAI;PbI2;PbBr2",
  "Perovskite_deposition_reaction_solutions_concentrations": "Null",
  "Perovskite_deposition_solvents_compound": "DMF;DMSO",
  "Perovskite_deposition_solvents_mixing_ratio": "4:1",
  "Perovskite_deposition_synthesis_atmosphere": "Nitrogen",
  "Perovskite_deposition_spin_coating_speed": "1000;5000",
  "Perovskite_deposition_spin_coating_time": "10;35",
  "Perovskite_deposition_thermal_annealing_temperature": "100",
  "Perovskite_deposition_thermal_annealing_time": "30",
  "Backcontact_thickness": "100",
  "Beckcontact_deposition_method": "Thermal evaporation",
  "Backcontact_deposition_atmosphere_pressure": "4 × 10−4 Pa",
  "Encapsulation_method": "UV adhesive",
  "Encapsulation_atmosphere": "Nitrogen",
  "JV_measured_device_matching": "True",
  "JV_measured_reverse_scan_Voc": "1.16",
  "JV_measured_reverse_scan_Jsc": "26.1",
  "JV_measured_reverse_scan_FF": "83",
  "JV_measured_reverse_scan_PCE": "25.2",
  "JV_measured_light_spectra": "AM1.5G",
  "JV_measured_light_spectra_intensity": "100 mW/cm2",
  "JV_certified_PCE": "25.09",
  "Stabilized_measured_PCE": "24.7",
  "Stability_test_device_matching": "True",
  "Stability_test_temperature": "85",
  "Stability_test_atmosphere": "Nitrogen",
  "Stability_test_light_spectra": "White LED",
  "Stability_test_light_intensity": "100 mW/cm2",
  "Stability_PCE_after_time": "500 hours",
  "Stability_PCE_after_time_value": "98"
}

File: dataset/2021-2025/10.1038_s41586-023-06892-x/Device_BestPCE_gpt4o_10.1038_s41586-023-06892-x.json
{
  "Ref_DOI": "10.1038/s41586-023-06892-x",
  "Ref_journal": "Nature",
  "Ref_publication_year": "2024",
  "Ref_title": "Multifunctional ytterbium oxide buffer for perovskite solar cells",
  "Cell_architecture": "PIN",
  "Cell_stack_sequence": "FTO/MeO-2PACz/Rb0.05Cs0.05MA0.05FA0.85Pb(I0.95Br0.05)3/PCBM/YbOx/Cu",
  "Cell_area_measured": "0.072 cm2",
  "ETL_thickness": "35 nm",
  "ETL_stack_sequence": "PCBM",
  "ETL_additive_compound": "Null",
  "ETL_additive_concentration": "Null",
  "ETL_deposition_method": "Spin-coating",
  "ETL_deposition_solution_concentration": "20 mg/mL",
  "ETL_deposition_solvents_compound": "Chlorobenzene",
  "ETL_deposition_synthesis_atmosphere": "Nitrogen",
  "ETL_deposition_synthesis_atmosphere_pressure": "1 atm",
  "ETL_deposition_synthesis_atmosphere_relative_humidity": "Null",
  "ETL_deposition_spin_coating_speed": "1000 rpm",
  "ETL_deposition_spin_coating_time": "30 s",
  "ETL_deposition_thermal_annealing_temperature": "Null",
  "ETL_deposition_thermal_annealing_time": "Null",
  "Perovskite_dimension": "3D",
  "Perovskite_thickness": "Null",
  "Perovskite_composition_long_form": "Rb0.05Cs0.05MA0.05FA0.85Pb(I0.95Br0.05)3",
  "Perovskite_additive_compound": "3-(aminomethyl)pyridine",
  "Perovskite_additive_concentration": "Null",
  "Perovskite_bandgap": "1.54 eV",
  "Perovskite_deposition_method": "Spin-coating",
  "Perovskite_deposition_sequential_spin_coating": "False",
  "Perovskite_deposition_spin_coating_antisolvent": "Anisole",
  "Perovskite_deposition_reaction_solutions_compounds": "CsI;RbI;MABr;FAI;PbI2;PbBr2",
  "Perovskite_deposition_reaction_solutions_concentrations": "19.5 mg;15.9 mg;8.4 mg;219.5 mg;656.9 mg;27.5 mg",
  "Perovskite_deposition_final_solutions_concentration_before_deposition": "Null",
  "Perovskite_deposition_solvents_compound": "DMF;DMSO",
  "Perovskite_deposition_solvents_mixing_ratio": "4:1",
  "Perovskite_deposition_synthesis_atmosphere": "Nitrogen",
  "Perovskite_deposition_synthesis_atmosphere_pressure": "1 atm",
  "Perovskite_deposition_synthesis_atmosphere_relative_humidity": "Null",
  "Perovskite_deposition_spin_coating_speed": "1000 rpm;5000 rpm",
  "Perovskite_deposition_spin_coating_time": "10 s;35 s",
  "Perovskite_deposition_thermal_annealing_atmosphere": "Air",
  "Perovskite_deposition_thermal_annealing_temperature": "100 °C",
  "Perovskite_deposition_thermal_annealing_time": "30 min",
  "Perovskite_surface_treatment_material": "PEAI",
  "Perovskite_surface_treatment_method": "Spin-coating",
  "Perovskite_surface_treatment_solution_concentration": "5 mg/mL",
  "Perovskite_surface_treatment_solvents_compound": "IPA",
  "Perovskite_surface_treatment_synthesis_atmosphere": "Air",
  "Perovskite_surface_treatment_synthesis_atmosphere_pressure": "1 atm",
  "Perovskite_surface_treatment_synthesis_atmosphere_relative_humidity": "Null",
  "Perovskite_surface_treatment_deposition_spin_coating_speed": "5000 rpm",
  "Perovskite_surface_treatment_deposition_spin_coating_time": "30 s",
  "Perovskite_surface_treatment_deposition_thermal_annealing_temperature": "100 °C",
  "Perovskite_surface_treatment_deposition_thermal_annealing_time": "5 min",
  "HTL_thickness": "Null",
  "HTL_stack_sequence": "Null",
  "HTL_additive_compound": "Null",
  "HTL_additive_concentration": "Null",
  "HTL_deposition_method": "Null",
  "HTL_deposition_solution_concentration": "Null",
  "HTL_deposition_solvents_compound": "Null",
  "HTL_deposition_synthesis_atmosphere": "Null",
  "HTL_deposition_synthesis_atmosphere_pressure": "Null",
  "HTL_deposition_synthesis_atmosphere_relative_humidity": "Null",
  "HTL_deposition_spin_coating_speed": "Null",
  "HTL_deposition_spin_coating_time": "Null",
  "HTL_deposition_thermal_annealing_temperature": "Null",
  "HTL_deposition_thermal_annealing_time": "Null",
  "Backcontact_thickness": "100 nm",
  "Beckcontact_deposition_method": "Thermal evaporation",
  "Backcontact_deposition_atmosphere_pressure": "4×10−4 Pa",
  "Encapsulation_method": "UV adhesive",
  "Encapsulation_atmosphere": "Air",
  "JV_measured_device_matching": "True",
  "JV_measured_reverse_scan_Voc": "1.16 V",
  "JV_measured_reverse_scan_Jsc": "26.1 mA/cm2",
  "JV_measured_reverse_scan_FF": "83 %",
  "JV_measured_reverse_scan_PCE": "25.2 %",
  "JV_measured_forward_scan_Voc": "Null",
  "JV_measured_forward_scan_Jsc": "Null",
  "JV_measured_forward_scan_FF": "Null",
  "JV_measured_forward_scan_PCE": "Null",
  "JV_measured_light_spectra": "AM1.5G",
  "JV_measured_light_spectra_intensity": "100 mW/cm2",
  "JV_measured_scan_speed": "Null",
  "JV_measured_scan_delay_time": "Null",
  "JV_certified_PCE": "25.09",
  "Stabilized_measured_PCE": "24.7",
  "Stabilized_certified_PCE": "Null",
  "Stability_test_device_matching": "True",
  "Stability_test_temperature": "85 °C",
  "Stability_test_atmosphere": "Air",
  "Stability_test_light_spectra": "AM1.5G",
  "Stability_test_light_intensity": "100 mW/cm2",
  "Stability_test_relative_humidity": "50 %",
  "Stability_PCE_after_time": "500 hours",
  "Stability_PCE_after_time_value": "85 %"
}

File: dataset/2021-2025/10.1038_s41586-023-06892-x/Device_BestPCE_gpt4o_mini_10.1038_s41586-023-06892-x.json
{
  "Ref_DOI": "10.1038/s41586-023-06892-x",
  "Ref_journal": "Nature",
  "Ref_publication_year": "2024",
  "Ref_title": "Multifunctional ytterbium oxide buffer for perovskite solar cells",
  "Cell_architecture": "PIN",
  "Cell_stack_sequence": "ITO/YbOx/C60/perovskite/Cu",
  "Cell_area_measured": "0.072 cm2",
  "ETL_thickness": "1.5 nm",
  "ETL_stack_sequence": "YbOx",
  "ETL_additive_compound": "Null",
  "ETL_additive_concentration": "Null",
  "ETL_deposition_method": "Thermal evaporation",
  "ETL_deposition_solution_concentration": "Null",
  "ETL_deposition_solvents_compound": "Null",
  "ETL_deposition_synthesis_atmosphere": "Air",
  "ETL_deposition_synthesis_atmosphere_pressure": "1 atm",
  "ETL_deposition_synthesis_atmosphere_relative_humidity": "Null",
  "ETL_deposition_spin_coating_speed": "Null",
  "ETL_deposition_spin_coating_time": "Null",
  "ETL_deposition_thermal_annealing_temperature": "Null",
  "ETL_deposition_thermal_annealing_time": "Null",
  "Perovskite_dimension": "3D",
  "Perovskite_thickness": "Null",
  "Perovskite_composition_long_form": "Rb0.05Cs0.05MA0.05FA0.85Pb(I0.95Br0.05)3",
  "Perovskite_additive_compound": "Null",
  "Perovskite_additive_concentration": "Null",
  "Perovskite_bandgap": "1.54 eV",
  "Perovskite_deposition_method": "Spin-coating",
  "Perovskite_deposition_sequential_spin_coating": "True",
  "Perovskite_deposition_spin_coating_antisolvent": "Null",
  "Perovskite_deposition_reaction_solutions_compounds": "CsI;RbI;MABr;FAI;PbI2;PbBr2",
  "Perovskite_deposition_reaction_solutions_concentrations": "19.5 mg;15.9 mg;8.4 mg;219.5 mg;656.9 mg;27.5 mg",
  "Perovskite_deposition_final_solutions_concentration_before_deposition": "Null",
  "Perovskite_deposition_solvents_compound": "DMF;DMSO",
  "Perovskite_deposition_solvents_mixing_ratio": "4:1",
  "Perovskite_deposition_synthesis_atmosphere": "Nitrogen",
  "Perovskite_deposition_synthesis_atmosphere_pressure": "1 atm",
  "Perovskite_deposition_synthesis_atmosphere_relative_humidity": "Null",
  "Perovskite_deposition_spin_coating_speed": "1000 rpm;5000 rpm",
  "Perovskite_deposition_spin_coating_time": "10 s;35 s",
  "Perovskite_deposition_thermal_annealing_atmosphere": "Air",
  "Perovskite_deposition_thermal_annealing_temperature": "100 °C",
  "Perovskite_deposition_thermal_annealing_time": "30 min",
  "Perovskite_surface_treatment_material": "Null",
  "Perovskite_surface_treatment_method": "Null",
  "Perovskite_surface_treatment_solution_concentration": "Null",
  "Perovskite_surface_treatment_solvents_compound": "Null",
  "Perovskite_surface_treatment_synthesis_atmosphere": "Null",
  "Perovskite_surface_treatment_synthesis_atmosphere_pressure": "Null",
  "Perovskite_surface_treatment_synthesis_atmosphere_relative_humidity": "Null",
  "Perovskite_surface_treatment_deposition_spin_coating_speed": "Null",
  "Perovskite_surface_treatment_deposition_spin_coating_time": "Null",
  "Perovskite_surface_treatment_deposition_thermal_annealing_temperature": "Null",
  "Perovskite_surface_treatment_deposition_thermal_annealing_time": "Null",
  "HTL_thickness": "Null",
  "HTL_stack_sequence": "Null",
  "HTL_additive_compound": "Null",
  "HTL_additive_concentration": "Null",
  "HTL_deposition_method": "Null",
  "HTL_deposition_solution_concentration": "Null",
  "HTL_deposition_solvents_compound": "Null",
  "HTL_deposition_synthesis_atmosphere": "Null",
  "HTL_deposition_synthesis_atmosphere_pressure": "Null",
  "HTL_deposition_synthesis_atmosphere_relative_humidity": "Null",
  "HTL_deposition_spin_coating_speed": "Null",
  "HTL_deposition_spin_coating_time": "Null",
  "HTL_deposition_thermal_annealing_temperature": "Null",
  "HTL_deposition_thermal_annealing_time": "Null",
  "Backcontact_thickness": "100 nm",
  "Beckcontact_deposition_method": "Thermal evaporation",
  "Backcontact_deposition_atmosphere_pressure": "Null",
  "Encapsulation_method": "UV adhesive",
  "Encapsulation_atmosphere": "Air",
  "JV_measured_device_matching": "True",
  "JV_measured_reverse_scan_Voc": "1.16 V",
  "JV_measured_reverse_scan_Jsc": "26.1 mA/cm2",
  "JV_measured_reverse_scan_FF": "83 %",
  "JV_measured_reverse_scan_PCE": "25.2 %",
  "JV_measured_forward_scan_Voc": "1.16 V",
  "JV_measured_forward_scan_Jsc": "26.1 mA/cm2",
  "JV_measured_forward_scan_FF": "83 %",
  "JV_measured_forward_scan_PCE": "25.2 %",
  "JV_measured_light_spectra": "AM1.5G",
  "JV_measured_light_spectra_intensity": "100 mW/cm2",
  "JV_measured_scan_speed": "Null",
  "JV_measured_scan_delay_time": "Null",
  "JV_certified_PCE": "25.09 %",
  "Stabilized_measured_PCE": "Null",
  "Stabilized_certified_PCE": "Null",
  "Stability_test_device_matching": "True",
  "Stability_test_temperature": "85 °C",
  "Stability_test_atmosphere": "Air",
  "Stability_test_light_spectra": "AM1.5G",
  "Stability_test_light_intensity": "100 mW/cm2",
  "Stability_test_relative_humidity": "50 %",
  "Stability_PCE_after_time": "500 hours",
  "Stability_PCE_after_time_value": "85 %"
}
