Repository: jiayijdong/PSCbench

# PSCbench


**PSCbench** is a novel benchmark for materials science research-level scientific
dataset curation sourced from published journals. The benchmark is designed to evaluate the complex classification capabilities,
strong domain knowledge, and advanced calculation skills of LLMs.

## Data


The PSCbench dataset is under dataset folder in json file format. Each file is list of dictionary and can be extracted using following scripts.
Each file stands for one published journal, which is fully elaborated in the paper. 

```
with open("./dataset/retroactive/{}.json".format(subject), encoding='utf-8') as json_file:
    problems=json.load(json_file)
```

File: dataset/2021-2025/10.1038_s41586-023-06892-x/Device_BestPCE_gpt4o_mini_zero_shot_10.1038_s41586-023-06892-x.json
{
  "Ref_DOI": "10.1038/s41586-023-06892-x",
  "Ref_journal": "Nature",
  "Ref_publication_year": "2024",
  "Ref_title": "Multifunctional ytterbium oxide buffer for perovskite solar cells",
  "Cell_architecture": "p-i-n",
  "Cell_stack_sequence": "substrate/perovskite/C60/YbOx/Cu",
  "Cell_area_measured": "0.072 cm2",
  "ETL_thickness": "35 nm",
  "ETL_stack_sequence": "C60",
  "ETL_additive_compound": "Null",
  "ETL_additive_concentration": "Null",
  "ETL_deposition_method": "Thermal evaporation",
  "ETL_deposition_solution_concentration": "Null",
  "ETL_deposition_solvents_compound": "Null",
  "ETL_deposition_synthesis_atmosphere": "N2-filled glovebox",
  "ETL_deposition_synthesis_atmosphere_pressure": "Null",
  "ETL_deposition_synthesis_atmosphere_relative_humidity": "<0.1 ppm",
  "ETL_deposition_spin_coating_speed": "Null",
  "ETL_deposition_spin_coating_time": "Null",
  "ETL_deposition_thermal_annealing_temperature": "Null",
  "ETL_deposition_thermal_annealing_time": "Null",
  "Perovskite_dimension": "Null",
  "Perovskite_thickness": "Null",
  "Perovskite_composition_long_form": "Rb0.05Cs0.05MA0.05FA0.85Pb(I0.95Br0.05)3",
  "Perovskite_additive_compound": "3-(aminomethyl)pyridine",
  "Perovskite_additive_concentration": "Null",
  "Perovskite_bandgap": "1.54 eV",
  "Perovskite_deposition_method": "Spin coating",
  "Perovskite_deposition_sequential_spin_coating": "Yes",
  "Perovskite_deposition_spin_coating_antisolvent": "Chlorobenzene",
  "Perovskite_deposition_reaction_solutions_compounds": "CsI, RbI, MABr, FAI, PbI2, PbBr2",
  "Perovskite_deposition_reaction_solutions_concentrations": "CsI (19.5 mg), RbI (15.9 mg), MABr (8.4 mg), FAI (219.5 mg), PbI2 (656.9 mg), PbBr2 (27.5 mg)",
  "Perovskite_deposition_final_solutions_concentration_before_deposition": "Null",
  "Perovskite_deposition_solvents_compound": "DMF:DMSO",
  "Perovskite_deposition_solvents_mixing_ratio": "4:1",
  "Perovskite_deposition_synthesis_atmosphere": "N2-filled glovebox",
  "Perovskite_deposition_synthesis_atmosphere_pressure": "Null",
  "Perovskite_deposition_synthesis_atmosphere_relative_humidity": "<0.1 ppm",
  "Perovskite_deposition_spin_coating_speed": "1,000 rpm",
  "Perovskite_deposition_spin_coating_time": "10 s",
  "Perovskite_deposition_thermal_annealing_atmosphere": "N2",
  "Perovskite_deposition_thermal_annealing_temperature": "100 °C",
  "Perovskite_deposition_thermal_annealing_time": "30 min",
  "Perovskite_surface_treatment_material": "PEAI",
  "Perovskite_surface_treatment_method": "Spin coating",
  "Perovskite_surface_treatment_solution_concentration": "5 mg ml−1",
  "Perovskite_surface_treatment_solvents_compound": "IPA",
  "Perovskite_surface_treatment_synthesis_atmosphere": "N2-filled glovebox",
  "Perovskite_surface_treatment_synthesis_atmosphere_pressure": "Null",
  "Perovskite_surface_treatment_synthesis_atmosphere_relative_humidity": "<0.1 ppm",
  "Perovskite_surface_treatment_deposition_spin_coating_speed": "5,000 rpm",
  "Perovskite_surface_treatment_deposition_spin_coating_time": "30 s",
  "Perovskite_surface_treatment_deposition_thermal_annealing_temperature": "100 °C",
  "Perovskite_surface_treatment_deposition_thermal_annealing_time": "5 min",
  "HTL_thickness": "Null",
  "HTL_stack_sequence": "Null",
  "HTL_additive_compound": "Null",
  "HTL_additive_concentration": "Null",
  "HTL_deposition_method": "Spin coating",
  "HTL_deposition_solution_concentration": "Null",
  "HTL_deposition_solvents_compound": "Null",
  "HTL_deposition_synthesis_atmosphere": "N2-filled glovebox",
  "HTL_deposition_synthesis_atmosphere_pressure": "Null",
  "HTL_deposition_synthesis_atmosphere_relative_humidity": "<0.1 ppm",
  "HTL_deposition_spin_coating_speed": "Null",
  "HTL_deposition_spin_coating_time": "Null",
  "HTL_deposition_thermal_annealing_temperature": "Null",
  "HTL_deposition_thermal_annealing_time": "Null",
  "Backcontact_thickness": "100 nm",
  "Beckcontact_deposition_method": "Thermal evaporation",
  "Backcontact_deposition_atmosphere_pressure": "<4 × 10−4 Pa",
  "Encapsulation_method": "Glass sealing with epoxy resin",
  "Encapsulation_atmosphere": "N2",
  "JV_measured_device_matching": "Null",
  "JV_measured_reverse_scan_Voc": "1.16 V",
  "JV_measured_reverse_scan_Jsc": "26.1 mA cm−2",
  "JV_measured_reverse_scan_FF": "0.83",
  "JV_measured_reverse_scan_PCE": "25.2%",
  "JV_measured_forward_scan_Voc": "1.16 V",
  "JV_measured_forward_scan_Jsc": "26.1 mA cm−2",
  "JV_measured_forward_scan_FF": "0.83",
  "JV_measured_forward_scan_PCE": "25.2%",
  "JV_measured_light_spectra": "AM 1.5G",
  "JV_measured_light_spectra_intensity": "100 mW cm−2",
  "JV_measured_scan_speed": "Null",
  "JV_measured_scan_delay_time": "Null",
  "JV_certified_PCE": "25.09%",
  "Stabilized_measured_PCE": "23.5%",
  "Stabilized_certified_PCE": "Null",
  "Stability_test_device_matching": "Null",
  "Stability_test_temperature": "85 °C",
  "Stability_test_atmosphere": "N2",
  "Stability_test_light_spectra": "Null",
  "Stability_test_light_intensity": "100 mW cm−2",
  "Stability_test_relative_humidity": "50%",
  "Stability_PCE_after_time": "500 h",
  "Stability_PCE_after_time_value": "85%"
}

File: dataset/2021-2025/10.1038_s41586-023-06892-x/Device_BestPCE_grok_10.1038_s41586-023-06892-x.json
{
  "Ref_DOI": "10.1038/s41586-023-06892-x",
  "Ref_journal": "Nature",
  "Ref_publication_year": "2024",
  "Ref_title": "Multifunctional ytterbium oxide buffer for perovskite solar cells",
  "Cell_architecture": "PIN",
  "Cell_stack_sequence": "FTO/MeO-2PACz/Perovskite/PCBM/YbOx/Cu",
  "Cell_area_measured": "0.072 cm2",
  "ETL_thickness": "35 nm/1.5 nm",
  "ETL_stack_sequence": "PCBM/YbOx",
  "ETL_additive_compound": "Null",
  "ETL_additive_concentration": "Null",
  "ETL_deposition_method": "Spin-coating/Thermal evaporation",
  "ETL_deposition_solution_concentration": "20 mg/mL/Null",
  "ETL_deposition_solvents_compound": "Chlorobenzene/Null",
  "ETL_deposition_synthesis_atmosphere": "Nitrogen",
  "ETL_deposition_synthesis_atmosphere_pressure": "Null",
  "ETL_deposition_synthesis_atmosphere_relative_humidity": "Null",
  "ETL_deposition_spin_coating_speed": "1000 rpm/Null",
  "ETL_deposition_spin_coating_time": "30 s/Null",
  "ETL_deposition_thermal_annealing_temperature": "Null/Null",
  "ETL_deposition_thermal_annealing_time": "Null/Null",
  "Perovskite_dimension": "3D",
  "Perovskite_thickness": "Null",
  "Perovskite_composition_long_form": "Rb0.05Cs0.05MA0.05FA0.85Pb(I0.95Br0.05)3",
  "Perovskite_additive_compound": "Null",
  "Perovskite_additive_concentration": "Null",
  "Perovskite_bandgap": "1.54 eV",
  "Perovskite_deposition_method": "Spin-coating",
  "Perovskite_deposition_sequential_spin_coating": "False",
  "Perovskite_deposition_spin_coating_antisolvent": "Chlorobenzene",
  "Perovskite_deposition_reaction_solutions_compounds": "CsI;RbI;MABr;FAI;PbI2;PbBr2",
  "Perovskite_deposition_reaction_solutions_concentrations": "19.5 mg/mL;15.9 mg/mL;8.4 mg/mL;219.5 mg/mL;656.9 mg/mL;27.5 mg/mL",
  "Perovskite_deposition_final_solutions_concentration_before_deposition": "Null",
  "Perovskite_deposition_solvents_compound": "DMF;DMSO",
  "Perovskite_deposition_solvents_mixing_ratio": "4:1",
  "Perovskite_deposition_synthesis_atmosphere": "Nitrogen",
  "Perovskite_deposition_synthesis_atmosphere_pressure": "Null",
  "Perovskite_deposition_synthesis_atmosphere_relative_humidity": "Null",
  "Perovskite_deposition_spin_coating_speed": "1000 rpm;5000 rpm",
  "Perovskite_deposition_spin_coating_time": "10 s;35 s",
  "Perovskite_deposition_thermal_annealing_atmosphere": "Nitrogen",
  "Perovskite_deposition_thermal_annealing_temperature": "100 °C",
  "Perovskite_deposition_thermal_annealing_time": "30 min",
  "Perovskite_surface_treatment_material": "3-(aminomethyl)pyridine",
  "Perovskite_surface_treatment_method": "Spin-coating",
  "Perovskite_surface_treatment_solution_concentration": "Null",
  "Perovskite_surface_treatment_solvents_compound": "Null",
  "Perovskite_surface_treatment_synthesis_atmosphere": "Nitrogen",
  "Perovskite_surface_treatment_synthesis_atmosphere_pressure": "Null",
  "Perovskite_surface_treatment_synthesis_atmosphere_relative_humidity": "Null",
  "Perovskite_surface_treatment_deposition_spin_coating_speed": "Null",
  "Perovskite_surface_treatment_deposition_spin_coating_time": "Null",
  "Perovskite_surface_treatment_deposition_thermal_annealing_temperature": "Null",
  "Perovskite_surface_treatment_deposition_thermal_annealing_time": "Null",
  "HTL_thickness": "Null",
  "HTL_stack_sequence": "MeO-2PACz",
  "HTL_additive_compound": "Null",
  "HTL_additive_concentration": "Null",
  "HTL_deposition_method": "Spin-coating",
  "HTL_deposition_solution_concentration": "0.5 mg/mL",
  "HTL_deposition_solvents_compound": "Ethanol",
  "HTL_deposition_synthesis_atmosphere": "Nitrogen",
  "HTL_deposition_synthesis_atmosphere_pressure": "Null",
  "HTL_deposition_synthesis_atmosphere_relative_humidity": "Null",
  "HTL_deposition_spin_coating_speed": "3000 rpm",
  "HTL_deposition_spin_coating_time": "30 s",
  "HTL_deposition_thermal_annealing_temperature": "100 °C",
  "HTL_deposition_thermal_annealing_time": "10 min",
  "Backcontact_thickness": "100 nm",
  "Beckcontact_deposition_method": "Thermal evaporation",
  "Backcontact_deposition_atmosphere_pressure": "4e-4 Pa",
  "Encapsulation_method": "Glass slide with UV adhesive",
  "Encapsulation_atmosphere": "Nitrogen",
  "JV_measured_device_matching": "True",
  "JV_measured_reverse_scan_Voc": "1.16 V",
  "JV_measured_reverse_scan_Jsc": "26.1 mA/cm2",
  "JV_measured_reverse_scan_FF": "83 %",
  "JV_measured_reverse_scan_PCE": "25.2 %",
  "JV_measured_forward_scan_Voc": "Null",
  "JV_measured_forward_scan_Jsc": "Null",
  "JV_measured_forward_scan_FF": "Null",
  "JV_measured_forward_scan_PCE": "Null",
  "JV_measured_light_spectra": "AM1.5G",
  "JV_measured_light_spectra_intensity": "100 mW/cm2",
  "JV_measured_scan_speed": "Null",
  "JV_measured_scan_delay_time": "Null",
  "JV_certified_PCE": "25.09 %",
  "Stabilized_measured_PCE": "24.7 %",
  "Stabilized_certified_PCE": "Null",
  "Stability_test_device_matching": "True",
  "Stability_test_temperature": "85 °C",
  "Stability_test_atmosphere": "Ambient air",
  "Stability_test_light_spectra": "AM1.5G",
  "Stability_test_light_intensity": "100 mW/cm2",
  "Stability_test_relative_humidity": "50 %",
  "Stability_PCE_after_time": "500 hours",
  "Stability_PCE_after_time_value": "85 %"
}

File: dataset/2021-2025/10.1038_s41586-023-06892-x/Device_BestPCE_o3_10.1038_s41586-023-06892-x.json
{
  "Ref_DOI": "10.1038/s41586-023-06892-x",
  "Ref_journal": "Nature",
  "Ref_publication_year": "2024",
  "Ref_title": "Multifunctional ytterbium oxide buffer for perovskite solar cells",
  "Cell_architecture": "PIN",
  "Cell_stack_sequence": "FTO/MeO-2PACz/Rb0.05Cs0.05MA0.05FA0.85Pb(I0.95Br0.05)3/PCBM/YbOx/Cu",
  "Cell_area_measured": "0.072 cm2",
  "ETL_thickness": "Null",
  "ETL_stack_sequence": "PCBM",
  "ETL_additive_compound": "Null",
  "ETL_additive_concentration": "Null",
  "ETL_deposition_method": "Spin-coating",
  "ETL_deposition_solution_concentration": "20 mg/mL",
  "ETL_deposition_solvents_compound": "Chlorobenzene",
  "ETL_deposition_synthesis_atmosphere": "Nitrogen",
  "ETL_deposition_synthesis_atmosphere_pressure": "1 atm",
  "ETL_deposition_synthesis_atmosphere_relative_humidity": "Null",
  "ETL_deposition_spin_coating_speed": "1000 rpm",
  "ETL_deposition_spin_coating_time": "30 s",
  "ETL_deposition_thermal_annealing_temperature": "Null",
  "ETL_deposition_thermal_annealing_time": "Null",
  "Perovskite_dimension": "3D",
  "Perovskite_thickness": "Null",
  "Perovskite_composition_long_form": "Rb0.05Cs0.05MA0.05FA0.85Pb(I0.95Br0.05)3",
  "Perovskite_additive_compound": "Null",
  "Perovskite_additive_concentration": "Null",
  "Perovskite_bandgap": "1.54 eV",
  "Perovskite_deposition_method": "Spin-coating",
  "Perovskite_deposition_sequential_spin_coating": "False",
  "Perovskite_deposition_spin_coating_antisolvent": "Null",
  "Perovskite_deposition_reaction_solutions_compounds": "CsI;RbI;MABr;FAI;PbI2;PbBr2",
  "Perovskite_deposition_reaction_solutions_concentrations": "19.5 mg;15.9 mg;8.4 mg;219.5 mg;656.9 mg;27.5 mg per 1 mL solvent",
  "Perovskite_deposition_final_solutions_concentration_before_deposition": "Null",
  "Perovskite_deposition_solvents_compound": "DMF;DMSO",
  "Perovskite_deposition_solvents_mixing_ratio": "4:1",
  "Perovskite_deposition_synthesis_atmosphere": "Nitrogen",
  "Perovskite_deposition_synthesis_atmosphere_pressure": "1 atm",
  "Perovskite_deposition_synthesis_atmosphere_relative_humidity": "Null",
  "Perovskite_deposition_spin_coating_speed": "Null",
  "Perovskite_deposition_spin_coating_time": "Null",
  "Perovskite_deposition_thermal_annealing_atmosphere": "Null",
  "Perovskite_deposition_thermal_annealing_temperature": "Null",
  "Perovskite_deposition_thermal_annealing_time": "Null",
  "Perovskite_surface_treatment_material": "3-(aminomethyl)pyridine",
  "Perovskite_surface_treatment_method": "Spin-coating",
  "Perovskite_surface_treatment_solution_concentration": "Null",
  "Perovskite_surface_treatment_solvents_compound": "Null",
  "Perovskite_surface_treatment_synthesis_atmosphere": "Null",
  "Perovskite_surface_treatment_synthesis_atmosphere_pressure": "Null",
  "Perovskite_surface_treatment_synthesis_atmosphere_relative_humidity": "Null",
  "Perovskite_surface_treatment_deposition_spin_coating_speed": "Null",
  "Perovskite_surface_treatment_deposition_spin_coating_time": "Null",
  "Perovskite_surface_treatment_deposition_thermal_annealing_temperature": "Null",
  "Perovskite_surface_treatment_deposition_thermal_annealing_time": "Null",
  "HTL_thickness": "Null",
  "HTL_stack_sequence": "MeO-2PACz",
  "HTL_additive_compound": "Null",
  "HTL_additive_concentration": "Null",
  "HTL_deposition_method": "Spin-coating",
  "HTL_deposition_solution_concentration": "0.5 mg/mL",
  "HTL_deposition_solvents_compound": "Ethanol",
  "HTL_deposition_synthesis_atmosphere": "Nitrogen",
  "HTL_deposition_synthesis_atmosphere_pressure": "1 atm",
  "HTL_deposition_synthesis_atmosphere_relative_humidity": "Null",
  "HTL_deposition_spin_coating_speed": "3000 rpm",
  "HTL_deposition_spin_coating_time": "30 s",
  "HTL_deposition_thermal_annealing_temperature": "100 °C",
  "HTL_deposition_thermal_annealing_time": "10 min",
  "Backcontact_thickness": "100 nm",
  "Beckcontact_deposition_method": "Thermal evaporation",
  "Backcontact_deposition_atmosphere_pressure": "<4×10−4 Pa",
  "Encapsulation_method": "Glass slide sealed with UV adhesive",
  "Encapsulation_atmosphere": "Nitrogen",
  "JV_measured_device_matching": "True",
  "JV_measured_reverse_scan_Voc": "1.16 V",
  "JV_measured_reverse_scan_Jsc": "26.1 mA/cm2",
  "JV_measured_reverse_scan_FF": "83 %",
  "JV_measured_reverse_scan_PCE": "25.2 %",
  "JV_measured_forward_scan_Voc": "Null",
  "JV_measured_forward_scan_Jsc": "Null",
  "JV_measured_forward_scan_FF": "Null",
  "JV_measured_forward_scan_PCE": "Null",
  "JV_measured_light_spectra": "AM1.5G",
  "JV_measured_light_spectra_intensity": "100 mW/cm2",
  "JV_measured_scan_speed": "Null",
  "JV_measured_scan_delay_time": "Null",
  "JV_certified_PCE": "25.09 %",
  "Stabilized_measured_PCE": "24.7 %",
  "Stabilized_certified_PCE": "Null",
  "Stability_test_device_matching": "True",
  "Stability_test_temperature": "40 °C",
  "Stability_test_atmosphere": "Nitrogen",
  "Stability_test_light_spectra": "White LED (full spectrum)",
  "Stability_test_light_intensity": "100 mW/cm2",
  "Stability_test_relative_humidity": "Null",
  "Stability_PCE_after_time": "1000 hours",
  "Stability_PCE_after_time_value": "97 %"
}

File: dataset/2021-2025/10.1038_s41586-023-06892-x/Device_BestPCE_o4_mini_10.1038_s41586-023-06892-x.json
{
  "Ref_DOI": "10.1038/s41586-023-06892-x",
  "Ref_journal": "Nature",
  "Ref_publication_year": "2024",
  "Ref_title": "Multifunctional ytterbium oxide buffer for perovskite solar cells",
  "Cell_architecture": "PIN",
  "Cell_stack_sequence": "FTO/MeO-2PACz/Rb0.05Cs0.05MA0.05FA0.85Pb(I0.95Br0.05)3/PCBM/YbOx/Cu",
  "Cell_area_measured": "0.072 cm2",
  "ETL_thickness": "Null",
  "ETL_stack_sequence": "PCBM",
  "ETL_additive_compound": "Null",
  "ETL_additive_concentration": "Null",
  "ETL_deposition_method": "Spin-coating",
  "ETL_deposition_solution_concentration": "20 mg/mL",
  "ETL_deposition_solvents_compound": "Chlorobenzene",
  "ETL_deposition_synthesis_atmosphere": "Nitrogen",
  "ETL_deposition_synthesis_atmosphere_pressure": "1 atm",
  "ETL_deposition_synthesis_atmosphere_relative_humidity": "Null",
  "ETL_deposition_spin_coating_speed": "1000 rpm",
  "ETL_deposition_spin_coating_time": "30 s",
  "ETL_deposition_thermal_annealing_temperature": "Null",
  "ETL_deposition_thermal_annealing_time": "Null",
  "Perovskite_dimension": "3D",
  "Perovskite_thickness": "Null",
  "Perovskite_composition_long_form": "Rb0.05Cs0.05MA0.05FA0.85Pb(I0.95Br0.05)3",
  "Perovskite_additive_compound": "[BMP]+[BF4]−",
  "Perovskite_additive_concentration": "0.01 mg/mL",
  "Perovskite_bandgap": "1.54 eV",
  "Perovskite_deposition_method": "Spin-coating",
  "Perovskite_deposition_sequential_spin_coating": "False",
  "Perovskite_deposition_spin_coating_antisolvent": "Anisole",
  "Perovskite_deposition_reaction_solutions_compounds": "CsI;RbI;MABr;FAI;PbI2;PbBr2",
  "Perovskite_deposition_reaction_solutions_concentrations": "19.5 mg/mL;15.9 mg/mL;8.4 mg/mL;219.5 mg/mL;656.9 mg/mL;27.5 mg/mL",
  "Perovskite_deposition_final_solutions_concentration_before_deposition": "Null",
  "Perovskite_deposition_solvents_compound": "DMF;DMSO",
  "Perovskite_deposition_solvents_mixing_ratio": "4:1",
  "Perovskite_deposition_synthesis_atmosphere": "Nitrogen",
  "Perovskite_deposition_synthesis_atmosphere_pressure": "1 atm",
  "Perovskite_deposition_synthesis_atmosphere_relative_humidity": "Null",
  "Perovskite_deposition_spin_coating_speed": "1000 rpm;5000 rpm",
  "Perovskite_deposition_spin_coating_time": "10 s;35 s",
  "Perovskite_deposition_thermal_annealing_atmosphere": "Nitrogen",
  "Perovskite_deposition_thermal_annealing_temperature": "100 °C",
  "Perovskite_deposition_thermal_annealing_time": "30 min",
  "Perovskite_surface_treatment_material": "Null",
  "Perovskite_surface_treatment_method": "Null",
  "Perovskite_surface_treatment_solution_concentration": "Null",
  "Perovskite_surface_treatment_solvents_compound": "Null",
  "Perovskite_surface_treatment_synthesis_atmosphere": "Null",
  "Perovskite_surface_treatment_synthesis_atmosphere_pressure": "Null",
  "Perovskite_surface_treatment_synthesis_atmosphere_relative_humidity": "Null",
  "Perovskite_surface_treatment_deposition_spin_coating_speed": "Null",
  "Perovskite_surface_treatment_deposition_spin_coating_time": "Null",
  "Perovskite_surface_treatment_deposition_thermal_annealing_temperature": "Null",
  "Perovskite_surface_treatment_deposition_thermal_annealing_time": "Null",
  "HTL_thickness": "Null",
  "HTL_stack_sequence": "MeO-2PACz",
  "HTL_additive_compound": "Null",
  "HTL_additive_concentration": "Null",
  "HTL_deposition_method": "Spin-coating",
  "HTL_deposition_solution_concentration": "0.5 mg/mL",
  "HTL_deposition_solvents_compound": "Ethanol",
  "HTL_deposition_synthesis_atmosphere": "Nitrogen",
  "HTL_deposition_synthesis_atmosphere_pressure": "1 atm",
  "HTL_deposition_synthesis_atmosphere_relative_humidity": "Null",
  "HTL_deposition_spin_coating_speed": "3000 rpm",
  "HTL_deposition_spin_coating_time": "30 s",
  "HTL_deposition_thermal_annealing_temperature": "100 °C",
  "HTL_deposition_thermal_annealing_time": "5 min",
  "Backcontact_thickness": "100 nm",
  "Beckcontact_deposition_method": "Thermal evaporation",
  "Backcontact_deposition_atmosphere_pressure": "4×10⁻⁴ Pa",
  "Encapsulation_method": "Glass coverslip sealed by epoxy resin",
  "Encapsulation_atmosphere": "Nitrogen",
  "JV_measured_device_matching": "True",
  "JV_measured_reverse_scan_Voc": "1.16",
  "JV_measured_reverse_scan_Jsc": "26.1",
  "JV_measured_reverse_scan_FF": "83",
  "JV_measured_reverse_scan_PCE": "25.2",
  "JV_measured_forward_scan_Voc": "Null",
  "JV_measured_forward_scan_Jsc": "Null",
  "JV_measured_forward_scan_FF": "Null",
  "JV_measured_forward_scan_PCE": "Null",
  "JV_measured_light_spectra": "AM1.5G",
  "JV_measured_light_spectra_intensity": "100 mW/cm2",
  "JV_measured_scan_speed": "Null",
  "JV_measured_scan_delay_time": "Null",
  "JV_certified_PCE": "25.09",
  "Stabilized_measured_PCE": "24.7",
  "Stabilized_certified_PCE": "Null",
  "Stability_test_device_matching": "True",
  "Stability_test_temperature": "85 °C",
  "Stability_test_atmosphere": "Ambient air",
  "Stability_test_light_spectra": "AM1.5G",
  "Stability_test_light_intensity": "100 mW/cm2",
  "Stability_test_relative_humidity": "50%",
  "Stability_PCE_after_time": "500 hours",
  "Stability_PCE_after_time_value": "85"
}
