Repository: jiayijdong/PSCbench

# PSCbench


**PSCbench** is a novel benchmark for materials science research-level scientific
dataset curation sourced from published journals. The benchmark is designed to evaluate the complex classification capabilities,
strong domain knowledge, and advanced calculation skills of LLMs. 

We developed an innovative **evaluation protocol** for a detailed analysis of classification abilities of leading commercially available Large Language Models. This
involves instructing LLMs to extract key knowledge information within a predefined set of
dataset template. This process offers a fine-grained understanding that LLM works as well as a human in annotating the data
and actually finds out when the humans failed to annotate the data
.

## Data


The PSCbench dataset is under dataset folder in json file format. Each file is list of dictionary and can be extracted using following scripts.
Each file stands for one published journal, which is fully elaborated in the paper. 

```
with open("./dataset/retroactive/{}.json".format(subject), encoding='utf-8') as json_file:
    problems=json.load(json_file)
```

## Evaluation
To evaluate our data using LLM, please refer to folder under eval

## Analysis (Evaluation Protocol)
The evaluation protocol involves analyzing both LLM
and reference (correct) ground truth with the assistance of human annotators to identify the key information in the literature.
These reasons are then summarized into 4 categories: **Tag, Materials, Fabrication and Properties**. Subsequently, a LLM verifier is employed to automatically attribute each
incorrectly extracted answer into a certain field. The resulting error profiles enable the
interpretation of the improved skills by certain prompting strategies and direct comparison of various
strategies.

### run evaluation protocol
After running the evaluation part, use the output to run the evaluation protocol. 
```
cd eval
OPENAI_API_KEY=your_key python ana_error.py --setting your_setting 
```

## Citation
If you find our paper useful, please cite our paper
```
@misc{dong2024pscbench,
  author = {Dong, Jiayi and Huang, Zijian and Yao, Yu and Shen, Zhichao and Liu, Junkai and Tong, Yiushun and Tsai, Chu-Yen and Duan, Haoxiang and Yang, Wenxin and Gong, Ming and Xu, Wei and Kundu, Arnesh and Zhang, Ying and Huang, Joshua and Tong, Xinyang and Yeh, Eric and Zhu, Yingke and Ng, Charlotte and Du, Yilun and Li, Ju and Schwalbe-Koda, Daniel and Yang, Yang},
  title = {{PSCBENCH: A Benchmark for Large-Scale Automated Knowledge Extraction and Data Curation in Perovskite Solar Cell Literature}},
  note = {Preprint},
  year = {2024},
  url = {https://arxiv.org/abs/XXXX.XXXXX}  
}

```

File: dataset/2021-2025/10.1038_s41560-022-01154-y/Device_BestPCE_10.1038_s41560-022-01154-y.json
{
    "Ref_DOI": "10.1038/s41560-022-01154-y",
    "Ref_journal": "Nature Energy",
    "Ref_publication_year": "2022",
    "Ref_title": "Perovskite phase heterojunction solar cells",
    "Cell_architecture": "PIN",
    "Cell_stack_sequence": "glass/indium tin oxide (ITO)/[2-(3,6-dimethoxy-9H-carbazol-9-yl)ethyl]phosphonic acid (MeO-2PACz)/β-CsPbI3/γ-CsPbI3/phenyl-C61-butyric acid methyl ester (PCBM)/bathocuproine (BCP)/Ag",
    "Cell_area_measured": "4.5 cm2",
    "ETL_thickness": "Null",
    "ETL_stack_sequence": "phenyl-C61-butyric acid methyl ester (PCBM)/bathocuproine (BCP)",
    "ETL_additive_compound": "Null",
    "ETL_additive_concentration": "Null",
    "ETL_deposition_method": "Spin-coating",
    "ETL_deposition_solution_concentration": "20 mg/mL",
    "ETL_deposition_solvents_compound": "chlorobenzene",
    "ETL_deposition_synthesis_atmosphere": "Nitrogen",
    "ETL_deposition_synthesis_atmosphere_pressure": "Null",
    "ETL_deposition_synthesis_atmosphere_relative_humidity": "Null",
    "ETL_deposition_spin_coating_speed": "2000 rpm",
    "ETL_deposition_spin_coating_time": "30 s",
    "ETL_deposition_thermal_annealing_temperature": "100 °C",
    "ETL_deposition_thermal_annealing_time": "3 min",
    "Perovskite_dimension": "3D",
    "Perovskite_thickness": "470 nm",
    "Perovskite_composition_long_form": "γ-CsPbI3/β-CsPbI3",
    "Perovskite_additive_compound": "2-phenylethylammonium iodide",
    "Perovskite_additive_concentration": "Null",
    "Perovskite_bandgap": "1.74 eV",
    "Perovskite_deposition_method": "Spin-coating",
    "Perovskite_deposition_sequential_spin_coating": "True",
    "Perovskite_deposition_spin_coating_antisolvent": "Null",
    "Perovskite_deposition_reaction_solutions_compounds": "PbI2·xDMAI;PbI2;CsI",
    "Perovskite_deposition_reaction_solutions_concentrations": "802.5 mg;210.7 mg;415.9 mg",
    "Perovskite_deposition_final_solutions_concentration_before_deposition": "Null",
    "Perovskite_deposition_solvents_compound": "DMF;dimethyl sulfoxide",
    "Perovskite_deposition_solvents_mixing_ratio": "9:1",
    "Perovskite_deposition_synthesis_atmosphere": "Air",
    "Perovskite_deposition_synthesis_atmosphere_pressure": "1 atm",
    "Perovskite_deposition_synthesis_atmosphere_relative_humidity": "Null",
    "Perovskite_deposition_spin_coating_speed": "1000 rpm;4500 rpm",
    "Perovskite_deposition_spin_coating_time": "10 s;30 s",
    "Perovskite_deposition_thermal_annealing_atmosphere": "Air",
    "Perovskite_deposition_thermal_annealing_temperature": "180 °C",
    "Perovskite_deposition_thermal_annealing_time": "15 min",
    "Perovskite_surface_treatment_material": "Null",
    "Perovskite_surface_treatment_method": "Null",
    "Perovskite_surface_treatment_solution_concentration": "Null",
    "Perovskite_surface_treatment_solvents_compound": "Null",
    "Perovskite_surface_treatment_synthesis_atmosphere": "Null",
    "Perovskite_surface_treatment_synthesis_atmosphere_pressure": "Null",
    "Perovskite_surface_treatment_synthesis_atmosphere_relative_humidity": "Null",
    "Perovskite_surface_treatment_deposition_spin_coating_speed": "Null",
    "Perovskite_surface_treatment_deposition_spin_coating_time": "Null",
    "Perovskite_surface_treatment_deposition_thermal_annealing_temperature": "Null",
    "Perovskite_surface_treatment_deposition_thermal_annealing_time": "Null",
    "HTL_thickness": "Null",
    "HTL_stack_sequence": "Null",
    "HTL_additive_compound": "Null",
    "HTL_additive_concentration": "Null",
    "HTL_deposition_method": "Null",
    "HTL_deposition_solution_concentration": "Null",
    "HTL_deposition_solvents_compound": "Null",
    "HTL_deposition_synthesis_atmosphere": "Null",
    "HTL_deposition_synthesis_atmosphere_pressure": "Null",
    "HTL_deposition_synthesis_atmosphere_relative_humidity": "Null",
    "HTL_deposition_spin_coating_speed": "Null",
    "HTL_deposition_spin_coating_time": "Null",
    "HTL_deposition_thermal_annealing_temperature": "Null",
    "HTL_deposition_thermal_annealing_time": "Null",
    "Backcontact_thickness": "80 nm",
    "Beckcontact_deposition_method": "Thermal evaporation",
    "Backcontact_deposition_atmosphere_pressure": "10^-7 mbar",
    "Encapsulation_method": "UV-hardened epoxy glue",
    "Encapsulation_atmosphere": "Nitrogen",
    "JV_measured_device_matching": "True",
    "JV_measured_reverse_scan_Voc": "1.15 V",
    "JV_measured_reverse_scan_Jsc": "20.07 mA/cm2",
    "JV_measured_reverse_scan_FF": "82.76 %",
    "JV_measured_reverse_scan_PCE": "19.10 %",
    "JV_measured_forward_scan_Voc": "1.15 V",
    "JV_measured_forward_scan_Jsc": "20.07 mA/cm2",
    "JV_measured_forward_scan_FF": "82.07 %",
    "JV_measured_forward_scan_PCE": "18.94 %",
    "JV_measured_light_spectra": "AM1.5G",
    "JV_measured_light_spectra_intensity": "100 mW/cm2",
    "JV_measured_scan_speed": "0.025 V/s",
    "JV_measured_scan_delay_time": "Null",
    "JV_certified_PCE": "Null",
    "Stabilized_measured_PCE": "Null",
    "Stabilized_certified_PCE": "Null",
    "Stability_test_device_matching": "True",
    "Stability_test_temperature": "25 °C",
    "Stability_test_atmosphere": "Nitrogen",
    "Stability_test_light_spectra": "1 sun",
    "Stability_test_light_intensity": "100 mW/cm2",
    "Stability_test_relative_humidity": "40 %",
    "Stability_PCE_after_time": "400 hours",
    "Stability_PCE_after_time_value": "Null"
}

File: dataset/2021-2025/10.1038_s41560-022-01154-y/Device_BestPCE_Gemini_1.5_pro_10.1038_s41560-022-01154-y.json
{
  "Ref_DOI": "10.1038/s41560-022-01154-y",
  "Ref_journal": "Nature Energy",
  "Ref_publication_year": "2022",
  "Ref_title": "Perovskite phase heterojunction solar cells",
  "Cell_architecture": "PIN",
  "Cell_stack_sequence": "glass/ITO/MeO-2PACz/β-CsPbI3/γ-CsPbI3/PCBM/BCP/Ag",
  "Cell_area_measured": "0.045 cm2",
  "ETL_thickness": "Null",
  "ETL_stack_sequence": "ITO/MeO-2PACz",
  "ETL_additive_compound": "Null",
  "ETL_additive_concentration": "Null",
  "ETL_deposition_method": "Spin-coating/Spin-coating",
  "ETL_deposition_solution_concentration": "Null/3 mg/ml",
  "ETL_deposition_solvents_compound": "Null/Ethanol",
  "ETL_deposition_synthesis_atmosphere": "Air/Air",
  "ETL_deposition_synthesis_atmosphere_pressure": "1 atm/1 atm",
  "ETL_deposition_synthesis_atmosphere_relative_humidity": "Null/Null",
  "ETL_deposition_spin_coating_speed": "Null/4000 rpm",
  "ETL_deposition_spin_coating_time": "Null/30 s",
  "ETL_deposition_thermal_annealing_temperature": "Null/100 °C",
  "ETL_deposition_thermal_annealing_time": "Null/10 min",
  "Perovskite_dimension": "3D",
  "Perovskite_thickness": "470 nm",
  "Perovskite_composition_long_form": "γ-CsPbI3/β-CsPbI3",
  "Perovskite_additive_compound": "DMAI;PEAI",
  "Perovskite_additive_concentration": "Null;Null",
  "Perovskite_bandgap": "1.74 eV;1.69 eV",
  "Perovskite_deposition_method": "Spin-coating/Thermal evaporation",
  "Perovskite_deposition_sequential_spin_coating": "False/Null",
  "Perovskite_deposition_spin_coating_antisolvent": "Null/Null",
  "Perovskite_deposition_reaction_solutions_compounds": "PbI2·xDMAI; PbI2; CsI/CsI; PbI2; 2-phenylethylammonium iodide",
  "Perovskite_deposition_reaction_solutions_concentrations": "802.5 mg/2 mL (DMF:DMSO=9:1);210.7 mg/2 mL (DMF:DMSO=9:1);415.9 mg/2 mL (DMF:DMSO=9:1)/Null",
  "Perovskite_deposition_final_solutions_concentration_before_deposition": "Null/Null",
  "Perovskite_deposition_solvents_compound": "DMF;DMSO/Null",
  "Perovskite_deposition_solvents_mixing_ratio": "9:1/Null",
  "Perovskite_deposition_synthesis_atmosphere": "Air/Null",
  "Perovskite_deposition_synthesis_atmosphere_pressure": "1 atm/Null",
  "Perovskite_deposition_synthesis_atmosphere_relative_humidity": "Null/Null",
  "Perovskite_deposition_spin_coating_speed": "1000 rpm;4500 rpm/Null",
  "Perovskite_deposition_spin_coating_time": "10 s;30 s/Null",
  "Perovskite_deposition_thermal_annealing_atmosphere": "Air/Null",
  "Perovskite_deposition_thermal_annealing_temperature": "180 °C/100 °C",
  "Perovskite_deposition_thermal_annealing_time": "15 min/3 min",
  "Perovskite_surface_treatment_material": "Null",
  "Perovskite_surface_treatment_method": "Null",
  "Perovskite_surface_treatment_solution_concentration": "Null",
  "Perovskite_surface_treatment_solvents_compound": "Null",
  "Perovskite_surface_treatment_synthesis_atmosphere": "Null",
  "Perovskite_surface_treatment_synthesis_atmosphere_pressure": "Null",
  "Perovskite_surface_treatment_synthesis_atmosphere_relative_humidity": "Null",
  "Perovskite_surface_treatment_deposition_spin_coating_speed": "Null",
  "Perovskite_surface_treatment_deposition_spin_coating_time": "Null",
  "Perovskite_surface_treatment_deposition_thermal_annealing_temperature": "Null",
  "Perovskite_surface_treatment_deposition_thermal_annealing_time": "Null",
  "HTL_thickness": "Null",
  "HTL_stack_sequence": "PCBM/BCP",
  "HTL_additive_compound": "Null",
  "HTL_additive_concentration": "Null",
  "HTL_deposition_method": "Spin-coating/Spin-coating",
  "HTL_deposition_solution_concentration": "20 mg/mL/0.5 mg/mL",
  "HTL_deposition_solvents_compound": "Chlorobenzene/Isopropanol",
  "HTL_deposition_synthesis_atmosphere": "Nitrogen/Nitrogen",
  "HTL_deposition_synthesis_atmosphere_pressure": "1 atm/1 atm",
  "HTL_deposition_synthesis_atmosphere_relative_humidity": "Null/Null",
  "HTL_deposition_spin_coating_speed": "2000 rpm/4000 rpm",
  "HTL_deposition_spin_coating_time": "30 s/30 s",
  "HTL_deposition_thermal_annealing_temperature": "100 °C/Null",
  "HTL_deposition_thermal_annealing_time": "3 min/Null",
  "Backcontact_thickness": "80 nm",
  "Beckcontact_deposition_method": "Thermal evaporation",
  "Backcontact_deposition_atmosphere_pressure": "10^-7 mbar",
  "Encapsulation_method": "UV-hardened epoxy glue",
  "Encapsulation_atmosphere": "Nitrogen",
  "JV_measured_device_matching": "True",
  "JV_measured_reverse_scan_Voc": "1.15 V",
  "JV_measured_reverse_scan_Jsc": "20.07 mA/cm2",
  "JV_measured_reverse_scan_FF": "82.76 %",
  "JV_measured_reverse_scan_PCE": "19.10 %",
  "JV_measured_forward_scan_Voc": "1.15 V",
  "JV_measured_forward_scan_Jsc": "20.07 mA/cm2",
  "JV_measured_forward_scan_FF": "82.07 %",
  "JV_measured_forward_scan_PCE": "18.94 %",
  "JV_measured_light_spectra": "AM1.5G",
  "JV_measured_light_spectra_intensity": "1 sun",
  "JV_measured_scan_speed": "0.025 V/s",
  "JV_measured_scan_delay_time": "Null",
  "JV_certified_PCE": "Null",
  "Stabilized_measured_PCE": "Null",
  "Stabilized_certified_PCE": "Null",
  "Stability_test_device_matching": "True",
  "Stability_test_temperature": "25 °C",
  "Stability_test_atmosphere": "Air",
  "Stability_test_light_spectra": "AM1.5G",
  "Stability_test_light_intensity": "100 mW/cm2",
  "Stability_test_relative_humidity": "40 %",
  "Stability_PCE_after_time": "550 hours",
  "Stability_PCE_after_time_value": "19%"
}

File: dataset/2021-2025/10.1038_s41560-022-01154-y/Device_BestPCE_Gemini_2.0_Flash_10.1038_s41560-022-01154-y.json
{
  "Ref_DOI": "10.1038/s41560-022-01154-y",
  "Ref_journal": "nature energy",
  "Ref_publication_year": "2022",
  "Ref_title": "Perovskite phase heterojunction solar cells",
  "Cell_architecture": "PIN",
  "Cell_stack_sequence": "ITO/MeO-2PACz/β-CsPbI3/γ-CsPbI3/PCBM/BCP/Ag",
  "Cell_area_measured": "4.5 mm2",
  "ETL_thickness": "Null",
  "ETL_stack_sequence": "Null",
  "ETL_additive_compound": "Null",
  "ETL_additive_concentration": "Null",
  "ETL_deposition_method": "Null",
  "ETL_deposition_solution_concentration": "Null",
  "ETL_deposition_solvents_compound": "Null",
  "ETL_deposition_synthesis_atmosphere": "Null",
  "ETL_deposition_synthesis_atmosphere_pressure": "Null",
  "ETL_deposition_synthesis_atmosphere_relative_humidity": "Null",
  "ETL_deposition_spin_coating_speed": "Null",
  "ETL_deposition_spin_coating_time": "Null",
  "ETL_deposition_thermal_annealing_temperature": "Null",
  "ETL_deposition_thermal_annealing_time": "Null",
  "Perovskite_dimension": "3D/2D",
  "Perovskite_thickness": "470",
  "Perovskite_composition_long_form": "CsPbI3",
  "Perovskite_additive_compound": "DMAI; 2-phenylethylammonium iodide",
  "Perovskite_additive_concentration": "Null",
  "Perovskite_bandgap": "Null",
  "Perovskite_deposition_method": "Solution deposition and thermal evaporation",
  "Perovskite_deposition_sequential_spin_coating": "False",
  "Perovskite_deposition_spin_coating_antisolvent": "Null",
  "Perovskite_deposition_reaction_solutions_compounds": "PbI2·xDMAI, PbI2, CsI; CsI, PbI2, 2-phenylethylammonium iodide",
  "Perovskite_deposition_reaction_solutions_concentrations": "802.5 mg PbI2·xDMAI, 210.7 mg PbI2 and 415.9 mg CsI in 2 ml; Null",
  "Perovskite_deposition_final_solutions_concentration_before_deposition": "Null",
  "Perovskite_deposition_solvents_compound": "DMF; dimethyl sulfoxide",
  "Perovskite_deposition_solvents_mixing_ratio": "9:1",
  "Perovskite_deposition_synthesis_atmosphere": "Air",
  "Perovskite_deposition_synthesis_atmosphere_pressure": "1 atm",
  "Perovskite_deposition_synthesis_atmosphere_relative_humidity": "Null",
  "Perovskite_deposition_spin_coating_speed": "1000; 4500",
  "Perovskite_deposition_spin_coating_time": "10; 30",
  "Perovskite_deposition_thermal_annealing_atmosphere": "Null",
  "Perovskite_deposition_thermal_annealing_temperature": "180",
  "Perovskite_deposition_thermal_annealing_time": "15",
  "Perovskite_surface_treatment_material": "Null",
  "Perovskite_surface_treatment_method": "Null",
  "Perovskite_surface_treatment_solution_concentration": "Null",
  "Perovskite_surface_treatment_solvents_compound": "Null",
  "Perovskite_surface_treatment_synthesis_atmosphere": "Null",
  "Perovskite_surface_treatment_synthesis_atmosphere_pressure": "Null",
  "Perovskite_surface_treatment_synthesis_atmosphere_relative_humidity": "Null",
  "Perovskite_surface_treatment_deposition_spin_coating_speed": "Null",
  "Perovskite_surface_treatment_deposition_spin_coating_time": "Null",
  "Perovskite_surface_treatment_deposition_thermal_annealing_temperature": "Null",
  "Perovskite_surface_treatment_deposition_thermal_annealing_time": "Null",
  "HTL_thickness": "Null",
  "HTL_stack_sequence": "Null",
  "HTL_additive_compound": "Null",
  "HTL_additive_concentration": "Null",
  "HTL_deposition_method": "Null",
  "HTL_deposition_solution_concentration": "Null",
  "HTL_deposition_solvents_compound": "Null",
  "HTL_deposition_synthesis_atmosphere": "Null",
  "HTL_deposition_synthesis_atmosphere_pressure": "Null",
  "HTL_deposition_synthesis_atmosphere_relative_humidity": "Null",
  "HTL_deposition_spin_coating_speed": "Null",
  "HTL_deposition_spin_coating_time": "Null",
  "HTL_deposition_thermal_annealing_temperature": "Null",
  "HTL_deposition_thermal_annealing_time": "Null",
  "Backcontact_thickness": "80",
  "Beckcontact_deposition_method": "Thermal evaporation",
  "Backcontact_deposition_atmosphere_pressure": "10−7 mbar",
  "Encapsulation_method": "UV-hardened epoxy glue and a transparent clean encapsulation glass",
  "Encapsulation_atmosphere": "Nitrogen",
  "JV_measured_device_matching": "True",
  "JV_measured_reverse_scan_Voc": "1.15",
  "JV_measured_reverse_scan_Jsc": "20.07",
  "JV_measured_reverse_scan_FF": "82.76",
  "JV_measured_reverse_scan_PCE": "19.10",
  "JV_measured_forward_scan_Voc": "1.15",
  "JV_measured_forward_scan_Jsc": "20.07",
  "JV_measured_forward_scan_FF": "82.07",
  "JV_measured_forward_scan_PCE": "18.94",
  "JV_measured_light_spectra": "AM 1.5",
  "JV_measured_light_spectra_intensity": "100 mW cm−2",
  "JV_measured_scan_speed": "0.025 V s−1",
  "JV_measured_scan_delay_time": "Null",
  "JV_certified_PCE": "Null",
  "Stabilized_measured_PCE": "Null",
  "Stabilized_certified_PCE": "Null",
  "Stability_test_device_matching": "True",
  "Stability_test_temperature": "25",
  "Stability_test_atmosphere": "40% relative humidity (RH)",
  "Stability_test_light_spectra": "xenon lamp-simulated solar illumination",
  "Stability_test_light_intensity": "100 mW cm−2",
  "Stability_test_relative_humidity": "Null",
  "Stability_PCE_after_time": "400 h",
  "Stability_PCE_after_time_value": "Null"
}

File: dataset/2021-2025/10.1038_s41560-022-01154-y/Device_BestPCE_claude_haiku_10.1038_s41560-022-01154-y.json
{
  "Ref_DOI": "10.1038/s41560-022-01154-y",
  "Ref_journal": "Nature Energy",
  "Ref_publication_year": "2022",
  "Ref_title": "Perovskite phase heterojunction solar cells",
  "Cell_architecture": "PIN",
  "Cell_stack_sequence": "Glass/ITO/MeO-2PACz/β-CsPbI3/γ-CsPbI3/PCBM/BCP/Ag",
  "Cell_area_measured": "4.5 mm2",
  "ETL_thickness": "Null",
  "ETL_stack_sequence": "MeO-2PACz",
  "ETL_additive_compound": "Null",
  "ETL_additive_concentration": "Null",
  "ETL_deposition_method": "Spin-coating",
  "ETL_deposition_solution_concentration": "3 mg/mL",
  "ETL_deposition_solvents_compound": "Ethanol",
  "ETL_deposition_synthesis_atmosphere": "Dry box",
  "ETL_deposition_synthesis_atmosphere_pressure": "Null",
  "ETL_deposition_synthesis_atmosphere_relative_humidity": "<1%",
  "ETL_deposition_spin_coating_speed": "4000",
  "ETL_deposition_spin_coating_time": "30",
  "ETL_deposition_thermal_annealing_temperature": "100",
  "ETL_deposition_thermal_annealing_time": "10",
  "Perovskite_dimension": "3D",
  "Perovskite_thickness": "370/100",
  "Perovskite_composition_long_form": "CsPbI3",
  "Perovskite_additive_compound": "DMAI",
  "Perovskite_additive_concentration": "Null",
  "Perovskite_bandgap": "1.69/1.74",
  "Perovskite_deposition_method": "Solution processing/Thermal evaporation",
  "Perovskite_deposition_sequential_spin_coating": "False",
  "Perovskite_deposition_spin_coating_antisolvent": "Null",
  "Perovskite_deposition_reaction_solutions_compounds": "PbI2·xDMAI;PbI2;CsI",
  "Perovskite_deposition_reaction_solutions_concentrations": "Null",
  "Perovskite_deposition_final_solutions_concentration_before_deposition": "Null",
  "Perovskite_deposition_solvents_compound": "DMF;DMSO",
  "Perovskite_deposition_solvents_mixing_ratio": "9:1",
  "Perovskite_deposition_synthesis_atmosphere": "Dry box",
  "Perovskite_deposition_synthesis_atmosphere_pressure": "Null",
  "Perovskite_deposition_synthesis_atmosphere_relative_humidity": "<1%",
  "Perovskite_deposition_spin_coating_speed": "1000;4500",
  "Perovskite_deposition_spin_coating_time": "10;30",
  "Perovskite_deposition_thermal_annealing_atmosphere": "Air",
  "Perovskite_deposition_thermal_annealing_temperature": "180",
  "Perovskite_deposition_thermal_annealing_time": "15",
  "Perovskite_surface_treatment_material": "Null",
  "Perovskite_surface_treatment_method": "Null",
  "Perovskite_surface_treatment_solution_concentration": "Null",
  "Perovskite_surface_treatment_solvents_compound": "Null",
  "Perovskite_surface_treatment_synthesis_atmosphere": "Null",
  "Perovskite_surface_treatment_synthesis_atmosphere_pressure": "Null",
  "Perovskite_surface_treatment_synthesis_atmosphere_relative_humidity": "Null",
  "Perovskite_surface_treatment_deposition_spin_coating_speed": "Null",
  "Perovskite_surface_treatment_deposition_spin_coating_time": "Null",
  "Perovskite_surface_treatment_deposition_thermal_annealing_temperature": "Null",
  "Perovskite_surface_treatment_deposition_thermal_annealing_time": "Null",
  "HTL_thickness": "Null",
  "HTL_stack_sequence": "PCBM/BCP",
  "HTL_additive_compound": "Null",
  "HTL_additive_concentration": "Null",
  "HTL_deposition_method": "Spin-coating",
  "HTL_deposition_solution_concentration": "20 mg/mL",
  "HTL_deposition_solvents_compound": "Chlorobenzene",
  "HTL_deposition_synthesis_atmosphere": "Nitrogen-filled glove box",
  "HTL_deposition_synthesis_atmosphere_pressure": "Null",
  "HTL_deposition_synthesis_atmosphere_relative_humidity": "Null",
  "HTL_deposition_spin_coating_speed": "2000",
  "HTL_deposition_spin_coating_time": "30",
  "HTL_deposition_thermal_annealing_temperature": "100",
  "HTL_deposition_thermal_annealing_time": "3",
  "Backcontact_thickness": "80",
  "Beckcontact_deposition_method": "Thermal evaporation",
  "Backcontact_deposition_atmosphere_pressure": "10^-7 mbar",
  "Encapsulation_method": "UV-hardened epoxy glue",
  "Encapsulation_atmosphere": "Glovebox",
  "JV_measured_device_matching": "True",
  "JV_measured_reverse_scan_Voc": "1.15",
  "JV_measured_reverse_scan_Jsc": "20.07",
  "JV_measured_reverse_scan_FF": "82.07",
  "JV_measured_reverse_scan_PCE": "18.94",
  "JV_measured_forward_scan_Voc": "1.15",
  "JV_measured_forward_scan_Jsc": "20.07",
  "JV_measured_forward_scan_FF": "82.76",
  "JV_measured_forward_scan_PCE": "19.10",
  "JV_measured_light_spectra": "AM1.5G",
  "JV_measured_light_spectra_intensity": "1 sun",
  "JV_measured_scan_speed": "0.025",
  "JV_measured_scan_delay_time": "Null",
  "JV_certified_PCE": "Null",
  "Stabilized_measured_PCE": "20.17",
  "Stabilized_certified_PCE": "Null",
  "Stability_test_device_matching": "True",
  "Stability_test_temperature": "25",
  "Stability_test_atmosphere": "Nitrogen",
  "Stability_test_light_spectra": "Dim light",
  "Stability_test_light_intensity": "Null",
  "Stability_test_relative_humidity": "Null",
  "Stability_PCE_after_time": "180 days",
  "Stability_PCE_after_time_value": "Slightly reduced"
}

File: dataset/2021-2025/10.1038_s41560-022-01154-y/Device_BestPCE_gpt4o_10.1038_s41560-022-01154-y.json
{
  "Ref_DOI": "10.1038/s41560-022-01154-y",
  "Ref_journal": "Nature Energy",
  "Ref_publication_year": "2022",
  "Ref_title": "Perovskite phase heterojunction solar cells",
  "Cell_architecture": "PIN",
  "Cell_stack_sequence": "glass/ITO/MeO-2PACz/β-CsPbI3/γ-CsPbI3/PCBM/BCP/Ag",
  "Cell_area_measured": "4.5 mm2",
  "ETL_thickness": "Null",
  "ETL_stack_sequence": "Null",
  "ETL_additive_compound": "Null",
  "ETL_additive_concentration": "Null",
  "ETL_deposition_method": "Null",
  "ETL_deposition_solution_concentration": "Null",
  "ETL_deposition_solvents_compound": "Null",
  "ETL_deposition_synthesis_atmosphere": "Null",
  "ETL_deposition_synthesis_atmosphere_pressure": "Null",
  "ETL_deposition_synthesis_atmosphere_relative_humidity": "Null",
  "ETL_deposition_spin_coating_speed": "Null",
  "ETL_deposition_spin_coating_time": "Null",
  "ETL_deposition_thermal_annealing_temperature": "Null",
  "ETL_deposition_thermal_annealing_time": "Null",
  "Perovskite_dimension": "3D",
  "Perovskite_thickness": "470 nm",
  "Perovskite_composition_long_form": "γ-CsPbI3/β-CsPbI3",
  "Perovskite_additive_compound": "2-phenylethylammonium iodide",
  "Perovskite_additive_concentration": "Null",
  "Perovskite_bandgap": "1.74 eV; 1.69 eV",
  "Perovskite_deposition_method": "Solution processing; Vapour deposition",
  "Perovskite_deposition_sequential_spin_coating": "Null",
  "Perovskite_deposition_spin_coating_antisolvent": "Null",
  "Perovskite_deposition_reaction_solutions_compounds": "PbI2·xDMAI; PbI2; CsI",
  "Perovskite_deposition_reaction_solutions_concentrations": "Null",
  "Perovskite_deposition_final_solutions_concentration_before_deposition": "Null",
  "Perovskite_deposition_solvents_compound": "DMF; DMSO",
  "Perovskite_deposition_solvents_mixing_ratio": "9:1",
  "Perovskite_deposition_synthesis_atmosphere": "Nitrogen",
  "Perovskite_deposition_synthesis_atmosphere_pressure": "Null",
  "Perovskite_deposition_synthesis_atmosphere_relative_humidity": "Null",
  "Perovskite_deposition_spin_coating_speed": "1000 rpm; 4500 rpm",
  "Perovskite_deposition_spin_coating_time": "10 s; 30 s",
  "Perovskite_deposition_thermal_annealing_atmosphere": "Null",
  "Perovskite_deposition_thermal_annealing_temperature": "180 °C",
  "Perovskite_deposition_thermal_annealing_time": "15 min",
  "Perovskite_surface_treatment_material": "Null",
  "Perovskite_surface_treatment_method": "Null",
  "Perovskite_surface_treatment_solution_concentration": "Null",
  "Perovskite_surface_treatment_solvents_compound": "Null",
  "Perovskite_surface_treatment_synthesis_atmosphere": "Null",
  "Perovskite_surface_treatment_synthesis_atmosphere_pressure": "Null",
  "Perovskite_surface_treatment_synthesis_atmosphere_relative_humidity": "Null",
  "Perovskite_surface_treatment_deposition_spin_coating_speed": "Null",
  "Perovskite_surface_treatment_deposition_spin_coating_time": "Null",
  "Perovskite_surface_treatment_deposition_thermal_annealing_temperature": "Null",
  "Perovskite_surface_treatment_deposition_thermal_annealing_time": "Null",
  "HTL_thickness": "Null",
  "HTL_stack_sequence": "Null",
  "HTL_additive_compound": "Null",
  "HTL_additive_concentration": "Null",
  "HTL_deposition_method": "Null",
  "HTL_deposition_solution_concentration": "Null",
  "HTL_deposition_solvents_compound": "Null",
  "HTL_deposition_synthesis_atmosphere": "Null",
  "HTL_deposition_synthesis_atmosphere_pressure": "Null",
  "HTL_deposition_synthesis_atmosphere_relative_humidity": "Null",
  "HTL_deposition_spin_coating_speed": "Null",
  "HTL_deposition_spin_coating_time": "Null",
  "HTL_deposition_thermal_annealing_temperature": "Null",
  "HTL_deposition_thermal_annealing_time": "Null",
  "Backcontact_thickness": "80 nm",
  "Beckcontact_deposition_method": "Thermal evaporation",
  "Backcontact_deposition_atmosphere_pressure": "10^-7 mbar",
  "Encapsulation_method": "UV adhesive",
  "Encapsulation_atmosphere": "Nitrogen",
  "JV_measured_device_matching": "True",
  "JV_measured_reverse_scan_Voc": "1.15 V",
  "JV_measured_reverse_scan_Jsc": "20.07 mA/cm2",
  "JV_measured_reverse_scan_FF": "82.76 %",
  "JV_measured_reverse_scan_PCE": "19.10 %",
  "JV_measured_forward_scan_Voc": "1.15 V",
  "JV_measured_forward_scan_Jsc": "20.07 mA/cm2",
  "JV_measured_forward_scan_FF": "82.07 %",
  "JV_measured_forward_scan_PCE": "18.94 %",
  "JV_measured_light_spectra": "AM1.5G",
  "JV_measured_light_spectra_intensity": "100 mW/cm2",
  "JV_measured_scan_speed": "0.025 V/s",
  "JV_measured_scan_delay_time": "Null",
  "JV_certified_PCE": "Null",
  "Stabilized_measured_PCE": "Null",
  "Stabilized_certified_PCE": "Null",
  "Stability_test_device_matching": "True",
  "Stability_test_temperature": "25 °C",
  "Stability_test_atmosphere": "Nitrogen",
  "Stability_test_light_spectra": "1 sun",
  "Stability_test_light_intensity": "100 mW/cm2",
  "Stability_test_relative_humidity": "40 %",
  "Stability_PCE_after_time": "400 hours",
  "Stability_PCE_after_time_value": "Null"
}

File: dataset/2021-2025/10.1038_s41560-022-01154-y/Device_BestPCE_gpt4o_mini_10.1038_s41560-022-01154-y.json
{
  "Ref_DOI": "10.1038/s41560-022-01154-y",
  "Ref_journal": "Nature Energy",
  "Ref_publication_year": "2022",
  "Ref_title": "Perovskite phase heterojunction solar cells",
  "Cell_architecture": "PIN",
  "Cell_stack_sequence": "glass/ITO/MeO-2PACz/β-CsPbI3/γ-CsPbI3/PCBM/BCP/Ag",
  "Cell_area_measured": "4.5 mm2",
  "ETL_thickness": "Null",
  "ETL_stack_sequence": "Null",
  "ETL_additive_compound": "Null",
  "ETL_additive_concentration": "Null",
  "ETL_deposition_method": "Null",
  "ETL_deposition_solution_concentration": "Null",
  "ETL_deposition_solvents_compound": "Null",
  "ETL_deposition_synthesis_atmosphere": "Null",
  "ETL_deposition_synthesis_atmosphere_pressure": "Null",
  "ETL_deposition_synthesis_atmosphere_relative_humidity": "Null",
  "ETL_deposition_spin_coating_speed": "Null",
  "ETL_deposition_spin_coating_time": "Null",
  "ETL_deposition_thermal_annealing_temperature": "Null",
  "ETL_deposition_thermal_annealing_time": "Null",
  "Perovskite_dimension": "3D/2D",
  "Perovskite_thickness": "370 nm",
  "Perovskite_composition_long_form": "β-CsPbI3/γ-CsPbI3",
  "Perovskite_additive_compound": "2-phenylethylammonium iodide",
  "Perovskite_additive_concentration": "Null",
  "Perovskite_bandgap": "1.68 eV; 1.74 eV",
  "Perovskite_deposition_method": "Spin-coating/vapor deposition",
  "Perovskite_deposition_sequential_spin_coating": "True",
  "Perovskite_deposition_spin_coating_antisolvent": "Null",
  "Perovskite_deposition_reaction_solutions_compounds": "PbI2; CsI",
  "Perovskite_deposition_reaction_solutions_concentrations": "Null",
  "Perovskite_deposition_final_solutions_concentration_before_deposition": "Null",
  "Perovskite_deposition_solvents_compound": "DMF; DMSO",
  "Perovskite_deposition_solvents_mixing_ratio": "9:1",
  "Perovskite_deposition_synthesis_atmosphere": "Nitrogen",
  "Perovskite_deposition_synthesis_atmosphere_pressure": "1 atm",
  "Perovskite_deposition_synthesis_atmosphere_relative_humidity": "Null",
  "Perovskite_deposition_spin_coating_speed": "1000 rpm; 4500 rpm",
  "Perovskite_deposition_spin_coating_time": "10 s; 30 s",
  "Perovskite_deposition_thermal_annealing_atmosphere": "Air",
  "Perovskite_deposition_thermal_annealing_temperature": "180 °C",
  "Perovskite_deposition_thermal_annealing_time": "15 min",
  "Perovskite_surface_treatment_material": "Null",
  "Perovskite_surface_treatment_method": "Null",
  "Perovskite_surface_treatment_solution_concentration": "Null",
  "Perovskite_surface_treatment_solvents_compound": "Null",
  "Perovskite_surface_treatment_synthesis_atmosphere": "Null",
  "Perovskite_surface_treatment_synthesis_atmosphere_pressure": "Null",
  "Perovskite_surface_treatment_synthesis_atmosphere_relative_humidity": "Null",
  "Perovskite_surface_treatment_deposition_spin_coating_speed": "Null",
  "Perovskite_surface_treatment_deposition_spin_coating_time": "Null",
  "Perovskite_surface_treatment_deposition_thermal_annealing_temperature": "Null",
  "Perovskite_surface_treatment_deposition_thermal_annealing_time": "Null",
  "HTL_thickness": "Null",
  "HTL_stack_sequence": "Null",
  "HTL_additive_compound": "Null",
  "HTL_additive_concentration": "Null",
  "HTL_deposition_method": "Null",
  "HTL_deposition_solution_concentration": "Null",
  "HTL_deposition_solvents_compound": "Null",
  "HTL_deposition_synthesis_atmosphere": "Null",
  "HTL_deposition_synthesis_atmosphere_pressure": "Null",
  "HTL_deposition_synthesis_atmosphere_relative_humidity": "Null",
  "HTL_deposition_spin_coating_speed": "Null",
  "HTL_deposition_spin_coating_time": "Null",
  "HTL_deposition_thermal_annealing_temperature": "Null",
  "HTL_deposition_thermal_annealing_time": "Null",
  "Backcontact_thickness": "Null",
  "Beckcontact_deposition_method": "Thermal evaporation",
  "Backcontact_deposition_atmosphere_pressure": "Null",
  "Encapsulation_method": "UV adhesive",
  "Encapsulation_atmosphere": "Air",
  "JV_measured_device_matching": "True",
  "JV_measured_reverse_scan_Voc": "1.15 V",
  "JV_measured_reverse_scan_Jsc": "20.07 mA/cm2",
  "JV_measured_reverse_scan_FF": "82.07 %",
  "JV_measured_reverse_scan_PCE": "20.17 %",
  "JV_measured_forward_scan_Voc": "1.15 V",
  "JV_measured_forward_scan_Jsc": "20.07 mA/cm2",
  "JV_measured_forward_scan_FF": "82.76 %",
  "JV_measured_forward_scan_PCE": "19.10 %",
  "JV_measured_light_spectra": "AM1.5G",
  "JV_measured_light_spectra_intensity": "1 sun",
  "JV_measured_scan_speed": "0.025 V/s",
  "JV_measured_scan_delay_time": "Null",
  "JV_certified_PCE": "Null",
  "Stabilized_measured_PCE": "Null",
  "Stabilized_certified_PCE": "Null",
  "Stability_test_device_matching": "True",
  "Stability_test_temperature": "25 °C",
  "Stability_test_atmosphere": "Nitrogen",
  "Stability_test_light_spectra": "AM1.5G",
  "Stability_test_light_intensity": "1 sun",
  "Stability_test_relative_humidity": "40 %",
  "Stability_PCE_after_time": "180 days",
  "Stability_PCE_after_time_value": "20.17 %"
}

File: dataset/2021-2025/10.1038_s41560-022-01154-y/Device_BestPCE_gpt4o_mini_zero_shot_10.1038_s41560-022-01154-y.json
{
  "Ref_DOI": "10.1038/s41560-022-01154-y",
  "Ref_journal": "Nature Energy",
  "Ref_publication_year": "2022",
  "Ref_title": "Perovskite phase heterojunction solar cells",
  "Cell_architecture": "Inverted",
  "Cell_stack_sequence": "glass/ITO/MeO-2PACz/β-CsPbI3/γ-CsPbI3/PCBM/BCP/Ag",
  "Cell_area_measured": "4.5 mm²",
  "ETL_thickness": "Null",
  "ETL_stack_sequence": "Null",
  "ETL_additive_compound": "2-phenylethylammonium iodide",
  "ETL_additive_concentration": "Null",
  "ETL_deposition_method": "Vapor deposition",
  "ETL_deposition_solution_concentration": "Null",
  "ETL_deposition_solvents_compound": "Null",
  "ETL_deposition_synthesis_atmosphere": "Nitrogen",
  "ETL_deposition_synthesis_atmosphere_pressure": "Null",
  "ETL_deposition_synthesis_atmosphere_relative_humidity": "Null",
  "ETL_deposition_spin_coating_speed": "Null",
  "ETL_deposition_spin_coating_time": "Null",
  "ETL_deposition_thermal_annealing_temperature": "Null",
  "ETL_deposition_thermal_annealing_time": "Null",
  "Perovskite_dimension": "3D",
  "Perovskite_thickness": "370 nm (β-CsPbI3), 100 nm (γ-CsPbI3)",
  "Perovskite_composition_long_form": "β-CsPbI3 and γ-CsPbI3",
  "Perovskite_additive_compound": "Dimethylammonium iodide",
  "Perovskite_additive_concentration": "Null",
  "Perovskite_bandgap": "1.68 eV (β-CsPbI3), 1.74 eV (γ-CsPbI3)",
  "Perovskite_deposition_method": "Solution processing for β-CsPbI3, Vapor deposition for γ-CsPbI3",
  "Perovskite_deposition_sequential_spin_coating": "Null",
  "Perovskite_deposition_spin_coating_antisolvent": "Null",
  "Perovskite_deposition_reaction_solutions_compounds": "PbI2, CsI",
  "Perovskite_deposition_reaction_solutions_concentrations": "Null",
  "Perovskite_deposition_final_solutions_concentration_before_deposition": "Null",
  "Perovskite_deposition_solvents_compound": "DMF and DMSO",
  "Perovskite_deposition_solvents_mixing_ratio": "9:1",
  "Perovskite_deposition_synthesis_atmosphere": "Nitrogen",
  "Perovskite_deposition_synthesis_atmosphere_pressure": "Null",
  "Perovskite_deposition_synthesis_atmosphere_relative_humidity": "Null",
  "Perovskite_deposition_spin_coating_speed": "1000 rpm for 10s, 4500 rpm for 30s",
  "Perovskite_deposition_spin_coating_time": "Null",
  "Perovskite_deposition_thermal_annealing_atmosphere": "Null",
  "Perovskite_deposition_thermal_annealing_temperature": "180 °C",
  "Perovskite_deposition_thermal_annealing_time": "15 min",
  "Perovskite_surface_treatment_material": "Null",
  "Perovskite_surface_treatment_method": "Null",
  "Perovskite_surface_treatment_solution_concentration": "Null",
  "Perovskite_surface_treatment_solvents_compound": "Null",
  "Perovskite_surface_treatment_synthesis_atmosphere": "Null",
  "Perovskite_surface_treatment_synthesis_atmosphere_pressure": "Null",
  "Perovskite_surface_treatment_synthesis_atmosphere_relative_humidity": "Null",
  "Perovskite_surface_treatment_deposition_spin_coating_speed": "Null",
  "Perovskite_surface_treatment_deposition_spin_coating_time": "Null",
  "Perovskite_surface_treatment_deposition_thermal_annealing_temperature": "Null",
  "Perovskite_surface_treatment_deposition_thermal_annealing_time": "Null",
  "HTL_thickness": "Null",
  "HTL_stack_sequence": "Null",
  "HTL_additive_compound": "Null",
  "HTL_additive_concentration": "Null",
  "HTL_deposition_method": "Null",
  "HTL_deposition_solution_concentration": "Null",
  "HTL_deposition_solvents_compound": "Null",
  "HTL_deposition_synthesis_atmosphere": "Null",
  "HTL_deposition_synthesis_atmosphere_pressure": "Null",
  "HTL_deposition_synthesis_atmosphere_relative_humidity": "Null",
  "HTL_deposition_spin_coating_speed": "Null",
  "HTL_deposition_spin_coating_time": "Null",
  "HTL_deposition_thermal_annealing_temperature": "Null",
  "HTL_deposition_thermal_annealing_time": "Null",
  "Backcontact_thickness": "Null",
  "Beckcontact_deposition_method": "Thermal evaporation",
  "Backcontact_deposition_atmosphere_pressure": "Null",
  "Encapsulation_method": "UV-hardened epoxy glue",
  "Encapsulation_atmosphere": "Nitrogen",
  "JV_measured_device_matching": "Null",
  "JV_measured_reverse_scan_Voc": "1.15 V",
  "JV_measured_reverse_scan_Jsc": "20.07 mA/cm²",
  "JV_measured_reverse_scan_FF": "82.07%",
  "JV_measured_reverse_scan_PCE": "20.17%",
  "JV_measured_forward_scan_Voc": "1.15 V",
  "JV_measured_forward_scan_Jsc": "20.07 mA/cm²",
  "JV_measured_forward_scan_FF": "82.76%",
  "JV_measured_forward_scan_PCE": "19.10%",
  "JV_measured_light_spectra": "Null",
  "JV_measured_light_spectra_intensity": "Null",
  "JV_measured_scan_speed": "0.025 V/s",
  "JV_measured_scan_delay_time": "Null",
  "JV_certified_PCE": "Null",
  "Stabilized_measured_PCE": "Null",
  "Stabilized_certified_PCE": "Null",
  "Stability_test_device_matching": "Null",
  "Stability_test_temperature": "25 °C",
  "Stability_test_atmosphere": "Nitrogen",
  "Stability_test_light_spectra": "Null",
  "Stability_test_light_intensity": "100 mW/cm²",
  "Stability_test_relative_humidity": "40%",
  "Stability_PCE_after_time": "180 days",
  "Stability_PCE_after_time_value": "Null"
}

File: dataset/2021-2025/10.1038_s41560-022-01154-y/Device_BestPCE_grok_10.1038_s41560-022-01154-y.json
{
  "Ref_DOI": "10.1038/s41560-022-01154-y",
  "Ref_journal": "Nature Energy",
  "Ref_publication_year": "2022",
  "Ref_title": "Perovskite phase heterojunction solar cells",
  "Cell_architecture": "PIN",
  "Cell_stack_sequence": "ITO/MeO-2PACz/β-CsPbI3/γ-CsPbI3/PCBM/BCP/Ag",
  "Cell_area_measured": "4.5 mm2",
  "ETL_thickness": "Null/PCBM: Null/BCP: Null",
  "ETL_stack_sequence": "PCBM/BCP",
  "ETL_additive_compound": "Null",
  "ETL_additive_concentration": "Null",
  "ETL_deposition_method": "Spin-coating/Spin-coating",
  "ETL_deposition_solution_concentration": "PCBM: 20 mg/mL/BCP: 0.5 mg/mL",
  "ETL_deposition_solvents_compound": "Chlorobenzene/Isopropanol",
  "ETL_deposition_synthesis_atmosphere": "Nitrogen",
  "ETL_deposition_synthesis_atmosphere_pressure": "Null",
  "ETL_deposition_synthesis_atmosphere_relative_humidity": "Null",
  "ETL_deposition_spin_coating_speed": "PCBM: 2000 rpm/BCP: 4000 rpm",
  "ETL_deposition_spin_coating_time": "PCBM: 30 s/BCP: 30 s",
  "ETL_deposition_thermal_annealing_temperature": "PCBM: 100 °C/BCP: Null",
  "ETL_deposition_thermal_annealing_time": "PCBM: 3 min/BCP: Null",
  "Perovskite_dimension": "3D",
  "Perovskite_thickness": "470 nm",
  "Perovskite_composition_long_form": "CsPbI3",
  "Perovskite_additive_compound": "Dimethylammonium iodide (DMAI); 2-Phenylethylammonium iodide (PEAI)",
  "Perovskite_additive_concentration": "Null; Null",
  "Perovskite_bandgap": "β-CsPbI3: 1.69 eV/γ-CsPbI3: 1.74 eV",
  "Perovskite_deposition_method": "Spin-coating/Thermal evaporation",
  "Perovskite_deposition_sequential_spin_coating": "False",
  "Perovskite_deposition_spin_coating_antisolvent": "Null",
  "Perovskite_deposition_reaction_solutions_compounds": "PbI2·xDMAI; PbI2; CsI",
  "Perovskite_deposition_reaction_solutions_concentrations": "802.5 mg; 210.7 mg; 415.9 mg",
  "Perovskite_deposition_final_solutions_concentration_before_deposition": "Null",
  "Perovskite_deposition_solvents_compound": "DMF; DMSO",
  "Perovskite_deposition_solvents_mixing_ratio": "9:1",
  "Perovskite_deposition_synthesis_atmosphere": "Dry box",
  "Perovskite_deposition_synthesis_atmosphere_pressure": "Null",
  "Perovskite_deposition_synthesis_atmosphere_relative_humidity": "<1 %",
  "Perovskite_deposition_spin_coating_speed": "1000 rpm; 4500 rpm",
  "Perovskite_deposition_spin_coating_time": "10 s; 30 s",
  "Perovskite_deposition_thermal_annealing_atmosphere": "Null",
  "Perovskite_deposition_thermal_annealing_temperature": "180 °C",
  "Perovskite_deposition_thermal_annealing_time": "15 min",
  "Perovskite_surface_treatment_material": "Null",
  "Perovskite_surface_treatment_method": "Null",
  "Perovskite_surface_treatment_solution_concentration": "Null",
  "Perovskite_surface_treatment_solvents_compound": "Null",
  "Perovskite_surface_treatment_synthesis_atmosphere": "Null",
  "Perovskite_surface_treatment_synthesis_atmosphere_pressure": "Null",
  "Perovskite_surface_treatment_synthesis_atmosphere_relative_humidity": "Null",
  "Perovskite_surface_treatment_deposition_spin_coating_speed": "Null",
  "Perovskite_surface_treatment_deposition_spin_coating_time": "Null",
  "Perovskite_surface_treatment_deposition_thermal_annealing_temperature": "Null",
  "Perovskite_surface_treatment_deposition_thermal_annealing_time": "Null",
  "HTL_thickness": "Null",
  "HTL_stack_sequence": "MeO-2PACz",
  "HTL_additive_compound": "Null",
  "HTL_additive_concentration": "Null",
  "HTL_deposition_method": "Spin-coating",
  "HTL_deposition_solution_concentration": "3 mg/mL",
  "HTL_deposition_solvents_compound": "Ethanol",
  "HTL_deposition_synthesis_atmosphere": "Dry box",
  "HTL_deposition_synthesis_atmosphere_pressure": "Null",
  "HTL_deposition_synthesis_atmosphere_relative_humidity": "<1 %",
  "HTL_deposition_spin_coating_speed": "4000 rpm",
  "HTL_deposition_spin_coating_time": "30 s",
  "HTL_deposition_thermal_annealing_temperature": "100 °C",
  "HTL_deposition_thermal_annealing_time": "10 min",
  "Backcontact_thickness": "80 nm",
  "Beckcontact_deposition_method": "Thermal evaporation",
  "Backcontact_deposition_atmosphere_pressure": "10^-7 mbar",
  "Encapsulation_method": "UV-hardened epoxy glue",
  "Encapsulation_atmosphere": "Nitrogen",
  "JV_measured_device_matching": "True",
  "JV_measured_reverse_scan_Voc": "1.15",
  "JV_measured_reverse_scan_Jsc": "20.07",
  "JV_measured_reverse_scan_FF": "82.76",
  "JV_measured_reverse_scan_PCE": "19.10",
  "JV_measured_forward_scan_Voc": "1.15",
  "JV_measured_forward_scan_Jsc": "20.07",
  "JV_measured_forward_scan_FF": "82.07",
  "JV_measured_forward_scan_PCE": "18.94",
  "JV_measured_light_spectra": "AM1.5G",
  "JV_measured_light_spectra_intensity": "100 mW/cm2",
  "JV_measured_scan_speed": "0.025 V/s",
  "JV_measured_scan_delay_time": "Null",
  "JV_certified_PCE": "Null",
  "Stabilized_measured_PCE": "20.17",
  "Stabilized_certified_PCE": "Null",
  "Stability_test_device_matching": "True",
  "Stability_test_temperature": "25 °C",
  "Stability_test_atmosphere": "Nitrogen",
  "Stability_test_light_spectra": "Xenon lamp-simulated solar illumination",
  "Stability_test_light_intensity": "100 mW/cm2",
  "Stability_test_relative_humidity": "40 %",
  "Stability_PCE_after_time": "400 hours",
  "Stability_PCE_after_time_value": "19.10"
}
