Repository: jiayijdong/PSCbench

# PSCbench


**PSCbench** is a novel benchmark for materials science research-level scientific
dataset curation sourced from published journals. The benchmark is designed to evaluate the complex classification capabilities,
strong domain knowledge, and advanced calculation skills of LLMs.

## Data


The PSCbench dataset is under dataset folder in json file format. Each file is list of dictionary and can be extracted using following scripts.
Each file stands for one published journal, which is fully elaborated in the paper. 

```
with open("./dataset/retroactive/{}.json".format(subject), encoding='utf-8') as json_file:
    problems=json.load(json_file)
```

File: dataset/2021-2025/10.1038_s41560-022-01154-y/Device_BestPCE_o3_10.1038_s41560-022-01154-y.json
{
  "Ref_DOI": "10.1038/s41560-022-01154-y",
  "Ref_journal": "Nature Energy",
  "Ref_publication_year": "2022",
  "Ref_title": "Perovskite phase heterojunction solar cells",
  "Cell_architecture": "PIN",
  "Cell_stack_sequence": "Glass/ITO/MeO-2PACz/β-CsPbI3/γ-CsPbI3/PCBM/BCP/Ag",
  "Cell_area_measured": "4.5 mm2",
  "ETL_thickness": "Null",
  "ETL_stack_sequence": "PCBM/BCP",
  "ETL_additive_compound": "Null",
  "ETL_additive_concentration": "Null",
  "ETL_deposition_method": "Spin-coating/Spin-coating",
  "ETL_deposition_solution_concentration": "20 mg/mL/0.5 mg/mL",
  "ETL_deposition_solvents_compound": "Chlorobenzene/Isopropanol",
  "ETL_deposition_synthesis_atmosphere": "Nitrogen",
  "ETL_deposition_synthesis_atmosphere_pressure": "1 atm",
  "ETL_deposition_synthesis_atmosphere_relative_humidity": "Null",
  "ETL_deposition_spin_coating_speed": "2000 rpm/4000 rpm",
  "ETL_deposition_spin_coating_time": "30 s/30 s",
  "ETL_deposition_thermal_annealing_temperature": "100 °C/Null",
  "ETL_deposition_thermal_annealing_time": "3 min/Null",
  "Perovskite_dimension": "3D",
  "Perovskite_thickness": "470 nm",
  "Perovskite_composition_long_form": "β-CsPbI3/γ-CsPbI3 heterojunction",
  "Perovskite_additive_compound": "DMAI;2-PEAI",
  "Perovskite_additive_concentration": "Null",
  "Perovskite_bandgap": "1.69 eV",
  "Perovskite_deposition_method": "Spin-coating/Vacuum co-evaporation",
  "Perovskite_deposition_sequential_spin_coating": "False",
  "Perovskite_deposition_spin_coating_antisolvent": "Null",
  "Perovskite_deposition_reaction_solutions_compounds": "PbI2·xDMAI;PbI2;CsI",
  "Perovskite_deposition_reaction_solutions_concentrations": "Null",
  "Perovskite_deposition_final_solutions_concentration_before_deposition": "Null",
  "Perovskite_deposition_solvents_compound": "DMF;DMSO",
  "Perovskite_deposition_solvents_mixing_ratio": "9:1",
  "Perovskite_deposition_synthesis_atmosphere": "Nitrogen",
  "Perovskite_deposition_synthesis_atmosphere_pressure": "1 atm",
  "Perovskite_deposition_synthesis_atmosphere_relative_humidity": "<1%",
  "Perovskite_deposition_spin_coating_speed": "1000 rpm;4500 rpm",
  "Perovskite_deposition_spin_coating_time": "10 s;30 s",
  "Perovskite_deposition_thermal_annealing_atmosphere": "Nitrogen",
  "Perovskite_deposition_thermal_annealing_temperature": "180 °C",
  "Perovskite_deposition_thermal_annealing_time": "15 min",
  "Perovskite_surface_treatment_material": "Null",
  "Perovskite_surface_treatment_method": "Null",
  "Perovskite_surface_treatment_solution_concentration": "Null",
  "Perovskite_surface_treatment_solvents_compound": "Null",
  "Perovskite_surface_treatment_synthesis_atmosphere": "Null",
  "Perovskite_surface_treatment_synthesis_atmosphere_pressure": "Null",
  "Perovskite_surface_treatment_synthesis_atmosphere_relative_humidity": "Null",
  "Perovskite_surface_treatment_deposition_spin_coating_speed": "Null",
  "Perovskite_surface_treatment_deposition_spin_coating_time": "Null",
  "Perovskite_surface_treatment_deposition_thermal_annealing_temperature": "Null",
  "Perovskite_surface_treatment_deposition_thermal_annealing_time": "Null",
  "HTL_thickness": "Null",
  "HTL_stack_sequence": "MeO-2PACz",
  "HTL_additive_compound": "Null",
  "HTL_additive_concentration": "Null",
  "HTL_deposition_method": "Spin-coating",
  "HTL_deposition_solution_concentration": "3 mg/mL",
  "HTL_deposition_solvents_compound": "Ethanol",
  "HTL_deposition_synthesis_atmosphere": "Air",
  "HTL_deposition_synthesis_atmosphere_pressure": "1 atm",
  "HTL_deposition_synthesis_atmosphere_relative_humidity": "Null",
  "HTL_deposition_spin_coating_speed": "4000 rpm",
  "HTL_deposition_spin_coating_time": "30 s",
  "HTL_deposition_thermal_annealing_temperature": "100 °C",
  "HTL_deposition_thermal_annealing_time": "10 min",
  "Backcontact_thickness": "80 nm",
  "Beckcontact_deposition_method": "Thermal evaporation",
  "Backcontact_deposition_atmosphere_pressure": "10^-7 mbar",
  "Encapsulation_method": "UV-hardened epoxy glue with glass cover",
  "Encapsulation_atmosphere": "Nitrogen",
  "JV_measured_device_matching": "True",
  "JV_measured_reverse_scan_Voc": "1.15 V",
  "JV_measured_reverse_scan_Jsc": "20.07 mA/cm2",
  "JV_measured_reverse_scan_FF": "82.76 %",
  "JV_measured_reverse_scan_PCE": "19.10 %",
  "JV_measured_forward_scan_Voc": "1.15 V",
  "JV_measured_forward_scan_Jsc": "20.07 mA/cm2",
  "JV_measured_forward_scan_FF": "82.07 %",
  "JV_measured_forward_scan_PCE": "18.94 %",
  "JV_measured_light_spectra": "AM1.5G",
  "JV_measured_light_spectra_intensity": "100 mW/cm2",
  "JV_measured_scan_speed": "0.025 V/s",
  "JV_measured_scan_delay_time": "Null",
  "JV_certified_PCE": "Null",
  "Stabilized_measured_PCE": "Null",
  "Stabilized_certified_PCE": "Null",
  "Stability_test_device_matching": "True",
  "Stability_test_temperature": "25 °C",
  "Stability_test_atmosphere": "Nitrogen",
  "Stability_test_light_spectra": "Dim light",
  "Stability_test_light_intensity": "Null",
  "Stability_test_relative_humidity": "Null",
  "Stability_PCE_after_time": "180 days",
  "Stability_PCE_after_time_value": "Null"
}

File: dataset/2021-2025/10.1038_s41560-022-01154-y/Device_BestPCE_o4_mini_10.1038_s41560-022-01154-y.json
{
  "Ref_DOI": "10.1038/s41560-022-01154-y",
  "Ref_journal": "Nature Energy",
  "Ref_publication_year": "2022",
  "Ref_title": "Perovskite phase heterojunction solar cells",
  "Cell_architecture": "PIN",
  "Cell_stack_sequence": "glass/ITO/MeO-2PACz/β-CsPbI3/γ-CsPbI3/PCBM/BCP/Ag",
  "Cell_area_measured": "4.5 mm2",
  "ETL_thickness": "Null",
  "ETL_stack_sequence": "Null",
  "ETL_additive_compound": "Null",
  "ETL_additive_concentration": "Null",
  "ETL_deposition_method": "Null",
  "ETL_deposition_solution_concentration": "Null",
  "ETL_deposition_solvents_compound": "Null",
  "ETL_deposition_synthesis_atmosphere": "Null",
  "ETL_deposition_synthesis_atmosphere_pressure": "Null",
  "ETL_deposition_synthesis_atmosphere_relative_humidity": "Null",
  "ETL_deposition_spin_coating_speed": "Null",
  "ETL_deposition_spin_coating_time": "Null",
  "ETL_deposition_thermal_annealing_temperature": "Null",
  "ETL_deposition_thermal_annealing_time": "Null",
  "Perovskite_dimension": "3D",
  "Perovskite_thickness": "470 nm",
  "Perovskite_composition_long_form": "CsPbI3",
  "Perovskite_additive_compound": "DMAI; 2-phenylethylammonium iodide",
  "Perovskite_additive_concentration": "Null",
  "Perovskite_bandgap": "Null",
  "Perovskite_deposition_method": "Solution deposition; Thermal evaporation",
  "Perovskite_deposition_sequential_spin_coating": "False",
  "Perovskite_deposition_spin_coating_antisolvent": "Null",
  "Perovskite_deposition_reaction_solutions_compounds": "PbI2·xDMAI; PbI2; CsI",
  "Perovskite_deposition_reaction_solutions_concentrations": "802.5 mg; 210.7 mg; 415.9 mg",
  "Perovskite_deposition_final_solutions_concentration_before_deposition": "Null",
  "Perovskite_deposition_solvents_compound": "DMF; DMSO",
  "Perovskite_deposition_solvents_mixing_ratio": "9:1",
  "Perovskite_deposition_synthesis_atmosphere": "Nitrogen",
  "Perovskite_deposition_synthesis_atmosphere_pressure": "Null",
  "Perovskite_deposition_synthesis_atmosphere_relative_humidity": "<1%",
  "Perovskite_deposition_spin_coating_speed": "1000 rpm; 4500 rpm",
  "Perovskite_deposition_spin_coating_time": "10 s; 30 s",
  "Perovskite_deposition_thermal_annealing_atmosphere": "Null",
  "Perovskite_deposition_thermal_annealing_temperature": "180 °C",
  "Perovskite_deposition_thermal_annealing_time": "15 min",
  "Perovskite_surface_treatment_material": "Null",
  "Perovskite_surface_treatment_method": "Null",
  "Perovskite_surface_treatment_solution_concentration": "Null",
  "Perovskite_surface_treatment_solvents_compound": "Null",
  "Perovskite_surface_treatment_synthesis_atmosphere": "Null",
  "Perovskite_surface_treatment_synthesis_atmosphere_pressure": "Null",
  "Perovskite_surface_treatment_synthesis_atmosphere_relative_humidity": "Null",
  "Perovskite_surface_treatment_deposition_spin_coating_speed": "Null",
  "Perovskite_surface_treatment_deposition_spin_coating_time": "Null",
  "Perovskite_surface_treatment_deposition_thermal_annealing_temperature": "Null",
  "Perovskite_surface_treatment_deposition_thermal_annealing_time": "Null",
  "HTL_thickness": "Null",
  "HTL_stack_sequence": "MeO-2PACz",
  "HTL_additive_compound": "Null",
  "HTL_additive_concentration": "Null",
  "HTL_deposition_method": "Spin-coating",
  "HTL_deposition_solution_concentration": "3 mg/mL",
  "HTL_deposition_solvents_compound": "Ethanol",
  "HTL_deposition_synthesis_atmosphere": "Nitrogen",
  "HTL_deposition_synthesis_atmosphere_pressure": "Null",
  "HTL_deposition_synthesis_atmosphere_relative_humidity": "<1%",
  "HTL_deposition_spin_coating_speed": "4000 rpm",
  "HTL_deposition_spin_coating_time": "30 s",
  "HTL_deposition_thermal_annealing_temperature": "100 °C",
  "HTL_deposition_thermal_annealing_time": "10 min",
  "Backcontact_thickness": "80 nm",
  "Beckcontact_deposition_method": "Thermal evaporation",
  "Backcontact_deposition_atmosphere_pressure": "Null",
  "Encapsulation_method": "UV-hardened epoxy glue",
  "Encapsulation_atmosphere": "Nitrogen",
  "JV_measured_device_matching": "True",
  "JV_measured_reverse_scan_Voc": "1.15 V",
  "JV_measured_reverse_scan_Jsc": "20.07 mA/cm2",
  "JV_measured_reverse_scan_FF": "82.76 %",
  "JV_measured_reverse_scan_PCE": "19.10 %",
  "JV_measured_forward_scan_Voc": "1.15 V",
  "JV_measured_forward_scan_Jsc": "20.07 mA/cm2",
  "JV_measured_forward_scan_FF": "82.07 %",
  "JV_measured_forward_scan_PCE": "18.94 %",
  "JV_measured_light_spectra": "AM1.5G",
  "JV_measured_light_spectra_intensity": "100 mW/cm2",
  "JV_measured_scan_speed": "0.025 V/s",
  "JV_measured_scan_delay_time": "Null",
  "JV_certified_PCE": "Null",
  "Stabilized_measured_PCE": "20.17 %",
  "Stabilized_certified_PCE": "Null",
  "Stability_test_device_matching": "True",
  "Stability_test_temperature": "25 °C",
  "Stability_test_atmosphere": "Nitrogen",
  "Stability_test_light_spectra": "AM1.5G",
  "Stability_test_light_intensity": "100 mW/cm2",
  "Stability_test_relative_humidity": "40 %",
  "Stability_PCE_after_time": "Null",
  "Stability_PCE_after_time_value": "Null"
}

File: dataset/2021-2025/10.1038_s41560-023-01205-y/Device_BestPCE_10.1038_s41560-023-01205-y.json
{
    "Ref_DOI": "10.1038/s41560-023-01205-y",
    "Ref_journal": "Nature Energy",
    "Ref_publication_year": "2023",
    "Ref_title": "Stabilization of 3D/2D perovskite heterostructures via inhibition of ion diffusion by cross-linked polymers for solar cells with improved performance",
    "Cell_architecture": "NIP",
    "Cell_stack_sequence": "ITO/SnO2/3D/CLP/2D/spiro-OMeTAD/Carbon",
    "Cell_area_measured": "0.16 cm2",
    "ETL_thickness": "Null",
    "ETL_stack_sequence": "SnO2",
    "ETL_additive_compound": "Null",
    "ETL_additive_concentration": "Null",
    "ETL_deposition_method": "Spin-coating",
    "ETL_deposition_solution_concentration": "Null",
    "ETL_deposition_solvents_compound": "Null",
    "ETL_deposition_synthesis_atmosphere": "Null",
    "ETL_deposition_synthesis_atmosphere_pressure": "Null",
    "ETL_deposition_synthesis_atmosphere_relative_humidity": "Null",
    "ETL_deposition_spin_coating_speed": "4000 rpm",
    "ETL_deposition_spin_coating_time": "30 s",
    "ETL_deposition_thermal_annealing_temperature": "150 °C",
    "ETL_deposition_thermal_annealing_time": "30 min",
    "Perovskite_dimension": "3D",
    "Perovskite_thickness": "500 nm",
    "Perovskite_composition_long_form": "(FAPbI3)0.95(MAPbBr3)0.05",
    "Perovskite_additive_compound": "MACl",
    "Perovskite_additive_concentration": "0.5 M",
    "Perovskite_bandgap": "1.55 eV",
    "Perovskite_deposition_method": "Spin-coating",
    "Perovskite_deposition_sequential_spin_coating": "True",
    "Perovskite_deposition_spin_coating_antisolvent": "Null",
    "Perovskite_deposition_reaction_solutions_compounds": "FAPbI3; MAPbBr3",
    "Perovskite_deposition_reaction_solutions_concentrations": "1.4 M; 0.5 M",
    "Perovskite_deposition_final_solutions_concentration_before_deposition": "Null",
    "Perovskite_deposition_solvents_compound": "DMF; DMSO; GBL",
    "Perovskite_deposition_solvents_mixing_ratio": "2:1:2",
    "Perovskite_deposition_synthesis_atmosphere": "Null",
    "Perovskite_deposition_synthesis_atmosphere_pressure": "Null",
    "Perovskite_deposition_synthesis_atmosphere_relative_humidity": "Null",
    "Perovskite_deposition_spin_coating_speed": "1000 rpm; 5000 rpm",
    "Perovskite_deposition_spin_coating_time": "10 s; 20 s",
    "Perovskite_deposition_thermal_annealing_atmosphere": "Null",
    "Perovskite_deposition_thermal_annealing_temperature": "120 °C",
    "Perovskite_deposition_thermal_annealing_time": "40 min",
    "Perovskite_surface_treatment_material": "4F-PEAI",
    "Perovskite_surface_treatment_method": "Spin-coating",
    "Perovskite_surface_treatment_solution_concentration": "15 mM",
    "Perovskite_surface_treatment_solvents_compound": "IPA",
    "Perovskite_surface_treatment_synthesis_atmosphere": "Null",
    "Perovskite_surface_treatment_synthesis_atmosphere_pressure": "Null",
    "Perovskite_surface_treatment_synthesis_atmosphere_relative_humidity": "Null",
    "Perovskite_surface_treatment_deposition_spin_coating_speed": "4000 rpm",
    "Perovskite_surface_treatment_deposition_spin_coating_time": "30 s",
    "Perovskite_surface_treatment_deposition_thermal_annealing_temperature": "100 °C",
    "Perovskite_surface_treatment_deposition_thermal_annealing_time": "10 min",
    "HTL_thickness": "Null",
    "HTL_stack_sequence": "spiro-OMeTAD",
    "HTL_additive_compound": "Li-TFSI",
    "HTL_additive_concentration": "9.36 mg",
    "HTL_deposition_method": "Spin-Coating",
    "HTL_deposition_solution_concentration": "73 mg/mL",
    "HTL_deposition_solvents_compound": "Chlorobenzene",
    "HTL_deposition_synthesis_atmosphere": "Null",
    "HTL_deposition_synthesis_atmosphere_pressure": "Null",
    "HTL_deposition_synthesis_atmosphere_relative_humidity": "Null",
    "HTL_deposition_spin_coating_speed": "3000 rpm",
    "HTL_deposition_spin_coating_time": "30 s",
    "HTL_deposition_thermal_annealing_temperature": "Null",
    "HTL_deposition_thermal_annealing_time": "Null",
    "Backcontact_thickness": "Null",
    "Beckcontact_deposition_method": "Screen-printing",
    "Backcontact_deposition_atmosphere_pressure": "Null",
    "Encapsulation_method": "Null",
    "Encapsulation_atmosphere": "Null",
    "JV_measured_device_matching": "True",
    "JV_measured_reverse_scan_Voc": "1.13 V",
    "JV_measured_reverse_scan_Jsc": "24.00 mA/cm2",
    "JV_measured_reverse_scan_FF": "78 %",
    "JV_measured_reverse_scan_PCE": "21.17 %",
    "JV_measured_forward_scan_Voc": "1.14 V",
    "JV_measured_forward_scan_Jsc": "24.01 mA/cm2",
    "JV_measured_forward_scan_FF": "76 %",
    "JV_measured_forward_scan_PCE": "20.80 %",
    "JV_measured_light_spectra": "AM1.5G",
    "JV_measured_light_spectra_intensity": "100 mW/cm2",
    "JV_measured_scan_speed": "100 mV/s",
    "JV_measured_scan_delay_time": "Null",
    "JV_certified_PCE": "Null",
    "Stabilized_measured_PCE": "20.87 %",
    "Stabilized_certified_PCE": "Null",
    "Stability_test_device_matching": "True",
    "Stability_test_temperature": "60 °C",
    "Stability_test_atmosphere": "N2",
    "Stability_test_light_spectra": "AM1.5G",
    "Stability_test_light_intensity": "1 sun",
    "Stability_test_relative_humidity": "Null",
    "Stability_PCE_after_time": "4390 hours",
    "Stability_PCE_after_time_value": "90 %"
}

File: dataset/2021-2025/10.1038_s41560-023-01205-y/Device_BestPCE_Gemini_1.5_pro_10.1038_s41560-023-01205-y.json
{
  "Ref_DOI": "10.1038/s41560-023-01205-y",
  "Ref_journal": "Nature Energy",
  "Ref_publication_year": "2023",
  "Ref_title": "Stabilization of 3D/2D perovskite heterostructures via inhibition of ion diffusion by cross-linked polymers for solar cells with improved performance",
  "Cell_architecture": "NIP",
  "Cell_stack_sequence": "ITO/SnO2/3D Perovskite/CLP/2D Perovskite/Spiro-OMeTAD/Carbon",
  "Cell_area_measured": "0.16 cm2",
  "ETL_thickness": "Null",
  "ETL_stack_sequence": "SnO2",
  "ETL_additive_compound": "Null",
  "ETL_additive_concentration": "Null",
  "ETL_deposition_method": "Spin-coating",
  "ETL_deposition_solution_concentration": "15 wt%",
  "ETL_deposition_solvents_compound": "H2O",
  "ETL_deposition_synthesis_atmosphere": "Null",
  "ETL_deposition_synthesis_atmosphere_pressure": "Null",
  "ETL_deposition_synthesis_atmosphere_relative_humidity": "Null",
  "ETL_deposition_spin_coating_speed": "4000 rpm",
  "ETL_deposition_spin_coating_time": "30 s",
  "ETL_deposition_thermal_annealing_temperature": "150 °C",
  "ETL_deposition_thermal_annealing_time": "30 min",
  "Perovskite_dimension": "3D/2D",
  "Perovskite_thickness": "500 nm",
  "Perovskite_composition_long_form": "(FAPbI3)0.95(MAPbBr3)0.05",
  "Perovskite_additive_compound": "MACl",
  "Perovskite_additive_concentration": "0.5 M",
  "Perovskite_bandgap": "1.55 eV",
  "Perovskite_deposition_method": "Spin-coating",
  "Perovskite_deposition_sequential_spin_coating": "False",
  "Perovskite_deposition_spin_coating_antisolvent": "Null",
  "Perovskite_deposition_reaction_solutions_compounds": "FAI;MABr;PbI2;PbBr2;MACl",
  "Perovskite_deposition_reaction_solutions_concentrations": "1.4 M",
  "Perovskite_deposition_final_solutions_concentration_before_deposition": "1.4 M",
  "Perovskite_deposition_solvents_compound": "DMF;DMSO;GBL",
  "Perovskite_deposition_solvents_mixing_ratio": "2:1:2",
  "Perovskite_deposition_synthesis_atmosphere": "Null",
  "Perovskite_deposition_synthesis_atmosphere_pressure": "20 Pa",
  "Perovskite_deposition_synthesis_atmosphere_relative_humidity": "Null",
  "Perovskite_deposition_spin_coating_speed": "1000 rpm;5000 rpm",
  "Perovskite_deposition_spin_coating_time": "10 s;20 s",
  "Perovskite_deposition_thermal_annealing_atmosphere": "Null",
  "Perovskite_deposition_thermal_annealing_temperature": "120 °C",
  "Perovskite_deposition_thermal_annealing_time": "40 min",
  "Perovskite_surface_treatment_material": "4F-PEAI;PbI2",
  "Perovskite_surface_treatment_method": "Spin-coating;Thermal evaporation",
  "Perovskite_surface_treatment_solution_concentration": "15 mM",
  "Perovskite_surface_treatment_solvents_compound": "IPA",
  "Perovskite_surface_treatment_synthesis_atmosphere": "Null",
  "Perovskite_surface_treatment_synthesis_atmosphere_pressure": "Null",
  "Perovskite_surface_treatment_synthesis_atmosphere_relative_humidity": "Null",
  "Perovskite_surface_treatment_deposition_spin_coating_speed": "4000 rpm",
  "Perovskite_surface_treatment_deposition_spin_coating_time": "30 s",
  "Perovskite_surface_treatment_deposition_thermal_annealing_temperature": "100 °C",
  "Perovskite_surface_treatment_deposition_thermal_annealing_time": "10 min",
  "HTL_thickness": "Null",
  "HTL_stack_sequence": "Spiro-OMeTAD",
  "HTL_additive_compound": "Li-TFSI;tBP",
  "HTL_additive_concentration": "9.36 mg/mL;30 μl",
  "HTL_deposition_method": "Spin-coating",
  "HTL_deposition_solution_concentration": "73 mg/mL",
  "HTL_deposition_solvents_compound": "Chlorobenzene;Acetonitrile",
  "HTL_deposition_synthesis_atmosphere": "Null",
  "HTL_deposition_synthesis_atmosphere_pressure": "Null",
  "HTL_deposition_synthesis_atmosphere_relative_humidity": "Null",
  "HTL_deposition_spin_coating_speed": "3000 rpm",
  "HTL_deposition_spin_coating_time": "30 s",
  "HTL_deposition_thermal_annealing_temperature": "Null",
  "HTL_deposition_thermal_annealing_time": "Null",
  "Backcontact_thickness": "Null",
  "Beckcontact_deposition_method": "Screen-printing;Hot pressing",
  "Backcontact_deposition_atmosphere_pressure": "0.3 MPa",
  "Encapsulation_method": "Hot melt film;Glass slide",
  "Encapsulation_atmosphere": "N2",
  "JV_measured_device_matching": "True",
  "JV_measured_reverse_scan_Voc": "1.13 V",
  "JV_measured_reverse_scan_Jsc": "24.00 mA/cm2",
  "JV_measured_reverse_scan_FF": "78%",
  "JV_measured_reverse_scan_PCE": "21.2%",
  "JV_measured_forward_scan_Voc": "1.14 V",
  "JV_measured_forward_scan_Jsc": "24.01 mA/cm2",
  "JV_measured_forward_scan_FF": "76%",
  "JV_measured_forward_scan_PCE": "20.80%",
  "JV_measured_light_spectra": "AM1.5G",
  "JV_measured_light_spectra_intensity": "100 mW/cm2",
  "JV_measured_scan_speed": "100 mV/s",
  "JV_measured_scan_delay_time": "Null",
  "JV_certified_PCE": "Null",
  "Stabilized_measured_PCE": "20.87%",
  "Stabilized_certified_PCE": "Null",
  "Stability_test_device_matching": "True",
  "Stability_test_temperature": "60 °C",
  "Stability_test_atmosphere": "N2",
  "Stability_test_light_spectra": "AM1.5G",
  "Stability_test_light_intensity": "1 sun",
  "Stability_test_relative_humidity": "Null",
  "Stability_PCE_after_time": "4390 hours",
  "Stability_PCE_after_time_value": "90%"
}

File: dataset/2021-2025/10.1038_s41560-023-01205-y/Device_BestPCE_Gemini_2.0_Flash_10.1038_s41560-023-01205-y.json
{
  "Ref_DOI": "10.1038/s41560-023-01205-y",
  "Ref_journal": "nature energy",
  "Ref_publication_year": "2023",
  "Ref_title": "Stabilization of 3D/2D perovskite heterostructures via inhibition of ion diffusion by cross-linked polymers for solar cells with improved performance",
  "Cell_architecture": "NIP",
  "Cell_stack_sequence": "ITO/SnO2/Perovskite/CLP/2D/Spiro-OMeTAD/Carbon",
  "Cell_area_measured": "0.16 squared cm",
  "ETL_thickness": "Null",
  "ETL_stack_sequence": "Null",
  "ETL_additive_compound": "Null",
  "ETL_additive_concentration": "Null",
  "ETL_deposition_method": "Spin-coating",
  "ETL_deposition_solution_concentration": "Null",
  "ETL_deposition_solvents_compound": "Null",
  "ETL_deposition_synthesis_atmosphere": "Null",
  "ETL_deposition_synthesis_atmosphere_pressure": "Null",
  "ETL_deposition_synthesis_atmosphere_relative_humidity": "Null",
  "ETL_deposition_spin_coating_speed": "4000 rpm",
  "ETL_deposition_spin_coating_time": "30 s",
  "ETL_deposition_thermal_annealing_temperature": "150 °C",
  "ETL_deposition_thermal_annealing_time": "30 min",
  "Perovskite_dimension": "3D/2D",
  "Perovskite_thickness": "Null",
  "Perovskite_composition_long_form": "(FAPbI3)0.95(MAPbBr3)0.05",
  "Perovskite_additive_compound": "Null",
  "Perovskite_additive_concentration": "Null",
  "Perovskite_bandgap": "1.55 eV",
  "Perovskite_deposition_method": "Spin-coating",
  "Perovskite_deposition_sequential_spin_coating": "False",
  "Perovskite_deposition_spin_coating_antisolvent": "Null",
  "Perovskite_deposition_reaction_solutions_compounds": "Perovskite precursor solution",
  "Perovskite_deposition_reaction_solutions_concentrations": "1.4 M",
  "Perovskite_deposition_final_solutions_concentration_before_deposition": "Null",
  "Perovskite_deposition_solvents_compound": "DMF; DMSO; GBL",
  "Perovskite_deposition_solvents_mixing_ratio": "2:1:2",
  "Perovskite_deposition_synthesis_atmosphere": "Null",
  "Perovskite_deposition_synthesis_atmosphere_pressure": "Null",
  "Perovskite_deposition_synthesis_atmosphere_relative_humidity": "Null",
  "Perovskite_deposition_spin_coating_speed": "1000 rpm; 5000 rpm",
  "Perovskite_deposition_spin_coating_time": "10 s; 20 s",
  "Perovskite_deposition_thermal_annealing_atmosphere": "Null",
  "Perovskite_deposition_thermal_annealing_temperature": "120 °C",
  "Perovskite_deposition_thermal_annealing_time": "40 min",
  "Perovskite_surface_treatment_material": "4F-PEAI",
  "Perovskite_surface_treatment_method": "Spin-coating",
  "Perovskite_surface_treatment_solution_concentration": "15 mM",
  "Perovskite_surface_treatment_solvents_compound": "IPA",
  "Perovskite_surface_treatment_synthesis_atmosphere": "Null",
  "Perovskite_surface_treatment_synthesis_atmosphere_pressure": "Null",
  "Perovskite_surface_treatment_synthesis_atmosphere_relative_humidity": "Null",
  "Perovskite_surface_treatment_deposition_spin_coating_speed": "4000 rpm",
  "Perovskite_surface_treatment_deposition_spin_coating_time": "30 s",
  "Perovskite_surface_treatment_deposition_thermal_annealing_temperature": "100 °C",
  "Perovskite_surface_treatment_deposition_thermal_annealing_time": "10 min",
  "HTL_thickness": "Null",
  "HTL_stack_sequence": "Null",
  "HTL_additive_compound": "Li-TFSI; 4-tert-butylpyridine",
  "HTL_additive_concentration": "9.36 mg/mL; 30 μl",
  "HTL_deposition_method": "Spin-coating",
  "HTL_deposition_solution_concentration": "73 mg/mL",
  "HTL_deposition_solvents_compound": "Chlorobenzene",
  "HTL_deposition_synthesis_atmosphere": "Null",
  "HTL_deposition_synthesis_atmosphere_pressure": "Null",
  "HTL_deposition_synthesis_atmosphere_relative_humidity": "Null",
  "HTL_deposition_spin_coating_speed": "3000 rpm",
  "HTL_deposition_spin_coating_time": "30 s",
  "HTL_deposition_thermal_annealing_temperature": "Null",
  "HTL_deposition_thermal_annealing_time": "Null",
  "Backcontact_thickness": "Null",
  "Beckcontact_deposition_method": "screen-printing technique",
  "Backcontact_deposition_atmosphere_pressure": "Null",
  "Encapsulation_method": "hot melt film",
  "Encapsulation_atmosphere": "N2",
  "JV_measured_device_matching": "True",
  "JV_measured_reverse_scan_Voc": "1.13 V",
  "JV_measured_reverse_scan_Jsc": "24.00 mA/cm2",
  "JV_measured_reverse_scan_FF": "0.78 %",
  "JV_measured_reverse_scan_PCE": "21.2 %",
  "JV_measured_forward_scan_Voc": "Null",
  "JV_measured_forward_scan_Jsc": "Null",
  "JV_measured_forward_scan_FF": "Null",
  "JV_measured_forward_scan_PCE": "Null",
  "JV_measured_light_spectra": "AM 1.5 G",
  "JV_measured_light_spectra_intensity": "100 mW/cm-2",
  "JV_measured_scan_speed": "100 mV/s",
  "JV_measured_scan_delay_time": "Null",
  "JV_certified_PCE": "Null",
  "Stabilized_measured_PCE": "20.87 %",
  "Stabilized_certified_PCE": "Null",
  "Stability_test_device_matching": "True",
  "Stability_test_temperature": "60 °C",
  "Stability_test_atmosphere": "N2",
  "Stability_test_light_spectra": "one-sun illumination",
  "Stability_test_light_intensity": "100 mW/cm-2",
  "Stability_test_relative_humidity": "Null",
  "Stability_PCE_after_time": "4,390 h",
  "Stability_PCE_after_time_value": "90 %"
}

File: dataset/2021-2025/10.1038_s41560-023-01205-y/Device_BestPCE_claude_haiku_10.1038_s41560-023-01205-y.json
{
  "Ref_DOI": "10.1038/s41560-023-01205-y",
  "Ref_journal": "Nature Energy",
  "Ref_publication_year": "2023",
  "Ref_title": "Stabilization of 3D/2D perovskite heterostructures via inhibition of ion diffusion by cross-linked polymers for solar cells with improved performance",
  "Cell_architecture": "NIP",
  "Cell_stack_sequence": "ITO/SnO2/Perovskite/CLP/2D/Spiro-OMeTAD/Carbon",
  "Cell_area_measured": "0.16 cm2",
  "ETL_thickness": "Null",
  "ETL_stack_sequence": "SnO2",
  "ETL_additive_compound": "Null",
  "ETL_additive_concentration": "Null",
  "ETL_deposition_method": "Spin-coating",
  "ETL_deposition_solution_concentration": "Null",
  "ETL_deposition_solvents_compound": "Null",
  "ETL_deposition_synthesis_atmosphere": "Air",
  "ETL_deposition_synthesis_atmosphere_pressure": "1 atm",
  "ETL_deposition_synthesis_atmosphere_relative_humidity": "Null",
  "ETL_deposition_spin_coating_speed": "4000 rpm",
  "ETL_deposition_spin_coating_time": "30 s",
  "ETL_deposition_thermal_annealing_temperature": "150 °C",
  "ETL_deposition_thermal_annealing_time": "30 min",
  "Perovskite_dimension": "3D/2D",
  "Perovskite_thickness": "500 nm",
  "Perovskite_composition_long_form": "(FAPbI3)0.95(MAPbBr3)0.05",
  "Perovskite_additive_compound": "MACl",
  "Perovskite_additive_concentration": "0.5 M",
  "Perovskite_bandgap": "1.55 eV",
  "Perovskite_deposition_method": "Spin-coating",
  "Perovskite_deposition_sequential_spin_coating": "False",
  "Perovskite_deposition_spin_coating_antisolvent": "Null",
  "Perovskite_deposition_reaction_solutions_compounds": "DMF;DMSO;GBL",
  "Perovskite_deposition_reaction_solutions_concentrations": "1.4 M",
  "Perovskite_deposition_final_solutions_concentration_before_deposition": "Null",
  "Perovskite_deposition_solvents_compound": "DMF;DMSO;GBL",
  "Perovskite_deposition_solvents_mixing_ratio": "2:1:2",
  "Perovskite_deposition_synthesis_atmosphere": "Nitrogen",
  "Perovskite_deposition_synthesis_atmosphere_pressure": "0.02 atm",
  "Perovskite_deposition_synthesis_atmosphere_relative_humidity": "Null",
  "Perovskite_deposition_spin_coating_speed": "1000 rpm;5000 rpm",
  "Perovskite_deposition_spin_coating_time": "10 s;20 s",
  "Perovskite_deposition_thermal_annealing_atmosphere": "Air",
  "Perovskite_deposition_thermal_annealing_temperature": "120 °C",
  "Perovskite_deposition_thermal_annealing_time": "40 min",
  "Perovskite_surface_treatment_material": "4F-PEAI",
  "Perovskite_surface_treatment_method": "Spin-coating",
  "Perovskite_surface_treatment_solution_concentration": "15 mM",
  "Perovskite_surface_treatment_solvents_compound": "IPA",
  "Perovskite_surface_treatment_synthesis_atmosphere": "Air",
  "Perovskite_surface_treatment_synthesis_atmosphere_pressure": "1 atm",
  "Perovskite_surface_treatment_synthesis_atmosphere_relative_humidity": "Null",
  "Perovskite_surface_treatment_deposition_spin_coating_speed": "4000 rpm",
  "Perovskite_surface_treatment_deposition_spin_coating_time": "30 s",
  "Perovskite_surface_treatment_deposition_thermal_annealing_temperature": "100 °C",
  "Perovskite_surface_treatment_deposition_thermal_annealing_time": "10 min",
  "HTL_thickness": "Null",
  "HTL_stack_sequence": "Spiro-OMeTAD",
  "HTL_additive_compound": "Li-TFSI;4-tert-butylpyridine",
  "HTL_additive_concentration": "9.36 mg Li-TFSI in 1 mL acetonitrile;30 μL 4-tert-butylpyridine",
  "HTL_deposition_method": "Spin-coating",
  "HTL_deposition_solution_concentration": "73 mg/mL",
  "HTL_deposition_solvents_compound": "Chlorobenzene",
  "HTL_deposition_synthesis_atmosphere": "Air",
  "HTL_deposition_synthesis_atmosphere_pressure": "1 atm",
  "HTL_deposition_synthesis_atmosphere_relative_humidity": "Null",
  "HTL_deposition_spin_coating_speed": "3000 rpm",
  "HTL_deposition_spin_coating_time": "30 s",
  "HTL_deposition_thermal_annealing_temperature": "Null",
  "HTL_deposition_thermal_annealing_time": "Null",
  "Backcontact_thickness": "Null",
  "Beckcontact_deposition_method": "Screen-printing",
  "Backcontact_deposition_atmosphere_pressure": "Null",
  "Encapsulation_method": "Hot melt film",
  "Encapsulation_atmosphere": "Nitrogen",
  "JV_measured_device_matching": "True",
  "JV_measured_reverse_scan_Voc": "1.13 V",
  "JV_measured_reverse_scan_Jsc": "24.00 mA/cm2",
  "JV_measured_reverse_scan_FF": "0.78",
  "JV_measured_reverse_scan_PCE": "21.2",
  "JV_measured_forward_scan_Voc": "1.14 V",
  "JV_measured_forward_scan_Jsc": "24.01 mA/cm2",
  "JV_measured_forward_scan_FF": "0.76",
  "JV_measured_forward_scan_PCE": "20.80",
  "JV_measured_light_spectra": "AM1.5G",
  "JV_measured_light_spectra_intensity": "1 sun",
  "JV_measured_scan_speed": "0.1 V/s",
  "JV_measured_scan_delay_time": "Null",
  "JV_certified_PCE": "Null",
  "Stabilized_measured_PCE": "20.87",
  "Stabilized_certified_PCE": "Null",
  "Stability_test_device_matching": "True",
  "Stability_test_temperature": "60 °C",
  "Stability_test_atmosphere": "Nitrogen",
  "Stability_test_light_spectra": "AM1.5G",
  "Stability_test_light_intensity": "1 sun",
  "Stability_test_relative_humidity": "Null",
  "Stability_PCE_after_time": "4390 hours",
  "Stability_PCE_after_time_value": "90"
}

File: dataset/2021-2025/10.1038_s41560-023-01205-y/Device_BestPCE_gpt4o_10.1038_s41560-023-01205-y.json
{
  "Ref_DOI": "10.1038/s41560-023-01205-y",
  "Ref_journal": "Nature Energy",
  "Ref_publication_year": "2023",
  "Ref_title": "Stabilization of 3D/2D perovskite heterostructures via inhibition of ion diffusion by cross-linked polymers for solar cells with improved performance",
  "Cell_architecture": "NIP",
  "Cell_stack_sequence": "ITO/SnO2/3D/CLP/2D/Spiro-OMeTAD/Carbon",
  "Cell_area_measured": "0.16 cm2",
  "ETL_thickness": "Null",
  "ETL_stack_sequence": "SnO2",
  "ETL_additive_compound": "Null",
  "ETL_additive_concentration": "Null",
  "ETL_deposition_method": "Spin-coating",
  "ETL_deposition_solution_concentration": "Null",
  "ETL_deposition_solvents_compound": "Null",
  "ETL_deposition_synthesis_atmosphere": "Null",
  "ETL_deposition_synthesis_atmosphere_pressure": "Null",
  "ETL_deposition_synthesis_atmosphere_relative_humidity": "Null",
  "ETL_deposition_spin_coating_speed": "4000 rpm",
  "ETL_deposition_spin_coating_time": "30 s",
  "ETL_deposition_thermal_annealing_temperature": "150 °C",
  "ETL_deposition_thermal_annealing_time": "30 min",
  "Perovskite_dimension": "3D/2D",
  "Perovskite_thickness": "Null",
  "Perovskite_composition_long_form": "(FAPbI3)0.95(MAPbBr3)0.05",
  "Perovskite_additive_compound": "MACl",
  "Perovskite_additive_concentration": "0.5 M",
  "Perovskite_bandgap": "1.55 eV",
  "Perovskite_deposition_method": "Spin-coating",
  "Perovskite_deposition_sequential_spin_coating": "True",
  "Perovskite_deposition_spin_coating_antisolvent": "Null",
  "Perovskite_deposition_reaction_solutions_compounds": "FAPbI3;MAPbBr3;MACl",
  "Perovskite_deposition_reaction_solutions_concentrations": "1.4 M;0.5 M",
  "Perovskite_deposition_final_solutions_concentration_before_deposition": "Null",
  "Perovskite_deposition_solvents_compound": "DMF;DMSO;GBL",
  "Perovskite_deposition_solvents_mixing_ratio": "2:1:2",
  "Perovskite_deposition_synthesis_atmosphere": "Null",
  "Perovskite_deposition_synthesis_atmosphere_pressure": "Null",
  "Perovskite_deposition_synthesis_atmosphere_relative_humidity": "Null",
  "Perovskite_deposition_spin_coating_speed": "1000 rpm;5000 rpm",
  "Perovskite_deposition_spin_coating_time": "10 s;20 s",
  "Perovskite_deposition_thermal_annealing_atmosphere": "Null",
  "Perovskite_deposition_thermal_annealing_temperature": "120 °C",
  "Perovskite_deposition_thermal_annealing_time": "40 min",
  "Perovskite_surface_treatment_material": "4F-PEAI",
  "Perovskite_surface_treatment_method": "Spin-coating",
  "Perovskite_surface_treatment_solution_concentration": "15 mM",
  "Perovskite_surface_treatment_solvents_compound": "IPA",
  "Perovskite_surface_treatment_synthesis_atmosphere": "Null",
  "Perovskite_surface_treatment_synthesis_atmosphere_pressure": "Null",
  "Perovskite_surface_treatment_synthesis_atmosphere_relative_humidity": "Null",
  "Perovskite_surface_treatment_deposition_spin_coating_speed": "4000 rpm",
  "Perovskite_surface_treatment_deposition_spin_coating_time": "30 s",
  "Perovskite_surface_treatment_deposition_thermal_annealing_temperature": "100 °C",
  "Perovskite_surface_treatment_deposition_thermal_annealing_time": "10 min",
  "HTL_thickness": "Null",
  "HTL_stack_sequence": "Spiro-OMeTAD",
  "HTL_additive_compound": "Li-TFSI;4-tert-butylpyridine",
  "HTL_additive_concentration": "9.36 mg/mL;30 μL",
  "HTL_deposition_method": "Spin-coating",
  "HTL_deposition_solution_concentration": "73 mg/mL",
  "HTL_deposition_solvents_compound": "Chlorobenzene",
  "HTL_deposition_synthesis_atmosphere": "Null",
  "HTL_deposition_synthesis_atmosphere_pressure": "Null",
  "HTL_deposition_synthesis_atmosphere_relative_humidity": "Null",
  "HTL_deposition_spin_coating_speed": "3000 rpm",
  "HTL_deposition_spin_coating_time": "30 s",
  "HTL_deposition_thermal_annealing_temperature": "Null",
  "HTL_deposition_thermal_annealing_time": "Null",
  "Backcontact_thickness": "Null",
  "Beckcontact_deposition_method": "Screen-printing",
  "Backcontact_deposition_atmosphere_pressure": "Null",
  "Encapsulation_method": "Null",
  "Encapsulation_atmosphere": "Null",
  "JV_measured_device_matching": "True",
  "JV_measured_reverse_scan_Voc": "1.13 V",
  "JV_measured_reverse_scan_Jsc": "24.00 mA/cm2",
  "JV_measured_reverse_scan_FF": "78 %",
  "JV_measured_reverse_scan_PCE": "21.17 %",
  "JV_measured_forward_scan_Voc": "1.14 V",
  "JV_measured_forward_scan_Jsc": "24.01 mA/cm2",
  "JV_measured_forward_scan_FF": "76 %",
  "JV_measured_forward_scan_PCE": "20.80 %",
  "JV_measured_light_spectra": "AM1.5G",
  "JV_measured_light_spectra_intensity": "100 mW/cm2",
  "JV_measured_scan_speed": "Null",
  "JV_measured_scan_delay_time": "Null",
  "JV_certified_PCE": "Null",
  "Stabilized_measured_PCE": "20.87 %",
  "Stabilized_certified_PCE": "Null",
  "Stability_test_device_matching": "True",
  "Stability_test_temperature": "60 °C",
  "Stability_test_atmosphere": "Null",
  "Stability_test_light_spectra": "AM1.5G",
  "Stability_test_light_intensity": "1 sun",
  "Stability_test_relative_humidity": "Null",
  "Stability_PCE_after_time": "4390 hours",
  "Stability_PCE_after_time_value": "90 %"
}

File: dataset/2021-2025/10.1038_s41560-023-01205-y/Device_BestPCE_gpt4o_mini_10.1038_s41560-023-01205-y.json
{
  "Ref_DOI": "10.1038/s41560-023-01205-y",
  "Ref_journal": "Nature Energy",
  "Ref_publication_year": "2023",
  "Ref_title": "Stabilization of 3D/2D perovskite heterostructures via inhibition of ion diffusion by cross-linked polymers for solar cells with improved performance",
  "Cell_architecture": "NIP",
  "Cell_stack_sequence": "ITO/SnO2/3D/CLP/2D/spiro-OMeTAD/Carbon",
  "Cell_area_measured": "0.16 cm2",
  "ETL_thickness": "Null",
  "ETL_stack_sequence": "Null",
  "ETL_additive_compound": "Null",
  "ETL_additive_concentration": "Null",
  "ETL_deposition_method": "Spin-coating",
  "ETL_deposition_solution_concentration": "Null",
  "ETL_deposition_solvents_compound": "Null",
  "ETL_deposition_synthesis_atmosphere": "Air",
  "ETL_deposition_synthesis_atmosphere_pressure": "1 atm",
  "ETL_deposition_synthesis_atmosphere_relative_humidity": "Null",
  "ETL_deposition_spin_coating_speed": "Null",
  "ETL_deposition_spin_coating_time": "Null",
  "ETL_deposition_thermal_annealing_temperature": "Null",
  "ETL_deposition_thermal_annealing_time": "Null",
  "Perovskite_dimension": "3D/2D",
  "Perovskite_thickness": "Null",
  "Perovskite_composition_long_form": "(FAPbI3)0.95(MAPbBr3)0.05",
  "Perovskite_additive_compound": "4F-PEAI",
  "Perovskite_additive_concentration": "15 mM",
  "Perovskite_bandgap": "1.55 eV",
  "Perovskite_deposition_method": "Spin-coating",
  "Perovskite_deposition_sequential_spin_coating": "False",
  "Perovskite_deposition_spin_coating_antisolvent": "Null",
  "Perovskite_deposition_reaction_solutions_compounds": "FAPbI3; MAPbBr3; MACl",
  "Perovskite_deposition_reaction_solutions_concentrations": "0.95; 0.05; 0.5",
  "Perovskite_deposition_final_solutions_concentration_before_deposition": "Null",
  "Perovskite_deposition_solvents_compound": "DMF; DMSO; GBL",
  "Perovskite_deposition_solvents_mixing_ratio": "2:1:2",
  "Perovskite_deposition_synthesis_atmosphere": "Nitrogen",
  "Perovskite_deposition_synthesis_atmosphere_pressure": "1 atm",
  "Perovskite_deposition_synthesis_atmosphere_relative_humidity": "Null",
  "Perovskite_deposition_spin_coating_speed": "1000; 5000",
  "Perovskite_deposition_spin_coating_time": "10; 20",
  "Perovskite_deposition_thermal_annealing_atmosphere": "Air",
  "Perovskite_deposition_thermal_annealing_temperature": "120 °C",
  "Perovskite_deposition_thermal_annealing_time": "40 min",
  "Perovskite_surface_treatment_material": "Null",
  "Perovskite_surface_treatment_method": "Null",
  "Perovskite_surface_treatment_solution_concentration": "Null",
  "Perovskite_surface_treatment_solvents_compound": "Null",
  "Perovskite_surface_treatment_synthesis_atmosphere": "Null",
  "Perovskite_surface_treatment_synthesis_atmosphere_pressure": "Null",
  "Perovskite_surface_treatment_synthesis_atmosphere_relative_humidity": "Null",
  "Perovskite_surface_treatment_deposition_spin_coating_speed": "Null",
  "Perovskite_surface_treatment_deposition_spin_coating_time": "Null",
  "Perovskite_surface_treatment_deposition_thermal_annealing_temperature": "Null",
  "Perovskite_surface_treatment_deposition_thermal_annealing_time": "Null",
  "HTL_thickness": "Null",
  "HTL_stack_sequence": "Null",
  "HTL_additive_compound": "Li-TFSI; tBP",
  "HTL_additive_concentration": "9.36 mg/mL",
  "HTL_deposition_method": "Spin-coating",
  "HTL_deposition_solution_concentration": "73 mg/mL",
  "HTL_deposition_solvents_compound": "Chlorobenzene",
  "HTL_deposition_synthesis_atmosphere": "Air",
  "HTL_deposition_synthesis_atmosphere_pressure": "1 atm",
  "HTL_deposition_synthesis_atmosphere_relative_humidity": "Null",
  "HTL_deposition_spin_coating_speed": "3000",
  "HTL_deposition_spin_coating_time": "30",
  "HTL_deposition_thermal_annealing_temperature": "Null",
  "HTL_deposition_thermal_annealing_time": "Null",
  "Backcontact_thickness": "Null",
  "Beckcontact_deposition_method": "Screen-printing",
  "Backcontact_deposition_atmosphere_pressure": "Null",
  "Encapsulation_method": "Null",
  "Encapsulation_atmosphere": "Null",
  "JV_measured_device_matching": "True",
  "JV_measured_reverse_scan_Voc": "1.13 V",
  "JV_measured_reverse_scan_Jsc": "24.00 mA/cm2",
  "JV_measured_reverse_scan_FF": "78 %",
  "JV_measured_reverse_scan_PCE": "21.17 %",
  "JV_measured_forward_scan_Voc": "1.14 V",
  "JV_measured_forward_scan_Jsc": "24.01 mA/cm2",
  "JV_measured_forward_scan_FF": "76 %",
  "JV_measured_forward_scan_PCE": "20.80 %",
  "JV_measured_light_spectra": "AM1.5G",
  "JV_measured_light_spectra_intensity": "1 sun",
  "JV_measured_scan_speed": "500 mV/s",
  "JV_measured_scan_delay_time": "Null",
  "JV_certified_PCE": "Null",
  "Stabilized_measured_PCE": "20.87 %",
  "Stabilized_certified_PCE": "18.2 %",
  "Stability_test_device_matching": "True",
  "Stability_test_temperature": "60 °C",
  "Stability_test_atmosphere": "N2",
  "Stability_test_light_spectra": "Null",
  "Stability_test_light_intensity": "1 sun",
  "Stability_test_relative_humidity": "Null",
  "Stability_PCE_after_time": "4390 hours",
  "Stability_PCE_after_time_value": "90%"
}
