Repository: jiayijdong/PSCbench

# PSCbench


**PSCbench** is a novel benchmark for materials science research-level scientific
dataset curation sourced from published journals. The benchmark is designed to evaluate the complex classification capabilities,
strong domain knowledge, and advanced calculation skills of LLMs.

## Data


The PSCbench dataset is under dataset folder in json file format. Each file is list of dictionary and can be extracted using following scripts.
Each file stands for one published journal, which is fully elaborated in the paper. 

```
with open("./dataset/retroactive/{}.json".format(subject), encoding='utf-8') as json_file:
    problems=json.load(json_file)
```

File: dataset/2021-2025/10.1038_s41560-023-01205-y/Device_BestPCE_gpt4o_mini_zero_shot_10.1038_s41560-023-01205-y.json
{
  "Ref_DOI": "10.1038/s41560-023-01205-y",
  "Ref_journal": "Nature Energy",
  "Ref_publication_year": "2023",
  "Ref_title": "Stabilization of 3D/2D perovskite heterostructures via inhibition of ion diffusion by cross-linked polymers for solar cells with improved performance",
  "Cell_architecture": "n-i-p",
  "Cell_stack_sequence": "ITO/SnO2/3D/CLP/2D/spiro-OMeTAD/Carbon",
  "Cell_area_measured": "0.16 cm2",
  "ETL_thickness": "Null",
  "ETL_stack_sequence": "Null",
  "ETL_additive_compound": "Null",
  "ETL_additive_concentration": "Null",
  "ETL_deposition_method": "Spin coating",
  "ETL_deposition_solution_concentration": "Null",
  "ETL_deposition_solvents_compound": "Null",
  "ETL_deposition_synthesis_atmosphere": "Null",
  "ETL_deposition_synthesis_atmosphere_pressure": "Null",
  "ETL_deposition_synthesis_atmosphere_relative_humidity": "Null",
  "ETL_deposition_spin_coating_speed": "4000 rpm",
  "ETL_deposition_spin_coating_time": "30 s",
  "ETL_deposition_thermal_annealing_temperature": "100 °C",
  "ETL_deposition_thermal_annealing_time": "10 min",
  "Perovskite_dimension": "3D/2D",
  "Perovskite_thickness": "500 nm",
  "Perovskite_composition_long_form": "(FAPbI3)0.95(MAPbBr3)0.05",
  "Perovskite_additive_compound": "4F-PEAI",
  "Perovskite_additive_concentration": "15 mmol",
  "Perovskite_bandgap": "1.55 eV",
  "Perovskite_deposition_method": "Spin coating",
  "Perovskite_deposition_sequential_spin_coating": "Null",
  "Perovskite_deposition_spin_coating_antisolvent": "Null",
  "Perovskite_deposition_reaction_solutions_compounds": "PbI2, 4F-PEAI",
  "Perovskite_deposition_reaction_solutions_concentrations": "Null",
  "Perovskite_deposition_final_solutions_concentration_before_deposition": "Null",
  "Perovskite_deposition_solvents_compound": "DMF/DMSO/GBL",
  "Perovskite_deposition_solvents_mixing_ratio": "2:1:2",
  "Perovskite_deposition_synthesis_atmosphere": "Null",
  "Perovskite_deposition_synthesis_atmosphere_pressure": "Null",
  "Perovskite_deposition_synthesis_atmosphere_relative_humidity": "Null",
  "Perovskite_deposition_spin_coating_speed": "1000 rpm, 5000 rpm",
  "Perovskite_deposition_spin_coating_time": "10 s, 20 s",
  "Perovskite_deposition_thermal_annealing_atmosphere": "Null",
  "Perovskite_deposition_thermal_annealing_temperature": "120 °C",
  "Perovskite_deposition_thermal_annealing_time": "40 min",
  "Perovskite_surface_treatment_material": "4F-PEAI",
  "Perovskite_surface_treatment_method": "Spin coating",
  "Perovskite_surface_treatment_solution_concentration": "15 mmol",
  "Perovskite_surface_treatment_solvents_compound": "IPA",
  "Perovskite_surface_treatment_synthesis_atmosphere": "Null",
  "Perovskite_surface_treatment_synthesis_atmosphere_pressure": "Null",
  "Perovskite_surface_treatment_synthesis_atmosphere_relative_humidity": "Null",
  "Perovskite_surface_treatment_deposition_spin_coating_speed": "4000 rpm",
  "Perovskite_surface_treatment_deposition_spin_coating_time": "30 s",
  "Perovskite_surface_treatment_deposition_thermal_annealing_temperature": "100 °C",
  "Perovskite_surface_treatment_deposition_thermal_annealing_time": "10 min",
  "HTL_thickness": "Null",
  "HTL_stack_sequence": "Null",
  "HTL_additive_compound": "Null",
  "HTL_additive_concentration": "Null",
  "HTL_deposition_method": "Spin coating",
  "HTL_deposition_solution_concentration": "Null",
  "HTL_deposition_solvents_compound": "Null",
  "HTL_deposition_synthesis_atmosphere": "Null",
  "HTL_deposition_synthesis_atmosphere_pressure": "Null",
  "HTL_deposition_synthesis_atmosphere_relative_humidity": "Null",
  "HTL_deposition_spin_coating_speed": "3000 rpm",
  "HTL_deposition_spin_coating_time": "30 s",
  "HTL_deposition_thermal_annealing_temperature": "Null",
  "HTL_deposition_thermal_annealing_time": "Null",
  "Backcontact_thickness": "Null",
  "Beckcontact_deposition_method": "Screen printing",
  "Backcontact_deposition_atmosphere_pressure": "Null",
  "Encapsulation_method": "Null",
  "Encapsulation_atmosphere": "Null",
  "JV_measured_device_matching": "Null",
  "JV_measured_reverse_scan_Voc": "1.13 V",
  "JV_measured_reverse_scan_Jsc": "24.00 mA cm-2",
  "JV_measured_reverse_scan_FF": "0.78",
  "JV_measured_reverse_scan_PCE": "21.2%",
  "JV_measured_forward_scan_Voc": "1.14 V",
  "JV_measured_forward_scan_Jsc": "24.01 mA cm-2",
  "JV_measured_forward_scan_FF": "0.76",
  "JV_measured_forward_scan_PCE": "20.80%",
  "JV_measured_light_spectra": "Null",
  "JV_measured_light_spectra_intensity": "Null",
  "JV_measured_scan_speed": "Null",
  "JV_measured_scan_delay_time": "Null",
  "JV_certified_PCE": "19.6%",
  "Stabilized_measured_PCE": "20.87%",
  "Stabilized_certified_PCE": "18.23%",
  "Stability_test_device_matching": "Null",
  "Stability_test_temperature": "60 °C",
  "Stability_test_atmosphere": "N2",
  "Stability_test_light_spectra": "Null",
  "Stability_test_light_intensity": "100 mW cm-2",
  "Stability_test_relative_humidity": "Null",
  "Stability_PCE_after_time": "4390 h",
  "Stability_PCE_after_time_value": "90%"
}

File: dataset/2021-2025/10.1038_s41560-023-01205-y/Device_BestPCE_grok_10.1038_s41560-023-01205-y.json
{
  "Ref_DOI": "10.1038/s41560-023-01205-y",
  "Ref_journal": "Nature Energy",
  "Ref_publication_year": "2023",
  "Ref_title": "Stabilization of 3D/2D perovskite heterostructures via inhibition of ion diffusion by cross-linked polymers for solar cells with improved performance",
  "Cell_architecture": "NIP",
  "Cell_stack_sequence": "ITO/SnO2/3D Perovskite/CLP/2D Perovskite/Spiro-OMeTAD/Carbon",
  "Cell_area_measured": "0.16 cm2",
  "ETL_thickness": "Null",
  "ETL_stack_sequence": "SnO2",
  "ETL_additive_compound": "Null",
  "ETL_additive_concentration": "Null",
  "ETL_deposition_method": "Spin-coating",
  "ETL_deposition_solution_concentration": "15 wt%",
  "ETL_deposition_solvents_compound": "H2O",
  "ETL_deposition_synthesis_atmosphere": "Null",
  "ETL_deposition_synthesis_atmosphere_pressure": "Null",
  "ETL_deposition_synthesis_atmosphere_relative_humidity": "Null",
  "ETL_deposition_spin_coating_speed": "4000 rpm",
  "ETL_deposition_spin_coating_time": "30 s",
  "ETL_deposition_thermal_annealing_temperature": "150 °C",
  "ETL_deposition_thermal_annealing_time": "30 min",
  "Perovskite_dimension": "3D/2D",
  "Perovskite_thickness": "500 nm/30 nm",
  "Perovskite_composition_long_form": "(FAPbI3)0.95(MAPbBr3)0.05/4F-PEA2PbI4",
  "Perovskite_additive_compound": "MACl",
  "Perovskite_additive_concentration": "0.5 M",
  "Perovskite_bandgap": "1.55 eV/2.36 eV",
  "Perovskite_deposition_method": "Spin-coating/Vapour-assisted two-step process",
  "Perovskite_deposition_sequential_spin_coating": "False/True",
  "Perovskite_deposition_spin_coating_antisolvent": "Null",
  "Perovskite_deposition_reaction_solutions_compounds": "FAPbI3; MAPbBr3/PbI2; 4F-PEAI",
  "Perovskite_deposition_reaction_solutions_concentrations": "1.4 M; 1.4 M/Null; 15 mM",
  "Perovskite_deposition_final_solutions_concentration_before_deposition": "1.4 M",
  "Perovskite_deposition_solvents_compound": "DMF; DMSO; GBL/IPA",
  "Perovskite_deposition_solvents_mixing_ratio": "2:1:2/Null",
  "Perovskite_deposition_synthesis_atmosphere": "Null",
  "Perovskite_deposition_synthesis_atmosphere_pressure": "20 Pa/Null",
  "Perovskite_deposition_synthesis_atmosphere_relative_humidity": "Null",
  "Perovskite_deposition_spin_coating_speed": "1000 rpm; 5000 rpm/4000 rpm",
  "Perovskite_deposition_spin_coating_time": "10 s; 20 s/30 s",
  "Perovskite_deposition_thermal_annealing_atmosphere": "Null",
  "Perovskite_deposition_thermal_annealing_temperature": "120 °C/100 °C",
  "Perovskite_deposition_thermal_annealing_time": "40 min/10 min",
  "Perovskite_surface_treatment_material": "CLP (POSS-EDMA-based polymer)",
  "Perovskite_surface_treatment_method": "Spin-coating",
  "Perovskite_surface_treatment_solution_concentration": "3 mg/mL",
  "Perovskite_surface_treatment_solvents_compound": "Chlorobenzene; Ethyl acetate",
  "Perovskite_surface_treatment_synthesis_atmosphere": "Null",
  "Perovskite_surface_treatment_synthesis_atmosphere_pressure": "Null",
  "Perovskite_surface_treatment_synthesis_atmosphere_relative_humidity": "Null",
  "Perovskite_surface_treatment_deposition_spin_coating_speed": "4000 rpm",
  "Perovskite_surface_treatment_deposition_spin_coating_time": "30 s",
  "Perovskite_surface_treatment_deposition_thermal_annealing_temperature": "100 °C",
  "Perovskite_surface_treatment_deposition_thermal_annealing_time": "10 min",
  "HTL_thickness": "Null",
  "HTL_stack_sequence": "Spiro-OMeTAD",
  "HTL_additive_compound": "Li-TFSI; 4-tert-butylpyridine",
  "HTL_additive_concentration": "9.36 mg/mL; 30 µl/mL",
  "HTL_deposition_method": "Spin-coating",
  "HTL_deposition_solution_concentration": "73 mg/mL",
  "HTL_deposition_solvents_compound": "Chlorobenzene",
  "HTL_deposition_synthesis_atmosphere": "Null",
  "HTL_deposition_synthesis_atmosphere_pressure": "Null",
  "HTL_deposition_synthesis_atmosphere_relative_humidity": "Null",
  "HTL_deposition_spin_coating_speed": "3000 rpm",
  "HTL_deposition_spin_coating_time": "30 s",
  "HTL_deposition_thermal_annealing_temperature": "Null",
  "HTL_deposition_thermal_annealing_time": "Null",
  "Backcontact_thickness": "Null",
  "Beckcontact_deposition_method": "Screen-printing and pressing",
  "Backcontact_deposition_atmosphere_pressure": "Null",
  "Encapsulation_method": "Hot melt film and glass slide",
  "Encapsulation_atmosphere": "N2",
  "JV_measured_device_matching": "True",
  "JV_measured_reverse_scan_Voc": "1.13 V",
  "JV_measured_reverse_scan_Jsc": "24.00 mA/cm2",
  "JV_measured_reverse_scan_FF": "0.78",
  "JV_measured_reverse_scan_PCE": "21.17 %",
  "JV_measured_forward_scan_Voc": "1.14 V",
  "JV_measured_forward_scan_Jsc": "24.01 mA/cm2",
  "JV_measured_forward_scan_FF": "0.76",
  "JV_measured_forward_scan_PCE": "20.80 %",
  "JV_measured_light_spectra": "AM1.5G",
  "JV_measured_light_spectra_intensity": "100 mW/cm2",
  "JV_measured_scan_speed": "0.1 V/s",
  "JV_measured_scan_delay_time": "Null",
  "JV_certified_PCE": "Null",
  "Stabilized_measured_PCE": "20.87 %",
  "Stabilized_certified_PCE": "Null",
  "Stability_test_device_matching": "True",
  "Stability_test_temperature": "60 °C",
  "Stability_test_atmosphere": "N2",
  "Stability_test_light_spectra": "AM1.5G",
  "Stability_test_light_intensity": "100 mW/cm2",
  "Stability_test_relative_humidity": "Null",
  "Stability_PCE_after_time": "4392 hours",
  "Stability_PCE_after_time_value": "90 % of initial PCE"
}

File: dataset/2021-2025/10.1038_s41560-023-01205-y/Device_BestPCE_o3_10.1038_s41560-023-01205-y.json
{
  "Ref_DOI": "10.1038/s41560-023-01205-y",
  "Ref_journal": "Nature Energy",
  "Ref_publication_year": "2023",
  "Ref_title": "Stabilization of 3D/2D perovskite heterostructures via inhibition of ion diffusion by cross-linked polymers for solar cells with improved performance",
  "Cell_architecture": "NIP",
  "Cell_stack_sequence": "ITO/SnO2/(FAPbI3)0.95(MAPbBr3)0.05/CLP/4F-PEA2PbI4/Spiro-OMeTAD/Carbon",
  "Cell_area_measured": "0.16 cm2",
  "ETL_thickness": "Null",
  "ETL_stack_sequence": "SnO2",
  "ETL_additive_compound": "Null",
  "ETL_additive_concentration": "Null",
  "ETL_deposition_method": "Spin-coating",
  "ETL_deposition_solution_concentration": "15 wt%",
  "ETL_deposition_solvents_compound": "H2O",
  "ETL_deposition_synthesis_atmosphere": "Null",
  "ETL_deposition_synthesis_atmosphere_pressure": "Null",
  "ETL_deposition_synthesis_atmosphere_relative_humidity": "Null",
  "ETL_deposition_spin_coating_speed": "4000 rpm",
  "ETL_deposition_spin_coating_time": "30 s",
  "ETL_deposition_thermal_annealing_temperature": "150 °C",
  "ETL_deposition_thermal_annealing_time": "30 min",
  "Perovskite_dimension": "3D",
  "Perovskite_thickness": "500 nm",
  "Perovskite_composition_long_form": "(FAPbI3)0.95(MAPbBr3)0.05",
  "Perovskite_additive_compound": "MACl",
  "Perovskite_additive_concentration": "0.5 M",
  "Perovskite_bandgap": "1.55 eV",
  "Perovskite_deposition_method": "Spin-coating",
  "Perovskite_deposition_sequential_spin_coating": "False",
  "Perovskite_deposition_spin_coating_antisolvent": "Null",
  "Perovskite_deposition_reaction_solutions_compounds": "FAI;PbI2;PbBr2;MABr;MACl",
  "Perovskite_deposition_reaction_solutions_concentrations": "Null",
  "Perovskite_deposition_final_solutions_concentration_before_deposition": "1.4 M",
  "Perovskite_deposition_solvents_compound": "DMF;DMSO;GBL",
  "Perovskite_deposition_solvents_mixing_ratio": "2:1:2",
  "Perovskite_deposition_synthesis_atmosphere": "N2",
  "Perovskite_deposition_synthesis_atmosphere_pressure": "Null",
  "Perovskite_deposition_synthesis_atmosphere_relative_humidity": "Null",
  "Perovskite_deposition_spin_coating_speed": "1000 rpm;5000 rpm",
  "Perovskite_deposition_spin_coating_time": "10 s;20 s",
  "Perovskite_deposition_thermal_annealing_atmosphere": "Null",
  "Perovskite_deposition_thermal_annealing_temperature": "120 °C",
  "Perovskite_deposition_thermal_annealing_time": "40 min",
  "Perovskite_surface_treatment_material": "CLP (POSS-EDMA);4F-PEAI",
  "Perovskite_surface_treatment_method": "Spin-coating",
  "Perovskite_surface_treatment_solution_concentration": "3 mg/mL;15 mM",
  "Perovskite_surface_treatment_solvents_compound": "Chlorobenzene+Ethyl acetate (1:1);IPA",
  "Perovskite_surface_treatment_synthesis_atmosphere": "Null",
  "Perovskite_surface_treatment_synthesis_atmosphere_pressure": "Null",
  "Perovskite_surface_treatment_synthesis_atmosphere_relative_humidity": "Null",
  "Perovskite_surface_treatment_deposition_spin_coating_speed": "4000 rpm;4000 rpm",
  "Perovskite_surface_treatment_deposition_spin_coating_time": "30 s;30 s",
  "Perovskite_surface_treatment_deposition_thermal_annealing_temperature": "100 °C;100 °C",
  "Perovskite_surface_treatment_deposition_thermal_annealing_time": "10 min;10 min",
  "HTL_thickness": "Null",
  "HTL_stack_sequence": "Spiro-OMeTAD",
  "HTL_additive_compound": "Li-TFSI;4-tert-butylpyridine",
  "HTL_additive_concentration": "9.36 mg/mL;30 µL/mL",
  "HTL_deposition_method": "Spin-coating",
  "HTL_deposition_solution_concentration": "73 mg/mL",
  "HTL_deposition_solvents_compound": "Chlorobenzene",
  "HTL_deposition_synthesis_atmosphere": "Null",
  "HTL_deposition_synthesis_atmosphere_pressure": "Null",
  "HTL_deposition_synthesis_atmosphere_relative_humidity": "Null",
  "HTL_deposition_spin_coating_speed": "3000 rpm",
  "HTL_deposition_spin_coating_time": "30 s",
  "HTL_deposition_thermal_annealing_temperature": "Null",
  "HTL_deposition_thermal_annealing_time": "Null",
  "Backcontact_thickness": "Null",
  "Beckcontact_deposition_method": "Hot-press lamination of screen-printed carbon electrode",
  "Backcontact_deposition_atmosphere_pressure": "Null",
  "Encapsulation_method": "Hot melt film lamination with glass slide",
  "Encapsulation_atmosphere": "N2",
  "JV_measured_device_matching": "True",
  "JV_measured_reverse_scan_Voc": "1.13 V",
  "JV_measured_reverse_scan_Jsc": "24.00 mA/cm2",
  "JV_measured_reverse_scan_FF": "78",
  "JV_measured_reverse_scan_PCE": "21.17",
  "JV_measured_forward_scan_Voc": "1.14 V",
  "JV_measured_forward_scan_Jsc": "24.01 mA/cm2",
  "JV_measured_forward_scan_FF": "76",
  "JV_measured_forward_scan_PCE": "20.80",
  "JV_measured_light_spectra": "AM1.5G",
  "JV_measured_light_spectra_intensity": "100 mW/cm2",
  "JV_measured_scan_speed": "0.1 V/s",
  "JV_measured_scan_delay_time": "Null",
  "JV_certified_PCE": "Null",
  "Stabilized_measured_PCE": "20.87",
  "Stabilized_certified_PCE": "Null",
  "Stability_test_device_matching": "True",
  "Stability_test_temperature": "60 °C",
  "Stability_test_atmosphere": "N2",
  "Stability_test_light_spectra": "AM1.5G",
  "Stability_test_light_intensity": "1 sun",
  "Stability_test_relative_humidity": "Null",
  "Stability_PCE_after_time": "4390 hours",
  "Stability_PCE_after_time_value": "90%"
}

File: dataset/2021-2025/10.1038_s41560-023-01205-y/Device_BestPCE_o4_mini_10.1038_s41560-023-01205-y.json
{
  "Ref_DOI": "10.1038/s41560-023-01205-y",
  "Ref_journal": "Nature Energy",
  "Ref_publication_year": "2023",
  "Ref_title": "Stabilization of 3D/2D perovskite heterostructures via inhibition of ion diffusion by cross-linked polymers for solar cells with improved performance",
  "Cell_architecture": "NIP",
  "Cell_stack_sequence": "ITO/SnO2/3D perovskite/CLP/2D perovskite/Spiro-OMeTAD/Carbon",
  "Cell_area_measured": "0.16 cm2",
  "ETL_thickness": "Null",
  "ETL_stack_sequence": "SnO2",
  "ETL_additive_compound": "Null",
  "ETL_additive_concentration": "Null",
  "ETL_deposition_method": "Spin-coating",
  "ETL_deposition_solution_concentration": "15 wt%",
  "ETL_deposition_solvents_compound": "Water",
  "ETL_deposition_synthesis_atmosphere": "Air",
  "ETL_deposition_synthesis_atmosphere_pressure": "1 atm",
  "ETL_deposition_synthesis_atmosphere_relative_humidity": "Null",
  "ETL_deposition_spin_coating_speed": "4000 rpm",
  "ETL_deposition_spin_coating_time": "30 s",
  "ETL_deposition_thermal_annealing_temperature": "150 °C",
  "ETL_deposition_thermal_annealing_time": "30 min",
  "Perovskite_dimension": "3D/2D",
  "Perovskite_thickness": "500 nm",
  "Perovskite_composition_long_form": "(FAPbI3)0.95(MAPbBr3)0.05",
  "Perovskite_additive_compound": "MACl",
  "Perovskite_additive_concentration": "0.5 M",
  "Perovskite_bandgap": "1.55 eV",
  "Perovskite_deposition_method": "Spin-coating",
  "Perovskite_deposition_sequential_spin_coating": "True",
  "Perovskite_deposition_spin_coating_antisolvent": "Null",
  "Perovskite_deposition_reaction_solutions_compounds": "Null",
  "Perovskite_deposition_reaction_solutions_concentrations": "Null",
  "Perovskite_deposition_final_solutions_concentration_before_deposition": "Null",
  "Perovskite_deposition_solvents_compound": "DMF;DMSO;GBL",
  "Perovskite_deposition_solvents_mixing_ratio": "2:1:2",
  "Perovskite_deposition_synthesis_atmosphere": "Nitrogen",
  "Perovskite_deposition_synthesis_atmosphere_pressure": "1 atm",
  "Perovskite_deposition_synthesis_atmosphere_relative_humidity": "Null",
  "Perovskite_deposition_spin_coating_speed": "1000 rpm;5000 rpm",
  "Perovskite_deposition_spin_coating_time": "10 s;20 s",
  "Perovskite_deposition_thermal_annealing_atmosphere": "Nitrogen",
  "Perovskite_deposition_thermal_annealing_temperature": "120 °C",
  "Perovskite_deposition_thermal_annealing_time": "40 min",
  "Perovskite_surface_treatment_material": "Null",
  "Perovskite_surface_treatment_method": "Null",
  "Perovskite_surface_treatment_solution_concentration": "Null",
  "Perovskite_surface_treatment_solvents_compound": "Null",
  "Perovskite_surface_treatment_synthesis_atmosphere": "Null",
  "Perovskite_surface_treatment_synthesis_atmosphere_pressure": "Null",
  "Perovskite_surface_treatment_synthesis_atmosphere_relative_humidity": "Null",
  "Perovskite_surface_treatment_deposition_spin_coating_speed": "Null",
  "Perovskite_surface_treatment_deposition_spin_coating_time": "Null",
  "Perovskite_surface_treatment_deposition_thermal_annealing_temperature": "Null",
  "Perovskite_surface_treatment_deposition_thermal_annealing_time": "Null",
  "HTL_thickness": "Null",
  "HTL_stack_sequence": "Spiro-OMeTAD",
  "HTL_additive_compound": "Li-TFSI;tBP",
  "HTL_additive_concentration": "9.36 mg/mL;Null",
  "HTL_deposition_method": "Spin-coating",
  "HTL_deposition_solution_concentration": "73 mg/mL",
  "HTL_deposition_solvents_compound": "Chlorobenzene",
  "HTL_deposition_synthesis_atmosphere": "Nitrogen",
  "HTL_deposition_synthesis_atmosphere_pressure": "1 atm",
  "HTL_deposition_synthesis_atmosphere_relative_humidity": "Null",
  "HTL_deposition_spin_coating_speed": "3000 rpm",
  "HTL_deposition_spin_coating_time": "30 s",
  "HTL_deposition_thermal_annealing_temperature": "Null",
  "HTL_deposition_thermal_annealing_time": "Null",
  "Backcontact_thickness": "Null",
  "Beckcontact_deposition_method": "Screen-printing",
  "Backcontact_deposition_atmosphere_pressure": "Null",
  "Encapsulation_method": "Hot-melt film and glass slide",
  "Encapsulation_atmosphere": "Nitrogen",
  "JV_measured_device_matching": "True",
  "JV_measured_reverse_scan_Voc": "1.13 V",
  "JV_measured_reverse_scan_Jsc": "24.00 mA/cm2",
  "JV_measured_reverse_scan_FF": "78 %",
  "JV_measured_reverse_scan_PCE": "21.2 %",
  "JV_measured_forward_scan_Voc": "1.14 V",
  "JV_measured_forward_scan_Jsc": "24.01 mA/cm2",
  "JV_measured_forward_scan_FF": "76 %",
  "JV_measured_forward_scan_PCE": "20.80 %",
  "JV_measured_light_spectra": "AM1.5G",
  "JV_measured_light_spectra_intensity": "100 mW/cm2",
  "JV_measured_scan_speed": "0.1 V/s",
  "JV_measured_scan_delay_time": "Null",
  "JV_certified_PCE": "Null",
  "Stabilized_measured_PCE": "20.87 %",
  "Stabilized_certified_PCE": "Null",
  "Stability_test_device_matching": "True",
  "Stability_test_temperature": "60 °C",
  "Stability_test_atmosphere": "Nitrogen",
  "Stability_test_light_spectra": "AM1.5G",
  "Stability_test_light_intensity": "100 mW/cm2",
  "Stability_test_relative_humidity": "Null",
  "Stability_PCE_after_time": "4392 hours",
  "Stability_PCE_after_time_value": "90 %"
}

File: dataset/2021-2025/10.1038_s41560-023-01310-y/Device_BestPCE_10.1038_s41560-023-01310-y.json
{
    "Ref_DOI": "10.1038/s41560-023-01310-y",
    "Ref_journal": "Nature Energy",
    "Ref_publication_year": "2023",
    "Ref_title": "Phase-heterojunction all-inorganic perovskite solar cells surpassing 21.5% efficiency",
    "Cell_architecture": "NIP",
    "Cell_stack_sequence": "FTO/c-TiO2/SnO2/β−CsPbI3-Zn(C6F5)2/γ−CsPbI3-GAI/P3HT+SMe-TATPyr/Au",
    "Cell_area_measured": "0.09 cm2",
    "ETL_thickness": "Null",
    "ETL_stack_sequence": "c-TiO2/SnO2",
    "ETL_additive_compound": "Null",
    "ETL_additive_concentration": "Null",
    "ETL_deposition_method": "Spin-coating/Spin-coating",
    "ETL_deposition_solution_concentration": "Null",
    "ETL_deposition_solvents_compound": "Null",
    "ETL_deposition_synthesis_atmosphere": "Air",
    "ETL_deposition_synthesis_atmosphere_pressure": "1 atm",
    "ETL_deposition_synthesis_atmosphere_relative_humidity": "Null",
    "ETL_deposition_spin_coating_speed": "6000 rpm/3000 rpm",
    "ETL_deposition_spin_coating_time": "30 s/30 s",
    "ETL_deposition_thermal_annealing_temperature": "450 °C/180 °C",
    "ETL_deposition_thermal_annealing_time": "30 min/30 min",
    "Perovskite_dimension": "3D",
    "Perovskite_thickness": "Null",
    "Perovskite_composition_long_form": "β−CsPbI3/γ−CsPbI3",
    "Perovskite_additive_compound": "Zn(C6F5)2;GAI",
    "Perovskite_additive_concentration": "0.04 mmol/L;5%",
    "Perovskite_bandgap": "1.68 eV;1.72 eV",
    "Perovskite_deposition_method": "Hot-air method/Thermal evaporation",
    "Perovskite_deposition_sequential_spin_coating": "Null",
    "Perovskite_deposition_spin_coating_antisolvent": "Null",
    "Perovskite_deposition_reaction_solutions_compounds": "PbI2;CsI;DMAI;Zn(C6F5)2;GAI",
    "Perovskite_deposition_reaction_solutions_concentrations": "0.5532 g;0.312 g;0.2076 g;1.6 mg/mL;5%",
    "Perovskite_deposition_final_solutions_concentration_before_deposition": "Null",
    "Perovskite_deposition_solvents_compound": "DMF",
    "Perovskite_deposition_solvents_mixing_ratio": "Null",
    "Perovskite_deposition_synthesis_atmosphere": "Air",
    "Perovskite_deposition_synthesis_atmosphere_pressure": "1 atm",
    "Perovskite_deposition_synthesis_atmosphere_relative_humidity": "25-30%",
    "Perovskite_deposition_spin_coating_speed": "1000 rpm;3000 rpm",
    "Perovskite_deposition_spin_coating_time": "10 s;30 s",
    "Perovskite_deposition_thermal_annealing_atmosphere": "Air",
    "Perovskite_deposition_thermal_annealing_temperature": "60 °C;100 °C;210 °C",
    "Perovskite_deposition_thermal_annealing_time": "5 min;10 min;20 min",
    "Perovskite_surface_treatment_material": "Null",
    "Perovskite_surface_treatment_method": "Null",
    "Perovskite_surface_treatment_solution_concentration": "Null",
    "Perovskite_surface_treatment_solvents_compound": "Null",
    "Perovskite_surface_treatment_synthesis_atmosphere": "Null",
    "Perovskite_surface_treatment_synthesis_atmosphere_pressure": "Null",
    "Perovskite_surface_treatment_synthesis_atmosphere_relative_humidity": "Null",
    "Perovskite_surface_treatment_deposition_spin_coating_speed": "Null",
    "Perovskite_surface_treatment_deposition_spin_coating_time": "Null",
    "Perovskite_surface_treatment_deposition_thermal_annealing_temperature": "Null",
    "Perovskite_surface_treatment_deposition_thermal_annealing_time": "Null",
    "HTL_thickness": "Null",
    "HTL_stack_sequence": "P3HT+SMe-TATPyr",
    "HTL_additive_compound": "Null",
    "HTL_additive_concentration": "Null",
    "HTL_deposition_method": "Spin-coating",
    "HTL_deposition_solution_concentration": "10 mg/mL;3 mg/mL",
    "HTL_deposition_solvents_compound": "Chlorobenzene",
    "HTL_deposition_synthesis_atmosphere": "Air",
    "HTL_deposition_synthesis_atmosphere_pressure": "1 atm",
    "HTL_deposition_synthesis_atmosphere_relative_humidity": "Null",
    "HTL_deposition_spin_coating_speed": "3000 rpm",
    "HTL_deposition_spin_coating_time": "30 s",
    "HTL_deposition_thermal_annealing_temperature": "100 °C",
    "HTL_deposition_thermal_annealing_time": "5 min",
    "Backcontact_thickness": "60-70 nm",
    "Beckcontact_deposition_method": "Thermal evaporation",
    "Backcontact_deposition_atmosphere_pressure": "2×10−6 mbar",
    "Encapsulation_method": "Null",
    "Encapsulation_atmosphere": "Null",
    "JV_measured_device_matching": "True",
    "JV_measured_reverse_scan_Voc": "1.220 V",
    "JV_measured_reverse_scan_Jsc": "21.72 mA/cm2",
    "JV_measured_reverse_scan_FF": "81.5%",
    "JV_measured_reverse_scan_PCE": "21.59%",
    "JV_measured_forward_scan_Voc": "1.212 V",
    "JV_measured_forward_scan_Jsc": "21.25 mA/cm2",
    "JV_measured_forward_scan_FF": "79.5%",
    "JV_measured_forward_scan_PCE": "20.73%",
    "JV_measured_light_spectra": "AM1.5G",
    "JV_measured_light_spectra_intensity": "100 mW/cm2",
    "JV_measured_scan_speed": "0.15 V/s",
    "JV_measured_scan_delay_time": "Null",
    "JV_certified_PCE": "Null",
    "Stabilized_measured_PCE": "21.38%",
    "Stabilized_certified_PCE": "Null",
    "Stability_test_device_matching": "True",
    "Stability_test_temperature": "85 °C",
    "Stability_test_atmosphere": "Air",
    "Stability_test_light_spectra": "AM1.5G",
    "Stability_test_light_intensity": "1 sun",
    "Stability_test_relative_humidity": "20-25%",
    "Stability_PCE_after_time": "200 hours",
    "Stability_PCE_after_time_value": "90%"
}

File: dataset/2021-2025/10.1038_s41560-023-01310-y/Device_BestPCE_Gemini_1.5_pro_10.1038_s41560-023-01310-y.json
{
  "Ref_DOI": "10.1038/s41560-023-01310-y",
  "Ref_journal": "Nature Energy",
  "Ref_publication_year": "2023",
  "Ref_title": "Phase-heterojunction all-inorganic perovskite solar cells surpassing 21.5% efficiency",
  "Cell_architecture": "NIP",
  "Cell_stack_sequence": "FTO/c-TiO2/SnO2/β-CsPbI3-Zn(C6F5)2/γ-CsPbI3-GAI/P3HT+SMe-TATPyr/Au",
  "Cell_area_measured": "0.09 cm2",
  "ETL_thickness": "Null",
  "ETL_stack_sequence": "c-TiO2/SnO2",
  "ETL_additive_compound": "EDTA",
  "ETL_additive_concentration": "Null",
  "ETL_deposition_method": "Spin-coating/Spin-coating",
  "ETL_deposition_solution_concentration": "Null/Null",
  "ETL_deposition_solvents_compound": "Ethanol/Water",
  "ETL_deposition_synthesis_atmosphere": "Air/Air",
  "ETL_deposition_synthesis_atmosphere_pressure": "1 atm/1 atm",
  "ETL_deposition_synthesis_atmosphere_relative_humidity": "Null/Null",
  "ETL_deposition_spin_coating_speed": "6000 rpm/3000 rpm",
  "ETL_deposition_spin_coating_time": "30 s/30 s",
  "ETL_deposition_thermal_annealing_temperature": "450 °C/180 °C",
  "ETL_deposition_thermal_annealing_time": "30 min/30 min",
  "Perovskite_dimension": "3D",
  "Perovskite_thickness": "730 nm",
  "Perovskite_composition_long_form": "β-CsPbI3/γ-CsPbI3",
  "Perovskite_additive_compound": "Zn(C6F5)2;GAI",
  "Perovskite_additive_concentration": "1.6 mg/ml;5%",
  "Perovskite_bandgap": "1.68 eV",
  "Perovskite_deposition_method": "Hot-air method/Thermal evaporation",
  "Perovskite_deposition_sequential_spin_coating": "Null",
  "Perovskite_deposition_spin_coating_antisolvent": "Null",
  "Perovskite_deposition_reaction_solutions_compounds": "PbI2;CsI;DMAI;Zn(C6F5)2;DMF/PbI2;CsI;GAI",
  "Perovskite_deposition_reaction_solutions_concentrations": "0.6 M/Null",
  "Perovskite_deposition_final_solutions_concentration_before_deposition": "Null",
  "Perovskite_deposition_solvents_compound": "DMF/Null",
  "Perovskite_deposition_solvents_mixing_ratio": "Null/Null",
  "Perovskite_deposition_synthesis_atmosphere": "Air/8e-6 mbar",
  "Perovskite_deposition_synthesis_atmosphere_pressure": "1 atm/8e-6 mbar",
  "Perovskite_deposition_synthesis_atmosphere_relative_humidity": "25-30%/20-25%",
  "Perovskite_deposition_spin_coating_speed": "1000 rpm;3000 rpm/Null",
  "Perovskite_deposition_spin_coating_time": "10 s;30 s/Null",
  "Perovskite_deposition_thermal_annealing_atmosphere": "Air/Air",
  "Perovskite_deposition_thermal_annealing_temperature": "60 °C;100 °C;210 °C/100 °C",
  "Perovskite_deposition_thermal_annealing_time": "5 min;10 min;20 min/3 min",
  "Perovskite_surface_treatment_material": "Null",
  "Perovskite_surface_treatment_method": "Null",
  "Perovskite_surface_treatment_solution_concentration": "Null",
  "Perovskite_surface_treatment_solvents_compound": "Null",
  "Perovskite_surface_treatment_synthesis_atmosphere": "Null",
  "Perovskite_surface_treatment_synthesis_atmosphere_pressure": "Null",
  "Perovskite_surface_treatment_synthesis_atmosphere_relative_humidity": "Null",
  "Perovskite_surface_treatment_deposition_spin_coating_speed": "Null",
  "Perovskite_surface_treatment_deposition_spin_coating_time": "Null",
  "Perovskite_surface_treatment_deposition_thermal_annealing_temperature": "Null",
  "Perovskite_surface_treatment_deposition_thermal_annealing_time": "Null",
  "HTL_thickness": "Null",
  "HTL_stack_sequence": "P3HT+SMe-TATPyr",
  "HTL_additive_compound": "SMe-TATPyr",
  "HTL_additive_concentration": "3 mg/mL",
  "HTL_deposition_method": "Spin-coating",
  "HTL_deposition_solution_concentration": "10 mg/mL",
  "HTL_deposition_solvents_compound": "Chlorobenzene",
  "HTL_deposition_synthesis_atmosphere": "Air",
  "HTL_deposition_synthesis_atmosphere_pressure": "1 atm",
  "HTL_deposition_synthesis_atmosphere_relative_humidity": "Null",
  "HTL_deposition_spin_coating_speed": "3000 rpm",
  "HTL_deposition_spin_coating_time": "30 s",
  "HTL_deposition_thermal_annealing_temperature": "100 °C",
  "HTL_deposition_thermal_annealing_time": "5 min",
  "Backcontact_thickness": "60-70 nm",
  "Beckcontact_deposition_method": "Thermal evaporation",
  "Backcontact_deposition_atmosphere_pressure": "2e-6 mbar",
  "Encapsulation_method": "Null",
  "Encapsulation_atmosphere": "Null",
  "JV_measured_device_matching": "True",
  "JV_measured_reverse_scan_Voc": "1.220 V",
  "JV_measured_reverse_scan_Jsc": "21.72 mA/cm2",
  "JV_measured_reverse_scan_FF": "81.5 %",
  "JV_measured_reverse_scan_PCE": "21.59 %",
  "JV_measured_forward_scan_Voc": "1.212 V",
  "JV_measured_forward_scan_Jsc": "21.52 mA/cm2",
  "JV_measured_forward_scan_FF": "79.5 %",
  "JV_measured_forward_scan_PCE": "20.73 %",
  "JV_measured_light_spectra": "AM1.5G",
  "JV_measured_light_spectra_intensity": "100 mW/cm2",
  "JV_measured_scan_speed": "150 mV/s",
  "JV_measured_scan_delay_time": "Null",
  "JV_certified_PCE": "Null",
  "Stabilized_measured_PCE": "21.38 %",
  "Stabilized_certified_PCE": "Null",
  "Stability_test_device_matching": "True",
  "Stability_test_temperature": "20-25 °C",
  "Stability_test_atmosphere": "Air",
  "Stability_test_light_spectra": "White LED",
  "Stability_test_light_intensity": "100 mW/cm2",
  "Stability_test_relative_humidity": "25-30%",
  "Stability_PCE_after_time": "200 h",
  "Stability_PCE_after_time_value": "90%"
}

File: dataset/2021-2025/10.1038_s41560-023-01310-y/Device_BestPCE_Gemini_2.0_Flash_10.1038_s41560-023-01310-y.json
{
  "Ref_DOI": "10.1038/s41560-023-01310-y",
  "Ref_journal": "Nature Energy",
  "Ref_publication_year": "2023",
  "Ref_title": "Phase-heterojunction all-inorganic perovskite solar cells surpassing 21.5% efficiency",
  "Cell_architecture": "NIP",
  "Cell_stack_sequence": "FTO/TiO2/SnO2/β−CsPbI3-Zn(C6F5)2/γ−CsPbI3-GAI/P3HT+SMe-TATPyr/Au",
  "Cell_area_measured": "0.09 cm2",
  "ETL_thickness": "Null",
  "ETL_stack_sequence": "Ru:c-TiO2/SnO2",
  "ETL_additive_compound": "EDTA",
  "ETL_additive_concentration": "0.2 mg/mL",
  "ETL_deposition_method": "Spin-coating/Spin-coating",
  "ETL_deposition_solution_concentration": "Null",
  "ETL_deposition_solvents_compound": "Ethanol;Deionized water",
  "ETL_deposition_synthesis_atmosphere": "Air",
  "ETL_deposition_synthesis_atmosphere_pressure": "1 atm",
  "ETL_deposition_synthesis_atmosphere_relative_humidity": "Null",
  "ETL_deposition_spin_coating_speed": "6000 rpm/3000 rpm",
  "ETL_deposition_spin_coating_time": "30 s/30 s",
  "ETL_deposition_thermal_annealing_temperature": "450 °C/180 °C",
  "ETL_deposition_thermal_annealing_time": "30 min/30 min",
  "Perovskite_dimension": "3D/3D",
  "Perovskite_thickness": "640 nm",
  "Perovskite_composition_long_form": "CsPbI3/CsPbI3",
  "Perovskite_additive_compound": "Zn(C6F5)2;GAI",
  "Perovskite_additive_concentration": "1.6 mg/mL;5 mol%",
  "Perovskite_bandgap": "1.68 eV",
  "Perovskite_deposition_method": "Hot-air/Thermal evaporation",
  "Perovskite_deposition_sequential_spin_coating": "False",
  "Perovskite_deposition_spin_coating_antisolvent": "Null",
  "Perovskite_deposition_reaction_solutions_compounds": "PbI2, CsI, DMAI;PbI2, CsI, GAI",
  "Perovskite_deposition_reaction_solutions_concentrations": "0.6 M;Null",
  "Perovskite_deposition_final_solutions_concentration_before_deposition": "Null",
  "Perovskite_deposition_solvents_compound": "DMF",
  "Perovskite_deposition_solvents_mixing_ratio": "Null",
  "Perovskite_deposition_synthesis_atmosphere": "Air;Vacuum",
  "Perovskite_deposition_synthesis_atmosphere_pressure": "1 atm;Null",
  "Perovskite_deposition_synthesis_atmosphere_relative_humidity": "~25–30%;Null",
  "Perovskite_deposition_spin_coating_speed": "1000 rpm;3000 rpm",
  "Perovskite_deposition_spin_coating_time": "10 s;30 s",
  "Perovskite_deposition_thermal_annealing_atmosphere": "Air",
  "Perovskite_deposition_thermal_annealing_temperature": "60 °C;100 °C;210 °C/100 °C",
  "Perovskite_deposition_thermal_annealing_time": "5 min;10 min;20 min/3 min",
  "Perovskite_surface_treatment_material": "Null",
  "Perovskite_surface_treatment_method": "Null",
  "Perovskite_surface_treatment_solution_concentration": "Null",
  "Perovskite_surface_treatment_solvents_compound": "Null",
  "Perovskite_surface_treatment_synthesis_atmosphere": "Null",
  "Perovskite_surface_treatment_synthesis_atmosphere_pressure": "Null",
  "Perovskite_surface_treatment_synthesis_atmosphere_relative_humidity": "Null",
  "Perovskite_surface_treatment_deposition_spin_coating_speed": "Null",
  "Perovskite_surface_treatment_deposition_spin_coating_time": "Null",
  "Perovskite_surface_treatment_deposition_thermal_annealing_temperature": "Null",
  "Perovskite_surface_treatment_deposition_thermal_annealing_time": "Null",
  "HTL_thickness": "Null",
  "HTL_stack_sequence": "P3HT+SMe-TATPyr",
  "HTL_additive_compound": "SMe-TATPyr",
  "HTL_additive_concentration": "3 mg/mL",
  "HTL_deposition_method": "Spin-coating",
  "HTL_deposition_solution_concentration": "10 mg/mL",
  "HTL_deposition_solvents_compound": "Chlorobenzene",
  "HTL_deposition_synthesis_atmosphere": "Air",
  "HTL_deposition_synthesis_atmosphere_pressure": "1 atm",
  "HTL_deposition_synthesis_atmosphere_relative_humidity": "Null",
  "HTL_deposition_spin_coating_speed": "3000 rpm",
  "HTL_deposition_spin_coating_time": "30 s",
  "HTL_deposition_thermal_annealing_temperature": "100 °C",
  "HTL_deposition_thermal_annealing_time": "5 min",
  "Backcontact_thickness": "60 nm",
  "Beckcontact_deposition_method": "Thermal evaporation",
  "Backcontact_deposition_atmosphere_pressure": "Null",
  "Encapsulation_method": "Null",
  "Encapsulation_atmosphere": "Null",
  "JV_measured_device_matching": "True",
  "JV_measured_reverse_scan_Voc": "1.220",
  "JV_measured_reverse_scan_Jsc": "21.72",
  "JV_measured_reverse_scan_FF": "81.5",
  "JV_measured_reverse_scan_PCE": "21.59",
  "JV_measured_forward_scan_Voc": "1.212",
  "JV_measured_forward_scan_Jsc": "21.52",
  "JV_measured_forward_scan_FF": "79.50",
  "JV_measured_forward_scan_PCE": "20.73",
  "JV_measured_light_spectra": "AM 1.5G",
  "JV_measured_light_spectra_intensity": "100 mW/cm2",
  "JV_measured_scan_speed": "0.15 V/s",
  "JV_measured_scan_delay_time": "Null",
  "JV_certified_PCE": "Null",
  "Stabilized_measured_PCE": "21.38",
  "Stabilized_certified_PCE": "Null",
  "Stability_test_device_matching": "True",
  "Stability_test_temperature": "Null",
  "Stability_test_atmosphere": "Null",
  "Stability_test_light_spectra": "Null",
  "Stability_test_light_intensity": "Null",
  "Stability_test_relative_humidity": "Null",
  "Stability_PCE_after_time": "200 hours",
  "Stability_PCE_after_time_value": "90 %"
}

File: dataset/2021-2025/10.1038_s41560-023-01310-y/Device_BestPCE_Gemini_2.5_Flash_10.1038_s41560-023-01310-y.json
{
  "Ref_DOI": "10.1038/s41560-023-01310-y",
  "Ref_journal": "Nature Energy",
  "Ref_publication_year": "2023",
  "Ref_title": "Phase-heterojunction all-inorganic perovskite solar cells surpassing 21.5% efficiency",
  "Cell_architecture": "n-i-p",
  "Cell_stack_sequence": "FTO/c-TiO2/SnO2/β−CsPbI3-Zn(C6F5)2/γ−CsPbI3-GAI/P3HT+SMe-TATPyr/Au",
  "Cell_area_measured": "0.3 x 0.3 cm2",
  "ETL_thickness": "Null",
  "ETL_stack_sequence": "c-TiO2/SnO2",
  "ETL_additive_compound": "Null",
  "ETL_additive_concentration": "Null",
  "ETL_deposition_method": "Spin-coating/Spin-coating",
  "ETL_deposition_solution_concentration": "Null",
  "ETL_deposition_solvents_compound": "Ethanol/Deionized water",
  "ETL_deposition_synthesis_atmosphere": "Ambient conditions",
  "ETL_deposition_synthesis_atmosphere_pressure": "1 atm",
  "ETL_deposition_synthesis_atmosphere_relative_humidity": "Null",
  "ETL_deposition_spin_coating_speed": "6000 rpm/3000 rpm",
  "ETL_deposition_spin_coating_time": "30 s/30 s",
  "ETL_deposition_thermal_annealing_temperature": "450 °C/180 °C",
  "ETL_deposition_thermal_annealing_time": "30 min/30 min",
  "Perovskite_dimension": "3D",
  "Perovskite_thickness": "640 nm/90 nm",
  "Perovskite_composition_long_form": "β−CsPbI3-Zn(C6F5)2/γ−CsPbI3-GAI",
  "Perovskite_additive_compound": "Zn(C6F5)2; GAI",
  "Perovskite_additive_concentration": "0.04 mmol/L; 5 vol%",
  "Perovskite_bandgap": "1.68 eV/1.72 eV",
  "Perovskite_deposition_method": "Hot-air method/Thermal evaporation",
  "Perovskite_deposition_sequential_spin_coating": "False",
  "Perovskite_deposition_spin_coating_antisolvent": "Null",
  "Perovskite_deposition_reaction_solutions_compounds": "PbI2; CsI; DMAI; PbI2; CsI; GAI",
  "Perovskite_deposition_reaction_solutions_concentrations": "0.6 M; Null",
  "Perovskite_deposition_final_solutions_concentration_before_deposition": "Null",
  "Perovskite_deposition_solvents_compound": "DMF/Null",
  "Perovskite_deposition_solvents_mixing_ratio": "Null",
  "Perovskite_deposition_synthesis_atmosphere": "Ambient conditions/Vacuum",
  "Perovskite_deposition_synthesis_atmosphere_pressure": "1 atm/2 × 10−6 mbar",
  "Perovskite_deposition_synthesis_atmosphere_relative_humidity": "~25–30 %/~20–25 %",
  "Perovskite_deposition_spin_coating_speed": "1000 rpm; 3000 rpm",
  "Perovskite_deposition_spin_coating_time": "10 s; 30 s",
  "Perovskite_deposition_thermal_annealing_atmosphere": "Air/Air",
  "Perovskite_deposition_thermal_annealing_temperature": "60 °C; 100 °C; 210 °C/100 °C",
  "Perovskite_deposition_thermal_annealing_time": "5 min; 10 min; 20 min/3 min",
  "Perovskite_surface_treatment_material": "Null",
  "Perovskite_surface_treatment_method": "Null",
  "Perovskite_surface_treatment_solution_concentration": "Null",
  "Perovskite_surface_treatment_solvents_compound": "Null",
  "Perovskite_surface_treatment_synthesis_atmosphere": "Null",
  "Perovskite_surface_treatment_synthesis_atmosphere_pressure": "Null",
  "Perovskite_surface_treatment_synthesis_atmosphere_relative_humidity": "Null",
  "Perovskite_surface_treatment_deposition_spin_coating_speed": "Null",
  "Perovskite_surface_treatment_deposition_spin_coating_time": "Null",
  "Perovskite_surface_treatment_deposition_thermal_annealing_temperature": "Null",
  "Perovskite_surface_treatment_deposition_thermal_annealing_time": "Null",
  "HTL_thickness": "Null",
  "HTL_stack_sequence": "P3HT+SMe-TATPyr",
  "HTL_additive_compound": "Null",
  "HTL_additive_concentration": "Null",
  "HTL_deposition_method": "Spin-coating",
  "HTL_deposition_solution_concentration": "10 mg/mL; 3 mg/mL",
  "HTL_deposition_solvents_compound": "Chlorobenzene",
  "HTL_deposition_synthesis_atmosphere": "Ambient conditions",
  "HTL_deposition_synthesis_atmosphere_pressure": "1 atm",
  "HTL_deposition_synthesis_atmosphere_relative_humidity": "Null",
  "HTL_deposition_spin_coating_speed": "3000 rpm",
  "HTL_deposition_spin_coating_time": "30 s",
  "HTL_deposition_thermal_annealing_temperature": "100 °C",
  "HTL_deposition_thermal_annealing_time": "5 min",
  "Backcontact_thickness": "60-70 nm",
  "Beckcontact_deposition_method": "Thermal evaporation",
  "Backcontact_deposition_atmosphere_pressure": "2 × 10−6 mbar",
  "Encapsulation_method": "Null",
  "Encapsulation_atmosphere": "Null",
  "JV_measured_device_matching": "True",
  "JV_measured_reverse_scan_Voc": "1.220 V",
  "JV_measured_reverse_scan_Jsc": "21.72 mA/cm2",
  "JV_measured_reverse_scan_FF": "81.5 %",
  "JV_measured_reverse_scan_PCE": "21.59 %",
  "JV_measured_forward_scan_Voc": "1.212 V",
  "JV_measured_forward_scan_Jsc": "21.52 mA/cm2",
  "JV_measured_forward_scan_FF": "79.50 %",
  "JV_measured_forward_scan_PCE": "20.73 %",
  "JV_measured_light_spectra": "AM 1.5G",
  "JV_measured_light_spectra_intensity": "100 mW/cm2",
  "JV_measured_scan_speed": "150 mV/s",
  "JV_measured_scan_delay_time": "Null",
  "JV_certified_PCE": "Null",
  "Stabilized_measured_PCE": "21.38 %",
  "Stabilized_certified_PCE": "Null",
  "Stability_test_device_matching": "True",
  "Stability_test_temperature": "20–25 °C",
  "Stability_test_atmosphere": "Ambient conditions",
  "Stability_test_light_spectra": "White LED light",
  "Stability_test_light_intensity": "100 mW/cm2",
  "Stability_test_relative_humidity": "~25–30 %",
  "Stability_PCE_after_time": "200 h",
  "Stability_PCE_after_time_value": "~90 %"
}
