Repository: jiayijdong/PSCbench

# PSCbench


**PSCbench** is a novel benchmark for materials science research-level scientific
dataset curation sourced from published journals. The benchmark is designed to evaluate the complex classification capabilities,
strong domain knowledge, and advanced calculation skills of LLMs.

## Data


The PSCbench dataset is under dataset folder in json file format. Each file is list of dictionary and can be extracted using following scripts.
Each file stands for one published journal, which is fully elaborated in the paper. 

```
with open("./dataset/retroactive/{}.json".format(subject), encoding='utf-8') as json_file:
    problems=json.load(json_file)
```

File: dataset/2021-2025/10.1038_s41560-023-01310-y/Device_BestPCE_claude_haiku_10.1038_s41560-023-01310-y.json
{
  "Ref_DOI": "10.1038/s41560-023-01310-y",
  "Ref_journal": "Nature Energy",
  "Ref_publication_year": "2023",
  "Ref_title": "Phase-heterojunction all-inorganic perovskite solar cells surpassing 21.5% efficiency",
  "Cell_architecture": "NIP",
  "Cell_stack_sequence": "FTO/c-TiO2/SnO2/β-CsPbI3-Zn(C6F5)2/γ-CsPbI3-GAI/P3HT+SMe-TATPyr/Au",
  "Cell_area_measured": "0.09 cm2",
  "ETL_thickness": "30/20 nm",
  "ETL_stack_sequence": "c-TiO2/SnO2",
  "ETL_additive_compound": "Ru/EDTA",
  "ETL_additive_concentration": "1.5 wt%/0.2 mg/mL",
  "ETL_deposition_method": "Spin-coating/Spin-coating",
  "ETL_deposition_solution_concentration": "Null/Null",
  "ETL_deposition_solvents_compound": "Ethanol/Deionized water",
  "ETL_deposition_synthesis_atmosphere": "Air",
  "ETL_deposition_synthesis_atmosphere_pressure": "1 atm",
  "ETL_deposition_synthesis_atmosphere_relative_humidity": "25-30%",
  "ETL_deposition_spin_coating_speed": "6000/3000 rpm",
  "ETL_deposition_spin_coating_time": "30/30 s",
  "ETL_deposition_thermal_annealing_temperature": "450/180 °C",
  "ETL_deposition_thermal_annealing_time": "30/30 min",
  "Perovskite_dimension": "3D",
  "Perovskite_thickness": "640/90 nm",
  "Perovskite_composition_long_form": "CsPbI3",
  "Perovskite_additive_compound": "Zn(C6F5)2/GAI",
  "Perovskite_additive_concentration": "0.04 mmol/L/5%",
  "Perovskite_bandgap": "1.68-1.72 eV",
  "Perovskite_deposition_method": "Hot-air method/Thermal evaporation",
  "Perovskite_deposition_sequential_spin_coating": "False",
  "Perovskite_deposition_spin_coating_antisolvent": "Null",
  "Perovskite_deposition_reaction_solutions_compounds": "PbI2/CsI/DMAI/Zn(C6F5)2;CsI/PbI2/GAI",
  "Perovskite_deposition_reaction_solutions_concentrations": "0.6 M/Null/Null/0.04 mmol/L;Null/Null/5%",
  "Perovskite_deposition_final_solutions_concentration_before_deposition": "Null",
  "Perovskite_deposition_solvents_compound": "DMF",
  "Perovskite_deposition_solvents_mixing_ratio": "Null",
  "Perovskite_deposition_synthesis_atmosphere": "Air",
  "Perovskite_deposition_synthesis_atmosphere_pressure": "1 atm",
  "Perovskite_deposition_synthesis_atmosphere_relative_humidity": "25-30%",
  "Perovskite_deposition_spin_coating_speed": "1000/3000 rpm",
  "Perovskite_deposition_spin_coating_time": "10/30 s",
  "Perovskite_deposition_thermal_annealing_atmosphere": "Air",
  "Perovskite_deposition_thermal_annealing_temperature": "60/100/210 °C",
  "Perovskite_deposition_thermal_annealing_time": "5/10/20 min",
  "Perovskite_surface_treatment_material": "Null",
  "Perovskite_surface_treatment_method": "Null",
  "Perovskite_surface_treatment_solution_concentration": "Null",
  "Perovskite_surface_treatment_solvents_compound": "Null",
  "Perovskite_surface_treatment_synthesis_atmosphere": "Null",
  "Perovskite_surface_treatment_synthesis_atmosphere_pressure": "Null",
  "Perovskite_surface_treatment_synthesis_atmosphere_relative_humidity": "Null",
  "Perovskite_surface_treatment_deposition_spin_coating_speed": "Null",
  "Perovskite_surface_treatment_deposition_spin_coating_time": "Null",
  "Perovskite_surface_treatment_deposition_thermal_annealing_temperature": "Null",
  "Perovskite_surface_treatment_deposition_thermal_annealing_time": "Null",
  "HTL_thickness": "Null",
  "HTL_stack_sequence": "P3HT+SMe-TATPyr",
  "HTL_additive_compound": "Null",
  "HTL_additive_concentration": "Null",
  "HTL_deposition_method": "Spin-coating",
  "HTL_deposition_solution_concentration": "10 mg/mL P3HT; 3 mg/mL SMe-TATPyr",
  "HTL_deposition_solvents_compound": "Chlorobenzene",
  "HTL_deposition_synthesis_atmosphere": "Air",
  "HTL_deposition_synthesis_atmosphere_pressure": "1 atm",
  "HTL_deposition_synthesis_atmosphere_relative_humidity": "Null",
  "HTL_deposition_spin_coating_speed": "3000 rpm",
  "HTL_deposition_spin_coating_time": "30 s",
  "HTL_deposition_thermal_annealing_temperature": "100 °C",
  "HTL_deposition_thermal_annealing_time": "5 min",
  "Backcontact_thickness": "60-70 nm",
  "Beckcontact_deposition_method": "Thermal evaporation",
  "Backcontact_deposition_atmosphere_pressure": "2 × 10−6 mbar",
  "Encapsulation_method": "Null",
  "Encapsulation_atmosphere": "Null",
  "JV_measured_device_matching": "True",
  "JV_measured_reverse_scan_Voc": "1.220 V",
  "JV_measured_reverse_scan_Jsc": "21.72 mA/cm2",
  "JV_measured_reverse_scan_FF": "81.5%",
  "JV_measured_reverse_scan_PCE": "21.59%",
  "JV_measured_forward_scan_Voc": "1.212 V",
  "JV_measured_forward_scan_Jsc": "21.25 mA/cm2",
  "JV_measured_forward_scan_FF": "79.5%",
  "JV_measured_forward_scan_PCE": "20.73%",
  "JV_measured_light_spectra": "AM1.5G",
  "JV_measured_light_spectra_intensity": "100 mW/cm2",
  "JV_measured_scan_speed": "0.150 V/s",
  "JV_measured_scan_delay_time": "Null",
  "JV_certified_PCE": "Null",
  "Stabilized_measured_PCE": "21.38%",
  "Stabilized_certified_PCE": "Null",
  "Stability_test_device_matching": "True",
  "Stability_test_temperature": "65/85 °C",
  "Stability_test_atmosphere": "Air",
  "Stability_test_light_spectra": "White LED",
  "Stability_test_light_intensity": "100 mW/cm2",
  "Stability_test_relative_humidity": "20-25%",
  "Stability_PCE_after_time": "200 hours",
  "Stability_PCE_after_time_value": ">70%"
}

File: dataset/2021-2025/10.1038_s41560-023-01310-y/Device_BestPCE_gpt4o_10.1038_s41560-023-01310-y.json
{
  "Ref_DOI": "10.1038/s41560-023-01310-y",
  "Ref_journal": "Nature Energy",
  "Ref_publication_year": "2023",
  "Ref_title": "Phase-heterojunction all-inorganic perovskite solar cells surpassing 21.5% efficiency",
  "Cell_architecture": "NIP",
  "Cell_stack_sequence": "FTO/c-TiO2/SnO2/β−CsPbI3-Zn(C6F5)2/γ−CsPbI3-GAI/P3HT+SMe-TATPyr/Au",
  "Cell_area_measured": "0.09 cm2",
  "ETL_thickness": "Null",
  "ETL_stack_sequence": "c-TiO2/SnO2",
  "ETL_additive_compound": "Null",
  "ETL_additive_concentration": "Null",
  "ETL_deposition_method": "Spin-coating/Spin-coating",
  "ETL_deposition_solution_concentration": "Null",
  "ETL_deposition_solvents_compound": "Null",
  "ETL_deposition_synthesis_atmosphere": "Air",
  "ETL_deposition_synthesis_atmosphere_pressure": "1 atm",
  "ETL_deposition_synthesis_atmosphere_relative_humidity": "Null",
  "ETL_deposition_spin_coating_speed": "6000 rpm/3000 rpm",
  "ETL_deposition_spin_coating_time": "30 s/30 s",
  "ETL_deposition_thermal_annealing_temperature": "450 °C/180 °C",
  "ETL_deposition_thermal_annealing_time": "30 min/30 min",
  "Perovskite_dimension": "3D",
  "Perovskite_thickness": "Null",
  "Perovskite_composition_long_form": "β−CsPbI3-Zn(C6F5)2/γ−CsPbI3-GAI",
  "Perovskite_additive_compound": "Zn(C6F5)2;GAI",
  "Perovskite_additive_concentration": "0.04 mmol/L;5%",
  "Perovskite_bandgap": "1.68 eV;1.72 eV",
  "Perovskite_deposition_method": "Spin-coating/Thermal evaporation",
  "Perovskite_deposition_sequential_spin_coating": "False",
  "Perovskite_deposition_spin_coating_antisolvent": "Null",
  "Perovskite_deposition_reaction_solutions_compounds": "PbI2;CsI;DMAI;Zn(C6F5)2;GAI",
  "Perovskite_deposition_reaction_solutions_concentrations": "Null",
  "Perovskite_deposition_final_solutions_concentration_before_deposition": "Null",
  "Perovskite_deposition_solvents_compound": "DMF",
  "Perovskite_deposition_solvents_mixing_ratio": "Null",
  "Perovskite_deposition_synthesis_atmosphere": "Air",
  "Perovskite_deposition_synthesis_atmosphere_pressure": "1 atm",
  "Perovskite_deposition_synthesis_atmosphere_relative_humidity": "25-30%",
  "Perovskite_deposition_spin_coating_speed": "1000 rpm;3000 rpm",
  "Perovskite_deposition_spin_coating_time": "10 s;30 s",
  "Perovskite_deposition_thermal_annealing_atmosphere": "Air",
  "Perovskite_deposition_thermal_annealing_temperature": "60 °C;100 °C;210 °C",
  "Perovskite_deposition_thermal_annealing_time": "5 min;10 min;20 min",
  "Perovskite_surface_treatment_material": "Null",
  "Perovskite_surface_treatment_method": "Null",
  "Perovskite_surface_treatment_solution_concentration": "Null",
  "Perovskite_surface_treatment_solvents_compound": "Null",
  "Perovskite_surface_treatment_synthesis_atmosphere": "Null",
  "Perovskite_surface_treatment_synthesis_atmosphere_pressure": "Null",
  "Perovskite_surface_treatment_synthesis_atmosphere_relative_humidity": "Null",
  "Perovskite_surface_treatment_deposition_spin_coating_speed": "Null",
  "Perovskite_surface_treatment_deposition_spin_coating_time": "Null",
  "Perovskite_surface_treatment_deposition_thermal_annealing_temperature": "Null",
  "Perovskite_surface_treatment_deposition_thermal_annealing_time": "Null",
  "HTL_thickness": "Null",
  "HTL_stack_sequence": "P3HT+SMe-TATPyr",
  "HTL_additive_compound": "Null",
  "HTL_additive_concentration": "Null",
  "HTL_deposition_method": "Spin-coating",
  "HTL_deposition_solution_concentration": "Null",
  "HTL_deposition_solvents_compound": "Chlorobenzene",
  "HTL_deposition_synthesis_atmosphere": "Air",
  "HTL_deposition_synthesis_atmosphere_pressure": "1 atm",
  "HTL_deposition_synthesis_atmosphere_relative_humidity": "Null",
  "HTL_deposition_spin_coating_speed": "3000 rpm",
  "HTL_deposition_spin_coating_time": "30 s",
  "HTL_deposition_thermal_annealing_temperature": "100 °C",
  "HTL_deposition_thermal_annealing_time": "5 min",
  "Backcontact_thickness": "60 nm",
  "Beckcontact_deposition_method": "Thermal evaporation",
  "Backcontact_deposition_atmosphere_pressure": "2×10−6 mbar",
  "Encapsulation_method": "Null",
  "Encapsulation_atmosphere": "Null",
  "JV_measured_device_matching": "True",
  "JV_measured_reverse_scan_Voc": "1.220 V",
  "JV_measured_reverse_scan_Jsc": "21.72 mA/cm2",
  "JV_measured_reverse_scan_FF": "81.5%",
  "JV_measured_reverse_scan_PCE": "21.59%",
  "JV_measured_forward_scan_Voc": "1.212 V",
  "JV_measured_forward_scan_Jsc": "21.25 mA/cm2",
  "JV_measured_forward_scan_FF": "79.5%",
  "JV_measured_forward_scan_PCE": "20.73%",
  "JV_measured_light_spectra": "AM1.5G",
  "JV_measured_light_spectra_intensity": "100 mW/cm2",
  "JV_measured_scan_speed": "150 mV/s",
  "JV_measured_scan_delay_time": "Null",
  "JV_certified_PCE": "Null",
  "Stabilized_measured_PCE": "21.38%",
  "Stabilized_certified_PCE": "Null",
  "Stability_test_device_matching": "True",
  "Stability_test_temperature": "85 °C",
  "Stability_test_atmosphere": "Air",
  "Stability_test_light_spectra": "AM1.5G",
  "Stability_test_light_intensity": "1 sun",
  "Stability_test_relative_humidity": "20-25%",
  "Stability_PCE_after_time": "200 hours",
  "Stability_PCE_after_time_value": ">90%"
}

File: dataset/2021-2025/10.1038_s41560-023-01310-y/Device_BestPCE_gpt4o_mini_10.1038_s41560-023-01310-y.json
{
  "Ref_DOI": "10.1038/s41560-023-01310-y",
  "Ref_journal": "Nature Energy",
  "Ref_publication_year": "2023",
  "Ref_title": "Phase-heterojunction all-inorganic perovskite solar cells surpassing 21.5% efficiency",
  "Cell_architecture": "PIN",
  "Cell_stack_sequence": "β-CsPbI3-Zn(C6F5)2/γ-CsPbI3-GAI",
  "Cell_area_measured": "0.09 cm²",
  "ETL_thickness": "Null",
  "ETL_stack_sequence": "c-TiO2/SnO2",
  "ETL_additive_compound": "Zn(C6F5)2",
  "ETL_additive_concentration": "Null",
  "ETL_deposition_method": "Spin-coating",
  "ETL_deposition_solution_concentration": "Null",
  "ETL_deposition_solvents_compound": "Null",
  "ETL_deposition_synthesis_atmosphere": "Air",
  "ETL_deposition_synthesis_atmosphere_pressure": "1 atm",
  "ETL_deposition_synthesis_atmosphere_relative_humidity": "25-30%",
  "ETL_deposition_spin_coating_speed": "Null",
  "ETL_deposition_spin_coating_time": "Null",
  "ETL_deposition_thermal_annealing_temperature": "Null",
  "ETL_deposition_thermal_annealing_time": "Null",
  "Perovskite_dimension": "3D",
  "Perovskite_thickness": "90 nm",
  "Perovskite_composition_long_form": "β-CsPbI3/γ-CsPbI3",
  "Perovskite_additive_compound": "GAI",
  "Perovskite_additive_concentration": "5%",
  "Perovskite_bandgap": "1.68 eV",
  "Perovskite_deposition_method": "Hot-air method/Triple-source thermal evaporation",
  "Perovskite_deposition_sequential_spin_coating": "False",
  "Perovskite_deposition_spin_coating_antisolvent": "Null",
  "Perovskite_deposition_reaction_solutions_compounds": "PbI2;CsI;GAI",
  "Perovskite_deposition_reaction_solutions_concentrations": "Null",
  "Perovskite_deposition_final_solutions_concentration_before_deposition": "Null",
  "Perovskite_deposition_solvents_compound": "Null",
  "Perovskite_deposition_solvents_mixing_ratio": "Null",
  "Perovskite_deposition_synthesis_atmosphere": "Air",
  "Perovskite_deposition_synthesis_atmosphere_pressure": "1 atm",
  "Perovskite_deposition_synthesis_atmosphere_relative_humidity": "25-30%",
  "Perovskite_deposition_spin_coating_speed": "Null",
  "Perovskite_deposition_spin_coating_time": "Null",
  "Perovskite_deposition_thermal_annealing_atmosphere": "Air",
  "Perovskite_deposition_thermal_annealing_temperature": "210 °C",
  "Perovskite_deposition_thermal_annealing_time": "20 min",
  "Perovskite_surface_treatment_material": "Null",
  "Perovskite_surface_treatment_method": "Null",
  "Perovskite_surface_treatment_solution_concentration": "Null",
  "Perovskite_surface_treatment_solvents_compound": "Null",
  "Perovskite_surface_treatment_synthesis_atmosphere": "Null",
  "Perovskite_surface_treatment_synthesis_atmosphere_pressure": "Null",
  "Perovskite_surface_treatment_synthesis_atmosphere_relative_humidity": "Null",
  "Perovskite_surface_treatment_deposition_spin_coating_speed": "Null",
  "Perovskite_surface_treatment_deposition_spin_coating_time": "Null",
  "Perovskite_surface_treatment_deposition_thermal_annealing_temperature": "Null",
  "Perovskite_surface_treatment_deposition_thermal_annealing_time": "Null",
  "HTL_thickness": "Null",
  "HTL_stack_sequence": "P3HT/SMe-TATPyr",
  "HTL_additive_compound": "Null",
  "HTL_additive_concentration": "Null",
  "HTL_deposition_method": "Spin-coating",
  "HTL_deposition_solution_concentration": "Null",
  "HTL_deposition_solvents_compound": "Null",
  "HTL_deposition_synthesis_atmosphere": "Air",
  "HTL_deposition_synthesis_atmosphere_pressure": "1 atm",
  "HTL_deposition_synthesis_atmosphere_relative_humidity": "Null",
  "HTL_deposition_spin_coating_speed": "Null",
  "HTL_deposition_spin_coating_time": "Null",
  "HTL_deposition_thermal_annealing_temperature": "Null",
  "HTL_deposition_thermal_annealing_time": "Null",
  "Backcontact_thickness": "100 nm",
  "Beckcontact_deposition_method": "Thermal evaporation",
  "Backcontact_deposition_atmosphere_pressure": "Null",
  "Encapsulation_method": "Null",
  "Encapsulation_atmosphere": "Air",
  "JV_measured_device_matching": "True",
  "JV_measured_reverse_scan_Voc": "1.220 V",
  "JV_measured_reverse_scan_Jsc": "21.72 mA/cm²",
  "JV_measured_reverse_scan_FF": "81.5%",
  "JV_measured_reverse_scan_PCE": "21.59%",
  "JV_measured_forward_scan_Voc": "1.212 V",
  "JV_measured_forward_scan_Jsc": "21.25 mA/cm²",
  "JV_measured_forward_scan_FF": "79.5%",
  "JV_measured_forward_scan_PCE": "20.73%",
  "JV_measured_light_spectra": "AM1.5G",
  "JV_measured_light_spectra_intensity": "1 sun",
  "JV_measured_scan_speed": "150 mV/s",
  "JV_measured_scan_delay_time": "Null",
  "JV_certified_PCE": "Null",
  "Stabilized_measured_PCE": "Null",
  "Stabilized_certified_PCE": "Null",
  "Stability_test_device_matching": "True",
  "Stability_test_temperature": "65 °C",
  "Stability_test_atmosphere": "Air",
  "Stability_test_light_spectra": "AM1.5G",
  "Stability_test_light_intensity": "1 sun",
  "Stability_test_relative_humidity": "Null",
  "Stability_PCE_after_time": "200 hours",
  "Stability_PCE_after_time_value": "90%"
}

File: dataset/2021-2025/10.1038_s41560-023-01310-y/Device_BestPCE_gpt4o_mini_zero_shot_10.1038_s41560-023-01310-y.json
{
  "Ref_DOI": "10.1038/s41560-023-01310-y",
  "Ref_journal": "Nature Energy",
  "Ref_publication_year": "2023",
  "Ref_title": "Phase-heterojunction all-inorganic perovskite solar cells surpassing 21.5% efficiency",
  "Cell_architecture": "PHS",
  "Cell_stack_sequence": "β−CsPbI3-Zn(C6F5)2/γ−CsPbI3-GAI",
  "Cell_area_measured": "0.09 cm2",
  "ETL_thickness": "Null",
  "ETL_stack_sequence": "c-TiO2/SnO2",
  "ETL_additive_compound": "Zn(C6F5)2",
  "ETL_additive_concentration": "0.04 mmol l−1",
  "ETL_deposition_method": "spin coating",
  "ETL_deposition_solution_concentration": "Null",
  "ETL_deposition_solvents_compound": "ethanol",
  "ETL_deposition_synthesis_atmosphere": "ambient",
  "ETL_deposition_synthesis_atmosphere_pressure": "Null",
  "ETL_deposition_synthesis_atmosphere_relative_humidity": "25-30%",
  "ETL_deposition_spin_coating_speed": "6000 rpm",
  "ETL_deposition_spin_coating_time": "30 s",
  "ETL_deposition_thermal_annealing_temperature": "450 °C",
  "ETL_deposition_thermal_annealing_time": "30 min",
  "Perovskite_dimension": "Null",
  "Perovskite_thickness": "90 nm",
  "Perovskite_composition_long_form": "γ−CsPbI3-GAI",
  "Perovskite_additive_compound": "GAI",
  "Perovskite_additive_concentration": "5%",
  "Perovskite_bandgap": "1.72 eV",
  "Perovskite_deposition_method": "thermal evaporation",
  "Perovskite_deposition_sequential_spin_coating": "Null",
  "Perovskite_deposition_spin_coating_antisolvent": "Null",
  "Perovskite_deposition_reaction_solutions_compounds": "CsI, PbI2, GAI",
  "Perovskite_deposition_reaction_solutions_concentrations": "Null",
  "Perovskite_deposition_final_solutions_concentration_before_deposition": "Null",
  "Perovskite_deposition_solvents_compound": "Null",
  "Perovskite_deposition_solvents_mixing_ratio": "Null",
  "Perovskite_deposition_synthesis_atmosphere": "vacuum",
  "Perovskite_deposition_synthesis_atmosphere_pressure": "2×10−6 mbar",
  "Perovskite_deposition_synthesis_atmosphere_relative_humidity": "Null",
  "Perovskite_deposition_spin_coating_speed": "Null",
  "Perovskite_deposition_spin_coating_time": "Null",
  "Perovskite_deposition_thermal_annealing_atmosphere": "ambient",
  "Perovskite_deposition_thermal_annealing_temperature": "100 °C",
  "Perovskite_deposition_thermal_annealing_time": "3 min",
  "Perovskite_surface_treatment_material": "Null",
  "Perovskite_surface_treatment_method": "Null",
  "Perovskite_surface_treatment_solution_concentration": "Null",
  "Perovskite_surface_treatment_solvents_compound": "Null",
  "Perovskite_surface_treatment_synthesis_atmosphere": "Null",
  "Perovskite_surface_treatment_synthesis_atmosphere_pressure": "Null",
  "Perovskite_surface_treatment_synthesis_atmosphere_relative_humidity": "Null",
  "Perovskite_surface_treatment_deposition_spin_coating_speed": "Null",
  "Perovskite_surface_treatment_deposition_spin_coating_time": "Null",
  "Perovskite_surface_treatment_deposition_thermal_annealing_temperature": "Null",
  "Perovskite_surface_treatment_deposition_thermal_annealing_time": "Null",
  "HTL_thickness": "Null",
  "HTL_stack_sequence": "P3HT + SMe-TATPyr",
  "HTL_additive_compound": "Null",
  "HTL_additive_concentration": "Null",
  "HTL_deposition_method": "spin coating",
  "HTL_deposition_solution_concentration": "Null",
  "HTL_deposition_solvents_compound": "chlorobenzene",
  "HTL_deposition_synthesis_atmosphere": "ambient",
  "HTL_deposition_synthesis_atmosphere_pressure": "Null",
  "HTL_deposition_synthesis_atmosphere_relative_humidity": "Null",
  "HTL_deposition_spin_coating_speed": "3000 rpm",
  "HTL_deposition_spin_coating_time": "30 s",
  "HTL_deposition_thermal_annealing_temperature": "100 °C",
  "HTL_deposition_thermal_annealing_time": "5 min",
  "Backcontact_thickness": "100 nm",
  "Beckcontact_deposition_method": "thermal evaporation",
  "Backcontact_deposition_atmosphere_pressure": "Null",
  "Encapsulation_method": "Null",
  "Encapsulation_atmosphere": "Null",
  "JV_measured_device_matching": "Null",
  "JV_measured_reverse_scan_Voc": "1.220 V",
  "JV_measured_reverse_scan_Jsc": "21.72 mA cm−2",
  "JV_measured_reverse_scan_FF": "81.5%",
  "JV_measured_reverse_scan_PCE": "21.59%",
  "JV_measured_forward_scan_Voc": "1.212 V",
  "JV_measured_forward_scan_Jsc": "21.25 mA cm−2",
  "JV_measured_forward_scan_FF": "79.5%",
  "JV_measured_forward_scan_PCE": "20.73%",
  "JV_measured_light_spectra": "Null",
  "JV_measured_light_spectra_intensity": "Null",
  "JV_measured_scan_speed": "Null",
  "JV_measured_scan_delay_time": "Null",
  "JV_certified_PCE": "Null",
  "Stabilized_measured_PCE": "21.38%",
  "Stabilized_certified_PCE": "Null",
  "Stability_test_device_matching": "Null",
  "Stability_test_temperature": "65 °C",
  "Stability_test_atmosphere": "ambient",
  "Stability_test_light_spectra": "Null",
  "Stability_test_light_intensity": "100 mW cm−2",
  "Stability_test_relative_humidity": "25-30%",
  "Stability_PCE_after_time": "200 h",
  "Stability_PCE_after_time_value": ">70%"
}

File: dataset/2021-2025/10.1038_s41560-023-01310-y/Device_BestPCE_grok_10.1038_s41560-023-01310-y.json
{
  "Ref_DOI": "10.1038/s41560-023-01310-y",
  "Ref_journal": "Nature Energy",
  "Ref_publication_year": "2023",
  "Ref_title": "Phase-heterojunction all-inorganic perovskite solar cells surpassing 21.5% efficiency",
  "Cell_architecture": "NIP",
  "Cell_stack_sequence": "FTO/c-TiO2/SnO2/β−CsPbI3-Zn(C6F5)2/γ−CsPbI3-GAI/P3HT+SMe-TATPyr/Au",
  "Cell_area_measured": "0.09 cm2",
  "ETL_thickness": "Null/Null",
  "ETL_stack_sequence": "c-TiO2/SnO2",
  "ETL_additive_compound": "Ru/EDTA",
  "ETL_additive_concentration": "1.5%/0.2 mg/ml",
  "ETL_deposition_method": "Spin-coating/Spin-coating",
  "ETL_deposition_solution_concentration": "Null/Null",
  "ETL_deposition_solvents_compound": "Ethanol/Water",
  "ETL_deposition_synthesis_atmosphere": "Air",
  "ETL_deposition_synthesis_atmosphere_pressure": "1 atm",
  "ETL_deposition_synthesis_atmosphere_relative_humidity": "Null",
  "ETL_deposition_spin_coating_speed": "6000 rpm/3000 rpm",
  "ETL_deposition_spin_coating_time": "30 s/30 s",
  "ETL_deposition_thermal_annealing_temperature": "450 °C/180 °C",
  "ETL_deposition_thermal_annealing_time": "30 min/30 min",
  "Perovskite_dimension": "3D",
  "Perovskite_thickness": "640 nm/90 nm",
  "Perovskite_composition_long_form": "β−CsPbI3/γ−CsPbI3",
  "Perovskite_additive_compound": "Zn(C6F5)2/GAI",
  "Perovskite_additive_concentration": "0.04 mmol/L/5% vol",
  "Perovskite_bandgap": "1.68 eV/1.72 eV",
  "Perovskite_deposition_method": "Hot-air Spin-coating/Triple-source Thermal Evaporation",
  "Perovskite_deposition_sequential_spin_coating": "False",
  "Perovskite_deposition_spin_coating_antisolvent": "Null",
  "Perovskite_deposition_reaction_solutions_compounds": "PbI2;CsI;DMAI/PbI2;CsI;GAI",
  "Perovskite_deposition_reaction_solutions_concentrations": "0.5532 g;0.312 g;0.2076 g/0.7-0.8 Å/s;0.65-0.75 Å/s;0.05-0.1 Å/s",
  "Perovskite_deposition_final_solutions_concentration_before_deposition": "0.6 M",
  "Perovskite_deposition_solvents_compound": "DMF/Null",
  "Perovskite_deposition_solvents_mixing_ratio": "Null",
  "Perovskite_deposition_synthesis_atmosphere": "Air/Vacuum",
  "Perovskite_deposition_synthesis_atmosphere_pressure": "1 atm/8e-6 mbar",
  "Perovskite_deposition_synthesis_atmosphere_relative_humidity": "25-30%/Null",
  "Perovskite_deposition_spin_coating_speed": "1000 rpm;3000 rpm/Null",
  "Perovskite_deposition_spin_coating_time": "10 s;30 s/Null",
  "Perovskite_deposition_thermal_annealing_atmosphere": "Air/Air",
  "Perovskite_deposition_thermal_annealing_temperature": "60 °C;100 °C;210 °C/100 °C",
  "Perovskite_deposition_thermal_annealing_time": "5 min;10 min;20 min/3 min",
  "Perovskite_surface_treatment_material": "Null",
  "Perovskite_surface_treatment_method": "Null",
  "Perovskite_surface_treatment_solution_concentration": "Null",
  "Perovskite_surface_treatment_solvents_compound": "Null",
  "Perovskite_surface_treatment_synthesis_atmosphere": "Null",
  "Perovskite_surface_treatment_synthesis_atmosphere_pressure": "Null",
  "Perovskite_surface_treatment_synthesis_atmosphere_relative_humidity": "Null",
  "Perovskite_surface_treatment_deposition_spin_coating_speed": "Null",
  "Perovskite_surface_treatment_deposition_spin_coating_time": "Null",
  "Perovskite_surface_treatment_deposition_thermal_annealing_temperature": "Null",
  "Perovskite_surface_treatment_deposition_thermal_annealing_time": "Null",
  "HTL_thickness": "Null",
  "HTL_stack_sequence": "P3HT+SMe-TATPyr",
  "HTL_additive_compound": "SMe-TATPyr",
  "HTL_additive_concentration": "3 mg/ml",
  "HTL_deposition_method": "Spin-coating",
  "HTL_deposition_solution_concentration": "10 mg/ml",
  "HTL_deposition_solvents_compound": "Chlorobenzene",
  "HTL_deposition_synthesis_atmosphere": "Air",
  "HTL_deposition_synthesis_atmosphere_pressure": "1 atm",
  "HTL_deposition_synthesis_atmosphere_relative_humidity": "Null",
  "HTL_deposition_spin_coating_speed": "3000 rpm",
  "HTL_deposition_spin_coating_time": "30 s",
  "HTL_deposition_thermal_annealing_temperature": "100 °C",
  "HTL_deposition_thermal_annealing_time": "5 min",
  "Backcontact_thickness": "60-70 nm",
  "Beckcontact_deposition_method": "Thermal Evaporation",
  "Backcontact_deposition_atmosphere_pressure": "2e-6 mbar",
  "Encapsulation_method": "Null",
  "Encapsulation_atmosphere": "Null",
  "JV_measured_device_matching": "True",
  "JV_measured_reverse_scan_Voc": "1.220 V",
  "JV_measured_reverse_scan_Jsc": "21.72 mA/cm2",
  "JV_measured_reverse_scan_FF": "81.5 %",
  "JV_measured_reverse_scan_PCE": "21.59 %",
  "JV_measured_forward_scan_Voc": "1.212 V",
  "JV_measured_forward_scan_Jsc": "21.52 mA/cm2",
  "JV_measured_forward_scan_FF": "79.5 %",
  "JV_measured_forward_scan_PCE": "20.73 %",
  "JV_measured_light_spectra": "AM1.5G",
  "JV_measured_light_spectra_intensity": "100 mW/cm2",
  "JV_measured_scan_speed": "0.15 V/s",
  "JV_measured_scan_delay_time": "Null",
  "JV_certified_PCE": "Null",
  "Stabilized_measured_PCE": "21.38 %",
  "Stabilized_certified_PCE": "Null",
  "Stability_test_device_matching": "True",
  "Stability_test_temperature": "20-25 °C",
  "Stability_test_atmosphere": "Air",
  "Stability_test_light_spectra": "White LED",
  "Stability_test_light_intensity": "100 mW/cm2",
  "Stability_test_relative_humidity": "30 %",
  "Stability_PCE_after_time": "200 hours",
  "Stability_PCE_after_time_value": "90 % of initial PCE"
}

File: dataset/2021-2025/10.1038_s41560-023-01310-y/Device_BestPCE_o3_10.1038_s41560-023-01310-y.json
{
  "Ref_DOI": "10.1038/s41560-023-01310-y",
  "Ref_journal": "Nature Energy",
  "Ref_publication_year": "2023",
  "Ref_title": "Phase-heterojunction all-inorganic perovskite solar cells surpassing 21.5% efficiency",
  "Cell_architecture": "NIP",
  "Cell_stack_sequence": "FTO/c-TiO2/SnO2/β-CsPbI3-Zn(C6F5)2/γ-CsPbI3-GAI/P3HT+SMe-TATPyr/Au",
  "Cell_area_measured": "0.09 cm2",
  "ETL_thickness": "Null",
  "ETL_stack_sequence": "c-TiO2/SnO2",
  "ETL_additive_compound": "EDTA (SnO2)",
  "ETL_additive_concentration": "Null",
  "ETL_deposition_method": "Spin-coating/Spin-coating",
  "ETL_deposition_solution_concentration": "Null/Null",
  "ETL_deposition_solvents_compound": "Ethanol/Water",
  "ETL_deposition_synthesis_atmosphere": "Air",
  "ETL_deposition_synthesis_atmosphere_pressure": "1 atm",
  "ETL_deposition_synthesis_atmosphere_relative_humidity": "Null",
  "ETL_deposition_spin_coating_speed": "6000/3000 rpm",
  "ETL_deposition_spin_coating_time": "30/30 s",
  "ETL_deposition_thermal_annealing_temperature": "450/180 °C",
  "ETL_deposition_thermal_annealing_time": "30/30 min",
  "Perovskite_dimension": "3D",
  "Perovskite_thickness": "730 nm",
  "Perovskite_composition_long_form": "CsPbI3",
  "Perovskite_additive_compound": "Zn(C6F5)2; GAI",
  "Perovskite_additive_concentration": "0.04 mmol/L; 5 vol%",
  "Perovskite_bandgap": "1.70 eV",
  "Perovskite_deposition_method": "Hot-air spin-coating/Thermal evaporation",
  "Perovskite_deposition_sequential_spin_coating": "False",
  "Perovskite_deposition_spin_coating_antisolvent": "Null",
  "Perovskite_deposition_reaction_solutions_compounds": "PbI2; CsI; DMAI; Zn(C6F5)2",
  "Perovskite_deposition_reaction_solutions_concentrations": "0.6 M; 0.6 M; 0.6 M; 0.04 mmol/L",
  "Perovskite_deposition_final_solutions_concentration_before_deposition": "0.6 M",
  "Perovskite_deposition_solvents_compound": "DMF",
  "Perovskite_deposition_solvents_mixing_ratio": "Null",
  "Perovskite_deposition_synthesis_atmosphere": "Air",
  "Perovskite_deposition_synthesis_atmosphere_pressure": "1 atm",
  "Perovskite_deposition_synthesis_atmosphere_relative_humidity": "25-30 %",
  "Perovskite_deposition_spin_coating_speed": "1000;3000 rpm",
  "Perovskite_deposition_spin_coating_time": "10;30 s",
  "Perovskite_deposition_thermal_annealing_atmosphere": "Air",
  "Perovskite_deposition_thermal_annealing_temperature": "60;100;210;100 °C",
  "Perovskite_deposition_thermal_annealing_time": "5;10;20;3 min",
  "Perovskite_surface_treatment_material": "Null",
  "Perovskite_surface_treatment_method": "Null",
  "Perovskite_surface_treatment_solution_concentration": "Null",
  "Perovskite_surface_treatment_solvents_compound": "Null",
  "Perovskite_surface_treatment_synthesis_atmosphere": "Null",
  "Perovskite_surface_treatment_synthesis_atmosphere_pressure": "Null",
  "Perovskite_surface_treatment_synthesis_atmosphere_relative_humidity": "Null",
  "Perovskite_surface_treatment_deposition_spin_coating_speed": "Null",
  "Perovskite_surface_treatment_deposition_spin_coating_time": "Null",
  "Perovskite_surface_treatment_deposition_thermal_annealing_temperature": "Null",
  "Perovskite_surface_treatment_deposition_thermal_annealing_time": "Null",
  "HTL_thickness": "Null",
  "HTL_stack_sequence": "P3HT+SMe-TATPyr",
  "HTL_additive_compound": "SMe-TATPyr",
  "HTL_additive_concentration": "3 mg/mL",
  "HTL_deposition_method": "Spin-coating",
  "HTL_deposition_solution_concentration": "13 mg/mL",
  "HTL_deposition_solvents_compound": "Chlorobenzene",
  "HTL_deposition_synthesis_atmosphere": "Air",
  "HTL_deposition_synthesis_atmosphere_pressure": "1 atm",
  "HTL_deposition_synthesis_atmosphere_relative_humidity": "25-30 %",
  "HTL_deposition_spin_coating_speed": "3000 rpm",
  "HTL_deposition_spin_coating_time": "30 s",
  "HTL_deposition_thermal_annealing_temperature": "100 °C",
  "HTL_deposition_thermal_annealing_time": "5 min",
  "Backcontact_thickness": "60 nm",
  "Beckcontact_deposition_method": "Thermal evaporation",
  "Backcontact_deposition_atmosphere_pressure": "2e-6 mbar",
  "Encapsulation_method": "Null",
  "Encapsulation_atmosphere": "Null",
  "JV_measured_device_matching": "True",
  "JV_measured_reverse_scan_Voc": "1.220 V",
  "JV_measured_reverse_scan_Jsc": "21.72 mA/cm2",
  "JV_measured_reverse_scan_FF": "81.5 %",
  "JV_measured_reverse_scan_PCE": "21.59 %",
  "JV_measured_forward_scan_Voc": "1.212 V",
  "JV_measured_forward_scan_Jsc": "21.52 mA/cm2",
  "JV_measured_forward_scan_FF": "79.5 %",
  "JV_measured_forward_scan_PCE": "20.73 %",
  "JV_measured_light_spectra": "AM1.5G",
  "JV_measured_light_spectra_intensity": "100 mW/cm2",
  "JV_measured_scan_speed": "0.15 V/s",
  "JV_measured_scan_delay_time": "Null",
  "JV_certified_PCE": "Null",
  "Stabilized_measured_PCE": "21.38 %",
  "Stabilized_certified_PCE": "Null",
  "Stability_test_device_matching": "True",
  "Stability_test_temperature": "25 °C",
  "Stability_test_atmosphere": "Air",
  "Stability_test_light_spectra": "White LED",
  "Stability_test_light_intensity": "100 mW/cm2",
  "Stability_test_relative_humidity": "30 %",
  "Stability_PCE_after_time": "200 h",
  "Stability_PCE_after_time_value": "90 % of initial"
}

File: dataset/2021-2025/10.1038_s41560-023-01310-y/Device_BestPCE_o4_mini_10.1038_s41560-023-01310-y.json
{
  "Ref_DOI": "10.1038/s41560-023-01310-y",
  "Ref_journal": "Nature Energy",
  "Ref_publication_year": "2023",
  "Ref_title": "Phase-heterojunction all-inorganic perovskite solar cells surpassing 21.5% efficiency",
  "Cell_architecture": "n-i-p",
  "Cell_stack_sequence": "FTO/c-TiO2/SnO2/β-CsPbI3-Zn(C6F5)2/γ-CsPbI3-GAI/P3HT+SMe-TATPyr/Au",
  "Cell_area_measured": "0.09 cm2",
  "ETL_thickness": "Null",
  "ETL_stack_sequence": "c-TiO2/SnO2",
  "ETL_additive_compound": "Ru",
  "ETL_additive_concentration": "Null",
  "ETL_deposition_method": "Spin-coating/Spin-coating",
  "ETL_deposition_solution_concentration": "Null/Null",
  "ETL_deposition_solvents_compound": "Ethanol/Water",
  "ETL_deposition_synthesis_atmosphere": "Air",
  "ETL_deposition_synthesis_atmosphere_pressure": "1 atm",
  "ETL_deposition_synthesis_atmosphere_relative_humidity": "Null",
  "ETL_deposition_spin_coating_speed": "6000 rpm/3000 rpm",
  "ETL_deposition_spin_coating_time": "30 s/30 s",
  "ETL_deposition_thermal_annealing_temperature": "450 °C/180 °C",
  "ETL_deposition_thermal_annealing_time": "30 min/30 min",
  "Perovskite_dimension": "3D",
  "Perovskite_thickness": "640 nm/90 nm",
  "Perovskite_composition_long_form": "CsPbI3",
  "Perovskite_additive_compound": "Zn(C6F5)2;GAI",
  "Perovskite_additive_concentration": "1.6 mg/mL;5 mol%",
  "Perovskite_bandgap": "1.68 eV/1.72 eV",
  "Perovskite_deposition_method": "Spin-coating/Triple-source thermal evaporation",
  "Perovskite_deposition_sequential_spin_coating": "False",
  "Perovskite_deposition_spin_coating_antisolvent": "Null",
  "Perovskite_deposition_reaction_solutions_compounds": "PbI2/CsI/DMAI/Zn(C6F5)2;PbI2/CsI/GAI",
  "Perovskite_deposition_reaction_solutions_concentrations": "0.6 M;Null",
  "Perovskite_deposition_final_solutions_concentration_before_deposition": "0.6 M",
  "Perovskite_deposition_solvents_compound": "DMF;Null",
  "Perovskite_deposition_solvents_mixing_ratio": "100%;Null",
  "Perovskite_deposition_synthesis_atmosphere": "Air;Vacuum",
  "Perovskite_deposition_synthesis_atmosphere_pressure": "1 atm;2e-6 mbar",
  "Perovskite_deposition_synthesis_atmosphere_relative_humidity": "25-30%;Null",
  "Perovskite_deposition_spin_coating_speed": "1000 rpm;3000 rpm",
  "Perovskite_deposition_spin_coating_time": "10 s;30 s",
  "Perovskite_deposition_thermal_annealing_atmosphere": "Air;Air",
  "Perovskite_deposition_thermal_annealing_temperature": "60 °C;100 °C;210 °C",
  "Perovskite_deposition_thermal_annealing_time": "5 min;10 min;20 min",
  "Perovskite_surface_treatment_material": "Null",
  "Perovskite_surface_treatment_method": "Null",
  "Perovskite_surface_treatment_solution_concentration": "Null",
  "Perovskite_surface_treatment_solvents_compound": "Null",
  "Perovskite_surface_treatment_synthesis_atmosphere": "Null",
  "Perovskite_surface_treatment_synthesis_atmosphere_pressure": "Null",
  "Perovskite_surface_treatment_synthesis_atmosphere_relative_humidity": "Null",
  "Perovskite_surface_treatment_deposition_spin_coating_speed": "Null",
  "Perovskite_surface_treatment_deposition_spin_coating_time": "Null",
  "Perovskite_surface_treatment_deposition_thermal_annealing_temperature": "Null",
  "Perovskite_surface_treatment_deposition_thermal_annealing_time": "Null",
  "HTL_thickness": "Null",
  "HTL_stack_sequence": "P3HT+SMe-TATPyr",
  "HTL_additive_compound": "SMe-TATPyr",
  "HTL_additive_concentration": "3 mg/mL",
  "HTL_deposition_method": "Spin-coating",
  "HTL_deposition_solution_concentration": "10 mg/mL",
  "HTL_deposition_solvents_compound": "Chlorobenzene",
  "HTL_deposition_synthesis_atmosphere": "Air",
  "HTL_deposition_synthesis_atmosphere_pressure": "1 atm",
  "HTL_deposition_synthesis_atmosphere_relative_humidity": "Null",
  "HTL_deposition_spin_coating_speed": "3000 rpm",
  "HTL_deposition_spin_coating_time": "30 s",
  "HTL_deposition_thermal_annealing_temperature": "100 °C",
  "HTL_deposition_thermal_annealing_time": "5 min",
  "Backcontact_thickness": "80 nm",
  "Beckcontact_deposition_method": "Thermal evaporation",
  "Backcontact_deposition_atmosphere_pressure": "2e-6 mbar",
  "Encapsulation_method": "Null",
  "Encapsulation_atmosphere": "Null",
  "JV_measured_device_matching": "True",
  "JV_measured_reverse_scan_Voc": "1.220 V",
  "JV_measured_reverse_scan_Jsc": "21.72 mA/cm2",
  "JV_measured_reverse_scan_FF": "81.5 %",
  "JV_measured_reverse_scan_PCE": "21.59 %",
  "JV_measured_forward_scan_Voc": "1.212 V",
  "JV_measured_forward_scan_Jsc": "21.52 mA/cm2",
  "JV_measured_forward_scan_FF": "79.50 %",
  "JV_measured_forward_scan_PCE": "20.73 %",
  "JV_measured_light_spectra": "AM1.5G",
  "JV_measured_light_spectra_intensity": "100 mW/cm2",
  "JV_measured_scan_speed": "150 mV/s",
  "JV_measured_scan_delay_time": "Null",
  "JV_certified_PCE": "Null",
  "Stabilized_measured_PCE": "21.38 %",
  "Stabilized_certified_PCE": "Null",
  "Stability_test_device_matching": "True",
  "Stability_test_temperature": "25 °C",
  "Stability_test_atmosphere": "Air",
  "Stability_test_light_spectra": "LED lamp",
  "Stability_test_light_intensity": "100 mW/cm2",
  "Stability_test_relative_humidity": "25-30 %",
  "Stability_PCE_after_time": "200 hours",
  "Stability_PCE_after_time_value": "90 %"
}
