Repository: jiayijdong/PSCbench

# PSCbench


**PSCbench** is a novel benchmark for materials science research-level scientific
dataset curation sourced from published journals. The benchmark is designed to evaluate the complex classification capabilities,
strong domain knowledge, and advanced calculation skills of LLMs.

## Data


The PSCbench dataset is under dataset folder in json file format. Each file is list of dictionary and can be extracted using following scripts.
Each file stands for one published journal, which is fully elaborated in the paper. 

```
with open("./dataset/retroactive/{}.json".format(subject), encoding='utf-8') as json_file:
    problems=json.load(json_file)
```

File: dataset/2021-2025/10.1038_s41563-023-01705-y/Device_BestPCE_10.1038_s41563-023-01705-y.json
{
    "Ref_DOI": "10.1038/s41563-023-01705-y",
    "Ref_journal": "Nature Materials",
    "Ref_publication_year": "2023",
    "Ref_title": "Anion optimization for bifunctional surface passivation in perovskite solar cells",
    "Cell_architecture": "PIN",
    "Cell_stack_sequence": "ITO/NiOx/Me-4PACz/perovskite/C60/BCP/Ag",
    "Cell_area_measured": "0.049 cm2",
    "ETL_thickness": "20 nm",
    "ETL_stack_sequence": "C60/BCP",
    "ETL_additive_compound": "Null",
    "ETL_additive_concentration": "Null",
    "ETL_deposition_method": "Thermal evaporation",
    "ETL_deposition_solution_concentration": "Null",
    "ETL_deposition_solvents_compound": "Null",
    "ETL_deposition_synthesis_atmosphere": "Null",
    "ETL_deposition_synthesis_atmosphere_pressure": "Null",
    "ETL_deposition_synthesis_atmosphere_relative_humidity": "Null",
    "ETL_deposition_spin_coating_speed": "Null",
    "ETL_deposition_spin_coating_time": "Null",
    "ETL_deposition_thermal_annealing_temperature": "Null",
    "ETL_deposition_thermal_annealing_time": "Null",
    "Perovskite_dimension": "3D",
    "Perovskite_thickness": "Null",
    "Perovskite_composition_long_form": "Cs0.05FA0.9MA0.05Pb(I0.95Br0.05)3",
    "Perovskite_additive_compound": "Null",
    "Perovskite_additive_concentration": "Null",
    "Perovskite_bandgap": "1.55 eV",
    "Perovskite_deposition_method": "Spin-coating",
    "Perovskite_deposition_sequential_spin_coating": "False",
    "Perovskite_deposition_spin_coating_antisolvent": "Anisole",
    "Perovskite_deposition_reaction_solutions_compounds": "PbI2; PbBr2; MABr; CsI; FAI",
    "Perovskite_deposition_reaction_solutions_concentrations": "Null",
    "Perovskite_deposition_final_solutions_concentration_before_deposition": "1.5 M",
    "Perovskite_deposition_solvents_compound": "DMF; DMSO",
    "Perovskite_deposition_solvents_mixing_ratio": "4:1",
    "Perovskite_deposition_synthesis_atmosphere": "Glovebox",
    "Perovskite_deposition_synthesis_atmosphere_pressure": "Null",
    "Perovskite_deposition_synthesis_atmosphere_relative_humidity": "Null",
    "Perovskite_deposition_spin_coating_speed": "2000 rpm; 7000 rpm",
    "Perovskite_deposition_spin_coating_time": "35 s; 10 s",
    "Perovskite_deposition_thermal_annealing_atmosphere": "Null",
    "Perovskite_deposition_thermal_annealing_temperature": "100 °C",
    "Perovskite_deposition_thermal_annealing_time": "10 min",
    "Perovskite_surface_treatment_material": "Sodium thioglycolate",
    "Perovskite_surface_treatment_method": "Spin-coating",
    "Perovskite_surface_treatment_solution_concentration": "0.5 mg/mL",
    "Perovskite_surface_treatment_solvents_compound": "Isopropanol",
    "Perovskite_surface_treatment_synthesis_atmosphere": "Null",
    "Perovskite_surface_treatment_synthesis_atmosphere_pressure": "Null",
    "Perovskite_surface_treatment_synthesis_atmosphere_relative_humidity": "Null",
    "Perovskite_surface_treatment_deposition_spin_coating_speed": "4000 rpm",
    "Perovskite_surface_treatment_deposition_spin_coating_time": "25 s",
    "Perovskite_surface_treatment_deposition_thermal_annealing_temperature": "100 °C",
    "Perovskite_surface_treatment_deposition_thermal_annealing_time": "5 min",
    "HTL_thickness": "Null",
    "HTL_stack_sequence": "NiOx/Me-4PACz",
    "HTL_additive_compound": "Null",
    "HTL_additive_concentration": "Null",
    "HTL_deposition_method": "Spin-Coating/Spin-Coating",
    "HTL_deposition_solution_concentration": "10 mg/mL/0.3 mg/mL",
    "HTL_deposition_solvents_compound": "Null/Ethanol",
    "HTL_deposition_synthesis_atmosphere": "Air",
    "HTL_deposition_synthesis_atmosphere_pressure": "1 atm",
    "HTL_deposition_synthesis_atmosphere_relative_humidity": "Null",
    "HTL_deposition_spin_coating_speed": "3000 rpm/3000 rpm",
    "HTL_deposition_spin_coating_time": "25 s/25 s",
    "HTL_deposition_thermal_annealing_temperature": "Null/100 °C",
    "HTL_deposition_thermal_annealing_time": "Null/10 min",
    "Backcontact_thickness": "140 nm",
    "Beckcontact_deposition_method": "Thermal evaporation",
    "Backcontact_deposition_atmosphere_pressure": "Null",
    "Encapsulation_method": "UV adhesive",
    "Encapsulation_atmosphere": "Null",
    "JV_measured_device_matching": "True",
    "JV_measured_reverse_scan_Voc": "1.19 V",
    "JV_measured_reverse_scan_Jsc": "24.78 mA/cm2",
    "JV_measured_reverse_scan_FF": "83.6 %",
    "JV_measured_reverse_scan_PCE": "24.56 %",
    "JV_measured_forward_scan_Voc": "Null",
    "JV_measured_forward_scan_Jsc": "Null",
    "JV_measured_forward_scan_FF": "Null",
    "JV_measured_forward_scan_PCE": "Null",
    "JV_measured_light_spectra": "AM1.5G",
    "JV_measured_light_spectra_intensity": "100 mW/cm2",
    "JV_measured_scan_speed": "100 mV/s",
    "JV_measured_scan_delay_time": "200 ms",
    "JV_certified_PCE": "24.04",
    "Stabilized_measured_PCE": "24.2",
    "Stabilized_certified_PCE": "Null",
    "Stability_test_device_matching": "True",
    "Stability_test_temperature": "35 °C",
    "Stability_test_atmosphere": "Null",
    "Stability_test_light_spectra": "1-sun equivalent LED",
    "Stability_test_light_intensity": "1 sun",
    "Stability_test_relative_humidity": "30-40 %",
    "Stability_PCE_after_time": "900 hours",
    "Stability_PCE_after_time_value": "96 %"
}

File: dataset/2021-2025/10.1038_s41563-023-01705-y/Device_BestPCE_Gemini_1.5_pro_10.1038_s41563-023-01705-y.json
{
  "Ref_DOI": "10.1038/s41563-023-01705-y",
  "Ref_journal": "Nature Materials",
  "Ref_publication_year": "2023",
  "Ref_title": "Anion optimization for bifunctional surface passivation in perovskite solar cells",
  "Cell_architecture": "PIN",
  "Cell_stack_sequence": "ITO/NiOx/Me-4PACz/Cs0.05FA0.9MA0.05Pb(I0.95Br0.05)3/C60/SnO2/Ag",
  "Cell_area_measured": "0.049 cm2",
  "ETL_thickness": "20 nm",
  "ETL_stack_sequence": "SnO2",
  "ETL_additive_compound": "Null",
  "ETL_additive_concentration": "Null",
  "ETL_deposition_method": "Atomic layer deposition",
  "ETL_deposition_solution_concentration": "Null",
  "ETL_deposition_solvents_compound": "Null",
  "ETL_deposition_synthesis_atmosphere": "Null",
  "ETL_deposition_synthesis_atmosphere_pressure": "Null",
  "ETL_deposition_synthesis_atmosphere_relative_humidity": "Null",
  "ETL_deposition_spin_coating_speed": "Null",
  "ETL_deposition_spin_coating_time": "Null",
  "ETL_deposition_thermal_annealing_temperature": "Null",
  "ETL_deposition_thermal_annealing_time": "Null",
  "Perovskite_dimension": "3D",
  "Perovskite_thickness": "Null",
  "Perovskite_composition_long_form": "Cs0.05FA0.9MA0.05Pb(I0.95Br0.05)3",
  "Perovskite_additive_compound": "Null",
  "Perovskite_additive_concentration": "Null",
  "Perovskite_bandgap": "1.55 eV",
  "Perovskite_deposition_method": "Spin-coating",
  "Perovskite_deposition_sequential_spin_coating": false,
  "Perovskite_deposition_spin_coating_antisolvent": "Anisole",
  "Perovskite_deposition_reaction_solutions_compounds": "PbI2;PbBr2;MABr;CsI;FAI",
  "Perovskite_deposition_reaction_solutions_concentrations": "Null",
  "Perovskite_deposition_final_solutions_concentration_before_deposition": "1.5 M",
  "Perovskite_deposition_solvents_compound": "DMF;DMSO",
  "Perovskite_deposition_solvents_mixing_ratio": "4:1",
  "Perovskite_deposition_synthesis_atmosphere": "Null",
  "Perovskite_deposition_synthesis_atmosphere_pressure": "Null",
  "Perovskite_deposition_synthesis_atmosphere_relative_humidity": "Null",
  "Perovskite_deposition_spin_coating_speed": "2000 rpm;7000 rpm",
  "Perovskite_deposition_spin_coating_time": "35 s;10 s",
  "Perovskite_deposition_thermal_annealing_atmosphere": "Null",
  "Perovskite_deposition_thermal_annealing_temperature": "100 °C",
  "Perovskite_deposition_thermal_annealing_time": "10 min",
  "Perovskite_surface_treatment_material": "Sodium thioglycolate",
  "Perovskite_surface_treatment_method": "Spin-coating",
  "Perovskite_surface_treatment_solution_concentration": "0.5 mg/ml",
  "Perovskite_surface_treatment_solvents_compound": "IPA",
  "Perovskite_surface_treatment_synthesis_atmosphere": "Null",
  "Perovskite_surface_treatment_synthesis_atmosphere_pressure": "Null",
  "Perovskite_surface_treatment_synthesis_atmosphere_relative_humidity": "Null",
  "Perovskite_surface_treatment_deposition_spin_coating_speed": "4000 rpm",
  "Perovskite_surface_treatment_deposition_spin_coating_time": "25 s",
  "Perovskite_surface_treatment_deposition_thermal_annealing_temperature": "100 °C",
  "Perovskite_surface_treatment_deposition_thermal_annealing_time": "5 min",
  "HTL_thickness": "Null",
  "HTL_stack_sequence": "NiOx/Me-4PACz",
  "HTL_additive_compound": "Null",
  "HTL_additive_concentration": "Null",
  "HTL_deposition_method": "Spin-coating;Spin-coating",
  "HTL_deposition_solution_concentration": "10 mg/mL;0.3 mg/mL",
  "HTL_deposition_solvents_compound": "Null;Ethanol",
  "HTL_deposition_synthesis_atmosphere": "Air;Null",
  "HTL_deposition_synthesis_atmosphere_pressure": "1 atm;Null",
  "HTL_deposition_synthesis_atmosphere_relative_humidity": "Null;Null",
  "HTL_deposition_spin_coating_speed": "3000 rpm;3000 rpm",
  "HTL_deposition_spin_coating_time": "25 s;25 s",
  "HTL_deposition_thermal_annealing_temperature": "Null;100 °C",
  "HTL_deposition_thermal_annealing_time": "Null;10 min",
  "Backcontact_thickness": "140 nm",
  "Beckcontact_deposition_method": "Thermal evaporation",
  "Backcontact_deposition_atmosphere_pressure": "Null",
  "Encapsulation_method": "UV adhesive",
  "Encapsulation_atmosphere": "Null",
  "JV_measured_device_matching": true,
  "JV_measured_reverse_scan_Voc": "1.19 V",
  "JV_measured_reverse_scan_Jsc": "24.7 mA/cm2",
  "JV_measured_reverse_scan_FF": "83.6%",
  "JV_measured_reverse_scan_PCE": "24.56%",
  "JV_measured_forward_scan_Voc": "Null",
  "JV_measured_forward_scan_Jsc": "Null",
  "JV_measured_forward_scan_FF": "Null",
  "JV_measured_forward_scan_PCE": "Null",
  "JV_measured_light_spectra": "AM1.5G",
  "JV_measured_light_spectra_intensity": "100 mW/cm2",
  "JV_measured_scan_speed": "100 mV/s",
  "JV_measured_scan_delay_time": "200 ms",
  "JV_certified_PCE": "24.04%",
  "Stabilized_measured_PCE": "24.2%",
  "Stabilized_certified_PCE": "Null",
  "Stability_test_device_matching": true,
  "Stability_test_temperature": "35 °C",
  "Stability_test_atmosphere": "Nitrogen",
  "Stability_test_light_spectra": "White-light LED",
  "Stability_test_light_intensity": "1 sun",
  "Stability_test_relative_humidity": "30-40%",
  "Stability_PCE_after_time": "900 hours",
  "Stability_PCE_after_time_value": "96%"
}

File: dataset/2021-2025/10.1038_s41563-023-01705-y/Device_BestPCE_Gemini_2.0_Flash_10.1038_s41563-023-01705-y.json
{
  "Ref_DOI": "10.1038/s41563-023-01705-y",
  "Ref_journal": "Nature Materials",
  "Ref_publication_year": "2023",
  "Ref_title": "Anion optimization for bifunctional surface passivation in perovskite solar cells",
  "Cell_architecture": "PIN",
  "Cell_stack_sequence": "ITO/NiOx/Me-4PACz/perovskite/C60/SnOx/Ag",
  "Cell_area_measured": "0.049 squared cm",
  "ETL_thickness": "20",
  "ETL_stack_sequence": "SnOx",
  "ETL_additive_compound": "Null",
  "ETL_additive_concentration": "Null",
  "ETL_deposition_method": "Atomic layer deposition",
  "ETL_deposition_solution_concentration": "Null",
  "ETL_deposition_solvents_compound": "Null",
  "ETL_deposition_synthesis_atmosphere": "Nitrogen",
  "ETL_deposition_synthesis_atmosphere_pressure": "1 atm",
  "ETL_deposition_synthesis_atmosphere_relative_humidity": "Null",
  "ETL_deposition_spin_coating_speed": "Null",
  "ETL_deposition_spin_coating_time": "Null",
  "ETL_deposition_thermal_annealing_temperature": "Null",
  "ETL_deposition_thermal_annealing_time": "Null",
  "Perovskite_dimension": "3D",
  "Perovskite_thickness": "Null",
  "Perovskite_composition_long_form": "Cs0.05FA0.9MA0.05Pb(I0.95Br0.05)3",
  "Perovskite_additive_compound": "Sodium thioglycolate (ST)",
  "Perovskite_additive_concentration": "0.5 mg/mL",
  "Perovskite_bandgap": "1.55 eV",
  "Perovskite_deposition_method": "Spin-coating",
  "Perovskite_deposition_sequential_spin_coating": "False",
  "Perovskite_deposition_spin_coating_antisolvent": "Anisole",
  "Perovskite_deposition_reaction_solutions_compounds": "PbI2; PbBr2; MABr; CsI; FAI",
  "Perovskite_deposition_reaction_solutions_concentrations": "1.5 M",
  "Perovskite_deposition_final_solutions_concentration_before_deposition": "Null",
  "Perovskite_deposition_solvents_compound": "DMF; DMSO",
  "Perovskite_deposition_solvents_mixing_ratio": "4:1",
  "Perovskite_deposition_synthesis_atmosphere": "Nitrogen",
  "Perovskite_deposition_synthesis_atmosphere_pressure": "1 atm",
  "Perovskite_deposition_synthesis_atmosphere_relative_humidity": "Null",
  "Perovskite_deposition_spin_coating_speed": "2,000 rpm; 7,000 rpm",
  "Perovskite_deposition_spin_coating_time": "35 s; 10 s",
  "Perovskite_deposition_thermal_annealing_atmosphere": "Air",
  "Perovskite_deposition_thermal_annealing_temperature": "100",
  "Perovskite_deposition_thermal_annealing_time": "10",
  "Perovskite_surface_treatment_material": "Sodium thioglycolate (ST)",
  "Perovskite_surface_treatment_method": "Spin-coating",
  "Perovskite_surface_treatment_solution_concentration": "0.5 mg/mL",
  "Perovskite_surface_treatment_solvents_compound": "IPA",
  "Perovskite_surface_treatment_synthesis_atmosphere": "Nitrogen",
  "Perovskite_surface_treatment_synthesis_atmosphere_pressure": "1 atm",
  "Perovskite_surface_treatment_synthesis_atmosphere_relative_humidity": "Null",
  "Perovskite_surface_treatment_deposition_spin_coating_speed": "4,000 rpm",
  "Perovskite_surface_treatment_deposition_spin_coating_time": "25 s",
  "Perovskite_surface_treatment_deposition_thermal_annealing_temperature": "100",
  "Perovskite_surface_treatment_deposition_thermal_annealing_time": "5",
  "HTL_thickness": "Null",
  "HTL_stack_sequence": "NiOx/Me–4PACz",
  "HTL_additive_compound": "Null",
  "HTL_additive_concentration": "Null",
  "HTL_deposition_method": "Spin-coating",
  "HTL_deposition_solution_concentration": "10 mg/mL; 0.3 mg/mL",
  "HTL_deposition_solvents_compound": "Null; ethanol",
  "HTL_deposition_synthesis_atmosphere": "Air",
  "HTL_deposition_synthesis_atmosphere_pressure": "1 atm",
  "HTL_deposition_synthesis_atmosphere_relative_humidity": "Null",
  "HTL_deposition_spin_coating_speed": "3,000 rpm",
  "HTL_deposition_spin_coating_time": "25 s",
  "HTL_deposition_thermal_annealing_temperature": "100",
  "HTL_deposition_thermal_annealing_time": "10",
  "Backcontact_thickness": "140",
  "Beckcontact_deposition_method": "Thermal evaporation",
  "Backcontact_deposition_atmosphere_pressure": "Null",
  "Encapsulation_method": "UV-adhesive",
  "Encapsulation_atmosphere": "Nitrogen",
  "JV_measured_device_matching": "True",
  "JV_measured_reverse_scan_Voc": "1.19",
  "JV_measured_reverse_scan_Jsc": "24.7",
  "JV_measured_reverse_scan_FF": "83.6",
  "JV_measured_reverse_scan_PCE": "24.56",
  "JV_measured_forward_scan_Voc": "1.19",
  "JV_measured_forward_scan_Jsc": "24.5",
  "JV_measured_forward_scan_FF": "81.9",
  "JV_measured_forward_scan_PCE": "22.91",
  "JV_measured_light_spectra": "AM1.5G",
  "JV_measured_light_spectra_intensity": "100 mW/cm2",
  "JV_measured_scan_speed": "0.1 V/s",
  "JV_measured_scan_delay_time": "200 ms",
  "JV_certified_PCE": "24.04",
  "Stabilized_measured_PCE": "24.2",
  "Stabilized_certified_PCE": "Null",
  "Stability_test_device_matching": "True",
  "Stability_test_temperature": "35 °C",
  "Stability_test_atmosphere": "Nitrogen",
  "Stability_test_light_spectra": "1 sun",
  "Stability_test_light_intensity": "Null",
  "Stability_test_relative_humidity": "30 –40 %",
  "Stability_PCE_after_time": "900 hours",
  "Stability_PCE_after_time_value": "96 %"
}

File: dataset/2021-2025/10.1038_s41563-023-01705-y/Device_BestPCE_claude_haiku_10.1038_s41563-023-01705-y.json
{
  "Ref_DOI": "10.1038/s41563-023-01705-y",
  "Ref_journal": "Nature Materials",
  "Ref_publication_year": "2023",
  "Ref_title": "Anion optimization for bifunctional surface passivation in perovskite solar cells",
  "Cell_architecture": "PIN",
  "Cell_stack_sequence": "ITO/NiOx/Me-4PACz/Perovskite/C60/BCP/Ag",
  "Cell_area_measured": "0.049 cm2",
  "ETL_thickness": "20 nm",
  "ETL_stack_sequence": "C60/BCP",
  "ETL_additive_compound": "Null",
  "ETL_additive_concentration": "Null",
  "ETL_deposition_method": "Thermal evaporation",
  "ETL_deposition_solution_concentration": "Null",
  "ETL_deposition_solvents_compound": "Null",
  "ETL_deposition_synthesis_atmosphere": "Null",
  "ETL_deposition_synthesis_atmosphere_pressure": "Null",
  "ETL_deposition_synthesis_atmosphere_relative_humidity": "Null",
  "ETL_deposition_spin_coating_speed": "Null",
  "ETL_deposition_spin_coating_time": "Null",
  "ETL_deposition_thermal_annealing_temperature": "Null",
  "ETL_deposition_thermal_annealing_time": "Null",
  "Perovskite_dimension": "3D",
  "Perovskite_thickness": "Null",
  "Perovskite_composition_long_form": "Cs0.05FA0.9MA0.05Pb(I0.95Br0.05)3",
  "Perovskite_additive_compound": "Null",
  "Perovskite_additive_concentration": "Null",
  "Perovskite_bandgap": "1.55",
  "Perovskite_deposition_method": "Spin-coating",
  "Perovskite_deposition_sequential_spin_coating": "False",
  "Perovskite_deposition_spin_coating_antisolvent": "Anisole",
  "Perovskite_deposition_reaction_solutions_compounds": "PbI2;PbBr2;MABr;CsI;FAI",
  "Perovskite_deposition_reaction_solutions_concentrations": "Null",
  "Perovskite_deposition_final_solutions_concentration_before_deposition": "1.5 M",
  "Perovskite_deposition_solvents_compound": "DMF;DMSO",
  "Perovskite_deposition_solvents_mixing_ratio": "4:1",
  "Perovskite_deposition_synthesis_atmosphere": "Nitrogen",
  "Perovskite_deposition_synthesis_atmosphere_pressure": "1 atm",
  "Perovskite_deposition_synthesis_atmosphere_relative_humidity": "Null",
  "Perovskite_deposition_spin_coating_speed": "2000 rpm;7000 rpm",
  "Perovskite_deposition_spin_coating_time": "35 s;10 s",
  "Perovskite_deposition_thermal_annealing_atmosphere": "Air",
  "Perovskite_deposition_thermal_annealing_temperature": "100 °C",
  "Perovskite_deposition_thermal_annealing_time": "10 min",
  "Perovskite_surface_treatment_material": "Sodium thioglycolate",
  "Perovskite_surface_treatment_method": "Spin-coating",
  "Perovskite_surface_treatment_solution_concentration": "0.5 mg/mL",
  "Perovskite_surface_treatment_solvents_compound": "IPA",
  "Perovskite_surface_treatment_synthesis_atmosphere": "Nitrogen",
  "Perovskite_surface_treatment_synthesis_atmosphere_pressure": "1 atm",
  "Perovskite_surface_treatment_synthesis_atmosphere_relative_humidity": "Null",
  "Perovskite_surface_treatment_deposition_spin_coating_speed": "4000 rpm",
  "Perovskite_surface_treatment_deposition_spin_coating_time": "25 s",
  "Perovskite_surface_treatment_deposition_thermal_annealing_temperature": "100 °C",
  "Perovskite_surface_treatment_deposition_thermal_annealing_time": "5 min",
  "HTL_thickness": "Null",
  "HTL_stack_sequence": "NiOx/Me-4PACz",
  "HTL_additive_compound": "Null",
  "HTL_additive_concentration": "Null",
  "HTL_deposition_method": "Spin-coating",
  "HTL_deposition_solution_concentration": "10 mg/mL;0.3 mg/mL",
  "HTL_deposition_solvents_compound": "Null;Ethanol",
  "HTL_deposition_synthesis_atmosphere": "Air;Nitrogen",
  "HTL_deposition_synthesis_atmosphere_pressure": "1 atm;1 atm",
  "HTL_deposition_synthesis_atmosphere_relative_humidity": "Null",
  "HTL_deposition_spin_coating_speed": "3000 rpm;3000 rpm",
  "HTL_deposition_spin_coating_time": "25 s;25 s",
  "HTL_deposition_thermal_annealing_temperature": "Null;100 °C",
  "HTL_deposition_thermal_annealing_time": "Null;10 min",
  "Backcontact_thickness": "140 nm",
  "Beckcontact_deposition_method": "Thermal evaporation",
  "Backcontact_deposition_atmosphere_pressure": "Null",
  "Encapsulation_method": "UV adhesive",
  "Encapsulation_atmosphere": "Null",
  "JV_measured_device_matching": "True",
  "JV_measured_reverse_scan_Voc": "1.19",
  "JV_measured_reverse_scan_Jsc": "24.5",
  "JV_measured_reverse_scan_FF": "83.6",
  "JV_measured_reverse_scan_PCE": "24.56",
  "JV_measured_forward_scan_Voc": "Null",
  "JV_measured_forward_scan_Jsc": "Null",
  "JV_measured_forward_scan_FF": "Null",
  "JV_measured_forward_scan_PCE": "Null",
  "JV_measured_light_spectra": "AM1.5G",
  "JV_measured_light_spectra_intensity": "100 mW/cm2",
  "JV_measured_scan_speed": "0.1 V/s",
  "JV_measured_scan_delay_time": "200 ms",
  "JV_certified_PCE": "24.04",
  "Stabilized_measured_PCE": "24.2",
  "Stabilized_certified_PCE": "Null",
  "Stability_test_device_matching": "True",
  "Stability_test_temperature": "35 °C",
  "Stability_test_atmosphere": "Nitrogen",
  "Stability_test_light_spectra": "1-sun equivalent LED",
  "Stability_test_light_intensity": "1 sun",
  "Stability_test_relative_humidity": "30-40%",
  "Stability_PCE_after_time": "900 hours",
  "Stability_PCE_after_time_value": "96"
}

File: dataset/2021-2025/10.1038_s41563-023-01705-y/Device_BestPCE_gpt4o_10.1038_s41563-023-01705-y.json
{
  "Ref_DOI": "10.1038/s41563-023-01705-y",
  "Ref_journal": "Nature Materials",
  "Ref_publication_year": "2023",
  "Ref_title": "Anion optimization for bifunctional surface passivation in perovskite solar cells",
  "Cell_architecture": "PIN",
  "Cell_stack_sequence": "ITO/NiOx/Me-4PACz/perovskite/C60/BCP/Ag",
  "Cell_area_measured": "0.049 cm2",
  "ETL_thickness": "20 nm/8 nm",
  "ETL_stack_sequence": "C60/BCP",
  "ETL_additive_compound": "Null",
  "ETL_additive_concentration": "Null",
  "ETL_deposition_method": "Thermal evaporation/Thermal evaporation",
  "ETL_deposition_solution_concentration": "Null",
  "ETL_deposition_solvents_compound": "Null",
  "ETL_deposition_synthesis_atmosphere": "Null",
  "ETL_deposition_synthesis_atmosphere_pressure": "Null",
  "ETL_deposition_synthesis_atmosphere_relative_humidity": "Null",
  "ETL_deposition_spin_coating_speed": "Null",
  "ETL_deposition_spin_coating_time": "Null",
  "ETL_deposition_thermal_annealing_temperature": "Null",
  "ETL_deposition_thermal_annealing_time": "Null",
  "Perovskite_dimension": "3D",
  "Perovskite_thickness": "Null",
  "Perovskite_composition_long_form": "Cs0.05FA0.9MA0.05Pb(I0.95Br0.05)3",
  "Perovskite_additive_compound": "Null",
  "Perovskite_additive_concentration": "Null",
  "Perovskite_bandgap": "1.55 eV",
  "Perovskite_deposition_method": "Spin-coating",
  "Perovskite_deposition_sequential_spin_coating": "False",
  "Perovskite_deposition_spin_coating_antisolvent": "Anisole",
  "Perovskite_deposition_reaction_solutions_compounds": "PbI2; PbBr2; MABr; CsI; FAI",
  "Perovskite_deposition_reaction_solutions_concentrations": "Null",
  "Perovskite_deposition_final_solutions_concentration_before_deposition": "1.5 M",
  "Perovskite_deposition_solvents_compound": "DMF; DMSO",
  "Perovskite_deposition_solvents_mixing_ratio": "4:1",
  "Perovskite_deposition_synthesis_atmosphere": "Nitrogen",
  "Perovskite_deposition_synthesis_atmosphere_pressure": "Null",
  "Perovskite_deposition_synthesis_atmosphere_relative_humidity": "Null",
  "Perovskite_deposition_spin_coating_speed": "2000 rpm; 7000 rpm",
  "Perovskite_deposition_spin_coating_time": "35 s; 10 s",
  "Perovskite_deposition_thermal_annealing_atmosphere": "Null",
  "Perovskite_deposition_thermal_annealing_temperature": "100 °C",
  "Perovskite_deposition_thermal_annealing_time": "10 min",
  "Perovskite_surface_treatment_material": "Sodium thioglycolate",
  "Perovskite_surface_treatment_method": "Spin-coating",
  "Perovskite_surface_treatment_solution_concentration": "0.5 mg/mL",
  "Perovskite_surface_treatment_solvents_compound": "IPA",
  "Perovskite_surface_treatment_synthesis_atmosphere": "Null",
  "Perovskite_surface_treatment_synthesis_atmosphere_pressure": "Null",
  "Perovskite_surface_treatment_synthesis_atmosphere_relative_humidity": "Null",
  "Perovskite_surface_treatment_deposition_spin_coating_speed": "4000 rpm",
  "Perovskite_surface_treatment_deposition_spin_coating_time": "25 s",
  "Perovskite_surface_treatment_deposition_thermal_annealing_temperature": "100 °C",
  "Perovskite_surface_treatment_deposition_thermal_annealing_time": "5 min",
  "HTL_thickness": "Null",
  "HTL_stack_sequence": "NiOx/Me-4PACz",
  "HTL_additive_compound": "Null",
  "HTL_additive_concentration": "Null",
  "HTL_deposition_method": "Spin-coating/Spin-coating",
  "HTL_deposition_solution_concentration": "10 mg/mL/0.3 mg/mL",
  "HTL_deposition_solvents_compound": "Null/Ethanol",
  "HTL_deposition_synthesis_atmosphere": "Air",
  "HTL_deposition_synthesis_atmosphere_pressure": "1 atm",
  "HTL_deposition_synthesis_atmosphere_relative_humidity": "Null",
  "HTL_deposition_spin_coating_speed": "3000 rpm/3000 rpm",
  "HTL_deposition_spin_coating_time": "25 s/25 s",
  "HTL_deposition_thermal_annealing_temperature": "Null/100 °C",
  "HTL_deposition_thermal_annealing_time": "Null/10 min",
  "Backcontact_thickness": "140 nm",
  "Beckcontact_deposition_method": "Thermal evaporation",
  "Backcontact_deposition_atmosphere_pressure": "Null",
  "Encapsulation_method": "UV adhesive",
  "Encapsulation_atmosphere": "Null",
  "JV_measured_device_matching": "True",
  "JV_measured_reverse_scan_Voc": "1.19 V",
  "JV_measured_reverse_scan_Jsc": "24.78 mA/cm2",
  "JV_measured_reverse_scan_FF": "83.6 %",
  "JV_measured_reverse_scan_PCE": "24.56 %",
  "JV_measured_forward_scan_Voc": "Null",
  "JV_measured_forward_scan_Jsc": "Null",
  "JV_measured_forward_scan_FF": "Null",
  "JV_measured_forward_scan_PCE": "Null",
  "JV_measured_light_spectra": "AM1.5G",
  "JV_measured_light_spectra_intensity": "100 mW/cm2",
  "JV_measured_scan_speed": "100 mV/s",
  "JV_measured_scan_delay_time": "200 ms",
  "JV_certified_PCE": "24.04",
  "Stabilized_measured_PCE": "24.2",
  "Stabilized_certified_PCE": "Null",
  "Stability_test_device_matching": "True",
  "Stability_test_temperature": "35 °C",
  "Stability_test_atmosphere": "Null",
  "Stability_test_light_spectra": "AM1.5G",
  "Stability_test_light_intensity": "1 sun",
  "Stability_test_relative_humidity": "30-40 %",
  "Stability_PCE_after_time": "900 hours",
  "Stability_PCE_after_time_value": "96 %"
}

File: dataset/2021-2025/10.1038_s41563-023-01705-y/Device_BestPCE_gpt4o_mini_10.1038_s41563-023-01705-y.json
{
  "Ref_DOI": "10.1038/s41563-023-01705-y",
  "Ref_journal": "Nature Materials",
  "Ref_publication_year": "2023",
  "Ref_title": "Anion optimization for bifunctional surface passivation in perovskite solar cells",
  "Cell_architecture": "PIN",
  "Cell_stack_sequence": "ITO/NiOx/Me-4PACz/perovskite/C60/SnOx/Ag",
  "Cell_area_measured": "0.049 cm2",
  "ETL_thickness": "Null",
  "ETL_stack_sequence": "Null",
  "ETL_additive_compound": "Null",
  "ETL_additive_concentration": "Null",
  "ETL_deposition_method": "Spin-coating",
  "ETL_deposition_solution_concentration": "Null",
  "ETL_deposition_solvents_compound": "Null",
  "ETL_deposition_synthesis_atmosphere": "Air",
  "ETL_deposition_synthesis_atmosphere_pressure": "1 atm",
  "ETL_deposition_synthesis_atmosphere_relative_humidity": "Null",
  "ETL_deposition_spin_coating_speed": "Null",
  "ETL_deposition_spin_coating_time": "Null",
  "ETL_deposition_thermal_annealing_temperature": "Null",
  "ETL_deposition_thermal_annealing_time": "Null",
  "Perovskite_dimension": "3D",
  "Perovskite_thickness": "Null",
  "Perovskite_composition_long_form": "Cs0.05FA0.9MA0.05Pb(I0.95Br0.05)3",
  "Perovskite_additive_compound": "Null",
  "Perovskite_additive_concentration": "Null",
  "Perovskite_bandgap": "1.55 eV",
  "Perovskite_deposition_method": "Spin-coating",
  "Perovskite_deposition_sequential_spin_coating": "False",
  "Perovskite_deposition_spin_coating_antisolvent": "Null",
  "Perovskite_deposition_reaction_solutions_compounds": "PbI2;PbBr2;MABr;CsI;FAI",
  "Perovskite_deposition_reaction_solutions_concentrations": "1.5 M",
  "Perovskite_deposition_final_solutions_concentration_before_deposition": "Null",
  "Perovskite_deposition_solvents_compound": "DMF;DMSO",
  "Perovskite_deposition_solvents_mixing_ratio": "4:1",
  "Perovskite_deposition_synthesis_atmosphere": "Nitrogen",
  "Perovskite_deposition_synthesis_atmosphere_pressure": "1 atm",
  "Perovskite_deposition_synthesis_atmosphere_relative_humidity": "Null",
  "Perovskite_deposition_spin_coating_speed": "2000 rpm;7000 rpm",
  "Perovskite_deposition_spin_coating_time": "35 s;10 s",
  "Perovskite_deposition_thermal_annealing_atmosphere": "Air",
  "Perovskite_deposition_thermal_annealing_temperature": "100 °C",
  "Perovskite_deposition_thermal_annealing_time": "10 min",
  "Perovskite_surface_treatment_material": "Sodium thioglycolate",
  "Perovskite_surface_treatment_method": "Spin-coating",
  "Perovskite_surface_treatment_solution_concentration": "0.5 mg/mL",
  "Perovskite_surface_treatment_solvents_compound": "IPA",
  "Perovskite_surface_treatment_synthesis_atmosphere": "Air",
  "Perovskite_surface_treatment_synthesis_atmosphere_pressure": "1 atm",
  "Perovskite_surface_treatment_synthesis_atmosphere_relative_humidity": "Null",
  "Perovskite_surface_treatment_deposition_spin_coating_speed": "4000 rpm",
  "Perovskite_surface_treatment_deposition_spin_coating_time": "25 s",
  "Perovskite_surface_treatment_deposition_thermal_annealing_temperature": "100 °C",
  "Perovskite_surface_treatment_deposition_thermal_annealing_time": "5 min",
  "HTL_thickness": "Null",
  "HTL_stack_sequence": "Null",
  "HTL_additive_compound": "Null",
  "HTL_additive_concentration": "Null",
  "HTL_deposition_method": "Null",
  "HTL_deposition_solution_concentration": "Null",
  "HTL_deposition_solvents_compound": "Null",
  "HTL_deposition_synthesis_atmosphere": "Null",
  "HTL_deposition_synthesis_atmosphere_pressure": "Null",
  "HTL_deposition_synthesis_atmosphere_relative_humidity": "Null",
  "HTL_deposition_spin_coating_speed": "Null",
  "HTL_deposition_spin_coating_time": "Null",
  "HTL_deposition_thermal_annealing_temperature": "Null",
  "HTL_deposition_thermal_annealing_time": "Null",
  "Backcontact_thickness": "Null",
  "Beckcontact_deposition_method": "Thermal evaporation",
  "Backcontact_deposition_atmosphere_pressure": "Null",
  "Encapsulation_method": "Null",
  "Encapsulation_atmosphere": "Air",
  "JV_measured_device_matching": "True",
  "JV_measured_reverse_scan_Voc": "1.19 V",
  "JV_measured_reverse_scan_Jsc": "25.12 mA/cm2",
  "JV_measured_reverse_scan_FF": "82.48 %",
  "JV_measured_reverse_scan_PCE": "24.56 %",
  "JV_measured_forward_scan_Voc": "1.19 V",
  "JV_measured_forward_scan_Jsc": "25.12 mA/cm2",
  "JV_measured_forward_scan_FF": "82.48 %",
  "JV_measured_forward_scan_PCE": "24.56 %",
  "JV_measured_light_spectra": "AM1.5G",
  "JV_measured_light_spectra_intensity": "1 sun",
  "JV_measured_scan_speed": "100 mV/s",
  "JV_measured_scan_delay_time": "200 ms",
  "JV_certified_PCE": "24.04 %",
  "Stabilized_measured_PCE": "24.2 %",
  "Stabilized_certified_PCE": "Null",
  "Stability_test_device_matching": "True",
  "Stability_test_temperature": "35 °C",
  "Stability_test_atmosphere": "Air",
  "Stability_test_light_spectra": "Null",
  "Stability_test_light_intensity": "1 sun",
  "Stability_test_relative_humidity": "30-40 %",
  "Stability_PCE_after_time": "900 hours",
  "Stability_PCE_after_time_value": "96 %"
}

File: dataset/2021-2025/10.1038_s41563-023-01705-y/Device_BestPCE_gpt4o_mini_zero_shot_10.1038_s41563-023-01705-y.json
{
  "Ref_DOI": "10.1038/s41563-023-01705-y",
  "Ref_journal": "Nature Materials",
  "Ref_publication_year": "2023",
  "Ref_title": "Anion optimization for bifunctional surface passivation in perovskite solar cells",
  "Cell_architecture": "inverted p-i-n",
  "Cell_stack_sequence": "ITO/NiOx/Me–4PACz/perovskite/C60/BCP/Ag",
  "Cell_area_measured": "0.049 cm2",
  "ETL_thickness": "8 nm",
  "ETL_stack_sequence": "C60/BCP",
  "ETL_additive_compound": "Null",
  "ETL_additive_concentration": "Null",
  "ETL_deposition_method": "thermal evaporation",
  "ETL_deposition_solution_concentration": "Null",
  "ETL_deposition_solvents_compound": "Null",
  "ETL_deposition_synthesis_atmosphere": "glovebox",
  "ETL_deposition_synthesis_atmosphere_pressure": "Null",
  "ETL_deposition_synthesis_atmosphere_relative_humidity": "Null",
  "ETL_deposition_spin_coating_speed": "Null",
  "ETL_deposition_spin_coating_time": "Null",
  "ETL_deposition_thermal_annealing_temperature": "Null",
  "ETL_deposition_thermal_annealing_time": "Null",
  "Perovskite_dimension": "3D",
  "Perovskite_thickness": "Null",
  "Perovskite_composition_long_form": "Cs0.05FA0.9MA0.05Pb(I0.95Br0.05)3",
  "Perovskite_additive_compound": "Null",
  "Perovskite_additive_concentration": "Null",
  "Perovskite_bandgap": "1.55 eV",
  "Perovskite_deposition_method": "spin coating",
  "Perovskite_deposition_sequential_spin_coating": "Null",
  "Perovskite_deposition_spin_coating_antisolvent": "Anisole",
  "Perovskite_deposition_reaction_solutions_compounds": "PbI2, PbBr2, MABr, CsI, FAI",
  "Perovskite_deposition_reaction_solutions_concentrations": "1.5 M",
  "Perovskite_deposition_final_solutions_concentration_before_deposition": "Null",
  "Perovskite_deposition_solvents_compound": "DMF, DMSO",
  "Perovskite_deposition_solvents_mixing_ratio": "4:1",
  "Perovskite_deposition_synthesis_atmosphere": "glovebox",
  "Perovskite_deposition_synthesis_atmosphere_pressure": "Null",
  "Perovskite_deposition_synthesis_atmosphere_relative_humidity": "Null",
  "Perovskite_deposition_spin_coating_speed": "2000 r.p.m. to 7000 r.p.m.",
  "Perovskite_deposition_spin_coating_time": "35 s",
  "Perovskite_deposition_thermal_annealing_atmosphere": "Null",
  "Perovskite_deposition_thermal_annealing_temperature": "100 °C",
  "Perovskite_deposition_thermal_annealing_time": "10 min",
  "Perovskite_surface_treatment_material": "sodium thioglycolate",
  "Perovskite_surface_treatment_method": "spin coating",
  "Perovskite_surface_treatment_solution_concentration": "0.5 mg/ml",
  "Perovskite_surface_treatment_solvents_compound": "IPA",
  "Perovskite_surface_treatment_synthesis_atmosphere": "Null",
  "Perovskite_surface_treatment_synthesis_atmosphere_pressure": "Null",
  "Perovskite_surface_treatment_synthesis_atmosphere_relative_humidity": "Null",
  "Perovskite_surface_treatment_deposition_spin_coating_speed": "4000 r.p.m.",
  "Perovskite_surface_treatment_deposition_spin_coating_time": "25 s",
  "Perovskite_surface_treatment_deposition_thermal_annealing_temperature": "100 °C",
  "Perovskite_surface_treatment_deposition_thermal_annealing_time": "5 min",
  "HTL_thickness": "10 mg/ml",
  "HTL_stack_sequence": "NiOx",
  "HTL_additive_compound": "Null",
  "HTL_additive_concentration": "Null",
  "HTL_deposition_method": "spin coating",
  "HTL_deposition_solution_concentration": "Null",
  "HTL_deposition_solvents_compound": "Null",
  "HTL_deposition_synthesis_atmosphere": "air",
  "HTL_deposition_synthesis_atmosphere_pressure": "Null",
  "HTL_deposition_synthesis_atmosphere_relative_humidity": "Null",
  "HTL_deposition_spin_coating_speed": "3000 r.p.m.",
  "HTL_deposition_spin_coating_time": "25 s",
  "HTL_deposition_thermal_annealing_temperature": "100 °C",
  "HTL_deposition_thermal_annealing_time": "10 min",
  "Backcontact_thickness": "140 nm",
  "Beckcontact_deposition_method": "thermal evaporation",
  "Backcontact_deposition_atmosphere_pressure": "Null",
  "Encapsulation_method": "UV-adhesive",
  "Encapsulation_atmosphere": "nitrogen",
  "JV_measured_device_matching": "Null",
  "JV_measured_reverse_scan_Voc": "1.14 V",
  "JV_measured_reverse_scan_Jsc": "25.12 mA/cm²",
  "JV_measured_reverse_scan_FF": "81.9%",
  "JV_measured_reverse_scan_PCE": "22.5%",
  "JV_measured_forward_scan_Voc": "1.19 V",
  "JV_measured_forward_scan_Jsc": "25.12 mA/cm²",
  "JV_measured_forward_scan_FF": "83.6%",
  "JV_measured_forward_scan_PCE": "24.56%",
  "JV_measured_light_spectra": "Null",
  "JV_measured_light_spectra_intensity": "Null",
  "JV_measured_scan_speed": "100 mV/s",
  "JV_measured_scan_delay_time": "200 ms",
  "JV_certified_PCE": "24.04%",
  "Stabilized_measured_PCE": "24.2%",
  "Stabilized_certified_PCE": "Null",
  "Stability_test_device_matching": "Null",
  "Stability_test_temperature": "35 °C",
  "Stability_test_atmosphere": "nitrogen",
  "Stability_test_light_spectra": "Null",
  "Stability_test_light_intensity": "1-sun equivalent",
  "Stability_test_relative_humidity": "30-40%",
  "Stability_PCE_after_time": "900 hours",
  "Stability_PCE_after_time_value": "96%"
}

File: dataset/2021-2025/10.1038_s41563-023-01705-y/Device_BestPCE_grok_10.1038_s41563-023-01705-y.json
{
  "Ref_DOI": "10.1038/s41563-023-01705-y",
  "Ref_journal": "Nature Materials",
  "Ref_publication_year": "2023",
  "Ref_title": "Anion optimization for bifunctional surface passivation in perovskite solar cells",
  "Cell_architecture": "PIN",
  "Cell_stack_sequence": "ITO/NiOx/Me-4PACz/Perovskite/C60/SnOx/Ag",
  "Cell_area_measured": "0.049 cm2",
  "ETL_thickness": "20 nm/20 nm",
  "ETL_stack_sequence": "C60/SnOx",
  "ETL_additive_compound": "Null",
  "ETL_additive_concentration": "Null",
  "ETL_deposition_method": "Thermal evaporation/Atomic Layer Deposition",
  "ETL_deposition_solution_concentration": "Null/Null",
  "ETL_deposition_solvents_compound": "Null/Null",
  "ETL_deposition_synthesis_atmosphere": "Null",
  "ETL_deposition_synthesis_atmosphere_pressure": "Null",
  "ETL_deposition_synthesis_atmosphere_relative_humidity": "Null",
  "ETL_deposition_spin_coating_speed": "Null/Null",
  "ETL_deposition_spin_coating_time": "Null/Null",
  "ETL_deposition_thermal_annealing_temperature": "Null/Null",
  "ETL_deposition_thermal_annealing_time": "Null/Null",
  "Perovskite_dimension": "3D",
  "Perovskite_thickness": "680 nm",
  "Perovskite_composition_long_form": "Cs0.05FA0.9MA0.05Pb(I0.95Br0.05)3",
  "Perovskite_additive_compound": "Null",
  "Perovskite_additive_concentration": "Null",
  "Perovskite_bandgap": "1.55 eV",
  "Perovskite_deposition_method": "Spin-coating",
  "Perovskite_deposition_sequential_spin_coating": "False",
  "Perovskite_deposition_spin_coating_antisolvent": "Anisole",
  "Perovskite_deposition_reaction_solutions_compounds": "PbI2;PbBr2;MABr;CsI;FAI",
  "Perovskite_deposition_reaction_solutions_concentrations": "Null;Null;Null;Null;Null",
  "Perovskite_deposition_final_solutions_concentration_before_deposition": "1.5 M",
  "Perovskite_deposition_solvents_compound": "DMF;DMSO",
  "Perovskite_deposition_solvents_mixing_ratio": "4:1",
  "Perovskite_deposition_synthesis_atmosphere": "Nitrogen",
  "Perovskite_deposition_synthesis_atmosphere_pressure": "Null",
  "Perovskite_deposition_synthesis_atmosphere_relative_humidity": "Null",
  "Perovskite_deposition_spin_coating_speed": "2000 rpm;7000 rpm",
  "Perovskite_deposition_spin_coating_time": "35 s;10 s",
  "Perovskite_deposition_thermal_annealing_atmosphere": "Null",
  "Perovskite_deposition_thermal_annealing_temperature": "100 °C",
  "Perovskite_deposition_thermal_annealing_time": "10 min",
  "Perovskite_surface_treatment_material": "Sodium Thioglycolate (ST)",
  "Perovskite_surface_treatment_method": "Spin-coating",
  "Perovskite_surface_treatment_solution_concentration": "0.5 mg/mL",
  "Perovskite_surface_treatment_solvents_compound": "IPA",
  "Perovskite_surface_treatment_synthesis_atmosphere": "Null",
  "Perovskite_surface_treatment_synthesis_atmosphere_pressure": "Null",
  "Perovskite_surface_treatment_synthesis_atmosphere_relative_humidity": "Null",
  "Perovskite_surface_treatment_deposition_spin_coating_speed": "4000 rpm",
  "Perovskite_surface_treatment_deposition_spin_coating_time": "25 s",
  "Perovskite_surface_treatment_deposition_thermal_annealing_temperature": "100 °C",
  "Perovskite_surface_treatment_deposition_thermal_annealing_time": "5 min",
  "HTL_thickness": "Null/Null",
  "HTL_stack_sequence": "NiOx/Me-4PACz",
  "HTL_additive_compound": "Null",
  "HTL_additive_concentration": "Null",
  "HTL_deposition_method": "Spin-coating/Spin-coating",
  "HTL_deposition_solution_concentration": "10 mg/mL;0.3 mg/mL",
  "HTL_deposition_solvents_compound": "Null/Ethanol",
  "HTL_deposition_synthesis_atmosphere": "Air/Null",
  "HTL_deposition_synthesis_atmosphere_pressure": "1 atm/Null",
  "HTL_deposition_synthesis_atmosphere_relative_humidity": "Null/Null",
  "HTL_deposition_spin_coating_speed": "3000 rpm/3000 rpm",
  "HTL_deposition_spin_coating_time": "25 s/25 s",
  "HTL_deposition_thermal_annealing_temperature": "Null/100 °C",
  "HTL_deposition_thermal_annealing_time": "Null/10 min",
  "Backcontact_thickness": "140 nm",
  "Beckcontact_deposition_method": "Thermal evaporation",
  "Backcontact_deposition_atmosphere_pressure": "Null",
  "Encapsulation_method": "UV adhesive with glass slide",
  "Encapsulation_atmosphere": "Nitrogen",
  "JV_measured_device_matching": "True",
  "JV_measured_reverse_scan_Voc": "1.19 V",
  "JV_measured_reverse_scan_Jsc": "24.7 mA/cm2",
  "JV_measured_reverse_scan_FF": "83.6 %",
  "JV_measured_reverse_scan_PCE": "24.56 %",
  "JV_measured_forward_scan_Voc": "Null",
  "JV_measured_forward_scan_Jsc": "Null",
  "JV_measured_forward_scan_FF": "Null",
  "JV_measured_forward_scan_PCE": "Null",
  "JV_measured_light_spectra": "AM1.5G",
  "JV_measured_light_spectra_intensity": "100 mW/cm2",
  "JV_measured_scan_speed": "0.1 V/s",
  "JV_measured_scan_delay_time": "200 ms",
  "JV_certified_PCE": "24.04 %",
  "Stabilized_measured_PCE": "24.2 %",
  "Stabilized_certified_PCE": "24.04 %",
  "Stability_test_device_matching": "True",
  "Stability_test_temperature": "35 °C",
  "Stability_test_atmosphere": "Nitrogen",
  "Stability_test_light_spectra": "LED",
  "Stability_test_light_intensity": "1 sun",
  "Stability_test_relative_humidity": "30-40 %",
  "Stability_PCE_after_time": "900 hours",
  "Stability_PCE_after_time_value": "96 % of initial PCE"
}
