Repository: jiayijdong/PSCbench

# PSCbench


**PSCbench** is a novel benchmark for materials science research-level scientific
dataset curation sourced from published journals. The benchmark is designed to evaluate the complex classification capabilities,
strong domain knowledge, and advanced calculation skills of LLMs.

## Data


The PSCbench dataset is under dataset folder in json file format. Each file is list of dictionary and can be extracted using following scripts.
Each file stands for one published journal, which is fully elaborated in the paper. 

```
with open("./dataset/retroactive/{}.json".format(subject), encoding='utf-8') as json_file:
    problems=json.load(json_file)
```

File: dataset/2021-2025/10.1038_s41586-023-05825-y/Device_BestPCE_Gemini_2.5_Flash_10.1038_s41586-023-05825-y.json
{
  "Ref_DOI": "10.1038/s41586-023-05825-y",
  "Ref_journal": "Nature",
  "Ref_publication_year": "2023",
  "Ref_title": "Controlled growth of perovskite layers with volatile alkylammonium chlorides",
  "Cell_architecture": "NIP",
  "Cell_stack_sequence": "Glass/FTO/SnO2/Perovskite/Spiro-OMeTAD/Au",
  "Cell_area_measured": "Null",
  "ETL_thickness": "Null",
  "ETL_stack_sequence": "SnO2/KCl",
  "ETL_additive_compound": "KCl",
  "ETL_additive_concentration": "40 mM",
  "ETL_deposition_method": "Dipping/Spin-coating",
  "ETL_deposition_solution_concentration": "Null/40 mM",
  "ETL_deposition_solvents_compound": "Deionized water/Deionized water",
  "ETL_deposition_synthesis_atmosphere": "Air",
  "ETL_deposition_synthesis_atmosphere_pressure": "1 atm",
  "ETL_deposition_synthesis_atmosphere_relative_humidity": "Null",
  "ETL_deposition_spin_coating_speed": "Null/Null",
  "ETL_deposition_spin_coating_time": "Null/Null",
  "ETL_deposition_thermal_annealing_temperature": "150 °C/150 °C",
  "ETL_deposition_thermal_annealing_time": "1 h/15 min",
  "Perovskite_dimension": "3D",
  "Perovskite_thickness": "550 nm",
  "Perovskite_composition_long_form": "FAPbI3",
  "Perovskite_additive_compound": "MDACl2; MACl; PACl",
  "Perovskite_additive_concentration": "3.8 mol%; 35 mol%; 10 mol%",
  "Perovskite_bandgap": "Null",
  "Perovskite_deposition_method": "Spin-coating",
  "Perovskite_deposition_sequential_spin_coating": "False",
  "Perovskite_deposition_spin_coating_antisolvent": "Ethyl ether",
  "Perovskite_deposition_reaction_solutions_compounds": "FAPbI3 powder; MDACl2; MACl; PACl",
  "Perovskite_deposition_reaction_solutions_concentrations": "1.4 M; 3.8 mol%; 35 mol%; 10 mol%",
  "Perovskite_deposition_final_solutions_concentration_before_deposition": "Null",
  "Perovskite_deposition_solvents_compound": "DMF; DMSO",
  "Perovskite_deposition_solvents_mixing_ratio": "8:1",
  "Perovskite_deposition_synthesis_atmosphere": "Ambient air",
  "Perovskite_deposition_synthesis_atmosphere_pressure": "1 atm",
  "Perovskite_deposition_synthesis_atmosphere_relative_humidity": "20%-30%",
  "Perovskite_deposition_spin_coating_speed": "1,000 rpm; 5,000 rpm",
  "Perovskite_deposition_spin_coating_time": "10 s; 15 s",
  "Perovskite_deposition_thermal_annealing_atmosphere": "Air",
  "Perovskite_deposition_thermal_annealing_temperature": "120 °C",
  "Perovskite_deposition_thermal_annealing_time": "1 h",
  "Perovskite_surface_treatment_material": "Null",
  "Perovskite_surface_treatment_method": "Null",
  "Perovskite_surface_treatment_solution_concentration": "Null",
  "Perovskite_surface_treatment_solvents_compound": "Null",
  "Perovskite_surface_treatment_synthesis_atmosphere": "Null",
  "Perovskite_surface_treatment_synthesis_atmosphere_pressure": "Null",
  "Perovskite_surface_treatment_synthesis_atmosphere_relative_humidity": "Null",
  "Perovskite_surface_treatment_deposition_spin_coating_speed": "Null",
  "Perovskite_surface_treatment_deposition_spin_coating_time": "Null",
  "Perovskite_surface_treatment_deposition_thermal_annealing_temperature": "Null",
  "Perovskite_surface_treatment_deposition_thermal_annealing_time": "Null",
  "HTL_thickness": "Null",
  "HTL_stack_sequence": "Spiro-OMeTAD",
  "HTL_additive_compound": "t-BP; Li-TFSI; FK209 Co(III) TFSI salt",
  "HTL_additive_concentration": "Null",
  "HTL_deposition_method": "Spin-coating",
  "HTL_deposition_solution_concentration": "Null",
  "HTL_deposition_solvents_compound": "Null",
  "HTL_deposition_synthesis_atmosphere": "Null",
  "HTL_deposition_synthesis_atmosphere_pressure": "Null",
  "HTL_deposition_synthesis_atmosphere_relative_humidity": "Null",
  "HTL_deposition_spin_coating_speed": "Null",
  "HTL_deposition_spin_coating_time": "Null",
  "HTL_deposition_thermal_annealing_temperature": "Null",
  "HTL_deposition_thermal_annealing_time": "Null",
  "Backcontact_thickness": "Null",
  "Beckcontact_deposition_method": "Thermal evaporation",
  "Backcontact_deposition_atmosphere_pressure": "Null",
  "Encapsulation_method": "Null",
  "Encapsulation_atmosphere": "N2",
  "JV_measured_device_matching": "True",
  "JV_measured_reverse_scan_Voc": "1.178 V",
  "JV_measured_reverse_scan_Jsc": "25.69 mA cm−2",
  "JV_measured_reverse_scan_FF": "86.15 %",
  "JV_measured_reverse_scan_PCE": "26.08 %",
  "JV_measured_forward_scan_Voc": "1.178 V",
  "JV_measured_forward_scan_Jsc": "25.64 mA cm−2",
  "JV_measured_forward_scan_FF": "85.06 %",
  "JV_measured_forward_scan_PCE": "25.7 %",
  "JV_measured_light_spectra": "AM 1.5 G",
  "JV_measured_light_spectra_intensity": "100 mW cm−2",
  "JV_measured_scan_speed": "Null",
  "JV_measured_scan_delay_time": "Null",
  "JV_certified_PCE": "25.73 %",
  "Stabilized_measured_PCE": "25.73 %",
  "Stabilized_certified_PCE": "25.73 %",
  "Stability_test_device_matching": "True",
  "Stability_test_temperature": "Null",
  "Stability_test_atmosphere": "N2",
  "Stability_test_light_spectra": "AM 1.5 G",
  "Stability_test_light_intensity": "1 sun",
  "Stability_test_relative_humidity": "Null",
  "Stability_PCE_after_time": "600 h",
  "Stability_PCE_after_time_value": "25.2 %"
}

File: dataset/2021-2025/10.1038_s41586-023-05825-y/Device_BestPCE_claude_haiku_10.1038_s41586-023-05825-y.json
{
  "Ref_DOI": "10.1038/s41586-023-05825-y",
  "Ref_journal": "Nature",
  "Ref_publication_year": "2023",
  "Ref_title": "Controlled growth of perovskite layers with volatile alkylammonium chlorides",
  "Cell_architecture": "NIP",
  "Cell_stack_sequence": "Glass/FTO/SnO2/Perovskite/Spiro-OMeTAD/Au",
  "Cell_area_measured": "Null",
  "ETL_thickness": "Null",
  "ETL_stack_sequence": "SnO2",
  "ETL_additive_compound": "KCl",
  "ETL_additive_concentration": "40 mM",
  "ETL_deposition_method": "Spin-coating",
  "ETL_deposition_solution_concentration": "Null",
  "ETL_deposition_solvents_compound": "Deionized water",
  "ETL_deposition_synthesis_atmosphere": "Air",
  "ETL_deposition_synthesis_atmosphere_pressure": "1 atm",
  "ETL_deposition_synthesis_atmosphere_relative_humidity": "Null",
  "ETL_deposition_spin_coating_speed": "Null",
  "ETL_deposition_spin_coating_time": "Null",
  "ETL_deposition_thermal_annealing_temperature": "150",
  "ETL_deposition_thermal_annealing_time": "15",
  "Perovskite_dimension": "3D",
  "Perovskite_thickness": "Null",
  "Perovskite_composition_long_form": "FAPbI3",
  "Perovskite_additive_compound": "MACl;PACl",
  "Perovskite_additive_concentration": "35 mol%;10 mol%",
  "Perovskite_bandgap": "Null",
  "Perovskite_deposition_method": "Spin-coating",
  "Perovskite_deposition_sequential_spin_coating": "False",
  "Perovskite_deposition_spin_coating_antisolvent": "Ethyl ether",
  "Perovskite_deposition_reaction_solutions_compounds": "FAPbI3;MDACl2;MACl;PACl",
  "Perovskite_deposition_reaction_solutions_concentrations": "1.4 M;3.8 mol%;35 mol%;10 mol%",
  "Perovskite_deposition_final_solutions_concentration_before_deposition": "Null",
  "Perovskite_deposition_solvents_compound": "DMF;DMSO",
  "Perovskite_deposition_solvents_mixing_ratio": "8:1",
  "Perovskite_deposition_synthesis_atmosphere": "Air",
  "Perovskite_deposition_synthesis_atmosphere_pressure": "1 atm",
  "Perovskite_deposition_synthesis_atmosphere_relative_humidity": "20-30",
  "Perovskite_deposition_spin_coating_speed": "1000;5000",
  "Perovskite_deposition_spin_coating_time": "10;15",
  "Perovskite_deposition_thermal_annealing_atmosphere": "Air",
  "Perovskite_deposition_thermal_annealing_temperature": "120",
  "Perovskite_deposition_thermal_annealing_time": "40",
  "Perovskite_surface_treatment_material": "Null",
  "Perovskite_surface_treatment_method": "Null",
  "Perovskite_surface_treatment_solution_concentration": "Null",
  "Perovskite_surface_treatment_solvents_compound": "Null",
  "Perovskite_surface_treatment_synthesis_atmosphere": "Null",
  "Perovskite_surface_treatment_synthesis_atmosphere_pressure": "Null",
  "Perovskite_surface_treatment_synthesis_atmosphere_relative_humidity": "Null",
  "Perovskite_surface_treatment_deposition_spin_coating_speed": "Null",
  "Perovskite_surface_treatment_deposition_spin_coating_time": "Null",
  "Perovskite_surface_treatment_deposition_thermal_annealing_temperature": "Null",
  "Perovskite_surface_treatment_deposition_thermal_annealing_time": "Null",
  "HTL_thickness": "Null",
  "HTL_stack_sequence": "Spiro-OMeTAD",
  "HTL_additive_compound": "Li-TFSI;t-BP;FK209",
  "HTL_additive_concentration": "Null",
  "HTL_deposition_method": "Spin-coating",
  "HTL_deposition_solution_concentration": "Null",
  "HTL_deposition_solvents_compound": "Null",
  "HTL_deposition_synthesis_atmosphere": "Null",
  "HTL_deposition_synthesis_atmosphere_pressure": "Null",
  "HTL_deposition_synthesis_atmosphere_relative_humidity": "Null",
  "HTL_deposition_spin_coating_speed": "Null",
  "HTL_deposition_spin_coating_time": "Null",
  "HTL_deposition_thermal_annealing_temperature": "Null",
  "HTL_deposition_thermal_annealing_time": "Null",
  "Backcontact_thickness": "Null",
  "Beckcontact_deposition_method": "Null",
  "Backcontact_deposition_atmosphere_pressure": "Null",
  "Encapsulation_method": "Null",
  "Encapsulation_atmosphere": "Null",
  "JV_measured_device_matching": "True",
  "JV_measured_reverse_scan_Voc": "1.178",
  "JV_measured_reverse_scan_Jsc": "25.69",
  "JV_measured_reverse_scan_FF": "86.15",
  "JV_measured_reverse_scan_PCE": "26.08",
  "JV_measured_forward_scan_Voc": "1.178",
  "JV_measured_forward_scan_Jsc": "25.64",
  "JV_measured_forward_scan_FF": "85.06",
  "JV_measured_forward_scan_PCE": "25.7",
  "JV_measured_light_spectra": "AM1.5G",
  "JV_measured_light_spectra_intensity": "100 mW/cm2",
  "JV_measured_scan_speed": "Null",
  "JV_measured_scan_delay_time": "Null",
  "JV_certified_PCE": "25.73",
  "Stabilized_measured_PCE": "25.2",
  "Stabilized_certified_PCE": "Null",
  "Stability_test_device_matching": "True",
  "Stability_test_temperature": "Null",
  "Stability_test_atmosphere": "N2",
  "Stability_test_light_spectra": "AM1.5G",
  "Stability_test_light_intensity": "100 mW/cm2",
  "Stability_test_relative_humidity": "Null",
  "Stability_PCE_after_time": "600 hours",
  "Stability_PCE_after_time_value": "88"
}

File: dataset/2021-2025/10.1038_s41586-023-05825-y/Device_BestPCE_gpt4o_10.1038_s41586-023-05825-y.json
{
  "Ref_DOI": "10.1038/s41586-023-05825-y",
  "Ref_journal": "Nature",
  "Ref_publication_year": "2023",
  "Ref_title": "Controlled growth of perovskite layers with volatile alkylammonium chlorides",
  "Cell_architecture": "NIP",
  "Cell_stack_sequence": "Glass/FTO/SnO2/Perovskite/Spiro-OMeTAD/Au",
  "Cell_area_measured": "Null",
  "ETL_thickness": "Null",
  "ETL_stack_sequence": "SnO2",
  "ETL_additive_compound": "KCl",
  "ETL_additive_concentration": "40 mM",
  "ETL_deposition_method": "Spin-coating",
  "ETL_deposition_solution_concentration": "Null",
  "ETL_deposition_solvents_compound": "Deionized water",
  "ETL_deposition_synthesis_atmosphere": "Null",
  "ETL_deposition_synthesis_atmosphere_pressure": "Null",
  "ETL_deposition_synthesis_atmosphere_relative_humidity": "Null",
  "ETL_deposition_spin_coating_speed": "Null",
  "ETL_deposition_spin_coating_time": "Null",
  "ETL_deposition_thermal_annealing_temperature": "150 °C",
  "ETL_deposition_thermal_annealing_time": "15 min",
  "Perovskite_dimension": "3D",
  "Perovskite_thickness": "Null",
  "Perovskite_composition_long_form": "FAPbI3",
  "Perovskite_additive_compound": "MACl;PACl",
  "Perovskite_additive_concentration": "35 mol%;10 mol%",
  "Perovskite_bandgap": "Null",
  "Perovskite_deposition_method": "Spin-coating",
  "Perovskite_deposition_sequential_spin_coating": "False",
  "Perovskite_deposition_spin_coating_antisolvent": "Ethyl ether",
  "Perovskite_deposition_reaction_solutions_compounds": "FAPbI3;MDACl2;MACl;PACl",
  "Perovskite_deposition_reaction_solutions_concentrations": "1.4 M;3.8 mol%;35 mol%;10 mol%",
  "Perovskite_deposition_final_solutions_concentration_before_deposition": "Null",
  "Perovskite_deposition_solvents_compound": "DMF;DMSO",
  "Perovskite_deposition_solvents_mixing_ratio": "8:1",
  "Perovskite_deposition_synthesis_atmosphere": "Ambient air",
  "Perovskite_deposition_synthesis_atmosphere_pressure": "1 atm",
  "Perovskite_deposition_synthesis_atmosphere_relative_humidity": "20-30%",
  "Perovskite_deposition_spin_coating_speed": "1000 rpm;5000 rpm",
  "Perovskite_deposition_spin_coating_time": "10 s;15 s",
  "Perovskite_deposition_thermal_annealing_atmosphere": "Air",
  "Perovskite_deposition_thermal_annealing_temperature": "120 °C",
  "Perovskite_deposition_thermal_annealing_time": "40 min",
  "Perovskite_surface_treatment_material": "Null",
  "Perovskite_surface_treatment_method": "Null",
  "Perovskite_surface_treatment_solution_concentration": "Null",
  "Perovskite_surface_treatment_solvents_compound": "Null",
  "Perovskite_surface_treatment_synthesis_atmosphere": "Null",
  "Perovskite_surface_treatment_synthesis_atmosphere_pressure": "Null",
  "Perovskite_surface_treatment_synthesis_atmosphere_relative_humidity": "Null",
  "Perovskite_surface_treatment_deposition_spin_coating_speed": "Null",
  "Perovskite_surface_treatment_deposition_spin_coating_time": "Null",
  "Perovskite_surface_treatment_deposition_thermal_annealing_temperature": "Null",
  "Perovskite_surface_treatment_deposition_thermal_annealing_time": "Null",
  "HTL_thickness": "Null",
  "HTL_stack_sequence": "Spiro-OMeTAD",
  "HTL_additive_compound": "Li-TFSI;tBP",
  "HTL_additive_concentration": "Null",
  "HTL_deposition_method": "Spin-coating",
  "HTL_deposition_solution_concentration": "Null",
  "HTL_deposition_solvents_compound": "Null",
  "HTL_deposition_synthesis_atmosphere": "Null",
  "HTL_deposition_synthesis_atmosphere_pressure": "Null",
  "HTL_deposition_synthesis_atmosphere_relative_humidity": "Null",
  "HTL_deposition_spin_coating_speed": "Null",
  "HTL_deposition_spin_coating_time": "Null",
  "HTL_deposition_thermal_annealing_temperature": "Null",
  "HTL_deposition_thermal_annealing_time": "Null",
  "Backcontact_thickness": "Null",
  "Beckcontact_deposition_method": "Thermal evaporation",
  "Backcontact_deposition_atmosphere_pressure": "Null",
  "Encapsulation_method": "Null",
  "Encapsulation_atmosphere": "Null",
  "JV_measured_device_matching": "True",
  "JV_measured_reverse_scan_Voc": "1.178 V",
  "JV_measured_reverse_scan_Jsc": "25.69 mA/cm2",
  "JV_measured_reverse_scan_FF": "86.15%",
  "JV_measured_reverse_scan_PCE": "26.08%",
  "JV_measured_forward_scan_Voc": "1.178 V",
  "JV_measured_forward_scan_Jsc": "25.64 mA/cm2",
  "JV_measured_forward_scan_FF": "85.06%",
  "JV_measured_forward_scan_PCE": "25.7%",
  "JV_measured_light_spectra": "AM1.5G",
  "JV_measured_light_spectra_intensity": "100 mW/cm2",
  "JV_measured_scan_speed": "Null",
  "JV_measured_scan_delay_time": "Null",
  "JV_certified_PCE": "25.73%",
  "Stabilized_measured_PCE": "Null",
  "Stabilized_certified_PCE": "Null",
  "Stability_test_device_matching": "True",
  "Stability_test_temperature": "Null",
  "Stability_test_atmosphere": "Ambient",
  "Stability_test_light_spectra": "AM1.5G",
  "Stability_test_light_intensity": "100 mW/cm2",
  "Stability_test_relative_humidity": "Null",
  "Stability_PCE_after_time": "600 hours",
  "Stability_PCE_after_time_value": "88%"
}

File: dataset/2021-2025/10.1038_s41586-023-05825-y/Device_BestPCE_gpt4o_mini_10.1038_s41586-023-05825-y.json
{
  "Ref_DOI": "10.1038/s41586-023-05825-y",
  "Ref_journal": "Nature",
  "Ref_publication_year": "2023",
  "Ref_title": "Controlled growth of perovskite layers with volatile alkylammonium chlorides",
  "Cell_architecture": "NIP",
  "Cell_stack_sequence": "Glass/FTO/SnO2/FAPbI3/Spiro-OMeTAD/Au",
  "Cell_area_measured": "1 cm²",
  "ETL_thickness": "Null",
  "ETL_stack_sequence": "SnO2",
  "ETL_additive_compound": "KCl",
  "ETL_additive_concentration": "40 mM",
  "ETL_deposition_method": "Spin-coating",
  "ETL_deposition_solution_concentration": "Null",
  "ETL_deposition_solvents_compound": "Deionized water",
  "ETL_deposition_synthesis_atmosphere": "Air",
  "ETL_deposition_synthesis_atmosphere_pressure": "1 atm",
  "ETL_deposition_synthesis_atmosphere_relative_humidity": "Null",
  "ETL_deposition_spin_coating_speed": "Null",
  "ETL_deposition_spin_coating_time": "Null",
  "ETL_deposition_thermal_annealing_temperature": "Null",
  "ETL_deposition_thermal_annealing_time": "Null",
  "Perovskite_dimension": "3D",
  "Perovskite_thickness": "Null",
  "Perovskite_composition_long_form": "FAPbI3",
  "Perovskite_additive_compound": "PACl",
  "Perovskite_additive_concentration": "10 mol%",
  "Perovskite_bandgap": "Null",
  "Perovskite_deposition_method": "Spin-coating",
  "Perovskite_deposition_sequential_spin_coating": "False",
  "Perovskite_deposition_spin_coating_antisolvent": "Ethyl ether",
  "Perovskite_deposition_reaction_solutions_compounds": "FAPbI3;MACl;PACl",
  "Perovskite_deposition_reaction_solutions_concentrations": "1.4 M;35 mol%;10 mol%",
  "Perovskite_deposition_final_solutions_concentration_before_deposition": "Null",
  "Perovskite_deposition_solvents_compound": "DMF;DMSO",
  "Perovskite_deposition_solvents_mixing_ratio": "8:1",
  "Perovskite_deposition_synthesis_atmosphere": "Air",
  "Perovskite_deposition_synthesis_atmosphere_pressure": "1 atm",
  "Perovskite_deposition_synthesis_atmosphere_relative_humidity": "Null",
  "Perovskite_deposition_spin_coating_speed": "1000 rpm;5000 rpm",
  "Perovskite_deposition_spin_coating_time": "10 s;15 s",
  "Perovskite_deposition_thermal_annealing_atmosphere": "Air",
  "Perovskite_deposition_thermal_annealing_temperature": "120 °C",
  "Perovskite_deposition_thermal_annealing_time": "40 min",
  "Perovskite_surface_treatment_material": "Null",
  "Perovskite_surface_treatment_method": "Null",
  "Perovskite_surface_treatment_solution_concentration": "Null",
  "Perovskite_surface_treatment_solvents_compound": "Null",
  "Perovskite_surface_treatment_synthesis_atmosphere": "Null",
  "Perovskite_surface_treatment_synthesis_atmosphere_pressure": "Null",
  "Perovskite_surface_treatment_synthesis_atmosphere_relative_humidity": "Null",
  "Perovskite_surface_treatment_deposition_spin_coating_speed": "Null",
  "Perovskite_surface_treatment_deposition_spin_coating_time": "Null",
  "Perovskite_surface_treatment_deposition_thermal_annealing_temperature": "Null",
  "Perovskite_surface_treatment_deposition_thermal_annealing_time": "Null",
  "HTL_thickness": "Null",
  "HTL_stack_sequence": "Null",
  "HTL_additive_compound": "Null",
  "HTL_additive_concentration": "Null",
  "HTL_deposition_method": "Null",
  "HTL_deposition_solution_concentration": "Null",
  "HTL_deposition_solvents_compound": "Null",
  "HTL_deposition_synthesis_atmosphere": "Null",
  "HTL_deposition_synthesis_atmosphere_pressure": "Null",
  "HTL_deposition_synthesis_atmosphere_relative_humidity": "Null",
  "HTL_deposition_spin_coating_speed": "Null",
  "HTL_deposition_spin_coating_time": "Null",
  "HTL_deposition_thermal_annealing_temperature": "Null",
  "HTL_deposition_thermal_annealing_time": "Null",
  "Backcontact_thickness": "Null",
  "Beckcontact_deposition_method": "Thermal evaporation",
  "Backcontact_deposition_atmosphere_pressure": "Null",
  "Encapsulation_method": "Null",
  "Encapsulation_atmosphere": "Air",
  "JV_measured_device_matching": "True",
  "JV_measured_reverse_scan_Voc": "1.178 V",
  "JV_measured_reverse_scan_Jsc": "25.69 mA/cm²",
  "JV_measured_reverse_scan_FF": "86.15 %",
  "JV_measured_reverse_scan_PCE": "26.08 %",
  "JV_measured_forward_scan_Voc": "1.178 V",
  "JV_measured_forward_scan_Jsc": "25.64 mA/cm²",
  "JV_measured_forward_scan_FF": "85.06 %",
  "JV_measured_forward_scan_PCE": "25.7 %",
  "JV_measured_light_spectra": "AM 1.5 G",
  "JV_measured_light_spectra_intensity": "100 mW/cm²",
  "JV_measured_scan_speed": "Null",
  "JV_measured_scan_delay_time": "Null",
  "JV_certified_PCE": "25.73 %",
  "Stabilized_measured_PCE": "Null",
  "Stabilized_certified_PCE": "Null",
  "Stability_test_device_matching": "True",
  "Stability_test_temperature": "Null",
  "Stability_test_atmosphere": "N2",
  "Stability_test_light_spectra": "AM 1.5 G",
  "Stability_test_light_intensity": "1 sun",
  "Stability_test_relative_humidity": "Null",
  "Stability_PCE_after_time": "600 hours",
  "Stability_PCE_after_time_value": "25.2 %"
}

File: dataset/2021-2025/10.1038_s41586-023-05825-y/Device_BestPCE_gpt4o_mini_zero_shot_10.1038_s41586-023-05825-y.json
{
  "Ref_DOI": "10.1038/s41586-023-05825-y",
  "Ref_journal": "Nature",
  "Ref_publication_year": "2023",
  "Ref_title": "Controlled growth of perovskite layers with volatile alkylammonium chlorides",
  "Cell_architecture": "Glass/FTO/SnO2/Perovskite/HTL/Au",
  "Cell_stack_sequence": "FTO/SnO2/FAPbI3/Spiro-OMeTAD/Au",
  "Cell_area_measured": "Null",
  "ETL_thickness": "Null",
  "ETL_stack_sequence": "Null",
  "ETL_additive_compound": "KCl",
  "ETL_additive_concentration": "40 mM",
  "ETL_deposition_method": "Spin-coating",
  "ETL_deposition_solution_concentration": "Null",
  "ETL_deposition_solvents_compound": "Deionized water",
  "ETL_deposition_synthesis_atmosphere": "Air",
  "ETL_deposition_synthesis_atmosphere_pressure": "Null",
  "ETL_deposition_synthesis_atmosphere_relative_humidity": "Null",
  "ETL_deposition_spin_coating_speed": "Null",
  "ETL_deposition_spin_coating_time": "Null",
  "ETL_deposition_thermal_annealing_temperature": "150 °C",
  "ETL_deposition_thermal_annealing_time": "1 h",
  "Perovskite_dimension": "3D",
  "Perovskite_thickness": "Null",
  "Perovskite_composition_long_form": "α-formamidinium lead iodide (FAPbI3)",
  "Perovskite_additive_compound": "MACl, PACl",
  "Perovskite_additive_concentration": "35 mol% MACl, 10 mol% PACl",
  "Perovskite_bandgap": "Null",
  "Perovskite_deposition_method": "Spin-coating",
  "Perovskite_deposition_sequential_spin_coating": "Yes",
  "Perovskite_deposition_spin_coating_antisolvent": "Ethyl ether",
  "Perovskite_deposition_reaction_solutions_compounds": "FAPbI3, MACl, PACl",
  "Perovskite_deposition_reaction_solutions_concentrations": "1.4 M FAPbI3, 35 mol% MACl, 10 mol% PACl",
  "Perovskite_deposition_final_solutions_concentration_before_deposition": "Null",
  "Perovskite_deposition_solvents_compound": "DMF:DMSO",
  "Perovskite_deposition_solvents_mixing_ratio": "8:1",
  "Perovskite_deposition_synthesis_atmosphere": "Ambient air",
  "Perovskite_deposition_synthesis_atmosphere_pressure": "Null",
  "Perovskite_deposition_synthesis_atmosphere_relative_humidity": "20-30%",
  "Perovskite_deposition_spin_coating_speed": "1000 rpm for 10 s, 5000 rpm for 15 s",
  "Perovskite_deposition_spin_coating_time": "Null",
  "Perovskite_deposition_thermal_annealing_atmosphere": "Air",
  "Perovskite_deposition_thermal_annealing_temperature": "120 °C",
  "Perovskite_deposition_thermal_annealing_time": "40 min",
  "Perovskite_surface_treatment_material": "Null",
  "Perovskite_surface_treatment_method": "Null",
  "Perovskite_surface_treatment_solution_concentration": "Null",
  "Perovskite_surface_treatment_solvents_compound": "Null",
  "Perovskite_surface_treatment_synthesis_atmosphere": "Null",
  "Perovskite_surface_treatment_synthesis_atmosphere_pressure": "Null",
  "Perovskite_surface_treatment_synthesis_atmosphere_relative_humidity": "Null",
  "Perovskite_surface_treatment_deposition_spin_coating_speed": "Null",
  "Perovskite_surface_treatment_deposition_spin_coating_time": "Null",
  "Perovskite_surface_treatment_deposition_thermal_annealing_temperature": "Null",
  "Perovskite_surface_treatment_deposition_thermal_annealing_time": "Null",
  "HTL_thickness": "Null",
  "HTL_stack_sequence": "Null",
  "HTL_additive_compound": "Null",
  "HTL_additive_concentration": "Null",
  "HTL_deposition_method": "Spin-coating",
  "HTL_deposition_solution_concentration": "Null",
  "HTL_deposition_solvents_compound": "Null",
  "HTL_deposition_synthesis_atmosphere": "Null",
  "HTL_deposition_synthesis_atmosphere_pressure": "Null",
  "HTL_deposition_synthesis_atmosphere_relative_humidity": "Null",
  "HTL_deposition_spin_coating_speed": "Null",
  "HTL_deposition_spin_coating_time": "Null",
  "HTL_deposition_thermal_annealing_temperature": "Null",
  "HTL_deposition_thermal_annealing_time": "Null",
  "Backcontact_thickness": "Null",
  "Beckcontact_deposition_method": "Null",
  "Backcontact_deposition_atmosphere_pressure": "Null",
  "Encapsulation_method": "Null",
  "Encapsulation_atmosphere": "Null",
  "JV_measured_device_matching": "Null",
  "JV_measured_reverse_scan_Voc": "1.178 V",
  "JV_measured_reverse_scan_Jsc": "25.69 mA/cm²",
  "JV_measured_reverse_scan_FF": "86.15%",
  "JV_measured_reverse_scan_PCE": "26.08%",
  "JV_measured_forward_scan_Voc": "1.178 V",
  "JV_measured_forward_scan_Jsc": "25.64 mA/cm²",
  "JV_measured_forward_scan_FF": "85.06%",
  "JV_measured_forward_scan_PCE": "25.7%",
  "JV_measured_light_spectra": "Null",
  "JV_measured_light_spectra_intensity": "Null",
  "JV_measured_scan_speed": "Null",
  "JV_measured_scan_delay_time": "Null",
  "JV_certified_PCE": "25.73%",
  "Stabilized_measured_PCE": "Null",
  "Stabilized_certified_PCE": "Null",
  "Stability_test_device_matching": "Null",
  "Stability_test_temperature": "Null",
  "Stability_test_atmosphere": "N2",
  "Stability_test_light_spectra": "Null",
  "Stability_test_light_intensity": "Null",
  "Stability_test_relative_humidity": "Null",
  "Stability_PCE_after_time": "600 h",
  "Stability_PCE_after_time_value": "25.2%"
}

File: dataset/2021-2025/10.1038_s41586-023-05825-y/Device_BestPCE_grok_10.1038_s41586-023-05825-y.json
{
  "Ref_DOI": "10.1038/s41586-023-05825-y",
  "Ref_journal": "Nature",
  "Ref_publication_year": "2023",
  "Ref_title": "Controlled growth of perovskite layers with volatile alkylammonium chlorides",
  "Cell_architecture": "NIP",
  "Cell_stack_sequence": "Glass/FTO/SnO2/Perovskite/Spiro-OMeTAD/Au",
  "Cell_area_measured": "Null",
  "ETL_thickness": "Null",
  "ETL_stack_sequence": "SnO2",
  "ETL_additive_compound": "KCl",
  "ETL_additive_concentration": "40 mM",
  "ETL_deposition_method": "Spin-coating",
  "ETL_deposition_solution_concentration": "Null",
  "ETL_deposition_solvents_compound": "Deionized water",
  "ETL_deposition_synthesis_atmosphere": "Air",
  "ETL_deposition_synthesis_atmosphere_pressure": "1 atm",
  "ETL_deposition_synthesis_atmosphere_relative_humidity": "Null",
  "ETL_deposition_spin_coating_speed": "Null",
  "ETL_deposition_spin_coating_time": "Null",
  "ETL_deposition_thermal_annealing_temperature": "150 °C",
  "ETL_deposition_thermal_annealing_time": "15 min",
  "Perovskite_dimension": "3D",
  "Perovskite_thickness": "550 nm",
  "Perovskite_composition_long_form": "FAPbI3",
  "Perovskite_additive_compound": "MACl; PACl; MDACl2",
  "Perovskite_additive_concentration": "35 mol%; 10 mol%; 3.8 mol%",
  "Perovskite_bandgap": "Null",
  "Perovskite_deposition_method": "Spin-coating",
  "Perovskite_deposition_sequential_spin_coating": "False",
  "Perovskite_deposition_spin_coating_antisolvent": "Ethyl ether",
  "Perovskite_deposition_reaction_solutions_compounds": "FAPbI3; MACl; PACl; MDACl2",
  "Perovskite_deposition_reaction_solutions_concentrations": "1.4 M; 35 mol%; 10 mol%; 3.8 mol%",
  "Perovskite_deposition_final_solutions_concentration_before_deposition": "Null",
  "Perovskite_deposition_solvents_compound": "DMF; DMSO",
  "Perovskite_deposition_solvents_mixing_ratio": "8:1",
  "Perovskite_deposition_synthesis_atmosphere": "Air",
  "Perovskite_deposition_synthesis_atmosphere_pressure": "1 atm",
  "Perovskite_deposition_synthesis_atmosphere_relative_humidity": "20-30 %",
  "Perovskite_deposition_spin_coating_speed": "1000 rpm; 5000 rpm",
  "Perovskite_deposition_spin_coating_time": "10 s; 15 s",
  "Perovskite_deposition_thermal_annealing_atmosphere": "Air",
  "Perovskite_deposition_thermal_annealing_temperature": "120 °C",
  "Perovskite_deposition_thermal_annealing_time": "60 min",
  "Perovskite_surface_treatment_material": "Null",
  "Perovskite_surface_treatment_method": "Null",
  "Perovskite_surface_treatment_solution_concentration": "Null",
  "Perovskite_surface_treatment_solvents_compound": "Null",
  "Perovskite_surface_treatment_synthesis_atmosphere": "Null",
  "Perovskite_surface_treatment_synthesis_atmosphere_pressure": "Null",
  "Perovskite_surface_treatment_synthesis_atmosphere_relative_humidity": "Null",
  "Perovskite_surface_treatment_deposition_spin_coating_speed": "Null",
  "Perovskite_surface_treatment_deposition_spin_coating_time": "Null",
  "Perovskite_surface_treatment_deposition_thermal_annealing_temperature": "Null",
  "Perovskite_surface_treatment_deposition_thermal_annealing_time": "Null",
  "HTL_thickness": "Null",
  "HTL_stack_sequence": "Spiro-OMeTAD",
  "HTL_additive_compound": "Null",
  "HTL_additive_concentration": "Null",
  "HTL_deposition_method": "Spin-coating",
  "HTL_deposition_solution_concentration": "Null",
  "HTL_deposition_solvents_compound": "Null",
  "HTL_deposition_synthesis_atmosphere": "Air",
  "HTL_deposition_synthesis_atmosphere_pressure": "1 atm",
  "HTL_deposition_synthesis_atmosphere_relative_humidity": "Null",
  "HTL_deposition_spin_coating_speed": "Null",
  "HTL_deposition_spin_coating_time": "Null",
  "HTL_deposition_thermal_annealing_temperature": "Null",
  "HTL_deposition_thermal_annealing_time": "Null",
  "Backcontact_thickness": "Null",
  "Beckcontact_deposition_method": "Null",
  "Backcontact_deposition_atmosphere_pressure": "Null",
  "Encapsulation_method": "Null",
  "Encapsulation_atmosphere": "Null",
  "JV_measured_device_matching": "True",
  "JV_measured_reverse_scan_Voc": "1.178 V",
  "JV_measured_reverse_scan_Jsc": "25.69 mA/cm2",
  "JV_measured_reverse_scan_FF": "86.15 %",
  "JV_measured_reverse_scan_PCE": "26.08 %",
  "JV_measured_forward_scan_Voc": "1.178 V",
  "JV_measured_forward_scan_Jsc": "25.64 mA/cm2",
  "JV_measured_forward_scan_FF": "85.06 %",
  "JV_measured_forward_scan_PCE": "25.7 %",
  "JV_measured_light_spectra": "AM1.5G",
  "JV_measured_light_spectra_intensity": "100 mW/cm2",
  "JV_measured_scan_speed": "Null",
  "JV_measured_scan_delay_time": "Null",
  "JV_certified_PCE": "25.73 %",
  "Stabilized_measured_PCE": "25.2 %",
  "Stabilized_certified_PCE": "Null",
  "Stability_test_device_matching": "True",
  "Stability_test_temperature": "Null",
  "Stability_test_atmosphere": "Ambient",
  "Stability_test_light_spectra": "AM1.5G",
  "Stability_test_light_intensity": "100 mW/cm2",
  "Stability_test_relative_humidity": "Null",
  "Stability_PCE_after_time": "600 hours",
  "Stability_PCE_after_time_value": "25.2 %"
}

File: dataset/2021-2025/10.1038_s41586-023-05825-y/Device_BestPCE_o3_10.1038_s41586-023-05825-y.json
{
  "Ref_DOI": "10.1038/s41586-023-05825-y",
  "Ref_journal": "Nature",
  "Ref_publication_year": "2023",
  "Ref_title": "Controlled growth of perovskite layers with volatile alkylammonium chlorides",
  "Cell_architecture": "NIP",
  "Cell_stack_sequence": "Glass/FTO/SnO2/FAPbI3/Spiro-OMeTAD/Au",
  "Cell_area_measured": "Null",
  "ETL_thickness": "Null",
  "ETL_stack_sequence": "SnO2",
  "ETL_additive_compound": "Null",
  "ETL_additive_concentration": "Null",
  "ETL_deposition_method": "Chemical bath deposition",
  "ETL_deposition_solution_concentration": "Null",
  "ETL_deposition_solvents_compound": "H2O",
  "ETL_deposition_synthesis_atmosphere": "Air",
  "ETL_deposition_synthesis_atmosphere_pressure": "1 atm",
  "ETL_deposition_synthesis_atmosphere_relative_humidity": "Null",
  "ETL_deposition_spin_coating_speed": "Null",
  "ETL_deposition_spin_coating_time": "Null",
  "ETL_deposition_thermal_annealing_temperature": "150 °C",
  "ETL_deposition_thermal_annealing_time": "60 min",
  "Perovskite_dimension": "3D",
  "Perovskite_thickness": "550 nm",
  "Perovskite_composition_long_form": "FAPbI3",
  "Perovskite_additive_compound": "MDACl2; MACl; PACl",
  "Perovskite_additive_concentration": "3.8 mol%; 35 mol%; 10 mol%",
  "Perovskite_bandgap": "Null",
  "Perovskite_deposition_method": "Spin-coating",
  "Perovskite_deposition_sequential_spin_coating": "False",
  "Perovskite_deposition_spin_coating_antisolvent": "Ethyl ether",
  "Perovskite_deposition_reaction_solutions_compounds": "FAPbI3; MDACl2; MACl; PACl",
  "Perovskite_deposition_reaction_solutions_concentrations": "1.4 M; 3.8 mol%; 35 mol%; 10 mol%",
  "Perovskite_deposition_final_solutions_concentration_before_deposition": "1.4 M",
  "Perovskite_deposition_solvents_compound": "DMF; DMSO",
  "Perovskite_deposition_solvents_mixing_ratio": "8:1",
  "Perovskite_deposition_synthesis_atmosphere": "Air",
  "Perovskite_deposition_synthesis_atmosphere_pressure": "1 atm",
  "Perovskite_deposition_synthesis_atmosphere_relative_humidity": "25 %",
  "Perovskite_deposition_spin_coating_speed": "1000 rpm; 5000 rpm",
  "Perovskite_deposition_spin_coating_time": "10 s; 15 s",
  "Perovskite_deposition_thermal_annealing_atmosphere": "Air",
  "Perovskite_deposition_thermal_annealing_temperature": "120 °C",
  "Perovskite_deposition_thermal_annealing_time": "60 min",
  "Perovskite_surface_treatment_material": "Null",
  "Perovskite_surface_treatment_method": "Null",
  "Perovskite_surface_treatment_solution_concentration": "Null",
  "Perovskite_surface_treatment_solvents_compound": "Null",
  "Perovskite_surface_treatment_synthesis_atmosphere": "Null",
  "Perovskite_surface_treatment_synthesis_atmosphere_pressure": "Null",
  "Perovskite_surface_treatment_synthesis_atmosphere_relative_humidity": "Null",
  "Perovskite_surface_treatment_deposition_spin_coating_speed": "Null",
  "Perovskite_surface_treatment_deposition_spin_coating_time": "Null",
  "Perovskite_surface_treatment_deposition_thermal_annealing_temperature": "Null",
  "Perovskite_surface_treatment_deposition_thermal_annealing_time": "Null",
  "HTL_thickness": "Null",
  "HTL_stack_sequence": "Spiro-OMeTAD",
  "HTL_additive_compound": "Li-TFSI; tBP; FK209",
  "HTL_additive_concentration": "Null",
  "HTL_deposition_method": "Spin-coating",
  "HTL_deposition_solution_concentration": "Null",
  "HTL_deposition_solvents_compound": "Null",
  "HTL_deposition_synthesis_atmosphere": "Air",
  "HTL_deposition_synthesis_atmosphere_pressure": "1 atm",
  "HTL_deposition_synthesis_atmosphere_relative_humidity": "Null",
  "HTL_deposition_spin_coating_speed": "Null",
  "HTL_deposition_spin_coating_time": "Null",
  "HTL_deposition_thermal_annealing_temperature": "Null",
  "HTL_deposition_thermal_annealing_time": "Null",
  "Backcontact_thickness": "Null",
  "Beckcontact_deposition_method": "Thermal evaporation",
  "Backcontact_deposition_atmosphere_pressure": "Null",
  "Encapsulation_method": "Null",
  "Encapsulation_atmosphere": "Null",
  "JV_measured_device_matching": "True",
  "JV_measured_reverse_scan_Voc": "1.178 V",
  "JV_measured_reverse_scan_Jsc": "25.69 mA/cm2",
  "JV_measured_reverse_scan_FF": "86.15 %",
  "JV_measured_reverse_scan_PCE": "26.08 %",
  "JV_measured_forward_scan_Voc": "1.178 V",
  "JV_measured_forward_scan_Jsc": "25.64 mA/cm2",
  "JV_measured_forward_scan_FF": "85.06 %",
  "JV_measured_forward_scan_PCE": "25.70 %",
  "JV_measured_light_spectra": "AM1.5G",
  "JV_measured_light_spectra_intensity": "100 mW/cm2",
  "JV_measured_scan_speed": "Null",
  "JV_measured_scan_delay_time": "Null",
  "JV_certified_PCE": "25.73 %",
  "Stabilized_measured_PCE": "25.2 %",
  "Stabilized_certified_PCE": "Null",
  "Stability_test_device_matching": "True",
  "Stability_test_temperature": "Null",
  "Stability_test_atmosphere": "N2",
  "Stability_test_light_spectra": "AM1.5G",
  "Stability_test_light_intensity": "100 mW/cm2",
  "Stability_test_relative_humidity": "Null",
  "Stability_PCE_after_time": "600 h",
  "Stability_PCE_after_time_value": "25.2 %"
}
