Repository: jiayijdong/PSCbench

# PSCbench


**PSCbench** is a novel benchmark for materials science research-level scientific
dataset curation sourced from published journals. The benchmark is designed to evaluate the complex classification capabilities,
strong domain knowledge, and advanced calculation skills of LLMs.

## Data


The PSCbench dataset is under dataset folder in json file format. Each file is list of dictionary and can be extracted using following scripts.
Each file stands for one published journal, which is fully elaborated in the paper. 

```
with open("./dataset/retroactive/{}.json".format(subject), encoding='utf-8') as json_file:
    problems=json.load(json_file)
```

File: dataset/2021-2025/10.1038_s41586-023-05825-y/Device_BestPCE_o4_mini_10.1038_s41586-023-05825-y.json
{
  "Ref_DOI": "10.1038/s41586-023-05825-y",
  "Ref_journal": "Nature",
  "Ref_publication_year": "2023",
  "Ref_title": "Controlled growth of perovskite layers with volatile alkylammonium chlorides",
  "Cell_architecture": "NIP",
  "Cell_stack_sequence": "Glass/FTO/SnO2/FAPbI3/Spiro-OMeTAD/Au",
  "Cell_area_measured": null,
  "ETL_thickness": null,
  "ETL_stack_sequence": "SnO2/KCl",
  "ETL_additive_compound": "KCl",
  "ETL_additive_concentration": "40 mM",
  "ETL_deposition_method": "Dipping/Spin-coating",
  "ETL_deposition_solution_concentration": "null/40 mM",
  "ETL_deposition_solvents_compound": "Water/Water",
  "ETL_deposition_synthesis_atmosphere": "Air",
  "ETL_deposition_synthesis_atmosphere_pressure": "1 atm",
  "ETL_deposition_synthesis_atmosphere_relative_humidity": null,
  "ETL_deposition_spin_coating_speed": null,
  "ETL_deposition_spin_coating_time": null,
  "ETL_deposition_thermal_annealing_temperature": "150°C/150°C",
  "ETL_deposition_thermal_annealing_time": "60 min/15 min",
  "Perovskite_dimension": "3D",
  "Perovskite_thickness": "550 nm",
  "Perovskite_composition_long_form": "FAPbI3",
  "Perovskite_additive_compound": "MDACl2;MACl;PACl",
  "Perovskite_additive_concentration": "3.8 mol%;35 mol%;10 mol%",
  "Perovskite_bandgap": null,
  "Perovskite_deposition_method": "Spin-coating",
  "Perovskite_deposition_sequential_spin_coating": "False",
  "Perovskite_deposition_spin_coating_antisolvent": "Ethyl ether",
  "Perovskite_deposition_reaction_solutions_compounds": "FAPbI3;MDACl2;MACl;PACl",
  "Perovskite_deposition_reaction_solutions_concentrations": "1.4 M;3.8 mol%;35 mol%;10 mol%",
  "Perovskite_deposition_final_solutions_concentration_before_deposition": "1.4 M",
  "Perovskite_deposition_solvents_compound": "DMF;DMSO",
  "Perovskite_deposition_solvents_mixing_ratio": "8:1",
  "Perovskite_deposition_synthesis_atmosphere": "Air",
  "Perovskite_deposition_synthesis_atmosphere_pressure": "1 atm",
  "Perovskite_deposition_synthesis_atmosphere_relative_humidity": "20-30%",
  "Perovskite_deposition_spin_coating_speed": "1000 rpm;5000 rpm",
  "Perovskite_deposition_spin_coating_time": "10 s;15 s",
  "Perovskite_deposition_thermal_annealing_atmosphere": "Air",
  "Perovskite_deposition_thermal_annealing_temperature": "120°C",
  "Perovskite_deposition_thermal_annealing_time": "40 min",
  "Perovskite_surface_treatment_material": null,
  "Perovskite_surface_treatment_method": null,
  "Perovskite_surface_treatment_solution_concentration": null,
  "Perovskite_surface_treatment_solvents_compound": null,
  "Perovskite_surface_treatment_synthesis_atmosphere": null,
  "Perovskite_surface_treatment_synthesis_atmosphere_pressure": null,
  "Perovskite_surface_treatment_synthesis_atmosphere_relative_humidity": null,
  "Perovskite_surface_treatment_deposition_spin_coating_speed": null,
  "Perovskite_surface_treatment_deposition_spin_coating_time": null,
  "Perovskite_surface_treatment_deposition_thermal_annealing_temperature": null,
  "Perovskite_surface_treatment_deposition_thermal_annealing_time": null,
  "HTL_thickness": null,
  "HTL_stack_sequence": "Spiro-OMeTAD",
  "HTL_additive_compound": "t-BP;Li-TFSI;FK209",
  "HTL_additive_concentration": null,
  "HTL_deposition_method": "Spin-coating",
  "HTL_deposition_solution_concentration": null,
  "HTL_deposition_solvents_compound": null,
  "HTL_deposition_synthesis_atmosphere": "Air",
  "HTL_deposition_synthesis_atmosphere_pressure": "1 atm",
  "HTL_deposition_synthesis_atmosphere_relative_humidity": null,
  "HTL_deposition_spin_coating_speed": null,
  "HTL_deposition_spin_coating_time": null,
  "HTL_deposition_thermal_annealing_temperature": null,
  "HTL_deposition_thermal_annealing_time": null,
  "Backcontact_thickness": null,
  "Beckcontact_deposition_method": null,
  "Backcontact_deposition_atmosphere_pressure": null,
  "Encapsulation_method": null,
  "Encapsulation_atmosphere": null,
  "JV_measured_device_matching": "True",
  "JV_measured_reverse_scan_Voc": "1.178 V",
  "JV_measured_reverse_scan_Jsc": "25.69 mA/cm2",
  "JV_measured_reverse_scan_FF": "86.15 %",
  "JV_measured_reverse_scan_PCE": "26.08 %",
  "JV_measured_forward_scan_Voc": "1.178 V",
  "JV_measured_forward_scan_Jsc": "25.64 mA/cm2",
  "JV_measured_forward_scan_FF": "85.06 %",
  "JV_measured_forward_scan_PCE": "25.7 %",
  "JV_measured_light_spectra": "AM 1.5 G",
  "JV_measured_light_spectra_intensity": "100 mW/cm2",
  "JV_measured_scan_speed": null,
  "JV_measured_scan_delay_time": null,
  "JV_certified_PCE": "25.73 %",
  "Stabilized_measured_PCE": null,
  "Stabilized_certified_PCE": null,
  "Stability_test_device_matching": "True",
  "Stability_test_temperature": null,
  "Stability_test_atmosphere": "Air",
  "Stability_test_light_spectra": "AM 1.5 G",
  "Stability_test_light_intensity": "100 mW/cm2",
  "Stability_test_relative_humidity": null,
  "Stability_PCE_after_time": "600 h",
  "Stability_PCE_after_time_value": "25.2 %"
}
