Repository: jiayijdong/PSCbench

# PSCbench


**PSCbench** is a novel benchmark for materials science research-level scientific
dataset curation sourced from published journals. The benchmark is designed to evaluate the complex classification capabilities,
strong domain knowledge, and advanced calculation skills of LLMs. 

We developed an innovative **evaluation protocol** for a detailed analysis of classification abilities of leading commercially available Large Language Models. This
involves instructing LLMs to extract key knowledge information within a predefined set of
dataset template. This process offers a fine-grained understanding that LLM works as well as a human in annotating the data
and actually finds out when the humans failed to annotate the data
.

## Data


The PSCbench dataset is under dataset folder in json file format. Each file is list of dictionary and can be extracted using following scripts.
Each file stands for one published journal, which is fully elaborated in the paper. 

```
with open("./dataset/retroactive/{}.json".format(subject), encoding='utf-8') as json_file:
    problems=json.load(json_file)
```

## Evaluation
To evaluate our data using LLM, please refer to folder under eval

## Analysis (Evaluation Protocol)
The evaluation protocol involves analyzing both LLM
and reference (correct) ground truth with the assistance of human annotators to identify the key information in the literature.
These reasons are then summarized into 4 categories: **Tag, Materials, Fabrication and Properties**. Subsequently, a LLM verifier is employed to automatically attribute each
incorrectly extracted answer into a certain field. The resulting error profiles enable the
interpretation of the improved skills by certain prompting strategies and direct comparison of various
strategies.

### run evaluation protocol
After running the evaluation part, use the output to run the evaluation protocol. 
```
cd eval
OPENAI_API_KEY=your_key python ana_error.py --setting your_setting 
```

## Citation
If you find our paper useful, please cite our paper
```
@misc{dong2024pscbench,
  author = {Dong, Jiayi and Huang, Zijian and Yao, Yu and Shen, Zhichao and Liu, Junkai and Tong, Yiushun and Tsai, Chu-Yen and Duan, Haoxiang and Yang, Wenxin and Gong, Ming and Xu, Wei and Kundu, Arnesh and Zhang, Ying and Huang, Joshua and Tong, Xinyang and Yeh, Eric and Zhu, Yingke and Ng, Charlotte and Du, Yilun and Li, Ju and Schwalbe-Koda, Daniel and Yang, Yang},
  title = {{PSCBENCH: A Benchmark for Large-Scale Automated Knowledge Extraction and Data Curation in Perovskite Solar Cell Literature}},
  note = {Preprint},
  year = {2024},
  url = {https://arxiv.org/abs/XXXX.XXXXX}  
}

```

File: dataset/2021-2025/10.1007_s12274-021-3600-z/Device_BestPCE_10.1007_s12274-021-3600-z.json
{
    "Ref_DOI": "10.1007/s12274-021-3600-z",
    "Ref_journal": "Nano Research",
    "Ref_publication_year": "2022",
    "Ref_title": "Bioinspired molecules design for bilateral synergistic passivation in buried interfaces of planar perovskite solar cells",
    "Cell_architecture": "NIP",
    "Cell_stack_sequence": "ITO/SnO2/DOPA/(MA0.8FA0.2)PbI3/Spiro-OMeTAD/Au",
    "Cell_area_measured": "0.04 cm2",
    "ETL_thickness": "Null",
    "ETL_stack_sequence": "SnO2/DOPA",
    "ETL_additive_compound": "DOPA",
    "ETL_additive_concentration": "1 mol%",
    "ETL_deposition_method": "Spin-coating",
    "ETL_deposition_solution_concentration": "Null",
    "ETL_deposition_solvents_compound": "Water",
    "ETL_deposition_synthesis_atmosphere": "Air",
    "ETL_deposition_synthesis_atmosphere_pressure": "1 atm",
    "ETL_deposition_synthesis_atmosphere_relative_humidity": "Null",
    "ETL_deposition_spin_coating_speed": "3000 rpm",
    "ETL_deposition_spin_coating_time": "30 s",
    "ETL_deposition_thermal_annealing_temperature": "180 °C",
    "ETL_deposition_thermal_annealing_time": "20 min",
    "Perovskite_dimension": "3D",
    "Perovskite_thickness": "Null",
    "Perovskite_composition_long_form": "(MA0.8FA0.2)PbI3",
    "Perovskite_additive_compound": "Pb(SCN)2",
    "Perovskite_additive_concentration": "1 mol%",
    "Perovskite_bandgap": "Null",
    "Perovskite_deposition_method": "Spin-coating",
    "Perovskite_deposition_sequential_spin_coating": "False",
    "Perovskite_deposition_spin_coating_antisolvent": "Toluene",
    "Perovskite_deposition_reaction_solutions_compounds": "MAI;PbI2;FAI;Pb(SCN)2",
    "Perovskite_deposition_reaction_solutions_concentrations": "1.25 M;1.25 M;1.25 M;0.625 M",
    "Perovskite_deposition_final_solutions_concentration_before_deposition": "Null",
    "Perovskite_deposition_solvents_compound": "GBL;DMSO",
    "Perovskite_deposition_solvents_mixing_ratio": "7:3",
    "Perovskite_deposition_synthesis_atmosphere": "Air",
    "Perovskite_deposition_synthesis_atmosphere_pressure": "1 atm",
    "Perovskite_deposition_synthesis_atmosphere_relative_humidity": "30%",
    "Perovskite_deposition_spin_coating_speed": "1500 rpm;4000 rpm",
    "Perovskite_deposition_spin_coating_time": "10 s;25 s",
    "Perovskite_deposition_thermal_annealing_atmosphere": "Air",
    "Perovskite_deposition_thermal_annealing_temperature": "100 °C",
    "Perovskite_deposition_thermal_annealing_time": "10 min",
    "Perovskite_surface_treatment_material": "Null",
    "Perovskite_surface_treatment_method": "Null",
    "Perovskite_surface_treatment_solution_concentration": "Null",
    "Perovskite_surface_treatment_solvents_compound": "Null",
    "Perovskite_surface_treatment_synthesis_atmosphere": "Null",
    "Perovskite_surface_treatment_synthesis_atmosphere_pressure": "Null",
    "Perovskite_surface_treatment_synthesis_atmosphere_relative_humidity": "Null",
    "Perovskite_surface_treatment_deposition_spin_coating_speed": "Null",
    "Perovskite_surface_treatment_deposition_spin_coating_time": "Null",
    "Perovskite_surface_treatment_deposition_thermal_annealing_temperature": "Null",
    "Perovskite_surface_treatment_deposition_thermal_annealing_time": "Null",
    "HTL_thickness": "Null",
    "HTL_stack_sequence": "Spiro-OMeTAD",
    "HTL_additive_compound": "Li-TFSI;TBP",
    "HTL_additive_concentration": "Null",
    "HTL_deposition_method": "Spin-Coating",
    "HTL_deposition_solution_concentration": "72.3 mg/mL",
    "HTL_deposition_solvents_compound": "Chlorobenzene",
    "HTL_deposition_synthesis_atmosphere": "Null",
    "HTL_deposition_synthesis_atmosphere_pressure": "Null",
    "HTL_deposition_synthesis_atmosphere_relative_humidity": "Null",
    "HTL_deposition_spin_coating_speed": "3000 rpm",
    "HTL_deposition_spin_coating_time": "30 s",
    "HTL_deposition_thermal_annealing_temperature": "Null",
    "HTL_deposition_thermal_annealing_time": "Null",
    "Backcontact_thickness": "Null",
    "Beckcontact_deposition_method": "Thermal evaporation",
    "Backcontact_deposition_atmosphere_pressure": "Null",
    "Encapsulation_method": "Null",
    "Encapsulation_atmosphere": "Null",
    "JV_measured_device_matching": "True",
    "JV_measured_reverse_scan_Voc": "1.12 V",
    "JV_measured_reverse_scan_Jsc": "23.85 mA/cm2",
    "JV_measured_reverse_scan_FF": "80.09%",
    "JV_measured_reverse_scan_PCE": "21.46%",
    "JV_measured_forward_scan_Voc": "Null",
    "JV_measured_forward_scan_Jsc": "Null",
    "JV_measured_forward_scan_FF": "Null",
    "JV_measured_forward_scan_PCE": "Null",
    "JV_measured_light_spectra": "AM1.5G",
    "JV_measured_light_spectra_intensity": "100 mW/cm2",
    "JV_measured_scan_speed": "Null",
    "JV_measured_scan_delay_time": "Null",
    "JV_certified_PCE": "Null",
    "Stabilized_measured_PCE": "21.33%",
    "Stabilized_certified_PCE": "Null",
    "Stability_test_device_matching": "True",
    "Stability_test_temperature": "25 °C",
    "Stability_test_atmosphere": "Air",
    "Stability_test_light_spectra": "Null",
    "Stability_test_light_intensity": "Null",
    "Stability_test_relative_humidity": "15%",
    "Stability_PCE_after_time": "55 days",
    "Stability_PCE_after_time_value": "85%"
}

File: dataset/2021-2025/10.1007_s12274-021-3600-z/Device_BestPCE_Gemini_1.5_pro_10.1007_s12274-021-3600-z.json
{
  "Ref_DOI": "10.1007/s12274-021-3600-z",
  "Ref_journal": "Nano Research",
  "Ref_publication_year": "2022",
  "Ref_title": "Bioinspired molecules design for bilateral synergistic passivation in buried interfaces of planar perovskite solar cells",
  "Cell_architecture": "NIP",
  "Cell_stack_sequence": "ITO/SnO2/DOPA/Perovskite/Spiro-OMeTAD/Au",
  "Cell_area_measured": "0.04 cm2",
  "ETL_thickness": "Null",
  "ETL_stack_sequence": "SnO2/DOPA",
  "ETL_additive_compound": "DOPA",
  "ETL_additive_concentration": "0.5 mol%",
  "ETL_deposition_method": "Spin-coating",
  "ETL_deposition_solution_concentration": "15 wt%/5",
  "ETL_deposition_solvents_compound": "H2O",
  "ETL_deposition_synthesis_atmosphere": "Null",
  "ETL_deposition_synthesis_atmosphere_pressure": "Null",
  "ETL_deposition_synthesis_atmosphere_relative_humidity": "Null",
  "ETL_deposition_spin_coating_speed": "3000 rpm",
  "ETL_deposition_spin_coating_time": "30 s",
  "ETL_deposition_thermal_annealing_temperature": "180 °C",
  "ETL_deposition_thermal_annealing_time": "20 min",
  "Perovskite_dimension": "3D",
  "Perovskite_thickness": "Null",
  "Perovskite_composition_long_form": "(MA0.8FA0.2)PbI3",
  "Perovskite_additive_compound": "Pb(SCN)2",
  "Perovskite_additive_concentration": "1 mol%",
  "Perovskite_bandgap": "Null",
  "Perovskite_deposition_method": "Spin-coating",
  "Perovskite_deposition_sequential_spin_coating": false,
  "Perovskite_deposition_spin_coating_antisolvent": "Toluene",
  "Perovskite_deposition_reaction_solutions_compounds": "MAI;PbI2;FAI",
  "Perovskite_deposition_reaction_solutions_concentrations": "1.25 M;1.25 M;1.25 M",
  "Perovskite_deposition_final_solutions_concentration_before_deposition": "Null",
  "Perovskite_deposition_solvents_compound": "GBL;DMSO",
  "Perovskite_deposition_solvents_mixing_ratio": "7:3 v/v",
  "Perovskite_deposition_synthesis_atmosphere": "Air",
  "Perovskite_deposition_synthesis_atmosphere_pressure": "1 atm",
  "Perovskite_deposition_synthesis_atmosphere_relative_humidity": "≈ 30%",
  "Perovskite_deposition_spin_coating_speed": "1500 rpm;4000 rpm",
  "Perovskite_deposition_spin_coating_time": "10 s;25 s",
  "Perovskite_deposition_thermal_annealing_atmosphere": "Air",
  "Perovskite_deposition_thermal_annealing_temperature": "100 °C",
  "Perovskite_deposition_thermal_annealing_time": "10 min",
  "Perovskite_surface_treatment_material": "Null",
  "Perovskite_surface_treatment_method": "Null",
  "Perovskite_surface_treatment_solution_concentration": "Null",
  "Perovskite_surface_treatment_solvents_compound": "Null",
  "Perovskite_surface_treatment_synthesis_atmosphere": "Null",
  "Perovskite_surface_treatment_synthesis_atmosphere_pressure": "Null",
  "Perovskite_surface_treatment_synthesis_atmosphere_relative_humidity": "Null",
  "Perovskite_surface_treatment_deposition_spin_coating_speed": "Null",
  "Perovskite_surface_treatment_deposition_spin_coating_time": "Null",
  "Perovskite_surface_treatment_deposition_thermal_annealing_temperature": "Null",
  "Perovskite_surface_treatment_deposition_thermal_annealing_time": "Null",
  "HTL_thickness": "Null",
  "HTL_stack_sequence": "Spiro-OMeTAD",
  "HTL_additive_compound": "Li-TFSI;TBP",
  "HTL_additive_concentration": "520 mg/mL in ACN;28.5 μL",
  "HTL_deposition_method": "Spin-coating",
  "HTL_deposition_solution_concentration": "72.3 mg/mL",
  "HTL_deposition_solvents_compound": "Chlorobenzene",
  "HTL_deposition_synthesis_atmosphere": "Null",
  "HTL_deposition_synthesis_atmosphere_pressure": "Null",
  "HTL_deposition_synthesis_atmosphere_relative_humidity": "Null",
  "HTL_deposition_spin_coating_speed": "3000 rpm",
  "HTL_deposition_spin_coating_time": "30 s",
  "HTL_deposition_thermal_annealing_temperature": "Null",
  "HTL_deposition_thermal_annealing_time": "Null",
  "Backcontact_thickness": "Null",
  "Beckcontact_deposition_method": "Thermal evaporation",
  "Backcontact_deposition_atmosphere_pressure": "Null",
  "Encapsulation_method": "Null",
  "Encapsulation_atmosphere": "Null",
  "JV_measured_device_matching": true,
  "JV_measured_reverse_scan_Voc": "1.12 V",
  "JV_measured_reverse_scan_Jsc": "23.85 mA·cm–2",
  "JV_measured_reverse_scan_FF": "80.09%",
  "JV_measured_reverse_scan_PCE": "21.46%",
  "JV_measured_forward_scan_Voc": "Null",
  "JV_measured_forward_scan_Jsc": "Null",
  "JV_measured_forward_scan_FF": "Null",
  "JV_measured_forward_scan_PCE": "Null",
  "JV_measured_light_spectra": "AM1.5G",
  "JV_measured_light_spectra_intensity": "100 mW·cm–2",
  "JV_measured_scan_speed": "Null",
  "JV_measured_scan_delay_time": "Null",
  "JV_certified_PCE": "Null",
  "Stabilized_measured_PCE": "21.33%",
  "Stabilized_certified_PCE": "Null",
  "Stability_test_device_matching": true,
  "Stability_test_temperature": "25 °C",
  "Stability_test_atmosphere": "Air",
  "Stability_test_light_spectra": "Null",
  "Stability_test_light_intensity": "Null",
  "Stability_test_relative_humidity": "≈ 15%",
  "Stability_PCE_after_time": "55 days",
  "Stability_PCE_after_time_value": "85%"
}

File: dataset/2021-2025/10.1007_s12274-021-3600-z/Device_BestPCE_Gemini_2.0_Flash_10.1007_s12274-021-3600-z.json
{
  "Ref_DOI": "10.1007/s12274-021-3600-z",
  "Ref_journal": "Nano Res.",
  "Ref_publication_year": "2022",
  "Ref_title": "Bioinspired molecules design for bilateral synergistic passivation in buried interfaces of planar perovskite solar cells",
  "Cell_architecture": "PIN",
  "Cell_stack_sequence": "ITO/SnO2/DOPA, DA or DPPA/(MA0.8FA0.2)PbI3/Spiro-OMeTAD/Au",
  "Cell_area_measured": "0.04 cm2",
  "ETL_thickness": "Null",
  "ETL_stack_sequence": "Null",
  "ETL_additive_compound": "DOPA; DA; DPPA",
  "ETL_additive_concentration": "0.5 mol%",
  "ETL_deposition_method": "Spin-coating",
  "ETL_deposition_solution_concentration": "SnO2 aqueous colloidal dispersion was diluted by deionized water with the ratio of 1:4",
  "ETL_deposition_solvents_compound": "deionized water",
  "ETL_deposition_synthesis_atmosphere": "Air",
  "ETL_deposition_synthesis_atmosphere_pressure": "1 atm",
  "ETL_deposition_synthesis_atmosphere_relative_humidity": "Null",
  "ETL_deposition_spin_coating_speed": "3,000 rpm",
  "ETL_deposition_spin_coating_time": "30 s",
  "ETL_deposition_thermal_annealing_temperature": "180 °C",
  "ETL_deposition_thermal_annealing_time": "20 min",
  "Perovskite_dimension": "3D",
  "Perovskite_thickness": "Null",
  "Perovskite_composition_long_form": "(MA0.8FA0.2)PbI3",
  "Perovskite_additive_compound": "Pb(SCN)2",
  "Perovskite_additive_concentration": "1 mol%",
  "Perovskite_bandgap": "Null",
  "Perovskite_deposition_method": "Spin-coating",
  "Perovskite_deposition_sequential_spin_coating": "False",
  "Perovskite_deposition_spin_coating_antisolvent": "Toluene",
  "Perovskite_deposition_reaction_solutions_compounds": "MAPbI3; FAPbI3",
  "Perovskite_deposition_reaction_solutions_concentrations": "1.25 M; 1.25 M",
  "Perovskite_deposition_final_solutions_concentration_before_deposition": "Null",
  "Perovskite_deposition_solvents_compound": "GBL; DMSO",
  "Perovskite_deposition_solvents_mixing_ratio": "7:3",
  "Perovskite_deposition_synthesis_atmosphere": "Air",
  "Perovskite_deposition_synthesis_atmosphere_pressure": "1 atm",
  "Perovskite_deposition_synthesis_atmosphere_relative_humidity": "30 %",
  "Perovskite_deposition_spin_coating_speed": "1,500 rpm; 4,000 rpm",
  "Perovskite_deposition_spin_coating_time": "10 s; 25 s",
  "Perovskite_deposition_thermal_annealing_atmosphere": "Air",
  "Perovskite_deposition_thermal_annealing_temperature": "100 °C",
  "Perovskite_deposition_thermal_annealing_time": "10 min",
  "Perovskite_surface_treatment_material": "Null",
  "Perovskite_surface_treatment_method": "Null",
  "Perovskite_surface_treatment_solution_concentration": "Null",
  "Perovskite_surface_treatment_solvents_compound": "Null",
  "Perovskite_surface_treatment_synthesis_atmosphere": "Null",
  "Perovskite_surface_treatment_synthesis_atmosphere_pressure": "Null",
  "Perovskite_surface_treatment_synthesis_atmosphere_relative_humidity": "Null",
  "Perovskite_surface_treatment_deposition_spin_coating_speed": "Null",
  "Perovskite_surface_treatment_deposition_spin_coating_time": "Null",
  "Perovskite_surface_treatment_deposition_thermal_annealing_temperature": "Null",
  "Perovskite_surface_treatment_deposition_thermal_annealing_time": "Null",
  "HTL_thickness": "Null",
  "HTL_stack_sequence": "Null",
  "HTL_additive_compound": "TBP; Li-TFSI",
  "HTL_additive_concentration": "28.5 μL; 17.5 μL (520 mg·mL–1 Li-TFSI in ACN)",
  "HTL_deposition_method": "Spin-coating",
  "HTL_deposition_solution_concentration": "72.3 mg·mL–1",
  "HTL_deposition_solvents_compound": "CB",
  "HTL_deposition_synthesis_atmosphere": "Null",
  "HTL_deposition_synthesis_atmosphere_pressure": "Null",
  "HTL_deposition_synthesis_atmosphere_relative_humidity": "Null",
  "HTL_deposition_spin_coating_speed": "3,000 rpm",
  "HTL_deposition_spin_coating_time": "30 s",
  "HTL_deposition_thermal_annealing_temperature": "Null",
  "HTL_deposition_thermal_annealing_time": "Null",
  "Backcontact_thickness": "Null",
  "Beckcontact_deposition_method": "Thermal evaporation",
  "Backcontact_deposition_atmosphere_pressure": "Null",
  "Encapsulation_method": "Null",
  "Encapsulation_atmosphere": "Null",
  "JV_measured_device_matching": "True",
  "JV_measured_reverse_scan_Voc": "1.12 V",
  "JV_measured_reverse_scan_Jsc": "23.8 mA·cm–2",
  "JV_measured_reverse_scan_FF": "80.1%",
  "JV_measured_reverse_scan_PCE": "21.5%",
  "JV_measured_forward_scan_Voc": "Null",
  "JV_measured_forward_scan_Jsc": "Null",
  "JV_measured_forward_scan_FF": "Null",
  "JV_measured_forward_scan_PCE": "Null",
  "JV_measured_light_spectra": "AM 1.5 G",
  "JV_measured_light_spectra_intensity": "100 mW·cm–2",
  "JV_measured_scan_speed": "Null",
  "JV_measured_scan_delay_time": "Null",
  "JV_certified_PCE": "Null",
  "Stabilized_measured_PCE": "21.33%",
  "Stabilized_certified_PCE": "Null",
  "Stability_test_device_matching": "True",
  "Stability_test_temperature": "25 °C",
  "Stability_test_atmosphere": "Air",
  "Stability_test_light_spectra": "Null",
  "Stability_test_light_intensity": "Null",
  "Stability_test_relative_humidity": "15%",
  "Stability_PCE_after_time": "55 days",
  "Stability_PCE_after_time_value": "85%"
}

File: dataset/2021-2025/10.1007_s12274-021-3600-z/Device_BestPCE_Gemini_2.5_Flash_10.1007_s12274-021-3600-z.json
{
  "Ref_DOI": "10.1007/s12274-021-3600-z",
  "Ref_journal": "Nano Res.",
  "Ref_publication_year": "2022",
  "Ref_title": "Bioinspired molecules design for bilateral synergistic passivation in buried interfaces of planar perovskite solar cells",
  "Cell_architecture": "NIP",
  "Cell_stack_sequence": "ITO/SnO2-DOPA/perovskite/Spiro-OMeTAD/Au",
  "Cell_area_measured": "0.04 cm2",
  "ETL_thickness": "Null",
  "ETL_stack_sequence": "SnO2-DOPA",
  "ETL_additive_compound": "DOPA",
  "ETL_additive_concentration": "0.5 mol%",
  "ETL_deposition_method": "Spin-coating",
  "ETL_deposition_solution_concentration": "3 wt.%",
  "ETL_deposition_solvents_compound": "Deionized water",
  "ETL_deposition_synthesis_atmosphere": "Air",
  "ETL_deposition_synthesis_atmosphere_pressure": "1 atm",
  "ETL_deposition_synthesis_atmosphere_relative_humidity": "Null",
  "ETL_deposition_spin_coating_speed": "3,000 rpm",
  "ETL_deposition_spin_coating_time": "30 s",
  "ETL_deposition_thermal_annealing_temperature": "180 °C",
  "ETL_deposition_thermal_annealing_time": "20 min",
  "Perovskite_dimension": "3D",
  "Perovskite_thickness": "Null",
  "Perovskite_composition_long_form": "(MA0.8FA0.2)PbI3",
  "Perovskite_additive_compound": "Pb(SCN)2",
  "Perovskite_additive_concentration": "1 mol.%",
  "Perovskite_bandgap": "Null",
  "Perovskite_deposition_method": "Spin-coating",
  "Perovskite_deposition_sequential_spin_coating": "False",
  "Perovskite_deposition_spin_coating_antisolvent": "Toluene",
  "Perovskite_deposition_reaction_solutions_compounds": "MAI; PbI2; FAI; PbI2",
  "Perovskite_deposition_reaction_solutions_concentrations": "1.25 M; 1.25 M; 1.25 M; 1.25 M",
  "Perovskite_deposition_final_solutions_concentration_before_deposition": "Null",
  "Perovskite_deposition_solvents_compound": "GBL; DMSO",
  "Perovskite_deposition_solvents_mixing_ratio": "7:3 (v/v)",
  "Perovskite_deposition_synthesis_atmosphere": "Air",
  "Perovskite_deposition_synthesis_atmosphere_pressure": "1 atm",
  "Perovskite_deposition_synthesis_atmosphere_relative_humidity": "≈ 30%",
  "Perovskite_deposition_spin_coating_speed": "1,500 rpm; 4,000 rpm",
  "Perovskite_deposition_spin_coating_time": "10 s; 25 s",
  "Perovskite_deposition_thermal_annealing_atmosphere": "Air",
  "Perovskite_deposition_thermal_annealing_temperature": "100 °C",
  "Perovskite_deposition_thermal_annealing_time": "10 min",
  "Perovskite_surface_treatment_material": "Null",
  "Perovskite_surface_treatment_method": "Null",
  "Perovskite_surface_treatment_solution_concentration": "Null",
  "Perovskite_surface_treatment_solvents_compound": "Null",
  "Perovskite_surface_treatment_synthesis_atmosphere": "Null",
  "Perovskite_surface_treatment_synthesis_atmosphere_pressure": "Null",
  "Perovskite_surface_treatment_synthesis_atmosphere_relative_humidity": "Null",
  "Perovskite_surface_treatment_deposition_spin_coating_speed": "Null",
  "Perovskite_surface_treatment_deposition_spin_coating_time": "Null",
  "Perovskite_surface_treatment_deposition_thermal_annealing_temperature": "Null",
  "Perovskite_surface_treatment_deposition_thermal_annealing_time": "Null",
  "HTL_thickness": "Null",
  "HTL_stack_sequence": "Spiro-OMeTAD",
  "HTL_additive_compound": "TBP; Li-TFSI",
  "HTL_additive_concentration": "Null; 520 mg/mL",
  "HTL_deposition_method": "Spin-coating",
  "HTL_deposition_solution_concentration": "72.3 mg·mL–1",
  "HTL_deposition_solvents_compound": "CB; ACN",
  "HTL_deposition_synthesis_atmosphere": "Air",
  "HTL_deposition_synthesis_atmosphere_pressure": "1 atm",
  "HTL_deposition_synthesis_atmosphere_relative_humidity": "Null",
  "HTL_deposition_spin_coating_speed": "3,000 rpm",
  "HTL_deposition_spin_coating_time": "30 s",
  "HTL_deposition_thermal_annealing_temperature": "Null",
  "HTL_deposition_thermal_annealing_time": "Null",
  "Backcontact_thickness": "Null",
  "Beckcontact_deposition_method": "Thermal evaporation",
  "Backcontact_deposition_atmosphere_pressure": "Null",
  "Encapsulation_method": "Null",
  "Encapsulation_atmosphere": "Null",
  "JV_measured_device_matching": "True",
  "JV_measured_reverse_scan_Voc": "1.12 V",
  "JV_measured_reverse_scan_Jsc": "23.85 mA/cm2",
  "JV_measured_reverse_scan_FF": "80.09 %",
  "JV_measured_reverse_scan_PCE": "21.46 %",
  "JV_measured_forward_scan_Voc": "1.12 V",
  "JV_measured_forward_scan_Jsc": "23.8 mA/cm2",
  "JV_measured_forward_scan_FF": "77.26 %",
  "JV_measured_forward_scan_PCE": "20.64 %",
  "JV_measured_light_spectra": "AM 1.5 G",
  "JV_measured_light_spectra_intensity": "100 mW·cm–2",
  "JV_measured_scan_speed": "Null",
  "JV_measured_scan_delay_time": "Null",
  "JV_certified_PCE": "Null",
  "Stabilized_measured_PCE": "21.5 %",
  "Stabilized_certified_PCE": "Null",
  "Stability_test_device_matching": "True",
  "Stability_test_temperature": "25 °C",
  "Stability_test_atmosphere": "Air",
  "Stability_test_light_spectra": "Null",
  "Stability_test_light_intensity": "Null",
  "Stability_test_relative_humidity": "≈ 15%",
  "Stability_PCE_after_time": "55 days",
  "Stability_PCE_after_time_value": "85 %"
}

File: dataset/2021-2025/10.1007_s12274-021-3600-z/Device_BestPCE_claude_haiku_10.1007_s12274-021-3600-z.json
{
  "Ref_DOI": "10.1007/s12274-021-3600-z",
  "Ref_journal": "Nano Research",
  "Ref_publication_year": "2022",
  "Ref_title": "Bioinspired molecules design for bilateral synergistic passivation in buried interfaces of planar perovskite solar cells",
  "Cell_architecture": "NIP",
  "Cell_stack_sequence": "ITO/SnO2/Perovskite/Spiro-OMeTAD/Au",
  "Cell_area_measured": "0.04 cm2",
  "ETL_thickness": "Null",
  "ETL_stack_sequence": "SnO2-DOPA",
  "ETL_additive_compound": "DOPA",
  "ETL_additive_concentration": "0.5 mol%",
  "ETL_deposition_method": "Spin-coating",
  "ETL_deposition_solution_concentration": "Null",
  "ETL_deposition_solvents_compound": "Deionized water",
  "ETL_deposition_synthesis_atmosphere": "Air",
  "ETL_deposition_synthesis_atmosphere_pressure": "1 atm",
  "ETL_deposition_synthesis_atmosphere_relative_humidity": "Null",
  "ETL_deposition_spin_coating_speed": "3000 rpm",
  "ETL_deposition_spin_coating_time": "30 s",
  "ETL_deposition_thermal_annealing_temperature": "180 °C",
  "ETL_deposition_thermal_annealing_time": "20 min",
  "Perovskite_dimension": "3D",
  "Perovskite_thickness": "Null",
  "Perovskite_composition_long_form": "(MA0.8FA0.2)PbI3",
  "Perovskite_additive_compound": "Pb(SCN)2",
  "Perovskite_additive_concentration": "1 mol%",
  "Perovskite_bandgap": "Null",
  "Perovskite_deposition_method": "Spin-coating",
  "Perovskite_deposition_sequential_spin_coating": "False",
  "Perovskite_deposition_spin_coating_antisolvent": "Toluene",
  "Perovskite_deposition_reaction_solutions_compounds": "MAI;PbI2;FAI;Pb(SCN)2",
  "Perovskite_deposition_reaction_solutions_concentrations": "1.25 M;1.25 M;1.25 M;0.625 M",
  "Perovskite_deposition_final_solutions_concentration_before_deposition": "Null",
  "Perovskite_deposition_solvents_compound": "GBL;DMSO",
  "Perovskite_deposition_solvents_mixing_ratio": "7:3",
  "Perovskite_deposition_synthesis_atmosphere": "Air",
  "Perovskite_deposition_synthesis_atmosphere_pressure": "1 atm",
  "Perovskite_deposition_synthesis_atmosphere_relative_humidity": "30%",
  "Perovskite_deposition_spin_coating_speed": "1500 rpm;4000 rpm",
  "Perovskite_deposition_spin_coating_time": "10 s;25 s",
  "Perovskite_deposition_thermal_annealing_atmosphere": "Air",
  "Perovskite_deposition_thermal_annealing_temperature": "100 °C",
  "Perovskite_deposition_thermal_annealing_time": "10 min",
  "Perovskite_surface_treatment_material": "Null",
  "Perovskite_surface_treatment_method": "Null",
  "Perovskite_surface_treatment_solution_concentration": "Null",
  "Perovskite_surface_treatment_solvents_compound": "Null",
  "Perovskite_surface_treatment_synthesis_atmosphere": "Null",
  "Perovskite_surface_treatment_synthesis_atmosphere_pressure": "Null",
  "Perovskite_surface_treatment_synthesis_atmosphere_relative_humidity": "Null",
  "Perovskite_surface_treatment_deposition_spin_coating_speed": "Null",
  "Perovskite_surface_treatment_deposition_spin_coating_time": "Null",
  "Perovskite_surface_treatment_deposition_thermal_annealing_temperature": "Null",
  "Perovskite_surface_treatment_deposition_thermal_annealing_time": "Null",
  "HTL_thickness": "Null",
  "HTL_stack_sequence": "Spiro-OMeTAD",
  "HTL_additive_compound": "Li-TFSI;TBP",
  "HTL_additive_concentration": "520 mg/mL;Null",
  "HTL_deposition_method": "Spin-coating",
  "HTL_deposition_solution_concentration": "72.3 mg/mL",
  "HTL_deposition_solvents_compound": "Chlorobenzene",
  "HTL_deposition_synthesis_atmosphere": "Null",
  "HTL_deposition_synthesis_atmosphere_pressure": "Null",
  "HTL_deposition_synthesis_atmosphere_relative_humidity": "Null",
  "HTL_deposition_spin_coating_speed": "3000 rpm",
  "HTL_deposition_spin_coating_time": "30 s",
  "HTL_deposition_thermal_annealing_temperature": "Null",
  "HTL_deposition_thermal_annealing_time": "Null",
  "Backcontact_thickness": "Null",
  "Beckcontact_deposition_method": "Thermal evaporation",
  "Backcontact_deposition_atmosphere_pressure": "Null",
  "Encapsulation_method": "Null",
  "Encapsulation_atmosphere": "Null",
  "JV_measured_device_matching": "True",
  "JV_measured_reverse_scan_Voc": "1.12 V",
  "JV_measured_reverse_scan_Jsc": "23.85 mA/cm2",
  "JV_measured_reverse_scan_FF": "80.09%",
  "JV_measured_reverse_scan_PCE": "21.46%",
  "JV_measured_forward_scan_Voc": "Null",
  "JV_measured_forward_scan_Jsc": "Null",
  "JV_measured_forward_scan_FF": "Null",
  "JV_measured_forward_scan_PCE": "Null",
  "JV_measured_light_spectra": "AM1.5G",
  "JV_measured_light_spectra_intensity": "100 mW/cm2",
  "JV_measured_scan_speed": "Null",
  "JV_measured_scan_delay_time": "Null",
  "JV_certified_PCE": "Null",
  "Stabilized_measured_PCE": "21.33%",
  "Stabilized_certified_PCE": "Null",
  "Stability_test_device_matching": "True",
  "Stability_test_temperature": "25 °C",
  "Stability_test_atmosphere": "Air",
  "Stability_test_light_spectra": "Null",
  "Stability_test_light_intensity": "Null",
  "Stability_test_relative_humidity": "15%",
  "Stability_PCE_after_time": "55 days",
  "Stability_PCE_after_time_value": "85%"
}

File: dataset/2021-2025/10.1007_s12274-021-3600-z/Device_BestPCE_gpt4o_10.1007_s12274-021-3600-z.json
{
  "Ref_DOI": "10.1007/s12274-021-3600-z",
  "Ref_journal": "Nano Research",
  "Ref_publication_year": "2022",
  "Ref_title": "Bioinspired molecules design for bilateral synergistic passivation in buried interfaces of planar perovskite solar cells",
  "Cell_architecture": "NIP",
  "Cell_stack_sequence": "ITO/SnO2/DOPA/(MA0.8FA0.2)PbI3/Spiro-OMeTAD/Au",
  "Cell_area_measured": "0.04 cm2",
  "ETL_thickness": "Null",
  "ETL_stack_sequence": "SnO2/DOPA",
  "ETL_additive_compound": "DOPA",
  "ETL_additive_concentration": "0.5 mol%",
  "ETL_deposition_method": "Spin-coating",
  "ETL_deposition_solution_concentration": "Null",
  "ETL_deposition_solvents_compound": "Water",
  "ETL_deposition_synthesis_atmosphere": "Air",
  "ETL_deposition_synthesis_atmosphere_pressure": "1 atm",
  "ETL_deposition_synthesis_atmosphere_relative_humidity": "Null",
  "ETL_deposition_spin_coating_speed": "3000 rpm",
  "ETL_deposition_spin_coating_time": "30 s",
  "ETL_deposition_thermal_annealing_temperature": "180 °C",
  "ETL_deposition_thermal_annealing_time": "20 min",
  "Perovskite_dimension": "3D",
  "Perovskite_thickness": "Null",
  "Perovskite_composition_long_form": "(MA0.8FA0.2)PbI3",
  "Perovskite_additive_compound": "Pb(SCN)2",
  "Perovskite_additive_concentration": "1 mol%",
  "Perovskite_bandgap": "Null",
  "Perovskite_deposition_method": "Spin-coating",
  "Perovskite_deposition_sequential_spin_coating": "False",
  "Perovskite_deposition_spin_coating_antisolvent": "Toluene",
  "Perovskite_deposition_reaction_solutions_compounds": "MAI;PbI2;FAI;Pb(SCN)2",
  "Perovskite_deposition_reaction_solutions_concentrations": "1.25 M;1.25 M;1.25 M;0.625 M",
  "Perovskite_deposition_final_solutions_concentration_before_deposition": "Null",
  "Perovskite_deposition_solvents_compound": "GBL;DMSO",
  "Perovskite_deposition_solvents_mixing_ratio": "7:3",
  "Perovskite_deposition_synthesis_atmosphere": "Air",
  "Perovskite_deposition_synthesis_atmosphere_pressure": "1 atm",
  "Perovskite_deposition_synthesis_atmosphere_relative_humidity": "30%",
  "Perovskite_deposition_spin_coating_speed": "1500 rpm;4000 rpm",
  "Perovskite_deposition_spin_coating_time": "10 s;25 s",
  "Perovskite_deposition_thermal_annealing_atmosphere": "Air",
  "Perovskite_deposition_thermal_annealing_temperature": "100 °C",
  "Perovskite_deposition_thermal_annealing_time": "10 min",
  "Perovskite_surface_treatment_material": "Null",
  "Perovskite_surface_treatment_method": "Null",
  "Perovskite_surface_treatment_solution_concentration": "Null",
  "Perovskite_surface_treatment_solvents_compound": "Null",
  "Perovskite_surface_treatment_synthesis_atmosphere": "Null",
  "Perovskite_surface_treatment_synthesis_atmosphere_pressure": "Null",
  "Perovskite_surface_treatment_synthesis_atmosphere_relative_humidity": "Null",
  "Perovskite_surface_treatment_deposition_spin_coating_speed": "Null",
  "Perovskite_surface_treatment_deposition_spin_coating_time": "Null",
  "Perovskite_surface_treatment_deposition_thermal_annealing_temperature": "Null",
  "Perovskite_surface_treatment_deposition_thermal_annealing_time": "Null",
  "HTL_thickness": "Null",
  "HTL_stack_sequence": "Spiro-OMeTAD",
  "HTL_additive_compound": "Li-TFSI;tBP",
  "HTL_additive_concentration": "520 mg/mL;Null",
  "HTL_deposition_method": "Spin-coating",
  "HTL_deposition_solution_concentration": "72.3 mg/mL",
  "HTL_deposition_solvents_compound": "Chlorobenzene",
  "HTL_deposition_synthesis_atmosphere": "Null",
  "HTL_deposition_synthesis_atmosphere_pressure": "Null",
  "HTL_deposition_synthesis_atmosphere_relative_humidity": "Null",
  "HTL_deposition_spin_coating_speed": "3000 rpm",
  "HTL_deposition_spin_coating_time": "30 s",
  "HTL_deposition_thermal_annealing_temperature": "Null",
  "HTL_deposition_thermal_annealing_time": "Null",
  "Backcontact_thickness": "Null",
  "Beckcontact_deposition_method": "Thermal evaporation",
  "Backcontact_deposition_atmosphere_pressure": "Null",
  "Encapsulation_method": "Null",
  "Encapsulation_atmosphere": "Null",
  "JV_measured_device_matching": "True",
  "JV_measured_reverse_scan_Voc": "1.12 V",
  "JV_measured_reverse_scan_Jsc": "23.85 mA/cm2",
  "JV_measured_reverse_scan_FF": "80.09%",
  "JV_measured_reverse_scan_PCE": "21.46%",
  "JV_measured_forward_scan_Voc": "Null",
  "JV_measured_forward_scan_Jsc": "Null",
  "JV_measured_forward_scan_FF": "Null",
  "JV_measured_forward_scan_PCE": "Null",
  "JV_measured_light_spectra": "AM1.5G",
  "JV_measured_light_spectra_intensity": "100 mW/cm2",
  "JV_measured_scan_speed": "Null",
  "JV_measured_scan_delay_time": "Null",
  "JV_certified_PCE": "Null",
  "Stabilized_measured_PCE": "21.33%",
  "Stabilized_certified_PCE": "Null",
  "Stability_test_device_matching": "True",
  "Stability_test_temperature": "25 °C",
  "Stability_test_atmosphere": "Air",
  "Stability_test_light_spectra": "Null",
  "Stability_test_light_intensity": "Null",
  "Stability_test_relative_humidity": "15%",
  "Stability_PCE_after_time": "55 days",
  "Stability_PCE_after_time_value": "85%"
}

File: dataset/2021-2025/10.1007_s12274-021-3600-z/Device_BestPCE_gpt4o_mini_10.1007_s12274-021-3600-z.json
{
  "Ref_DOI": "10.1007/s12274-021-3600-z",
  "Ref_journal": "Nano Research",
  "Ref_publication_year": "2022",
  "Ref_title": "Bioinspired molecules design for bilateral synergistic passivation in buried interfaces of planar perovskite solar cells",
  "Cell_architecture": "NIP",
  "Cell_stack_sequence": "ITO/SnO2/DOPA/(MA0.8FA0.2)PbI3/Spiro-OMeTAD/Au",
  "Cell_area_measured": "0.04 cm2",
  "ETL_thickness": "Null",
  "ETL_stack_sequence": "SnO2/DOPA",
  "ETL_additive_compound": "DOPA",
  "ETL_additive_concentration": "1 mol%",
  "ETL_deposition_method": "Spin-coating",
  "ETL_deposition_solution_concentration": "15 wt%",
  "ETL_deposition_solvents_compound": "H2O",
  "ETL_deposition_synthesis_atmosphere": "Air",
  "ETL_deposition_synthesis_atmosphere_pressure": "1 atm",
  "ETL_deposition_synthesis_atmosphere_relative_humidity": "Null",
  "ETL_deposition_spin_coating_speed": "3000 rpm",
  "ETL_deposition_spin_coating_time": "30 s",
  "ETL_deposition_thermal_annealing_temperature": "180 °C",
  "ETL_deposition_thermal_annealing_time": "20 min",
  "Perovskite_dimension": "3D",
  "Perovskite_thickness": "Null",
  "Perovskite_composition_long_form": "(MA0.8FA0.2)PbI3",
  "Perovskite_additive_compound": "Null",
  "Perovskite_additive_concentration": "Null",
  "Perovskite_bandgap": "Null",
  "Perovskite_deposition_method": "One-step solution processed",
  "Perovskite_deposition_sequential_spin_coating": "False",
  "Perovskite_deposition_spin_coating_antisolvent": "Toluene",
  "Perovskite_deposition_reaction_solutions_compounds": "MAI;PbI2",
  "Perovskite_deposition_reaction_solutions_concentrations": "1.25 M;1.25 M",
  "Perovskite_deposition_final_solutions_concentration_before_deposition": "Null",
  "Perovskite_deposition_solvents_compound": "GBL:DMSO",
  "Perovskite_deposition_solvents_mixing_ratio": "7:3",
  "Perovskite_deposition_synthesis_atmosphere": "Nitrogen",
  "Perovskite_deposition_synthesis_atmosphere_pressure": "1 atm",
  "Perovskite_deposition_synthesis_atmosphere_relative_humidity": "Null",
  "Perovskite_deposition_spin_coating_speed": "1500 rpm;4000 rpm",
  "Perovskite_deposition_spin_coating_time": "10 s;25 s",
  "Perovskite_deposition_thermal_annealing_atmosphere": "Air",
  "Perovskite_deposition_thermal_annealing_temperature": "100 °C",
  "Perovskite_deposition_thermal_annealing_time": "10 min",
  "Perovskite_surface_treatment_material": "Null",
  "Perovskite_surface_treatment_method": "Null",
  "Perovskite_surface_treatment_solution_concentration": "Null",
  "Perovskite_surface_treatment_solvents_compound": "Null",
  "Perovskite_surface_treatment_synthesis_atmosphere": "Null",
  "Perovskite_surface_treatment_synthesis_atmosphere_pressure": "Null",
  "Perovskite_surface_treatment_synthesis_atmosphere_relative_humidity": "Null",
  "Perovskite_surface_treatment_deposition_spin_coating_speed": "Null",
  "Perovskite_surface_treatment_deposition_spin_coating_time": "Null",
  "Perovskite_surface_treatment_deposition_thermal_annealing_temperature": "Null",
  "Perovskite_surface_treatment_deposition_thermal_annealing_time": "Null",
  "HTL_thickness": "Null",
  "HTL_stack_sequence": "Null",
  "HTL_additive_compound": "Li-TFSI;TBP",
  "HTL_additive_concentration": "520 mg/mL;28.5 μL",
  "HTL_deposition_method": "Spin-coating",
  "HTL_deposition_solution_concentration": "Null",
  "HTL_deposition_solvents_compound": "Chlorobenzene",
  "HTL_deposition_synthesis_atmosphere": "Air",
  "HTL_deposition_synthesis_atmosphere_pressure": "1 atm",
  "HTL_deposition_synthesis_atmosphere_relative_humidity": "Null",
  "HTL_deposition_spin_coating_speed": "3000 rpm",
  "HTL_deposition_spin_coating_time": "30 s",
  "HTL_deposition_thermal_annealing_temperature": "Null",
  "HTL_deposition_thermal_annealing_time": "Null",
  "Backcontact_thickness": "Null",
  "Beckcontact_deposition_method": "Thermal evaporation",
  "Backcontact_deposition_atmosphere_pressure": "Null",
  "Encapsulation_method": "Null",
  "Encapsulation_atmosphere": "Null",
  "JV_measured_device_matching": "True",
  "JV_measured_reverse_scan_Voc": "1.12 V",
  "JV_measured_reverse_scan_Jsc": "23.8 mA/cm2",
  "JV_measured_reverse_scan_FF": "80.1%",
  "JV_measured_reverse_scan_PCE": "21.5%",
  "JV_measured_forward_scan_Voc": "1.12 V",
  "JV_measured_forward_scan_Jsc": "23.8 mA/cm2",
  "JV_measured_forward_scan_FF": "80.1%",
  "JV_measured_forward_scan_PCE": "21.5%",
  "JV_measured_light_spectra": "AM1.5G",
  "JV_measured_light_spectra_intensity": "1 sun",
  "JV_measured_scan_speed": "Null",
  "JV_measured_scan_delay_time": "Null",
  "JV_certified_PCE": "Null",
  "Stabilized_measured_PCE": "21.33%",
  "Stabilized_certified_PCE": "Null",
  "Stability_test_device_matching": "True",
  "Stability_test_temperature": "25 °C",
  "Stability_test_atmosphere": "Air",
  "Stability_test_light_spectra": "AM1.5G",
  "Stability_test_light_intensity": "1 sun",
  "Stability_test_relative_humidity": "15%",
  "Stability_PCE_after_time": "55 days",
  "Stability_PCE_after_time_value": "85%"
}

File: dataset/2021-2025/10.1007_s12274-021-3600-z/Device_BestPCE_gpt4o_mini_zero_shot_10.1007_s12274-021-3600-z.json
{
  "Ref_DOI": "10.1007/s12274-021-3600-z",
  "Ref_journal": "Nano Research",
  "Ref_publication_year": "2022",
  "Ref_title": "Bioinspired molecules design for bilateral synergistic passivation in buried interfaces of planar perovskite solar cells",
  "Cell_architecture": "Planar",
  "Cell_stack_sequence": "ITO/SnO2/DOPA/perovskite/Spiro-OMeTAD/Au",
  "Cell_area_measured": "0.04 cm2",
  "ETL_thickness": "Null",
  "ETL_stack_sequence": "SnO2, SnO2-DOPA, SnO2-DA, SnO2-DPPA",
  "ETL_additive_compound": "DOPA, DA, DPPA",
  "ETL_additive_concentration": "0.3 mol%, 0.5 mol%, 0.7 mol%, 1 mol%",
  "ETL_deposition_method": "Spin-coating",
  "ETL_deposition_solution_concentration": "15 wt.%",
  "ETL_deposition_solvents_compound": "H2O",
  "ETL_deposition_synthesis_atmosphere": "Nitrogen",
  "ETL_deposition_synthesis_atmosphere_pressure": "Null",
  "ETL_deposition_synthesis_atmosphere_relative_humidity": "Null",
  "ETL_deposition_spin_coating_speed": "3000 rpm",
  "ETL_deposition_spin_coating_time": "30 s",
  "ETL_deposition_thermal_annealing_temperature": "180 °C",
  "ETL_deposition_thermal_annealing_time": "20 min",
  "Perovskite_dimension": "Null",
  "Perovskite_thickness": "Null",
  "Perovskite_composition_long_form": "(MA0.8FA0.2)PbI3",
  "Perovskite_additive_compound": "Pb(SCN)2",
  "Perovskite_additive_concentration": "1 mol%",
  "Perovskite_bandgap": "Null",
  "Perovskite_deposition_method": "One-step solution processed",
  "Perovskite_deposition_sequential_spin_coating": "Null",
  "Perovskite_deposition_spin_coating_antisolvent": "Toluene",
  "Perovskite_deposition_reaction_solutions_compounds": "MAI, PbI2",
  "Perovskite_deposition_reaction_solutions_concentrations": "1.25 M",
  "Perovskite_deposition_final_solutions_concentration_before_deposition": "Null",
  "Perovskite_deposition_solvents_compound": "GBL, DMSO",
  "Perovskite_deposition_solvents_mixing_ratio": "7:3",
  "Perovskite_deposition_synthesis_atmosphere": "Glovebox",
  "Perovskite_deposition_synthesis_atmosphere_pressure": "Null",
  "Perovskite_deposition_synthesis_atmosphere_relative_humidity": "≈30%",
  "Perovskite_deposition_spin_coating_speed": "1500 rpm, 4000 rpm",
  "Perovskite_deposition_spin_coating_time": "10 s, 25 s",
  "Perovskite_deposition_thermal_annealing_atmosphere": "Null",
  "Perovskite_deposition_thermal_annealing_temperature": "100 °C",
  "Perovskite_deposition_thermal_annealing_time": "10 min",
  "Perovskite_surface_treatment_material": "Null",
  "Perovskite_surface_treatment_method": "Null",
  "Perovskite_surface_treatment_solution_concentration": "Null",
  "Perovskite_surface_treatment_solvents_compound": "Null",
  "Perovskite_surface_treatment_synthesis_atmosphere": "Null",
  "Perovskite_surface_treatment_synthesis_atmosphere_pressure": "Null",
  "Perovskite_surface_treatment_synthesis_atmosphere_relative_humidity": "Null",
  "Perovskite_surface_treatment_deposition_spin_coating_speed": "Null",
  "Perovskite_surface_treatment_deposition_spin_coating_time": "Null",
  "Perovskite_surface_treatment_deposition_thermal_annealing_temperature": "Null",
  "Perovskite_surface_treatment_deposition_thermal_annealing_time": "Null",
  "HTL_thickness": "Null",
  "HTL_stack_sequence": "Null",
  "HTL_additive_compound": "Null",
  "HTL_additive_concentration": "Null",
  "HTL_deposition_method": "Null",
  "HTL_deposition_solution_concentration": "Null",
  "HTL_deposition_solvents_compound": "Null",
  "HTL_deposition_synthesis_atmosphere": "Null",
  "HTL_deposition_synthesis_atmosphere_pressure": "Null",
  "HTL_deposition_synthesis_atmosphere_relative_humidity": "Null",
  "HTL_deposition_spin_coating_speed": "Null",
  "HTL_deposition_spin_coating_time": "Null",
  "HTL_deposition_thermal_annealing_temperature": "Null",
  "HTL_deposition_thermal_annealing_time": "Null",
  "Backcontact_thickness": "Null",
  "Beckcontact_deposition_method": "Null",
  "Backcontact_deposition_atmosphere_pressure": "Null",
  "Encapsulation_method": "Null",
  "Encapsulation_atmosphere": "Null",
  "JV_measured_device_matching": "Null",
  "JV_measured_reverse_scan_Voc": "1.12 V",
  "JV_measured_reverse_scan_Jsc": "23.8 mA·cm–2",
  "JV_measured_reverse_scan_FF": "80.1%",
  "JV_measured_reverse_scan_PCE": "21.5%",
  "JV_measured_forward_scan_Voc": "1.12 V",
  "JV_measured_forward_scan_Jsc": "23.8 mA·cm–2",
  "JV_measured_forward_scan_FF": "80.1%",
  "JV_measured_forward_scan_PCE": "21.5%",
  "JV_measured_light_spectra": "Null",
  "JV_measured_light_spectra_intensity": "Null",
  "JV_measured_scan_speed": "Null",
  "JV_measured_scan_delay_time": "Null",
  "JV_certified_PCE": "Null",
  "Stabilized_measured_PCE": "21.33%",
  "Stabilized_certified_PCE": "Null",
  "Stability_test_device_matching": "Null",
  "Stability_test_temperature": "25 °C",
  "Stability_test_atmosphere": "Air",
  "Stability_test_light_spectra": "Null",
  "Stability_test_light_intensity": "Null",
  "Stability_test_relative_humidity": "≈15%",
  "Stability_PCE_after_time": "55 days",
  "Stability_PCE_after_time_value": "85%"
}
