Repository: jiayijdong/PSCbench

# PSCbench


**PSCbench** is a novel benchmark for materials science research-level scientific
dataset curation sourced from published journals. The benchmark is designed to evaluate the complex classification capabilities,
strong domain knowledge, and advanced calculation skills of LLMs.

## Data


The PSCbench dataset is under dataset folder in json file format. Each file is list of dictionary and can be extracted using following scripts.
Each file stands for one published journal, which is fully elaborated in the paper. 

```
with open("./dataset/retroactive/{}.json".format(subject), encoding='utf-8') as json_file:
    problems=json.load(json_file)
```

File: dataset/2021-2025/10.1007_s12274-021-3600-z/Device_BestPCE_grok_10.1007_s12274-021-3600-z.json
{
  "Ref_DOI": "10.1007/s12274-021-3600-z",
  "Ref_journal": "Nano Research",
  "Ref_publication_year": "2022",
  "Ref_title": "Bioinspired molecules design for bilateral synergistic passivation in buried interfaces of planar perovskite solar cells",
  "Cell_architecture": "NIP",
  "Cell_stack_sequence": "ITO/SnO2-DOPA/(MA0.8FA0.2)PbI3/Spiro-OMeTAD/Au",
  "Cell_area_measured": "0.04 cm2",
  "ETL_thickness": "Null",
  "ETL_stack_sequence": "SnO2-DOPA",
  "ETL_additive_compound": "DOPA",
  "ETL_additive_concentration": "0.5 mol%",
  "ETL_deposition_method": "Spin-coating",
  "ETL_deposition_solution_concentration": "15 wt.% (SnO2 solution diluted 1:4 with water)",
  "ETL_deposition_solvents_compound": "Water",
  "ETL_deposition_synthesis_atmosphere": "Air",
  "ETL_deposition_synthesis_atmosphere_pressure": "1 atm",
  "ETL_deposition_synthesis_atmosphere_relative_humidity": "Null",
  "ETL_deposition_spin_coating_speed": "3000 rpm",
  "ETL_deposition_spin_coating_time": "30 s",
  "ETL_deposition_thermal_annealing_temperature": "180 °C",
  "ETL_deposition_thermal_annealing_time": "20 min",
  "Perovskite_dimension": "3D",
  "Perovskite_thickness": "Null",
  "Perovskite_composition_long_form": "(MA0.8FA0.2)PbI3",
  "Perovskite_additive_compound": "Pb(SCN)2",
  "Perovskite_additive_concentration": "1 mol%",
  "Perovskite_bandgap": "Null",
  "Perovskite_deposition_method": "Spin-coating",
  "Perovskite_deposition_sequential_spin_coating": "False",
  "Perovskite_deposition_spin_coating_antisolvent": "Toluene",
  "Perovskite_deposition_reaction_solutions_compounds": "MAI;PbI2;FAI;PbI2",
  "Perovskite_deposition_reaction_solutions_concentrations": "1.25 M;1.25 M;1.25 M;1.25 M",
  "Perovskite_deposition_final_solutions_concentration_before_deposition": "Null",
  "Perovskite_deposition_solvents_compound": "GBL;DMSO",
  "Perovskite_deposition_solvents_mixing_ratio": "7:3",
  "Perovskite_deposition_synthesis_atmosphere": "Air",
  "Perovskite_deposition_synthesis_atmosphere_pressure": "1 atm",
  "Perovskite_deposition_synthesis_atmosphere_relative_humidity": "30 %",
  "Perovskite_deposition_spin_coating_speed": "1500 rpm;4000 rpm",
  "Perovskite_deposition_spin_coating_time": "10 s;25 s",
  "Perovskite_deposition_thermal_annealing_atmosphere": "Air",
  "Perovskite_deposition_thermal_annealing_temperature": "100 °C",
  "Perovskite_deposition_thermal_annealing_time": "10 min",
  "Perovskite_surface_treatment_material": "Null",
  "Perovskite_surface_treatment_method": "Null",
  "Perovskite_surface_treatment_solution_concentration": "Null",
  "Perovskite_surface_treatment_solvents_compound": "Null",
  "Perovskite_surface_treatment_synthesis_atmosphere": "Null",
  "Perovskite_surface_treatment_synthesis_atmosphere_pressure": "Null",
  "Perovskite_surface_treatment_synthesis_atmosphere_relative_humidity": "Null",
  "Perovskite_surface_treatment_deposition_spin_coating_speed": "Null",
  "Perovskite_surface_treatment_deposition_spin_coating_time": "Null",
  "Perovskite_surface_treatment_deposition_thermal_annealing_temperature": "Null",
  "Perovskite_surface_treatment_deposition_thermal_annealing_time": "Null",
  "HTL_thickness": "Null",
  "HTL_stack_sequence": "Spiro-OMeTAD",
  "HTL_additive_compound": "Li-TFSI;tBP",
  "HTL_additive_concentration": "520 mg/mL;28.5 μL/mL",
  "HTL_deposition_method": "Spin-coating",
  "HTL_deposition_solution_concentration": "72.3 mg/mL",
  "HTL_deposition_solvents_compound": "Chlorobenzene",
  "HTL_deposition_synthesis_atmosphere": "Air",
  "HTL_deposition_synthesis_atmosphere_pressure": "1 atm",
  "HTL_deposition_synthesis_atmosphere_relative_humidity": "Null",
  "HTL_deposition_spin_coating_speed": "3000 rpm",
  "HTL_deposition_spin_coating_time": "30 s",
  "HTL_deposition_thermal_annealing_temperature": "Null",
  "HTL_deposition_thermal_annealing_time": "Null",
  "Backcontact_thickness": "Null",
  "Beckcontact_deposition_method": "Thermal evaporation",
  "Backcontact_deposition_atmosphere_pressure": "Null",
  "Encapsulation_method": "None",
  "Encapsulation_atmosphere": "Null",
  "JV_measured_device_matching": "True",
  "JV_measured_reverse_scan_Voc": "1.12 V",
  "JV_measured_reverse_scan_Jsc": "23.85 mA/cm2",
  "JV_measured_reverse_scan_FF": "80.09 %",
  "JV_measured_reverse_scan_PCE": "21.46 %",
  "JV_measured_forward_scan_Voc": "Null",
  "JV_measured_forward_scan_Jsc": "Null",
  "JV_measured_forward_scan_FF": "Null",
  "JV_measured_forward_scan_PCE": "Null",
  "JV_measured_light_spectra": "AM1.5G",
  "JV_measured_light_spectra_intensity": "100 mW/cm2",
  "JV_measured_scan_speed": "Null",
  "JV_measured_scan_delay_time": "Null",
  "JV_certified_PCE": "Null",
  "Stabilized_measured_PCE": "21.33 %",
  "Stabilized_certified_PCE": "Null",
  "Stability_test_device_matching": "True",
  "Stability_test_temperature": "25 °C",
  "Stability_test_atmosphere": "Air",
  "Stability_test_light_spectra": "Null",
  "Stability_test_light_intensity": "Null",
  "Stability_test_relative_humidity": "15 %",
  "Stability_PCE_after_time": "55 days",
  "Stability_PCE_after_time_value": "85 % of initial PCE"
}

File: dataset/2021-2025/10.1007_s12274-021-3600-z/Device_BestPCE_o3_10.1007_s12274-021-3600-z.json
{
  "Ref_DOI": "10.1007/s12274-021-3600-z",
  "Ref_journal": "Nano Research",
  "Ref_publication_year": "2022",
  "Ref_title": "Bioinspired molecules design for bilateral synergistic passivation in buried interfaces of planar perovskite solar cells",
  "Cell_architecture": "NIP",
  "Cell_stack_sequence": "ITO/SnO2-DOPA/(MA0.8FA0.2)PbI3/Spiro-OMeTAD/Au",
  "Cell_area_measured": "0.04 cm2",
  "ETL_thickness": "Null",
  "ETL_stack_sequence": "SnO2-DOPA",
  "ETL_additive_compound": "DOPA",
  "ETL_additive_concentration": "0.5 mol%",
  "ETL_deposition_method": "Spin-coating",
  "ETL_deposition_solution_concentration": "3 wt%",
  "ETL_deposition_solvents_compound": "H2O",
  "ETL_deposition_synthesis_atmosphere": "Air",
  "ETL_deposition_synthesis_atmosphere_pressure": "1 atm",
  "ETL_deposition_synthesis_atmosphere_relative_humidity": "Null",
  "ETL_deposition_spin_coating_speed": "3000 rpm",
  "ETL_deposition_spin_coating_time": "30 s",
  "ETL_deposition_thermal_annealing_temperature": "180 °C",
  "ETL_deposition_thermal_annealing_time": "20 min",
  "Perovskite_dimension": "3D",
  "Perovskite_thickness": "Null",
  "Perovskite_composition_long_form": "(MA0.8FA0.2)PbI3",
  "Perovskite_additive_compound": "Pb(SCN)2",
  "Perovskite_additive_concentration": "1 mol%",
  "Perovskite_bandgap": "Null",
  "Perovskite_deposition_method": "Spin-coating",
  "Perovskite_deposition_sequential_spin_coating": "False",
  "Perovskite_deposition_spin_coating_antisolvent": "Toluene",
  "Perovskite_deposition_reaction_solutions_compounds": "MAPbI3 precursor; FAPbI3 precursor; Pb(SCN)2 solution",
  "Perovskite_deposition_reaction_solutions_concentrations": "1.25 M; 1.25 M; 0.625 M",
  "Perovskite_deposition_final_solutions_concentration_before_deposition": "Null",
  "Perovskite_deposition_solvents_compound": "GBL; DMSO",
  "Perovskite_deposition_solvents_mixing_ratio": "7:3",
  "Perovskite_deposition_synthesis_atmosphere": "Air",
  "Perovskite_deposition_synthesis_atmosphere_pressure": "1 atm",
  "Perovskite_deposition_synthesis_atmosphere_relative_humidity": "30%",
  "Perovskite_deposition_spin_coating_speed": "1500 rpm;4000 rpm",
  "Perovskite_deposition_spin_coating_time": "10 s;25 s",
  "Perovskite_deposition_thermal_annealing_atmosphere": "Air",
  "Perovskite_deposition_thermal_annealing_temperature": "100 °C",
  "Perovskite_deposition_thermal_annealing_time": "10 min",
  "Perovskite_surface_treatment_material": "Null",
  "Perovskite_surface_treatment_method": "Null",
  "Perovskite_surface_treatment_solution_concentration": "Null",
  "Perovskite_surface_treatment_solvents_compound": "Null",
  "Perovskite_surface_treatment_synthesis_atmosphere": "Null",
  "Perovskite_surface_treatment_synthesis_atmosphere_pressure": "Null",
  "Perovskite_surface_treatment_synthesis_atmosphere_relative_humidity": "Null",
  "Perovskite_surface_treatment_deposition_spin_coating_speed": "Null",
  "Perovskite_surface_treatment_deposition_spin_coating_time": "Null",
  "Perovskite_surface_treatment_deposition_thermal_annealing_temperature": "Null",
  "Perovskite_surface_treatment_deposition_thermal_annealing_time": "Null",
  "HTL_thickness": "Null",
  "HTL_stack_sequence": "Spiro-OMeTAD",
  "HTL_additive_compound": "Li-TFSI;tBP",
  "HTL_additive_concentration": "Li-TFSI 520 mg/mL in ACN; tBP 28.5 μL per mL",
  "HTL_deposition_method": "Spin-coating",
  "HTL_deposition_solution_concentration": "72.3 mg/mL",
  "HTL_deposition_solvents_compound": "Chlorobenzene",
  "HTL_deposition_synthesis_atmosphere": "Air",
  "HTL_deposition_synthesis_atmosphere_pressure": "1 atm",
  "HTL_deposition_synthesis_atmosphere_relative_humidity": "Null",
  "HTL_deposition_spin_coating_speed": "3000 rpm",
  "HTL_deposition_spin_coating_time": "30 s",
  "HTL_deposition_thermal_annealing_temperature": "Null",
  "HTL_deposition_thermal_annealing_time": "Null",
  "Backcontact_thickness": "Null",
  "Beckcontact_deposition_method": "Thermal evaporation",
  "Backcontact_deposition_atmosphere_pressure": "Null",
  "Encapsulation_method": "Null",
  "Encapsulation_atmosphere": "Null",
  "JV_measured_device_matching": "True",
  "JV_measured_reverse_scan_Voc": "1.12 V",
  "JV_measured_reverse_scan_Jsc": "23.85 mA/cm2",
  "JV_measured_reverse_scan_FF": "80.09%",
  "JV_measured_reverse_scan_PCE": "21.46%",
  "JV_measured_forward_scan_Voc": "Null",
  "JV_measured_forward_scan_Jsc": "Null",
  "JV_measured_forward_scan_FF": "Null",
  "JV_measured_forward_scan_PCE": "Null",
  "JV_measured_light_spectra": "AM1.5G",
  "JV_measured_light_spectra_intensity": "100 mW/cm2",
  "JV_measured_scan_speed": "Null",
  "JV_measured_scan_delay_time": "Null",
  "JV_certified_PCE": "Null",
  "Stabilized_measured_PCE": "21.33%",
  "Stabilized_certified_PCE": "Null",
  "Stability_test_device_matching": "True",
  "Stability_test_temperature": "25 °C",
  "Stability_test_atmosphere": "Air",
  "Stability_test_light_spectra": "Null",
  "Stability_test_light_intensity": "Null",
  "Stability_test_relative_humidity": "15%",
  "Stability_PCE_after_time": "55 days",
  "Stability_PCE_after_time_value": "85%"
}

File: dataset/2021-2025/10.1007_s12274-021-3600-z/Device_BestPCE_o4_mini_10.1007_s12274-021-3600-z.json
{
  "Ref_DOI": "10.1007/s12274-021-3600-z",
  "Ref_journal": "Nano Res.",
  "Ref_publication_year": "2022",
  "Ref_title": "Bioinspired molecules design for bilateral synergistic passivation in buried interfaces of planar perovskite solar cells",
  "Cell_architecture": "NIP",
  "Cell_stack_sequence": "ITO/SnO2-DOPA/(MA0.8FA0.2)PbI3/Spiro-OMeTAD/Au",
  "Cell_area_measured": "0.04 cm2",
  "ETL_thickness": "Null",
  "ETL_stack_sequence": "SnO2/DOPA",
  "ETL_additive_compound": "DOPA",
  "ETL_additive_concentration": "0.5 mol%",
  "ETL_deposition_method": "Spin-coating",
  "ETL_deposition_solution_concentration": "15 wt.% (diluted 1:4)",
  "ETL_deposition_solvents_compound": "Water",
  "ETL_deposition_synthesis_atmosphere": "Air",
  "ETL_deposition_synthesis_atmosphere_pressure": "1 atm",
  "ETL_deposition_synthesis_atmosphere_relative_humidity": "Null",
  "ETL_deposition_spin_coating_speed": "3000 rpm",
  "ETL_deposition_spin_coating_time": "30 s",
  "ETL_deposition_thermal_annealing_temperature": "180 °C",
  "ETL_deposition_thermal_annealing_time": "20 min",
  "Perovskite_dimension": "3D",
  "Perovskite_thickness": "Null",
  "Perovskite_composition_long_form": "(MA0.8FA0.2)PbI3",
  "Perovskite_additive_compound": "Pb(SCN)2",
  "Perovskite_additive_concentration": "1 mol%",
  "Perovskite_bandgap": "Null",
  "Perovskite_deposition_method": "Spin-coating",
  "Perovskite_deposition_sequential_spin_coating": "False",
  "Perovskite_deposition_spin_coating_antisolvent": "Toluene",
  "Perovskite_deposition_reaction_solutions_compounds": "MAPbI3 precursor solution;FAPbI3 precursor solution;Pb(SCN)2 solution",
  "Perovskite_deposition_reaction_solutions_concentrations": "1.25 M MAI+1.25 M PbI2;1.25 M FAI+1.25 M PbI2;0.625 M Pb(SCN)2",
  "Perovskite_deposition_final_solutions_concentration_before_deposition": "Null",
  "Perovskite_deposition_solvents_compound": "GBL;DMSO",
  "Perovskite_deposition_solvents_mixing_ratio": "7:3",
  "Perovskite_deposition_synthesis_atmosphere": "Air",
  "Perovskite_deposition_synthesis_atmosphere_pressure": "1 atm",
  "Perovskite_deposition_synthesis_atmosphere_relative_humidity": "30%",
  "Perovskite_deposition_spin_coating_speed": "1500 rpm;4000 rpm",
  "Perovskite_deposition_spin_coating_time": "10 s;25 s",
  "Perovskite_deposition_thermal_annealing_atmosphere": "Air",
  "Perovskite_deposition_thermal_annealing_temperature": "100 °C",
  "Perovskite_deposition_thermal_annealing_time": "10 min",
  "Perovskite_surface_treatment_material": "Null",
  "Perovskite_surface_treatment_method": "Null",
  "Perovskite_surface_treatment_solution_concentration": "Null",
  "Perovskite_surface_treatment_solvents_compound": "Null",
  "Perovskite_surface_treatment_synthesis_atmosphere": "Null",
  "Perovskite_surface_treatment_synthesis_atmosphere_pressure": "Null",
  "Perovskite_surface_treatment_synthesis_atmosphere_relative_humidity": "Null",
  "Perovskite_surface_treatment_deposition_spin_coating_speed": "Null",
  "Perovskite_surface_treatment_deposition_spin_coating_time": "Null",
  "Perovskite_surface_treatment_deposition_thermal_annealing_temperature": "Null",
  "Perovskite_surface_treatment_deposition_thermal_annealing_time": "Null",
  "HTL_thickness": "Null",
  "HTL_stack_sequence": "Spiro-OMeTAD",
  "HTL_additive_compound": "Li-TFSI;TBP",
  "HTL_additive_concentration": "520 mg/mL;Null",
  "HTL_deposition_method": "Spin-coating",
  "HTL_deposition_solution_concentration": "72.3 mg/mL",
  "HTL_deposition_solvents_compound": "Chlorobenzene",
  "HTL_deposition_synthesis_atmosphere": "Air",
  "HTL_deposition_synthesis_atmosphere_pressure": "1 atm",
  "HTL_deposition_synthesis_atmosphere_relative_humidity": "Null",
  "HTL_deposition_spin_coating_speed": "3000 rpm",
  "HTL_deposition_spin_coating_time": "30 s",
  "HTL_deposition_thermal_annealing_temperature": "Null",
  "HTL_deposition_thermal_annealing_time": "Null",
  "Backcontact_thickness": "Null",
  "Beckcontact_deposition_method": "Thermal evaporation",
  "Backcontact_deposition_atmosphere_pressure": "Null",
  "Encapsulation_method": "Null",
  "Encapsulation_atmosphere": "Null",
  "JV_measured_device_matching": "True",
  "JV_measured_reverse_scan_Voc": "1.12 V",
  "JV_measured_reverse_scan_Jsc": "23.8 mA/cm2",
  "JV_measured_reverse_scan_FF": "80.1%",
  "JV_measured_reverse_scan_PCE": "21.5%",
  "JV_measured_forward_scan_Voc": "Null",
  "JV_measured_forward_scan_Jsc": "Null",
  "JV_measured_forward_scan_FF": "Null",
  "JV_measured_forward_scan_PCE": "Null",
  "JV_measured_light_spectra": "AM1.5G",
  "JV_measured_light_spectra_intensity": "100 mW/cm2",
  "JV_measured_scan_speed": "Null",
  "JV_measured_scan_delay_time": "Null",
  "JV_certified_PCE": "Null",
  "Stabilized_measured_PCE": "21.33%",
  "Stabilized_certified_PCE": "Null",
  "Stability_test_device_matching": "True",
  "Stability_test_temperature": "25 °C",
  "Stability_test_atmosphere": "Air",
  "Stability_test_light_spectra": "Null",
  "Stability_test_light_intensity": "Null",
  "Stability_test_relative_humidity": "15%",
  "Stability_PCE_after_time": "55 days",
  "Stability_PCE_after_time_value": "85%"
}

File: dataset/2021-2025/10.1038_s41560-021-00802-z/Device_BestPCE_10.1038_s41560-021-00802-z.json
{
    "Ref_DOI": "10.1038/s41560-021-00802-z",
    "Ref_journal": "Nature Energy",
    "Ref_publication_year": "2021",
    "Ref_title": "Stabilization of formamidinium lead triiodide α-phase with isopropylammonium chloride for perovskite solar cells",
    "Cell_architecture": "NIP",
    "Cell_stack_sequence": "FTO/bl-TiO2/mp-TiO2/FAPbI3/Spiro-MeOTAD/Au",
    "Cell_area_measured": "0.16 cm2",
    "ETL_thickness": "60 nm",
    "ETL_stack_sequence": "bl-TiO2/mp-TiO2",
    "ETL_additive_compound": "Null",
    "ETL_additive_concentration": "Null",
    "ETL_deposition_method": "Spray pyrolysis/Spin-coating",
    "ETL_deposition_solution_concentration": "Null",
    "ETL_deposition_solvents_compound": "Ethanol/2-methoxyethanol",
    "ETL_deposition_synthesis_atmosphere": "Air",
    "ETL_deposition_synthesis_atmosphere_pressure": "1 atm",
    "ETL_deposition_synthesis_atmosphere_relative_humidity": "Null",
    "ETL_deposition_spin_coating_speed": "1500 rpm",
    "ETL_deposition_spin_coating_time": "Null",
    "ETL_deposition_thermal_annealing_temperature": "450 °C/500 °C",
    "ETL_deposition_thermal_annealing_time": "Null/60 min",
    "Perovskite_dimension": "3D",
    "Perovskite_thickness": "Null",
    "Perovskite_composition_long_form": "FAPbI3",
    "Perovskite_additive_compound": "iPAmHCl",
    "Perovskite_additive_concentration": "15 mol%",
    "Perovskite_bandgap": "1.51 eV",
    "Perovskite_deposition_method": "Spin-coating",
    "Perovskite_deposition_sequential_spin_coating": "False",
    "Perovskite_deposition_spin_coating_antisolvent": "Chlorobenzene or diethyl ether",
    "Perovskite_deposition_reaction_solutions_compounds": "FAPbI3;MACl",
    "Perovskite_deposition_reaction_solutions_concentrations": "1.6 M;40 mol%",
    "Perovskite_deposition_final_solutions_concentration_before_deposition": "Null",
    "Perovskite_deposition_solvents_compound": "DMF;DMSO",
    "Perovskite_deposition_solvents_mixing_ratio": "6:1",
    "Perovskite_deposition_synthesis_atmosphere": "Null",
    "Perovskite_deposition_synthesis_atmosphere_pressure": "Null",
    "Perovskite_deposition_synthesis_atmosphere_relative_humidity": "Null",
    "Perovskite_deposition_spin_coating_speed": "1000 rpm;5000 rpm",
    "Perovskite_deposition_spin_coating_time": "30 s;10 s",
    "Perovskite_deposition_thermal_annealing_atmosphere": "Null",
    "Perovskite_deposition_thermal_annealing_temperature": "150 °C",
    "Perovskite_deposition_thermal_annealing_time": "10 min",
    "Perovskite_surface_treatment_material": "Null",
    "Perovskite_surface_treatment_method": "Null",
    "Perovskite_surface_treatment_solution_concentration": "Null",
    "Perovskite_surface_treatment_solvents_compound": "Null",
    "Perovskite_surface_treatment_synthesis_atmosphere": "Null",
    "Perovskite_surface_treatment_synthesis_atmosphere_pressure": "Null",
    "Perovskite_surface_treatment_synthesis_atmosphere_relative_humidity": "Null",
    "Perovskite_surface_treatment_deposition_spin_coating_speed": "Null",
    "Perovskite_surface_treatment_deposition_spin_coating_time": "Null",
    "Perovskite_surface_treatment_deposition_thermal_annealing_temperature": "Null",
    "Perovskite_surface_treatment_deposition_thermal_annealing_time": "Null",
    "HTL_thickness": "Null",
    "HTL_stack_sequence": "Spiro-MeOTAD",
    "HTL_additive_compound": "Li-TFSI;FK 209 Co(III) TFSI;4-tert-butylpyridine",
    "HTL_additive_concentration": "Null",
    "HTL_deposition_method": "Spin-Coating",
    "HTL_deposition_solution_concentration": "Null",
    "HTL_deposition_solvents_compound": "Chlorobenzene",
    "HTL_deposition_synthesis_atmosphere": "Null",
    "HTL_deposition_synthesis_atmosphere_pressure": "Null",
    "HTL_deposition_synthesis_atmosphere_relative_humidity": "Null",
    "HTL_deposition_spin_coating_speed": "3000 rpm",
    "HTL_deposition_spin_coating_time": "30 s",
    "HTL_deposition_thermal_annealing_temperature": "Null",
    "HTL_deposition_thermal_annealing_time": "Null",
    "Backcontact_thickness": "Null",
    "Beckcontact_deposition_method": "Thermal evaporation",
    "Backcontact_deposition_atmosphere_pressure": "Null",
    "Encapsulation_method": "Null",
    "Encapsulation_atmosphere": "Null",
    "JV_measured_device_matching": "True",
    "JV_measured_reverse_scan_Voc": "1.16 V",
    "JV_measured_reverse_scan_Jsc": "25.34 mA/cm2",
    "JV_measured_reverse_scan_FF": "82 %",
    "JV_measured_reverse_scan_PCE": "24.10 %",
    "JV_measured_forward_scan_Voc": "Null",
    "JV_measured_forward_scan_Jsc": "Null",
    "JV_measured_forward_scan_FF": "Null",
    "JV_measured_forward_scan_PCE": "Null",
    "JV_measured_light_spectra": "AM1.5G",
    "JV_measured_light_spectra_intensity": "1 sun",
    "JV_measured_scan_speed": "Null",
    "JV_measured_scan_delay_time": "Null",
    "JV_certified_PCE": "23.9",
    "Stabilized_measured_PCE": "Null",
    "Stabilized_certified_PCE": "Null",
    "Stability_test_device_matching": "True",
    "Stability_test_temperature": "Null",
    "Stability_test_atmosphere": "Nitrogen",
    "Stability_test_light_spectra": "1-Sun",
    "Stability_test_light_intensity": "Null",
    "Stability_test_relative_humidity": "Null",
    "Stability_PCE_after_time": "2000 hours",
    "Stability_PCE_after_time_value": "22.01 %"
}

File: dataset/2021-2025/10.1038_s41560-021-00802-z/Device_BestPCE_Gemini_1.5_pro_10.1038_s41560-021-00802-z.json
{
  "Ref_DOI": "10.1038/s41560-021-00802-z",
  "Ref_journal": "Nature Energy",
  "Ref_publication_year": "2021",
  "Ref_title": "Stabilisation of formamidinium lead triiodide α-phase with isopropylammonium chloride for perovskite solar cells",
  "Cell_architecture": "NIP",
  "Cell_stack_sequence": "FTO/bl-TiO2/mp-TiO2/FAPbI3/Spiro-MeOTAD/Au",
  "Cell_area_measured": "0.16 cm2",
  "ETL_thickness": "60/150 nm",
  "ETL_stack_sequence": "bl-TiO2/mp-TiO2",
  "ETL_additive_compound": "Null",
  "ETL_additive_concentration": "Null",
  "ETL_deposition_method": "Spray pyrolysis/Spin-coating",
  "ETL_deposition_solution_concentration": "Null/Null",
  "ETL_deposition_solvents_compound": "Ethanol/2-methoxyethanol",
  "ETL_deposition_synthesis_atmosphere": "Air/Air",
  "ETL_deposition_synthesis_atmosphere_pressure": "1 atm/1 atm",
  "ETL_deposition_synthesis_atmosphere_relative_humidity": "Null/Null",
  "ETL_deposition_spin_coating_speed": "Null/1500 rpm",
  "ETL_deposition_spin_coating_time": "Null/Null",
  "ETL_deposition_thermal_annealing_temperature": "450/500 °C",
  "ETL_deposition_thermal_annealing_time": "Null/60 min",
  "Perovskite_dimension": "3D",
  "Perovskite_thickness": "Null",
  "Perovskite_composition_long_form": "FAPbI3",
  "Perovskite_additive_compound": "MACl;iPAmHCl",
  "Perovskite_additive_concentration": "40 mol%;15 mol%",
  "Perovskite_bandgap": "1.51 eV",
  "Perovskite_deposition_method": "Spin-coating",
  "Perovskite_deposition_sequential_spin_coating": false,
  "Perovskite_deposition_spin_coating_antisolvent": "Chlorobenzene or diethyl ether",
  "Perovskite_deposition_reaction_solutions_compounds": "FAI;PbI2;MACl;iPAmHCl",
  "Perovskite_deposition_reaction_solutions_concentrations": "1.6 M;40 mol%;15 mol%",
  "Perovskite_deposition_final_solutions_concentration_before_deposition": "1.6 M",
  "Perovskite_deposition_solvents_compound": "DMF;DMSO",
  "Perovskite_deposition_solvents_mixing_ratio": "6:1 v/v",
  "Perovskite_deposition_synthesis_atmosphere": "Null",
  "Perovskite_deposition_synthesis_atmosphere_pressure": "1 atm",
  "Perovskite_deposition_synthesis_atmosphere_relative_humidity": "Null",
  "Perovskite_deposition_spin_coating_speed": "1000 rpm;5000 rpm",
  "Perovskite_deposition_spin_coating_time": "30 s;10 s",
  "Perovskite_deposition_thermal_annealing_atmosphere": "Null",
  "Perovskite_deposition_thermal_annealing_temperature": "150 °C",
  "Perovskite_deposition_thermal_annealing_time": "10 min",
  "Perovskite_surface_treatment_material": "Null",
  "Perovskite_surface_treatment_method": "Null",
  "Perovskite_surface_treatment_solution_concentration": "Null",
  "Perovskite_surface_treatment_solvents_compound": "Null",
  "Perovskite_surface_treatment_synthesis_atmosphere": "Null",
  "Perovskite_surface_treatment_synthesis_atmosphere_pressure": "Null",
  "Perovskite_surface_treatment_synthesis_atmosphere_relative_humidity": "Null",
  "Perovskite_surface_treatment_deposition_spin_coating_speed": "Null",
  "Perovskite_surface_treatment_deposition_spin_coating_time": "Null",
  "Perovskite_surface_treatment_deposition_thermal_annealing_temperature": "Null",
  "Perovskite_surface_treatment_deposition_thermal_annealing_time": "Null",
  "HTL_thickness": "Null",
  "HTL_stack_sequence": "Spiro-MeOTAD",
  "HTL_additive_compound": "Li-TFSI;FK 209 Co(III) TFSI;tBP",
  "HTL_additive_concentration": "520 mg/mL;230 mg/mL;Null",
  "HTL_deposition_method": "Spin-coating",
  "HTL_deposition_solution_concentration": "86 mg/mL",
  "HTL_deposition_solvents_compound": "Chlorobenzene",
  "HTL_deposition_synthesis_atmosphere": "Null",
  "HTL_deposition_synthesis_atmosphere_pressure": "1 atm",
  "HTL_deposition_synthesis_atmosphere_relative_humidity": "Null",
  "HTL_deposition_spin_coating_speed": "3000 rpm",
  "HTL_deposition_spin_coating_time": "30 s",
  "HTL_deposition_thermal_annealing_temperature": "Null",
  "HTL_deposition_thermal_annealing_time": "Null",
  "Backcontact_thickness": "Null",
  "Beckcontact_deposition_method": "Thermal evaporation",
  "Backcontact_deposition_atmosphere_pressure": "Null",
  "Encapsulation_method": "Null",
  "Encapsulation_atmosphere": "Null",
  "JV_measured_device_matching": true,
  "JV_measured_reverse_scan_Voc": "Null",
  "JV_measured_reverse_scan_Jsc": "Null",
  "JV_measured_reverse_scan_FF": "Null",
  "JV_measured_reverse_scan_PCE": "23.9%",
  "JV_measured_forward_scan_Voc": "Null",
  "JV_measured_forward_scan_Jsc": "Null",
  "JV_measured_forward_scan_FF": "Null",
  "JV_measured_forward_scan_PCE": "Null",
  "JV_measured_light_spectra": "AM1.5G",
  "JV_measured_light_spectra_intensity": "1 sun",
  "JV_measured_scan_speed": "Null",
  "JV_measured_scan_delay_time": "Null",
  "JV_certified_PCE": "23.9%",
  "Stabilized_measured_PCE": "Null",
  "Stabilized_certified_PCE": "Null",
  "Stability_test_device_matching": true,
  "Stability_test_temperature": "Null",
  "Stability_test_atmosphere": "Nitrogen",
  "Stability_test_light_spectra": "AM1.5G",
  "Stability_test_light_intensity": "1 sun",
  "Stability_test_relative_humidity": "Null",
  "Stability_PCE_after_time": "2000 hours",
  "Stability_PCE_after_time_value": "22.01%"
}

File: dataset/2021-2025/10.1038_s41560-021-00802-z/Device_BestPCE_Gemini_2.0_Flash_10.1038_s41560-021-00802-z.json
{
  "Ref_DOI": "10.1038/s41560-021-00802-z",
  "Ref_journal": "Nature Energy",
  "Ref_publication_year": "2021",
  "Ref_title": "Stabilization of formamidinium lead triiodide α-phase with isopropylammonium chloride for perovskite solar cells",
  "Cell_architecture": "NIP",
  "Cell_stack_sequence": "FTO/bl-TiO2/mp-TiO2/FAPbI3/Spiro-MeOTAD/Au",
  "Cell_area_measured": "0.16 squared cm",
  "ETL_thickness": "60/150",
  "ETL_stack_sequence": "bl-TiO2/mp-TiO2",
  "ETL_additive_compound": "Null",
  "ETL_additive_concentration": "Null",
  "ETL_deposition_method": "Spray pyrolysis/Spin-coating",
  "ETL_deposition_solution_concentration": "Null",
  "ETL_deposition_solvents_compound": "Ethanol/2-methoxyethanol",
  "ETL_deposition_synthesis_atmosphere": "Air",
  "ETL_deposition_synthesis_atmosphere_pressure": "1 atm",
  "ETL_deposition_synthesis_atmosphere_relative_humidity": "Null",
  "ETL_deposition_spin_coating_speed": "1500 rpm",
  "ETL_deposition_spin_coating_time": "Null",
  "ETL_deposition_thermal_annealing_temperature": "450/500",
  "ETL_deposition_thermal_annealing_time": "Null/60",
  "Perovskite_dimension": "3D",
  "Perovskite_thickness": "Null",
  "Perovskite_composition_long_form": "FAPbI3",
  "Perovskite_additive_compound": "iPAmHCl",
  "Perovskite_additive_concentration": "15 mol%",
  "Perovskite_bandgap": "1.51 eV",
  "Perovskite_deposition_method": "Spin-coating",
  "Perovskite_deposition_sequential_spin_coating": "False",
  "Perovskite_deposition_spin_coating_antisolvent": "Chlorobenzene",
  "Perovskite_deposition_reaction_solutions_compounds": "FAPbI3;MACl;iPAmHCl",
  "Perovskite_deposition_reaction_solutions_concentrations": "1.6 M;40 mol%;15 mol%",
  "Perovskite_deposition_final_solutions_concentration_before_deposition": "Null",
  "Perovskite_deposition_solvents_compound": "DMF;DMSO",
  "Perovskite_deposition_solvents_mixing_ratio": "6:1",
  "Perovskite_deposition_synthesis_atmosphere": "Null",
  "Perovskite_deposition_synthesis_atmosphere_pressure": "Null",
  "Perovskite_deposition_synthesis_atmosphere_relative_humidity": "Null",
  "Perovskite_deposition_spin_coating_speed": "1000;5000",
  "Perovskite_deposition_spin_coating_time": "30;10",
  "Perovskite_deposition_thermal_annealing_atmosphere": "Null",
  "Perovskite_deposition_thermal_annealing_temperature": "150",
  "Perovskite_deposition_thermal_annealing_time": "10",
  "Perovskite_surface_treatment_material": "Null",
  "Perovskite_surface_treatment_method": "Null",
  "Perovskite_surface_treatment_solution_concentration": "Null",
  "Perovskite_surface_treatment_solvents_compound": "Null",
  "Perovskite_surface_treatment_synthesis_atmosphere": "Null",
  "Perovskite_surface_treatment_synthesis_atmosphere_pressure": "Null",
  "Perovskite_surface_treatment_synthesis_atmosphere_relative_humidity": "Null",
  "Perovskite_surface_treatment_deposition_spin_coating_speed": "Null",
  "Perovskite_surface_treatment_deposition_spin_coating_time": "Null",
  "Perovskite_surface_treatment_deposition_thermal_annealing_temperature": "Null",
  "Perovskite_surface_treatment_deposition_thermal_annealing_time": "Null",
  "HTL_thickness": "Null",
  "HTL_stack_sequence": "Null",
  "HTL_additive_compound": "Li-TFSI;FK 209 Co(III) TFSI;4-tert-butylpyridine",
  "HTL_additive_concentration": "500 mg/1 ml;230 mg/1 ml;Null",
  "HTL_deposition_method": "Spin-coating",
  "HTL_deposition_solution_concentration": "86",
  "HTL_deposition_solvents_compound": "Chlorobenzene",
  "HTL_deposition_synthesis_atmosphere": "Null",
  "HTL_deposition_synthesis_atmosphere_pressure": "Null",
  "HTL_deposition_synthesis_atmosphere_relative_humidity": "Null",
  "HTL_deposition_spin_coating_speed": "3000",
  "HTL_deposition_spin_coating_time": "30",
  "HTL_deposition_thermal_annealing_temperature": "Null",
  "HTL_deposition_thermal_annealing_time": "Null",
  "Backcontact_thickness": "Null",
  "Beckcontact_deposition_method": "Thermal evaporation",
  "Backcontact_deposition_atmosphere_pressure": "Null",
  "Encapsulation_method": "Null",
  "Encapsulation_atmosphere": "Null",
  "JV_measured_device_matching": "True",
  "JV_measured_reverse_scan_Voc": "Null",
  "JV_measured_reverse_scan_Jsc": "Null",
  "JV_measured_reverse_scan_FF": "Null",
  "JV_measured_reverse_scan_PCE": "Null",
  "JV_measured_forward_scan_Voc": "Null",
  "JV_measured_forward_scan_Jsc": "Null",
  "JV_measured_forward_scan_FF": "Null",
  "JV_measured_forward_scan_PCE": "Null",
  "JV_measured_light_spectra": "AM1.5G",
  "JV_measured_light_spectra_intensity": "100 mW/cm2",
  "JV_measured_scan_speed": "Null",
  "JV_measured_scan_delay_time": "40 ms",
  "JV_certified_PCE": "23.9",
  "Stabilized_measured_PCE": "Null",
  "Stabilized_certified_PCE": "Null",
  "Stability_test_device_matching": "True",
  "Stability_test_temperature": "Null",
  "Stability_test_atmosphere": "Nitrogen",
  "Stability_test_light_spectra": "1 sun",
  "Stability_test_light_intensity": "Null",
  "Stability_test_relative_humidity": "Null",
  "Stability_PCE_after_time": "1000 hours",
  "Stability_PCE_after_time_value": "23"
}

File: dataset/2021-2025/10.1038_s41560-021-00802-z/Device_BestPCE_claude_haiku_10.1038_s41560-021-00802-z.json
{
  "Ref_DOI": "10.1038/s41560-021-00802-z",
  "Ref_journal": "Nature Energy",
  "Ref_publication_year": "2021",
  "Ref_title": "Stabilization of formamidinium lead triiodide α-phase with isopropylammonium chloride for perovskite solar cells",
  "Cell_architecture": "NIP",
  "Cell_stack_sequence": "FTO/c-TiO2/mp-TiO2/FAPbI3/Spiro-OMeTAD/Au",
  "Cell_area_measured": "0.096 cm2",
  "ETL_thickness": "60/150",
  "ETL_stack_sequence": "Compact TiO2/Mesoporous TiO2",
  "ETL_additive_compound": "Null",
  "ETL_additive_concentration": "Null",
  "ETL_deposition_method": "Spray pyrolysis/Spin-coating",
  "ETL_deposition_solution_concentration": "Null",
  "ETL_deposition_solvents_compound": "Ethanol/2-methoxyethanol",
  "ETL_deposition_synthesis_atmosphere": "Air",
  "ETL_deposition_synthesis_atmosphere_pressure": "1 atm",
  "ETL_deposition_synthesis_atmosphere_relative_humidity": "Null",
  "ETL_deposition_spin_coating_speed": "Null/1500",
  "ETL_deposition_spin_coating_time": "Null/30",
  "ETL_deposition_thermal_annealing_temperature": "450/500",
  "ETL_deposition_thermal_annealing_time": "Null/60",
  "Perovskite_dimension": "3D",
  "Perovskite_thickness": "550",
  "Perovskite_composition_long_form": "FAPbI3",
  "Perovskite_additive_compound": "iPAmHCl",
  "Perovskite_additive_concentration": "15 mol%",
  "Perovskite_bandgap": "1.51",
  "Perovskite_deposition_method": "Spin-coating",
  "Perovskite_deposition_sequential_spin_coating": "False",
  "Perovskite_deposition_spin_coating_antisolvent": "Chlorobenzene/Diethyl ether",
  "Perovskite_deposition_reaction_solutions_compounds": "FAPbI3/MACl/iPAmHCl",
  "Perovskite_deposition_reaction_solutions_concentrations": "1.6 M/40 mol%/15 mol%",
  "Perovskite_deposition_final_solutions_concentration_before_deposition": "Null",
  "Perovskite_deposition_solvents_compound": "DMF/DMSO",
  "Perovskite_deposition_solvents_mixing_ratio": "6:1",
  "Perovskite_deposition_synthesis_atmosphere": "Nitrogen",
  "Perovskite_deposition_synthesis_atmosphere_pressure": "1 atm",
  "Perovskite_deposition_synthesis_atmosphere_relative_humidity": "Null",
  "Perovskite_deposition_spin_coating_speed": "1000;5000",
  "Perovskite_deposition_spin_coating_time": "30;10",
  "Perovskite_deposition_thermal_annealing_atmosphere": "Null",
  "Perovskite_deposition_thermal_annealing_temperature": "150",
  "Perovskite_deposition_thermal_annealing_time": "10",
  "Perovskite_surface_treatment_material": "PEAI",
  "Perovskite_surface_treatment_method": "Spin-coating",
  "Perovskite_surface_treatment_solution_concentration": "Null",
  "Perovskite_surface_treatment_solvents_compound": "Null",
  "Perovskite_surface_treatment_synthesis_atmosphere": "Null",
  "Perovskite_surface_treatment_synthesis_atmosphere_pressure": "Null",
  "Perovskite_surface_treatment_synthesis_atmosphere_relative_humidity": "Null",
  "Perovskite_surface_treatment_deposition_spin_coating_speed": "Null",
  "Perovskite_surface_treatment_deposition_spin_coating_time": "Null",
  "Perovskite_surface_treatment_deposition_thermal_annealing_temperature": "Null",
  "Perovskite_surface_treatment_deposition_thermal_annealing_time": "Null",
  "HTL_thickness": "Null",
  "HTL_stack_sequence": "Spiro-OMeTAD",
  "HTL_additive_compound": "Li-TFSI;FK209 Co(III) TFSI;4-tert-butylpyridine",
  "HTL_additive_concentration": "Null",
  "HTL_deposition_method": "Spin-coating",
  "HTL_deposition_solution_concentration": "86 mg/mL",
  "HTL_deposition_solvents_compound": "Chlorobenzene",
  "HTL_deposition_synthesis_atmosphere": "Null",
  "HTL_deposition_synthesis_atmosphere_pressure": "Null",
  "HTL_deposition_synthesis_atmosphere_relative_humidity": "Null",
  "HTL_deposition_spin_coating_speed": "3000",
  "HTL_deposition_spin_coating_time": "30",
  "HTL_deposition_thermal_annealing_temperature": "Null",
  "HTL_deposition_thermal_annealing_time": "Null",
  "Backcontact_thickness": "Null",
  "Beckcontact_deposition_method": "Thermal evaporation",
  "Backcontact_deposition_atmosphere_pressure": "Null",
  "Encapsulation_method": "Null",
  "Encapsulation_atmosphere": "Null",
  "JV_measured_device_matching": "True",
  "JV_measured_reverse_scan_Voc": "1.16",
  "JV_measured_reverse_scan_Jsc": "25.34",
  "JV_measured_reverse_scan_FF": "82",
  "JV_measured_reverse_scan_PCE": "24.10",
  "JV_measured_forward_scan_Voc": "Null",
  "JV_measured_forward_scan_Jsc": "Null",
  "JV_measured_forward_scan_FF": "Null",
  "JV_measured_forward_scan_PCE": "Null",
  "JV_measured_light_spectra": "AM1.5G",
  "JV_measured_light_spectra_intensity": "1 sun",
  "JV_measured_scan_speed": "Null",
  "JV_measured_scan_delay_time": "40",
  "JV_certified_PCE": "23.9",
  "Stabilized_measured_PCE": "Null",
  "Stabilized_certified_PCE": "Null",
  "Stability_test_device_matching": "True",
  "Stability_test_temperature": "Null",
  "Stability_test_atmosphere": "Nitrogen",
  "Stability_test_light_spectra": "AM1.5G",
  "Stability_test_light_intensity": "1 sun",
  "Stability_test_relative_humidity": "Null",
  "Stability_PCE_after_time": "2000 hours",
  "Stability_PCE_after_time_value": "22.01"
}

File: dataset/2021-2025/10.1038_s41560-021-00802-z/Device_BestPCE_gpt4o_10.1038_s41560-021-00802-z.json
{
  "Ref_DOI": "10.1038/s41560-021-00802-z",
  "Ref_journal": "Nature Energy",
  "Ref_publication_year": "2021",
  "Ref_title": "Stabilization of formamidinium lead triiodide α-phase with isopropylammonium chloride for perovskite solar cells",
  "Cell_architecture": "NIP",
  "Cell_stack_sequence": "FTO/bl-TiO2/mp-TiO2/FAPbI3/Spiro-MeOTAD/Au",
  "Cell_area_measured": "0.16 cm2",
  "ETL_thickness": "60 nm/150 nm",
  "ETL_stack_sequence": "bl-TiO2/mp-TiO2",
  "ETL_additive_compound": "Null",
  "ETL_additive_concentration": "Null",
  "ETL_deposition_method": "Spray pyrolysis/Spin-coating",
  "ETL_deposition_solution_concentration": "1:10 v/v/Null",
  "ETL_deposition_solvents_compound": "Ethanol/2-methoxyethanol",
  "ETL_deposition_synthesis_atmosphere": "Air",
  "ETL_deposition_synthesis_atmosphere_pressure": "1 atm",
  "ETL_deposition_synthesis_atmosphere_relative_humidity": "Null",
  "ETL_deposition_spin_coating_speed": "Null/1500 rpm",
  "ETL_deposition_spin_coating_time": "Null/Null",
  "ETL_deposition_thermal_annealing_temperature": "450 °C/500 °C",
  "ETL_deposition_thermal_annealing_time": "Null/60 min",
  "Perovskite_dimension": "3D",
  "Perovskite_thickness": "Null",
  "Perovskite_composition_long_form": "FAPbI3",
  "Perovskite_additive_compound": "MACl",
  "Perovskite_additive_concentration": "40 mol%",
  "Perovskite_bandgap": "1.51 eV",
  "Perovskite_deposition_method": "Spin-coating",
  "Perovskite_deposition_sequential_spin_coating": "False",
  "Perovskite_deposition_spin_coating_antisolvent": "Chlorobenzene",
  "Perovskite_deposition_reaction_solutions_compounds": "FAPbI3;MACl",
  "Perovskite_deposition_reaction_solutions_concentrations": "1.6 M;40 mol%",
  "Perovskite_deposition_final_solutions_concentration_before_deposition": "Null",
  "Perovskite_deposition_solvents_compound": "DMF;DMSO",
  "Perovskite_deposition_solvents_mixing_ratio": "6:1",
  "Perovskite_deposition_synthesis_atmosphere": "Null",
  "Perovskite_deposition_synthesis_atmosphere_pressure": "Null",
  "Perovskite_deposition_synthesis_atmosphere_relative_humidity": "Null",
  "Perovskite_deposition_spin_coating_speed": "1000 rpm;5000 rpm",
  "Perovskite_deposition_spin_coating_time": "30 s;10 s",
  "Perovskite_deposition_thermal_annealing_atmosphere": "Null",
  "Perovskite_deposition_thermal_annealing_temperature": "150 °C",
  "Perovskite_deposition_thermal_annealing_time": "10 min",
  "Perovskite_surface_treatment_material": "Null",
  "Perovskite_surface_treatment_method": "Null",
  "Perovskite_surface_treatment_solution_concentration": "Null",
  "Perovskite_surface_treatment_solvents_compound": "Null",
  "Perovskite_surface_treatment_synthesis_atmosphere": "Null",
  "Perovskite_surface_treatment_synthesis_atmosphere_pressure": "Null",
  "Perovskite_surface_treatment_synthesis_atmosphere_relative_humidity": "Null",
  "Perovskite_surface_treatment_deposition_spin_coating_speed": "Null",
  "Perovskite_surface_treatment_deposition_spin_coating_time": "Null",
  "Perovskite_surface_treatment_deposition_thermal_annealing_temperature": "Null",
  "Perovskite_surface_treatment_deposition_thermal_annealing_time": "Null",
  "HTL_thickness": "Null",
  "HTL_stack_sequence": "Spiro-MeOTAD",
  "HTL_additive_compound": "Li-TFSI;FK 209 Co(III) TFSI;4-tert-butylpyridine",
  "HTL_additive_concentration": "500 mg/mL;230 mg/mL;35 μL",
  "HTL_deposition_method": "Spin-coating",
  "HTL_deposition_solution_concentration": "86 mg/mL",
  "HTL_deposition_solvents_compound": "Chlorobenzene",
  "HTL_deposition_synthesis_atmosphere": "Air",
  "HTL_deposition_synthesis_atmosphere_pressure": "1 atm",
  "HTL_deposition_synthesis_atmosphere_relative_humidity": "Null",
  "HTL_deposition_spin_coating_speed": "3000 rpm",
  "HTL_deposition_spin_coating_time": "30 s",
  "HTL_deposition_thermal_annealing_temperature": "Null",
  "HTL_deposition_thermal_annealing_time": "Null",
  "Backcontact_thickness": "Null",
  "Beckcontact_deposition_method": "Thermal evaporation",
  "Backcontact_deposition_atmosphere_pressure": "Null",
  "Encapsulation_method": "Null",
  "Encapsulation_atmosphere": "Null",
  "JV_measured_device_matching": "True",
  "JV_measured_reverse_scan_Voc": "1.16 V",
  "JV_measured_reverse_scan_Jsc": "25.34 mA/cm2",
  "JV_measured_reverse_scan_FF": "82 %",
  "JV_measured_reverse_scan_PCE": "24.10 %",
  "JV_measured_forward_scan_Voc": "Null",
  "JV_measured_forward_scan_Jsc": "Null",
  "JV_measured_forward_scan_FF": "Null",
  "JV_measured_forward_scan_PCE": "Null",
  "JV_measured_light_spectra": "AM1.5G",
  "JV_measured_light_spectra_intensity": "1 sun",
  "JV_measured_scan_speed": "Null",
  "JV_measured_scan_delay_time": "Null",
  "JV_certified_PCE": "23.9 %",
  "Stabilized_measured_PCE": "Null",
  "Stabilized_certified_PCE": "Null",
  "Stability_test_device_matching": "True",
  "Stability_test_temperature": "Null",
  "Stability_test_atmosphere": "Nitrogen",
  "Stability_test_light_spectra": "1 sun",
  "Stability_test_light_intensity": "1 sun",
  "Stability_test_relative_humidity": "Null",
  "Stability_PCE_after_time": "2000 hours",
  "Stability_PCE_after_time_value": "22.01 %"
}
