Repository: jiayijdong/PSCbench

# PSCbench


**PSCbench** is a novel benchmark for materials science research-level scientific
dataset curation sourced from published journals. The benchmark is designed to evaluate the complex classification capabilities,
strong domain knowledge, and advanced calculation skills of LLMs.

## Data


The PSCbench dataset is under dataset folder in json file format. Each file is list of dictionary and can be extracted using following scripts.
Each file stands for one published journal, which is fully elaborated in the paper. 

```
with open("./dataset/retroactive/{}.json".format(subject), encoding='utf-8') as json_file:
    problems=json.load(json_file)
```

File: dataset/2021-2025/10.1038_s41560-021-00802-z/Device_BestPCE_gpt4o_mini_10.1038_s41560-021-00802-z.json
{
  "Ref_DOI": "10.1038/s41560-021-00802-z",
  "Ref_journal": "Nature Energy",
  "Ref_publication_year": "2021",
  "Ref_title": "Stabilization of formamidinium lead triiodide α-phase with isopropylammonium chloride for perovskite solar cells",
  "Cell_architecture": "NIP",
  "Cell_stack_sequence": "mp-TiO2/bl-TiO2/FAPbI3/HTL/Au",
  "Cell_area_measured": "0.16 cm2",
  "ETL_thickness": "60 nm",
  "ETL_stack_sequence": "mp-TiO2/bl-TiO2",
  "ETL_additive_compound": "Null",
  "ETL_additive_concentration": "Null",
  "ETL_deposition_method": "Spray pyrolysis/spin-coating",
  "ETL_deposition_solution_concentration": "Null",
  "ETL_deposition_solvents_compound": "Ethanol",
  "ETL_deposition_synthesis_atmosphere": "Air",
  "ETL_deposition_synthesis_atmosphere_pressure": "1 atm",
  "ETL_deposition_synthesis_atmosphere_relative_humidity": "Null",
  "ETL_deposition_spin_coating_speed": "3000 rpm",
  "ETL_deposition_spin_coating_time": "30 s",
  "ETL_deposition_thermal_annealing_temperature": "500 °C",
  "ETL_deposition_thermal_annealing_time": "60 min",
  "Perovskite_dimension": "3D",
  "Perovskite_thickness": "550 nm",
  "Perovskite_composition_long_form": "FAPbI3",
  "Perovskite_additive_compound": "iPAmHCl",
  "Perovskite_additive_concentration": "15 mol%",
  "Perovskite_bandgap": "1.51 eV",
  "Perovskite_deposition_method": "Spin-coating",
  "Perovskite_deposition_sequential_spin_coating": "False",
  "Perovskite_deposition_spin_coating_antisolvent": "Null",
  "Perovskite_deposition_reaction_solutions_compounds": "FAPbI3;MACl",
  "Perovskite_deposition_reaction_solutions_concentrations": "1.6 M;10 mg/mL",
  "Perovskite_deposition_final_solutions_concentration_before_deposition": "Null",
  "Perovskite_deposition_solvents_compound": "DMF;DMSO",
  "Perovskite_deposition_solvents_mixing_ratio": "8:2",
  "Perovskite_deposition_synthesis_atmosphere": "Nitrogen",
  "Perovskite_deposition_synthesis_atmosphere_pressure": "1 atm",
  "Perovskite_deposition_synthesis_atmosphere_relative_humidity": "Null",
  "Perovskite_deposition_spin_coating_speed": "1000 rpm;5000 rpm",
  "Perovskite_deposition_spin_coating_time": "30 s;30 s",
  "Perovskite_deposition_thermal_annealing_atmosphere": "Air",
  "Perovskite_deposition_thermal_annealing_temperature": "150 °C",
  "Perovskite_deposition_thermal_annealing_time": "30 min",
  "Perovskite_surface_treatment_material": "Null",
  "Perovskite_surface_treatment_method": "Null",
  "Perovskite_surface_treatment_solution_concentration": "Null",
  "Perovskite_surface_treatment_solvents_compound": "Null",
  "Perovskite_surface_treatment_synthesis_atmosphere": "Null",
  "Perovskite_surface_treatment_synthesis_atmosphere_pressure": "Null",
  "Perovskite_surface_treatment_synthesis_atmosphere_relative_humidity": "Null",
  "Perovskite_surface_treatment_deposition_spin_coating_speed": "Null",
  "Perovskite_surface_treatment_deposition_spin_coating_time": "Null",
  "Perovskite_surface_treatment_deposition_thermal_annealing_temperature": "Null",
  "Perovskite_surface_treatment_deposition_thermal_annealing_time": "Null",
  "HTL_thickness": "Null",
  "HTL_stack_sequence": "Null",
  "HTL_additive_compound": "Null",
  "HTL_additive_concentration": "Null",
  "HTL_deposition_method": "Spin-coating",
  "HTL_deposition_solution_concentration": "Null",
  "HTL_deposition_solvents_compound": "Chlorobenzene",
  "HTL_deposition_synthesis_atmosphere": "Air",
  "HTL_deposition_synthesis_atmosphere_pressure": "1 atm",
  "HTL_deposition_synthesis_atmosphere_relative_humidity": "Null",
  "HTL_deposition_spin_coating_speed": "3000 rpm",
  "HTL_deposition_spin_coating_time": "30 s",
  "HTL_deposition_thermal_annealing_temperature": "Null",
  "HTL_deposition_thermal_annealing_time": "Null",
  "Backcontact_thickness": "Null",
  "Beckcontact_deposition_method": "Thermal evaporation",
  "Backcontact_deposition_atmosphere_pressure": "Null",
  "Encapsulation_method": "Null",
  "Encapsulation_atmosphere": "Air",
  "JV_measured_device_matching": "True",
  "JV_measured_reverse_scan_Voc": "1.16 V",
  "JV_measured_reverse_scan_Jsc": "25.34 mA/cm2",
  "JV_measured_reverse_scan_FF": "82 %",
  "JV_measured_reverse_scan_PCE": "24.10 %",
  "JV_measured_forward_scan_Voc": "1.15 V",
  "JV_measured_forward_scan_Jsc": "25.32 mA/cm2",
  "JV_measured_forward_scan_FF": "80 %",
  "JV_measured_forward_scan_PCE": "23.23 %",
  "JV_measured_light_spectra": "AM1.5G",
  "JV_measured_light_spectra_intensity": "1 sun",
  "JV_measured_scan_speed": "Null",
  "JV_measured_scan_delay_time": "Null",
  "JV_certified_PCE": "23.9 %",
  "Stabilized_measured_PCE": "Null",
  "Stabilized_certified_PCE": "Null",
  "Stability_test_device_matching": "True",
  "Stability_test_temperature": "Null",
  "Stability_test_atmosphere": "Nitrogen",
  "Stability_test_light_spectra": "AM1.5G",
  "Stability_test_light_intensity": "1 sun",
  "Stability_test_relative_humidity": "Null",
  "Stability_PCE_after_time": "1000 hours",
  "Stability_PCE_after_time_value": "22 %"
}

File: dataset/2021-2025/10.1038_s41560-021-00802-z/Device_BestPCE_gpt4o_mini_zero_shot_10.1038_s41560-021-00802-z.json
{
  "Ref_DOI": "10.1038/s41560-021-00802-z",
  "Ref_journal": "Nature Energy",
  "Ref_publication_year": "2021",
  "Ref_title": "Stabilization of formamidinium lead triiodide α-phase with isopropylammonium chloride for perovskite solar cells",
  "Cell_architecture": "Planar",
  "Cell_stack_sequence": "mp-TiO2 / FAPbI3 / Spiro-OMeTAD / Au",
  "Cell_area_measured": "0.16 cm²",
  "ETL_thickness": "60 nm",
  "ETL_stack_sequence": "mp-TiO2",
  "ETL_additive_compound": "MACl",
  "ETL_additive_concentration": "40 mol%",
  "ETL_deposition_method": "Spray pyrolysis",
  "ETL_deposition_solution_concentration": "1.30 M",
  "ETL_deposition_solvents_compound": "DMF/DMSO",
  "ETL_deposition_synthesis_atmosphere": "Air",
  "ETL_deposition_synthesis_atmosphere_pressure": "Null",
  "ETL_deposition_synthesis_atmosphere_relative_humidity": "Null",
  "ETL_deposition_spin_coating_speed": "Null",
  "ETL_deposition_spin_coating_time": "Null",
  "ETL_deposition_thermal_annealing_temperature": "500 °C",
  "ETL_deposition_thermal_annealing_time": "1 h",
  "Perovskite_dimension": "3D",
  "Perovskite_thickness": "Null",
  "Perovskite_composition_long_form": "FAPbI3",
  "Perovskite_additive_compound": "iPAmHCl",
  "Perovskite_additive_concentration": "15 mol%",
  "Perovskite_bandgap": "1.51 eV",
  "Perovskite_deposition_method": "One-pot",
  "Perovskite_deposition_sequential_spin_coating": "No",
  "Perovskite_deposition_spin_coating_antisolvent": "Chlorobenzene",
  "Perovskite_deposition_reaction_solutions_compounds": "FAPbI3, MACl",
  "Perovskite_deposition_reaction_solutions_concentrations": "1.6 M",
  "Perovskite_deposition_final_solutions_concentration_before_deposition": "Null",
  "Perovskite_deposition_solvents_compound": "DMF/DMSO",
  "Perovskite_deposition_solvents_mixing_ratio": "6:1",
  "Perovskite_deposition_synthesis_atmosphere": "Null",
  "Perovskite_deposition_synthesis_atmosphere_pressure": "Null",
  "Perovskite_deposition_synthesis_atmosphere_relative_humidity": "Null",
  "Perovskite_deposition_spin_coating_speed": "1000 r.p.m.",
  "Perovskite_deposition_spin_coating_time": "30 s",
  "Perovskite_deposition_thermal_annealing_atmosphere": "Air",
  "Perovskite_deposition_thermal_annealing_temperature": "150 °C",
  "Perovskite_deposition_thermal_annealing_time": "10 min",
  "Perovskite_surface_treatment_material": "Null",
  "Perovskite_surface_treatment_method": "Null",
  "Perovskite_surface_treatment_solution_concentration": "Null",
  "Perovskite_surface_treatment_solvents_compound": "Null",
  "Perovskite_surface_treatment_synthesis_atmosphere": "Null",
  "Perovskite_surface_treatment_synthesis_atmosphere_pressure": "Null",
  "Perovskite_surface_treatment_synthesis_atmosphere_relative_humidity": "Null",
  "Perovskite_surface_treatment_deposition_spin_coating_speed": "Null",
  "Perovskite_surface_treatment_deposition_spin_coating_time": "Null",
  "Perovskite_surface_treatment_deposition_thermal_annealing_temperature": "Null",
  "Perovskite_surface_treatment_deposition_thermal_annealing_time": "Null",
  "HTL_thickness": "Null",
  "HTL_stack_sequence": "Null",
  "HTL_additive_compound": "Null",
  "HTL_additive_concentration": "Null",
  "HTL_deposition_method": "Spin-coating",
  "HTL_deposition_solution_concentration": "Null",
  "HTL_deposition_solvents_compound": "Chlorobenzene",
  "HTL_deposition_synthesis_atmosphere": "Null",
  "HTL_deposition_synthesis_atmosphere_pressure": "Null",
  "HTL_deposition_synthesis_atmosphere_relative_humidity": "Null",
  "HTL_deposition_spin_coating_speed": "3000 r.p.m.",
  "HTL_deposition_spin_coating_time": "30 s",
  "HTL_deposition_thermal_annealing_temperature": "Null",
  "HTL_deposition_thermal_annealing_time": "Null",
  "Backcontact_thickness": "Null",
  "Beckcontact_deposition_method": "Thermal evaporation",
  "Backcontact_deposition_atmosphere_pressure": "Null",
  "Encapsulation_method": "Null",
  "Encapsulation_atmosphere": "Null",
  "JV_measured_device_matching": "Null",
  "JV_measured_reverse_scan_Voc": "1.16 V",
  "JV_measured_reverse_scan_Jsc": "25.34 mA/cm²",
  "JV_measured_reverse_scan_FF": "0.82",
  "JV_measured_reverse_scan_PCE": "24.10%",
  "JV_measured_forward_scan_Voc": "1.15 V",
  "JV_measured_forward_scan_Jsc": "25.32 mA/cm²",
  "JV_measured_forward_scan_FF": "0.80",
  "JV_measured_forward_scan_PCE": "23.23%",
  "JV_measured_light_spectra": "AM 1.5G",
  "JV_measured_light_spectra_intensity": "100 mA/cm²",
  "JV_measured_scan_speed": "Null",
  "JV_measured_scan_delay_time": "Null",
  "JV_certified_PCE": "23.9%",
  "Stabilized_measured_PCE": "Null",
  "Stabilized_certified_PCE": "Null",
  "Stability_test_device_matching": "Null",
  "Stability_test_temperature": "Null",
  "Stability_test_atmosphere": "Nitrogen",
  "Stability_test_light_spectra": "AM 1.5G",
  "Stability_test_light_intensity": "1-Sun",
  "Stability_test_relative_humidity": "Null",
  "Stability_PCE_after_time": "2000 h",
  "Stability_PCE_after_time_value": "22.01%"
}

File: dataset/2021-2025/10.1038_s41560-021-00802-z/Device_BestPCE_grok_10.1038_s41560-021-00802-z.json
{
  "Ref_DOI": "10.1038/s41560-021-00802-z",
  "Ref_journal": "Nature Energy",
  "Ref_publication_year": "2021",
  "Ref_title": "Stabilisation of formamidinium lead triiodide α-phase with isopropylammonium chloride for perovskite solar cells",
  "Cell_architecture": "NIP",
  "Cell_stack_sequence": "FTO/bl-TiO2/mp-TiO2/FAPbI3/Spiro-MeOTAD/Au",
  "Cell_area_measured": "0.096 cm2",
  "ETL_thickness": "60 nm/150 nm",
  "ETL_stack_sequence": "bl-TiO2/mp-TiO2",
  "ETL_additive_compound": "Null",
  "ETL_additive_concentration": "Null",
  "ETL_deposition_method": "Spray pyrolysis/Spin-coating",
  "ETL_deposition_solution_concentration": "Null/Null",
  "ETL_deposition_solvents_compound": "Ethanol/2-methoxyethanol",
  "ETL_deposition_synthesis_atmosphere": "Air",
  "ETL_deposition_synthesis_atmosphere_pressure": "1 atm",
  "ETL_deposition_synthesis_atmosphere_relative_humidity": "Null",
  "ETL_deposition_spin_coating_speed": "Null/1500 rpm",
  "ETL_deposition_spin_coating_time": "Null/Null",
  "ETL_deposition_thermal_annealing_temperature": "450 °C/500 °C",
  "ETL_deposition_thermal_annealing_time": "Null/60 min",
  "Perovskite_dimension": "3D",
  "Perovskite_thickness": "550 nm",
  "Perovskite_composition_long_form": "FAPbI3",
  "Perovskite_additive_compound": "MACl;iPAmHCl",
  "Perovskite_additive_concentration": "40 mol%;15 mol%",
  "Perovskite_bandgap": "1.51 eV",
  "Perovskite_deposition_method": "Spin-coating",
  "Perovskite_deposition_sequential_spin_coating": "False",
  "Perovskite_deposition_spin_coating_antisolvent": "Chlorobenzene;Diethyl ether",
  "Perovskite_deposition_reaction_solutions_compounds": "FAPbI3;MACl;iPAmHCl",
  "Perovskite_deposition_reaction_solutions_concentrations": "1.6 M;40 mol%;15 mol%",
  "Perovskite_deposition_final_solutions_concentration_before_deposition": "Null",
  "Perovskite_deposition_solvents_compound": "DMF;DMSO",
  "Perovskite_deposition_solvents_mixing_ratio": "6:1",
  "Perovskite_deposition_synthesis_atmosphere": "Null",
  "Perovskite_deposition_synthesis_atmosphere_pressure": "Null",
  "Perovskite_deposition_synthesis_atmosphere_relative_humidity": "Null",
  "Perovskite_deposition_spin_coating_speed": "1000 rpm;5000 rpm",
  "Perovskite_deposition_spin_coating_time": "30 s;10 s",
  "Perovskite_deposition_thermal_annealing_atmosphere": "Null",
  "Perovskite_deposition_thermal_annealing_temperature": "150 °C",
  "Perovskite_deposition_thermal_annealing_time": "10 min",
  "Perovskite_surface_treatment_material": "Null",
  "Perovskite_surface_treatment_method": "Null",
  "Perovskite_surface_treatment_solution_concentration": "Null",
  "Perovskite_surface_treatment_solvents_compound": "Null",
  "Perovskite_surface_treatment_synthesis_atmosphere": "Null",
  "Perovskite_surface_treatment_synthesis_atmosphere_pressure": "Null",
  "Perovskite_surface_treatment_synthesis_atmosphere_relative_humidity": "Null",
  "Perovskite_surface_treatment_deposition_spin_coating_speed": "Null",
  "Perovskite_surface_treatment_deposition_spin_coating_time": "Null",
  "Perovskite_surface_treatment_deposition_thermal_annealing_temperature": "Null",
  "Perovskite_surface_treatment_deposition_thermal_annealing_time": "Null",
  "HTL_thickness": "Null",
  "HTL_stack_sequence": "Spiro-MeOTAD",
  "HTL_additive_compound": "Li-TFSI;FK 209 Co(III) TFSI;4-tert-butylpyridine",
  "HTL_additive_concentration": "500 mg/mL;230 mg/mL;Null",
  "HTL_deposition_method": "Spin-coating",
  "HTL_deposition_solution_concentration": "86 mg/mL",
  "HTL_deposition_solvents_compound": "Chlorobenzene",
  "HTL_deposition_synthesis_atmosphere": "Null",
  "HTL_deposition_synthesis_atmosphere_pressure": "Null",
  "HTL_deposition_synthesis_atmosphere_relative_humidity": "Null",
  "HTL_deposition_spin_coating_speed": "3000 rpm",
  "HTL_deposition_spin_coating_time": "30 s",
  "HTL_deposition_thermal_annealing_temperature": "Null",
  "HTL_deposition_thermal_annealing_time": "Null",
  "Backcontact_thickness": "Null",
  "Beckcontact_deposition_method": "Thermal evaporation",
  "Backcontact_deposition_atmosphere_pressure": "Null",
  "Encapsulation_method": "Null",
  "Encapsulation_atmosphere": "Null",
  "JV_measured_device_matching": "True",
  "JV_measured_reverse_scan_Voc": "1.16 V",
  "JV_measured_reverse_scan_Jsc": "25.34 mA/cm2",
  "JV_measured_reverse_scan_FF": "82 %",
  "JV_measured_reverse_scan_PCE": "24.10 %",
  "JV_measured_forward_scan_Voc": "Null",
  "JV_measured_forward_scan_Jsc": "Null",
  "JV_measured_forward_scan_FF": "Null",
  "JV_measured_forward_scan_PCE": "Null",
  "JV_measured_light_spectra": "AM1.5G",
  "JV_measured_light_spectra_intensity": "100 mW/cm2",
  "JV_measured_scan_speed": "Null",
  "JV_measured_scan_delay_time": "40 ms",
  "JV_certified_PCE": "23.9 %",
  "Stabilized_measured_PCE": "Null",
  "Stabilized_certified_PCE": "Null",
  "Stability_test_device_matching": "True",
  "Stability_test_temperature": "Null",
  "Stability_test_atmosphere": "Nitrogen",
  "Stability_test_light_spectra": "AM1.5G",
  "Stability_test_light_intensity": "1 sun",
  "Stability_test_relative_humidity": "Null",
  "Stability_PCE_after_time": "2000 hours",
  "Stability_PCE_after_time_value": "22.01 %"
}

File: dataset/2021-2025/10.1038_s41560-021-00802-z/Device_BestPCE_o3_10.1038_s41560-021-00802-z.json
{
  "Ref_DOI": "10.1038/s41560-021-00802-z",
  "Ref_journal": "Nature Energy",
  "Ref_publication_year": "2021",
  "Ref_title": "Stabilization of formamidinium lead triiodide α-phase with isopropylammonium chloride for perovskite solar cells",
  "Cell_architecture": "NIP",
  "Cell_stack_sequence": "Glass/FTO/compact TiO2/mesoporous TiO2/FAPbI3/PEAI/Spiro-OMeTAD/Au",
  "Cell_area_measured": "0.096 cm2",
  "ETL_thickness": "60 nm/150 nm",
  "ETL_stack_sequence": "compact TiO2/mesoporous TiO2",
  "ETL_additive_compound": "Null",
  "ETL_additive_concentration": "Null",
  "ETL_deposition_method": "Spray pyrolysis/Spin-coating",
  "ETL_deposition_solution_concentration": "1:10 v/v precursor/Null",
  "ETL_deposition_solvents_compound": "Ethanol/2-Methoxyethanol",
  "ETL_deposition_synthesis_atmosphere": "Air",
  "ETL_deposition_synthesis_atmosphere_pressure": "1 atm",
  "ETL_deposition_synthesis_atmosphere_relative_humidity": "Null",
  "ETL_deposition_spin_coating_speed": "Null/1500 rpm",
  "ETL_deposition_spin_coating_time": "Null/30 s",
  "ETL_deposition_thermal_annealing_temperature": "450 °C/500 °C",
  "ETL_deposition_thermal_annealing_time": "Null/60 min",
  "Perovskite_dimension": "3D",
  "Perovskite_thickness": "550 nm",
  "Perovskite_composition_long_form": "FAPbI3",
  "Perovskite_additive_compound": "MACl;iPAmHCl",
  "Perovskite_additive_concentration": "40 mol%;15 mol%",
  "Perovskite_bandgap": "1.51 eV",
  "Perovskite_deposition_method": "Spin-coating",
  "Perovskite_deposition_sequential_spin_coating": "False",
  "Perovskite_deposition_spin_coating_antisolvent": "Chlorobenzene",
  "Perovskite_deposition_reaction_solutions_compounds": "FAI+PbI2;MACl;iPAmHCl",
  "Perovskite_deposition_reaction_solutions_concentrations": "1.6 M;40 mol%;15 mol%",
  "Perovskite_deposition_final_solutions_concentration_before_deposition": "1.6 M",
  "Perovskite_deposition_solvents_compound": "DMF;DMSO",
  "Perovskite_deposition_solvents_mixing_ratio": "6:1",
  "Perovskite_deposition_synthesis_atmosphere": "Air",
  "Perovskite_deposition_synthesis_atmosphere_pressure": "1 atm",
  "Perovskite_deposition_synthesis_atmosphere_relative_humidity": "Null",
  "Perovskite_deposition_spin_coating_speed": "1000 rpm;5000 rpm",
  "Perovskite_deposition_spin_coating_time": "30 s;10 s",
  "Perovskite_deposition_thermal_annealing_atmosphere": "Air",
  "Perovskite_deposition_thermal_annealing_temperature": "150 °C",
  "Perovskite_deposition_thermal_annealing_time": "10 min",
  "Perovskite_surface_treatment_material": "PEAI",
  "Perovskite_surface_treatment_method": "Spin-coating",
  "Perovskite_surface_treatment_solution_concentration": "Null",
  "Perovskite_surface_treatment_solvents_compound": "Null",
  "Perovskite_surface_treatment_synthesis_atmosphere": "Null",
  "Perovskite_surface_treatment_synthesis_atmosphere_pressure": "Null",
  "Perovskite_surface_treatment_synthesis_atmosphere_relative_humidity": "Null",
  "Perovskite_surface_treatment_deposition_spin_coating_speed": "Null",
  "Perovskite_surface_treatment_deposition_spin_coating_time": "Null",
  "Perovskite_surface_treatment_deposition_thermal_annealing_temperature": "Null",
  "Perovskite_surface_treatment_deposition_thermal_annealing_time": "Null",
  "HTL_thickness": "Null",
  "HTL_stack_sequence": "Spiro-OMeTAD",
  "HTL_additive_compound": "Li-TFSI;FK209 Co(III) TFSI;4-tert-butylpyridine",
  "HTL_additive_concentration": "500 mg/mL;230 mg/mL;35 µL",
  "HTL_deposition_method": "Spin-coating",
  "HTL_deposition_solution_concentration": "86 mg/mL",
  "HTL_deposition_solvents_compound": "Chlorobenzene",
  "HTL_deposition_synthesis_atmosphere": "Air",
  "HTL_deposition_synthesis_atmosphere_pressure": "1 atm",
  "HTL_deposition_synthesis_atmosphere_relative_humidity": "Null",
  "HTL_deposition_spin_coating_speed": "3000 rpm",
  "HTL_deposition_spin_coating_time": "30 s",
  "HTL_deposition_thermal_annealing_temperature": "Null",
  "HTL_deposition_thermal_annealing_time": "Null",
  "Backcontact_thickness": "Null",
  "Beckcontact_deposition_method": "Thermal evaporation",
  "Backcontact_deposition_atmosphere_pressure": "Null",
  "Encapsulation_method": "Null",
  "Encapsulation_atmosphere": "Null",
  "JV_measured_device_matching": "True",
  "JV_measured_reverse_scan_Voc": "1.16 V",
  "JV_measured_reverse_scan_Jsc": "25.34 mA/cm2",
  "JV_measured_reverse_scan_FF": "82 %",
  "JV_measured_reverse_scan_PCE": "24.10 %",
  "JV_measured_forward_scan_Voc": "Null",
  "JV_measured_forward_scan_Jsc": "Null",
  "JV_measured_forward_scan_FF": "Null",
  "JV_measured_forward_scan_PCE": "Null",
  "JV_measured_light_spectra": "AM1.5G",
  "JV_measured_light_spectra_intensity": "1 sun",
  "JV_measured_scan_speed": "Null",
  "JV_measured_scan_delay_time": "40 ms",
  "JV_certified_PCE": "23.9 %",
  "Stabilized_measured_PCE": "Null",
  "Stabilized_certified_PCE": "23.9 %",
  "Stability_test_device_matching": "False",
  "Stability_test_temperature": "Null",
  "Stability_test_atmosphere": "Null",
  "Stability_test_light_spectra": "Null",
  "Stability_test_light_intensity": "Null",
  "Stability_test_relative_humidity": "Null",
  "Stability_PCE_after_time": "Null",
  "Stability_PCE_after_time_value": "Null"
}

File: dataset/2021-2025/10.1038_s41560-021-00802-z/Device_BestPCE_o4_mini_10.1038_s41560-021-00802-z.json
{
  "Ref_DOI": "10.1038/s41560-021-00802-z",
  "Ref_journal": "Nature Energy",
  "Ref_publication_year": "2021",
  "Ref_title": "Stabilisation of formamidinium lead triiodide α-phase with isopropylammonium chloride for perovskite solar cells",
  "Cell_architecture": "NIP",
  "Cell_stack_sequence": "FTO/bl-TiO2/mp-TiO2/FAPbI3(iPAmHCl)/PEAI/Spiro-OMeTAD/Au",
  "Cell_area_measured": "0.096 cm2",
  "ETL_thickness": "60/150 nm",
  "ETL_stack_sequence": "bl-TiO2/mp-TiO2",
  "ETL_additive_compound": "Null",
  "ETL_additive_concentration": "Null",
  "ETL_deposition_method": "Spray-pyrolysis/Spin-coating",
  "ETL_deposition_solution_concentration": "Null",
  "ETL_deposition_solvents_compound": "Ethanol;2-methoxyethanol",
  "ETL_deposition_synthesis_atmosphere": "Air",
  "ETL_deposition_synthesis_atmosphere_pressure": "1 atm",
  "ETL_deposition_synthesis_atmosphere_relative_humidity": "Null",
  "ETL_deposition_spin_coating_speed": "Null/1500 rpm",
  "ETL_deposition_spin_coating_time": "Null/Null",
  "ETL_deposition_thermal_annealing_temperature": "Null/500 °C",
  "ETL_deposition_thermal_annealing_time": "Null/60 min",
  "Perovskite_dimension": "3D",
  "Perovskite_thickness": "550 nm",
  "Perovskite_composition_long_form": "FAPbI3",
  "Perovskite_additive_compound": "MACl;iPAmHCl",
  "Perovskite_additive_concentration": "40 mol%;15 mol%",
  "Perovskite_bandgap": "1.51 eV",
  "Perovskite_deposition_method": "Spin-coating",
  "Perovskite_deposition_sequential_spin_coating": "False",
  "Perovskite_deposition_spin_coating_antisolvent": "Chlorobenzene",
  "Perovskite_deposition_reaction_solutions_compounds": "Null",
  "Perovskite_deposition_reaction_solutions_concentrations": "Null",
  "Perovskite_deposition_final_solutions_concentration_before_deposition": "1.6 M",
  "Perovskite_deposition_solvents_compound": "DMF;DMSO",
  "Perovskite_deposition_solvents_mixing_ratio": "6:1",
  "Perovskite_deposition_synthesis_atmosphere": "Nitrogen",
  "Perovskite_deposition_synthesis_atmosphere_pressure": "1 atm",
  "Perovskite_deposition_synthesis_atmosphere_relative_humidity": "Null",
  "Perovskite_deposition_spin_coating_speed": "1000;5000 rpm",
  "Perovskite_deposition_spin_coating_time": "30;10 s",
  "Perovskite_deposition_thermal_annealing_atmosphere": "Nitrogen",
  "Perovskite_deposition_thermal_annealing_temperature": "150 °C",
  "Perovskite_deposition_thermal_annealing_time": "10 min",
  "Perovskite_surface_treatment_material": "PEAI",
  "Perovskite_surface_treatment_method": "Spin-coating",
  "Perovskite_surface_treatment_solution_concentration": "Null",
  "Perovskite_surface_treatment_solvents_compound": "Null",
  "Perovskite_surface_treatment_synthesis_atmosphere": "Null",
  "Perovskite_surface_treatment_synthesis_atmosphere_pressure": "Null",
  "Perovskite_surface_treatment_synthesis_atmosphere_relative_humidity": "Null",
  "Perovskite_surface_treatment_deposition_spin_coating_speed": "Null",
  "Perovskite_surface_treatment_deposition_spin_coating_time": "Null",
  "Perovskite_surface_treatment_deposition_thermal_annealing_temperature": "Null",
  "Perovskite_surface_treatment_deposition_thermal_annealing_time": "Null",
  "HTL_thickness": "Null",
  "HTL_stack_sequence": "Spiro-OMeTAD",
  "HTL_additive_compound": "Li-TFSI;Co-TFSI;tBP",
  "HTL_additive_concentration": "500 mg/mL;230 mg/mL",
  "HTL_deposition_method": "Spin-coating",
  "HTL_deposition_solution_concentration": "86 mg/mL",
  "HTL_deposition_solvents_compound": "Chlorobenzene",
  "HTL_deposition_synthesis_atmosphere": "Air",
  "HTL_deposition_synthesis_atmosphere_pressure": "1 atm",
  "HTL_deposition_synthesis_atmosphere_relative_humidity": "Null",
  "HTL_deposition_spin_coating_speed": "3000 rpm",
  "HTL_deposition_spin_coating_time": "30 s",
  "HTL_deposition_thermal_annealing_temperature": "Null",
  "HTL_deposition_thermal_annealing_time": "Null",
  "Backcontact_thickness": "Null",
  "Beckcontact_deposition_method": "Thermal evaporation",
  "Backcontact_deposition_atmosphere_pressure": "Null",
  "Encapsulation_method": "Null",
  "Encapsulation_atmosphere": "Null",
  "JV_measured_device_matching": "True",
  "JV_measured_reverse_scan_Voc": "1.16 V",
  "JV_measured_reverse_scan_Jsc": "25.34 mA/cm2",
  "JV_measured_reverse_scan_FF": "82 %",
  "JV_measured_reverse_scan_PCE": "24.10 %",
  "JV_measured_forward_scan_Voc": "Null",
  "JV_measured_forward_scan_Jsc": "Null",
  "JV_measured_forward_scan_FF": "Null",
  "JV_measured_forward_scan_PCE": "Null",
  "JV_measured_light_spectra": "AM1.5G",
  "JV_measured_light_spectra_intensity": "100 mW/cm2",
  "JV_measured_scan_speed": "Null",
  "JV_measured_scan_delay_time": "40 ms",
  "JV_certified_PCE": "23.9 %",
  "Stabilized_measured_PCE": "Null",
  "Stabilized_certified_PCE": "Null",
  "Stability_test_device_matching": "False",
  "Stability_test_temperature": "Null",
  "Stability_test_atmosphere": "Null",
  "Stability_test_light_spectra": "Null",
  "Stability_test_light_intensity": "Null",
  "Stability_test_relative_humidity": "Null",
  "Stability_PCE_after_time": "Null",
  "Stability_PCE_after_time_value": "Null"
}

File: dataset/2021-2025/10.1038_s41560-021-00953-z/Device_BestPCE_10.1038_s41560-021-00953-z.json
{
    "Ref_DOI": "10.1038/s41560-021-00953-z",
    "Ref_journal": "Nature Energy",
    "Ref_publication_year": "2022",
    "Ref_title": "A bilayer conducting polymer structure for planar perovskite solar cells with over 1,400 hours operational stability at elevated temperatures",
    "Cell_architecture": "NIP",
    "Cell_stack_sequence": "Glass/ITO/SnO2-PEIE/PCBM/MnSO4/MA0.1Cs0.05FA0.85Pb(I0.95Br0.05)3/PDCBT/PTAA-BCF/Au",
    "Cell_area_measured": "0.113 cm2",
    "ETL_thickness": "Null",
    "ETL_stack_sequence": "SnO2-PEIE/PCBM/MnSO4",
    "ETL_additive_compound": "Null",
    "ETL_additive_concentration": "Null",
    "ETL_deposition_method": "Spin-coating/Spin-coating/Spin-coating",
    "ETL_deposition_solution_concentration": "Null",
    "ETL_deposition_solvents_compound": "Null",
    "ETL_deposition_synthesis_atmosphere": "N2",
    "ETL_deposition_synthesis_atmosphere_pressure": "Null",
    "ETL_deposition_synthesis_atmosphere_relative_humidity": "Null",
    "ETL_deposition_spin_coating_speed": "4000 rpm/2000 rpm/2000 rpm",
    "ETL_deposition_spin_coating_time": "30 s/30 s/30 s",
    "ETL_deposition_thermal_annealing_temperature": "150 °C/150 °C/150 °C",
    "ETL_deposition_thermal_annealing_time": "60 min/10 min/5 min",
    "Perovskite_dimension": "3D",
    "Perovskite_thickness": "590 nm",
    "Perovskite_composition_long_form": "MA0.1Cs0.05FA0.85Pb(I0.95Br0.05)3",
    "Perovskite_additive_compound": "Null",
    "Perovskite_additive_concentration": "Null",
    "Perovskite_bandgap": "1.5 eV",
    "Perovskite_deposition_method": "Spin-coating",
    "Perovskite_deposition_sequential_spin_coating": "False",
    "Perovskite_deposition_spin_coating_antisolvent": "Chlorobenzene",
    "Perovskite_deposition_reaction_solutions_compounds": "FAPbI3;FAPbBr3;MAPbI3;CsPbI3;RbPbI3;KPbI3",
    "Perovskite_deposition_reaction_solutions_concentrations": "1.2 M;1.2 M;1.2 M;1.2 M;1.2 M;1.2 M",
    "Perovskite_deposition_final_solutions_concentration_before_deposition": "1.2 M",
    "Perovskite_deposition_solvents_compound": "DMF;DMSO",
    "Perovskite_deposition_solvents_mixing_ratio": "4:1",
    "Perovskite_deposition_synthesis_atmosphere": "N2",
    "Perovskite_deposition_synthesis_atmosphere_pressure": "Null",
    "Perovskite_deposition_synthesis_atmosphere_relative_humidity": "Null",
    "Perovskite_deposition_spin_coating_speed": "200 rpm;2000 rpm;5000 rpm",
    "Perovskite_deposition_spin_coating_time": "2 s;2 s;40 s",
    "Perovskite_deposition_thermal_annealing_atmosphere": "Null",
    "Perovskite_deposition_thermal_annealing_temperature": "110 °C;150 °C",
    "Perovskite_deposition_thermal_annealing_time": "10 min;5 min",
    "Perovskite_surface_treatment_material": "Null",
    "Perovskite_surface_treatment_method": "Null",
    "Perovskite_surface_treatment_solution_concentration": "Null",
    "Perovskite_surface_treatment_solvents_compound": "Null",
    "Perovskite_surface_treatment_synthesis_atmosphere": "Null",
    "Perovskite_surface_treatment_synthesis_atmosphere_pressure": "Null",
    "Perovskite_surface_treatment_synthesis_atmosphere_relative_humidity": "Null",
    "Perovskite_surface_treatment_deposition_spin_coating_speed": "Null",
    "Perovskite_surface_treatment_deposition_spin_coating_time": "Null",
    "Perovskite_surface_treatment_deposition_thermal_annealing_temperature": "Null",
    "Perovskite_surface_treatment_deposition_thermal_annealing_time": "Null",
    "HTL_thickness": "95 nm",
    "HTL_stack_sequence": "PDCBT/PTAA-BCF",
    "HTL_additive_compound": "BCF",
    "HTL_additive_concentration": "1 mg",
    "HTL_deposition_method": "Spin-Coating/Spin-Coating",
    "HTL_deposition_solution_concentration": "15 mg/mL/15 mg/mL",
    "HTL_deposition_solvents_compound": "1,2-dichlorobenzene/Chlorobenzene",
    "HTL_deposition_synthesis_atmosphere": "N2",
    "HTL_deposition_synthesis_atmosphere_pressure": "Null",
    "HTL_deposition_synthesis_atmosphere_relative_humidity": "Null",
    "HTL_deposition_spin_coating_speed": "2000 rpm/2000 rpm",
    "HTL_deposition_spin_coating_time": "40 s/30 s",
    "HTL_deposition_thermal_annealing_temperature": "90 °C/Null",
    "HTL_deposition_thermal_annealing_time": "5 min/Null",
    "Backcontact_thickness": "100 nm",
    "Beckcontact_deposition_method": "Thermal evaporation",
    "Backcontact_deposition_atmosphere_pressure": "Null",
    "Encapsulation_method": "MgF2 capping layer",
    "Encapsulation_atmosphere": "Null",
    "JV_measured_device_matching": "True",
    "JV_measured_reverse_scan_Voc": "1.11 V",
    "JV_measured_reverse_scan_Jsc": "24.1 mA/cm2",
    "JV_measured_reverse_scan_FF": "78.1 %",
    "JV_measured_reverse_scan_PCE": "20.9 %",
    "JV_measured_forward_scan_Voc": "1.12 V",
    "JV_measured_forward_scan_Jsc": "24.2 mA/cm2",
    "JV_measured_forward_scan_FF": "77.8 %",
    "JV_measured_forward_scan_PCE": "20.9 %",
    "JV_measured_light_spectra": "AM1.5G",
    "JV_measured_light_spectra_intensity": "100 mW/cm2",
    "JV_measured_scan_speed": "0.02 V/s",
    "JV_measured_scan_delay_time": "Null",
    "JV_certified_PCE": "Null",
    "Stabilized_measured_PCE": "Null",
    "Stabilized_certified_PCE": "Null",
    "Stability_test_device_matching": "True",
    "Stability_test_temperature": "60-65 °C",
    "Stability_test_atmosphere": "N2",
    "Stability_test_light_spectra": "Metal-halide lamps",
    "Stability_test_light_intensity": "84 mW/cm2",
    "Stability_test_relative_humidity": "Null",
    "Stability_PCE_after_time": "1250 hours",
    "Stability_PCE_after_time_value": "99 %"
}

File: dataset/2021-2025/10.1038_s41560-021-00953-z/Device_BestPCE_Gemini_1.5_pro_10.1038_s41560-021-00953-z.json
{
  "Ref_DOI": "10.1038/s41560-021-00953-z",
  "Ref_journal": "Nature Energy",
  "Ref_publication_year": "2022",
  "Ref_title": "A bilayer conducting polymer structure for planar perovskite solar cells with over 1,400 hours operational stability at elevated temperatures",
  "Cell_architecture": "NIP",
  "Cell_stack_sequence": "ITO/SnO2-PEIE/PCBM/MnSO4/Perovskite/PDCBT/PTAA-BCF/Au/MgF2",
  "Cell_area_measured": "0.113 cm2",
  "ETL_thickness": "30 nm",
  "ETL_stack_sequence": "SnO2-PEIE/PCBM/MnSO4",
  "ETL_additive_compound": null,
  "ETL_additive_concentration": null,
  "ETL_deposition_method": "Spin-coating/Spin-coating/Spin-coating",
  "ETL_deposition_solution_concentration": null,
  "ETL_deposition_solvents_compound": null,
  "ETL_deposition_synthesis_atmosphere": "Air/N2/Air",
  "ETL_deposition_synthesis_atmosphere_pressure": "1 atm/1 atm/1 atm",
  "ETL_deposition_synthesis_atmosphere_relative_humidity": null,
  "ETL_deposition_spin_coating_speed": "4000 rpm/2000 rpm/2000 rpm",
  "ETL_deposition_spin_coating_time": "30 s/30 s/30 s",
  "ETL_deposition_thermal_annealing_temperature": "150 °C/150 °C/150 °C",
  "ETL_deposition_thermal_annealing_time": "60 min/10 min/5 min",
  "Perovskite_dimension": "3D",
  "Perovskite_thickness": "590 nm",
  "Perovskite_composition_long_form": "MA0.1Cs0.05FA0.85Pb(I0.95Br0.05)3",
  "Perovskite_additive_compound": null,
  "Perovskite_additive_concentration": null,
  "Perovskite_bandgap": null,
  "Perovskite_deposition_method": "Spin-coating",
  "Perovskite_deposition_sequential_spin_coating": true,
  "Perovskite_deposition_spin_coating_antisolvent": "Chlorobenzene",
  "Perovskite_deposition_reaction_solutions_compounds": null,
  "Perovskite_deposition_reaction_solutions_concentrations": null,
  "Perovskite_deposition_final_solutions_concentration_before_deposition": null,
  "Perovskite_deposition_solvents_compound": null,
  "Perovskite_deposition_solvents_mixing_ratio": null,
  "Perovskite_deposition_synthesis_atmosphere": "N2",
  "Perovskite_deposition_synthesis_atmosphere_pressure": "1 atm",
  "Perovskite_deposition_synthesis_atmosphere_relative_humidity": null,
  "Perovskite_deposition_spin_coating_speed": "200 rpm; 2000 rpm; 5000 rpm",
  "Perovskite_deposition_spin_coating_time": "2 s; 2 s; 40 s",
  "Perovskite_deposition_thermal_annealing_atmosphere": null,
  "Perovskite_deposition_thermal_annealing_temperature": "110 °C; 150 °C",
  "Perovskite_deposition_thermal_annealing_time": "10 min; 5 min",
  "Perovskite_surface_treatment_material": null,
  "Perovskite_surface_treatment_method": null,
  "Perovskite_surface_treatment_solution_concentration": null,
  "Perovskite_surface_treatment_solvents_compound": null,
  "Perovskite_surface_treatment_synthesis_atmosphere": null,
  "Perovskite_surface_treatment_synthesis_atmosphere_pressure": null,
  "Perovskite_surface_treatment_synthesis_atmosphere_relative_humidity": null,
  "Perovskite_surface_treatment_deposition_spin_coating_speed": null,
  "Perovskite_surface_treatment_deposition_spin_coating_time": null,
  "Perovskite_surface_treatment_deposition_thermal_annealing_temperature": null,
  "Perovskite_surface_treatment_deposition_thermal_annealing_time": null,
  "HTL_thickness": "95 nm",
  "HTL_stack_sequence": "PDCBT/PTAA-BCF",
  "HTL_additive_compound": "BCF",
  "HTL_additive_concentration": null,
  "HTL_deposition_method": "Spin-coating/Spin-coating",
  "HTL_deposition_solution_concentration": "15 mg/mL/15 mg/mL",
  "HTL_deposition_solvents_compound": "1,2-Dichlorobenzene/Chlorobenzene",
  "HTL_deposition_synthesis_atmosphere": "N2/N2",
  "HTL_deposition_synthesis_atmosphere_pressure": "1 atm/1 atm",
  "HTL_deposition_synthesis_atmosphere_relative_humidity": null,
  "HTL_deposition_spin_coating_speed": "2000 rpm/2000 rpm",
  "HTL_deposition_spin_coating_time": "40 s/30 s",
  "HTL_deposition_thermal_annealing_temperature": "90 °C/Null",
  "HTL_deposition_thermal_annealing_time": "5 min/Null",
  "Backcontact_thickness": "200 nm",
  "Beckcontact_deposition_method": "Thermal evaporation",
  "Backcontact_deposition_atmosphere_pressure": null,
  "Encapsulation_method": "MgF2",
  "Encapsulation_atmosphere": null,
  "JV_measured_device_matching": "True",
  "JV_measured_reverse_scan_Voc": "1.11 V",
  "JV_measured_reverse_scan_Jsc": "24.1 mA/cm2",
  "JV_measured_reverse_scan_FF": "77.7 %",
  "JV_measured_reverse_scan_PCE": "20.8 %",
  "JV_measured_forward_scan_Voc": "1.12 V",
  "JV_measured_forward_scan_Jsc": "24 mA/cm2",
  "JV_measured_forward_scan_FF": "77.6 %",
  "JV_measured_forward_scan_PCE": "20.9 %",
  "JV_measured_light_spectra": "AM1.5G",
  "JV_measured_light_spectra_intensity": "100 mW/cm2",
  "JV_measured_scan_speed": "20 mV/s; 100 mV/s; 200 mV/s",
  "JV_measured_scan_delay_time": null,
  "JV_certified_PCE": null,
  "Stabilized_measured_PCE": "20.9 %",
  "Stabilized_certified_PCE": null,
  "Stability_test_device_matching": "True",
  "Stability_test_temperature": "60–65 °C",
  "Stability_test_atmosphere": "N2",
  "Stability_test_light_spectra": "Metal halide lamp with UV filter",
  "Stability_test_light_intensity": "83 mW/cm2",
  "Stability_test_relative_humidity": null,
  "Stability_PCE_after_time": "1450 hours",
  "Stability_PCE_after_time_value": "99 %"
}

File: dataset/2021-2025/10.1038_s41560-021-00953-z/Device_BestPCE_Gemini_2.0_Flash_10.1038_s41560-021-00953-z.json
{
  "Ref_DOI": "10.1038/s41560-021-00953-z",
  "Ref_journal": "Nature Energy",
  "Ref_publication_year": "2022",
  "Ref_title": "A bilayer conducting polymer structure for planar perovskite solar cells with over 1,400 hours operational stability at elevated temperatures",
  "Cell_architecture": "NIP",
  "Cell_stack_sequence": "ITO/ETL/Perovskite/PDCBT/PTAA-BCF/Au",
  "Cell_area_measured": "0.113 squared cm",
  "ETL_thickness": "30",
  "ETL_stack_sequence": "SnO2-PEIE/PCBM/MnSO4",
  "ETL_additive_compound": "PEIE",
  "ETL_additive_concentration": "Null",
  "ETL_deposition_method": "Spin-coating",
  "ETL_deposition_solution_concentration": "SnO2–PEIE: 15 wt%; PCBM: 10 mg/mL; MnAc2: 2 mg ml−1; (NH4)2SO4: 2 mg ml−1",
  "ETL_deposition_solvents_compound": "isopropanol/H2O; chlorobenzene/1,2-dichlorobenzene; H2O/isopropanol",
  "ETL_deposition_synthesis_atmosphere": "Air",
  "ETL_deposition_synthesis_atmosphere_pressure": "1 atm",
  "ETL_deposition_synthesis_atmosphere_relative_humidity": "Null",
  "ETL_deposition_spin_coating_speed": "4000; 2000; 2000",
  "ETL_deposition_spin_coating_time": "30; 30; 30",
  "ETL_deposition_thermal_annealing_temperature": "150; 150; 150",
  "ETL_deposition_thermal_annealing_time": "60; 10; 5",
  "Perovskite_dimension": "3D",
  "Perovskite_thickness": "590",
  "Perovskite_composition_long_form": "MA0.1Cs0.05FA0.85Pb(I0.95Br0.05)3",
  "Perovskite_additive_compound": "Null",
  "Perovskite_additive_concentration": "Null",
  "Perovskite_bandgap": "Null",
  "Perovskite_deposition_method": "Spin-coating",
  "Perovskite_deposition_sequential_spin_coating": "False",
  "Perovskite_deposition_spin_coating_antisolvent": "Chlorobenzene",
  "Perovskite_deposition_reaction_solutions_compounds": "FAPbI3/FAPbBr3/MAPbI3; CsPbI3/RbPbI3/KPbI3",
  "Perovskite_deposition_reaction_solutions_concentrations": "1.2 M; 1.2 M",
  "Perovskite_deposition_final_solutions_concentration_before_deposition": "Null",
  "Perovskite_deposition_solvents_compound": "DMF; DMSO",
  "Perovskite_deposition_solvents_mixing_ratio": "4:1; Null",
  "Perovskite_deposition_synthesis_atmosphere": "Nitrogen",
  "Perovskite_deposition_synthesis_atmosphere_pressure": "1 atm",
  "Perovskite_deposition_synthesis_atmosphere_relative_humidity": "Null",
  "Perovskite_deposition_spin_coating_speed": "200; 2000; 5000",
  "Perovskite_deposition_spin_coating_time": "2; 2; 40",
  "Perovskite_deposition_thermal_annealing_atmosphere": "Nitrogen",
  "Perovskite_deposition_thermal_annealing_temperature": "110; 150",
  "Perovskite_deposition_thermal_annealing_time": "10; 5",
  "Perovskite_surface_treatment_material": "Null",
  "Perovskite_surface_treatment_method": "Null",
  "Perovskite_surface_treatment_solution_concentration": "Null",
  "Perovskite_surface_treatment_solvents_compound": "Null",
  "Perovskite_surface_treatment_synthesis_atmosphere": "Null",
  "Perovskite_surface_treatment_synthesis_atmosphere_pressure": "Null",
  "Perovskite_surface_treatment_synthesis_atmosphere_relative_humidity": "Null",
  "Perovskite_surface_treatment_deposition_spin_coating_speed": "Null",
  "Perovskite_surface_treatment_deposition_spin_coating_time": "Null",
  "Perovskite_surface_treatment_deposition_thermal_annealing_temperature": "Null",
  "Perovskite_surface_treatment_deposition_thermal_annealing_time": "Null",
  "HTL_thickness": "45/50",
  "HTL_stack_sequence": "PDCBT/PTAA-BCF",
  "HTL_additive_compound": "BCF",
  "HTL_additive_concentration": "1 mg tris (pentafluorophenyl)borane into 15 mg ml−1 PTAA",
  "HTL_deposition_method": "Spin-coating",
  "HTL_deposition_solution_concentration": "PDCBT: 15 mg ml−1; PTAA-BCF: 15 mg ml−1",
  "HTL_deposition_solvents_compound": "1,2-dichlorobenzene; chlorobenzene",
  "HTL_deposition_synthesis_atmosphere": "Nitrogen",
  "HTL_deposition_synthesis_atmosphere_pressure": "1 atm",
  "HTL_deposition_synthesis_atmosphere_relative_humidity": "Null",
  "HTL_deposition_spin_coating_speed": "2000",
  "HTL_deposition_spin_coating_time": "40; 30",
  "HTL_deposition_thermal_annealing_temperature": "90",
  "HTL_deposition_thermal_annealing_time": "5",
  "Backcontact_thickness": "100",
  "Beckcontact_deposition_method": "Thermal evaporation",
  "Backcontact_deposition_atmosphere_pressure": "Null",
  "Encapsulation_method": "Thermal evaporation",
  "Encapsulation_atmosphere": "Null",
  "JV_measured_device_matching": "True",
  "JV_measured_reverse_scan_Voc": "1.12",
  "JV_measured_reverse_scan_Jsc": "23.3",
  "JV_measured_reverse_scan_FF": "78.8",
  "JV_measured_reverse_scan_PCE": "20.6",
  "JV_measured_forward_scan_Voc": "1.11",
  "JV_measured_forward_scan_Jsc": "23.4",
  "JV_measured_forward_scan_FF": "79.9",
  "JV_measured_forward_scan_PCE": "20.8",
  "JV_measured_light_spectra": "AM1.5G",
  "JV_measured_light_spectra_intensity": "100 mW cm−2",
  "JV_measured_scan_speed": "20 mV s-1",
  "JV_measured_scan_delay_time": "Null",
  "JV_certified_PCE": "Null",
  "Stabilized_measured_PCE": "20.9",
  "Stabilized_certified_PCE": "Null",
  "Stability_test_device_matching": "True",
  "Stability_test_temperature": "60-65",
  "Stability_test_atmosphere": "N2",
  "Stability_test_light_spectra": "metal-halide lamps",
  "Stability_test_light_intensity": "84 mW cm-2",
  "Stability_test_relative_humidity": "Null",
  "Stability_PCE_after_time": "1,250 h",
  "Stability_PCE_after_time_value": "99"
}
