Repository: jiayijdong/PSCbench

# PSCbench


**PSCbench** is a novel benchmark for materials science research-level scientific
dataset curation sourced from published journals. The benchmark is designed to evaluate the complex classification capabilities,
strong domain knowledge, and advanced calculation skills of LLMs.

## Data


The PSCbench dataset is under dataset folder in json file format. Each file is list of dictionary and can be extracted using following scripts.
Each file stands for one published journal, which is fully elaborated in the paper. 

```
with open("./dataset/retroactive/{}.json".format(subject), encoding='utf-8') as json_file:
    problems=json.load(json_file)
```

File: dataset/2021-2025/10.1038_s41560-021-00953-z/Device_BestPCE_claude_haiku_10.1038_s41560-021-00953-z.json
{
  "Ref_DOI": "10.1038/s41560-021-00953-z",
  "Ref_journal": "Nature Energy",
  "Ref_publication_year": "2022",
  "Ref_title": "A bilayer conducting polymer structure for planar perovskite solar cells with over 1,400 hours operational stability at elevated temperatures",
  "Cell_architecture": "NIP",
  "Cell_stack_sequence": "Glass/ITO/SnO2-PEIE/PCBM/MnSO4/Perovskite/PDCBT/PTAA-BCF/Au/MgF2",
  "Cell_area_measured": "0.113 cm2",
  "ETL_thickness": "30 nm",
  "ETL_stack_sequence": "SnO2-PEIE",
  "ETL_additive_compound": "PEIE",
  "ETL_additive_concentration": "Null",
  "ETL_deposition_method": "Spin-coating",
  "ETL_deposition_solution_concentration": "Null",
  "ETL_deposition_solvents_compound": "Isopropanol/H2O",
  "ETL_deposition_synthesis_atmosphere": "Air",
  "ETL_deposition_synthesis_atmosphere_pressure": "1 atm",
  "ETL_deposition_synthesis_atmosphere_relative_humidity": "Null",
  "ETL_deposition_spin_coating_speed": "4000 rpm",
  "ETL_deposition_spin_coating_time": "30 s",
  "ETL_deposition_thermal_annealing_temperature": "150 °C",
  "ETL_deposition_thermal_annealing_time": "60 min",
  "Perovskite_dimension": "3D",
  "Perovskite_thickness": "590 nm",
  "Perovskite_composition_long_form": "MA0.1Cs0.05FA0.85Pb(I0.95Br0.05)3",
  "Perovskite_additive_compound": "Null",
  "Perovskite_additive_concentration": "Null",
  "Perovskite_bandgap": "Null",
  "Perovskite_deposition_method": "Spin-coating",
  "Perovskite_deposition_sequential_spin_coating": "False",
  "Perovskite_deposition_spin_coating_antisolvent": "Chlorobenzene",
  "Perovskite_deposition_reaction_solutions_compounds": "Null",
  "Perovskite_deposition_reaction_solutions_concentrations": "Null",
  "Perovskite_deposition_final_solutions_concentration_before_deposition": "Null",
  "Perovskite_deposition_solvents_compound": "DMF/DMSO",
  "Perovskite_deposition_solvents_mixing_ratio": "4:1",
  "Perovskite_deposition_synthesis_atmosphere": "Nitrogen",
  "Perovskite_deposition_synthesis_atmosphere_pressure": "Null",
  "Perovskite_deposition_synthesis_atmosphere_relative_humidity": "Null",
  "Perovskite_deposition_spin_coating_speed": "200 rpm;2000 rpm;5000 rpm",
  "Perovskite_deposition_spin_coating_time": "2 s;2 s;40 s",
  "Perovskite_deposition_thermal_annealing_atmosphere": "Null",
  "Perovskite_deposition_thermal_annealing_temperature": "110 °C;150 °C",
  "Perovskite_deposition_thermal_annealing_time": "10 min;5 min",
  "Perovskite_surface_treatment_material": "Null",
  "Perovskite_surface_treatment_method": "Null",
  "Perovskite_surface_treatment_solution_concentration": "Null",
  "Perovskite_surface_treatment_solvents_compound": "Null",
  "Perovskite_surface_treatment_synthesis_atmosphere": "Null",
  "Perovskite_surface_treatment_synthesis_atmosphere_pressure": "Null",
  "Perovskite_surface_treatment_synthesis_atmosphere_relative_humidity": "Null",
  "Perovskite_surface_treatment_deposition_spin_coating_speed": "Null",
  "Perovskite_surface_treatment_deposition_spin_coating_time": "Null",
  "Perovskite_surface_treatment_deposition_thermal_annealing_temperature": "Null",
  "Perovskite_surface_treatment_deposition_thermal_annealing_time": "Null",
  "HTL_thickness": "45 nm/50 nm",
  "HTL_stack_sequence": "PDCBT/PTAA-BCF",
  "HTL_additive_compound": "BCF",
  "HTL_additive_concentration": "Null",
  "HTL_deposition_method": "Spin-coating",
  "HTL_deposition_solution_concentration": "15 mg/mL",
  "HTL_deposition_solvents_compound": "Chlorobenzene",
  "HTL_deposition_synthesis_atmosphere": "Nitrogen",
  "HTL_deposition_synthesis_atmosphere_pressure": "Null",
  "HTL_deposition_synthesis_atmosphere_relative_humidity": "Null",
  "HTL_deposition_spin_coating_speed": "2000 rpm",
  "HTL_deposition_spin_coating_time": "30 s",
  "HTL_deposition_thermal_annealing_temperature": "Null",
  "HTL_deposition_thermal_annealing_time": "Null",
  "Backcontact_thickness": "100 nm",
  "Beckcontact_deposition_method": "Thermal evaporation",
  "Backcontact_deposition_atmosphere_pressure": "Null",
  "Encapsulation_method": "MgF2",
  "Encapsulation_atmosphere": "Nitrogen",
  "JV_measured_device_matching": "True",
  "JV_measured_reverse_scan_Voc": "1.11 V",
  "JV_measured_reverse_scan_Jsc": "24.1 mA/cm2",
  "JV_measured_reverse_scan_FF": "77.7 %",
  "JV_measured_reverse_scan_PCE": "20.8 %",
  "JV_measured_forward_scan_Voc": "1.12 V",
  "JV_measured_forward_scan_Jsc": "24.0 mA/cm2",
  "JV_measured_forward_scan_FF": "77.6 %",
  "JV_measured_forward_scan_PCE": "20.9 %",
  "JV_measured_light_spectra": "AM1.5G",
  "JV_measured_light_spectra_intensity": "100 mW/cm2",
  "JV_measured_scan_speed": "0.02 V/s",
  "JV_measured_scan_delay_time": "Null",
  "JV_certified_PCE": "Null",
  "Stabilized_measured_PCE": "19.1 %",
  "Stabilized_certified_PCE": "Null",
  "Stability_test_device_matching": "True",
  "Stability_test_temperature": "60-65 °C",
  "Stability_test_atmosphere": "Nitrogen",
  "Stability_test_light_spectra": "Metal-halide lamps",
  "Stability_test_light_intensity": "84 mW/cm2",
  "Stability_test_relative_humidity": "Null",
  "Stability_PCE_after_time": "1250 hours",
  "Stability_PCE_after_time_value": "99 %"
}

File: dataset/2021-2025/10.1038_s41560-021-00953-z/Device_BestPCE_gpt4o_10.1038_s41560-021-00953-z.json
{
  "Ref_DOI": "10.1038/s41560-021-00953-z",
  "Ref_journal": "Nature Energy",
  "Ref_publication_year": "2022",
  "Ref_title": "A bilayer conducting polymer structure for planar perovskite solar cells with over 1,400 hours operational stability at elevated temperatures",
  "Cell_architecture": "NIP",
  "Cell_stack_sequence": "ITO/SnO2-PEIE/PCBM/MnSO4/MA0.1Cs0.05FA0.85Pb(I0.95Br0.05)3/PDCBT/PTAA-BCF/Au",
  "Cell_area_measured": "0.113 cm2",
  "ETL_thickness": "Null",
  "ETL_stack_sequence": "SnO2-PEIE/PCBM/MnSO4",
  "ETL_additive_compound": "Null",
  "ETL_additive_concentration": "Null",
  "ETL_deposition_method": "Spin-coating/Spin-coating/Spin-coating",
  "ETL_deposition_solution_concentration": "Null",
  "ETL_deposition_solvents_compound": "Null",
  "ETL_deposition_synthesis_atmosphere": "Null",
  "ETL_deposition_synthesis_atmosphere_pressure": "Null",
  "ETL_deposition_synthesis_atmosphere_relative_humidity": "Null",
  "ETL_deposition_spin_coating_speed": "4000 rpm/2000 rpm/2000 rpm",
  "ETL_deposition_spin_coating_time": "30 s/30 s/30 s",
  "ETL_deposition_thermal_annealing_temperature": "150 °C/150 °C/150 °C",
  "ETL_deposition_thermal_annealing_time": "60 min/10 min/5 min",
  "Perovskite_dimension": "3D",
  "Perovskite_thickness": "590 nm",
  "Perovskite_composition_long_form": "MA0.1Cs0.05FA0.85Pb(I0.95Br0.05)3",
  "Perovskite_additive_compound": "Null",
  "Perovskite_additive_concentration": "Null",
  "Perovskite_bandgap": "1.5 eV",
  "Perovskite_deposition_method": "Spin-coating",
  "Perovskite_deposition_sequential_spin_coating": "False",
  "Perovskite_deposition_spin_coating_antisolvent": "Chlorobenzene",
  "Perovskite_deposition_reaction_solutions_compounds": "FAPbI3;FAPbBr3;MAPbI3;CsPbI3;RbPbI3;KPbI3",
  "Perovskite_deposition_reaction_solutions_concentrations": "1.2 M;1.2 M;1.2 M;1.2 M;1.2 M;1.2 M",
  "Perovskite_deposition_final_solutions_concentration_before_deposition": "Null",
  "Perovskite_deposition_solvents_compound": "DMF;DMSO",
  "Perovskite_deposition_solvents_mixing_ratio": "4:1",
  "Perovskite_deposition_synthesis_atmosphere": "Nitrogen",
  "Perovskite_deposition_synthesis_atmosphere_pressure": "Null",
  "Perovskite_deposition_synthesis_atmosphere_relative_humidity": "Null",
  "Perovskite_deposition_spin_coating_speed": "200 rpm;2000 rpm;5000 rpm",
  "Perovskite_deposition_spin_coating_time": "2 s;2 s;40 s",
  "Perovskite_deposition_thermal_annealing_atmosphere": "Null",
  "Perovskite_deposition_thermal_annealing_temperature": "110 °C;150 °C",
  "Perovskite_deposition_thermal_annealing_time": "10 min;5 min",
  "Perovskite_surface_treatment_material": "Null",
  "Perovskite_surface_treatment_method": "Null",
  "Perovskite_surface_treatment_solution_concentration": "Null",
  "Perovskite_surface_treatment_solvents_compound": "Null",
  "Perovskite_surface_treatment_synthesis_atmosphere": "Null",
  "Perovskite_surface_treatment_synthesis_atmosphere_pressure": "Null",
  "Perovskite_surface_treatment_synthesis_atmosphere_relative_humidity": "Null",
  "Perovskite_surface_treatment_deposition_spin_coating_speed": "Null",
  "Perovskite_surface_treatment_deposition_spin_coating_time": "Null",
  "Perovskite_surface_treatment_deposition_thermal_annealing_temperature": "Null",
  "Perovskite_surface_treatment_deposition_thermal_annealing_time": "Null",
  "HTL_thickness": "45 nm/50 nm",
  "HTL_stack_sequence": "PDCBT/PTAA-BCF",
  "HTL_additive_compound": "BCF",
  "HTL_additive_concentration": "1 mg/mL",
  "HTL_deposition_method": "Spin-coating/Spin-coating",
  "HTL_deposition_solution_concentration": "15 mg/mL/15 mg/mL",
  "HTL_deposition_solvents_compound": "1,2-dichlorobenzene/Chlorobenzene",
  "HTL_deposition_synthesis_atmosphere": "Null",
  "HTL_deposition_synthesis_atmosphere_pressure": "Null",
  "HTL_deposition_synthesis_atmosphere_relative_humidity": "Null",
  "HTL_deposition_spin_coating_speed": "2000 rpm/2000 rpm",
  "HTL_deposition_spin_coating_time": "40 s/30 s",
  "HTL_deposition_thermal_annealing_temperature": "90 °C/Null",
  "HTL_deposition_thermal_annealing_time": "5 min/Null",
  "Backcontact_thickness": "100 nm",
  "Beckcontact_deposition_method": "Thermal evaporation",
  "Backcontact_deposition_atmosphere_pressure": "Null",
  "Encapsulation_method": "MgF2 capping layer",
  "Encapsulation_atmosphere": "Null",
  "JV_measured_device_matching": "True",
  "JV_measured_reverse_scan_Voc": "1.11 V",
  "JV_measured_reverse_scan_Jsc": "24.1 mA/cm2",
  "JV_measured_reverse_scan_FF": "78.1 %",
  "JV_measured_reverse_scan_PCE": "20.9 %",
  "JV_measured_forward_scan_Voc": "1.11 V",
  "JV_measured_forward_scan_Jsc": "24.2 mA/cm2",
  "JV_measured_forward_scan_FF": "77.8 %",
  "JV_measured_forward_scan_PCE": "20.9 %",
  "JV_measured_light_spectra": "AM1.5G",
  "JV_measured_light_spectra_intensity": "100 mW/cm2",
  "JV_measured_scan_speed": "0.2 V/s",
  "JV_measured_scan_delay_time": "Null",
  "JV_certified_PCE": "Null",
  "Stabilized_measured_PCE": "20.9 %",
  "Stabilized_certified_PCE": "Null",
  "Stability_test_device_matching": "True",
  "Stability_test_temperature": "65 °C",
  "Stability_test_atmosphere": "Nitrogen",
  "Stability_test_light_spectra": "AM1.5G",
  "Stability_test_light_intensity": "84 mW/cm2",
  "Stability_test_relative_humidity": "Null",
  "Stability_PCE_after_time": "1250 hours",
  "Stability_PCE_after_time_value": "99 %"
}

File: dataset/2021-2025/10.1038_s41560-021-00953-z/Device_BestPCE_gpt4o_mini_10.1038_s41560-021-00953-z.json
{
  "Ref_DOI": "10.1038/s41560-021-00953-z",
  "Ref_journal": "Nature Energy",
  "Ref_publication_year": "2022",
  "Ref_title": "A bilayer conducting polymer structure for planar perovskite solar cells with over 1,400 hours operational stability at elevated temperatures",
  "Cell_architecture": "NIP",
  "Cell_stack_sequence": "ITO/SnO2-PEIE/PCBM/MnSO4/MA0.1Cs0.05FA0.85Pb(I0.95Br0.05)3/PDCBT/PTAA-BCF/Au",
  "Cell_area_measured": "0.113 cm²",
  "ETL_thickness": "30 nm",
  "ETL_stack_sequence": "SnO2-PEIE",
  "ETL_additive_compound": "PEIE",
  "ETL_additive_concentration": "Null",
  "ETL_deposition_method": "Spin-coating",
  "ETL_deposition_solution_concentration": "Null",
  "ETL_deposition_solvents_compound": "Isopropanol/H2O",
  "ETL_deposition_synthesis_atmosphere": "Nitrogen",
  "ETL_deposition_synthesis_atmosphere_pressure": "1 atm",
  "ETL_deposition_synthesis_atmosphere_relative_humidity": "Null",
  "ETL_deposition_spin_coating_speed": "4000 rpm",
  "ETL_deposition_spin_coating_time": "30 s",
  "ETL_deposition_thermal_annealing_temperature": "150 °C",
  "ETL_deposition_thermal_annealing_time": "60 min",
  "Perovskite_dimension": "3D",
  "Perovskite_thickness": "590 nm",
  "Perovskite_composition_long_form": "MA0.1Cs0.05FA0.85Pb(I0.95Br0.05)3",
  "Perovskite_additive_compound": "Null",
  "Perovskite_additive_concentration": "Null",
  "Perovskite_bandgap": "1.5-1.8 eV",
  "Perovskite_deposition_method": "Spin-coating",
  "Perovskite_deposition_sequential_spin_coating": "False",
  "Perovskite_deposition_spin_coating_antisolvent": "Null",
  "Perovskite_deposition_reaction_solutions_compounds": "MAI;FAI;PbI2;PbBr2",
  "Perovskite_deposition_reaction_solutions_concentrations": "1.2 M;1.2 M;1.2 M;1.2 M",
  "Perovskite_deposition_final_solutions_concentration_before_deposition": "Null",
  "Perovskite_deposition_solvents_compound": "DMF;DMSO",
  "Perovskite_deposition_solvents_mixing_ratio": "4:1",
  "Perovskite_deposition_synthesis_atmosphere": "Nitrogen",
  "Perovskite_deposition_synthesis_atmosphere_pressure": "1 atm",
  "Perovskite_deposition_synthesis_atmosphere_relative_humidity": "Null",
  "Perovskite_deposition_spin_coating_speed": "2000 rpm",
  "Perovskite_deposition_spin_coating_time": "40 s",
  "Perovskite_deposition_thermal_annealing_atmosphere": "Air",
  "Perovskite_deposition_thermal_annealing_temperature": "110 °C;150 °C",
  "Perovskite_deposition_thermal_annealing_time": "10 min;5 min",
  "Perovskite_surface_treatment_material": "Null",
  "Perovskite_surface_treatment_method": "Null",
  "Perovskite_surface_treatment_solution_concentration": "Null",
  "Perovskite_surface_treatment_solvents_compound": "Null",
  "Perovskite_surface_treatment_synthesis_atmosphere": "Null",
  "Perovskite_surface_treatment_synthesis_atmosphere_pressure": "Null",
  "Perovskite_surface_treatment_synthesis_atmosphere_relative_humidity": "Null",
  "Perovskite_surface_treatment_deposition_spin_coating_speed": "Null",
  "Perovskite_surface_treatment_deposition_spin_coating_time": "Null",
  "Perovskite_surface_treatment_deposition_thermal_annealing_temperature": "Null",
  "Perovskite_surface_treatment_deposition_thermal_annealing_time": "Null",
  "HTL_thickness": "50 nm",
  "HTL_stack_sequence": "PDCBT/PTAA-BCF",
  "HTL_additive_compound": "Null",
  "HTL_additive_concentration": "Null",
  "HTL_deposition_method": "Spin-coating",
  "HTL_deposition_solution_concentration": "Null",
  "HTL_deposition_solvents_compound": "Chlorobenzene",
  "HTL_deposition_synthesis_atmosphere": "Nitrogen",
  "HTL_deposition_synthesis_atmosphere_pressure": "1 atm",
  "HTL_deposition_synthesis_atmosphere_relative_humidity": "Null",
  "HTL_deposition_spin_coating_speed": "2000 rpm",
  "HTL_deposition_spin_coating_time": "30 s",
  "HTL_deposition_thermal_annealing_temperature": "Null",
  "HTL_deposition_thermal_annealing_time": "Null",
  "Backcontact_thickness": "100 nm",
  "Beckcontact_deposition_method": "Thermal evaporation",
  "Backcontact_deposition_atmosphere_pressure": "1 atm",
  "Encapsulation_method": "Thermal evaporation",
  "Encapsulation_atmosphere": "Nitrogen",
  "JV_measured_device_matching": "True",
  "JV_measured_reverse_scan_Voc": "1.12 V",
  "JV_measured_reverse_scan_Jsc": "24.1 mA/cm²",
  "JV_measured_reverse_scan_FF": "77.7 %",
  "JV_measured_reverse_scan_PCE": "20.8 %",
  "JV_measured_forward_scan_Voc": "1.11 V",
  "JV_measured_forward_scan_Jsc": "24.0 mA/cm²",
  "JV_measured_forward_scan_FF": "77.6 %",
  "JV_measured_forward_scan_PCE": "20.9 %",
  "JV_measured_light_spectra": "AM1.5G",
  "JV_measured_light_spectra_intensity": "100 mW/cm²",
  "JV_measured_scan_speed": "20 mV/s",
  "JV_measured_scan_delay_time": "Null",
  "JV_certified_PCE": "Null",
  "Stabilized_measured_PCE": "Null",
  "Stabilized_certified_PCE": "Null",
  "Stability_test_device_matching": "True",
  "Stability_test_temperature": "65 °C",
  "Stability_test_atmosphere": "Nitrogen",
  "Stability_test_light_spectra": "AM1.5G",
  "Stability_test_light_intensity": "84 mW/cm²",
  "Stability_test_relative_humidity": "Null",
  "Stability_PCE_after_time": "1450 hours",
  "Stability_PCE_after_time_value": "100 %"
}

File: dataset/2021-2025/10.1038_s41560-021-00953-z/Device_BestPCE_gpt4o_mini_zero_shot_10.1038_s41560-021-00953-z.json
{
  "Ref_DOI": "10.1038/s41560-021-00953-z",
  "Ref_journal": "Nature Energy",
  "Ref_publication_year": "2022",
  "Ref_title": "A bilayer conducting polymer structure for planar perovskite solar cells with over 1,400 hours operational stability at elevated temperatures",
  "Cell_architecture": "Planar heterojunction",
  "Cell_stack_sequence": "ITO/ETL/perovskite/dopant-free polymer/acid-doped polymer/Au",
  "Cell_area_measured": "Null",
  "ETL_thickness": "Null",
  "ETL_stack_sequence": "SnO2-PEIE",
  "ETL_additive_compound": "MnSO4",
  "ETL_additive_concentration": "Null",
  "ETL_deposition_method": "Spin coating",
  "ETL_deposition_solution_concentration": "15 wt%",
  "ETL_deposition_solvents_compound": "Isopropanol/H2O",
  "ETL_deposition_synthesis_atmosphere": "N2",
  "ETL_deposition_synthesis_atmosphere_pressure": "Null",
  "ETL_deposition_synthesis_atmosphere_relative_humidity": "Null",
  "ETL_deposition_spin_coating_speed": "4000 r.p.m.",
  "ETL_deposition_spin_coating_time": "30 s",
  "ETL_deposition_thermal_annealing_temperature": "150 °C",
  "ETL_deposition_thermal_annealing_time": "60 min",
  "Perovskite_dimension": "Null",
  "Perovskite_thickness": "590 nm",
  "Perovskite_composition_long_form": "MA0.1Cs0.05FA0.85Pb(I0.95Br0.05)3",
  "Perovskite_additive_compound": "Null",
  "Perovskite_additive_concentration": "Null",
  "Perovskite_bandgap": "1.5 eV to 1.8 eV",
  "Perovskite_deposition_method": "Spin coating",
  "Perovskite_deposition_sequential_spin_coating": "Null",
  "Perovskite_deposition_spin_coating_antisolvent": "Chlorobenzene",
  "Perovskite_deposition_reaction_solutions_compounds": "FAPbI3/FAPbBr3/MAPbI3",
  "Perovskite_deposition_reaction_solutions_concentrations": "1.2 M",
  "Perovskite_deposition_final_solutions_concentration_before_deposition": "Null",
  "Perovskite_deposition_solvents_compound": "DMF and DMSO",
  "Perovskite_deposition_solvents_mixing_ratio": "4:1",
  "Perovskite_deposition_synthesis_atmosphere": "N2",
  "Perovskite_deposition_synthesis_atmosphere_pressure": "Null",
  "Perovskite_deposition_synthesis_atmosphere_relative_humidity": "Null",
  "Perovskite_deposition_spin_coating_speed": "2000 r.p.m.",
  "Perovskite_deposition_spin_coating_time": "40 s",
  "Perovskite_deposition_thermal_annealing_atmosphere": "Null",
  "Perovskite_deposition_thermal_annealing_temperature": "110 °C",
  "Perovskite_deposition_thermal_annealing_time": "10 min",
  "Perovskite_surface_treatment_material": "Null",
  "Perovskite_surface_treatment_method": "Null",
  "Perovskite_surface_treatment_solution_concentration": "Null",
  "Perovskite_surface_treatment_solvents_compound": "Null",
  "Perovskite_surface_treatment_synthesis_atmosphere": "Null",
  "Perovskite_surface_treatment_synthesis_atmosphere_pressure": "Null",
  "Perovskite_surface_treatment_synthesis_atmosphere_relative_humidity": "Null",
  "Perovskite_surface_treatment_deposition_spin_coating_speed": "Null",
  "Perovskite_surface_treatment_deposition_spin_coating_time": "Null",
  "Perovskite_surface_treatment_deposition_thermal_annealing_temperature": "Null",
  "Perovskite_surface_treatment_deposition_thermal_annealing_time": "Null",
  "HTL_thickness": "45 nm",
  "HTL_stack_sequence": "PDCBT/PTAA-BCF",
  "HTL_additive_compound": "Null",
  "HTL_additive_concentration": "Null",
  "HTL_deposition_method": "Spin coating",
  "HTL_deposition_solution_concentration": "15 mg/ml",
  "HTL_deposition_solvents_compound": "Chlorobenzene",
  "HTL_deposition_synthesis_atmosphere": "N2",
  "HTL_deposition_synthesis_atmosphere_pressure": "Null",
  "HTL_deposition_synthesis_atmosphere_relative_humidity": "Null",
  "HTL_deposition_spin_coating_speed": "2000 r.p.m.",
  "HTL_deposition_spin_coating_time": "30 s",
  "HTL_deposition_thermal_annealing_temperature": "Null",
  "HTL_deposition_thermal_annealing_time": "Null",
  "Backcontact_thickness": "100 nm",
  "Beckcontact_deposition_method": "Thermal evaporation",
  "Backcontact_deposition_atmosphere_pressure": "Null",
  "Encapsulation_method": "Thermal evaporation of MgF2",
  "Encapsulation_atmosphere": "N2",
  "JV_measured_device_matching": "Null",
  "JV_measured_reverse_scan_Voc": "1.12 V",
  "JV_measured_reverse_scan_Jsc": "23.3 mA cm-2",
  "JV_measured_reverse_scan_FF": "78.8%",
  "JV_measured_reverse_scan_PCE": "20.6%",
  "JV_measured_forward_scan_Voc": "1.12 V",
  "JV_measured_forward_scan_Jsc": "23.5 mA cm-2",
  "JV_measured_forward_scan_FF": "79.2%",
  "JV_measured_forward_scan_PCE": "20.8%",
  "JV_measured_light_spectra": "Null",
  "JV_measured_light_spectra_intensity": "Null",
  "JV_measured_scan_speed": "20 mV s-1",
  "JV_measured_scan_delay_time": "Null",
  "JV_certified_PCE": "20.9%",
  "Stabilized_measured_PCE": "Null",
  "Stabilized_certified_PCE": "Null",
  "Stability_test_device_matching": "Null",
  "Stability_test_temperature": "60-65 °C",
  "Stability_test_atmosphere": "N2",
  "Stability_test_light_spectra": "Null",
  "Stability_test_light_intensity": "84 mW cm-2",
  "Stability_test_relative_humidity": "Null",
  "Stability_PCE_after_time": "1,450 h",
  "Stability_PCE_after_time_value": "100% ± 1%"
}

File: dataset/2021-2025/10.1038_s41560-021-00953-z/Device_BestPCE_grok_10.1038_s41560-021-00953-z.json
{
  "Ref_DOI": "10.1038/s41560-021-00953-z",
  "Ref_journal": "Nature Energy",
  "Ref_publication_year": "2022",
  "Ref_title": "A bilayer conducting polymer structure for planar perovskite solar cells with over 1,400 hours operational stability at elevated temperatures",
  "Cell_architecture": "NIP",
  "Cell_stack_sequence": "ITO/SnO2-PEIE/PCBM/MnSO4/MA0.1Cs0.05FA0.85Pb(I0.95Br0.05)3/PDCBT/PTAA-BCF/Au",
  "Cell_area_measured": "0.113 cm2",
  "ETL_thickness": "30 nm/Null/Null",
  "ETL_stack_sequence": "SnO2-PEIE/PCBM/MnSO4",
  "ETL_additive_compound": "PEIE/Null/Null",
  "ETL_additive_concentration": "Null/Null/Null",
  "ETL_deposition_method": "Spin-coating/Spin-coating/Spin-coating",
  "ETL_deposition_solution_concentration": "15 wt% SnO2 with PEIE/10 mg/mL/2 mg/mL",
  "ETL_deposition_solvents_compound": "Isopropanol:H2O (1:1 v/v)/Chlorobenzene:1,2-Dichlorobenzene (9:1 v/v)/H2O:Isopropanol (1:1 v/v)",
  "ETL_deposition_synthesis_atmosphere": "Air/Nitrogen/Nitrogen",
  "ETL_deposition_synthesis_atmosphere_pressure": "1 atm/Null/Null",
  "ETL_deposition_synthesis_atmosphere_relative_humidity": "Null/Null/Null",
  "ETL_deposition_spin_coating_speed": "4000 rpm/2000 rpm/2000 rpm",
  "ETL_deposition_spin_coating_time": "30 s/30 s/30 s",
  "ETL_deposition_thermal_annealing_temperature": "150 °C/150 °C/150 °C",
  "ETL_deposition_thermal_annealing_time": "60 min/10 min/5 min",
  "Perovskite_dimension": "3D",
  "Perovskite_thickness": "590 nm",
  "Perovskite_composition_long_form": "MA0.1Cs0.05FA0.85Pb(I0.95Br0.05)3",
  "Perovskite_additive_compound": "Null",
  "Perovskite_additive_concentration": "Null",
  "Perovskite_bandgap": "Null",
  "Perovskite_deposition_method": "Spin-coating",
  "Perovskite_deposition_sequential_spin_coating": "False",
  "Perovskite_deposition_spin_coating_antisolvent": "Chlorobenzene",
  "Perovskite_deposition_reaction_solutions_compounds": "Null",
  "Perovskite_deposition_reaction_solutions_concentrations": "Null",
  "Perovskite_deposition_final_solutions_concentration_before_deposition": "1.2 M",
  "Perovskite_deposition_solvents_compound": "DMF;DMSO",
  "Perovskite_deposition_solvents_mixing_ratio": "4:1 v/v",
  "Perovskite_deposition_synthesis_atmosphere": "Nitrogen",
  "Perovskite_deposition_synthesis_atmosphere_pressure": "Null",
  "Perovskite_deposition_synthesis_atmosphere_relative_humidity": "Null",
  "Perovskite_deposition_spin_coating_speed": "200 rpm;2000 rpm;5000 rpm",
  "Perovskite_deposition_spin_coating_time": "2 s;2 s;40 s",
  "Perovskite_deposition_thermal_annealing_atmosphere": "Nitrogen",
  "Perovskite_deposition_thermal_annealing_temperature": "110 °C;150 °C",
  "Perovskite_deposition_thermal_annealing_time": "10 min;5 min",
  "Perovskite_surface_treatment_material": "Null",
  "Perovskite_surface_treatment_method": "Null",
  "Perovskite_surface_treatment_solution_concentration": "Null",
  "Perovskite_surface_treatment_solvents_compound": "Null",
  "Perovskite_surface_treatment_synthesis_atmosphere": "Null",
  "Perovskite_surface_treatment_synthesis_atmosphere_pressure": "Null",
  "Perovskite_surface_treatment_synthesis_atmosphere_relative_humidity": "Null",
  "Perovskite_surface_treatment_deposition_spin_coating_speed": "Null",
  "Perovskite_surface_treatment_deposition_spin_coating_time": "Null",
  "Perovskite_surface_treatment_deposition_thermal_annealing_temperature": "Null",
  "Perovskite_surface_treatment_deposition_thermal_annealing_time": "Null",
  "HTL_thickness": "45 nm/50 nm",
  "HTL_stack_sequence": "PDCBT/PTAA-BCF",
  "HTL_additive_compound": "Null/BCF",
  "HTL_additive_concentration": "Null/1 mg/mL",
  "HTL_deposition_method": "Spin-coating/Spin-coating",
  "HTL_deposition_solution_concentration": "15 mg/mL/15 mg/mL",
  "HTL_deposition_solvents_compound": "1,2-Dichlorobenzene/Chlorobenzene",
  "HTL_deposition_synthesis_atmosphere": "Nitrogen/Nitrogen",
  "HTL_deposition_synthesis_atmosphere_pressure": "Null/Null",
  "HTL_deposition_synthesis_atmosphere_relative_humidity": "Null/Null",
  "HTL_deposition_spin_coating_speed": "2000 rpm/2000 rpm",
  "HTL_deposition_spin_coating_time": "40 s/30 s",
  "HTL_deposition_thermal_annealing_temperature": "90 °C/Null",
  "HTL_deposition_thermal_annealing_time": "5 min/Null",
  "Backcontact_thickness": "80 nm",
  "Beckcontact_deposition_method": "Thermal evaporation",
  "Backcontact_deposition_atmosphere_pressure": "Null",
  "Encapsulation_method": "Null",
  "Encapsulation_atmosphere": "Null",
  "JV_measured_device_matching": "True",
  "JV_measured_reverse_scan_Voc": "1.11",
  "JV_measured_reverse_scan_Jsc": "24.1",
  "JV_measured_reverse_scan_FF": "77.7",
  "JV_measured_reverse_scan_PCE": "20.8",
  "JV_measured_forward_scan_Voc": "1.12",
  "JV_measured_forward_scan_Jsc": "24.0",
  "JV_measured_forward_scan_FF": "77.6",
  "JV_measured_forward_scan_PCE": "20.9",
  "JV_measured_light_spectra": "AM1.5G",
  "JV_measured_light_spectra_intensity": "100 mW/cm2",
  "JV_measured_scan_speed": "0.02 V/s",
  "JV_measured_scan_delay_time": "Null",
  "JV_certified_PCE": "Null",
  "Stabilized_measured_PCE": "20.9",
  "Stabilized_certified_PCE": "Null",
  "Stability_test_device_matching": "True",
  "Stability_test_temperature": "60-65 °C",
  "Stability_test_atmosphere": "Nitrogen",
  "Stability_test_light_spectra": "Metal-halide lamps",
  "Stability_test_light_intensity": "84 mW/cm2",
  "Stability_test_relative_humidity": "Null",
  "Stability_PCE_after_time": "1250 hours",
  "Stability_PCE_after_time_value": "99% of initial PCE"
}

File: dataset/2021-2025/10.1038_s41560-021-00953-z/Device_BestPCE_o3_10.1038_s41560-021-00953-z.json
{
  "Ref_DOI": "10.1038/s41560-021-00953-z",
  "Ref_journal": "Nature Energy",
  "Ref_publication_year": "2022",
  "Ref_title": "A bilayer conducting polymer structure for planar perovskite solar cells with over 1,400 hours operational stability at elevated temperatures",
  "Cell_architecture": "NIP",
  "Cell_stack_sequence": "Glass/ITO/SnO2-PEIE/PCBM-MnSO4/MA0.1Cs0.05FA0.85Pb(I0.95Br0.05)3/PDCBT/PTAA-BCF/Au",
  "Cell_area_measured": "0.113 cm2",
  "ETL_thickness": "30 nm",
  "ETL_stack_sequence": "SnO2-PEIE/PCBM-MnSO4",
  "ETL_additive_compound": "PEIE; MnSO4",
  "ETL_additive_concentration": "Null",
  "ETL_deposition_method": "Spin-coating/Spin-coating",
  "ETL_deposition_solution_concentration": "15 wt%/10 mg/mL",
  "ETL_deposition_solvents_compound": "Isopropanol;Water/Chlorobenzene;1,2-dichlorobenzene",
  "ETL_deposition_synthesis_atmosphere": "Air",
  "ETL_deposition_synthesis_atmosphere_pressure": "1 atm",
  "ETL_deposition_synthesis_atmosphere_relative_humidity": "Null",
  "ETL_deposition_spin_coating_speed": "4000 rpm/2000 rpm",
  "ETL_deposition_spin_coating_time": "30 s/30 s",
  "ETL_deposition_thermal_annealing_temperature": "150 °C/150 °C",
  "ETL_deposition_thermal_annealing_time": "60 min/10 min",
  "Perovskite_dimension": "3D",
  "Perovskite_thickness": "590 nm",
  "Perovskite_composition_long_form": "MA0.1Cs0.05FA0.85Pb(I0.95Br0.05)3",
  "Perovskite_additive_compound": "Null",
  "Perovskite_additive_concentration": "Null",
  "Perovskite_bandgap": "Null",
  "Perovskite_deposition_method": "Spin-coating",
  "Perovskite_deposition_sequential_spin_coating": "False",
  "Perovskite_deposition_spin_coating_antisolvent": "Chlorobenzene",
  "Perovskite_deposition_reaction_solutions_compounds": "Null",
  "Perovskite_deposition_reaction_solutions_concentrations": "Null",
  "Perovskite_deposition_final_solutions_concentration_before_deposition": "1.2 M",
  "Perovskite_deposition_solvents_compound": "DMF;DMSO",
  "Perovskite_deposition_solvents_mixing_ratio": "4:1",
  "Perovskite_deposition_synthesis_atmosphere": "Nitrogen",
  "Perovskite_deposition_synthesis_atmosphere_pressure": "1 atm",
  "Perovskite_deposition_synthesis_atmosphere_relative_humidity": "Null",
  "Perovskite_deposition_spin_coating_speed": "200 rpm;2000 rpm;5000 rpm",
  "Perovskite_deposition_spin_coating_time": "2 s;2 s;40 s",
  "Perovskite_deposition_thermal_annealing_atmosphere": "Air",
  "Perovskite_deposition_thermal_annealing_temperature": "110 °C;150 °C",
  "Perovskite_deposition_thermal_annealing_time": "10 min;5 min",
  "Perovskite_surface_treatment_material": "Null",
  "Perovskite_surface_treatment_method": "Null",
  "Perovskite_surface_treatment_solution_concentration": "Null",
  "Perovskite_surface_treatment_solvents_compound": "Null",
  "Perovskite_surface_treatment_synthesis_atmosphere": "Null",
  "Perovskite_surface_treatment_synthesis_atmosphere_pressure": "Null",
  "Perovskite_surface_treatment_synthesis_atmosphere_relative_humidity": "Null",
  "Perovskite_surface_treatment_deposition_spin_coating_speed": "Null",
  "Perovskite_surface_treatment_deposition_spin_coating_time": "Null",
  "Perovskite_surface_treatment_deposition_thermal_annealing_temperature": "Null",
  "Perovskite_surface_treatment_deposition_thermal_annealing_time": "Null",
  "HTL_thickness": "45 nm/50 nm",
  "HTL_stack_sequence": "PDCBT/PTAA-BCF",
  "HTL_additive_compound": "BCF",
  "HTL_additive_concentration": "1 mg per 15 mg/mL PTAA solution",
  "HTL_deposition_method": "Spin-coating/Spin-coating",
  "HTL_deposition_solution_concentration": "15 mg/mL/15 mg/mL",
  "HTL_deposition_solvents_compound": "1,2-dichlorobenzene/Chlorobenzene",
  "HTL_deposition_synthesis_atmosphere": "Nitrogen",
  "HTL_deposition_synthesis_atmosphere_pressure": "1 atm",
  "HTL_deposition_synthesis_atmosphere_relative_humidity": "Null",
  "HTL_deposition_spin_coating_speed": "2000 rpm/2000 rpm",
  "HTL_deposition_spin_coating_time": "40 s/30 s",
  "HTL_deposition_thermal_annealing_temperature": "90 °C/Null",
  "HTL_deposition_thermal_annealing_time": "5 min/Null",
  "Backcontact_thickness": "80 nm",
  "Beckcontact_deposition_method": "Thermal evaporation",
  "Backcontact_deposition_atmosphere_pressure": "Null",
  "Encapsulation_method": "Null",
  "Encapsulation_atmosphere": "Null",
  "JV_measured_device_matching": "True",
  "JV_measured_reverse_scan_Voc": "1.11 V",
  "JV_measured_reverse_scan_Jsc": "24.1 mA/cm2",
  "JV_measured_reverse_scan_FF": "77.7 %",
  "JV_measured_reverse_scan_PCE": "20.8 %",
  "JV_measured_forward_scan_Voc": "1.12 V",
  "JV_measured_forward_scan_Jsc": "24.0 mA/cm2",
  "JV_measured_forward_scan_FF": "77.6 %",
  "JV_measured_forward_scan_PCE": "20.9 %",
  "JV_measured_light_spectra": "AM1.5G",
  "JV_measured_light_spectra_intensity": "100 mW/cm2",
  "JV_measured_scan_speed": "0.02 V/s",
  "JV_measured_scan_delay_time": "Null",
  "JV_certified_PCE": "Null",
  "Stabilized_measured_PCE": "Null",
  "Stabilized_certified_PCE": "Null",
  "Stability_test_device_matching": "True",
  "Stability_test_temperature": "60-65 °C",
  "Stability_test_atmosphere": "Nitrogen",
  "Stability_test_light_spectra": "Metal-halide lamp",
  "Stability_test_light_intensity": "84 mW/cm2",
  "Stability_test_relative_humidity": "Null",
  "Stability_PCE_after_time": "1250 hours",
  "Stability_PCE_after_time_value": "99 % of initial PCE"
}

File: dataset/2021-2025/10.1038_s41560-021-00953-z/Device_BestPCE_o4_mini_10.1038_s41560-021-00953-z.json
{
  "Ref_DOI": "10.1038/s41560-021-00953-z",
  "Ref_journal": "Nature Energy",
  "Ref_publication_year": "2022",
  "Ref_title": "A bilayer conducting polymer structure for planar perovskite solar cells with over 1,400 hours operational stability at elevated temperatures",
  "Cell_architecture": "NIP",
  "Cell_stack_sequence": "Glass/ITO/SnO2-PEIE/PCBM/MnSO4/MA0.10Cs0.05FA0.85Pb(I0.95Br0.05)3/PDCBT/PTAA-BCF/Au/MgF2",
  "Cell_area_measured": "0.113 cm2",
  "ETL_thickness": "30 nm",
  "ETL_stack_sequence": "SnO2-PEIE/PCBM/MnSO4",
  "ETL_additive_compound": "MnSO4",
  "ETL_additive_concentration": "2 mg/mL",
  "ETL_deposition_method": "Spin-coating/Spin-coating/Spin-coating",
  "ETL_deposition_solution_concentration": "15 wt%/10 mg/mL/2 mg/mL",
  "ETL_deposition_solvents_compound": "Isopropanol/H2O;Chlorobenzene/1,2-dichlorobenzene;H2O/isopropanol",
  "ETL_deposition_synthesis_atmosphere": "Air/Nitrogen/Nitrogen",
  "ETL_deposition_synthesis_atmosphere_pressure": "1 atm/1 atm/1 atm",
  "ETL_deposition_synthesis_atmosphere_relative_humidity": "Null/Null/Null",
  "ETL_deposition_spin_coating_speed": "4000 rpm/2000 rpm/2000 rpm",
  "ETL_deposition_spin_coating_time": "30 s/30 s/30 s",
  "ETL_deposition_thermal_annealing_temperature": "150 °C/150 °C/150 °C",
  "ETL_deposition_thermal_annealing_time": "60 min/10 min/5 min",
  "Perovskite_dimension": "3D",
  "Perovskite_thickness": "590 nm",
  "Perovskite_composition_long_form": "MA0.10Cs0.05FA0.85Pb(I0.95Br0.05)3",
  "Perovskite_additive_compound": "Null",
  "Perovskite_additive_concentration": "Null",
  "Perovskite_bandgap": "Null",
  "Perovskite_deposition_method": "Spin-coating",
  "Perovskite_deposition_sequential_spin_coating": "True",
  "Perovskite_deposition_spin_coating_antisolvent": "Chlorobenzene",
  "Perovskite_deposition_reaction_solutions_compounds": "Null",
  "Perovskite_deposition_reaction_solutions_concentrations": "Null",
  "Perovskite_deposition_final_solutions_concentration_before_deposition": "1.2 M",
  "Perovskite_deposition_solvents_compound": "DMF/DMSO",
  "Perovskite_deposition_solvents_mixing_ratio": "4:1",
  "Perovskite_deposition_synthesis_atmosphere": "Nitrogen-filled glovebox",
  "Perovskite_deposition_synthesis_atmosphere_pressure": "1 atm",
  "Perovskite_deposition_synthesis_atmosphere_relative_humidity": "Null",
  "Perovskite_deposition_spin_coating_speed": "200 rpm;2000 rpm;5000 rpm",
  "Perovskite_deposition_spin_coating_time": "2 s;2 s;40 s",
  "Perovskite_deposition_thermal_annealing_atmosphere": "Nitrogen-filled glovebox",
  "Perovskite_deposition_thermal_annealing_temperature": "110 °C;150 °C",
  "Perovskite_deposition_thermal_annealing_time": "10 min;5 min",
  "Perovskite_surface_treatment_material": "Null",
  "Perovskite_surface_treatment_method": "Null",
  "Perovskite_surface_treatment_solution_concentration": "Null",
  "Perovskite_surface_treatment_solvents_compound": "Null",
  "Perovskite_surface_treatment_synthesis_atmosphere": "Null",
  "Perovskite_surface_treatment_synthesis_atmosphere_pressure": "Null",
  "Perovskite_surface_treatment_synthesis_atmosphere_relative_humidity": "Null",
  "Perovskite_surface_treatment_deposition_spin_coating_speed": "Null",
  "Perovskite_surface_treatment_deposition_spin_coating_time": "Null",
  "Perovskite_surface_treatment_deposition_thermal_annealing_temperature": "Null",
  "Perovskite_surface_treatment_deposition_thermal_annealing_time": "Null",
  "HTL_thickness": "45 nm/50 nm",
  "HTL_stack_sequence": "PDCBT/PTAA-BCF",
  "HTL_additive_compound": "Null/BCF",
  "HTL_additive_concentration": "Null/1 mg/mL",
  "HTL_deposition_method": "Spin-coating/Spin-coating",
  "HTL_deposition_solution_concentration": "15 mg/mL/15 mg/mL",
  "HTL_deposition_solvents_compound": "1,2-dichlorobenzene/Chlorobenzene",
  "HTL_deposition_synthesis_atmosphere": "Nitrogen-filled glovebox/Nitrogen-filled glovebox",
  "HTL_deposition_synthesis_atmosphere_pressure": "1 atm/1 atm",
  "HTL_deposition_synthesis_atmosphere_relative_humidity": "Null/Null",
  "HTL_deposition_spin_coating_speed": "2000 rpm/2000 rpm",
  "HTL_deposition_spin_coating_time": "40 s/30 s",
  "HTL_deposition_thermal_annealing_temperature": "90 °C/Null",
  "HTL_deposition_thermal_annealing_time": "5 min/Null",
  "Backcontact_thickness": "80 nm",
  "Beckcontact_deposition_method": "Thermal evaporation",
  "Backcontact_deposition_atmosphere_pressure": "Null",
  "Encapsulation_method": "Unencapsulated",
  "Encapsulation_atmosphere": "Null",
  "JV_measured_device_matching": "True",
  "JV_measured_reverse_scan_Voc": "1.11 V",
  "JV_measured_reverse_scan_Jsc": "24.1 mA/cm2",
  "JV_measured_reverse_scan_FF": "77.7 %",
  "JV_measured_reverse_scan_PCE": "20.9 %",
  "JV_measured_forward_scan_Voc": "1.12 V",
  "JV_measured_forward_scan_Jsc": "24.0 mA/cm2",
  "JV_measured_forward_scan_FF": "77.6 %",
  "JV_measured_forward_scan_PCE": "20.9 %",
  "JV_measured_light_spectra": "AM1.5G",
  "JV_measured_light_spectra_intensity": "100 mW/cm2",
  "JV_measured_scan_speed": "20 mV/s",
  "JV_measured_scan_delay_time": "Null",
  "JV_certified_PCE": "Null",
  "Stabilized_measured_PCE": "Null",
  "Stabilized_certified_PCE": "Null",
  "Stability_test_device_matching": "True",
  "Stability_test_temperature": "60–65 °C",
  "Stability_test_atmosphere": "Nitrogen",
  "Stability_test_light_spectra": "Metal-halide lamp",
  "Stability_test_light_intensity": "84 mW/cm2",
  "Stability_test_relative_humidity": "Null",
  "Stability_PCE_after_time": "1250 hours",
  "Stability_PCE_after_time_value": "99%"
}
