Repository: jiayijdong/PSCbench

# PSCbench


**PSCbench** is a novel benchmark for materials science research-level scientific
dataset curation sourced from published journals. The benchmark is designed to evaluate the complex classification capabilities,
strong domain knowledge, and advanced calculation skills of LLMs.

## Data


The PSCbench dataset is under dataset folder in json file format. Each file is list of dictionary and can be extracted using following scripts.
Each file stands for one published journal, which is fully elaborated in the paper. 

```
with open("./dataset/retroactive/{}.json".format(subject), encoding='utf-8') as json_file:
    problems=json.load(json_file)
```

File: dataset/2021-2025/10.1038_s41560-023-01204-z/Device_BestPCE_grok_10.1038_s41560-023-01204-z.json
{
  "Ref_DOI": "10.1038/s41560-023-01204-z",
  "Ref_journal": "Nature Energy",
  "Ref_publication_year": "2023",
  "Ref_title": "Expanding the low-dimensional interface engineering toolbox for efficient perovskite solar cells",
  "Cell_architecture": "PIN",
  "Cell_stack_sequence": "ITO/PTAA/3D Perovskite/PEA2ZnX4/TPPi/C60/BCP/Ag",
  "Cell_area_measured": "4.03 mm2",
  "ETL_thickness": "50 nm/6 nm",
  "ETL_stack_sequence": "C60/BCP",
  "ETL_additive_compound": "Null",
  "ETL_additive_concentration": "Null",
  "ETL_deposition_method": "Thermal evaporation/Thermal evaporation",
  "ETL_deposition_solution_concentration": "Null/Null",
  "ETL_deposition_solvents_compound": "Null/Null",
  "ETL_deposition_synthesis_atmosphere": "Vacuum",
  "ETL_deposition_synthesis_atmosphere_pressure": "<5.0e-4 Pa",
  "ETL_deposition_synthesis_atmosphere_relative_humidity": "Null",
  "ETL_deposition_spin_coating_speed": "Null/Null",
  "ETL_deposition_spin_coating_time": "Null/Null",
  "ETL_deposition_thermal_annealing_temperature": "Null/Null",
  "ETL_deposition_thermal_annealing_time": "Null/Null",
  "Perovskite_dimension": "3D/0D",
  "Perovskite_thickness": "Null",
  "Perovskite_composition_long_form": "Rb0.05Cs0.10FA0.85PbI2.8Cl0.2",
  "Perovskite_additive_compound": "Null",
  "Perovskite_additive_concentration": "Null",
  "Perovskite_bandgap": "1.54 eV",
  "Perovskite_deposition_method": "Spin-coating",
  "Perovskite_deposition_sequential_spin_coating": "False",
  "Perovskite_deposition_spin_coating_antisolvent": "1,2-Dichlorobenzene",
  "Perovskite_deposition_reaction_solutions_compounds": "PbI2;PbCl2;FAI;CsI;RbI",
  "Perovskite_deposition_reaction_solutions_concentrations": "414.9 mg/mL;27.8 mg/mL;146.2 mg/mL;26.0 mg/mL;10.6 mg/mL",
  "Perovskite_deposition_final_solutions_concentration_before_deposition": "Null",
  "Perovskite_deposition_solvents_compound": "DMF;DMSO",
  "Perovskite_deposition_solvents_mixing_ratio": "4:1",
  "Perovskite_deposition_synthesis_atmosphere": "Nitrogen",
  "Perovskite_deposition_synthesis_atmosphere_pressure": "Null",
  "Perovskite_deposition_synthesis_atmosphere_relative_humidity": "Null",
  "Perovskite_deposition_spin_coating_speed": "1000 rpm;4000 rpm",
  "Perovskite_deposition_spin_coating_time": "10 s;45 s",
  "Perovskite_deposition_thermal_annealing_atmosphere": "Nitrogen",
  "Perovskite_deposition_thermal_annealing_temperature": "110 °C",
  "Perovskite_deposition_thermal_annealing_time": "10 min",
  "Perovskite_surface_treatment_material": "PEA2ZnX4;TPPi",
  "Perovskite_surface_treatment_method": "Spin-coating;Spin-coating",
  "Perovskite_surface_treatment_solution_concentration": "17 mM;6 mg/mL",
  "Perovskite_surface_treatment_solvents_compound": "Acetonitrile;Toluene",
  "Perovskite_surface_treatment_synthesis_atmosphere": "Nitrogen",
  "Perovskite_surface_treatment_synthesis_atmosphere_pressure": "Null",
  "Perovskite_surface_treatment_synthesis_atmosphere_relative_humidity": "Null",
  "Perovskite_surface_treatment_deposition_spin_coating_speed": "5000 rpm;5000 rpm",
  "Perovskite_surface_treatment_deposition_spin_coating_time": "30 s;30 s",
  "Perovskite_surface_treatment_deposition_thermal_annealing_temperature": "100 °C;Null",
  "Perovskite_surface_treatment_deposition_thermal_annealing_time": "10 min;Null",
  "HTL_thickness": "Null",
  "HTL_stack_sequence": "PTAA",
  "HTL_additive_compound": "Null",
  "HTL_additive_concentration": "Null",
  "HTL_deposition_method": "Spin-coating",
  "HTL_deposition_solution_concentration": "2 mg/mL",
  "HTL_deposition_solvents_compound": "Toluene",
  "HTL_deposition_synthesis_atmosphere": "Nitrogen",
  "HTL_deposition_synthesis_atmosphere_pressure": "Null",
  "HTL_deposition_synthesis_atmosphere_relative_humidity": "Null",
  "HTL_deposition_spin_coating_speed": "2000 rpm",
  "HTL_deposition_spin_coating_time": "60 s",
  "HTL_deposition_thermal_annealing_temperature": "100 °C",
  "HTL_deposition_thermal_annealing_time": "10 min",
  "Backcontact_thickness": "100 nm",
  "Beckcontact_deposition_method": "Thermal evaporation",
  "Backcontact_deposition_atmosphere_pressure": "<5.0e-4 Pa",
  "Encapsulation_method": "Null",
  "Encapsulation_atmosphere": "Null",
  "JV_measured_device_matching": "True",
  "JV_measured_reverse_scan_Voc": "1.198 V",
  "JV_measured_reverse_scan_Jsc": "24.0 mA/cm2",
  "JV_measured_reverse_scan_FF": "83.9 %",
  "JV_measured_reverse_scan_PCE": "24.1 %",
  "JV_measured_forward_scan_Voc": "1.205 V",
  "JV_measured_forward_scan_Jsc": "24.3 mA/cm2",
  "JV_measured_forward_scan_FF": "82.0 %",
  "JV_measured_forward_scan_PCE": "24.0 %",
  "JV_measured_light_spectra": "AM1.5G",
  "JV_measured_light_spectra_intensity": "100 mW/cm2",
  "JV_measured_scan_speed": "0.5 V/s",
  "JV_measured_scan_delay_time": "Null",
  "JV_certified_PCE": "23.25 %",
  "Stabilized_measured_PCE": "23.5 %",
  "Stabilized_certified_PCE": "Null",
  "Stability_test_device_matching": "True",
  "Stability_test_temperature": "40 °C",
  "Stability_test_atmosphere": "Nitrogen",
  "Stability_test_light_spectra": "White LED",
  "Stability_test_light_intensity": "1 sun",
  "Stability_test_relative_humidity": "Null",
  "Stability_PCE_after_time": "1009 hours",
  "Stability_PCE_after_time_value": "94.5 %"
}

File: dataset/2021-2025/10.1038_s41560-023-01204-z/Device_BestPCE_o3_10.1038_s41560-023-01204-z.json
{
  "Ref_DOI": "10.1038/s41560-023-01204-z",
  "Ref_journal": "Nature Energy",
  "Ref_publication_year": "2023",
  "Ref_title": "Expanding the low-dimensional interface engineering toolbox for efficient perovskite solar cells",
  "Cell_architecture": "PIN",
  "Cell_stack_sequence": "ITO/PTAA/Rb0.05Cs0.10FA0.85PbI2.8Cl0.2 perovskite/PEA2ZnI2Cl2/TPPi/C60/BCP/Ag",
  "Cell_area_measured": "6 mm2",
  "ETL_thickness": "50 nm/6 nm",
  "ETL_stack_sequence": "C60/BCP",
  "ETL_additive_compound": "Null",
  "ETL_additive_concentration": "Null",
  "ETL_deposition_method": "Thermal evaporation/Thermal evaporation",
  "ETL_deposition_solution_concentration": "Null",
  "ETL_deposition_solvents_compound": "Null",
  "ETL_deposition_synthesis_atmosphere": "Vacuum",
  "ETL_deposition_synthesis_atmosphere_pressure": "Null",
  "ETL_deposition_synthesis_atmosphere_relative_humidity": "Null",
  "ETL_deposition_spin_coating_speed": "Null",
  "ETL_deposition_spin_coating_time": "Null",
  "ETL_deposition_thermal_annealing_temperature": "Null",
  "ETL_deposition_thermal_annealing_time": "Null",
  "Perovskite_dimension": "3D",
  "Perovskite_thickness": "Null",
  "Perovskite_composition_long_form": "Rb0.05Cs0.10FA0.85PbI2.8Cl0.2",
  "Perovskite_additive_compound": "Null",
  "Perovskite_additive_concentration": "Null",
  "Perovskite_bandgap": "1.54 eV",
  "Perovskite_deposition_method": "Spin-coating",
  "Perovskite_deposition_sequential_spin_coating": "False",
  "Perovskite_deposition_spin_coating_antisolvent": "1,2-dichlorobenzene",
  "Perovskite_deposition_reaction_solutions_compounds": "PbI2;PbCl2;FAI;CsI;RbI",
  "Perovskite_deposition_reaction_solutions_concentrations": "Null",
  "Perovskite_deposition_final_solutions_concentration_before_deposition": "Null",
  "Perovskite_deposition_solvents_compound": "DMF;DMSO",
  "Perovskite_deposition_solvents_mixing_ratio": "4:1 v/v",
  "Perovskite_deposition_synthesis_atmosphere": "Nitrogen",
  "Perovskite_deposition_synthesis_atmosphere_pressure": "1 atm",
  "Perovskite_deposition_synthesis_atmosphere_relative_humidity": "Null",
  "Perovskite_deposition_spin_coating_speed": "1000 rpm;4000 rpm",
  "Perovskite_deposition_spin_coating_time": "10 s;45 s",
  "Perovskite_deposition_thermal_annealing_atmosphere": "Nitrogen",
  "Perovskite_deposition_thermal_annealing_temperature": "110 °C",
  "Perovskite_deposition_thermal_annealing_time": "10 min",
  "Perovskite_surface_treatment_material": "PEA2ZnI2Cl2;TPPi",
  "Perovskite_surface_treatment_method": "Spin-coating/Spin-coating",
  "Perovskite_surface_treatment_solution_concentration": "17 mM;6 mg/mL",
  "Perovskite_surface_treatment_solvents_compound": "Acetonitrile;Toluene",
  "Perovskite_surface_treatment_synthesis_atmosphere": "Nitrogen",
  "Perovskite_surface_treatment_synthesis_atmosphere_pressure": "1 atm",
  "Perovskite_surface_treatment_synthesis_atmosphere_relative_humidity": "Null",
  "Perovskite_surface_treatment_deposition_spin_coating_speed": "5000 rpm;5000 rpm",
  "Perovskite_surface_treatment_deposition_spin_coating_time": "30 s;30 s",
  "Perovskite_surface_treatment_deposition_thermal_annealing_temperature": "100 °C;Null",
  "Perovskite_surface_treatment_deposition_thermal_annealing_time": "10 min;Null",
  "HTL_thickness": "Null",
  "HTL_stack_sequence": "PTAA",
  "HTL_additive_compound": "Null",
  "HTL_additive_concentration": "Null",
  "HTL_deposition_method": "Spin-coating",
  "HTL_deposition_solution_concentration": "2 mg/mL",
  "HTL_deposition_solvents_compound": "Toluene",
  "HTL_deposition_synthesis_atmosphere": "Nitrogen",
  "HTL_deposition_synthesis_atmosphere_pressure": "1 atm",
  "HTL_deposition_synthesis_atmosphere_relative_humidity": "Null",
  "HTL_deposition_spin_coating_speed": "2000 rpm",
  "HTL_deposition_spin_coating_time": "60 s",
  "HTL_deposition_thermal_annealing_temperature": "100 °C",
  "HTL_deposition_thermal_annealing_time": "10 min",
  "Backcontact_thickness": "100 nm",
  "Beckcontact_deposition_method": "Thermal evaporation",
  "Backcontact_deposition_atmosphere_pressure": "4e-6 torr",
  "Encapsulation_method": "Null",
  "Encapsulation_atmosphere": "Null",
  "JV_measured_device_matching": "True",
  "JV_measured_reverse_scan_Voc": "1.198 V",
  "JV_measured_reverse_scan_Jsc": "24.0 mA/cm2",
  "JV_measured_reverse_scan_FF": "83.9 %",
  "JV_measured_reverse_scan_PCE": "24.1 %",
  "JV_measured_forward_scan_Voc": "1.205 V",
  "JV_measured_forward_scan_Jsc": "24.3 mA/cm2",
  "JV_measured_forward_scan_FF": "82.0 %",
  "JV_measured_forward_scan_PCE": "24.0 %",
  "JV_measured_light_spectra": "AM1.5G",
  "JV_measured_light_spectra_intensity": "1 sun",
  "JV_measured_scan_speed": "0.5 V/s",
  "JV_measured_scan_delay_time": "Null",
  "JV_certified_PCE": "23.25 %",
  "Stabilized_measured_PCE": "23.5 %",
  "Stabilized_certified_PCE": "Null",
  "Stability_test_device_matching": "True",
  "Stability_test_temperature": "40 °C",
  "Stability_test_atmosphere": "Nitrogen",
  "Stability_test_light_spectra": "White LED",
  "Stability_test_light_intensity": "1 sun",
  "Stability_test_relative_humidity": "Null",
  "Stability_PCE_after_time": "1009 hours",
  "Stability_PCE_after_time_value": "94.5 %"
}

File: dataset/2021-2025/10.1038_s41560-023-01204-z/Device_BestPCE_o4_mini_10.1038_s41560-023-01204-z.json
{
  "Ref_DOI": "10.1038/s41560-023-01204-z",
  "Ref_journal": "Nature Energy",
  "Ref_publication_year": "2023",
  "Ref_title": "Expanding the low-dimensional interface engineering toolbox for efficient perovskite solar cells",
  "Cell_architecture": "PIN",
  "Cell_stack_sequence": "ITO/PTAA/3D perovskite/PEA2ZnX4+TPPi/C60/BCP/Ag",
  "Cell_area_measured": "6.0 mm2",
  "ETL_thickness": "50 nm/6 nm",
  "ETL_stack_sequence": "C60/BCP",
  "ETL_additive_compound": "Null",
  "ETL_additive_concentration": "Null",
  "ETL_deposition_method": "Thermal evaporation/Thermal evaporation",
  "ETL_deposition_solution_concentration": "Null",
  "ETL_deposition_solvents_compound": "Null",
  "ETL_deposition_synthesis_atmosphere": "Vacuum",
  "ETL_deposition_synthesis_atmosphere_pressure": "Null",
  "ETL_deposition_synthesis_atmosphere_relative_humidity": "Null",
  "ETL_deposition_spin_coating_speed": "Null",
  "ETL_deposition_spin_coating_time": "Null",
  "ETL_deposition_thermal_annealing_temperature": "Null",
  "ETL_deposition_thermal_annealing_time": "Null",
  "Perovskite_dimension": "3D",
  "Perovskite_thickness": "Null",
  "Perovskite_composition_long_form": "Rb0.05Cs0.10FA0.85PbI2.8Cl0.2",
  "Perovskite_additive_compound": "Null",
  "Perovskite_additive_concentration": "Null",
  "Perovskite_bandgap": "1.54 eV",
  "Perovskite_deposition_method": "Spin-coating",
  "Perovskite_deposition_sequential_spin_coating": "False",
  "Perovskite_deposition_spin_coating_antisolvent": "1,2-dichlorobenzene",
  "Perovskite_deposition_reaction_solutions_compounds": "DMF;DMSO",
  "Perovskite_deposition_reaction_solutions_concentrations": "Null",
  "Perovskite_deposition_final_solutions_concentration_before_deposition": "Null",
  "Perovskite_deposition_solvents_compound": "DMF;DMSO",
  "Perovskite_deposition_solvents_mixing_ratio": "4:1",
  "Perovskite_deposition_synthesis_atmosphere": "Nitrogen",
  "Perovskite_deposition_synthesis_atmosphere_pressure": "Null",
  "Perovskite_deposition_synthesis_atmosphere_relative_humidity": "Null",
  "Perovskite_deposition_spin_coating_speed": "1000 rpm;4000 rpm",
  "Perovskite_deposition_spin_coating_time": "10 s;45 s",
  "Perovskite_deposition_thermal_annealing_atmosphere": "Nitrogen",
  "Perovskite_deposition_thermal_annealing_temperature": "110 °C",
  "Perovskite_deposition_thermal_annealing_time": "10 min",
  "Perovskite_surface_treatment_material": "PEA2ZnI2Cl2;TPPi",
  "Perovskite_surface_treatment_method": "Spin-coating",
  "Perovskite_surface_treatment_solution_concentration": "17 mM;6 mg/mL",
  "Perovskite_surface_treatment_solvents_compound": "Acetonitrile;Toluene",
  "Perovskite_surface_treatment_synthesis_atmosphere": "Nitrogen",
  "Perovskite_surface_treatment_synthesis_atmosphere_pressure": "Null",
  "Perovskite_surface_treatment_synthesis_atmosphere_relative_humidity": "Null",
  "Perovskite_surface_treatment_deposition_spin_coating_speed": "5000 rpm;5000 rpm",
  "Perovskite_surface_treatment_deposition_spin_coating_time": "30 s;30 s",
  "Perovskite_surface_treatment_deposition_thermal_annealing_temperature": "100 °C;Null",
  "Perovskite_surface_treatment_deposition_thermal_annealing_time": "10 min;Null",
  "HTL_thickness": "Null",
  "HTL_stack_sequence": "PTAA",
  "HTL_additive_compound": "Null",
  "HTL_additive_concentration": "Null",
  "HTL_deposition_method": "Spin-coating",
  "HTL_deposition_solution_concentration": "2 mg/mL",
  "HTL_deposition_solvents_compound": "Toluene",
  "HTL_deposition_synthesis_atmosphere": "Nitrogen",
  "HTL_deposition_synthesis_atmosphere_pressure": "Null",
  "HTL_deposition_synthesis_atmosphere_relative_humidity": "Null",
  "HTL_deposition_spin_coating_speed": "2000 rpm",
  "HTL_deposition_spin_coating_time": "60 s",
  "HTL_deposition_thermal_annealing_temperature": "100 °C",
  "HTL_deposition_thermal_annealing_time": "10 min",
  "Backcontact_thickness": "100 nm",
  "Beckcontact_deposition_method": "Thermal evaporation",
  "Backcontact_deposition_atmosphere_pressure": "<5.0×10^-4 Pa",
  "Encapsulation_method": "Null",
  "Encapsulation_atmosphere": "Null",
  "JV_measured_device_matching": "True",
  "JV_measured_reverse_scan_Voc": "1.198 V",
  "JV_measured_reverse_scan_Jsc": "24.0 mA/cm2",
  "JV_measured_reverse_scan_FF": "83.9 %",
  "JV_measured_reverse_scan_PCE": "24.1 %",
  "JV_measured_forward_scan_Voc": "1.205 V",
  "JV_measured_forward_scan_Jsc": "24.3 mA/cm2",
  "JV_measured_forward_scan_FF": "82.0 %",
  "JV_measured_forward_scan_PCE": "24.0 %",
  "JV_measured_light_spectra": "AM1.5G",
  "JV_measured_light_spectra_intensity": "1 sun",
  "JV_measured_scan_speed": "0.5 V/s",
  "JV_measured_scan_delay_time": "Null",
  "JV_certified_PCE": "23.25 %",
  "Stabilized_measured_PCE": "23.5 %",
  "Stabilized_certified_PCE": "Null",
  "Stability_test_device_matching": "True",
  "Stability_test_temperature": "40 °C",
  "Stability_test_atmosphere": "Nitrogen",
  "Stability_test_light_spectra": "White LED",
  "Stability_test_light_intensity": "1 sun",
  "Stability_test_relative_humidity": "Null",
  "Stability_PCE_after_time": "1009 hours",
  "Stability_PCE_after_time_value": "94.5 %"
}

File: dataset/2021-2025/10.1038_s41560-023-01220-z/Device_BestPCE_10.1038_s41560-023-01220-z.json
{
    "Ref_DOI": "10.1038/s41560-023-01220-z",
    "Ref_journal": "Nature Energy",
    "Ref_publication_year": "2023",
    "Ref_title": "Surface in situ reconstruction of inorganic perovskite films enabling long carrier lifetimes and solar cells with 21% efficiency",
    "Cell_architecture": "NIP",
    "Cell_stack_sequence": "ITO/SnO2/CsPbIxBr3−x/Spiro-OMeTAD/Au",
    "Cell_area_measured": "0.0737 cm2",
    "ETL_thickness": "Null",
    "ETL_stack_sequence": "SnO2",
    "ETL_additive_compound": "Null",
    "ETL_additive_concentration": "Null",
    "ETL_deposition_method": "Spin-coating",
    "ETL_deposition_solution_concentration": "Null",
    "ETL_deposition_solvents_compound": "Null",
    "ETL_deposition_synthesis_atmosphere": "Air",
    "ETL_deposition_synthesis_atmosphere_pressure": "1 atm",
    "ETL_deposition_synthesis_atmosphere_relative_humidity": "Null",
    "ETL_deposition_spin_coating_speed": "4000 rpm",
    "ETL_deposition_spin_coating_time": "30 s",
    "ETL_deposition_thermal_annealing_temperature": "180 °C",
    "ETL_deposition_thermal_annealing_time": "30 min",
    "Perovskite_dimension": "3D",
    "Perovskite_thickness": "Null",
    "Perovskite_composition_long_form": "CsPbIxBr3−x",
    "Perovskite_additive_compound": "Null",
    "Perovskite_additive_concentration": "Null",
    "Perovskite_bandgap": "1.74 eV",
    "Perovskite_deposition_method": "Spin-coating",
    "Perovskite_deposition_sequential_spin_coating": "False",
    "Perovskite_deposition_spin_coating_antisolvent": "Null",
    "Perovskite_deposition_reaction_solutions_compounds": "CsI;PbI2;PbBr2;DMAI",
    "Perovskite_deposition_reaction_solutions_concentrations": "1 M;0.5 M;0.5 M;1 M",
    "Perovskite_deposition_final_solutions_concentration_before_deposition": "Null",
    "Perovskite_deposition_solvents_compound": "DMF;DMSO",
    "Perovskite_deposition_solvents_mixing_ratio": "2:3",
    "Perovskite_deposition_synthesis_atmosphere": "Air",
    "Perovskite_deposition_synthesis_atmosphere_pressure": "1 atm",
    "Perovskite_deposition_synthesis_atmosphere_relative_humidity": "Null",
    "Perovskite_deposition_spin_coating_speed": "2600 rpm",
    "Perovskite_deposition_spin_coating_time": "60 s",
    "Perovskite_deposition_thermal_annealing_atmosphere": "Air",
    "Perovskite_deposition_thermal_annealing_temperature": "170 °C",
    "Perovskite_deposition_thermal_annealing_time": "8 min",
    "Perovskite_surface_treatment_material": "CsF",
    "Perovskite_surface_treatment_method": "Spin-coating",
    "Perovskite_surface_treatment_solution_concentration": "0.04 M",
    "Perovskite_surface_treatment_solvents_compound": "Isopropanol",
    "Perovskite_surface_treatment_synthesis_atmosphere": "Null",
    "Perovskite_surface_treatment_synthesis_atmosphere_pressure": "Null",
    "Perovskite_surface_treatment_synthesis_atmosphere_relative_humidity": "Null",
    "Perovskite_surface_treatment_deposition_spin_coating_speed": "5000 rpm",
    "Perovskite_surface_treatment_deposition_spin_coating_time": "30 s",
    "Perovskite_surface_treatment_deposition_thermal_annealing_temperature": "100 °C",
    "Perovskite_surface_treatment_deposition_thermal_annealing_time": "20 min",
    "HTL_thickness": "Null",
    "HTL_stack_sequence": "Spiro-OMeTAD",
    "HTL_additive_compound": "Li-TFSI",
    "HTL_additive_concentration": "Null",
    "HTL_deposition_method": "Spin-Coating",
    "HTL_deposition_solution_concentration": "Null",
    "HTL_deposition_solvents_compound": "Chlorobenzene",
    "HTL_deposition_synthesis_atmosphere": "Null",
    "HTL_deposition_synthesis_atmosphere_pressure": "Null",
    "HTL_deposition_synthesis_atmosphere_relative_humidity": "Null",
    "HTL_deposition_spin_coating_speed": "3000 rpm",
    "HTL_deposition_spin_coating_time": "30 s",
    "HTL_deposition_thermal_annealing_temperature": "Null",
    "HTL_deposition_thermal_annealing_time": "Null",
    "Backcontact_thickness": "100 nm",
    "Beckcontact_deposition_method": "Thermal evaporation",
    "Backcontact_deposition_atmosphere_pressure": "Null",
    "Encapsulation_method": "Null",
    "Encapsulation_atmosphere": "Null",
    "JV_measured_device_matching": "True",
    "JV_measured_reverse_scan_Voc": "1.27 V",
    "JV_measured_reverse_scan_Jsc": "19.40 mA/cm2",
    "JV_measured_reverse_scan_FF": "85.31 %",
    "JV_measured_reverse_scan_PCE": "21.02 %",
    "JV_measured_forward_scan_Voc": "Null",
    "JV_measured_forward_scan_Jsc": "Null",
    "JV_measured_forward_scan_FF": "Null",
    "JV_measured_forward_scan_PCE": "Null",
    "JV_measured_light_spectra": "AM1.5G",
    "JV_measured_light_spectra_intensity": "1 sun",
    "JV_measured_scan_speed": "Null",
    "JV_measured_scan_delay_time": "Null",
    "JV_certified_PCE": "Null",
    "Stabilized_measured_PCE": "20.5 %",
    "Stabilized_certified_PCE": "Null",
    "Stability_test_device_matching": "True",
    "Stability_test_temperature": "40 °C",
    "Stability_test_atmosphere": "Nitrogen",
    "Stability_test_light_spectra": "AM1.5G",
    "Stability_test_light_intensity": "100 mW/cm2",
    "Stability_test_relative_humidity": "Null",
    "Stability_PCE_after_time": "500 hours",
    "Stability_PCE_after_time_value": "95 %"
}

File: dataset/2021-2025/10.1038_s41560-023-01220-z/Device_BestPCE_Gemini_1.5_pro_10.1038_s41560-023-01220-z.json
{
  "Ref_DOI": "10.1038/s41560-023-01220-z",
  "Ref_journal": "Nature Energy",
  "Ref_publication_year": "2023",
  "Ref_title": "Surface in situ reconstruction of inorganic perovskite films enabling long carrier lifetimes and solar cells with 21% efficiency",
  "Cell_architecture": "NIP",
  "Cell_stack_sequence": "ITO/SnO2/CsPbI2.75Br0.25/Spiro-OMeTAD/Au",
  "Cell_area_measured": "0.0737 cm2",
  "ETL_thickness": "Null",
  "ETL_stack_sequence": "SnO2",
  "ETL_additive_compound": "Null",
  "ETL_additive_concentration": "Null",
  "ETL_deposition_method": "Spin-coating",
  "ETL_deposition_solution_concentration": "1:3 volume ratio with deionized water",
  "ETL_deposition_solvents_compound": "Water",
  "ETL_deposition_synthesis_atmosphere": "Air",
  "ETL_deposition_synthesis_atmosphere_pressure": "1 atm",
  "ETL_deposition_synthesis_atmosphere_relative_humidity": "Null",
  "ETL_deposition_spin_coating_speed": "4000 rpm",
  "ETL_deposition_spin_coating_time": "30 s",
  "ETL_deposition_thermal_annealing_temperature": "180 °C",
  "ETL_deposition_thermal_annealing_time": "30 min",
  "Perovskite_dimension": "3D",
  "Perovskite_thickness": "Null",
  "Perovskite_composition_long_form": "CsPbI2.75Br0.25",
  "Perovskite_additive_compound": "DMAI",
  "Perovskite_additive_concentration": "1 M",
  "Perovskite_bandgap": "1.74 eV",
  "Perovskite_deposition_method": "Spin-coating",
  "Perovskite_deposition_sequential_spin_coating": "False",
  "Perovskite_deposition_spin_coating_antisolvent": "Null",
  "Perovskite_deposition_reaction_solutions_compounds": "CsI;PbI2;PbBr2;DMAI",
  "Perovskite_deposition_reaction_solutions_concentrations": "1 M;0.5 M;0.5 M;1 M",
  "Perovskite_deposition_final_solutions_concentration_before_deposition": "1 M",
  "Perovskite_deposition_solvents_compound": "DMF;DMSO",
  "Perovskite_deposition_solvents_mixing_ratio": "2:3",
  "Perovskite_deposition_synthesis_atmosphere": "Air",
  "Perovskite_deposition_synthesis_atmosphere_pressure": "1 atm",
  "Perovskite_deposition_synthesis_atmosphere_relative_humidity": "Null",
  "Perovskite_deposition_spin_coating_speed": "2600 rpm",
  "Perovskite_deposition_spin_coating_time": "60 s",
  "Perovskite_deposition_thermal_annealing_atmosphere": "Air",
  "Perovskite_deposition_thermal_annealing_temperature": "170 °C",
  "Perovskite_deposition_thermal_annealing_time": "8 min",
  "Perovskite_surface_treatment_material": "CsF",
  "Perovskite_surface_treatment_method": "Spin-coating",
  "Perovskite_surface_treatment_solution_concentration": "0.04 M",
  "Perovskite_surface_treatment_solvents_compound": "IPA",
  "Perovskite_surface_treatment_synthesis_atmosphere": "Null",
  "Perovskite_surface_treatment_synthesis_atmosphere_pressure": "1 atm",
  "Perovskite_surface_treatment_synthesis_atmosphere_relative_humidity": "Null",
  "Perovskite_surface_treatment_deposition_spin_coating_speed": "5000 rpm",
  "Perovskite_surface_treatment_deposition_spin_coating_time": "30 s",
  "Perovskite_surface_treatment_deposition_thermal_annealing_temperature": "100 °C",
  "Perovskite_surface_treatment_deposition_thermal_annealing_time": "20 min",
  "HTL_thickness": "Null",
  "HTL_stack_sequence": "Spiro-OMeTAD",
  "HTL_additive_compound": "Li-TFSI;tBP",
  "HTL_additive_concentration": "520 mg/mL;Null",
  "HTL_deposition_method": "Spin-coating",
  "HTL_deposition_solution_concentration": "72.3 mg/mL",
  "HTL_deposition_solvents_compound": "Chlorobenzene",
  "HTL_deposition_synthesis_atmosphere": "Null",
  "HTL_deposition_synthesis_atmosphere_pressure": "1 atm",
  "HTL_deposition_synthesis_atmosphere_relative_humidity": "Null",
  "HTL_deposition_spin_coating_speed": "3000 rpm",
  "HTL_deposition_spin_coating_time": "30 s",
  "HTL_deposition_thermal_annealing_temperature": "Null",
  "HTL_deposition_thermal_annealing_time": "Null",
  "Backcontact_thickness": "100 nm",
  "Beckcontact_deposition_method": "Thermal evaporation",
  "Backcontact_deposition_atmosphere_pressure": "Null",
  "Encapsulation_method": "Null",
  "Encapsulation_atmosphere": "Null",
  "JV_measured_device_matching": "True",
  "JV_measured_reverse_scan_Voc": "1.27 V",
  "JV_measured_reverse_scan_Jsc": "19.4 mA/cm2",
  "JV_measured_reverse_scan_FF": "85.31 %",
  "JV_measured_reverse_scan_PCE": "21.02 %",
  "JV_measured_forward_scan_Voc": "Null",
  "JV_measured_forward_scan_Jsc": "Null",
  "JV_measured_forward_scan_FF": "Null",
  "JV_measured_forward_scan_PCE": "Null",
  "JV_measured_light_spectra": "AM1.5G",
  "JV_measured_light_spectra_intensity": "1 sun",
  "JV_measured_scan_speed": "Null",
  "JV_measured_scan_delay_time": "Null",
  "JV_certified_PCE": "Null",
  "Stabilized_measured_PCE": "20.5 %",
  "Stabilized_certified_PCE": "Null",
  "Stability_test_device_matching": "True",
  "Stability_test_temperature": "40 °C",
  "Stability_test_atmosphere": "Nitrogen",
  "Stability_test_light_spectra": "White LED",
  "Stability_test_light_intensity": "100 mW/cm2",
  "Stability_test_relative_humidity": "Null",
  "Stability_PCE_after_time": "500 hours",
  "Stability_PCE_after_time_value": "95%"
}

File: dataset/2021-2025/10.1038_s41560-023-01220-z/Device_BestPCE_Gemini_2.0_Flash_10.1038_s41560-023-01220-z.json
{
  "Ref_DOI": "10.1038/s41560-023-01220-z",
  "Ref_journal": "nature energy",
  "Ref_publication_year": "2023",
  "Ref_title": "Surface in situ reconstruction of inorganic perovskite films enabling long carrier lifetimes and solar cells with 21% efficiency",
  "Cell_architecture": "NIP",
  "Cell_stack_sequence": "ITO/SnO2/CsPbIxBr3−x/Spiro-OMeTAD/Au",
  "Cell_area_measured": "0.0737 cm2",
  "ETL_thickness": "Null",
  "ETL_stack_sequence": "Null",
  "ETL_additive_compound": "Null",
  "ETL_additive_concentration": "Null",
  "ETL_deposition_method": "Spin-coating",
  "ETL_deposition_solution_concentration": "SnO2 stock solution diluted with deionized water at 1:3 volume ratio",
  "ETL_deposition_solvents_compound": "deionized water",
  "ETL_deposition_synthesis_atmosphere": "Air",
  "ETL_deposition_synthesis_atmosphere_pressure": "1 atm",
  "ETL_deposition_synthesis_atmosphere_relative_humidity": "Null",
  "ETL_deposition_spin_coating_speed": "4000 rpm",
  "ETL_deposition_spin_coating_time": "30 s",
  "ETL_deposition_thermal_annealing_temperature": "180 °C",
  "ETL_deposition_thermal_annealing_time": "30 min",
  "Perovskite_dimension": "3D",
  "Perovskite_thickness": "Null",
  "Perovskite_composition_long_form": "CsPbIxBr3−x",
  "Perovskite_additive_compound": "CsF",
  "Perovskite_additive_concentration": "0.04 M",
  "Perovskite_bandgap": "Null",
  "Perovskite_deposition_method": "Spin-coating",
  "Perovskite_deposition_sequential_spin_coating": "False",
  "Perovskite_deposition_spin_coating_antisolvent": "Null",
  "Perovskite_deposition_reaction_solutions_compounds": "CsI;PbI2;PbBr2;DMAI",
  "Perovskite_deposition_reaction_solutions_concentrations": "1 M;0.5 M;0.5 M;1 M",
  "Perovskite_deposition_final_solutions_concentration_before_deposition": "Null",
  "Perovskite_deposition_solvents_compound": "DMF;DMSO",
  "Perovskite_deposition_solvents_mixing_ratio": "2:3",
  "Perovskite_deposition_synthesis_atmosphere": "Nitrogen",
  "Perovskite_deposition_synthesis_atmosphere_pressure": "1 atm",
  "Perovskite_deposition_synthesis_atmosphere_relative_humidity": "Null",
  "Perovskite_deposition_spin_coating_speed": "2600 rpm",
  "Perovskite_deposition_spin_coating_time": "60 s",
  "Perovskite_deposition_thermal_annealing_atmosphere": "Air",
  "Perovskite_deposition_thermal_annealing_temperature": "170 °C",
  "Perovskite_deposition_thermal_annealing_time": "8 min",
  "Perovskite_surface_treatment_material": "CsF",
  "Perovskite_surface_treatment_method": "Spin-coating",
  "Perovskite_surface_treatment_solution_concentration": "0.04 M",
  "Perovskite_surface_treatment_solvents_compound": "IPA",
  "Perovskite_surface_treatment_synthesis_atmosphere": "Nitrogen",
  "Perovskite_surface_treatment_synthesis_atmosphere_pressure": "1 atm",
  "Perovskite_surface_treatment_synthesis_atmosphere_relative_humidity": "Null",
  "Perovskite_surface_treatment_deposition_spin_coating_speed": "5000 rpm",
  "Perovskite_surface_treatment_deposition_spin_coating_time": "30 s",
  "Perovskite_surface_treatment_deposition_thermal_annealing_temperature": "90–100 °C",
  "Perovskite_surface_treatment_deposition_thermal_annealing_time": "20 min",
  "HTL_thickness": "Null",
  "HTL_stack_sequence": "Null",
  "HTL_additive_compound": "Li-TFSI;4-tertbutylpyridine",
  "HTL_additive_concentration": "260 mg Li-TFSI in 1 ml acetonitrile;Null",
  "HTL_deposition_method": "Spin-coating",
  "HTL_deposition_solution_concentration": "72.3 mg/mL",
  "HTL_deposition_solvents_compound": "chlorobenzene",
  "HTL_deposition_synthesis_atmosphere": "Null",
  "HTL_deposition_synthesis_atmosphere_pressure": "Null",
  "HTL_deposition_synthesis_atmosphere_relative_humidity": "Null",
  "HTL_deposition_spin_coating_speed": "3000 rpm",
  "HTL_deposition_spin_coating_time": "30 s",
  "HTL_deposition_thermal_annealing_temperature": "Null",
  "HTL_deposition_thermal_annealing_time": "Null",
  "Backcontact_thickness": "100 nm",
  "Beckcontact_deposition_method": "Thermal evaporation",
  "Backcontact_deposition_atmosphere_pressure": "Null",
  "Encapsulation_method": "Null",
  "Encapsulation_atmosphere": "Null",
  "JV_measured_device_matching": "True",
  "JV_measured_reverse_scan_Voc": "1.27 V",
  "JV_measured_reverse_scan_Jsc": "19.40 mA/cm2",
  "JV_measured_reverse_scan_FF": "85.31 %",
  "JV_measured_reverse_scan_PCE": "21.02 %",
  "JV_measured_forward_scan_Voc": "Null",
  "JV_measured_forward_scan_Jsc": "Null",
  "JV_measured_forward_scan_FF": "Null",
  "JV_measured_forward_scan_PCE": "Null",
  "JV_measured_light_spectra": "AM 1.5 G",
  "JV_measured_light_spectra_intensity": "1 sun",
  "JV_measured_scan_speed": "Null",
  "JV_measured_scan_delay_time": "Null",
  "JV_certified_PCE": "Null",
  "Stabilized_measured_PCE": "20.5 %",
  "Stabilized_certified_PCE": "Null",
  "Stability_test_device_matching": "True",
  "Stability_test_temperature": "40 °C",
  "Stability_test_atmosphere": "Nitrogen",
  "Stability_test_light_spectra": "white light-emitting diode",
  "Stability_test_light_intensity": "100 mW/cm2",
  "Stability_test_relative_humidity": "Null",
  "Stability_PCE_after_time": "500 hours",
  "Stability_PCE_after_time_value": "95 %"
}

File: dataset/2021-2025/10.1038_s41560-023-01220-z/Device_BestPCE_Gemini_2.5_Flash_10.1038_s41560-023-01220-z.json
{
  "Ref_DOI": "10.1038/s41560-023-01220-z",
  "Ref_journal": "Nature Energy",
  "Ref_publication_year": "2023",
  "Ref_title": "Surface in situ reconstruction of inorganic perovskite films enabling long carrier lifetimes and solar cells with 21% efficiency",
  "Cell_architecture": "NIP",
  "Cell_stack_sequence": "ITO/SnO2/CsPbIxBr3−x/Spiro-OMeTAD/Au",
  "Cell_area_measured": "0.0737 cm2",
  "ETL_thickness": "Null",
  "ETL_stack_sequence": "SnO2",
  "ETL_additive_compound": "Null",
  "ETL_additive_concentration": "Null",
  "ETL_deposition_method": "Spin-coating",
  "ETL_deposition_solution_concentration": "Null",
  "ETL_deposition_solvents_compound": "H2O",
  "ETL_deposition_synthesis_atmosphere": "Ambient air",
  "ETL_deposition_synthesis_atmosphere_pressure": "1 atm",
  "ETL_deposition_synthesis_atmosphere_relative_humidity": "Null",
  "ETL_deposition_spin_coating_speed": "4000 r.p.m.",
  "ETL_deposition_spin_coating_time": "30 s",
  "ETL_deposition_thermal_annealing_temperature": "180 °C",
  "ETL_deposition_thermal_annealing_time": "30 min",
  "Perovskite_dimension": "3D",
  "Perovskite_thickness": "Null",
  "Perovskite_composition_long_form": "CsPbI2.75Br0.25",
  "Perovskite_additive_compound": "DMAI",
  "Perovskite_additive_concentration": "1 M",
  "Perovskite_bandgap": "1.74 eV",
  "Perovskite_deposition_method": "Spin-coating",
  "Perovskite_deposition_sequential_spin_coating": "False",
  "Perovskite_deposition_spin_coating_antisolvent": "Null",
  "Perovskite_deposition_reaction_solutions_compounds": "CsI; PbI2; PbBr2; DMAI",
  "Perovskite_deposition_reaction_solutions_concentrations": "1 M; 0.5 M; 0.5 M; 1 M",
  "Perovskite_deposition_final_solutions_concentration_before_deposition": "Null",
  "Perovskite_deposition_solvents_compound": "DMF; DMSO",
  "Perovskite_deposition_solvents_mixing_ratio": "2:3",
  "Perovskite_deposition_synthesis_atmosphere": "N2 glovebox",
  "Perovskite_deposition_synthesis_atmosphere_pressure": "1 atm",
  "Perovskite_deposition_synthesis_atmosphere_relative_humidity": "Null",
  "Perovskite_deposition_spin_coating_speed": "2600 r.p.m.",
  "Perovskite_deposition_spin_coating_time": "60 s",
  "Perovskite_deposition_thermal_annealing_atmosphere": "Ambient air",
  "Perovskite_deposition_thermal_annealing_temperature": "170 °C",
  "Perovskite_deposition_thermal_annealing_time": "8 min",
  "Perovskite_surface_treatment_material": "CsF",
  "Perovskite_surface_treatment_method": "Spin-coating",
  "Perovskite_surface_treatment_solution_concentration": "0.04 M",
  "Perovskite_surface_treatment_solvents_compound": "Isopropanol",
  "Perovskite_surface_treatment_synthesis_atmosphere": "Glovebox",
  "Perovskite_surface_treatment_synthesis_atmosphere_pressure": "1 atm",
  "Perovskite_surface_treatment_synthesis_atmosphere_relative_humidity": "Null",
  "Perovskite_surface_treatment_deposition_spin_coating_speed": "5000 r.p.m.",
  "Perovskite_surface_treatment_deposition_spin_coating_time": "30 s",
  "Perovskite_surface_treatment_deposition_thermal_annealing_temperature": "100 °C",
  "Perovskite_surface_treatment_deposition_thermal_annealing_time": "20 min",
  "HTL_thickness": "Null",
  "HTL_stack_sequence": "Spiro-OMeTAD",
  "HTL_additive_compound": "Li-TFSI; 4-tertbutylpyridine",
  "HTL_additive_concentration": "9.1 mg/mL; 30 µL/mL",
  "HTL_deposition_method": "Spin-coating",
  "HTL_deposition_solution_concentration": "72.3 mg/mL",
  "HTL_deposition_solvents_compound": "Chlorobenzene",
  "HTL_deposition_synthesis_atmosphere": "Null",
  "HTL_deposition_synthesis_atmosphere_pressure": "Null",
  "HTL_deposition_synthesis_atmosphere_relative_humidity": "Null",
  "HTL_deposition_spin_coating_speed": "3000 r.p.m.",
  "HTL_deposition_spin_coating_time": "30 s",
  "HTL_deposition_thermal_annealing_temperature": "Null",
  "HTL_deposition_thermal_annealing_time": "Null",
  "Backcontact_thickness": "100 nm",
  "Beckcontact_deposition_method": "Thermal evaporation",
  "Backcontact_deposition_atmosphere_pressure": "Null",
  "Encapsulation_method": "Null",
  "Encapsulation_atmosphere": "Null",
  "JV_measured_device_matching": "True",
  "JV_measured_reverse_scan_Voc": "1.27 V",
  "JV_measured_reverse_scan_Jsc": "19.40 mA/cm2",
  "JV_measured_reverse_scan_FF": "85.31 %",
  "JV_measured_reverse_scan_PCE": "21.02 %",
  "JV_measured_forward_scan_Voc": "1.27 V",
  "JV_measured_forward_scan_Jsc": "19.39 mA/cm2",
  "JV_measured_forward_scan_FF": "70.01 %",
  "JV_measured_forward_scan_PCE": "17.34 %",
  "JV_measured_light_spectra": "AM 1.5 G",
  "JV_measured_light_spectra_intensity": "100 mW/cm2",
  "JV_measured_scan_speed": "Null",
  "JV_measured_scan_delay_time": "Null",
  "JV_certified_PCE": "Null",
  "Stabilized_measured_PCE": "20.5 %",
  "Stabilized_certified_PCE": "Null",
  "Stability_test_device_matching": "True",
  "Stability_test_temperature": "40 °C",
  "Stability_test_atmosphere": "Nitrogen",
  "Stability_test_light_spectra": "White light-emitting diode",
  "Stability_test_light_intensity": "100 mW/cm2",
  "Stability_test_relative_humidity": "Null",
  "Stability_PCE_after_time": "400 hours",
  "Stability_PCE_after_time_value": "86 %"
}

File: dataset/2021-2025/10.1038_s41560-023-01220-z/Device_BestPCE_claude_haiku_10.1038_s41560-023-01220-z.json
{
  "Ref_DOI": "10.1038/s41560-023-01220-z",
  "Ref_journal": "Nature Energy",
  "Ref_publication_year": "2023",
  "Ref_title": "Surface in situ reconstruction of inorganic perovskite films enabling long carrier lifetimes and solar cells with 21% efficiency",
  "Cell_architecture": "NIP",
  "Cell_stack_sequence": "ITO/SnO2/CsPbIxBr3-x/Spiro-OMeTAD/Au",
  "Cell_area_measured": "0.0737 cm2",
  "ETL_thickness": "Null",
  "ETL_stack_sequence": "SnO2",
  "ETL_additive_compound": "Null",
  "ETL_additive_concentration": "Null",
  "ETL_deposition_method": "Spin-coating",
  "ETL_deposition_solution_concentration": "Null",
  "ETL_deposition_solvents_compound": "Deionized water",
  "ETL_deposition_synthesis_atmosphere": "Air",
  "ETL_deposition_synthesis_atmosphere_pressure": "1 atm",
  "ETL_deposition_synthesis_atmosphere_relative_humidity": "Null",
  "ETL_deposition_spin_coating_speed": "4000 rpm",
  "ETL_deposition_spin_coating_time": "30 s",
  "ETL_deposition_thermal_annealing_temperature": "180 °C",
  "ETL_deposition_thermal_annealing_time": "30 min",
  "Perovskite_dimension": "3D",
  "Perovskite_thickness": "Null",
  "Perovskite_composition_long_form": "CsPbI2.75Br0.25",
  "Perovskite_additive_compound": "DMAI",
  "Perovskite_additive_concentration": "1 M",
  "Perovskite_bandgap": "1.74 eV",
  "Perovskite_deposition_method": "Spin-coating",
  "Perovskite_deposition_sequential_spin_coating": "False",
  "Perovskite_deposition_spin_coating_antisolvent": "Null",
  "Perovskite_deposition_reaction_solutions_compounds": "CsI;PbI2;PbBr2;DMAI",
  "Perovskite_deposition_reaction_solutions_concentrations": "1 M;0.5 M;0.5 M;1 M",
  "Perovskite_deposition_solvents_compound": "DMF;DMSO",
  "Perovskite_deposition_solvents_mixing_ratio": "2;3",
  "Perovskite_deposition_synthesis_atmosphere": "Nitrogen",
  "Perovskite_deposition_synthesis_atmosphere_pressure": "1 atm",
  "Perovskite_deposition_synthesis_atmosphere_relative_humidity": "Null",
  "Perovskite_deposition_spin_coating_speed": "2600 rpm",
  "Perovskite_deposition_spin_coating_time": "60 s",
  "Perovskite_deposition_thermal_annealing_atmosphere": "Air",
  "Perovskite_deposition_thermal_annealing_temperature": "170 °C",
  "Perovskite_deposition_thermal_annealing_time": "8 min",
  "Perovskite_surface_treatment_material": "CsF",
  "Perovskite_surface_treatment_method": "Spin-coating",
  "Perovskite_surface_treatment_solution_concentration": "0.04 M",
  "Perovskite_surface_treatment_solvents_compound": "IPA",
  "Perovskite_surface_treatment_synthesis_atmosphere": "Nitrogen",
  "Perovskite_surface_treatment_synthesis_atmosphere_pressure": "1 atm",
  "Perovskite_surface_treatment_synthesis_atmosphere_relative_humidity": "Null",
  "Perovskite_surface_treatment_deposition_spin_coating_speed": "5000 rpm",
  "Perovskite_surface_treatment_deposition_spin_coating_time": "30 s",
  "Perovskite_surface_treatment_deposition_thermal_annealing_temperature": "100 °C",
  "Perovskite_surface_treatment_deposition_thermal_annealing_time": "20 min",
  "HTL_thickness": "Null",
  "HTL_stack_sequence": "Spiro-OMeTAD",
  "HTL_additive_compound": "Li-TFSI;tBP",
  "HTL_additive_concentration": "Null",
  "HTL_deposition_method": "Spin-coating",
  "HTL_deposition_solution_concentration": "Null",
  "HTL_deposition_solvents_compound": "Chlorobenzene",
  "HTL_deposition_synthesis_atmosphere": "Null",
  "HTL_deposition_synthesis_atmosphere_pressure": "Null",
  "HTL_deposition_synthesis_atmosphere_relative_humidity": "Null",
  "HTL_deposition_spin_coating_speed": "3000 rpm",
  "HTL_deposition_spin_coating_time": "30 s",
  "HTL_deposition_thermal_annealing_temperature": "Null",
  "HTL_deposition_thermal_annealing_time": "Null",
  "Backcontact_thickness": "100 nm",
  "Beckcontact_deposition_method": "Thermal evaporation",
  "Backcontact_deposition_atmosphere_pressure": "Null",
  "Encapsulation_method": "Null",
  "Encapsulation_atmosphere": "Null",
  "JV_measured_device_matching": "True",
  "JV_measured_reverse_scan_Voc": "1.27 V",
  "JV_measured_reverse_scan_Jsc": "19.40 mA/cm2",
  "JV_measured_reverse_scan_FF": "85.31 %",
  "JV_measured_reverse_scan_PCE": "21.02 %",
  "JV_measured_forward_scan_Voc": "Null",
  "JV_measured_forward_scan_Jsc": "Null",
  "JV_measured_forward_scan_FF": "Null",
  "JV_measured_forward_scan_PCE": "Null",
  "JV_measured_light_spectra": "AM1.5G",
  "JV_measured_light_spectra_intensity": "1 sun",
  "JV_measured_scan_speed": "Null",
  "JV_measured_scan_delay_time": "Null",
  "JV_certified_PCE": "Null",
  "Stabilized_measured_PCE": "20.5 %",
  "Stabilized_certified_PCE": "Null",
  "Stability_test_device_matching": "True",
  "Stability_test_temperature": "40 °C",
  "Stability_test_atmosphere": "Nitrogen",
  "Stability_test_light_spectra": "White LED",
  "Stability_test_light_intensity": "100 mW/cm2",
  "Stability_test_relative_humidity": "Null",
  "Stability_PCE_after_time": "500 hours",
  "Stability_PCE_after_time_value": "95 %"
}
