Repository: jiayijdong/PSCbench

# PSCbench


**PSCbench** is a novel benchmark for materials science research-level scientific
dataset curation sourced from published journals. The benchmark is designed to evaluate the complex classification capabilities,
strong domain knowledge, and advanced calculation skills of LLMs.

## Data


The PSCbench dataset is under dataset folder in json file format. Each file is list of dictionary and can be extracted using following scripts.
Each file stands for one published journal, which is fully elaborated in the paper. 

```
with open("./dataset/retroactive/{}.json".format(subject), encoding='utf-8') as json_file:
    problems=json.load(json_file)
```

File: dataset/2021-2025/10.1038_s41560-023-01220-z/Device_BestPCE_gpt4o_10.1038_s41560-023-01220-z.json
{
  "Ref_DOI": "10.1038/s41560-023-01220-z",
  "Ref_journal": "Nature Energy",
  "Ref_publication_year": "2023",
  "Ref_title": "Surface in situ reconstruction of inorganic perovskite films enabling long carrier lifetimes and solar cells with 21% efficiency",
  "Cell_architecture": "NIP",
  "Cell_stack_sequence": "ITO/SnO2/CsPbIxBr3-x/Spiro-OMeTAD/Au",
  "Cell_area_measured": "0.0737 cm2",
  "ETL_thickness": "Null",
  "ETL_stack_sequence": "SnO2",
  "ETL_additive_compound": "Null",
  "ETL_additive_concentration": "Null",
  "ETL_deposition_method": "Spin-coating",
  "ETL_deposition_solution_concentration": "Null",
  "ETL_deposition_solvents_compound": "Null",
  "ETL_deposition_synthesis_atmosphere": "Air",
  "ETL_deposition_synthesis_atmosphere_pressure": "1 atm",
  "ETL_deposition_synthesis_atmosphere_relative_humidity": "Null",
  "ETL_deposition_spin_coating_speed": "4000 rpm",
  "ETL_deposition_spin_coating_time": "30 s",
  "ETL_deposition_thermal_annealing_temperature": "180 °C",
  "ETL_deposition_thermal_annealing_time": "30 min",
  "Perovskite_dimension": "3D",
  "Perovskite_thickness": "Null",
  "Perovskite_composition_long_form": "CsPbIxBr3-x",
  "Perovskite_additive_compound": "DMAI",
  "Perovskite_additive_concentration": "1 M",
  "Perovskite_bandgap": "1.74 eV",
  "Perovskite_deposition_method": "Spin-coating",
  "Perovskite_deposition_sequential_spin_coating": "False",
  "Perovskite_deposition_spin_coating_antisolvent": "Null",
  "Perovskite_deposition_reaction_solutions_compounds": "CsI;PbI2;PbBr2;DMAI",
  "Perovskite_deposition_reaction_solutions_concentrations": "1 M;0.5 M;0.5 M;1 M",
  "Perovskite_deposition_final_solutions_concentration_before_deposition": "1 M",
  "Perovskite_deposition_solvents_compound": "DMF;DMSO",
  "Perovskite_deposition_solvents_mixing_ratio": "2:3",
  "Perovskite_deposition_synthesis_atmosphere": "Nitrogen",
  "Perovskite_deposition_synthesis_atmosphere_pressure": "Null",
  "Perovskite_deposition_synthesis_atmosphere_relative_humidity": "Null",
  "Perovskite_deposition_spin_coating_speed": "2600 rpm",
  "Perovskite_deposition_spin_coating_time": "60 s",
  "Perovskite_deposition_thermal_annealing_atmosphere": "Air",
  "Perovskite_deposition_thermal_annealing_temperature": "170 °C",
  "Perovskite_deposition_thermal_annealing_time": "8 min",
  "Perovskite_surface_treatment_material": "CsF",
  "Perovskite_surface_treatment_method": "Spin-coating",
  "Perovskite_surface_treatment_solution_concentration": "0.04 M",
  "Perovskite_surface_treatment_solvents_compound": "IPA",
  "Perovskite_surface_treatment_synthesis_atmosphere": "Null",
  "Perovskite_surface_treatment_synthesis_atmosphere_pressure": "Null",
  "Perovskite_surface_treatment_synthesis_atmosphere_relative_humidity": "Null",
  "Perovskite_surface_treatment_deposition_spin_coating_speed": "5000 rpm",
  "Perovskite_surface_treatment_deposition_spin_coating_time": "30 s",
  "Perovskite_surface_treatment_deposition_thermal_annealing_temperature": "100 °C",
  "Perovskite_surface_treatment_deposition_thermal_annealing_time": "20 min",
  "HTL_thickness": "Null",
  "HTL_stack_sequence": "Spiro-OMeTAD",
  "HTL_additive_compound": "Li-TFSI;tBP",
  "HTL_additive_concentration": "260 mg/mL;Null",
  "HTL_deposition_method": "Spin-coating",
  "HTL_deposition_solution_concentration": "72.3 mg/mL",
  "HTL_deposition_solvents_compound": "Chlorobenzene",
  "HTL_deposition_synthesis_atmosphere": "Null",
  "HTL_deposition_synthesis_atmosphere_pressure": "Null",
  "HTL_deposition_synthesis_atmosphere_relative_humidity": "Null",
  "HTL_deposition_spin_coating_speed": "3000 rpm",
  "HTL_deposition_spin_coating_time": "30 s",
  "HTL_deposition_thermal_annealing_temperature": "Null",
  "HTL_deposition_thermal_annealing_time": "Null",
  "Backcontact_thickness": "100 nm",
  "Beckcontact_deposition_method": "Thermal evaporation",
  "Backcontact_deposition_atmosphere_pressure": "Null",
  "Encapsulation_method": "Null",
  "Encapsulation_atmosphere": "Null",
  "JV_measured_device_matching": "True",
  "JV_measured_reverse_scan_Voc": "1.27 V",
  "JV_measured_reverse_scan_Jsc": "19.40 mA/cm2",
  "JV_measured_reverse_scan_FF": "85.31 %",
  "JV_measured_reverse_scan_PCE": "21.02 %",
  "JV_measured_forward_scan_Voc": "Null",
  "JV_measured_forward_scan_Jsc": "Null",
  "JV_measured_forward_scan_FF": "Null",
  "JV_measured_forward_scan_PCE": "Null",
  "JV_measured_light_spectra": "AM1.5G",
  "JV_measured_light_spectra_intensity": "1 sun",
  "JV_measured_scan_speed": "Null",
  "JV_measured_scan_delay_time": "Null",
  "JV_certified_PCE": "Null",
  "Stabilized_measured_PCE": "20.5 %",
  "Stabilized_certified_PCE": "Null",
  "Stability_test_device_matching": "True",
  "Stability_test_temperature": "Null",
  "Stability_test_atmosphere": "Nitrogen",
  "Stability_test_light_spectra": "Null",
  "Stability_test_light_intensity": "Null",
  "Stability_test_relative_humidity": "Null",
  "Stability_PCE_after_time": "500 hours",
  "Stability_PCE_after_time_value": "95 %"
}

File: dataset/2021-2025/10.1038_s41560-023-01220-z/Device_BestPCE_gpt4o_mini_10.1038_s41560-023-01220-z.json
{
  "Ref_DOI": "10.1038/s41560-023-01220-z",
  "Ref_journal": "Nature Energy",
  "Ref_publication_year": "2023",
  "Ref_title": "Surface in situ reconstruction of inorganic perovskite films enabling long carrier lifetimes and solar cells with 21% efficiency",
  "Cell_architecture": "NIP",
  "Cell_stack_sequence": "ITO/SnO2/CsPbIxBr3−x/Spiro-OMeTAD/Au",
  "Cell_area_measured": "0.108 cm2",
  "ETL_thickness": "Null",
  "ETL_stack_sequence": "Null",
  "ETL_additive_compound": "Null",
  "ETL_additive_concentration": "Null",
  "ETL_deposition_method": "Spin-coating",
  "ETL_deposition_solution_concentration": "Null",
  "ETL_deposition_solvents_compound": "Null",
  "ETL_deposition_synthesis_atmosphere": "Air",
  "ETL_deposition_synthesis_atmosphere_pressure": "1 atm",
  "ETL_deposition_synthesis_atmosphere_relative_humidity": "Null",
  "ETL_deposition_spin_coating_speed": "Null",
  "ETL_deposition_spin_coating_time": "Null",
  "ETL_deposition_thermal_annealing_temperature": "Null",
  "ETL_deposition_thermal_annealing_time": "Null",
  "Perovskite_dimension": "3D",
  "Perovskite_thickness": "Null",
  "Perovskite_composition_long_form": "CsPbI2.75Br0.25",
  "Perovskite_additive_compound": "Null",
  "Perovskite_additive_concentration": "Null",
  "Perovskite_bandgap": "1.94 eV",
  "Perovskite_deposition_method": "Spin-coating",
  "Perovskite_deposition_sequential_spin_coating": "False",
  "Perovskite_deposition_spin_coating_antisolvent": "Null",
  "Perovskite_deposition_reaction_solutions_compounds": "CsI;PbI2;PbBr2;DMAI",
  "Perovskite_deposition_reaction_solutions_concentrations": "1 M;0.5 M;0.5 M;Null",
  "Perovskite_deposition_final_solutions_concentration_before_deposition": "Null",
  "Perovskite_deposition_solvents_compound": "DMF;DMSO",
  "Perovskite_deposition_solvents_mixing_ratio": "2:3",
  "Perovskite_deposition_synthesis_atmosphere": "Nitrogen",
  "Perovskite_deposition_synthesis_atmosphere_pressure": "1 atm",
  "Perovskite_deposition_synthesis_atmosphere_relative_humidity": "Null",
  "Perovskite_deposition_spin_coating_speed": "2600 rpm",
  "Perovskite_deposition_spin_coating_time": "60 s",
  "Perovskite_deposition_thermal_annealing_atmosphere": "Air",
  "Perovskite_deposition_thermal_annealing_temperature": "170 °C",
  "Perovskite_deposition_thermal_annealing_time": "8 min",
  "Perovskite_surface_treatment_material": "CsF",
  "Perovskite_surface_treatment_method": "Spin-coating",
  "Perovskite_surface_treatment_solution_concentration": "0.04 M",
  "Perovskite_surface_treatment_solvents_compound": "IPA",
  "Perovskite_surface_treatment_synthesis_atmosphere": "Air",
  "Perovskite_surface_treatment_synthesis_atmosphere_pressure": "1 atm",
  "Perovskite_surface_treatment_synthesis_atmosphere_relative_humidity": "Null",
  "Perovskite_surface_treatment_deposition_spin_coating_speed": "5000 rpm",
  "Perovskite_surface_treatment_deposition_spin_coating_time": "30 s",
  "Perovskite_surface_treatment_deposition_thermal_annealing_temperature": "100 °C",
  "Perovskite_surface_treatment_deposition_thermal_annealing_time": "20 min",
  "HTL_thickness": "Null",
  "HTL_stack_sequence": "Null",
  "HTL_additive_compound": "Li-TFSI;4-tertbutylpyridine",
  "HTL_additive_concentration": "Null",
  "HTL_deposition_method": "Spin-coating",
  "HTL_deposition_solution_concentration": "Null",
  "HTL_deposition_solvents_compound": "Chlorobenzene",
  "HTL_deposition_synthesis_atmosphere": "Air",
  "HTL_deposition_synthesis_atmosphere_pressure": "1 atm",
  "HTL_deposition_synthesis_atmosphere_relative_humidity": "Null",
  "HTL_deposition_spin_coating_speed": "3000 rpm",
  "HTL_deposition_spin_coating_time": "30 s",
  "HTL_deposition_thermal_annealing_temperature": "Null",
  "HTL_deposition_thermal_annealing_time": "Null",
  "Backcontact_thickness": "100 nm",
  "Beckcontact_deposition_method": "Thermal evaporation",
  "Backcontact_deposition_atmosphere_pressure": "Null",
  "Encapsulation_method": "Null",
  "Encapsulation_atmosphere": "Null",
  "JV_measured_device_matching": "True",
  "JV_measured_reverse_scan_Voc": "1.27 V",
  "JV_measured_reverse_scan_Jsc": "19.40 mA/cm2",
  "JV_measured_reverse_scan_FF": "85.31 %",
  "JV_measured_reverse_scan_PCE": "21.02 %",
  "JV_measured_forward_scan_Voc": "1.27 V",
  "JV_measured_forward_scan_Jsc": "19.40 mA/cm2",
  "JV_measured_forward_scan_FF": "85.31 %",
  "JV_measured_forward_scan_PCE": "21.02 %",
  "JV_measured_light_spectra": "AM1.5G",
  "JV_measured_light_spectra_intensity": "1 sun",
  "JV_measured_scan_speed": "0.02 V/s",
  "JV_measured_scan_delay_time": "Null",
  "JV_certified_PCE": "Null",
  "Stabilized_measured_PCE": "Null",
  "Stabilized_certified_PCE": "Null",
  "Stability_test_device_matching": "True",
  "Stability_test_temperature": "Null",
  "Stability_test_atmosphere": "Nitrogen",
  "Stability_test_light_spectra": "Null",
  "Stability_test_light_intensity": "1 sun",
  "Stability_test_relative_humidity": "5 %",
  "Stability_PCE_after_time": "500 hours",
  "Stability_PCE_after_time_value": "95 %"
}

File: dataset/2021-2025/10.1038_s41560-023-01220-z/Device_BestPCE_gpt4o_mini_zero_shot_10.1038_s41560-023-01220-z.json
{
  "Ref_DOI": "10.1038/s41560-023-01220-z",
  "Ref_journal": "Nature Energy",
  "Ref_publication_year": "2023",
  "Ref_title": "Surface in situ reconstruction of inorganic perovskite films enabling long carrier lifetimes and solar cells with 21% efficiency",
  "Cell_architecture": "PSC",
  "Cell_stack_sequence": "ITO/SnO2/CsPbIxBr3−x/Spiro-OMeTAD/Au",
  "Cell_area_measured": "0.108 cm2",
  "ETL_thickness": "Null",
  "ETL_stack_sequence": "Null",
  "ETL_additive_compound": "Null",
  "ETL_additive_concentration": "Null",
  "ETL_deposition_method": "spin coating",
  "ETL_deposition_solution_concentration": "Null",
  "ETL_deposition_solvents_compound": "Null",
  "ETL_deposition_synthesis_atmosphere": "ambient air",
  "ETL_deposition_synthesis_atmosphere_pressure": "Null",
  "ETL_deposition_synthesis_atmosphere_relative_humidity": "Null",
  "ETL_deposition_spin_coating_speed": "4000 rpm",
  "ETL_deposition_spin_coating_time": "30 s",
  "ETL_deposition_thermal_annealing_temperature": "180 °C",
  "ETL_deposition_thermal_annealing_time": "30 min",
  "Perovskite_dimension": "Null",
  "Perovskite_thickness": "Null",
  "Perovskite_composition_long_form": "CsPbI2.75Br0.25",
  "Perovskite_additive_compound": "Null",
  "Perovskite_additive_concentration": "Null",
  "Perovskite_bandgap": "1.74 eV",
  "Perovskite_deposition_method": "spin coating",
  "Perovskite_deposition_sequential_spin_coating": "Null",
  "Perovskite_deposition_spin_coating_antisolvent": "Null",
  "Perovskite_deposition_reaction_solutions_compounds": "CsI, PbI2, PbBr2, DMAI",
  "Perovskite_deposition_reaction_solutions_concentrations": "1 M",
  "Perovskite_deposition_final_solutions_concentration_before_deposition": "Null",
  "Perovskite_deposition_solvents_compound": "DMF, DMSO",
  "Perovskite_deposition_solvents_mixing_ratio": "2:3",
  "Perovskite_deposition_synthesis_atmosphere": "N2 glovebox",
  "Perovskite_deposition_synthesis_atmosphere_pressure": "Null",
  "Perovskite_deposition_synthesis_atmosphere_relative_humidity": "Null",
  "Perovskite_deposition_spin_coating_speed": "2600 rpm",
  "Perovskite_deposition_spin_coating_time": "60 s",
  "Perovskite_deposition_thermal_annealing_atmosphere": "ambient air",
  "Perovskite_deposition_thermal_annealing_temperature": "170 °C",
  "Perovskite_deposition_thermal_annealing_time": "8 min",
  "Perovskite_surface_treatment_material": "CsF",
  "Perovskite_surface_treatment_method": "spin coating",
  "Perovskite_surface_treatment_solution_concentration": "0.04 M",
  "Perovskite_surface_treatment_solvents_compound": "isopropanol",
  "Perovskite_surface_treatment_synthesis_atmosphere": "glovebox",
  "Perovskite_surface_treatment_synthesis_atmosphere_pressure": "Null",
  "Perovskite_surface_treatment_synthesis_atmosphere_relative_humidity": "Null",
  "Perovskite_surface_treatment_deposition_spin_coating_speed": "5000 rpm",
  "Perovskite_surface_treatment_deposition_spin_coating_time": "30 s",
  "Perovskite_surface_treatment_deposition_thermal_annealing_temperature": "100 °C",
  "Perovskite_surface_treatment_deposition_thermal_annealing_time": "20 min",
  "HTL_thickness": "Null",
  "HTL_stack_sequence": "Null",
  "HTL_additive_compound": "Li-TFSI, 4-tertbutylpyridine",
  "HTL_additive_concentration": "Null",
  "HTL_deposition_method": "spin coating",
  "HTL_deposition_solution_concentration": "Null",
  "HTL_deposition_solvents_compound": "chlorobenzene",
  "HTL_deposition_synthesis_atmosphere": "Null",
  "HTL_deposition_synthesis_atmosphere_pressure": "Null",
  "HTL_deposition_synthesis_atmosphere_relative_humidity": "Null",
  "HTL_deposition_spin_coating_speed": "3000 rpm",
  "HTL_deposition_spin_coating_time": "30 s",
  "HTL_deposition_thermal_annealing_temperature": "Null",
  "HTL_deposition_thermal_annealing_time": "Null",
  "Backcontact_thickness": "Null",
  "Beckcontact_deposition_method": "thermal evaporation",
  "Backcontact_deposition_atmosphere_pressure": "Null",
  "Encapsulation_method": "Null",
  "Encapsulation_atmosphere": "Null",
  "JV_measured_device_matching": "Null",
  "JV_measured_reverse_scan_Voc": "1.27 V",
  "JV_measured_reverse_scan_Jsc": "19.40 mA/cm2",
  "JV_measured_reverse_scan_FF": "85.31%",
  "JV_measured_reverse_scan_PCE": "21.02%",
  "JV_measured_forward_scan_Voc": "1.15 V",
  "JV_measured_forward_scan_Jsc": "19.29 mA/cm2",
  "JV_measured_forward_scan_FF": "75.10%",
  "JV_measured_forward_scan_PCE": "16.65%",
  "JV_measured_light_spectra": "Null",
  "JV_measured_light_spectra_intensity": "Null",
  "JV_measured_scan_speed": "Null",
  "JV_measured_scan_delay_time": "Null",
  "JV_certified_PCE": "Null",
  "Stabilized_measured_PCE": "Null",
  "Stabilized_certified_PCE": "Null",
  "Stability_test_device_matching": "Null",
  "Stability_test_temperature": "Null",
  "Stability_test_atmosphere": "Null",
  "Stability_test_light_spectra": "Null",
  "Stability_test_light_intensity": "Null",
  "Stability_test_relative_humidity": "Null",
  "Stability_PCE_after_time": "500 hours",
  "Stability_PCE_after_time_value": "95%"
}

File: dataset/2021-2025/10.1038_s41560-023-01220-z/Device_BestPCE_grok_10.1038_s41560-023-01220-z.json
{
  "Ref_DOI": "10.1038/s41560-023-01220-z",
  "Ref_journal": "Nature Energy",
  "Ref_publication_year": "2023",
  "Ref_title": "Surface in situ reconstruction of inorganic perovskite films enabling long carrier lifetimes and solar cells with 21% efficiency",
  "Cell_architecture": "NIP",
  "Cell_stack_sequence": "ITO/SnO2/CsPbIxBr3-x/Spiro-OMeTAD/Au",
  "Cell_area_measured": "0.0737 cm2",
  "ETL_thickness": "Null",
  "ETL_stack_sequence": "SnO2",
  "ETL_additive_compound": "Null",
  "ETL_additive_concentration": "Null",
  "ETL_deposition_method": "Spin-coating",
  "ETL_deposition_solution_concentration": "Null",
  "ETL_deposition_solvents_compound": "Water",
  "ETL_deposition_synthesis_atmosphere": "Air",
  "ETL_deposition_synthesis_atmosphere_pressure": "1 atm",
  "ETL_deposition_synthesis_atmosphere_relative_humidity": "Null",
  "ETL_deposition_spin_coating_speed": "4000 rpm",
  "ETL_deposition_spin_coating_time": "30 s",
  "ETL_deposition_thermal_annealing_temperature": "180 °C",
  "ETL_deposition_thermal_annealing_time": "30 min",
  "Perovskite_dimension": "3D",
  "Perovskite_thickness": "Null",
  "Perovskite_composition_long_form": "CsPbI2.75Br0.25",
  "Perovskite_additive_compound": "DMAI",
  "Perovskite_additive_concentration": "1 M",
  "Perovskite_bandgap": "1.74 eV",
  "Perovskite_deposition_method": "Spin-coating",
  "Perovskite_deposition_sequential_spin_coating": "False",
  "Perovskite_deposition_spin_coating_antisolvent": "Null",
  "Perovskite_deposition_reaction_solutions_compounds": "CsI;PbI2;PbBr2;DMAI",
  "Perovskite_deposition_reaction_solutions_concentrations": "1 M;0.5 M;0.5 M;1 M",
  "Perovskite_deposition_final_solutions_concentration_before_deposition": "1 M",
  "Perovskite_deposition_solvents_compound": "DMF;DMSO",
  "Perovskite_deposition_solvents_mixing_ratio": "2:3",
  "Perovskite_deposition_synthesis_atmosphere": "Nitrogen",
  "Perovskite_deposition_synthesis_atmosphere_pressure": "Null",
  "Perovskite_deposition_synthesis_atmosphere_relative_humidity": "Null",
  "Perovskite_deposition_spin_coating_speed": "2600 rpm",
  "Perovskite_deposition_spin_coating_time": "60 s",
  "Perovskite_deposition_thermal_annealing_atmosphere": "Air",
  "Perovskite_deposition_thermal_annealing_temperature": "170 °C",
  "Perovskite_deposition_thermal_annealing_time": "8 min",
  "Perovskite_surface_treatment_material": "CsF",
  "Perovskite_surface_treatment_method": "Spin-coating",
  "Perovskite_surface_treatment_solution_concentration": "0.04 M",
  "Perovskite_surface_treatment_solvents_compound": "IPA",
  "Perovskite_surface_treatment_synthesis_atmosphere": "Nitrogen",
  "Perovskite_surface_treatment_synthesis_atmosphere_pressure": "Null",
  "Perovskite_surface_treatment_synthesis_atmosphere_relative_humidity": "Null",
  "Perovskite_surface_treatment_deposition_spin_coating_speed": "5000 rpm",
  "Perovskite_surface_treatment_deposition_spin_coating_time": "30 s",
  "Perovskite_surface_treatment_deposition_thermal_annealing_temperature": "100 °C",
  "Perovskite_surface_treatment_deposition_thermal_annealing_time": "20 min",
  "HTL_thickness": "Null",
  "HTL_stack_sequence": "Spiro-OMeTAD",
  "HTL_additive_compound": "Li-TFSI;tBP",
  "HTL_additive_concentration": "260 mg/mL;Null",
  "HTL_deposition_method": "Spin-coating",
  "HTL_deposition_solution_concentration": "72.3 mg/mL",
  "HTL_deposition_solvents_compound": "Chlorobenzene",
  "HTL_deposition_synthesis_atmosphere": "Null",
  "HTL_deposition_synthesis_atmosphere_pressure": "Null",
  "HTL_deposition_synthesis_atmosphere_relative_humidity": "Null",
  "HTL_deposition_spin_coating_speed": "3000 rpm",
  "HTL_deposition_spin_coating_time": "30 s",
  "HTL_deposition_thermal_annealing_temperature": "Null",
  "HTL_deposition_thermal_annealing_time": "Null",
  "Backcontact_thickness": "100 nm",
  "Beckcontact_deposition_method": "Thermal evaporation",
  "Backcontact_deposition_atmosphere_pressure": "Null",
  "Encapsulation_method": "None",
  "Encapsulation_atmosphere": "Null",
  "JV_measured_device_matching": "True",
  "JV_measured_reverse_scan_Voc": "1.27 V",
  "JV_measured_reverse_scan_Jsc": "19.40 mA/cm2",
  "JV_measured_reverse_scan_FF": "85.31 %",
  "JV_measured_reverse_scan_PCE": "21.02 %",
  "JV_measured_forward_scan_Voc": "Null",
  "JV_measured_forward_scan_Jsc": "Null",
  "JV_measured_forward_scan_FF": "Null",
  "JV_measured_forward_scan_PCE": "Null",
  "JV_measured_light_spectra": "AM1.5G",
  "JV_measured_light_spectra_intensity": "100 mW/cm2",
  "JV_measured_scan_speed": "Null",
  "JV_measured_scan_delay_time": "Null",
  "JV_certified_PCE": "Null",
  "Stabilized_measured_PCE": "20.5 %",
  "Stabilized_certified_PCE": "Null",
  "Stability_test_device_matching": "True",
  "Stability_test_temperature": "40 °C",
  "Stability_test_atmosphere": "Nitrogen",
  "Stability_test_light_spectra": "White LED",
  "Stability_test_light_intensity": "100 mW/cm2",
  "Stability_test_relative_humidity": "Null",
  "Stability_PCE_after_time": "500 hours",
  "Stability_PCE_after_time_value": "95 %"
}

File: dataset/2021-2025/10.1038_s41560-023-01220-z/Device_BestPCE_o3_10.1038_s41560-023-01220-z.json
{
  "Ref_DOI": "10.1038/s41560-023-01220-z",
  "Ref_journal": "Nature Energy",
  "Ref_publication_year": "2023",
  "Ref_title": "Surface in situ reconstruction of inorganic perovskite films enabling long carrier lifetimes and solar cells with 21% efficiency",
  "Cell_architecture": "NIP",
  "Cell_stack_sequence": "ITO/SnO2/CsPbI2.75Br0.25 (CsF-treated)/Spiro-OMeTAD/Au",
  "Cell_area_measured": "0.0737 cm2",
  "ETL_thickness": "Null",
  "ETL_stack_sequence": "SnO2",
  "ETL_additive_compound": "Null",
  "ETL_additive_concentration": "Null",
  "ETL_deposition_method": "Spin-coating",
  "ETL_deposition_solution_concentration": "Null",
  "ETL_deposition_solvents_compound": "Water",
  "ETL_deposition_synthesis_atmosphere": "Air",
  "ETL_deposition_synthesis_atmosphere_pressure": "1 atm",
  "ETL_deposition_synthesis_atmosphere_relative_humidity": "Null",
  "ETL_deposition_spin_coating_speed": "4000 rpm",
  "ETL_deposition_spin_coating_time": "30 s",
  "ETL_deposition_thermal_annealing_temperature": "180 °C",
  "ETL_deposition_thermal_annealing_time": "30 min",
  "Perovskite_dimension": "3D",
  "Perovskite_thickness": "Null",
  "Perovskite_composition_long_form": "CsPbI2.75Br0.25",
  "Perovskite_additive_compound": "DMAI",
  "Perovskite_additive_concentration": "1 M",
  "Perovskite_bandgap": "1.74 eV",
  "Perovskite_deposition_method": "Spin-coating",
  "Perovskite_deposition_sequential_spin_coating": "False",
  "Perovskite_deposition_spin_coating_antisolvent": "Null",
  "Perovskite_deposition_reaction_solutions_compounds": "CsI;PbI2;PbBr2;DMAI",
  "Perovskite_deposition_reaction_solutions_concentrations": "Null",
  "Perovskite_deposition_final_solutions_concentration_before_deposition": "1 M",
  "Perovskite_deposition_solvents_compound": "DMF;DMSO",
  "Perovskite_deposition_solvents_mixing_ratio": "2:3",
  "Perovskite_deposition_synthesis_atmosphere": "Nitrogen",
  "Perovskite_deposition_synthesis_atmosphere_pressure": "1 atm",
  "Perovskite_deposition_synthesis_atmosphere_relative_humidity": "Null",
  "Perovskite_deposition_spin_coating_speed": "2600 rpm",
  "Perovskite_deposition_spin_coating_time": "60 s",
  "Perovskite_deposition_thermal_annealing_atmosphere": "Air",
  "Perovskite_deposition_thermal_annealing_temperature": "170 °C",
  "Perovskite_deposition_thermal_annealing_time": "8 min",
  "Perovskite_surface_treatment_material": "CsF",
  "Perovskite_surface_treatment_method": "Spin-coating",
  "Perovskite_surface_treatment_solution_concentration": "0.04 M",
  "Perovskite_surface_treatment_solvents_compound": "IPA",
  "Perovskite_surface_treatment_synthesis_atmosphere": "Nitrogen",
  "Perovskite_surface_treatment_synthesis_atmosphere_pressure": "1 atm",
  "Perovskite_surface_treatment_synthesis_atmosphere_relative_humidity": "Null",
  "Perovskite_surface_treatment_deposition_spin_coating_speed": "5000 rpm",
  "Perovskite_surface_treatment_deposition_spin_coating_time": "30 s",
  "Perovskite_surface_treatment_deposition_thermal_annealing_temperature": "100 °C",
  "Perovskite_surface_treatment_deposition_thermal_annealing_time": "20 min",
  "HTL_thickness": "Null",
  "HTL_stack_sequence": "Spiro-OMeTAD",
  "HTL_additive_compound": "Li-TFSI;4-tert-butylpyridine",
  "HTL_additive_concentration": "35 µL of 260 mg/mL Li-TFSI per 1 mL;30 µL tBP per 1 mL",
  "HTL_deposition_method": "Spin-coating",
  "HTL_deposition_solution_concentration": "Null",
  "HTL_deposition_solvents_compound": "Chlorobenzene",
  "HTL_deposition_synthesis_atmosphere": "Nitrogen",
  "HTL_deposition_synthesis_atmosphere_pressure": "1 atm",
  "HTL_deposition_synthesis_atmosphere_relative_humidity": "Null",
  "HTL_deposition_spin_coating_speed": "3000 rpm",
  "HTL_deposition_spin_coating_time": "30 s",
  "HTL_deposition_thermal_annealing_temperature": "Null",
  "HTL_deposition_thermal_annealing_time": "Null",
  "Backcontact_thickness": "100 nm",
  "Beckcontact_deposition_method": "Thermal evaporation",
  "Backcontact_deposition_atmosphere_pressure": "Null",
  "Encapsulation_method": "Null",
  "Encapsulation_atmosphere": "Null",
  "JV_measured_device_matching": "True",
  "JV_measured_reverse_scan_Voc": "1.27 V",
  "JV_measured_reverse_scan_Jsc": "19.40 mA/cm2",
  "JV_measured_reverse_scan_FF": "85.31 %",
  "JV_measured_reverse_scan_PCE": "21.02 %",
  "JV_measured_forward_scan_Voc": "Null",
  "JV_measured_forward_scan_Jsc": "Null",
  "JV_measured_forward_scan_FF": "Null",
  "JV_measured_forward_scan_PCE": "Null",
  "JV_measured_light_spectra": "AM1.5G",
  "JV_measured_light_spectra_intensity": "100 mW/cm2",
  "JV_measured_scan_speed": "Null",
  "JV_measured_scan_delay_time": "Null",
  "JV_certified_PCE": "Null",
  "Stabilized_measured_PCE": "20.5 %",
  "Stabilized_certified_PCE": "Null",
  "Stability_test_device_matching": "True",
  "Stability_test_temperature": "40 °C",
  "Stability_test_atmosphere": "Nitrogen",
  "Stability_test_light_spectra": "White LED (≈AM1.5G)",
  "Stability_test_light_intensity": "100 mW/cm2",
  "Stability_test_relative_humidity": "Null",
  "Stability_PCE_after_time": "500 hours",
  "Stability_PCE_after_time_value": "95 %"
}

File: dataset/2021-2025/10.1038_s41560-023-01220-z/Device_BestPCE_o4_mini_10.1038_s41560-023-01220-z.json
{
  "Ref_DOI": "10.1038/s41560-023-01220-z",
  "Ref_journal": "Nature Energy",
  "Ref_publication_year": "2023",
  "Ref_title": "Surface in situ reconstruction of inorganic perovskite films enabling long carrier lifetimes and solar cells with 21% efficiency",
  "Cell_architecture": "NIP",
  "Cell_stack_sequence": "ITO/SnO2/CsPbI2.75Br0.25/Spiro-OMeTAD/Au",
  "Cell_area_measured": "0.0737 cm2",
  "ETL_thickness": "Null",
  "ETL_stack_sequence": "SnO2",
  "ETL_additive_compound": "Null",
  "ETL_additive_concentration": "Null",
  "ETL_deposition_method": "Spin-coating",
  "ETL_deposition_solution_concentration": "Null",
  "ETL_deposition_solvents_compound": "Water",
  "ETL_deposition_synthesis_atmosphere": "Air",
  "ETL_deposition_synthesis_atmosphere_pressure": "1 atm",
  "ETL_deposition_synthesis_atmosphere_relative_humidity": "Null",
  "ETL_deposition_spin_coating_speed": "4000 rpm",
  "ETL_deposition_spin_coating_time": "30 s",
  "ETL_deposition_thermal_annealing_temperature": "180 °C",
  "ETL_deposition_thermal_annealing_time": "30 min",
  "Perovskite_dimension": "3D",
  "Perovskite_thickness": "Null",
  "Perovskite_composition_long_form": "CsPbI2.75Br0.25",
  "Perovskite_additive_compound": "DMAI",
  "Perovskite_additive_concentration": "1 M",
  "Perovskite_bandgap": "1.74 eV",
  "Perovskite_deposition_method": "Spin-coating",
  "Perovskite_deposition_sequential_spin_coating": "False",
  "Perovskite_deposition_spin_coating_antisolvent": "Null",
  "Perovskite_deposition_reaction_solutions_compounds": "CsI;PbI2;PbBr2;DMAI",
  "Perovskite_deposition_reaction_solutions_concentrations": "1 M",
  "Perovskite_deposition_final_solutions_concentration_before_deposition": "Null",
  "Perovskite_deposition_solvents_compound": "DMF;DMSO",
  "Perovskite_deposition_solvents_mixing_ratio": "2:3",
  "Perovskite_deposition_synthesis_atmosphere": "Nitrogen",
  "Perovskite_deposition_synthesis_atmosphere_pressure": "1 atm",
  "Perovskite_deposition_synthesis_atmosphere_relative_humidity": "Null",
  "Perovskite_deposition_spin_coating_speed": "2600 rpm",
  "Perovskite_deposition_spin_coating_time": "60 s",
  "Perovskite_deposition_thermal_annealing_atmosphere": "Air",
  "Perovskite_deposition_thermal_annealing_temperature": "170 °C",
  "Perovskite_deposition_thermal_annealing_time": "8 min",
  "Perovskite_surface_treatment_material": "CsF",
  "Perovskite_surface_treatment_method": "Spin-coating",
  "Perovskite_surface_treatment_solution_concentration": "0.04 M",
  "Perovskite_surface_treatment_solvents_compound": "IPA",
  "Perovskite_surface_treatment_synthesis_atmosphere": "Nitrogen",
  "Perovskite_surface_treatment_synthesis_atmosphere_pressure": "1 atm",
  "Perovskite_surface_treatment_synthesis_atmosphere_relative_humidity": "Null",
  "Perovskite_surface_treatment_deposition_spin_coating_speed": "5000 rpm",
  "Perovskite_surface_treatment_deposition_spin_coating_time": "30 s",
  "Perovskite_surface_treatment_deposition_thermal_annealing_temperature": "100 °C",
  "Perovskite_surface_treatment_deposition_thermal_annealing_time": "20 min",
  "HTL_thickness": "Null",
  "HTL_stack_sequence": "Spiro-OMeTAD",
  "HTL_additive_compound": "Li-TFSI;4-tertbutylpyridine",
  "HTL_additive_concentration": "260 mg/mL;Null",
  "HTL_deposition_method": "Spin-coating",
  "HTL_deposition_solution_concentration": "72.3 mg/mL",
  "HTL_deposition_solvents_compound": "Chlorobenzene",
  "HTL_deposition_synthesis_atmosphere": "Nitrogen",
  "HTL_deposition_synthesis_atmosphere_pressure": "1 atm",
  "HTL_deposition_synthesis_atmosphere_relative_humidity": "Null",
  "HTL_deposition_spin_coating_speed": "3000 rpm",
  "HTL_deposition_spin_coating_time": "30 s",
  "HTL_deposition_thermal_annealing_temperature": "Null",
  "HTL_deposition_thermal_annealing_time": "Null",
  "Backcontact_thickness": "100 nm",
  "Beckcontact_deposition_method": "Thermal evaporation",
  "Backcontact_deposition_atmosphere_pressure": "Null",
  "Encapsulation_method": "Unencapsulated",
  "Encapsulation_atmosphere": "Null",
  "JV_measured_device_matching": "True",
  "JV_measured_reverse_scan_Voc": "1.27 V",
  "JV_measured_reverse_scan_Jsc": "19.40 mA/cm2",
  "JV_measured_reverse_scan_FF": "85.31 %",
  "JV_measured_reverse_scan_PCE": "21.02 %",
  "JV_measured_forward_scan_Voc": "Null",
  "JV_measured_forward_scan_Jsc": "Null",
  "JV_measured_forward_scan_FF": "Null",
  "JV_measured_forward_scan_PCE": "Null",
  "JV_measured_light_spectra": "AM1.5G",
  "JV_measured_light_spectra_intensity": "100 mW/cm2",
  "JV_measured_scan_speed": "Null",
  "JV_measured_scan_delay_time": "Null",
  "JV_certified_PCE": "Null",
  "Stabilized_measured_PCE": "20.5 %",
  "Stabilized_certified_PCE": "Null",
  "Stability_test_device_matching": "True",
  "Stability_test_temperature": "40 °C",
  "Stability_test_atmosphere": "Nitrogen",
  "Stability_test_light_spectra": "White LED",
  "Stability_test_light_intensity": "100 mW/cm2",
  "Stability_test_relative_humidity": "Null",
  "Stability_PCE_after_time": "500 hours",
  "Stability_PCE_after_time_value": "95 %"
}

File: dataset/2021-2025/10.1038_s41586-023-06208-z/Device_BestPCE_10.1038_s41586-023-06208-z.json
{
    "Ref_DOI": "10.1038/s41586-023-06208-z",
    "Ref_journal": "Nature",
    "Ref_publication_year": "2023",
    "Ref_title": "Oriented nucleation in formamidinium perovskite for photovoltaics",
    "Cell_architecture": "NIP",
    "Cell_stack_sequence": "FTO/compact TiO2/compact SnO2/Cs0.05MA0.05FA0.9PbI3/spiro-OMeTAD/Au",
    "Cell_area_measured": "0.06 cm2",
    "ETL_thickness": "Null",
    "ETL_stack_sequence": "compact TiO2/compact SnO2",
    "ETL_additive_compound": "Null",
    "ETL_additive_concentration": "Null",
    "ETL_deposition_method": "Chemical bath deposition",
    "ETL_deposition_solution_concentration": "Null",
    "ETL_deposition_solvents_compound": "Null",
    "ETL_deposition_synthesis_atmosphere": "Null",
    "ETL_deposition_synthesis_atmosphere_pressure": "Null",
    "ETL_deposition_synthesis_atmosphere_relative_humidity": "Null",
    "ETL_deposition_spin_coating_speed": "Null",
    "ETL_deposition_spin_coating_time": "Null",
    "ETL_deposition_thermal_annealing_temperature": "190 °C",
    "ETL_deposition_thermal_annealing_time": "60 min",
    "Perovskite_dimension": "3D",
    "Perovskite_thickness": "Null",
    "Perovskite_composition_long_form": "Cs0.05MA0.05FA0.9PbI3",
    "Perovskite_additive_compound": "PAd",
    "Perovskite_additive_concentration": "0.52 M",
    "Perovskite_bandgap": "Null",
    "Perovskite_deposition_method": "Spin-coating",
    "Perovskite_deposition_sequential_spin_coating": "False",
    "Perovskite_deposition_spin_coating_antisolvent": "Null",
    "Perovskite_deposition_reaction_solutions_compounds": "PbI2;FAI;MAI;CsCl",
    "Perovskite_deposition_reaction_solutions_concentrations": "645.4mg/mL;216.7mg/mL;11.1mg/mL;11.8mg/mL",
    "Perovskite_deposition_final_solutions_concentration_before_deposition": "Null",
    "Perovskite_deposition_solvents_compound": "DMSO;DMF",
    "Perovskite_deposition_solvents_mixing_ratio": "200 μl;800 μl",
    "Perovskite_deposition_synthesis_atmosphere": "N2",
    "Perovskite_deposition_synthesis_atmosphere_pressure": "Null",
    "Perovskite_deposition_synthesis_atmosphere_relative_humidity": "Null",
    "Perovskite_deposition_spin_coating_speed": "1000 rpm;5000 rpm",
    "Perovskite_deposition_spin_coating_time": "10 s;5 s;20 s",
    "Perovskite_deposition_thermal_annealing_atmosphere": "Null",
    "Perovskite_deposition_thermal_annealing_temperature": "100 °C;150 °C",
    "Perovskite_deposition_thermal_annealing_time": "60 min;10 min",
    "Perovskite_surface_treatment_material": "PEAI",
    "Perovskite_surface_treatment_method": "Spin-coating",
    "Perovskite_surface_treatment_solution_concentration": "5 mg/mL",
    "Perovskite_surface_treatment_solvents_compound": "Isopropanol",
    "Perovskite_surface_treatment_synthesis_atmosphere": "Null",
    "Perovskite_surface_treatment_synthesis_atmosphere_pressure": "Null",
    "Perovskite_surface_treatment_synthesis_atmosphere_relative_humidity": "Null",
    "Perovskite_surface_treatment_deposition_spin_coating_speed": "5000 rpm",
    "Perovskite_surface_treatment_deposition_spin_coating_time": "30 s",
    "Perovskite_surface_treatment_deposition_thermal_annealing_temperature": "Null",
    "Perovskite_surface_treatment_deposition_thermal_annealing_time": "Null",
    "HTL_thickness": "Null",
    "HTL_stack_sequence": "spiro-OMeTAD",
    "HTL_additive_compound": "Li-TFSI;4-tert-butylpyridine;cobalt-complex solution",
    "HTL_additive_concentration": "517 mg/mL;41uL;19uL",
    "HTL_deposition_method": "Spin-Coating",
    "HTL_deposition_solution_concentration": "Null",
    "HTL_deposition_solvents_compound": "Chlorobenzene",
    "HTL_deposition_synthesis_atmosphere": "Null",
    "HTL_deposition_synthesis_atmosphere_pressure": "Null",
    "HTL_deposition_synthesis_atmosphere_relative_humidity": "Null",
    "HTL_deposition_spin_coating_speed": "3000 rpm",
    "HTL_deposition_spin_coating_time": "30 s",
    "HTL_deposition_thermal_annealing_temperature": "Null",
    "HTL_deposition_thermal_annealing_time": "Null",
    "Backcontact_thickness": "70 nm",
    "Beckcontact_deposition_method": "Thermal evaporation",
    "Backcontact_deposition_atmosphere_pressure": "Null",
    "Encapsulation_method": "Glass-glass encapsulation",
    "Encapsulation_atmosphere": "Null",
    "JV_measured_device_matching": "True",
    "JV_measured_reverse_scan_Voc": "~1.16 V",
    "JV_measured_reverse_scan_Jsc": "~26.25 mA/cm2",
    "JV_measured_reverse_scan_FF": "~83%",
    "JV_measured_reverse_scan_PCE": "25.4 %",
    "JV_measured_forward_scan_Voc": "Null",
    "JV_measured_forward_scan_Jsc": "Null",
    "JV_measured_forward_scan_FF": "Null",
    "JV_measured_forward_scan_PCE": "Null",
    "JV_measured_light_spectra": "AM1.5G",
    "JV_measured_light_spectra_intensity": "1 sun",
    "JV_measured_scan_speed": "Null",
    "JV_measured_scan_delay_time": "Null",
    "JV_certified_PCE": "25.0",
    "Stabilized_measured_PCE": "Null",
    "Stabilized_certified_PCE": "Null",
    "Stability_test_device_matching": "True",
    "Stability_test_temperature": "30 °C",
    "Stability_test_atmosphere": "Null",
    "Stability_test_light_spectra": "Null",
    "Stability_test_light_intensity": "1 sun",
    "Stability_test_relative_humidity": "Null",
    "Stability_PCE_after_time": "1000 hours",
    "Stability_PCE_after_time_value": "95 %"
}
