Repository: jiayijdong/PSCbench

# PSCbench


**PSCbench** is a novel benchmark for materials science research-level scientific
dataset curation sourced from published journals. The benchmark is designed to evaluate the complex classification capabilities,
strong domain knowledge, and advanced calculation skills of LLMs.

## Data


The PSCbench dataset is under dataset folder in json file format. Each file is list of dictionary and can be extracted using following scripts.
Each file stands for one published journal, which is fully elaborated in the paper. 

```
with open("./dataset/retroactive/{}.json".format(subject), encoding='utf-8') as json_file:
    problems=json.load(json_file)
```

File: dataset/2021-2025/10.1038_s41586-023-06208-z/Device_BestPCE_Gemini_1.5_pro_10.1038_s41586-023-06208-z.json
{
  "Ref_DOI": "10.1038/s41586-023-06208-z",
  "Ref_journal": "Nature",
  "Ref_publication_year": "2023",
  "Ref_title": "Oriented nucleation in formamidinium perovskite for photovoltaics",
  "Cell_architecture": "NIP",
  "Cell_stack_sequence": "FTO/c-TiO2/c-SnO2/Cs0.05MA0.05FA0.9PbI3/Spiro-OMeTAD/Au",
  "Cell_area_measured": "0.06 cm2",
  "ETL_thickness": "Null",
  "ETL_stack_sequence": "TiO2/SnO2",
  "ETL_additive_compound": "Null",
  "ETL_additive_concentration": "Null",
  "ETL_deposition_method": "Chemical bath deposition/Chemical bath deposition",
  "ETL_deposition_solution_concentration": "Null",
  "ETL_deposition_solvents_compound": "Null",
  "ETL_deposition_synthesis_atmosphere": "Null",
  "ETL_deposition_synthesis_atmosphere_pressure": "Null",
  "ETL_deposition_synthesis_atmosphere_relative_humidity": "Null",
  "ETL_deposition_spin_coating_speed": "Null",
  "ETL_deposition_spin_coating_time": "Null",
  "ETL_deposition_thermal_annealing_temperature": "190 °C",
  "ETL_deposition_thermal_annealing_time": "60 min",
  "Perovskite_dimension": "3D",
  "Perovskite_thickness": "Null",
  "Perovskite_composition_long_form": "Cs0.05MA0.05FA0.9PbI3",
  "Perovskite_additive_compound": "PAd",
  "Perovskite_additive_concentration": "Null",
  "Perovskite_bandgap": "Null",
  "Perovskite_deposition_method": "Spin-coating",
  "Perovskite_deposition_sequential_spin_coating": "False",
  "Perovskite_deposition_spin_coating_antisolvent": "Null",
  "Perovskite_deposition_reaction_solutions_compounds": "PbI2;FAI;MAI;CsCl;PAd",
  "Perovskite_deposition_reaction_solutions_concentrations": "1.4 M;Null;Null;Null;0.52 M",
  "Perovskite_deposition_final_solutions_concentration_before_deposition": "1.4 M",
  "Perovskite_deposition_solvents_compound": "DMF;DMSO",
  "Perovskite_deposition_solvents_mixing_ratio": "800 μL/200 μL",
  "Perovskite_deposition_synthesis_atmosphere": "N2",
  "Perovskite_deposition_synthesis_atmosphere_pressure": "Null",
  "Perovskite_deposition_synthesis_atmosphere_relative_humidity": "Null",
  "Perovskite_deposition_spin_coating_speed": "1000 rpm;5000 rpm;5000 rpm",
  "Perovskite_deposition_spin_coating_time": "10 s;5 s;20 s",
  "Perovskite_deposition_thermal_annealing_atmosphere": "Null",
  "Perovskite_deposition_thermal_annealing_temperature": "100 °C;150 °C",
  "Perovskite_deposition_thermal_annealing_time": "1 h;10 min",
  "Perovskite_surface_treatment_material": "PEAI",
  "Perovskite_surface_treatment_method": "Spin-coating",
  "Perovskite_surface_treatment_solution_concentration": "5 mg/mL",
  "Perovskite_surface_treatment_solvents_compound": "IPA",
  "Perovskite_surface_treatment_synthesis_atmosphere": "Null",
  "Perovskite_surface_treatment_synthesis_atmosphere_pressure": "Null",
  "Perovskite_surface_treatment_synthesis_atmosphere_relative_humidity": "Null",
  "Perovskite_surface_treatment_deposition_spin_coating_speed": "5000 rpm",
  "Perovskite_surface_treatment_deposition_spin_coating_time": "30 s",
  "Perovskite_surface_treatment_deposition_thermal_annealing_temperature": "Null",
  "Perovskite_surface_treatment_deposition_thermal_annealing_time": "Null",
  "HTL_thickness": "Null",
  "HTL_stack_sequence": "Spiro-OMeTAD",
  "HTL_additive_compound": "Li-TFSI;tBP;FK209",
  "HTL_additive_concentration": "517 mg/mL;Null;Null",
  "HTL_deposition_method": "Spin-coating",
  "HTL_deposition_solution_concentration": "105 mg/mL",
  "HTL_deposition_solvents_compound": "Chlorobenzene",
  "HTL_deposition_synthesis_atmosphere": "Null",
  "HTL_deposition_synthesis_atmosphere_pressure": "Null",
  "HTL_deposition_synthesis_atmosphere_relative_humidity": "Null",
  "HTL_deposition_spin_coating_speed": "3000 rpm",
  "HTL_deposition_spin_coating_time": "30 s",
  "HTL_deposition_thermal_annealing_temperature": "Null",
  "HTL_deposition_thermal_annealing_time": "Null",
  "Backcontact_thickness": "70 nm",
  "Beckcontact_deposition_method": "Thermal evaporation",
  "Backcontact_deposition_atmosphere_pressure": "Null",
  "Encapsulation_method": "Glass-glass encapsulation with edge seal",
  "Encapsulation_atmosphere": "Null",
  "JV_measured_device_matching": "True",
  "JV_measured_reverse_scan_Voc": "1.15 V",
  "JV_measured_reverse_scan_Jsc": "26.2 mA/cm2",
  "JV_measured_reverse_scan_FF": "82.0 %",
  "JV_measured_reverse_scan_PCE": "25.4 %",
  "JV_measured_forward_scan_Voc": "Null",
  "JV_measured_forward_scan_Jsc": "Null",
  "JV_measured_forward_scan_FF": "Null",
  "JV_measured_forward_scan_PCE": "Null",
  "JV_measured_light_spectra": "AM1.5G",
  "JV_measured_light_spectra_intensity": "1 sun",
  "JV_measured_scan_speed": "Null",
  "JV_measured_scan_delay_time": "Null",
  "JV_certified_PCE": "25.0 %",
  "Stabilized_measured_PCE": "Null",
  "Stabilized_certified_PCE": "Null",
  "Stability_test_device_matching": "True",
  "Stability_test_temperature": "30 °C",
  "Stability_test_atmosphere": "Air",
  "Stability_test_light_spectra": "Null",
  "Stability_test_light_intensity": "1 sun",
  "Stability_test_relative_humidity": "Null",
  "Stability_PCE_after_time": "1000 h",
  "Stability_PCE_after_time_value": "95%"
}

File: dataset/2021-2025/10.1038_s41586-023-06208-z/Device_BestPCE_Gemini_2.0_Flash_10.1038_s41586-023-06208-z.json
{
  "Ref_DOI": "10.1038/s41586-023-06208-z",
  "Ref_journal": "Nature",
  "Ref_publication_year": "2023",
  "Ref_title": "Oriented nucleation in formamidinium perovskite for photovoltaics",
  "Cell_architecture": "NIP",
  "Cell_stack_sequence": "FTO/c-TiO2/c-SnO2/Cs0.05MA0.05FA0.9PbI3/spiro-OMeTAD/Au",
  "Cell_area_measured": "0.06 squared cm",
  "ETL_thickness": "Null",
  "ETL_stack_sequence": "c-TiO2/c-SnO2",
  "ETL_additive_compound": "Null",
  "ETL_additive_concentration": "Null",
  "ETL_deposition_method": "chemical bath deposition",
  "ETL_deposition_solution_concentration": "Null",
  "ETL_deposition_solvents_compound": "Null",
  "ETL_deposition_synthesis_atmosphere": "Null",
  "ETL_deposition_synthesis_atmosphere_pressure": "Null",
  "ETL_deposition_synthesis_atmosphere_relative_humidity": "Null",
  "ETL_deposition_spin_coating_speed": "Null",
  "ETL_deposition_spin_coating_time": "Null",
  "ETL_deposition_thermal_annealing_temperature": "190",
  "ETL_deposition_thermal_annealing_time": "60",
  "Perovskite_dimension": "3D",
  "Perovskite_thickness": "Null",
  "Perovskite_composition_long_form": "Cs0.05MA0.05FA0.9PbI3",
  "Perovskite_additive_compound": "PAD",
  "Perovskite_additive_concentration": "0.52 M",
  "Perovskite_bandgap": "Null",
  "Perovskite_deposition_method": "Spin-coating",
  "Perovskite_deposition_sequential_spin_coating": "False",
  "Perovskite_deposition_spin_coating_antisolvent": "Null",
  "Perovskite_deposition_reaction_solutions_compounds": "PbI2;FAI;methylammonium iodide;CsCl;PAD",
  "Perovskite_deposition_reaction_solutions_concentrations": "1.4 M;Null;Null;Null;0.52 M",
  "Perovskite_deposition_final_solutions_concentration_before_deposition": "Null",
  "Perovskite_deposition_solvents_compound": "DMSO;DMF",
  "Perovskite_deposition_solvents_mixing_ratio": "200;800",
  "Perovskite_deposition_synthesis_atmosphere": "Nitrogen",
  "Perovskite_deposition_synthesis_atmosphere_pressure": "1 atm",
  "Perovskite_deposition_synthesis_atmosphere_relative_humidity": "Null",
  "Perovskite_deposition_spin_coating_speed": "1000;5000",
  "Perovskite_deposition_spin_coating_time": "10;25",
  "Perovskite_deposition_thermal_annealing_atmosphere": "Null",
  "Perovskite_deposition_thermal_annealing_temperature": "100;150",
  "Perovskite_deposition_thermal_annealing_time": "60;10",
  "Perovskite_surface_treatment_material": "PEAI",
  "Perovskite_surface_treatment_method": "Spin-coating",
  "Perovskite_surface_treatment_solution_concentration": "5 mg/mL",
  "Perovskite_surface_treatment_solvents_compound": "isopropanol",
  "Perovskite_surface_treatment_synthesis_atmosphere": "Nitrogen",
  "Perovskite_surface_treatment_synthesis_atmosphere_pressure": "1 atm",
  "Perovskite_surface_treatment_synthesis_atmosphere_relative_humidity": "Null",
  "Perovskite_surface_treatment_deposition_spin_coating_speed": "5000",
  "Perovskite_surface_treatment_deposition_spin_coating_time": "30",
  "Perovskite_surface_treatment_deposition_thermal_annealing_temperature": "Null",
  "Perovskite_surface_treatment_deposition_thermal_annealing_time": "Null",
  "HTL_thickness": "Null",
  "HTL_stack_sequence": "Spiro-OMeTAD",
  "HTL_additive_compound": "4-tert-butylpyridine;Li–TFSI;cobalt-complex",
  "HTL_additive_concentration": "Null;517 mg/mL;376 mg/mL",
  "HTL_deposition_method": "Spin-coating",
  "HTL_deposition_solution_concentration": "105",
  "HTL_deposition_solvents_compound": "chlorobenzene",
  "HTL_deposition_synthesis_atmosphere": "Nitrogen",
  "HTL_deposition_synthesis_atmosphere_pressure": "1 atm",
  "HTL_deposition_synthesis_atmosphere_relative_humidity": "Null",
  "HTL_deposition_spin_coating_speed": "3000",
  "HTL_deposition_spin_coating_time": "30",
  "HTL_deposition_thermal_annealing_temperature": "Null",
  "HTL_deposition_thermal_annealing_time": "Null",
  "Backcontact_thickness": "70",
  "Beckcontact_deposition_method": "Thermal evaporation",
  "Backcontact_deposition_atmosphere_pressure": "5 × 10−4 Pa",
  "Encapsulation_method": "glass–glass encapsulation technology combined with an edge seal",
  "Encapsulation_atmosphere": "Null",
  "JV_measured_device_matching": "True",
  "JV_measured_reverse_scan_Voc": "Null",
  "JV_measured_reverse_scan_Jsc": "Null",
  "JV_measured_reverse_scan_FF": "Null",
  "JV_measured_reverse_scan_PCE": "Null",
  "JV_measured_forward_scan_Voc": "Null",
  "JV_measured_forward_scan_Jsc": "Null",
  "JV_measured_forward_scan_FF": "Null",
  "JV_measured_forward_scan_PCE": "Null",
  "JV_measured_light_spectra": "AM1.5G",
  "JV_measured_light_spectra_intensity": "1 sun",
  "JV_measured_scan_speed": "Null",
  "JV_measured_scan_delay_time": "Null",
  "JV_certified_PCE": "25.0",
  "Stabilized_measured_PCE": "Null",
  "Stabilized_certified_PCE": "Null",
  "Stability_test_device_matching": "True",
  "Stability_test_temperature": "30",
  "Stability_test_atmosphere": "ambient conditions",
  "Stability_test_light_spectra": "1 sun",
  "Stability_test_light_intensity": "1 kW/m-2",
  "Stability_test_relative_humidity": "Null",
  "Stability_PCE_after_time": "1,000 h",
  "Stability_PCE_after_time_value": "95"
}

File: dataset/2021-2025/10.1038_s41586-023-06208-z/Device_BestPCE_claude_haiku_10.1038_s41586-023-06208-z.json
{
  "Ref_DOI": "10.1038/s41586-023-06208-z",
  "Ref_journal": "Nature",
  "Ref_publication_year": "2023",
  "Ref_title": "Oriented nucleation in formamidinium perovskite for photovoltaics",
  "Cell_architecture": "NIP",
  "Cell_stack_sequence": "FTO/c-TiO2/c-SnO2/Cs0.05MA0.05FA0.9PbI3/Spiro-OMeTAD/Au",
  "Cell_area_measured": "0.06 cm2",
  "ETL_thickness": "Null",
  "ETL_stack_sequence": "c-TiO2/c-SnO2",
  "ETL_additive_compound": "Null",
  "ETL_additive_concentration": "Null",
  "ETL_deposition_method": "Chemical bath deposition",
  "ETL_deposition_solution_concentration": "Null",
  "ETL_deposition_solvents_compound": "Null",
  "ETL_deposition_synthesis_atmosphere": "Air",
  "ETL_deposition_synthesis_atmosphere_pressure": "1 atm",
  "ETL_deposition_synthesis_atmosphere_relative_humidity": "Null",
  "ETL_deposition_spin_coating_speed": "Null",
  "ETL_deposition_spin_coating_time": "Null",
  "ETL_deposition_thermal_annealing_temperature": "190",
  "ETL_deposition_thermal_annealing_time": "60",
  "Perovskite_dimension": "3D",
  "Perovskite_thickness": "Null",
  "Perovskite_composition_long_form": "Cs0.05MA0.05FA0.9PbI3",
  "Perovskite_additive_compound": "PAD",
  "Perovskite_additive_concentration": "0.52 M",
  "Perovskite_bandgap": "Null",
  "Perovskite_deposition_method": "Spin-coating",
  "Perovskite_deposition_sequential_spin_coating": "False",
  "Perovskite_deposition_spin_coating_antisolvent": "Null",
  "Perovskite_deposition_reaction_solutions_compounds": "PbI2;FAI;MAI;CsCl",
  "Perovskite_deposition_reaction_solutions_concentrations": "1.4 M;Null;Null;Null",
  "Perovskite_deposition_final_solutions_concentration_before_deposition": "1.4 M",
  "Perovskite_deposition_solvents_compound": "DMSO;DMF",
  "Perovskite_deposition_solvents_mixing_ratio": "20%;80%",
  "Perovskite_deposition_synthesis_atmosphere": "Nitrogen",
  "Perovskite_deposition_synthesis_atmosphere_pressure": "1 atm",
  "Perovskite_deposition_synthesis_atmosphere_relative_humidity": "Null",
  "Perovskite_deposition_spin_coating_speed": "1000;5000",
  "Perovskite_deposition_spin_coating_time": "10;25",
  "Perovskite_deposition_thermal_annealing_atmosphere": "Air",
  "Perovskite_deposition_thermal_annealing_temperature": "100;150",
  "Perovskite_deposition_thermal_annealing_time": "60;10",
  "Perovskite_surface_treatment_material": "PEAI",
  "Perovskite_surface_treatment_method": "Spin-coating",
  "Perovskite_surface_treatment_solution_concentration": "5 mg/mL",
  "Perovskite_surface_treatment_solvents_compound": "Isopropanol",
  "Perovskite_surface_treatment_synthesis_atmosphere": "Null",
  "Perovskite_surface_treatment_synthesis_atmosphere_pressure": "1 atm",
  "Perovskite_surface_treatment_synthesis_atmosphere_relative_humidity": "Null",
  "Perovskite_surface_treatment_deposition_spin_coating_speed": "5000",
  "Perovskite_surface_treatment_deposition_spin_coating_time": "30",
  "Perovskite_surface_treatment_deposition_thermal_annealing_temperature": "Null",
  "Perovskite_surface_treatment_deposition_thermal_annealing_time": "Null",
  "HTL_thickness": "Null",
  "HTL_stack_sequence": "Spiro-OMeTAD",
  "HTL_additive_compound": "Li-TFSI;Co(III) TFSI salt;4-tert-butylpyridine",
  "HTL_additive_concentration": "517 mg/mL;376 mg/mL;Null",
  "HTL_deposition_method": "Spin-coating",
  "HTL_deposition_solution_concentration": "105 mg/mL",
  "HTL_deposition_solvents_compound": "Chlorobenzene",
  "HTL_deposition_synthesis_atmosphere": "Null",
  "HTL_deposition_synthesis_atmosphere_pressure": "1 atm",
  "HTL_deposition_synthesis_atmosphere_relative_humidity": "Null",
  "HTL_deposition_spin_coating_speed": "3000",
  "HTL_deposition_spin_coating_time": "30",
  "HTL_deposition_thermal_annealing_temperature": "Null",
  "HTL_deposition_thermal_annealing_time": "Null",
  "Backcontact_thickness": "70",
  "Beckcontact_deposition_method": "Thermal evaporation",
  "Backcontact_deposition_atmosphere_pressure": "Null",
  "Encapsulation_method": "Null",
  "Encapsulation_atmosphere": "Null",
  "JV_measured_device_matching": "True",
  "JV_measured_reverse_scan_Voc": "1.15",
  "JV_measured_reverse_scan_Jsc": "26.2",
  "JV_measured_reverse_scan_FF": "82.0",
  "JV_measured_reverse_scan_PCE": "25.4",
  "JV_measured_forward_scan_Voc": "Null",
  "JV_measured_forward_scan_Jsc": "Null",
  "JV_measured_forward_scan_FF": "Null",
  "JV_measured_forward_scan_PCE": "Null",
  "JV_measured_light_spectra": "AM1.5G",
  "JV_measured_light_spectra_intensity": "1 sun",
  "JV_measured_scan_speed": "Null",
  "JV_measured_scan_delay_time": "Null",
  "JV_certified_PCE": "25.0",
  "Stabilized_measured_PCE": "Null",
  "Stabilized_certified_PCE": "Null",
  "Stability_test_device_matching": "True",
  "Stability_test_temperature": "30",
  "Stability_test_atmosphere": "Air",
  "Stability_test_light_spectra": "Null",
  "Stability_test_light_intensity": "1 sun",
  "Stability_test_relative_humidity": "Null",
  "Stability_PCE_after_time": "1000 hours",
  "Stability_PCE_after_time_value": "95"
}

File: dataset/2021-2025/10.1038_s41586-023-06208-z/Device_BestPCE_gpt4o_10.1038_s41586-023-06208-z.json
{
  "Ref_DOI": "10.1038/s41586-023-06208-z",
  "Ref_journal": "Nature",
  "Ref_publication_year": "2023",
  "Ref_title": "Oriented nucleation in formamidinium perovskite for photovoltaics",
  "Cell_architecture": "NIP",
  "Cell_stack_sequence": "FTO/compact TiO2/compact SnO2/Cs0.05MA0.05FA0.9PbI3/spiro-OMeTAD/Au",
  "Cell_area_measured": "0.06 cm2",
  "ETL_thickness": "Null",
  "ETL_stack_sequence": "compact TiO2/compact SnO2",
  "ETL_additive_compound": "Null",
  "ETL_additive_concentration": "Null",
  "ETL_deposition_method": "Chemical bath deposition/Chemical bath deposition",
  "ETL_deposition_solution_concentration": "Null",
  "ETL_deposition_solvents_compound": "Null",
  "ETL_deposition_synthesis_atmosphere": "Null",
  "ETL_deposition_synthesis_atmosphere_pressure": "Null",
  "ETL_deposition_synthesis_atmosphere_relative_humidity": "Null",
  "ETL_deposition_spin_coating_speed": "Null",
  "ETL_deposition_spin_coating_time": "Null",
  "ETL_deposition_thermal_annealing_temperature": "190 °C",
  "ETL_deposition_thermal_annealing_time": "60 min",
  "Perovskite_dimension": "3D",
  "Perovskite_thickness": "Null",
  "Perovskite_composition_long_form": "Cs0.05MA0.05FA0.9PbI3",
  "Perovskite_additive_compound": "PAd",
  "Perovskite_additive_concentration": "0.52 M",
  "Perovskite_bandgap": "Null",
  "Perovskite_deposition_method": "Spin-coating",
  "Perovskite_deposition_sequential_spin_coating": "False",
  "Perovskite_deposition_spin_coating_antisolvent": "Null",
  "Perovskite_deposition_reaction_solutions_compounds": "PbI2;FAI;methylammonium iodide;CsCl",
  "Perovskite_deposition_reaction_solutions_concentrations": "1.4 M;Null;Null;Null",
  "Perovskite_deposition_final_solutions_concentration_before_deposition": "Null",
  "Perovskite_deposition_solvents_compound": "DMSO;DMF",
  "Perovskite_deposition_solvents_mixing_ratio": "200 μl;800 μl",
  "Perovskite_deposition_synthesis_atmosphere": "Nitrogen",
  "Perovskite_deposition_synthesis_atmosphere_pressure": "Null",
  "Perovskite_deposition_synthesis_atmosphere_relative_humidity": "Null",
  "Perovskite_deposition_spin_coating_speed": "1000 rpm;5000 rpm",
  "Perovskite_deposition_spin_coating_time": "10 s;25 s",
  "Perovskite_deposition_thermal_annealing_atmosphere": "Null",
  "Perovskite_deposition_thermal_annealing_temperature": "100 °C;150 °C",
  "Perovskite_deposition_thermal_annealing_time": "60 min;10 min",
  "Perovskite_surface_treatment_material": "PEAI",
  "Perovskite_surface_treatment_method": "Spin-coating",
  "Perovskite_surface_treatment_solution_concentration": "5 mg/mL",
  "Perovskite_surface_treatment_solvents_compound": "isopropanol",
  "Perovskite_surface_treatment_synthesis_atmosphere": "Null",
  "Perovskite_surface_treatment_synthesis_atmosphere_pressure": "Null",
  "Perovskite_surface_treatment_synthesis_atmosphere_relative_humidity": "Null",
  "Perovskite_surface_treatment_deposition_spin_coating_speed": "5000 rpm",
  "Perovskite_surface_treatment_deposition_spin_coating_time": "30 s",
  "Perovskite_surface_treatment_deposition_thermal_annealing_temperature": "Null",
  "Perovskite_surface_treatment_deposition_thermal_annealing_time": "Null",
  "HTL_thickness": "Null",
  "HTL_stack_sequence": "spiro-OMeTAD",
  "HTL_additive_compound": "Li-TFSI;tBP",
  "HTL_additive_concentration": "517 mg/mL;Null",
  "HTL_deposition_method": "Spin-coating",
  "HTL_deposition_solution_concentration": "Null",
  "HTL_deposition_solvents_compound": "Chlorobenzene",
  "HTL_deposition_synthesis_atmosphere": "Null",
  "HTL_deposition_synthesis_atmosphere_pressure": "Null",
  "HTL_deposition_synthesis_atmosphere_relative_humidity": "Null",
  "HTL_deposition_spin_coating_speed": "3000 rpm",
  "HTL_deposition_spin_coating_time": "30 s",
  "HTL_deposition_thermal_annealing_temperature": "Null",
  "HTL_deposition_thermal_annealing_time": "Null",
  "Backcontact_thickness": "70 nm",
  "Beckcontact_deposition_method": "Thermal evaporation",
  "Backcontact_deposition_atmosphere_pressure": "Null",
  "Encapsulation_method": "Glass-glass encapsulation",
  "Encapsulation_atmosphere": "Null",
  "JV_measured_device_matching": "True",
  "JV_measured_reverse_scan_Voc": "1.20 V",
  "JV_measured_reverse_scan_Jsc": "24.8 mA/cm2",
  "JV_measured_reverse_scan_FF": "82.0 %",
  "JV_measured_reverse_scan_PCE": "25.4 %",
  "JV_measured_forward_scan_Voc": "1.20 V",
  "JV_measured_forward_scan_Jsc": "24.8 mA/cm2",
  "JV_measured_forward_scan_FF": "82.0 %",
  "JV_measured_forward_scan_PCE": "25.4 %",
  "JV_measured_light_spectra": "AM1.5G",
  "JV_measured_light_spectra_intensity": "1 sun",
  "JV_measured_scan_speed": "Null",
  "JV_measured_scan_delay_time": "Null",
  "JV_certified_PCE": "25.0",
  "Stabilized_measured_PCE": "Null",
  "Stabilized_certified_PCE": "Null",
  "Stability_test_device_matching": "True",
  "Stability_test_temperature": "30 °C",
  "Stability_test_atmosphere": "Null",
  "Stability_test_light_spectra": "AM1.5G",
  "Stability_test_light_intensity": "1 sun",
  "Stability_test_relative_humidity": "Null",
  "Stability_PCE_after_time": "1000 hours",
  "Stability_PCE_after_time_value": "95 %"
}

File: dataset/2021-2025/10.1038_s41586-023-06208-z/Device_BestPCE_gpt4o_mini_10.1038_s41586-023-06208-z.json
{
  "Ref_DOI": "10.1038/s41586-023-06208-z",
  "Ref_journal": "Nature",
  "Ref_publication_year": "2023",
  "Ref_title": "Oriented nucleation in formamidinium perovskite for photovoltaics",
  "Cell_architecture": "NIP",
  "Cell_stack_sequence": "ITO/SnO2/FAPbI3/Spiro-OMeTAD/Au",
  "Cell_area_measured": "0.1 cm2",
  "ETL_thickness": "30 nm",
  "ETL_stack_sequence": "SnO2",
  "ETL_additive_compound": "Null",
  "ETL_additive_concentration": "Null",
  "ETL_deposition_method": "Spin-coating",
  "ETL_deposition_solution_concentration": "1.4 M",
  "ETL_deposition_solvents_compound": "DMF/DMSO",
  "ETL_deposition_synthesis_atmosphere": "Nitrogen",
  "ETL_deposition_synthesis_atmosphere_pressure": "1 atm",
  "ETL_deposition_synthesis_atmosphere_relative_humidity": "Null",
  "ETL_deposition_spin_coating_speed": "1500 rpm",
  "ETL_deposition_spin_coating_time": "40 s",
  "ETL_deposition_thermal_annealing_temperature": "150 °C",
  "ETL_deposition_thermal_annealing_time": "10 min",
  "Perovskite_dimension": "3D",
  "Perovskite_thickness": "Null",
  "Perovskite_composition_long_form": "FAPbI3",
  "Perovskite_additive_compound": "PAD",
  "Perovskite_additive_concentration": "2.05 mg",
  "Perovskite_bandgap": "Null",
  "Perovskite_deposition_method": "Spin-coating",
  "Perovskite_deposition_sequential_spin_coating": "True",
  "Perovskite_deposition_spin_coating_antisolvent": "Null",
  "Perovskite_deposition_reaction_solutions_compounds": "PbI2;FAI;PAD",
  "Perovskite_deposition_reaction_solutions_concentrations": "1.4 M;80 mg/mL;2.05 mg",
  "Perovskite_deposition_final_solutions_concentration_before_deposition": "Null",
  "Perovskite_deposition_solvents_compound": "isopropanol",
  "Perovskite_deposition_solvents_mixing_ratio": "Null",
  "Perovskite_deposition_synthesis_atmosphere": "Nitrogen",
  "Perovskite_deposition_synthesis_atmosphere_pressure": "1 atm",
  "Perovskite_deposition_synthesis_atmosphere_relative_humidity": "40%",
  "Perovskite_deposition_spin_coating_speed": "1800 rpm",
  "Perovskite_deposition_spin_coating_time": "40 s",
  "Perovskite_deposition_thermal_annealing_atmosphere": "Air",
  "Perovskite_deposition_thermal_annealing_temperature": "150 °C",
  "Perovskite_deposition_thermal_annealing_time": "10 min",
  "Perovskite_surface_treatment_material": "Null",
  "Perovskite_surface_treatment_method": "Null",
  "Perovskite_surface_treatment_solution_concentration": "Null",
  "Perovskite_surface_treatment_solvents_compound": "Null",
  "Perovskite_surface_treatment_synthesis_atmosphere": "Null",
  "Perovskite_surface_treatment_synthesis_atmosphere_pressure": "Null",
  "Perovskite_surface_treatment_synthesis_atmosphere_relative_humidity": "Null",
  "Perovskite_surface_treatment_deposition_spin_coating_speed": "Null",
  "Perovskite_surface_treatment_deposition_spin_coating_time": "Null",
  "Perovskite_surface_treatment_deposition_thermal_annealing_temperature": "Null",
  "Perovskite_surface_treatment_deposition_thermal_annealing_time": "Null",
  "HTL_thickness": "Null",
  "HTL_stack_sequence": "Null",
  "HTL_additive_compound": "Null",
  "HTL_additive_concentration": "Null",
  "HTL_deposition_method": "Spin-coating",
  "HTL_deposition_solution_concentration": "60 mg/mL",
  "HTL_deposition_solvents_compound": "Chlorobenzene",
  "HTL_deposition_synthesis_atmosphere": "Air",
  "HTL_deposition_synthesis_atmosphere_pressure": "1 atm",
  "HTL_deposition_synthesis_atmosphere_relative_humidity": "Null",
  "HTL_deposition_spin_coating_speed": "3000 rpm",
  "HTL_deposition_spin_coating_time": "30 s",
  "HTL_deposition_thermal_annealing_temperature": "Null",
  "HTL_deposition_thermal_annealing_time": "Null",
  "Backcontact_thickness": "70 nm",
  "Beckcontact_deposition_method": "Thermal evaporation",
  "Backcontact_deposition_atmosphere_pressure": "1 atm",
  "Encapsulation_method": "UV adhesive",
  "Encapsulation_atmosphere": "Air",
  "JV_measured_device_matching": "True",
  "JV_measured_reverse_scan_Voc": "1.15 V",
  "JV_measured_reverse_scan_Jsc": "26.2 mA/cm2",
  "JV_measured_reverse_scan_FF": "82.0 %",
  "JV_measured_reverse_scan_PCE": "25.4 %",
  "JV_measured_forward_scan_Voc": "1.15 V",
  "JV_measured_forward_scan_Jsc": "26.2 mA/cm2",
  "JV_measured_forward_scan_FF": "82.0 %",
  "JV_measured_forward_scan_PCE": "25.4 %",
  "JV_measured_light_spectra": "AM1.5G",
  "JV_measured_light_spectra_intensity": "1 sun",
  "JV_measured_scan_speed": "100 mV/s",
  "JV_measured_scan_delay_time": "Null",
  "JV_certified_PCE": "25.0 %",
  "Stabilized_measured_PCE": "Null",
  "Stabilized_certified_PCE": "Null",
  "Stability_test_device_matching": "True",
  "Stability_test_temperature": "65 °C",
  "Stability_test_atmosphere": "Air",
  "Stability_test_light_spectra": "AM1.5G",
  "Stability_test_light_intensity": "1 sun",
  "Stability_test_relative_humidity": "85 %",
  "Stability_PCE_after_time": "1000 hours",
  "Stability_PCE_after_time_value": "95%"
}

File: dataset/2021-2025/10.1038_s41586-023-06208-z/Device_BestPCE_gpt4o_mini_zero_shot_10.1038_s41586-023-06208-z.json
{
  "Ref_DOI": "10.1038/s41586-023-06208-z",
  "Ref_journal": "Nature",
  "Ref_publication_year": "2023",
  "Ref_title": "Oriented nucleation in formamidinium perovskite for photovoltaics",
  "Cell_architecture": "ITO/SnO2/FA0.95Cs0.05PbI3/Spiro-OMeTAD/Ag",
  "Cell_stack_sequence": "ITO/SnO2/Perovskite/HTL/Backcontact",
  "Cell_area_measured": "0.1 cm2",
  "ETL_thickness": "30 nm",
  "ETL_stack_sequence": "SnO2",
  "ETL_additive_compound": "Null",
  "ETL_additive_concentration": "Null",
  "ETL_deposition_method": "Spin-coating",
  "ETL_deposition_solution_concentration": "1.4 M",
  "ETL_deposition_solvents_compound": "DMF/DMSO",
  "ETL_deposition_synthesis_atmosphere": "Nitrogen",
  "ETL_deposition_synthesis_atmosphere_pressure": "Null",
  "ETL_deposition_synthesis_atmosphere_relative_humidity": "Null",
  "ETL_deposition_spin_coating_speed": "1500 rpm",
  "ETL_deposition_spin_coating_time": "40 s",
  "ETL_deposition_thermal_annealing_temperature": "165 °C",
  "ETL_deposition_thermal_annealing_time": "35 min",
  "Perovskite_dimension": "Null",
  "Perovskite_thickness": "Null",
  "Perovskite_composition_long_form": "FA0.95Cs0.05PbI3",
  "Perovskite_additive_compound": "PAD",
  "Perovskite_additive_concentration": "2.05 mg",
  "Perovskite_bandgap": "Null",
  "Perovskite_deposition_method": "Two-step",
  "Perovskite_deposition_sequential_spin_coating": "Yes",
  "Perovskite_deposition_spin_coating_antisolvent": "Null",
  "Perovskite_deposition_reaction_solutions_compounds": "PbI2, FAI",
  "Perovskite_deposition_reaction_solutions_concentrations": "1.4 M PbI2, 80 mg FAI",
  "Perovskite_deposition_final_solutions_concentration_before_deposition": "Null",
  "Perovskite_deposition_solvents_compound": "Isopropanol",
  "Perovskite_deposition_solvents_mixing_ratio": "Null",
  "Perovskite_deposition_synthesis_atmosphere": "Nitrogen",
  "Perovskite_deposition_synthesis_atmosphere_pressure": "Null",
  "Perovskite_deposition_synthesis_atmosphere_relative_humidity": "40%",
  "Perovskite_deposition_spin_coating_speed": "1800 rpm",
  "Perovskite_deposition_spin_coating_time": "40 s",
  "Perovskite_deposition_thermal_annealing_atmosphere": "Air",
  "Perovskite_deposition_thermal_annealing_temperature": "150 °C",
  "Perovskite_deposition_thermal_annealing_time": "10 min",
  "Perovskite_surface_treatment_material": "Null",
  "Perovskite_surface_treatment_method": "Null",
  "Perovskite_surface_treatment_solution_concentration": "Null",
  "Perovskite_surface_treatment_solvents_compound": "Null",
  "Perovskite_surface_treatment_synthesis_atmosphere": "Null",
  "Perovskite_surface_treatment_synthesis_atmosphere_pressure": "Null",
  "Perovskite_surface_treatment_synthesis_atmosphere_relative_humidity": "Null",
  "Perovskite_surface_treatment_deposition_spin_coating_speed": "Null",
  "Perovskite_surface_treatment_deposition_spin_coating_time": "Null",
  "Perovskite_surface_treatment_deposition_thermal_annealing_temperature": "Null",
  "Perovskite_surface_treatment_deposition_thermal_annealing_time": "Null",
  "HTL_thickness": "Null",
  "HTL_stack_sequence": "Spiro-OMeTAD",
  "HTL_additive_compound": "Null",
  "HTL_additive_concentration": "Null",
  "HTL_deposition_method": "Spin-coating",
  "HTL_deposition_solution_concentration": "60 mg Spiro-OMeTAD in 700 μl chlorobenzene",
  "HTL_deposition_solvents_compound": "Chlorobenzene",
  "HTL_deposition_synthesis_atmosphere": "Null",
  "HTL_deposition_synthesis_atmosphere_pressure": "Null",
  "HTL_deposition_synthesis_atmosphere_relative_humidity": "Null",
  "HTL_deposition_spin_coating_speed": "3000 rpm",
  "HTL_deposition_spin_coating_time": "30 s",
  "HTL_deposition_thermal_annealing_temperature": "Null",
  "HTL_deposition_thermal_annealing_time": "Null",
  "Backcontact_thickness": "70 nm",
  "Beckcontact_deposition_method": "Evaporation",
  "Backcontact_deposition_atmosphere_pressure": "5 × 10−4 Pa",
  "Encapsulation_method": "Glass-glass encapsulation",
  "Encapsulation_atmosphere": "Null",
  "JV_measured_device_matching": "Null",
  "JV_measured_reverse_scan_Voc": "1.10 V",
  "JV_measured_reverse_scan_Jsc": "26.2 mA/cm2",
  "JV_measured_reverse_scan_FF": "81.0%",
  "JV_measured_reverse_scan_PCE": "23.7%",
  "JV_measured_forward_scan_Voc": "1.20 V",
  "JV_measured_forward_scan_Jsc": "26.2 mA/cm2",
  "JV_measured_forward_scan_FF": "82.0%",
  "JV_measured_forward_scan_PCE": "25.0%",
  "JV_measured_light_spectra": "Null",
  "JV_measured_light_spectra_intensity": "Null",
  "JV_measured_scan_speed": "Null",
  "JV_measured_scan_delay_time": "Null",
  "JV_certified_PCE": "25.0%",
  "Stabilized_measured_PCE": "Null",
  "Stabilized_certified_PCE": "Null",
  "Stability_test_device_matching": "Null",
  "Stability_test_temperature": "30 ± 3 °C",
  "Stability_test_atmosphere": "Ambient",
  "Stability_test_light_spectra": "Null",
  "Stability_test_light_intensity": "1 sun",
  "Stability_test_relative_humidity": "Null",
  "Stability_PCE_after_time": "1000 h",
  "Stability_PCE_after_time_value": "95%"
}

File: dataset/2021-2025/10.1038_s41586-023-06208-z/Device_BestPCE_grok_10.1038_s41586-023-06208-z.json
{
  "Ref_DOI": "10.1038/s41586-023-06208-z",
  "Ref_journal": "Nature",
  "Ref_publication_year": "2023",
  "Ref_title": "Oriented nucleation in formamidinium perovskite for photovoltaics",
  "Cell_architecture": "NIP",
  "Cell_stack_sequence": "FTO/c-TiO2/c-SnO2/Cs0.05MA0.05FA0.9PbI3/spiro-OMeTAD/Au",
  "Cell_area_measured": "0.06 cm2",
  "ETL_thickness": "Null",
  "ETL_stack_sequence": "c-TiO2/c-SnO2",
  "ETL_additive_compound": "Null",
  "ETL_additive_concentration": "Null",
  "ETL_deposition_method": "Chemical bath deposition/Chemical bath deposition",
  "ETL_deposition_solution_concentration": "Null/Null",
  "ETL_deposition_solvents_compound": "Null/Null",
  "ETL_deposition_synthesis_atmosphere": "Air",
  "ETL_deposition_synthesis_atmosphere_pressure": "1 atm",
  "ETL_deposition_synthesis_atmosphere_relative_humidity": "Null",
  "ETL_deposition_spin_coating_speed": "Null/Null",
  "ETL_deposition_spin_coating_time": "Null/Null",
  "ETL_deposition_thermal_annealing_temperature": "190 °C/190 °C",
  "ETL_deposition_thermal_annealing_time": "60 min/60 min",
  "Perovskite_dimension": "3D",
  "Perovskite_thickness": "Null",
  "Perovskite_composition_long_form": "Cs0.05MA0.05FA0.9PbI3",
  "Perovskite_additive_compound": "Pentanamidine hydrochloride (PAD)",
  "Perovskite_additive_concentration": "0.52 M",
  "Perovskite_bandgap": "Null",
  "Perovskite_deposition_method": "Spin-coating",
  "Perovskite_deposition_sequential_spin_coating": "False",
  "Perovskite_deposition_spin_coating_antisolvent": "Null",
  "Perovskite_deposition_reaction_solutions_compounds": "PbI2; FAI; Methylammonium iodide; CsCl; PAD",
  "Perovskite_deposition_reaction_solutions_concentrations": "1.4 M; Null; Null; Null; 0.52 M",
  "Perovskite_deposition_final_solutions_concentration_before_deposition": "1.4 M",
  "Perovskite_deposition_solvents_compound": "DMSO; DMF",
  "Perovskite_deposition_solvents_mixing_ratio": "200 µl:800 µl",
  "Perovskite_deposition_synthesis_atmosphere": "Nitrogen",
  "Perovskite_deposition_synthesis_atmosphere_pressure": "Null",
  "Perovskite_deposition_synthesis_atmosphere_relative_humidity": "Null",
  "Perovskite_deposition_spin_coating_speed": "1000 rpm; 5000 rpm",
  "Perovskite_deposition_spin_coating_time": "10 s; 25 s",
  "Perovskite_deposition_thermal_annealing_atmosphere": "Null",
  "Perovskite_deposition_thermal_annealing_temperature": "100 °C; 150 °C",
  "Perovskite_deposition_thermal_annealing_time": "60 min; 10 min",
  "Perovskite_surface_treatment_material": "Phenethylammonium iodide (PEAI)",
  "Perovskite_surface_treatment_method": "Spin-coating",
  "Perovskite_surface_treatment_solution_concentration": "5 mg/mL",
  "Perovskite_surface_treatment_solvents_compound": "Isopropanol",
  "Perovskite_surface_treatment_synthesis_atmosphere": "Null",
  "Perovskite_surface_treatment_synthesis_atmosphere_pressure": "Null",
  "Perovskite_surface_treatment_synthesis_atmosphere_relative_humidity": "Null",
  "Perovskite_surface_treatment_deposition_spin_coating_speed": "5000 rpm",
  "Perovskite_surface_treatment_deposition_spin_coating_time": "30 s",
  "Perovskite_surface_treatment_deposition_thermal_annealing_temperature": "Null",
  "Perovskite_surface_treatment_deposition_thermal_annealing_time": "Null",
  "HTL_thickness": "Null",
  "HTL_stack_sequence": "spiro-OMeTAD",
  "HTL_additive_compound": "Li-TFSI; 4-tert-butylpyridine; Cobalt-complex",
  "HTL_additive_concentration": "517 mg/mL; Null; 376 mg/mL",
  "HTL_deposition_method": "Spin-coating",
  "HTL_deposition_solution_concentration": "105 mg/mL",
  "HTL_deposition_solvents_compound": "Chlorobenzene",
  "HTL_deposition_synthesis_atmosphere": "Null",
  "HTL_deposition_synthesis_atmosphere_pressure": "Null",
  "HTL_deposition_synthesis_atmosphere_relative_humidity": "Null",
  "HTL_deposition_spin_coating_speed": "3000 rpm",
  "HTL_deposition_spin_coating_time": "30 s",
  "HTL_deposition_thermal_annealing_temperature": "Null",
  "HTL_deposition_thermal_annealing_time": "Null",
  "Backcontact_thickness": "70 nm",
  "Beckcontact_deposition_method": "Thermal evaporation",
  "Backcontact_deposition_atmosphere_pressure": "Null",
  "Encapsulation_method": "Glass-glass encapsulation with edge seal",
  "Encapsulation_atmosphere": "Nitrogen",
  "JV_measured_device_matching": "True",
  "JV_measured_reverse_scan_Voc": "1.15 V",
  "JV_measured_reverse_scan_Jsc": "26.2 mA/cm2",
  "JV_measured_reverse_scan_FF": "82.0 %",
  "JV_measured_reverse_scan_PCE": "25.4 %",
  "JV_measured_forward_scan_Voc": "Null",
  "JV_measured_forward_scan_Jsc": "Null",
  "JV_measured_forward_scan_FF": "Null",
  "JV_measured_forward_scan_PCE": "Null",
  "JV_measured_light_spectra": "AM1.5G",
  "JV_measured_light_spectra_intensity": "Null",
  "JV_measured_scan_speed": "Null",
  "JV_measured_scan_delay_time": "Null",
  "JV_certified_PCE": "25.0 %",
  "Stabilized_measured_PCE": "Null",
  "Stabilized_certified_PCE": "Null",
  "Stability_test_device_matching": "True",
  "Stability_test_temperature": "30 ± 3 °C",
  "Stability_test_atmosphere": "Ambient",
  "Stability_test_light_spectra": "Null",
  "Stability_test_light_intensity": "1 sun",
  "Stability_test_relative_humidity": "Null",
  "Stability_PCE_after_time": "1000 hours",
  "Stability_PCE_after_time_value": "95 % of initial PCE"
}

File: dataset/2021-2025/10.1038_s41586-023-06208-z/Device_BestPCE_o3_10.1038_s41586-023-06208-z.json
{
  "Ref_DOI": "10.1038/s41586-023-06208-z",
  "Ref_journal": "Nature",
  "Ref_publication_year": "2023",
  "Ref_title": "Oriented nucleation in formamidinium perovskite for photovoltaics",
  "Cell_architecture": "NIP",
  "Cell_stack_sequence": "FTO/c-TiO2/c-SnO2/Cs0.05MA0.05FA0.9PbI3+PAD/PEAI/Spiro-OMeTAD/Au",
  "Cell_area_measured": "0.06 cm2",
  "ETL_thickness": "Null",
  "ETL_stack_sequence": "c-TiO2/c-SnO2",
  "ETL_additive_compound": "Null",
  "ETL_additive_concentration": "Null",
  "ETL_deposition_method": "Chemical bath deposition/Chemical bath deposition",
  "ETL_deposition_solution_concentration": "Null",
  "ETL_deposition_solvents_compound": "Null",
  "ETL_deposition_synthesis_atmosphere": "Air",
  "ETL_deposition_synthesis_atmosphere_pressure": "1 atm",
  "ETL_deposition_synthesis_atmosphere_relative_humidity": "Null",
  "ETL_deposition_spin_coating_speed": "Null",
  "ETL_deposition_spin_coating_time": "Null",
  "ETL_deposition_thermal_annealing_temperature": "190 °C",
  "ETL_deposition_thermal_annealing_time": "60 min",
  "Perovskite_dimension": "3D",
  "Perovskite_thickness": "Null",
  "Perovskite_composition_long_form": "Cs0.05MA0.05FA0.9PbI3",
  "Perovskite_additive_compound": "Pentanamidine hydrochloride (PAD)",
  "Perovskite_additive_concentration": "Null",
  "Perovskite_bandgap": "Null",
  "Perovskite_deposition_method": "Spin-coating",
  "Perovskite_deposition_sequential_spin_coating": "False",
  "Perovskite_deposition_spin_coating_antisolvent": "Null",
  "Perovskite_deposition_reaction_solutions_compounds": "Null",
  "Perovskite_deposition_reaction_solutions_concentrations": "Null",
  "Perovskite_deposition_final_solutions_concentration_before_deposition": "1.4 M",
  "Perovskite_deposition_solvents_compound": "DMF;DMSO",
  "Perovskite_deposition_solvents_mixing_ratio": "DMF:DMSO=4:1",
  "Perovskite_deposition_synthesis_atmosphere": "Nitrogen",
  "Perovskite_deposition_synthesis_atmosphere_pressure": "1 atm",
  "Perovskite_deposition_synthesis_atmosphere_relative_humidity": "Null",
  "Perovskite_deposition_spin_coating_speed": "1000 rpm;5000 rpm",
  "Perovskite_deposition_spin_coating_time": "10 s;25 s",
  "Perovskite_deposition_thermal_annealing_atmosphere": "Nitrogen",
  "Perovskite_deposition_thermal_annealing_temperature": "100 °C;150 °C",
  "Perovskite_deposition_thermal_annealing_time": "60 min;10 min",
  "Perovskite_surface_treatment_material": "PEAI",
  "Perovskite_surface_treatment_method": "Spin-coating",
  "Perovskite_surface_treatment_solution_concentration": "5 mg/mL",
  "Perovskite_surface_treatment_solvents_compound": "Isopropanol",
  "Perovskite_surface_treatment_synthesis_atmosphere": "Nitrogen",
  "Perovskite_surface_treatment_synthesis_atmosphere_pressure": "1 atm",
  "Perovskite_surface_treatment_synthesis_atmosphere_relative_humidity": "Null",
  "Perovskite_surface_treatment_deposition_spin_coating_speed": "5000 rpm",
  "Perovskite_surface_treatment_deposition_spin_coating_time": "30 s",
  "Perovskite_surface_treatment_deposition_thermal_annealing_temperature": "Null",
  "Perovskite_surface_treatment_deposition_thermal_annealing_time": "Null",
  "HTL_thickness": "Null",
  "HTL_stack_sequence": "Spiro-OMeTAD",
  "HTL_additive_compound": "Li-TFSI;4-tert-butylpyridine;FK209",
  "HTL_additive_concentration": "Null",
  "HTL_deposition_method": "Spin-coating",
  "HTL_deposition_solution_concentration": "Null",
  "HTL_deposition_solvents_compound": "Chlorobenzene",
  "HTL_deposition_synthesis_atmosphere": "Air",
  "HTL_deposition_synthesis_atmosphere_pressure": "1 atm",
  "HTL_deposition_synthesis_atmosphere_relative_humidity": "Null",
  "HTL_deposition_spin_coating_speed": "3000 rpm",
  "HTL_deposition_spin_coating_time": "30 s",
  "HTL_deposition_thermal_annealing_temperature": "Null",
  "HTL_deposition_thermal_annealing_time": "Null",
  "Backcontact_thickness": "70 nm",
  "Beckcontact_deposition_method": "Thermal evaporation",
  "Backcontact_deposition_atmosphere_pressure": "5e-4 Pa",
  "Encapsulation_method": "Glass–glass with UV-curing sealant",
  "Encapsulation_atmosphere": "Nitrogen",
  "JV_measured_device_matching": "True",
  "JV_measured_reverse_scan_Voc": "Null",
  "JV_measured_reverse_scan_Jsc": "Null",
  "JV_measured_reverse_scan_FF": "Null",
  "JV_measured_reverse_scan_PCE": "25.4 %",
  "JV_measured_forward_scan_Voc": "Null",
  "JV_measured_forward_scan_Jsc": "Null",
  "JV_measured_forward_scan_FF": "Null",
  "JV_measured_forward_scan_PCE": "Null",
  "JV_measured_light_spectra": "AM1.5G",
  "JV_measured_light_spectra_intensity": "1 sun",
  "JV_measured_scan_speed": "Null",
  "JV_measured_scan_delay_time": "Null",
  "JV_certified_PCE": "25.0 %",
  "Stabilized_measured_PCE": "Null",
  "Stabilized_certified_PCE": "Null",
  "Stability_test_device_matching": "True",
  "Stability_test_temperature": "30 °C",
  "Stability_test_atmosphere": "Air",
  "Stability_test_light_spectra": "AM1.5G",
  "Stability_test_light_intensity": "1 sun",
  "Stability_test_relative_humidity": "Null",
  "Stability_PCE_after_time": "1000 hours",
  "Stability_PCE_after_time_value": "95 %"
}
