Repository: jiayijdong/PSCbench

# PSCbench


**PSCbench** is a novel benchmark for materials science research-level scientific
dataset curation sourced from published journals. The benchmark is designed to evaluate the complex classification capabilities,
strong domain knowledge, and advanced calculation skills of LLMs.

## Data


The PSCbench dataset is under dataset folder in json file format. Each file is list of dictionary and can be extracted using following scripts.
Each file stands for one published journal, which is fully elaborated in the paper. 

```
with open("./dataset/retroactive/{}.json".format(subject), encoding='utf-8') as json_file:
    problems=json.load(json_file)
```

File: dataset/2021-2025/10.1038_s41586-023-06208-z/Device_BestPCE_o4_mini_10.1038_s41586-023-06208-z.json
{
  "Ref_DOI": "10.1038/s41586-023-06208-z",
  "Ref_journal": "Nature",
  "Ref_publication_year": "2023",
  "Ref_title": "Oriented nucleation in formamidinium perovskite for photovoltaics",
  "Cell_architecture": "NIP",
  "Cell_stack_sequence": "FTO/compact TiO2/compact SnO2/Cs0.05MA0.05FA0.9PbI3/spiro-OMeTAD/Au",
  "Cell_area_measured": "0.06 cm2",
  "ETL_thickness": "Null",
  "ETL_stack_sequence": "compact TiO2/compact SnO2",
  "ETL_additive_compound": "Null",
  "ETL_additive_concentration": "Null",
  "ETL_deposition_method": "Chemical bath deposition/Chemical bath deposition",
  "ETL_deposition_solution_concentration": "Null/Null",
  "ETL_deposition_solvents_compound": "Null/Null",
  "ETL_deposition_synthesis_atmosphere": "Null",
  "ETL_deposition_synthesis_atmosphere_pressure": "Null",
  "ETL_deposition_synthesis_atmosphere_relative_humidity": "Null",
  "ETL_deposition_spin_coating_speed": "Null",
  "ETL_deposition_spin_coating_time": "Null",
  "ETL_deposition_thermal_annealing_temperature": "190 °C",
  "ETL_deposition_thermal_annealing_time": "60 min",
  "Perovskite_dimension": "3D",
  "Perovskite_thickness": "Null",
  "Perovskite_composition_long_form": "Cs0.05MA0.05FA0.9PbI3",
  "Perovskite_additive_compound": "Pentanamidine hydrochloride",
  "Perovskite_additive_concentration": "0.52 M",
  "Perovskite_bandgap": "Null",
  "Perovskite_deposition_method": "Spin-coating",
  "Perovskite_deposition_sequential_spin_coating": "False",
  "Perovskite_deposition_spin_coating_antisolvent": "Null",
  "Perovskite_deposition_reaction_solutions_compounds": "PbI2;FAI;MAI;CsCl",
  "Perovskite_deposition_reaction_solutions_concentrations": "1.4 M",
  "Perovskite_deposition_final_solutions_concentration_before_deposition": "1.4 M",
  "Perovskite_deposition_solvents_compound": "DMSO;DMF",
  "Perovskite_deposition_solvents_mixing_ratio": "200 μL;800 μL",
  "Perovskite_deposition_synthesis_atmosphere": "Nitrogen",
  "Perovskite_deposition_synthesis_atmosphere_pressure": "1 atm",
  "Perovskite_deposition_synthesis_atmosphere_relative_humidity": "Null",
  "Perovskite_deposition_spin_coating_speed": "1000 rpm;5000 rpm;5000 rpm",
  "Perovskite_deposition_spin_coating_time": "10 s;5 s;20 s",
  "Perovskite_deposition_thermal_annealing_atmosphere": "Nitrogen",
  "Perovskite_deposition_thermal_annealing_temperature": "100 °C;150 °C",
  "Perovskite_deposition_thermal_annealing_time": "60 min;10 min",
  "Perovskite_surface_treatment_material": "Phenethylammonium iodide",
  "Perovskite_surface_treatment_method": "Spin-coating",
  "Perovskite_surface_treatment_solution_concentration": "5 mg/mL",
  "Perovskite_surface_treatment_solvents_compound": "Isopropanol",
  "Perovskite_surface_treatment_synthesis_atmosphere": "Nitrogen",
  "Perovskite_surface_treatment_synthesis_atmosphere_pressure": "1 atm",
  "Perovskite_surface_treatment_synthesis_atmosphere_relative_humidity": "Null",
  "Perovskite_surface_treatment_deposition_spin_coating_speed": "5000 rpm",
  "Perovskite_surface_treatment_deposition_spin_coating_time": "30 s",
  "Perovskite_surface_treatment_deposition_thermal_annealing_temperature": "Null",
  "Perovskite_surface_treatment_deposition_thermal_annealing_time": "Null",
  "HTL_thickness": "Null",
  "HTL_stack_sequence": "spiro-OMeTAD",
  "HTL_additive_compound": "4-tert-butylpyridine;Li–TFSI;Cobalt complex (FK209)",
  "HTL_additive_concentration": "Null;517 mg/mL;376 mg/mL",
  "HTL_deposition_method": "Spin-coating",
  "HTL_deposition_solution_concentration": "78 mg/mL",
  "HTL_deposition_solvents_compound": "Chlorobenzene",
  "HTL_deposition_synthesis_atmosphere": "Nitrogen",
  "HTL_deposition_synthesis_atmosphere_pressure": "1 atm",
  "HTL_deposition_synthesis_atmosphere_relative_humidity": "Null",
  "HTL_deposition_spin_coating_speed": "3000 rpm",
  "HTL_deposition_spin_coating_time": "30 s",
  "HTL_deposition_thermal_annealing_temperature": "Null",
  "HTL_deposition_thermal_annealing_time": "Null",
  "Backcontact_thickness": "70 nm",
  "Beckcontact_deposition_method": "Thermal evaporation",
  "Backcontact_deposition_atmosphere_pressure": "5×10^-4 Pa",
  "Encapsulation_method": "Glass–glass with UV-curing sealant",
  "Encapsulation_atmosphere": "Air",
  "JV_measured_device_matching": "True",
  "JV_measured_reverse_scan_Voc": "1.15 V",
  "JV_measured_reverse_scan_Jsc": "26.2 mA/cm2",
  "JV_measured_reverse_scan_FF": "82.0%",
  "JV_measured_reverse_scan_PCE": "25.4%",
  "JV_measured_forward_scan_Voc": "Null",
  "JV_measured_forward_scan_Jsc": "Null",
  "JV_measured_forward_scan_FF": "Null",
  "JV_measured_forward_scan_PCE": "Null",
  "JV_measured_light_spectra": "AM1.5G",
  "JV_measured_light_spectra_intensity": "1 sun",
  "JV_measured_scan_speed": "Null",
  "JV_measured_scan_delay_time": "Null",
  "JV_certified_PCE": "25.0%",
  "Stabilized_measured_PCE": "Null",
  "Stabilized_certified_PCE": "Null",
  "Stability_test_device_matching": "True",
  "Stability_test_temperature": "30 ±3 °C",
  "Stability_test_atmosphere": "Air",
  "Stability_test_light_spectra": "AM1.5G",
  "Stability_test_light_intensity": "1 sun",
  "Stability_test_relative_humidity": "Null",
  "Stability_PCE_after_time": "1000 hours",
  "Stability_PCE_after_time_value": "95%"
}
