Repository: jiayijdong/PSCbench

# PSCbench


**PSCbench** is a novel benchmark for materials science research-level scientific
dataset curation sourced from published journals. The benchmark is designed to evaluate the complex classification capabilities,
strong domain knowledge, and advanced calculation skills of LLMs. 

We developed an innovative **evaluation protocol** for a detailed analysis of classification abilities of leading commercially available Large Language Models. This
involves instructing LLMs to extract key knowledge information within a predefined set of
dataset template. This process offers a fine-grained understanding that LLM works as well as a human in annotating the data
and actually finds out when the humans failed to annotate the data
.

## Data


The PSCbench dataset is under dataset folder in json file format. Each file is list of dictionary and can be extracted using following scripts.
Each file stands for one published journal, which is fully elaborated in the paper. 

```
with open("./dataset/retroactive/{}.json".format(subject), encoding='utf-8') as json_file:
    problems=json.load(json_file)
```

## Evaluation
To evaluate our data using LLM, please refer to folder under eval

## Analysis (Evaluation Protocol)
The evaluation protocol involves analyzing both LLM
and reference (correct) ground truth with the assistance of human annotators to identify the key information in the literature.
These reasons are then summarized into 4 categories: **Tag, Materials, Fabrication and Properties**. Subsequently, a LLM verifier is employed to automatically attribute each
incorrectly extracted answer into a certain field. The resulting error profiles enable the
interpretation of the improved skills by certain prompting strategies and direct comparison of various
strategies.

### run evaluation protocol
After running the evaluation part, use the output to run the evaluation protocol. 
```
cd eval
OPENAI_API_KEY=your_key python ana_error.py --setting your_setting 
```

## Citation
If you find our paper useful, please cite our paper
```
@misc{dong2024pscbench,
  author = {Dong, Jiayi and Huang, Zijian and Yao, Yu and Shen, Zhichao and Liu, Junkai and Tong, Yiushun and Tsai, Chu-Yen and Duan, Haoxiang and Yang, Wenxin and Gong, Ming and Xu, Wei and Kundu, Arnesh and Zhang, Ying and Huang, Joshua and Tong, Xinyang and Yeh, Eric and Zhu, Yingke and Ng, Charlotte and Du, Yilun and Li, Ju and Schwalbe-Koda, Daniel and Yang, Yang},
  title = {{PSCBENCH: A Benchmark for Large-Scale Automated Knowledge Extraction and Data Curation in Perovskite Solar Cell Literature}},
  note = {Preprint},
  year = {2024},
  url = {https://arxiv.org/abs/XXXX.XXXXX}  
}

```

File: dataset/2021-2025/10.1126_sciadv.abg0633/Device_BestPCE_10.1126_sciadv.abg0633.json
{
    "Ref_DOI": "10.1126/sciadv.abg0633",
    "Ref_journal": "Sci. Adv.",
    "Ref_publication_year": "2021",
    "Ref_title": "Efficient and stable inverted perovskite solar cells with very high fill factors via incorporation of star-shaped polymer",
    "Cell_architecture": "PIN",
    "Cell_stack_sequence": "ITO/NiOx/Cs0.05(FA0.85MA0.15)0.95Pb(I0.85Br0.15)3-PPP/PCBM+C60/BCP/Cr/Au",
    "Cell_area_measured": "0.1 cm2",
    "ETL_thickness": "45 nm",
    "ETL_stack_sequence": "PCBM+C60",
    "ETL_additive_compound": "Null",
    "ETL_additive_concentration": "Null",
    "ETL_deposition_method": "Spin-coating",
    "ETL_deposition_solution_concentration": "Null",
    "ETL_deposition_solvents_compound": "Chlorobenzene",
    "ETL_deposition_synthesis_atmosphere": "Air",
    "ETL_deposition_synthesis_atmosphere_pressure": "1 atm",
    "ETL_deposition_synthesis_atmosphere_relative_humidity": "Null",
    "ETL_deposition_spin_coating_speed": "3000 rpm",
    "ETL_deposition_spin_coating_time": "30 s",
    "ETL_deposition_thermal_annealing_temperature": "60 °C",
    "ETL_deposition_thermal_annealing_time": "10 min",
    "Perovskite_dimension": "3D",
    "Perovskite_thickness": "750 nm",
    "Perovskite_composition_long_form": "Cs0.05(FA0.85MA0.15)0.95Pb(I0.85Br0.15)3",
    "Perovskite_additive_compound": "PPP",
    "Perovskite_additive_concentration": "0.1 mg/mL",
    "Perovskite_bandgap": "1.59 eV",
    "Perovskite_deposition_method": "Spin-coating",
    "Perovskite_deposition_sequential_spin_coating": "False",
    "Perovskite_deposition_spin_coating_antisolvent": "Chlorobenzene",
    "Perovskite_deposition_reaction_solutions_compounds": "PbI2;CsI;PbBr2;MABr;FAI",
    "Perovskite_deposition_reaction_solutions_concentrations": "1.30 M;0.07 M;0.21 M;0.21 M;1.19 M",
    "Perovskite_deposition_final_solutions_concentration_before_deposition": "Null",
    "Perovskite_deposition_solvents_compound": "DMF;DMSO",
    "Perovskite_deposition_solvents_mixing_ratio": "4/1",
    "Perovskite_deposition_synthesis_atmosphere": "Air",
    "Perovskite_deposition_synthesis_atmosphere_pressure": "1 atm",
    "Perovskite_deposition_synthesis_atmosphere_relative_humidity": "Null",
    "Perovskite_deposition_spin_coating_speed": "1000 rpm;6000 rpm",
    "Perovskite_deposition_spin_coating_time": "10 s;30 s",
    "Perovskite_deposition_thermal_annealing_atmosphere": "Air",
    "Perovskite_deposition_thermal_annealing_temperature": "100 °C",
    "Perovskite_deposition_thermal_annealing_time": "20 min",
    "Perovskite_surface_treatment_material": "Null",
    "Perovskite_surface_treatment_method": "Null",
    "Perovskite_surface_treatment_solution_concentration": "Null",
    "Perovskite_surface_treatment_solvents_compound": "Null",
    "Perovskite_surface_treatment_synthesis_atmosphere": "Null",
    "Perovskite_surface_treatment_synthesis_atmosphere_pressure": "Null",
    "Perovskite_surface_treatment_synthesis_atmosphere_relative_humidity": "Null",
    "Perovskite_surface_treatment_deposition_spin_coating_speed": "Null",
    "Perovskite_surface_treatment_deposition_spin_coating_time": "Null",
    "Perovskite_surface_treatment_deposition_thermal_annealing_temperature": "Null",
    "Perovskite_surface_treatment_deposition_thermal_annealing_time": "Null",
    "HTL_thickness": "20 nm",
    "HTL_stack_sequence": "NiOx",
    "HTL_additive_compound": "Null",
    "HTL_additive_concentration": "Null",
    "HTL_deposition_method": "Spin-coating",
    "HTL_deposition_solution_concentration": "20 mg/mL",
    "HTL_deposition_solvents_compound": "Water",
    "HTL_deposition_synthesis_atmosphere": "Air",
    "HTL_deposition_synthesis_atmosphere_pressure": "1 atm",
    "HTL_deposition_synthesis_atmosphere_relative_humidity": "Null",
    "HTL_deposition_spin_coating_speed": "2000 rpm",
    "HTL_deposition_spin_coating_time": "40 s",
    "HTL_deposition_thermal_annealing_temperature": "100 °C",
    "HTL_deposition_thermal_annealing_time": "10 min",
    "Backcontact_thickness": "105 nm",
    "Beckcontact_deposition_method": "Thermal evaporation",
    "Backcontact_deposition_atmosphere_pressure": "2 × 10−6 mbar",
    "Encapsulation_method": "UV adhesive",
    "Encapsulation_atmosphere": "N2",
    "JV_measured_device_matching": "True",
    "JV_measured_reverse_scan_Voc": "1.131 V",
    "JV_measured_reverse_scan_Jsc": "23.24 mA/cm2",
    "JV_measured_reverse_scan_FF": "84.1 %",
    "JV_measured_reverse_scan_PCE": "22.11 %",
    "JV_measured_forward_scan_Voc": "1.131 V",
    "JV_measured_forward_scan_Jsc": "23.14 mA/cm2",
    "JV_measured_forward_scan_FF": "83.7 %",
    "JV_measured_forward_scan_PCE": "21.91 %",
    "JV_measured_light_spectra": "AM1.5G",
    "JV_measured_light_spectra_intensity": "100 mW/cm2",
    "JV_measured_scan_speed": "0.05 V/s",
    "JV_measured_scan_delay_time": "Null",
    "JV_certified_PCE": "Null",
    "Stabilized_measured_PCE": "22.03 %",
    "Stabilized_certified_PCE": "Null",
    "Stability_test_device_matching": "True",
    "Stability_test_temperature": "45 °C",
    "Stability_test_atmosphere": "Air",
    "Stability_test_light_spectra": "AM1.5G",
    "Stability_test_light_intensity": "100 mW/cm2",
    "Stability_test_relative_humidity": "40 %",
    "Stability_PCE_after_time": "1000 hours",
    "Stability_PCE_after_time_value": "almost 100%"
}

File: dataset/2021-2025/10.1126_sciadv.abg0633/Device_BestPCE_Gemini_1.5_pro_10.1126_sciadv.abg0633.json
{
  "Ref_DOI": "10.1126/sciadv.abg0633",
  "Ref_journal": "Science Advances",
  "Ref_publication_year": "2021",
  "Ref_title": "Efficient and stable inverted perovskite solar cells with very high fill factors via incorporation of star-shaped polymer",
  "Cell_architecture": "PIN",
  "Cell_stack_sequence": "ITO/NiOx/Perovskite/PCBM+C60/BCP/Cr/Au",
  "Cell_area_measured": "0.1 cm2",
  "ETL_thickness": "45 nm",
  "ETL_stack_sequence": "PCBM+C60/BCP",
  "ETL_additive_compound": null,
  "ETL_additive_concentration": null,
  "ETL_deposition_method": "Spin-coating/Spin-coating",
  "ETL_deposition_solution_concentration": "25 mg/mL;0.5 mg/mL",
  "ETL_deposition_solvents_compound": "Chlorobenzene;Isopropanol",
  "ETL_deposition_synthesis_atmosphere": null,
  "ETL_deposition_synthesis_atmosphere_pressure": null,
  "ETL_deposition_synthesis_atmosphere_relative_humidity": null,
  "ETL_deposition_spin_coating_speed": "3000 rpm;5800 rpm",
  "ETL_deposition_spin_coating_time": "30 s;30 s",
  "ETL_deposition_thermal_annealing_temperature": "60 °C;Null",
  "ETL_deposition_thermal_annealing_time": "10 min;Null",
  "Perovskite_dimension": "3D",
  "Perovskite_thickness": "750 nm",
  "Perovskite_composition_long_form": "Cs0.05(FA0.85MA0.15)0.95Pb(I0.85Br0.15)3",
  "Perovskite_additive_compound": "PPP",
  "Perovskite_additive_concentration": "0.1 mg/mL",
  "Perovskite_bandgap": "1.59 eV",
  "Perovskite_deposition_method": "Spin-coating",
  "Perovskite_deposition_sequential_spin_coating": false,
  "Perovskite_deposition_spin_coating_antisolvent": "Chlorobenzene",
  "Perovskite_deposition_reaction_solutions_compounds": "PbI2;CsI;PbBr2;MABr;FAI",
  "Perovskite_deposition_reaction_solutions_concentrations": "1.3 M;0.07 M;0.21 M;0.21 M;1.19 M",
  "Perovskite_deposition_final_solutions_concentration_before_deposition": null,
  "Perovskite_deposition_solvents_compound": "DMF;DMSO",
  "Perovskite_deposition_solvents_mixing_ratio": "4;1",
  "Perovskite_deposition_synthesis_atmosphere": null,
  "Perovskite_deposition_synthesis_atmosphere_pressure": null,
  "Perovskite_deposition_synthesis_atmosphere_relative_humidity": null,
  "Perovskite_deposition_spin_coating_speed": "1000 rpm;6000 rpm",
  "Perovskite_deposition_spin_coating_time": "10 s;30 s",
  "Perovskite_deposition_thermal_annealing_atmosphere": null,
  "Perovskite_deposition_thermal_annealing_temperature": "100 °C",
  "Perovskite_deposition_thermal_annealing_time": "20 min",
  "Perovskite_surface_treatment_material": null,
  "Perovskite_surface_treatment_method": null,
  "Perovskite_surface_treatment_solution_concentration": null,
  "Perovskite_surface_treatment_solvents_compound": null,
  "Perovskite_surface_treatment_synthesis_atmosphere": null,
  "Perovskite_surface_treatment_synthesis_atmosphere_pressure": null,
  "Perovskite_surface_treatment_synthesis_atmosphere_relative_humidity": null,
  "Perovskite_surface_treatment_deposition_spin_coating_speed": null,
  "Perovskite_surface_treatment_deposition_spin_coating_time": null,
  "Perovskite_surface_treatment_deposition_thermal_annealing_temperature": null,
  "Perovskite_surface_treatment_deposition_thermal_annealing_time": null,
  "HTL_thickness": "20 nm",
  "HTL_stack_sequence": "NiOx",
  "HTL_additive_compound": null,
  "HTL_additive_concentration": null,
  "HTL_deposition_method": "Spin-coating",
  "HTL_deposition_solution_concentration": "20 mg/mL",
  "HTL_deposition_solvents_compound": "H2O",
  "HTL_deposition_synthesis_atmosphere": null,
  "HTL_deposition_synthesis_atmosphere_pressure": null,
  "HTL_deposition_synthesis_atmosphere_relative_humidity": null,
  "HTL_deposition_spin_coating_speed": "2000 rpm",
  "HTL_deposition_spin_coating_time": "40 s",
  "HTL_deposition_thermal_annealing_temperature": "100 °C",
  "HTL_deposition_thermal_annealing_time": "10 min",
  "Backcontact_thickness": "105 nm",
  "Beckcontact_deposition_method": "Thermal evaporation",
  "Backcontact_deposition_atmosphere_pressure": "2e-6 mbar",
  "Encapsulation_method": "UV adhesive",
  "Encapsulation_atmosphere": "N2",
  "JV_measured_device_matching": true,
  "JV_measured_reverse_scan_Voc": "1.131 V",
  "JV_measured_reverse_scan_Jsc": "23.24 mA/cm2",
  "JV_measured_reverse_scan_FF": "0.841",
  "JV_measured_reverse_scan_PCE": "22.11",
  "JV_measured_forward_scan_Voc": "1.131 V",
  "JV_measured_forward_scan_Jsc": "23.14 mA/cm2",
  "JV_measured_forward_scan_FF": "0.837",
  "JV_measured_forward_scan_PCE": "21.91",
  "JV_measured_light_spectra": "AM1.5G",
  "JV_measured_light_spectra_intensity": "100 mW/cm2",
  "JV_measured_scan_speed": "0.05 V/s",
  "JV_measured_scan_delay_time": null,
  "JV_certified_PCE": null,
  "Stabilized_measured_PCE": "22.03",
  "Stabilized_certified_PCE": null,
  "Stability_test_device_matching": true,
  "Stability_test_temperature": "45 °C",
  "Stability_test_atmosphere": "Air",
  "Stability_test_light_spectra": "White LED",
  "Stability_test_light_intensity": "1 sun",
  "Stability_test_relative_humidity": null,
  "Stability_PCE_after_time": "1000 hours",
  "Stability_PCE_after_time_value": "21"
}

File: dataset/2021-2025/10.1126_sciadv.abg0633/Device_BestPCE_Gemini_2.0_Flash_10.1126_sciadv.abg0633.json
{
  "Ref_DOI": "10.1126/sciadv.abg0633",
  "Ref_journal": "Sci. Adv.",
  "Ref_publication_year": "2021",
  "Ref_title": "Efficient and stable inverted perovskite solar cells with very high fill factors via incorporation of star-shaped polymer",
  "Cell_architecture": "PIN",
  "Cell_stack_sequence": "ITO/NiOx/Perovskite/PCBM+C60/BCP/Cr/Au",
  "Cell_area_measured": "0.1 squared cm",
  "ETL_thickness": "45",
  "ETL_stack_sequence": "PCBM+C60",
  "ETL_additive_compound": "Null",
  "ETL_additive_concentration": "Null",
  "ETL_deposition_method": "Spin-coating",
  "ETL_deposition_solution_concentration": "PCBM (20 mg/mL) + C60 (5 mg/mL)",
  "ETL_deposition_solvents_compound": "CB",
  "ETL_deposition_synthesis_atmosphere": "Null",
  "ETL_deposition_synthesis_atmosphere_pressure": "Null",
  "ETL_deposition_synthesis_atmosphere_relative_humidity": "Null",
  "ETL_deposition_spin_coating_speed": "3000",
  "ETL_deposition_spin_coating_time": "30",
  "ETL_deposition_thermal_annealing_temperature": "60",
  "ETL_deposition_thermal_annealing_time": "10",
  "Perovskite_dimension": "3D",
  "Perovskite_thickness": "750",
  "Perovskite_composition_long_form": "Cs0.05(FA0.85MA0.15)0.95Pb(I0.85Br0.15)3",
  "Perovskite_additive_compound": "PPP polymer",
  "Perovskite_additive_concentration": "0.1 mg/mL",
  "Perovskite_bandgap": "1.59 eV",
  "Perovskite_deposition_method": "Spin-coating",
  "Perovskite_deposition_sequential_spin_coating": "False",
  "Perovskite_deposition_spin_coating_antisolvent": "CB",
  "Perovskite_deposition_reaction_solutions_compounds": "PbI2; CsI; PbBr2; MABr; FAI",
  "Perovskite_deposition_reaction_solutions_concentrations": "PbI2 (1.30 M); CsI (0.07 M); PbBr2 (0.21 M); MABr (0.21 M); FAI (1.19 M)",
  "Perovskite_deposition_final_solutions_concentration_before_deposition": "Null",
  "Perovskite_deposition_solvents_compound": "DMF; DMSO",
  "Perovskite_deposition_solvents_mixing_ratio": "4/1",
  "Perovskite_deposition_synthesis_atmosphere": "Null",
  "Perovskite_deposition_synthesis_atmosphere_pressure": "Null",
  "Perovskite_deposition_synthesis_atmosphere_relative_humidity": "Null",
  "Perovskite_deposition_spin_coating_speed": "1000; 6000",
  "Perovskite_deposition_spin_coating_time": "10; 30",
  "Perovskite_deposition_thermal_annealing_atmosphere": "Null",
  "Perovskite_deposition_thermal_annealing_temperature": "100",
  "Perovskite_deposition_thermal_annealing_time": "20",
  "Perovskite_surface_treatment_material": "Null",
  "Perovskite_surface_treatment_method": "Null",
  "Perovskite_surface_treatment_solution_concentration": "Null",
  "Perovskite_surface_treatment_solvents_compound": "Null",
  "Perovskite_surface_treatment_synthesis_atmosphere": "Null",
  "Perovskite_surface_treatment_synthesis_atmosphere_pressure": "Null",
  "Perovskite_surface_treatment_synthesis_atmosphere_relative_humidity": "Null",
  "Perovskite_surface_treatment_deposition_spin_coating_speed": "Null",
  "Perovskite_surface_treatment_deposition_spin_coating_time": "Null",
  "Perovskite_surface_treatment_deposition_thermal_annealing_temperature": "Null",
  "Perovskite_surface_treatment_deposition_thermal_annealing_time": "Null",
  "HTL_thickness": "20",
  "HTL_stack_sequence": "NiOx",
  "HTL_additive_compound": "Null",
  "HTL_additive_concentration": "Null",
  "HTL_deposition_method": "Spin-coating",
  "HTL_deposition_solution_concentration": "20 mg/mL",
  "HTL_deposition_solvents_compound": "H2O",
  "HTL_deposition_synthesis_atmosphere": "Null",
  "HTL_deposition_synthesis_atmosphere_pressure": "Null",
  "HTL_deposition_synthesis_atmosphere_relative_humidity": "Null",
  "HTL_deposition_spin_coating_speed": "2000",
  "HTL_deposition_spin_coating_time": "40",
  "HTL_deposition_thermal_annealing_temperature": "100",
  "HTL_deposition_thermal_annealing_time": "10",
  "Backcontact_thickness": "Cr (5 nm)/Au (100 nm)",
  "Beckcontact_deposition_method": "Thermal evaporation",
  "Backcontact_deposition_atmosphere_pressure": "2e-6 mbar",
  "Encapsulation_method": "UV adhesive",
  "Encapsulation_atmosphere": "N2",
  "JV_measured_device_matching": "True",
  "JV_measured_reverse_scan_Voc": "1.131",
  "JV_measured_reverse_scan_Jsc": "23.24",
  "JV_measured_reverse_scan_FF": "0.841",
  "JV_measured_reverse_scan_PCE": "22.11",
  "JV_measured_forward_scan_Voc": "1.131",
  "JV_measured_forward_scan_Jsc": "23.14",
  "JV_measured_forward_scan_FF": "0.837",
  "JV_measured_forward_scan_PCE": "21.91",
  "JV_measured_light_spectra": "AM 1.5 G",
  "JV_measured_light_spectra_intensity": "100 mW cm−2",
  "JV_measured_scan_speed": "0.05 V/s",
  "JV_measured_scan_delay_time": "Null",
  "JV_certified_PCE": "Null",
  "Stabilized_measured_PCE": "22.03",
  "Stabilized_certified_PCE": "Null",
  "Stability_test_device_matching": "True",
  "Stability_test_temperature": "45",
  "Stability_test_atmosphere": "Air",
  "Stability_test_light_spectra": "One-sun illumination",
  "Stability_test_light_intensity": "100 mW/cm2",
  "Stability_test_relative_humidity": "Null",
  "Stability_PCE_after_time": "1000 hours",
  "Stability_PCE_after_time_value": "Almost no change"
}

File: dataset/2021-2025/10.1126_sciadv.abg0633/Device_BestPCE_Gemini_2.5_Flash_10.1126_sciadv.abg0633.json
{
  "Ref_DOI": "10.1126/sciadv.abg0633",
  "Ref_journal": "Sci. Adv.",
  "Ref_publication_year": "2021",
  "Ref_title": "Efficient and stable inverted perovskite solar cells with very high fill factors via incorporation of star-shaped polymer",
  "Cell_architecture": "PIN",
  "Cell_stack_sequence": "ITO/NiOx/Cs0.05(FA0.85MA0.15)0.95Pb(I0.85Br0.15)3-PPP/PCBM+C60/BCP/Cr/Au",
  "Cell_area_measured": "0.1 cm2",
  "ETL_thickness": "45 nm/10 nm",
  "ETL_stack_sequence": "PCBM+C60/BCP",
  "ETL_additive_compound": "Null",
  "ETL_additive_concentration": "Null",
  "ETL_deposition_method": "Spin-coating/Spin-coating",
  "ETL_deposition_solution_concentration": "25 mg/mL/0.5 mg/mL",
  "ETL_deposition_solvents_compound": "CB/Isopropanol",
  "ETL_deposition_synthesis_atmosphere": "Null",
  "ETL_deposition_synthesis_atmosphere_pressure": "Null",
  "ETL_deposition_synthesis_atmosphere_relative_humidity": "Null",
  "ETL_deposition_spin_coating_speed": "3000 rpm/5800 rpm",
  "ETL_deposition_spin_coating_time": "30 s/30 s",
  "ETL_deposition_thermal_annealing_temperature": "60°C/Null",
  "ETL_deposition_thermal_annealing_time": "10 min/Null",
  "Perovskite_dimension": "3D",
  "Perovskite_thickness": "750 nm",
  "Perovskite_composition_long_form": "Cs0.05(FA0.85MA0.15)0.95Pb(I0.85Br0.15)3",
  "Perovskite_additive_compound": "PPP polymer",
  "Perovskite_additive_concentration": "0.1 mg ml−1",
  "Perovskite_bandgap": "1.59 eV",
  "Perovskite_deposition_method": "Spin-coating",
  "Perovskite_deposition_sequential_spin_coating": "False",
  "Perovskite_deposition_spin_coating_antisolvent": "Chlorobenzene",
  "Perovskite_deposition_reaction_solutions_compounds": "Lead iodide;Cesium iodide;Lead bromide;Methylammonium bromide;Formamidine iodide",
  "Perovskite_deposition_reaction_solutions_concentrations": "1.30 M;0.07 M;0.21 M;0.21 M;1.19 M",
  "Perovskite_deposition_final_solutions_concentration_before_deposition": "Null",
  "Perovskite_deposition_solvents_compound": "DMF;DMSO",
  "Perovskite_deposition_solvents_mixing_ratio": "4/1",
  "Perovskite_deposition_synthesis_atmosphere": "Glove box",
  "Perovskite_deposition_synthesis_atmosphere_pressure": "Null",
  "Perovskite_deposition_synthesis_atmosphere_relative_humidity": "Null",
  "Perovskite_deposition_spin_coating_speed": "1000 rpm;6000 rpm",
  "Perovskite_deposition_spin_coating_time": "10 s;30 s",
  "Perovskite_deposition_thermal_annealing_atmosphere": "Null",
  "Perovskite_deposition_thermal_annealing_temperature": "100°C",
  "Perovskite_deposition_thermal_annealing_time": "20 min",
  "Perovskite_surface_treatment_material": "Null",
  "Perovskite_surface_treatment_method": "Null",
  "Perovskite_surface_treatment_solution_concentration": "Null",
  "Perovskite_surface_treatment_solvents_compound": "Null",
  "Perovskite_surface_treatment_synthesis_atmosphere": "Null",
  "Perovskite_surface_treatment_synthesis_atmosphere_pressure": "Null",
  "Perovskite_surface_treatment_synthesis_atmosphere_relative_humidity": "Null",
  "Perovskite_surface_treatment_deposition_spin_coating_speed": "Null",
  "Perovskite_surface_treatment_deposition_spin_coating_time": "Null",
  "Perovskite_surface_treatment_deposition_thermal_annealing_temperature": "Null",
  "Perovskite_surface_treatment_deposition_thermal_annealing_time": "Null",
  "HTL_thickness": "20 nm",
  "HTL_stack_sequence": "NiOx",
  "HTL_additive_compound": "Null",
  "HTL_additive_concentration": "Null",
  "HTL_deposition_method": "Spin-coating",
  "HTL_deposition_solution_concentration": "20 mg ml−1",
  "HTL_deposition_solvents_compound": "H2O",
  "HTL_deposition_synthesis_atmosphere": "Null",
  "HTL_deposition_synthesis_atmosphere_pressure": "Null",
  "HTL_deposition_synthesis_atmosphere_relative_humidity": "Null",
  "HTL_deposition_spin_coating_speed": "2000 rpm",
  "HTL_deposition_spin_coating_time": "40 s",
  "HTL_deposition_thermal_annealing_temperature": "100°C",
  "HTL_deposition_thermal_annealing_time": "10 min",
  "Backcontact_thickness": "5 nm/100 nm",
  "Beckcontact_deposition_method": "Thermal evaporation",
  "Backcontact_deposition_atmosphere_pressure": "1.5e-6 torr",
  "Encapsulation_method": "UV adhesive",
  "Encapsulation_atmosphere": "N2 glove box",
  "JV_measured_device_matching": "True",
  "JV_measured_reverse_scan_Voc": "1.131 V",
  "JV_measured_reverse_scan_Jsc": "23.24 mA cm−2",
  "JV_measured_reverse_scan_FF": "0.841 %",
  "JV_measured_reverse_scan_PCE": "22.11 %",
  "JV_measured_forward_scan_Voc": "1.131 V",
  "JV_measured_forward_scan_Jsc": "23.14 mA cm−2",
  "JV_measured_forward_scan_FF": "0.837 %",
  "JV_measured_forward_scan_PCE": "21.91 %",
  "JV_measured_light_spectra": "AM1.5G",
  "JV_measured_light_spectra_intensity": "100 mW cm−2",
  "JV_measured_scan_speed": "0.05 V s−1",
  "JV_measured_scan_delay_time": "Null",
  "JV_certified_PCE": "Null",
  "Stabilized_measured_PCE": "22.03 %",
  "Stabilized_certified_PCE": "Null",
  "Stability_test_device_matching": "True",
  "Stability_test_temperature": "45°C",
  "Stability_test_atmosphere": "Air",
  "Stability_test_light_spectra": "Null",
  "Stability_test_light_intensity": "one-sun",
  "Stability_test_relative_humidity": "40%",
  "Stability_PCE_after_time": "1000 hours",
  "Stability_PCE_after_time_value": "No loss"
}

File: dataset/2021-2025/10.1126_sciadv.abg0633/Device_BestPCE_claude_haiku_10.1126_sciadv.abg0633.json
{
  "Ref_DOI": "10.1126/sciadv.abg0633",
  "Ref_journal": "Science Advances",
  "Ref_publication_year": "2021",
  "Ref_title": "Efficient and stable inverted perovskite solar cells with very high fill factors via incorporation of star-shaped polymer",
  "Cell_architecture": "PIN",
  "Cell_stack_sequence": "ITO/NiOx/Perovskite/PCBM+C60/BCP/Cr/Au",
  "Cell_area_measured": "0.1 cm2",
  "ETL_thickness": "45 nm",
  "ETL_stack_sequence": "PCBM+C60",
  "ETL_additive_compound": "Null",
  "ETL_additive_concentration": "Null",
  "ETL_deposition_method": "Spin-coating",
  "ETL_deposition_solution_concentration": "20 mg PCBM + 5 mg C60 in 1 mL chlorobenzene",
  "ETL_deposition_solvents_compound": "Chlorobenzene",
  "ETL_deposition_synthesis_atmosphere": "Nitrogen",
  "ETL_deposition_synthesis_atmosphere_pressure": "1 atm",
  "ETL_deposition_synthesis_atmosphere_relative_humidity": "Null",
  "ETL_deposition_spin_coating_speed": "3000 rpm",
  "ETL_deposition_spin_coating_time": "30 s",
  "ETL_deposition_thermal_annealing_temperature": "60 °C",
  "ETL_deposition_thermal_annealing_time": "10 min",
  "Perovskite_dimension": "3D",
  "Perovskite_thickness": "750 nm",
  "Perovskite_composition_long_form": "Cs0.05(FA0.85MA0.15)0.95Pb(I0.85Br0.15)3",
  "Perovskite_additive_compound": "PPP polymer",
  "Perovskite_additive_concentration": "0.1 mg/mL",
  "Perovskite_bandgap": "1.59",
  "Perovskite_deposition_method": "Spin-coating",
  "Perovskite_deposition_sequential_spin_coating": "False",
  "Perovskite_deposition_spin_coating_antisolvent": "Chlorobenzene",
  "Perovskite_deposition_reaction_solutions_compounds": "PbI2; CsI; PbBr2; MABr; FAI",
  "Perovskite_deposition_reaction_solutions_concentrations": "1.30 M; 0.07 M; 0.21 M; 0.21 M; 1.19 M",
  "Perovskite_deposition_solvents_compound": "DMF; DMSO",
  "Perovskite_deposition_solvents_mixing_ratio": "4; 1",
  "Perovskite_deposition_synthesis_atmosphere": "Nitrogen",
  "Perovskite_deposition_synthesis_atmosphere_pressure": "1 atm",
  "Perovskite_deposition_synthesis_atmosphere_relative_humidity": "Null",
  "Perovskite_deposition_spin_coating_speed": "1000 rpm to 6000 rpm",
  "Perovskite_deposition_spin_coating_time": "10 s to 30 s",
  "Perovskite_deposition_thermal_annealing_atmosphere": "Air",
  "Perovskite_deposition_thermal_annealing_temperature": "100 °C",
  "Perovskite_deposition_thermal_annealing_time": "20 min",
  "Perovskite_surface_treatment_material": "Null",
  "Perovskite_surface_treatment_method": "Null",
  "Perovskite_surface_treatment_solution_concentration": "Null",
  "Perovskite_surface_treatment_solvents_compound": "Null",
  "Perovskite_surface_treatment_synthesis_atmosphere": "Null",
  "Perovskite_surface_treatment_synthesis_atmosphere_pressure": "Null",
  "Perovskite_surface_treatment_synthesis_atmosphere_relative_humidity": "Null",
  "Perovskite_surface_treatment_deposition_spin_coating_speed": "Null",
  "Perovskite_surface_treatment_deposition_spin_coating_time": "Null",
  "Perovskite_surface_treatment_deposition_thermal_annealing_temperature": "Null",
  "Perovskite_surface_treatment_deposition_thermal_annealing_time": "Null",
  "HTL_thickness": "20 nm",
  "HTL_stack_sequence": "NiOx",
  "HTL_additive_compound": "Null",
  "HTL_additive_concentration": "Null",
  "HTL_deposition_method": "Spin-coating",
  "HTL_deposition_solution_concentration": "20 mg/mL",
  "HTL_deposition_solvents_compound": "H2O",
  "HTL_deposition_synthesis_atmosphere": "Air",
  "HTL_deposition_synthesis_atmosphere_pressure": "1 atm",
  "HTL_deposition_synthesis_atmosphere_relative_humidity": "Null",
  "HTL_deposition_spin_coating_speed": "2000 rpm",
  "HTL_deposition_spin_coating_time": "40 s",
  "HTL_deposition_thermal_annealing_temperature": "100 °C",
  "HTL_deposition_thermal_annealing_time": "10 min",
  "Backcontact_thickness": "Cr (5 nm)/Au (100 nm)",
  "Beckcontact_deposition_method": "Thermal evaporation",
  "Backcontact_deposition_atmosphere_pressure": "2 × 10−6 mbar",
  "Encapsulation_method": "Null",
  "Encapsulation_atmosphere": "Null",
  "JV_measured_device_matching": "True",
  "JV_measured_reverse_scan_Voc": "1.131",
  "JV_measured_reverse_scan_Jsc": "23.24",
  "JV_measured_reverse_scan_FF": "0.841",
  "JV_measured_reverse_scan_PCE": "22.11",
  "JV_measured_forward_scan_Voc": "1.131",
  "JV_measured_forward_scan_Jsc": "23.14",
  "JV_measured_forward_scan_FF": "0.837",
  "JV_measured_forward_scan_PCE": "21.91",
  "JV_measured_light_spectra": "AM1.5G",
  "JV_measured_light_spectra_intensity": "100 mW/cm2",
  "JV_measured_scan_speed": "0.05 V/s",
  "JV_measured_scan_delay_time": "Null",
  "JV_certified_PCE": "Null",
  "Stabilized_measured_PCE": "22.03",
  "Stabilized_certified_PCE": "Null",
  "Stability_test_device_matching": "True",
  "Stability_test_temperature": "45 °C",
  "Stability_test_atmosphere": "Air",
  "Stability_test_light_spectra": "AM1.5G",
  "Stability_test_light_intensity": "1 sun",
  "Stability_test_relative_humidity": "40%",
  "Stability_PCE_after_time": "1000 hours",
  "Stability_PCE_after_time_value": "91%"
}

File: dataset/2021-2025/10.1126_sciadv.abg0633/Device_BestPCE_gpt4o_10.1126_sciadv.abg0633.json
{
  "Ref_DOI": "10.1126/sciadv.abg0633",
  "Ref_journal": "Sci. Adv.",
  "Ref_publication_year": "2021",
  "Ref_title": "Efficient and stable inverted perovskite solar cells with very high fill factors via incorporation of star-shaped polymer",
  "Cell_architecture": "PIN",
  "Cell_stack_sequence": "ITO/NiOx/Cs0.05(FA0.85MA0.15)0.95Pb(I0.85Br0.15)3-PPP/PCBM+C60/BCP/Cr/Au",
  "Cell_area_measured": "0.1 cm2",
  "ETL_thickness": "45 nm",
  "ETL_stack_sequence": "PCBM+C60",
  "ETL_additive_compound": "Null",
  "ETL_additive_concentration": "Null",
  "ETL_deposition_method": "Spin-coating",
  "ETL_deposition_solution_concentration": "Null",
  "ETL_deposition_solvents_compound": "Chlorobenzene",
  "ETL_deposition_synthesis_atmosphere": "Null",
  "ETL_deposition_synthesis_atmosphere_pressure": "Null",
  "ETL_deposition_synthesis_atmosphere_relative_humidity": "Null",
  "ETL_deposition_spin_coating_speed": "3000 rpm",
  "ETL_deposition_spin_coating_time": "30 s",
  "ETL_deposition_thermal_annealing_temperature": "60 °C",
  "ETL_deposition_thermal_annealing_time": "10 min",
  "Perovskite_dimension": "3D",
  "Perovskite_thickness": "750 nm",
  "Perovskite_composition_long_form": "Cs0.05(FA0.85MA0.15)0.95Pb(I0.85Br0.15)3",
  "Perovskite_additive_compound": "PPP",
  "Perovskite_additive_concentration": "0.1 mg/mL",
  "Perovskite_bandgap": "1.59 eV",
  "Perovskite_deposition_method": "Spin-coating",
  "Perovskite_deposition_sequential_spin_coating": "False",
  "Perovskite_deposition_spin_coating_antisolvent": "Chlorobenzene",
  "Perovskite_deposition_reaction_solutions_compounds": "PbI2;CsI;PbBr2;MABr;FAI",
  "Perovskite_deposition_reaction_solutions_concentrations": "1.30 M;0.07 M;0.21 M;0.21 M;1.19 M",
  "Perovskite_deposition_final_solutions_concentration_before_deposition": "Null",
  "Perovskite_deposition_solvents_compound": "DMF;DMSO",
  "Perovskite_deposition_solvents_mixing_ratio": "4/1",
  "Perovskite_deposition_synthesis_atmosphere": "Nitrogen",
  "Perovskite_deposition_synthesis_atmosphere_pressure": "Null",
  "Perovskite_deposition_synthesis_atmosphere_relative_humidity": "Null",
  "Perovskite_deposition_spin_coating_speed": "1000 rpm;6000 rpm",
  "Perovskite_deposition_spin_coating_time": "10 s;30 s",
  "Perovskite_deposition_thermal_annealing_atmosphere": "Null",
  "Perovskite_deposition_thermal_annealing_temperature": "100 °C",
  "Perovskite_deposition_thermal_annealing_time": "20 min",
  "Perovskite_surface_treatment_material": "Null",
  "Perovskite_surface_treatment_method": "Null",
  "Perovskite_surface_treatment_solution_concentration": "Null",
  "Perovskite_surface_treatment_solvents_compound": "Null",
  "Perovskite_surface_treatment_synthesis_atmosphere": "Null",
  "Perovskite_surface_treatment_synthesis_atmosphere_pressure": "Null",
  "Perovskite_surface_treatment_synthesis_atmosphere_relative_humidity": "Null",
  "Perovskite_surface_treatment_deposition_spin_coating_speed": "Null",
  "Perovskite_surface_treatment_deposition_spin_coating_time": "Null",
  "Perovskite_surface_treatment_deposition_thermal_annealing_temperature": "Null",
  "Perovskite_surface_treatment_deposition_thermal_annealing_time": "Null",
  "HTL_thickness": "20 nm",
  "HTL_stack_sequence": "NiOx",
  "HTL_additive_compound": "Null",
  "HTL_additive_concentration": "Null",
  "HTL_deposition_method": "Spin-coating",
  "HTL_deposition_solution_concentration": "20 mg/mL",
  "HTL_deposition_solvents_compound": "H2O",
  "HTL_deposition_synthesis_atmosphere": "Null",
  "HTL_deposition_synthesis_atmosphere_pressure": "Null",
  "HTL_deposition_synthesis_atmosphere_relative_humidity": "Null",
  "HTL_deposition_spin_coating_speed": "2000 rpm",
  "HTL_deposition_spin_coating_time": "40 s",
  "HTL_deposition_thermal_annealing_temperature": "100 °C",
  "HTL_deposition_thermal_annealing_time": "10 min",
  "Backcontact_thickness": "105 nm",
  "Beckcontact_deposition_method": "Thermal evaporation",
  "Backcontact_deposition_atmosphere_pressure": "2 × 10−6 mbar",
  "Encapsulation_method": "UV adhesive",
  "Encapsulation_atmosphere": "N2",
  "JV_measured_device_matching": "True",
  "JV_measured_reverse_scan_Voc": "1.131 V",
  "JV_measured_reverse_scan_Jsc": "23.24 mA/cm2",
  "JV_measured_reverse_scan_FF": "84.1%",
  "JV_measured_reverse_scan_PCE": "22.11%",
  "JV_measured_forward_scan_Voc": "1.131 V",
  "JV_measured_forward_scan_Jsc": "23.14 mA/cm2",
  "JV_measured_forward_scan_FF": "83.7%",
  "JV_measured_forward_scan_PCE": "21.91%",
  "JV_measured_light_spectra": "AM1.5G",
  "JV_measured_light_spectra_intensity": "100 mW/cm2",
  "JV_measured_scan_speed": "0.05 V/s",
  "JV_measured_scan_delay_time": "Null",
  "JV_certified_PCE": "Null",
  "Stabilized_measured_PCE": "22.03%",
  "Stabilized_certified_PCE": "Null",
  "Stability_test_device_matching": "True",
  "Stability_test_temperature": "45 °C",
  "Stability_test_atmosphere": "Air",
  "Stability_test_light_spectra": "AM1.5G",
  "Stability_test_light_intensity": "100 mW/cm2",
  "Stability_test_relative_humidity": "Null",
  "Stability_PCE_after_time": "1000 hours",
  "Stability_PCE_after_time_value": "91%"
}

File: dataset/2021-2025/10.1126_sciadv.abg0633/Device_BestPCE_gpt4o_mini_10.1126_sciadv.abg0633.json
{
  "Ref_DOI": "10.1126/sciadv.abg0633",
  "Ref_journal": "Sci. Adv.",
  "Ref_publication_year": "2021",
  "Ref_title": "Efficient and stable inverted perovskite solar cells with very high fill factors via incorporation of star-shaped polymer",
  "Cell_architecture": "PIN",
  "Cell_stack_sequence": "ITO/NiOx/Cs0.05(FA0.85MA0.15)0.95Pb(I0.85Br0.15)3-PPP/PCBM+C60/BCP/Cr/Au",
  "Cell_area_measured": "0.1 cm²",
  "ETL_thickness": "45 nm",
  "ETL_stack_sequence": "PCBM+C60",
  "ETL_additive_compound": "Null",
  "ETL_additive_concentration": "Null",
  "ETL_deposition_method": "Spin-coating",
  "ETL_deposition_solution_concentration": "Null",
  "ETL_deposition_solvents_compound": "Chlorobenzene",
  "ETL_deposition_synthesis_atmosphere": "Air",
  "ETL_deposition_synthesis_atmosphere_pressure": "1 atm",
  "ETL_deposition_synthesis_atmosphere_relative_humidity": "40%",
  "ETL_deposition_spin_coating_speed": "3000 rpm",
  "ETL_deposition_spin_coating_time": "30 s",
  "ETL_deposition_thermal_annealing_temperature": "Null",
  "ETL_deposition_thermal_annealing_time": "Null",
  "Perovskite_dimension": "3D",
  "Perovskite_thickness": "750 nm",
  "Perovskite_composition_long_form": "Cs0.05(FA0.85MA0.15)0.95Pb(I0.85Br0.15)3",
  "Perovskite_additive_compound": "PPP",
  "Perovskite_additive_concentration": "0.1 mg/mL",
  "Perovskite_bandgap": "1.59 eV",
  "Perovskite_deposition_method": "Spin-coating",
  "Perovskite_deposition_sequential_spin_coating": "False",
  "Perovskite_deposition_spin_coating_antisolvent": "Chlorobenzene",
  "Perovskite_deposition_reaction_solutions_compounds": "PbI2; CsI; PbBr2; MABr; FAI",
  "Perovskite_deposition_reaction_solutions_concentrations": "1.30 M; 0.07 M; 0.21 M; 0.21 M; 1.19 M",
  "Perovskite_deposition_final_solutions_concentration_before_deposition": "Null",
  "Perovskite_deposition_solvents_compound": "DMF; DMSO",
  "Perovskite_deposition_solvents_mixing_ratio": "4/1",
  "Perovskite_deposition_synthesis_atmosphere": "Nitrogen",
  "Perovskite_deposition_synthesis_atmosphere_pressure": "1 atm",
  "Perovskite_deposition_synthesis_atmosphere_relative_humidity": "Null",
  "Perovskite_deposition_spin_coating_speed": "1000 rpm; 6000 rpm",
  "Perovskite_deposition_spin_coating_time": "10 s; 30 s",
  "Perovskite_deposition_thermal_annealing_atmosphere": "Air",
  "Perovskite_deposition_thermal_annealing_temperature": "100 °C",
  "Perovskite_deposition_thermal_annealing_time": "20 min",
  "Perovskite_surface_treatment_material": "Null",
  "Perovskite_surface_treatment_method": "Null",
  "Perovskite_surface_treatment_solution_concentration": "Null",
  "Perovskite_surface_treatment_solvents_compound": "Null",
  "Perovskite_surface_treatment_synthesis_atmosphere": "Null",
  "Perovskite_surface_treatment_synthesis_atmosphere_pressure": "Null",
  "Perovskite_surface_treatment_synthesis_atmosphere_relative_humidity": "Null",
  "Perovskite_surface_treatment_deposition_spin_coating_speed": "Null",
  "Perovskite_surface_treatment_deposition_spin_coating_time": "Null",
  "Perovskite_surface_treatment_deposition_thermal_annealing_temperature": "Null",
  "Perovskite_surface_treatment_deposition_thermal_annealing_time": "Null",
  "HTL_thickness": "20 nm",
  "HTL_stack_sequence": "NiOx",
  "HTL_additive_compound": "Null",
  "HTL_additive_concentration": "Null",
  "HTL_deposition_method": "Spin-coating",
  "HTL_deposition_solution_concentration": "20 mg/mL",
  "HTL_deposition_solvents_compound": "H2O",
  "HTL_deposition_synthesis_atmosphere": "Air",
  "HTL_deposition_synthesis_atmosphere_pressure": "1 atm",
  "HTL_deposition_synthesis_atmosphere_relative_humidity": "Null",
  "HTL_deposition_spin_coating_speed": "2000 rpm",
  "HTL_deposition_spin_coating_time": "40 s",
  "HTL_deposition_thermal_annealing_temperature": "100 °C",
  "HTL_deposition_thermal_annealing_time": "10 min",
  "Backcontact_thickness": "100 nm",
  "Beckcontact_deposition_method": "Thermal evaporation",
  "Backcontact_deposition_atmosphere_pressure": "1 atm",
  "Encapsulation_method": "Null",
  "Encapsulation_atmosphere": "Null",
  "JV_measured_device_matching": "True",
  "JV_measured_reverse_scan_Voc": "1.131 V",
  "JV_measured_reverse_scan_Jsc": "23.24 mA/cm²",
  "JV_measured_reverse_scan_FF": "84.1 %",
  "JV_measured_reverse_scan_PCE": "22.11 %",
  "JV_measured_forward_scan_Voc": "1.131 V",
  "JV_measured_forward_scan_Jsc": "23.14 mA/cm²",
  "JV_measured_forward_scan_FF": "83.7 %",
  "JV_measured_forward_scan_PCE": "21.91 %",
  "JV_measured_light_spectra": "AM1.5G",
  "JV_measured_light_spectra_intensity": "100 mW/cm²",
  "JV_measured_scan_speed": "0.05 V/s",
  "JV_measured_scan_delay_time": "Null",
  "JV_certified_PCE": "Null",
  "Stabilized_measured_PCE": "22.03 %",
  "Stabilized_certified_PCE": "Null",
  "Stability_test_device_matching": "True",
  "Stability_test_temperature": "45 °C",
  "Stability_test_atmosphere": "Air",
  "Stability_test_light_spectra": "AM1.5G",
  "Stability_test_light_intensity": "1 sun",
  "Stability_test_relative_humidity": "40%",
  "Stability_PCE_after_time": "1000 hours",
  "Stability_PCE_after_time_value": "91%"
}

File: dataset/2021-2025/10.1126_sciadv.abg0633/Device_BestPCE_gpt4o_mini_zero_shot_10.1126_sciadv.abg0633.json
{
  "Ref_DOI": "10.1126/sciadv.abg0633",
  "Ref_journal": "Sci. Adv.",
  "Ref_publication_year": "2021",
  "Ref_title": "Efficient and stable inverted perovskite solar cells with very high fill factors via incorporation of star-shaped polymer",
  "Cell_architecture": "inverted",
  "Cell_stack_sequence": "ITO/NiOx/PPP-modified perovskite/PCBM+C60/BCP/Cr/Au",
  "Cell_area_measured": "0.1 cm²",
  "ETL_thickness": "45 nm",
  "ETL_stack_sequence": "PCBM+C60",
  "ETL_additive_compound": "Null",
  "ETL_additive_concentration": "Null",
  "ETL_deposition_method": "spin-coating",
  "ETL_deposition_solution_concentration": "20 mg/ml",
  "ETL_deposition_solvents_compound": "chlorobenzene",
  "ETL_deposition_synthesis_atmosphere": "glove box",
  "ETL_deposition_synthesis_atmosphere_pressure": "Null",
  "ETL_deposition_synthesis_atmosphere_relative_humidity": "Null",
  "ETL_deposition_spin_coating_speed": "3000 rpm",
  "ETL_deposition_spin_coating_time": "30 s",
  "ETL_deposition_thermal_annealing_temperature": "60°C",
  "ETL_deposition_thermal_annealing_time": "10 min",
  "Perovskite_dimension": "3D",
  "Perovskite_thickness": "750 nm",
  "Perovskite_composition_long_form": "Cs0.05(FA0.85MA0.15)0.95Pb(I0.85Br0.15)3",
  "Perovskite_additive_compound": "PPP polymer",
  "Perovskite_additive_concentration": "0.1 mg/ml",
  "Perovskite_bandgap": "1.59 eV",
  "Perovskite_deposition_method": "spin-coating",
  "Perovskite_deposition_sequential_spin_coating": "Null",
  "Perovskite_deposition_spin_coating_antisolvent": "chlorobenzene",
  "Perovskite_deposition_reaction_solutions_compounds": "PbI2, CsI, PbBr2, MABr, FAI",
  "Perovskite_deposition_reaction_solutions_concentrations": "1.30 M, 0.07 M, 0.21 M, 0.21 M, 1.19 M",
  "Perovskite_deposition_final_solutions_concentration_before_deposition": "Null",
  "Perovskite_deposition_solvents_compound": "DMF/DMSO",
  "Perovskite_deposition_solvents_mixing_ratio": "4/1",
  "Perovskite_deposition_synthesis_atmosphere": "glove box",
  "Perovskite_deposition_synthesis_atmosphere_pressure": "Null",
  "Perovskite_deposition_synthesis_atmosphere_relative_humidity": "Null",
  "Perovskite_deposition_spin_coating_speed": "1000 rpm to 6000 rpm",
  "Perovskite_deposition_spin_coating_time": "10 s to 30 s",
  "Perovskite_deposition_thermal_annealing_atmosphere": "Null",
  "Perovskite_deposition_thermal_annealing_temperature": "100°C",
  "Perovskite_deposition_thermal_annealing_time": "20 min",
  "Perovskite_surface_treatment_material": "Null",
  "Perovskite_surface_treatment_method": "Null",
  "Perovskite_surface_treatment_solution_concentration": "Null",
  "Perovskite_surface_treatment_solvents_compound": "Null",
  "Perovskite_surface_treatment_synthesis_atmosphere": "Null",
  "Perovskite_surface_treatment_synthesis_atmosphere_pressure": "Null",
  "Perovskite_surface_treatment_synthesis_atmosphere_relative_humidity": "Null",
  "Perovskite_surface_treatment_deposition_spin_coating_speed": "Null",
  "Perovskite_surface_treatment_deposition_spin_coating_time": "Null",
  "Perovskite_surface_treatment_deposition_thermal_annealing_temperature": "Null",
  "Perovskite_surface_treatment_deposition_thermal_annealing_time": "Null",
  "HTL_thickness": "20 nm",
  "HTL_stack_sequence": "NiOx",
  "HTL_additive_compound": "Null",
  "HTL_additive_concentration": "Null",
  "HTL_deposition_method": "spin-coating",
  "HTL_deposition_solution_concentration": "20 mg/ml",
  "HTL_deposition_solvents_compound": "H2O",
  "HTL_deposition_synthesis_atmosphere": "Null",
  "HTL_deposition_synthesis_atmosphere_pressure": "Null",
  "HTL_deposition_synthesis_atmosphere_relative_humidity": "Null",
  "HTL_deposition_spin_coating_speed": "2000 rpm",
  "HTL_deposition_spin_coating_time": "40 s",
  "HTL_deposition_thermal_annealing_temperature": "100°C",
  "HTL_deposition_thermal_annealing_time": "10 min",
  "Backcontact_thickness": "105 nm",
  "Beckcontact_deposition_method": "thermal evaporation",
  "Backcontact_deposition_atmosphere_pressure": "2 × 10−6 mbar",
  "Encapsulation_method": "Null",
  "Encapsulation_atmosphere": "Null",
  "JV_measured_device_matching": "Null",
  "JV_measured_reverse_scan_Voc": "1.082 V",
  "JV_measured_reverse_scan_Jsc": "22.32 mA cm−2",
  "JV_measured_reverse_scan_FF": "0.770",
  "JV_measured_reverse_scan_PCE": "18.62%",
  "JV_measured_forward_scan_Voc": "1.078 V",
  "JV_measured_forward_scan_Jsc": "22.20 mA cm−2",
  "JV_measured_forward_scan_FF": "0.755",
  "JV_measured_forward_scan_PCE": "18.08%",
  "JV_measured_light_spectra": "AM 1.5 G",
  "JV_measured_light_spectra_intensity": "100 mW cm−2",
  "JV_measured_scan_speed": "0.05 V s−1",
  "JV_measured_scan_delay_time": "Null",
  "JV_certified_PCE": "Null",
  "Stabilized_measured_PCE": "22.03%",
  "Stabilized_certified_PCE": "Null",
  "Stability_test_device_matching": "Null",
  "Stability_test_temperature": "75°C",
  "Stability_test_atmosphere": "air",
  "Stability_test_light_spectra": "full-spectrum sunlight",
  "Stability_test_light_intensity": "Null",
  "Stability_test_relative_humidity": "40%",
  "Stability_PCE_after_time": "1000 hours",
  "Stability_PCE_after_time_value": "91%"
}
