Repository: jiayijdong/PSCbench

# PSCbench


**PSCbench** is a novel benchmark for materials science research-level scientific
dataset curation sourced from published journals. The benchmark is designed to evaluate the complex classification capabilities,
strong domain knowledge, and advanced calculation skills of LLMs.

## Data


The PSCbench dataset is under dataset folder in json file format. Each file is list of dictionary and can be extracted using following scripts.
Each file stands for one published journal, which is fully elaborated in the paper. 

```
with open("./dataset/retroactive/{}.json".format(subject), encoding='utf-8') as json_file:
    problems=json.load(json_file)
```

File: dataset/2021-2025/10.1126_sciadv.abg0633/Device_BestPCE_grok_10.1126_sciadv.abg0633.json
{
  "Ref_DOI": "10.1126/sciadv.abg0633",
  "Ref_journal": "Science Advances",
  "Ref_publication_year": "2021",
  "Ref_title": "Efficient and stable inverted perovskite solar cells with very high fill factors via incorporation of star-shaped polymer",
  "Cell_architecture": "PIN",
  "Cell_stack_sequence": "ITO/NiOx/Perovskite/PCBM+C60/BCP/Cr/Au",
  "Cell_area_measured": "0.1 cm2",
  "ETL_thickness": "45 nm/10 nm",
  "ETL_stack_sequence": "PCBM+C60/BCP",
  "ETL_additive_compound": "Null",
  "ETL_additive_concentration": "Null",
  "ETL_deposition_method": "Spin-coating/Spin-coating",
  "ETL_deposition_solution_concentration": "20 mg/mL PCBM + 5 mg/mL C60/0.5 mg/mL BCP",
  "ETL_deposition_solvents_compound": "Chlorobenzene/Isopropanol",
  "ETL_deposition_synthesis_atmosphere": "Nitrogen",
  "ETL_deposition_synthesis_atmosphere_pressure": "Null",
  "ETL_deposition_synthesis_atmosphere_relative_humidity": "Null",
  "ETL_deposition_spin_coating_speed": "3000 rpm/5800 rpm",
  "ETL_deposition_spin_coating_time": "30 s/30 s",
  "ETL_deposition_thermal_annealing_temperature": "60 °C/Null",
  "ETL_deposition_thermal_annealing_time": "10 min/Null",
  "Perovskite_dimension": "3D",
  "Perovskite_thickness": "750 nm",
  "Perovskite_composition_long_form": "Cs0.05(FA0.85MA0.15)0.95Pb(I0.85Br0.15)3",
  "Perovskite_additive_compound": "PPP polymer",
  "Perovskite_additive_concentration": "0.1 mg/mL",
  "Perovskite_bandgap": "1.59 eV",
  "Perovskite_deposition_method": "Spin-coating",
  "Perovskite_deposition_sequential_spin_coating": "False",
  "Perovskite_deposition_spin_coating_antisolvent": "Chlorobenzene",
  "Perovskite_deposition_reaction_solutions_compounds": "PbI2;CsI;PbBr2;MABr;FAI",
  "Perovskite_deposition_reaction_solutions_concentrations": "1.30 M;0.07 M;0.21 M;0.21 M;1.19 M",
  "Perovskite_deposition_final_solutions_concentration_before_deposition": "Null",
  "Perovskite_deposition_solvents_compound": "DMF;DMSO",
  "Perovskite_deposition_solvents_mixing_ratio": "4:1",
  "Perovskite_deposition_synthesis_atmosphere": "Nitrogen",
  "Perovskite_deposition_synthesis_atmosphere_pressure": "Null",
  "Perovskite_deposition_synthesis_atmosphere_relative_humidity": "Null",
  "Perovskite_deposition_spin_coating_speed": "1000 rpm;6000 rpm",
  "Perovskite_deposition_spin_coating_time": "10 s;30 s",
  "Perovskite_deposition_thermal_annealing_atmosphere": "Nitrogen",
  "Perovskite_deposition_thermal_annealing_temperature": "100 °C",
  "Perovskite_deposition_thermal_annealing_time": "20 min",
  "Perovskite_surface_treatment_material": "Null",
  "Perovskite_surface_treatment_method": "Null",
  "Perovskite_surface_treatment_solution_concentration": "Null",
  "Perovskite_surface_treatment_solvents_compound": "Null",
  "Perovskite_surface_treatment_synthesis_atmosphere": "Null",
  "Perovskite_surface_treatment_synthesis_atmosphere_pressure": "Null",
  "Perovskite_surface_treatment_synthesis_atmosphere_relative_humidity": "Null",
  "Perovskite_surface_treatment_deposition_spin_coating_speed": "Null",
  "Perovskite_surface_treatment_deposition_spin_coating_time": "Null",
  "Perovskite_surface_treatment_deposition_thermal_annealing_temperature": "Null",
  "Perovskite_surface_treatment_deposition_thermal_annealing_time": "Null",
  "HTL_thickness": "20 nm",
  "HTL_stack_sequence": "NiOx",
  "HTL_additive_compound": "Null",
  "HTL_additive_concentration": "Null",
  "HTL_deposition_method": "Spin-coating",
  "HTL_deposition_solution_concentration": "20 mg/mL",
  "HTL_deposition_solvents_compound": "Water",
  "HTL_deposition_synthesis_atmosphere": "Air",
  "HTL_deposition_synthesis_atmosphere_pressure": "1 atm",
  "HTL_deposition_synthesis_atmosphere_relative_humidity": "Null",
  "HTL_deposition_spin_coating_speed": "2000 rpm",
  "HTL_deposition_spin_coating_time": "40 s",
  "HTL_deposition_thermal_annealing_temperature": "100 °C",
  "HTL_deposition_thermal_annealing_time": "10 min",
  "Backcontact_thickness": "5 nm/100 nm",
  "Beckcontact_deposition_method": "Thermal evaporation",
  "Backcontact_deposition_atmosphere_pressure": "2e-6 mbar",
  "Encapsulation_method": "UV adhesive with cover glass",
  "Encapsulation_atmosphere": "Nitrogen",
  "JV_measured_device_matching": "True",
  "JV_measured_reverse_scan_Voc": "1.131 V",
  "JV_measured_reverse_scan_Jsc": "23.24 mA/cm2",
  "JV_measured_reverse_scan_FF": "0.841",
  "JV_measured_reverse_scan_PCE": "22.11 %",
  "JV_measured_forward_scan_Voc": "1.131 V",
  "JV_measured_forward_scan_Jsc": "23.14 mA/cm2",
  "JV_measured_forward_scan_FF": "0.837",
  "JV_measured_forward_scan_PCE": "21.91 %",
  "JV_measured_light_spectra": "AM1.5G",
  "JV_measured_light_spectra_intensity": "100 mW/cm2",
  "JV_measured_scan_speed": "0.05 V/s",
  "JV_measured_scan_delay_time": "Null",
  "JV_certified_PCE": "Null",
  "Stabilized_measured_PCE": "22.03 %",
  "Stabilized_certified_PCE": "Null",
  "Stability_test_device_matching": "True",
  "Stability_test_temperature": "45 °C",
  "Stability_test_atmosphere": "Air",
  "Stability_test_light_spectra": "White LED",
  "Stability_test_light_intensity": "100 mW/cm2",
  "Stability_test_relative_humidity": "40 %",
  "Stability_PCE_after_time": "1000 hours",
  "Stability_PCE_after_time_value": "No loss"
}

File: dataset/2021-2025/10.1126_sciadv.abg0633/Device_BestPCE_o3_10.1126_sciadv.abg0633.json
{
  "Ref_DOI": "10.1126/sciadv.abg0633",
  "Ref_journal": "Science Advances",
  "Ref_publication_year": "2021",
  "Ref_title": "Efficient and stable inverted perovskite solar cells with very high fill factors via incorporation of star-shaped polymer",
  "Cell_architecture": "PIN",
  "Cell_stack_sequence": "ITO/NiOx/Cs0.05(FA0.85MA0.15)0.95Pb(I0.85Br0.15)3-PPP/PCBM+C60/BCP/Cr/Au",
  "Cell_area_measured": "0.1 cm2",
  "ETL_thickness": "45 nm/10 nm",
  "ETL_stack_sequence": "PCBM+C60/BCP",
  "ETL_additive_compound": "Null",
  "ETL_additive_concentration": "Null",
  "ETL_deposition_method": "Spin-coating/Spin-coating",
  "ETL_deposition_solution_concentration": "25 mg/mL/0.5 mg/mL",
  "ETL_deposition_solvents_compound": "Chlorobenzene/Isopropanol",
  "ETL_deposition_synthesis_atmosphere": "Nitrogen",
  "ETL_deposition_synthesis_atmosphere_pressure": "1 atm",
  "ETL_deposition_synthesis_atmosphere_relative_humidity": "Null",
  "ETL_deposition_spin_coating_speed": "3000 rpm/5800 rpm",
  "ETL_deposition_spin_coating_time": "30 s/30 s",
  "ETL_deposition_thermal_annealing_temperature": "60 °C/Null",
  "ETL_deposition_thermal_annealing_time": "10 min/Null",
  "Perovskite_dimension": "3D",
  "Perovskite_thickness": "750 nm",
  "Perovskite_composition_long_form": "Cs0.05(FA0.85MA0.15)0.95Pb(I0.85Br0.15)3",
  "Perovskite_additive_compound": "PPP polymer",
  "Perovskite_additive_concentration": "0.1 mg/mL",
  "Perovskite_bandgap": "1.59 eV",
  "Perovskite_deposition_method": "Spin-coating",
  "Perovskite_deposition_sequential_spin_coating": "False",
  "Perovskite_deposition_spin_coating_antisolvent": "Chlorobenzene",
  "Perovskite_deposition_reaction_solutions_compounds": "PbI2;CsI;PbBr2;MABr;FAI",
  "Perovskite_deposition_reaction_solutions_concentrations": "1.30 M;0.07 M;0.21 M;0.21 M;1.19 M",
  "Perovskite_deposition_final_solutions_concentration_before_deposition": "Null",
  "Perovskite_deposition_solvents_compound": "DMF;DMSO",
  "Perovskite_deposition_solvents_mixing_ratio": "4/1",
  "Perovskite_deposition_synthesis_atmosphere": "Nitrogen",
  "Perovskite_deposition_synthesis_atmosphere_pressure": "1 atm",
  "Perovskite_deposition_synthesis_atmosphere_relative_humidity": "Null",
  "Perovskite_deposition_spin_coating_speed": "1000 rpm;6000 rpm",
  "Perovskite_deposition_spin_coating_time": "10 s;30 s",
  "Perovskite_deposition_thermal_annealing_atmosphere": "Nitrogen",
  "Perovskite_deposition_thermal_annealing_temperature": "100 °C",
  "Perovskite_deposition_thermal_annealing_time": "20 min",
  "Perovskite_surface_treatment_material": "Null",
  "Perovskite_surface_treatment_method": "Null",
  "Perovskite_surface_treatment_solution_concentration": "Null",
  "Perovskite_surface_treatment_solvents_compound": "Null",
  "Perovskite_surface_treatment_synthesis_atmosphere": "Null",
  "Perovskite_surface_treatment_synthesis_atmosphere_pressure": "Null",
  "Perovskite_surface_treatment_synthesis_atmosphere_relative_humidity": "Null",
  "Perovskite_surface_treatment_deposition_spin_coating_speed": "Null",
  "Perovskite_surface_treatment_deposition_spin_coating_time": "Null",
  "Perovskite_surface_treatment_deposition_thermal_annealing_temperature": "Null",
  "Perovskite_surface_treatment_deposition_thermal_annealing_time": "Null",
  "HTL_thickness": "20 nm",
  "HTL_stack_sequence": "NiOx",
  "HTL_additive_compound": "Null",
  "HTL_additive_concentration": "Null",
  "HTL_deposition_method": "Spin-coating",
  "HTL_deposition_solution_concentration": "20 mg/mL",
  "HTL_deposition_solvents_compound": "Water",
  "HTL_deposition_synthesis_atmosphere": "Air",
  "HTL_deposition_synthesis_atmosphere_pressure": "1 atm",
  "HTL_deposition_synthesis_atmosphere_relative_humidity": "Null",
  "HTL_deposition_spin_coating_speed": "2000 rpm",
  "HTL_deposition_spin_coating_time": "40 s",
  "HTL_deposition_thermal_annealing_temperature": "100 °C",
  "HTL_deposition_thermal_annealing_time": "10 min",
  "Backcontact_thickness": "5 nm/100 nm",
  "Beckcontact_deposition_method": "Thermal evaporation",
  "Backcontact_deposition_atmosphere_pressure": "2e-6 mbar",
  "Encapsulation_method": "Cover glass with UV adhesive",
  "Encapsulation_atmosphere": "Nitrogen",
  "JV_measured_device_matching": "True",
  "JV_measured_reverse_scan_Voc": "1.131 V",
  "JV_measured_reverse_scan_Jsc": "23.24 mA/cm2",
  "JV_measured_reverse_scan_FF": "84.1 %",
  "JV_measured_reverse_scan_PCE": "22.11 %",
  "JV_measured_forward_scan_Voc": "1.131 V",
  "JV_measured_forward_scan_Jsc": "23.14 mA/cm2",
  "JV_measured_forward_scan_FF": "83.7 %",
  "JV_measured_forward_scan_PCE": "21.91 %",
  "JV_measured_light_spectra": "AM1.5G",
  "JV_measured_light_spectra_intensity": "100 mW/cm2",
  "JV_measured_scan_speed": "0.05 V/s",
  "JV_measured_scan_delay_time": "Null",
  "JV_certified_PCE": "Null",
  "Stabilized_measured_PCE": "22.03 %",
  "Stabilized_certified_PCE": "Null",
  "Stability_test_device_matching": "True",
  "Stability_test_temperature": "45 °C",
  "Stability_test_atmosphere": "Air",
  "Stability_test_light_spectra": "AM1.5G",
  "Stability_test_light_intensity": "1 sun",
  "Stability_test_relative_humidity": "Null",
  "Stability_PCE_after_time": "1000 hours",
  "Stability_PCE_after_time_value": "100 %"
}

File: dataset/2021-2025/10.1126_sciadv.abg0633/Device_BestPCE_o4_mini_10.1126_sciadv.abg0633.json
{
  "Ref_DOI": "10.1126/sciadv.abg0633",
  "Ref_journal": "Science Advances",
  "Ref_publication_year": "2021",
  "Ref_title": "Efficient and stable inverted perovskite solar cells with very high fill factors via incorporation of star-shaped polymer",
  "Cell_architecture": "PIN",
  "Cell_stack_sequence": "ITO/NiOx/Cs0.05(FA0.85MA0.15)0.95Pb(I0.85Br0.15)3-PPP/PCBM+C60/BCP/Cr/Au",
  "Cell_area_measured": "0.1 cm2",
  "ETL_thickness": "45/10 nm",
  "ETL_stack_sequence": "PCBM+C60/BCP",
  "ETL_additive_compound": "Null",
  "ETL_additive_concentration": "Null",
  "ETL_deposition_method": "Spin-coating/Spin-coating",
  "ETL_deposition_solution_concentration": "20 mg/mL PCBM + 5 mg/mL C60; 0.5 mg/mL",
  "ETL_deposition_solvents_compound": "Chlorobenzene; Isopropanol",
  "ETL_deposition_synthesis_atmosphere": "Nitrogen",
  "ETL_deposition_synthesis_atmosphere_pressure": "1 atm",
  "ETL_deposition_synthesis_atmosphere_relative_humidity": "Null",
  "ETL_deposition_spin_coating_speed": "3000/5800 rpm",
  "ETL_deposition_spin_coating_time": "30/30 s",
  "ETL_deposition_thermal_annealing_temperature": "60/Null °C",
  "ETL_deposition_thermal_annealing_time": "10/Null min",
  "Perovskite_dimension": "3D",
  "Perovskite_thickness": "750 nm",
  "Perovskite_composition_long_form": "Cs0.05(FA0.85MA0.15)0.95Pb(I0.85Br0.15)3",
  "Perovskite_additive_compound": "PPP polymer",
  "Perovskite_additive_concentration": "0.1 mg/mL",
  "Perovskite_bandgap": "1.59 eV",
  "Perovskite_deposition_method": "Spin-coating",
  "Perovskite_deposition_sequential_spin_coating": "False",
  "Perovskite_deposition_spin_coating_antisolvent": "Chlorobenzene",
  "Perovskite_deposition_reaction_solutions_compounds": "PbI2; CsI; PbBr2; MABr; FAI",
  "Perovskite_deposition_reaction_solutions_concentrations": "1.30 M; 0.07 M; 0.21 M; 0.21 M; 1.19 M",
  "Perovskite_deposition_final_solutions_concentration_before_deposition": "Null",
  "Perovskite_deposition_solvents_compound": "DMF; DMSO",
  "Perovskite_deposition_solvents_mixing_ratio": "4:1",
  "Perovskite_deposition_synthesis_atmosphere": "Nitrogen",
  "Perovskite_deposition_synthesis_atmosphere_pressure": "1 atm",
  "Perovskite_deposition_synthesis_atmosphere_relative_humidity": "Null",
  "Perovskite_deposition_spin_coating_speed": "1000;6000 rpm",
  "Perovskite_deposition_spin_coating_time": "10;30 s",
  "Perovskite_deposition_thermal_annealing_atmosphere": "Nitrogen",
  "Perovskite_deposition_thermal_annealing_temperature": "100 °C",
  "Perovskite_deposition_thermal_annealing_time": "20 min",
  "Perovskite_surface_treatment_material": "PPP polymer",
  "Perovskite_surface_treatment_method": "Antisolvent dripping",
  "Perovskite_surface_treatment_solution_concentration": "0.1 mg/mL",
  "Perovskite_surface_treatment_solvents_compound": "Chlorobenzene",
  "Perovskite_surface_treatment_synthesis_atmosphere": "Nitrogen",
  "Perovskite_surface_treatment_synthesis_atmosphere_pressure": "1 atm",
  "Perovskite_surface_treatment_synthesis_atmosphere_relative_humidity": "Null",
  "Perovskite_surface_treatment_deposition_spin_coating_speed": "6000 rpm",
  "Perovskite_surface_treatment_deposition_spin_coating_time": "Null",
  "Perovskite_surface_treatment_deposition_thermal_annealing_temperature": "100 °C",
  "Perovskite_surface_treatment_deposition_thermal_annealing_time": "20 min",
  "HTL_thickness": "20 nm",
  "HTL_stack_sequence": "NiOx",
  "HTL_additive_compound": "Null",
  "HTL_additive_concentration": "Null",
  "HTL_deposition_method": "Spin-coating",
  "HTL_deposition_solution_concentration": "20 mg/mL",
  "HTL_deposition_solvents_compound": "Water",
  "HTL_deposition_synthesis_atmosphere": "Air",
  "HTL_deposition_synthesis_atmosphere_pressure": "1 atm",
  "HTL_deposition_synthesis_atmosphere_relative_humidity": "Null",
  "HTL_deposition_spin_coating_speed": "2000 rpm",
  "HTL_deposition_spin_coating_time": "40 s",
  "HTL_deposition_thermal_annealing_temperature": "100 °C",
  "HTL_deposition_thermal_annealing_time": "10 min",
  "Backcontact_thickness": "5/100 nm",
  "Beckcontact_deposition_method": "Thermal evaporation",
  "Backcontact_deposition_atmosphere_pressure": "1.5e-6 torr",
  "Encapsulation_method": "UV adhesive",
  "Encapsulation_atmosphere": "Nitrogen",
  "JV_measured_device_matching": "True",
  "JV_measured_reverse_scan_Voc": "1.131 V",
  "JV_measured_reverse_scan_Jsc": "23.24 mA/cm2",
  "JV_measured_reverse_scan_FF": "84.1 %",
  "JV_measured_reverse_scan_PCE": "22.11 %",
  "JV_measured_forward_scan_Voc": "1.131 V",
  "JV_measured_forward_scan_Jsc": "23.14 mA/cm2",
  "JV_measured_forward_scan_FF": "83.7 %",
  "JV_measured_forward_scan_PCE": "21.91 %",
  "JV_measured_light_spectra": "AM1.5G",
  "JV_measured_light_spectra_intensity": "100 mW/cm2",
  "JV_measured_scan_speed": "0.05 V/s",
  "JV_measured_scan_delay_time": "Null",
  "JV_certified_PCE": "Null",
  "Stabilized_measured_PCE": "22.03 %",
  "Stabilized_certified_PCE": "Null",
  "Stability_test_device_matching": "True",
  "Stability_test_temperature": "45 °C",
  "Stability_test_atmosphere": "Air",
  "Stability_test_light_spectra": "AM1.5G",
  "Stability_test_light_intensity": "100 mW/cm2",
  "Stability_test_relative_humidity": "Null",
  "Stability_PCE_after_time": "1000 hours",
  "Stability_PCE_after_time_value": "22.1 %"
}
