Repository: jiayijdong/PSCbench

# PSCbench


**PSCbench** is a novel benchmark for materials science research-level scientific
dataset curation sourced from published journals. The benchmark is designed to evaluate the complex classification capabilities,
strong domain knowledge, and advanced calculation skills of LLMs. 

We developed an innovative **evaluation protocol** for a detailed analysis of classification abilities of leading commercially available Large Language Models. This
involves instructing LLMs to extract key knowledge information within a predefined set of
dataset template. This process offers a fine-grained understanding that LLM works as well as a human in annotating the data
and actually finds out when the humans failed to annotate the data
.

## Data


The PSCbench dataset is under dataset folder in json file format. Each file is list of dictionary and can be extracted using following scripts.
Each file stands for one published journal, which is fully elaborated in the paper. 

```
with open("./dataset/retroactive/{}.json".format(subject), encoding='utf-8') as json_file:
    problems=json.load(json_file)
```

## Evaluation
To evaluate our data using LLM, please refer to folder under eval

## Analysis (Evaluation Protocol)
The evaluation protocol involves analyzing both LLM
and reference (correct) ground truth with the assistance of human annotators to identify the key information in the literature.
These reasons are then summarized into 4 categories: **Tag, Materials, Fabrication and Properties**. Subsequently, a LLM verifier is employed to automatically attribute each
incorrectly extracted answer into a certain field. The resulting error profiles enable the
interpretation of the improved skills by certain prompting strategies and direct comparison of various
strategies.

### run evaluation protocol
After running the evaluation part, use the output to run the evaluation protocol. 
```
cd eval
OPENAI_API_KEY=your_key python ana_error.py --setting your_setting 
```

## Citation
If you find our paper useful, please cite our paper
```
@misc{dong2024pscbench,
  author = {Dong, Jiayi and Huang, Zijian and Yao, Yu and Shen, Zhichao and Liu, Junkai and Tong, Yiushun and Tsai, Chu-Yen and Duan, Haoxiang and Yang, Wenxin and Gong, Ming and Xu, Wei and Kundu, Arnesh and Zhang, Ying and Huang, Joshua and Tong, Xinyang and Yeh, Eric and Zhu, Yingke and Ng, Charlotte and Du, Yilun and Li, Ju and Schwalbe-Koda, Daniel and Yang, Yang},
  title = {{PSCBENCH: A Benchmark for Large-Scale Automated Knowledge Extraction and Data Curation in Perovskite Solar Cell Literature}},
  note = {Preprint},
  year = {2024},
  url = {https://arxiv.org/abs/XXXX.XXXXX}  
}

```

File: dataset/2021-2025/10.1126_sciadv.abj1799/Device_BestPCE_10.1126_sciadv.abj1799.json
{
    "Ref_DOI": "10.1126/sciadv.abj1799",
    "Ref_journal": "Science Advances",
    "Ref_publication_year": "2021",
    "Ref_title": "Performance-limiting formation dynamics in mixed-halide perovskites",
    "Cell_architecture": "NIP",
    "Cell_stack_sequence": "Glass/ITO/SnO2/FAMACsPb(I0.8Br0.2)3/Spiro-OMeTAD/Au",
    "Cell_area_measured": "Null",
    "ETL_thickness": "Null",
    "ETL_stack_sequence": "SnO2",
    "ETL_additive_compound": "Null",
    "ETL_additive_concentration": "Null",
    "ETL_deposition_method": "Spin-coating",
    "ETL_deposition_solution_concentration": "Null",
    "ETL_deposition_solvents_compound": "Null",
    "ETL_deposition_synthesis_atmosphere": "Null",
    "ETL_deposition_synthesis_atmosphere_pressure": "Null",
    "ETL_deposition_synthesis_atmosphere_relative_humidity": "Null",
    "ETL_deposition_spin_coating_speed": "3000 rpm",
    "ETL_deposition_spin_coating_time": "30 s",
    "ETL_deposition_thermal_annealing_temperature": "150 °C",
    "ETL_deposition_thermal_annealing_time": "30 min",
    "Perovskite_dimension": "3D",
    "Perovskite_thickness": "Null",
    "Perovskite_composition_long_form": "FAMACsPb(I0.8Br0.2)3",
    "Perovskite_additive_compound": "MACl",
    "Perovskite_additive_concentration": "30 mol%",
    "Perovskite_bandgap": "1.67 eV",
    "Perovskite_deposition_method": "Spin-coating",
    "Perovskite_deposition_sequential_spin_coating": "False",
    "Perovskite_deposition_spin_coating_antisolvent": "Chlorobenzene",
    "Perovskite_deposition_reaction_solutions_compounds": "CsI;FAI;PbI2;MABr;PbBr2",
    "Perovskite_deposition_reaction_solutions_concentrations": "35.8 mg/ml;168.6 mg/ml;516.3 mg/ml;31.4 mg/ml;102.8 mg/ml",
    "Perovskite_deposition_final_solutions_concentration_before_deposition": "Null",
    "Perovskite_deposition_solvents_compound": "DMF;DMSO",
    "Perovskite_deposition_solvents_mixing_ratio": "80:20",
    "Perovskite_deposition_synthesis_atmosphere": "N2",
    "Perovskite_deposition_synthesis_atmosphere_pressure": "Null",
    "Perovskite_deposition_synthesis_atmosphere_relative_humidity": "Null",
    "Perovskite_deposition_spin_coating_speed": "3500 rpm",
    "Perovskite_deposition_spin_coating_time": "105 s",
    "Perovskite_deposition_thermal_annealing_atmosphere": "Air",
    "Perovskite_deposition_thermal_annealing_temperature": "150 °C",
    "Perovskite_deposition_thermal_annealing_time": "10 min",
    "Perovskite_surface_treatment_material": "OAI",
    "Perovskite_surface_treatment_method": "Spin-coating",
    "Perovskite_surface_treatment_solution_concentration": "10 mM",
    "Perovskite_surface_treatment_solvents_compound": "IPA",
    "Perovskite_surface_treatment_synthesis_atmosphere": "Null",
    "Perovskite_surface_treatment_synthesis_atmosphere_pressure": "Null",
    "Perovskite_surface_treatment_synthesis_atmosphere_relative_humidity": "Null",
    "Perovskite_surface_treatment_deposition_spin_coating_speed": "5000 rpm",
    "Perovskite_surface_treatment_deposition_spin_coating_time": "Null",
    "Perovskite_surface_treatment_deposition_thermal_annealing_temperature": "100 °C",
    "Perovskite_surface_treatment_deposition_thermal_annealing_time": "1 min",
    "HTL_thickness": "Null",
    "HTL_stack_sequence": "Spiro-OMeTAD",
    "HTL_additive_compound": "Li-TFSI;FK 209 Co(III) TFSI salt",
    "HTL_additive_concentration": "Null",
    "HTL_deposition_method": "Spin-Coating",
    "HTL_deposition_solution_concentration": "Null",
    "HTL_deposition_solvents_compound": "Chlorobenzene",
    "HTL_deposition_synthesis_atmosphere": "Dry air",
    "HTL_deposition_synthesis_atmosphere_pressure": "Null",
    "HTL_deposition_synthesis_atmosphere_relative_humidity": "Null",
    "HTL_deposition_spin_coating_speed": "3000 rpm",
    "HTL_deposition_spin_coating_time": "Null",
    "HTL_deposition_thermal_annealing_temperature": "Null",
    "HTL_deposition_thermal_annealing_time": "Null",
    "Backcontact_thickness": "120 nm",
    "Beckcontact_deposition_method": "Thermal evaporation",
    "Backcontact_deposition_atmosphere_pressure": "Null",
    "Encapsulation_method": "Null",
    "Encapsulation_atmosphere": "Null",
    "JV_measured_device_matching": "True",
    "JV_measured_reverse_scan_Voc": "1.16 V",
    "JV_measured_reverse_scan_Jsc": "23.1 mA/cm2",
    "JV_measured_reverse_scan_FF": "79 %",
    "JV_measured_reverse_scan_PCE": "Null",
    "JV_measured_forward_scan_Voc": "Null",
    "JV_measured_forward_scan_Jsc": "Null",
    "JV_measured_forward_scan_FF": "Null",
    "JV_measured_forward_scan_PCE": "Null",
    "JV_measured_light_spectra": "AM1.5G",
    "JV_measured_light_spectra_intensity": "100 mW/cm2",
    "JV_measured_scan_speed": "Null",
    "JV_measured_scan_delay_time": "Null",
    "JV_certified_PCE": "Null",
    "Stabilized_measured_PCE": "Null",
    "Stabilized_certified_PCE": "Null",
    "Stability_test_device_matching": "True",
    "Stability_test_temperature": "Null",
    "Stability_test_atmosphere": "Null",
    "Stability_test_light_spectra": "Null",
    "Stability_test_light_intensity": "Null",
    "Stability_test_relative_humidity": "Null",
    "Stability_PCE_after_time": "Null",
    "Stability_PCE_after_time_value": "Null"
}

File: dataset/2021-2025/10.1126_sciadv.abj1799/Device_BestPCE_Gemini_1.5_pro_10.1126_sciadv.abj1799.json
{
  "Ref_DOI": "10.1126/sciadv.abj1799",
  "Ref_journal": "Science Advances",
  "Ref_publication_year": "2021",
  "Ref_title": "Performance-limiting formation dynamics in mixed-halide perovskites",
  "Cell_architecture": "NIP",
  "Cell_stack_sequence": "ITO/SnO2/FAMACsPb(I0.8Br0.2)3/Spiro-OMeTAD/Au",
  "Cell_area_measured": "Null",
  "ETL_thickness": "Null",
  "ETL_stack_sequence": "SnO2",
  "ETL_additive_compound": "Null",
  "ETL_additive_concentration": "Null",
  "ETL_deposition_method": "Spin-coating",
  "ETL_deposition_solution_concentration": "Null",
  "ETL_deposition_solvents_compound": "H2O",
  "ETL_deposition_synthesis_atmosphere": "Air",
  "ETL_deposition_synthesis_atmosphere_pressure": "1 atm",
  "ETL_deposition_synthesis_atmosphere_relative_humidity": "Null",
  "ETL_deposition_spin_coating_speed": "3000 rpm",
  "ETL_deposition_spin_coating_time": "30 s",
  "ETL_deposition_thermal_annealing_temperature": "150 °C",
  "ETL_deposition_thermal_annealing_time": "30 min",
  "Perovskite_dimension": "3D",
  "Perovskite_thickness": "Null",
  "Perovskite_composition_long_form": "FAMACsPb(I0.8Br0.2)3",
  "Perovskite_additive_compound": "MACl",
  "Perovskite_additive_concentration": "30 mol%",
  "Perovskite_bandgap": "1.67 eV",
  "Perovskite_deposition_method": "Spin-coating",
  "Perovskite_deposition_sequential_spin_coating": false,
  "Perovskite_deposition_spin_coating_antisolvent": "Chlorobenzene",
  "Perovskite_deposition_reaction_solutions_compounds": "CsI;FAI;MAI;PbI2;MABr;PbBr2",
  "Perovskite_deposition_reaction_solutions_concentrations": "35.8 mg/ml;168.6 mg/ml;31.4 mg/ml;516.3 mg/ml;Null;102.8 mg/ml",
  "Perovskite_deposition_final_solutions_concentration_before_deposition": "Null",
  "Perovskite_deposition_solvents_compound": "DMF;DMSO",
  "Perovskite_deposition_solvents_mixing_ratio": "80:20",
  "Perovskite_deposition_synthesis_atmosphere": "N2",
  "Perovskite_deposition_synthesis_atmosphere_pressure": "1 atm",
  "Perovskite_deposition_synthesis_atmosphere_relative_humidity": "Null",
  "Perovskite_deposition_spin_coating_speed": "3500 rpm",
  "Perovskite_deposition_spin_coating_time": "45 s",
  "Perovskite_deposition_thermal_annealing_atmosphere": "Air",
  "Perovskite_deposition_thermal_annealing_temperature": "65 °C;150 °C",
  "Perovskite_deposition_thermal_annealing_time": "5 min;10 min",
  "Perovskite_surface_treatment_material": "OAI",
  "Perovskite_surface_treatment_method": "Spin-coating",
  "Perovskite_surface_treatment_solution_concentration": "10 mM",
  "Perovskite_surface_treatment_solvents_compound": "IPA",
  "Perovskite_surface_treatment_synthesis_atmosphere": "N2",
  "Perovskite_surface_treatment_synthesis_atmosphere_pressure": "1 atm",
  "Perovskite_surface_treatment_synthesis_atmosphere_relative_humidity": "Null",
  "Perovskite_surface_treatment_deposition_spin_coating_speed": "5000 rpm",
  "Perovskite_surface_treatment_deposition_spin_coating_time": "Null",
  "Perovskite_surface_treatment_deposition_thermal_annealing_temperature": "100 °C",
  "Perovskite_surface_treatment_deposition_thermal_annealing_time": "1 min",
  "HTL_thickness": "Null",
  "HTL_stack_sequence": "Spiro-OMeTAD",
  "HTL_additive_compound": "4-tert-butylpyridine;Li-TFSI;FK 209 Co(III) TFSI salt",
  "HTL_additive_concentration": "33.8 μl;19.3 μl;17.9 μl",
  "HTL_deposition_method": "Spin-coating",
  "HTL_deposition_solution_concentration": "85.8 mg/ml",
  "HTL_deposition_solvents_compound": "Chlorobenzene",
  "HTL_deposition_synthesis_atmosphere": "N2",
  "HTL_deposition_synthesis_atmosphere_pressure": "1 atm",
  "HTL_deposition_synthesis_atmosphere_relative_humidity": "Null",
  "HTL_deposition_spin_coating_speed": "3000 rpm",
  "HTL_deposition_spin_coating_time": "Null",
  "HTL_deposition_thermal_annealing_temperature": "Null",
  "HTL_deposition_thermal_annealing_time": "Null",
  "Backcontact_thickness": "120 nm",
  "Beckcontact_deposition_method": "Thermal evaporation",
  "Backcontact_deposition_atmosphere_pressure": "Null",
  "Encapsulation_method": "Null",
  "Encapsulation_atmosphere": "Null",
  "JV_measured_device_matching": "True",
  "JV_measured_reverse_scan_Voc": "1.16 V",
  "JV_measured_reverse_scan_Jsc": "23.1 mA/cm2",
  "JV_measured_reverse_scan_FF": "79%",
  "JV_measured_reverse_scan_PCE": "Null",
  "JV_measured_forward_scan_Voc": "Null",
  "JV_measured_forward_scan_Jsc": "Null",
  "JV_measured_forward_scan_FF": "Null",
  "JV_measured_forward_scan_PCE": "Null",
  "JV_measured_light_spectra": "AM1.5G",
  "JV_measured_light_spectra_intensity": "100 mW/cm2",
  "JV_measured_scan_speed": "Null",
  "JV_measured_scan_delay_time": "Null",
  "JV_certified_PCE": "Null",
  "Stabilized_measured_PCE": "Null",
  "Stabilized_certified_PCE": "Null",
  "Stability_test_device_matching": "True",
  "Stability_test_temperature": "Null",
  "Stability_test_atmosphere": "Air",
  "Stability_test_light_spectra": "Null",
  "Stability_test_light_intensity": "90 mW/cm2",
  "Stability_test_relative_humidity": "Null",
  "Stability_PCE_after_time": "300 hours",
  "Stability_PCE_after_time_value": "50%"
}

File: dataset/2021-2025/10.1126_sciadv.abj1799/Device_BestPCE_Gemini_2.0_Flash_10.1126_sciadv.abj1799.json
{
  "Ref_DOI": "10.1126/sciadv.abj1799",
  "Ref_journal": "Sci. Adv.",
  "Ref_publication_year": "2021",
  "Ref_title": "Performance-limiting formation dynamics in  mixed-halide perovskites",
  "Cell_architecture": "NIP",
  "Cell_stack_sequence": "Glass/ITO/SnO2/Perovskite/OAI/Spiro-OMeTAD/Au",
  "Cell_area_measured": "Null",
  "ETL_thickness": "Null",
  "ETL_stack_sequence": "Null",
  "ETL_additive_compound": "Null",
  "ETL_additive_concentration": "Null",
  "ETL_deposition_method": "Spin-coating",
  "ETL_deposition_solution_concentration": "Null",
  "ETL_deposition_solvents_compound": "Water",
  "ETL_deposition_synthesis_atmosphere": "Air",
  "ETL_deposition_synthesis_atmosphere_pressure": "1 atm",
  "ETL_deposition_synthesis_atmosphere_relative_humidity": "Null",
  "ETL_deposition_spin_coating_speed": "3000 rpm",
  "ETL_deposition_spin_coating_time": "30 s",
  "ETL_deposition_thermal_annealing_temperature": "150 °C",
  "ETL_deposition_thermal_annealing_time": "30 min",
  "Perovskite_dimension": "3D",
  "Perovskite_thickness": "Null",
  "Perovskite_composition_long_form": "Cs0.1FA0.8MA0.1Pb(I0.8Br0.2)3",
  "Perovskite_additive_compound": "MACl",
  "Perovskite_additive_concentration": "30 mol%",
  "Perovskite_bandgap": "1.67 eV",
  "Perovskite_deposition_method": "Spin-coating",
  "Perovskite_deposition_sequential_spin_coating": "False",
  "Perovskite_deposition_spin_coating_antisolvent": "Chlorobenzene",
  "Perovskite_deposition_reaction_solutions_compounds": "CsI; FAI; PbI2; MABr; PbBr2",
  "Perovskite_deposition_reaction_solutions_concentrations": "35.8 mg/ml; 168.6 mg/ml; 516.3 mg/ml; 31.4 mg/ml; 102.8 mg/ml",
  "Perovskite_deposition_final_solutions_concentration_before_deposition": "Null",
  "Perovskite_deposition_solvents_compound": "DMF; DMSO",
  "Perovskite_deposition_solvents_mixing_ratio": "80:20",
  "Perovskite_deposition_synthesis_atmosphere": "Nitrogen",
  "Perovskite_deposition_synthesis_atmosphere_pressure": "1 atm",
  "Perovskite_deposition_synthesis_atmosphere_relative_humidity": "Null",
  "Perovskite_deposition_spin_coating_speed": "3500 rpm",
  "Perovskite_deposition_spin_coating_time": "60 s",
  "Perovskite_deposition_thermal_annealing_atmosphere": "Air",
  "Perovskite_deposition_thermal_annealing_temperature": "65 °C; 150 °C",
  "Perovskite_deposition_thermal_annealing_time": "5 min; 10 min",
  "Perovskite_surface_treatment_material": "OAI",
  "Perovskite_surface_treatment_method": "Spin-coating",
  "Perovskite_surface_treatment_solution_concentration": "10 mM",
  "Perovskite_surface_treatment_solvents_compound": "IPA",
  "Perovskite_surface_treatment_synthesis_atmosphere": "Nitrogen",
  "Perovskite_surface_treatment_synthesis_atmosphere_pressure": "1 atm",
  "Perovskite_surface_treatment_synthesis_atmosphere_relative_humidity": "Null",
  "Perovskite_surface_treatment_deposition_spin_coating_speed": "5000 rpm",
  "Perovskite_surface_treatment_deposition_spin_coating_time": "Null",
  "Perovskite_surface_treatment_deposition_thermal_annealing_temperature": "100 °C",
  "Perovskite_surface_treatment_deposition_thermal_annealing_time": "1 min",
  "HTL_thickness": "Null",
  "HTL_stack_sequence": "Null",
  "HTL_additive_compound": "4-tert-butyl pyridine; Li-TFSI; FK 209 Co(III) TFSI salt",
  "HTL_additive_concentration": "Null",
  "HTL_deposition_method": "Spin-coating",
  "HTL_deposition_solution_concentration": "85.8 mg/mL",
  "HTL_deposition_solvents_compound": "Chlorobenzene",
  "HTL_deposition_synthesis_atmosphere": "Nitrogen",
  "HTL_deposition_synthesis_atmosphere_pressure": "1 atm",
  "HTL_deposition_synthesis_atmosphere_relative_humidity": "Null",
  "HTL_deposition_spin_coating_speed": "3000 rpm",
  "HTL_deposition_spin_coating_time": "Null",
  "HTL_deposition_thermal_annealing_temperature": "Null",
  "HTL_deposition_thermal_annealing_time": "Null",
  "Backcontact_thickness": "120 nm",
  "Beckcontact_deposition_method": "Thermal evaporation",
  "Backcontact_deposition_atmosphere_pressure": "Null",
  "Encapsulation_method": "Null",
  "Encapsulation_atmosphere": "Null",
  "JV_measured_device_matching": "True",
  "JV_measured_reverse_scan_Voc": "1.19 V",
  "JV_measured_reverse_scan_Jsc": "23.1 mA/cm2",
  "JV_measured_reverse_scan_FF": "79 %",
  "JV_measured_reverse_scan_PCE": "Null",
  "JV_measured_forward_scan_Voc": "Null",
  "JV_measured_forward_scan_Jsc": "Null",
  "JV_measured_forward_scan_FF": "Null",
  "JV_measured_forward_scan_PCE": "Null",
  "JV_measured_light_spectra": "AM 1.5 G",
  "JV_measured_light_spectra_intensity": "100 mW/cm2",
  "JV_measured_scan_speed": "Null",
  "JV_measured_scan_delay_time": "Null",
  "JV_certified_PCE": "Null",
  "Stabilized_measured_PCE": "Null",
  "Stabilized_certified_PCE": "Null",
  "Stability_test_device_matching": "True",
  "Stability_test_temperature": "Null",
  "Stability_test_atmosphere": "Null",
  "Stability_test_light_spectra": "Null",
  "Stability_test_light_intensity": "Null",
  "Stability_test_relative_humidity": "Null",
  "Stability_PCE_after_time": "300 hours",
  "Stability_PCE_after_time_value": "50 %"
}

File: dataset/2021-2025/10.1126_sciadv.abj1799/Device_BestPCE_Gemini_2.5_Flash_10.1126_sciadv.abj1799.json
{
  "Ref_DOI": "10.1126/sciadv.abj1799",
  "Ref_journal": "Sci. Adv.",
  "Ref_publication_year": "2021",
  "Ref_title": "Performance-limiting formation dynamics in mixed-halide perovskites",
  "Cell_architecture": "NIP",
  "Cell_stack_sequence": "ITO/SnO2/Perovskite/Spiro-OMeTAD/Au",
  "Cell_area_measured": "Null",
  "ETL_thickness": "Null",
  "ETL_stack_sequence": "SnO2",
  "ETL_additive_compound": "Null",
  "ETL_additive_concentration": "Null",
  "ETL_deposition_method": "Spin-coating",
  "ETL_deposition_solution_concentration": "Null",
  "ETL_deposition_solvents_compound": "water",
  "ETL_deposition_synthesis_atmosphere": "Ambient",
  "ETL_deposition_synthesis_atmosphere_pressure": "1 atm",
  "ETL_deposition_synthesis_atmosphere_relative_humidity": "Null",
  "ETL_deposition_spin_coating_speed": "3000 rpm",
  "ETL_deposition_spin_coating_time": "30 s",
  "ETL_deposition_thermal_annealing_temperature": "150°C",
  "ETL_deposition_thermal_annealing_time": "30 min",
  "Perovskite_dimension": "3D",
  "Perovskite_thickness": "Null",
  "Perovskite_composition_long_form": "Cs0.1FA0.8MA0.1PbI3",
  "Perovskite_additive_compound": "MACl",
  "Perovskite_additive_concentration": "30 mol%",
  "Perovskite_bandgap": "1.56 eV",
  "Perovskite_deposition_method": "Spin-coating",
  "Perovskite_deposition_sequential_spin_coating": "False",
  "Perovskite_deposition_spin_coating_antisolvent": "Chlorobenzene",
  "Perovskite_deposition_reaction_solutions_compounds": "CsI; FAI; MAI; PbI2",
  "Perovskite_deposition_reaction_solutions_concentrations": "35.8 mg/ml; 192.6 mg/ml; 22.3 mg/ml; 645.4 mg/ml",
  "Perovskite_deposition_final_solutions_concentration_before_deposition": "Null",
  "Perovskite_deposition_solvents_compound": "DMF; DMSO",
  "Perovskite_deposition_solvents_mixing_ratio": "80:20",
  "Perovskite_deposition_synthesis_atmosphere": "N2",
  "Perovskite_deposition_synthesis_atmosphere_pressure": "Null",
  "Perovskite_deposition_synthesis_atmosphere_relative_humidity": "Null",
  "Perovskite_deposition_spin_coating_speed": "3500 rpm; 3500 rpm",
  "Perovskite_deposition_spin_coating_time": "45 s; 60 s",
  "Perovskite_deposition_thermal_annealing_atmosphere": "Ambient",
  "Perovskite_deposition_thermal_annealing_temperature": "65°C; 150°C",
  "Perovskite_deposition_thermal_annealing_time": "5 min; 10 min",
  "Perovskite_surface_treatment_material": "OAI",
  "Perovskite_surface_treatment_method": "Spin-coating",
  "Perovskite_surface_treatment_solution_concentration": "10 mM",
  "Perovskite_surface_treatment_solvents_compound": "IPA",
  "Perovskite_surface_treatment_synthesis_atmosphere": "Null",
  "Perovskite_surface_treatment_synthesis_atmosphere_pressure": "Null",
  "Perovskite_surface_treatment_synthesis_atmosphere_relative_humidity": "Null",
  "Perovskite_surface_treatment_deposition_spin_coating_speed": "5000 rpm",
  "Perovskite_surface_treatment_deposition_spin_coating_time": "Null",
  "Perovskite_surface_treatment_deposition_thermal_annealing_temperature": "100°C",
  "Perovskite_surface_treatment_deposition_thermal_annealing_time": "1 min",
  "HTL_thickness": "Null",
  "HTL_stack_sequence": "Spiro-OMeTAD",
  "HTL_additive_compound": "4-tert-butylpyridine; Li-TFSI; FK 209 Co(III) TFSI salt",
  "HTL_additive_concentration": "Null; 520 mg/mL; 375 mg/mL",
  "HTL_deposition_method": "Spin-coating",
  "HTL_deposition_solution_concentration": "85.8 mg/ml",
  "HTL_deposition_solvents_compound": "Chlorobenzene",
  "HTL_deposition_synthesis_atmosphere": "Dry air",
  "HTL_deposition_synthesis_atmosphere_pressure": "1 atm",
  "HTL_deposition_synthesis_atmosphere_relative_humidity": "Null",
  "HTL_deposition_spin_coating_speed": "3000 rpm",
  "HTL_deposition_spin_coating_time": "Null",
  "HTL_deposition_thermal_annealing_temperature": "Null",
  "HTL_deposition_thermal_annealing_time": "Null",
  "Backcontact_thickness": "120 nm",
  "Beckcontact_deposition_method": "Thermal evaporation",
  "Backcontact_deposition_atmosphere_pressure": "Null",
  "Encapsulation_method": "Null",
  "Encapsulation_atmosphere": "Null",
  "JV_measured_device_matching": "True",
  "JV_measured_reverse_scan_Voc": "1.16 V",
  "JV_measured_reverse_scan_Jsc": "25.1 mA/cm2",
  "JV_measured_reverse_scan_FF": "79.5 %",
  "JV_measured_reverse_scan_PCE": "23.1 %",
  "JV_measured_forward_scan_Voc": "Null",
  "JV_measured_forward_scan_Jsc": "Null",
  "JV_measured_forward_scan_FF": "Null",
  "JV_measured_forward_scan_PCE": "Null",
  "JV_measured_light_spectra": "AM 1.5 G",
  "JV_measured_light_spectra_intensity": "100 mW/cm2",
  "JV_measured_scan_speed": "Null",
  "JV_measured_scan_delay_time": "Null",
  "JV_certified_PCE": "Null",
  "Stabilized_measured_PCE": "Null",
  "Stabilized_certified_PCE": "Null",
  "Stability_test_device_matching": "True",
  "Stability_test_temperature": "Null",
  "Stability_test_atmosphere": "Null",
  "Stability_test_light_spectra": "Null",
  "Stability_test_light_intensity": "90 (± 10) mW/cm2",
  "Stability_test_relative_humidity": "Null",
  "Stability_PCE_after_time": "300 hours",
  "Stability_PCE_after_time_value": "77 %"
}

File: dataset/2021-2025/10.1126_sciadv.abj1799/Device_BestPCE_claude_haiku_10.1126_sciadv.abj1799.json
{
  "Ref_DOI": "10.1126/sciadv.abj1799",
  "Ref_journal": "Science Advances",
  "Ref_publication_year": "2021",
  "Ref_title": "Performance-limiting formation dynamics in mixed-halide perovskites",
  "Cell_architecture": "NIP",
  "Cell_stack_sequence": "Glass/ITO/SnO2/Perovskite/Spiro-OMeTAD/Gold",
  "Cell_area_measured": "Null",
  "ETL_thickness": "Null",
  "ETL_stack_sequence": "SnO2",
  "ETL_additive_compound": "Null",
  "ETL_additive_concentration": "Null",
  "ETL_deposition_method": "Spin-coating",
  "ETL_deposition_solution_concentration": "Null",
  "ETL_deposition_solvents_compound": "Null",
  "ETL_deposition_synthesis_atmosphere": "Ambient",
  "ETL_deposition_synthesis_atmosphere_pressure": "1 atm",
  "ETL_deposition_synthesis_atmosphere_relative_humidity": "Null",
  "ETL_deposition_spin_coating_speed": "3000 rpm",
  "ETL_deposition_spin_coating_time": "30 s",
  "ETL_deposition_thermal_annealing_temperature": "150 °C",
  "ETL_deposition_thermal_annealing_time": "30 min",
  "Perovskite_dimension": "3D",
  "Perovskite_thickness": "Null",
  "Perovskite_composition_long_form": "CsFAMAPb(I0.8Br0.2)3",
  "Perovskite_additive_compound": "MACl",
  "Perovskite_additive_concentration": "30 mol%",
  "Perovskite_bandgap": "1.67 eV",
  "Perovskite_deposition_method": "Spin-coating",
  "Perovskite_deposition_sequential_spin_coating": "False",
  "Perovskite_deposition_spin_coating_antisolvent": "Chlorobenzene",
  "Perovskite_deposition_reaction_solutions_compounds": "CsI;FAI;PbI2;MABr;PbBr2",
  "Perovskite_deposition_reaction_solutions_concentrations": "35.8 mg/ml;168.6 mg/ml;516.3 mg/ml;31.4 mg/ml;102.8 mg/ml",
  "Perovskite_deposition_final_solutions_concentration_before_deposition": "Null",
  "Perovskite_deposition_solvents_compound": "DMF;DMSO",
  "Perovskite_deposition_solvents_mixing_ratio": "80:20",
  "Perovskite_deposition_synthesis_atmosphere": "Nitrogen",
  "Perovskite_deposition_synthesis_atmosphere_pressure": "Null",
  "Perovskite_deposition_synthesis_atmosphere_relative_humidity": "Null",
  "Perovskite_deposition_spin_coating_speed": "3500 rpm",
  "Perovskite_deposition_spin_coating_time": "105 s",
  "Perovskite_deposition_thermal_annealing_atmosphere": "Ambient",
  "Perovskite_deposition_thermal_annealing_temperature": "65 °C;150 °C",
  "Perovskite_deposition_thermal_annealing_time": "5 min;10 min",
  "Perovskite_surface_treatment_material": "OAI",
  "Perovskite_surface_treatment_method": "Spin-coating",
  "Perovskite_surface_treatment_solution_concentration": "10 mM",
  "Perovskite_surface_treatment_solvents_compound": "IPA",
  "Perovskite_surface_treatment_synthesis_atmosphere": "Null",
  "Perovskite_surface_treatment_synthesis_atmosphere_pressure": "Null",
  "Perovskite_surface_treatment_synthesis_atmosphere_relative_humidity": "Null",
  "Perovskite_surface_treatment_deposition_spin_coating_speed": "5000 rpm",
  "Perovskite_surface_treatment_deposition_spin_coating_time": "1 min",
  "Perovskite_surface_treatment_deposition_thermal_annealing_temperature": "100 °C",
  "Perovskite_surface_treatment_deposition_thermal_annealing_time": "1 min",
  "HTL_thickness": "Null",
  "HTL_stack_sequence": "Spiro-OMeTAD",
  "HTL_additive_compound": "4-tert-butylpyridine;Li-TFSI;FK209 Co(III) TFSI salt",
  "HTL_additive_concentration": "Null",
  "HTL_deposition_method": "Spin-coating",
  "HTL_deposition_solution_concentration": "85.8 mg",
  "HTL_deposition_solvents_compound": "Chlorobenzene",
  "HTL_deposition_synthesis_atmosphere": "Dry air",
  "HTL_deposition_synthesis_atmosphere_pressure": "1 atm",
  "HTL_deposition_synthesis_atmosphere_relative_humidity": "Null",
  "HTL_deposition_spin_coating_speed": "3000 rpm",
  "HTL_deposition_spin_coating_time": "Null",
  "HTL_deposition_thermal_annealing_temperature": "Null",
  "HTL_deposition_thermal_annealing_time": "Overnight",
  "Backcontact_thickness": "120 nm",
  "Beckcontact_deposition_method": "Thermal evaporation",
  "Backcontact_deposition_atmosphere_pressure": "Null",
  "Encapsulation_method": "Null",
  "Encapsulation_atmosphere": "Null",
  "JV_measured_device_matching": "True",
  "JV_measured_reverse_scan_Voc": "1.16 V",
  "JV_measured_reverse_scan_Jsc": "23.1 mA/cm2",
  "JV_measured_reverse_scan_FF": "79%",
  "JV_measured_reverse_scan_PCE": "Null",
  "JV_measured_forward_scan_Voc": "Null",
  "JV_measured_forward_scan_Jsc": "Null",
  "JV_measured_forward_scan_FF": "Null",
  "JV_measured_forward_scan_PCE": "Null",
  "JV_measured_light_spectra": "AM1.5G",
  "JV_measured_light_spectra_intensity": "100 mW/cm2",
  "JV_measured_scan_speed": "Null",
  "JV_measured_scan_delay_time": "Null",
  "JV_certified_PCE": "Null",
  "Stabilized_measured_PCE": "Null",
  "Stabilized_certified_PCE": "Null",
  "Stability_test_device_matching": "True",
  "Stability_test_temperature": "Null",
  "Stability_test_atmosphere": "Null",
  "Stability_test_light_spectra": "Null",
  "Stability_test_light_intensity": "90 (±10) mW/cm2",
  "Stability_test_relative_humidity": "Null",
  "Stability_PCE_after_time": "300 hours",
  "Stability_PCE_after_time_value": "30%"
}

File: dataset/2021-2025/10.1126_sciadv.abj1799/Device_BestPCE_gpt4o_10.1126_sciadv.abj1799.json
{
  "Ref_DOI": "10.1126/sciadv.abj1799",
  "Ref_journal": "Science Advances",
  "Ref_publication_year": "2021",
  "Ref_title": "Performance-limiting formation dynamics in mixed-halide perovskites",
  "Cell_architecture": "NIP",
  "Cell_stack_sequence": "Glass/ITO/SnO2/FAMACsPb(I0.8Br0.2)3/Spiro-OMeTAD/Au",
  "Cell_area_measured": "Null",
  "ETL_thickness": "Null",
  "ETL_stack_sequence": "SnO2",
  "ETL_additive_compound": "Null",
  "ETL_additive_concentration": "Null",
  "ETL_deposition_method": "Spin-coating",
  "ETL_deposition_solution_concentration": "Null",
  "ETL_deposition_solvents_compound": "Null",
  "ETL_deposition_synthesis_atmosphere": "Null",
  "ETL_deposition_synthesis_atmosphere_pressure": "Null",
  "ETL_deposition_synthesis_atmosphere_relative_humidity": "Null",
  "ETL_deposition_spin_coating_speed": "3000 rpm",
  "ETL_deposition_spin_coating_time": "30 s",
  "ETL_deposition_thermal_annealing_temperature": "150 °C",
  "ETL_deposition_thermal_annealing_time": "30 min",
  "Perovskite_dimension": "3D",
  "Perovskite_thickness": "Null",
  "Perovskite_composition_long_form": "FAMACsPb(I0.8Br0.2)3",
  "Perovskite_additive_compound": "MACl",
  "Perovskite_additive_concentration": "30 mol%",
  "Perovskite_bandgap": "1.67 eV",
  "Perovskite_deposition_method": "Spin-coating",
  "Perovskite_deposition_sequential_spin_coating": "False",
  "Perovskite_deposition_spin_coating_antisolvent": "Chlorobenzene",
  "Perovskite_deposition_reaction_solutions_compounds": "CsI; FAI; MAI; PbI2; MABr; PbBr2",
  "Perovskite_deposition_reaction_solutions_concentrations": "35.8 mg/ml; 168.6 mg/ml; 22.3 mg/ml; 516.3 mg/ml; 31.4 mg/ml; 102.8 mg/ml",
  "Perovskite_deposition_final_solutions_concentration_before_deposition": "Null",
  "Perovskite_deposition_solvents_compound": "DMF; DMSO",
  "Perovskite_deposition_solvents_mixing_ratio": "80:20",
  "Perovskite_deposition_synthesis_atmosphere": "Nitrogen",
  "Perovskite_deposition_synthesis_atmosphere_pressure": "Null",
  "Perovskite_deposition_synthesis_atmosphere_relative_humidity": "Null",
  "Perovskite_deposition_spin_coating_speed": "3500 rpm",
  "Perovskite_deposition_spin_coating_time": "105 s",
  "Perovskite_deposition_thermal_annealing_atmosphere": "Air",
  "Perovskite_deposition_thermal_annealing_temperature": "65 °C; 150 °C",
  "Perovskite_deposition_thermal_annealing_time": "5 min; 10 min",
  "Perovskite_surface_treatment_material": "OAI",
  "Perovskite_surface_treatment_method": "Spin-coating",
  "Perovskite_surface_treatment_solution_concentration": "10 mM",
  "Perovskite_surface_treatment_solvents_compound": "IPA",
  "Perovskite_surface_treatment_synthesis_atmosphere": "Null",
  "Perovskite_surface_treatment_synthesis_atmosphere_pressure": "Null",
  "Perovskite_surface_treatment_synthesis_atmosphere_relative_humidity": "Null",
  "Perovskite_surface_treatment_deposition_spin_coating_speed": "5000 rpm",
  "Perovskite_surface_treatment_deposition_spin_coating_time": "Null",
  "Perovskite_surface_treatment_deposition_thermal_annealing_temperature": "100 °C",
  "Perovskite_surface_treatment_deposition_thermal_annealing_time": "1 min",
  "HTL_thickness": "Null",
  "HTL_stack_sequence": "Spiro-OMeTAD",
  "HTL_additive_compound": "4-tert-butylpyridine; Li-TFSI; FK 209 Co(III) TFSI salt",
  "HTL_additive_concentration": "33.8 μl; 19.3 μl; 17.9 μl",
  "HTL_deposition_method": "Spin-coating",
  "HTL_deposition_solution_concentration": "Null",
  "HTL_deposition_solvents_compound": "Chlorobenzene",
  "HTL_deposition_synthesis_atmosphere": "Air",
  "HTL_deposition_synthesis_atmosphere_pressure": "1 atm",
  "HTL_deposition_synthesis_atmosphere_relative_humidity": "Null",
  "HTL_deposition_spin_coating_speed": "3000 rpm",
  "HTL_deposition_spin_coating_time": "Null",
  "HTL_deposition_thermal_annealing_temperature": "Null",
  "HTL_deposition_thermal_annealing_time": "Null",
  "Backcontact_thickness": "120 nm",
  "Beckcontact_deposition_method": "Thermal evaporation",
  "Backcontact_deposition_atmosphere_pressure": "Null",
  "Encapsulation_method": "Null",
  "Encapsulation_atmosphere": "Null",
  "JV_measured_device_matching": "True",
  "JV_measured_reverse_scan_Voc": "1.16 V",
  "JV_measured_reverse_scan_Jsc": "23.1 mA/cm2",
  "JV_measured_reverse_scan_FF": "79 %",
  "JV_measured_reverse_scan_PCE": "Null",
  "JV_measured_forward_scan_Voc": "Null",
  "JV_measured_forward_scan_Jsc": "Null",
  "JV_measured_forward_scan_FF": "Null",
  "JV_measured_forward_scan_PCE": "Null",
  "JV_measured_light_spectra": "AM1.5G",
  "JV_measured_light_spectra_intensity": "100 mW/cm2",
  "JV_measured_scan_speed": "Null",
  "JV_measured_scan_delay_time": "Null",
  "JV_certified_PCE": "Null",
  "Stabilized_measured_PCE": "Null",
  "Stabilized_certified_PCE": "Null",
  "Stability_test_device_matching": "True",
  "Stability_test_temperature": "Null",
  "Stability_test_atmosphere": "Null",
  "Stability_test_light_spectra": "Null",
  "Stability_test_light_intensity": "Null",
  "Stability_test_relative_humidity": "Null",
  "Stability_PCE_after_time": "Null",
  "Stability_PCE_after_time_value": "Null"
}

File: dataset/2021-2025/10.1126_sciadv.abj1799/Device_BestPCE_gpt4o_mini_10.1126_sciadv.abj1799.json
{
  "Ref_DOI": "10.1126/sciadv.abj1799",
  "Ref_journal": "Science Advances",
  "Ref_publication_year": "2021",
  "Ref_title": "Performance-limiting formation dynamics in mixed-halide perovskites",
  "Cell_architecture": "NIP",
  "Cell_stack_sequence": "ETL/Perovskite/HTL/Backcontact",
  "Cell_area_measured": "1 cm²",
  "ETL_thickness": "Null",
  "ETL_stack_sequence": "Null",
  "ETL_additive_compound": "Null",
  "ETL_additive_concentration": "Null",
  "ETL_deposition_method": "Null",
  "ETL_deposition_solution_concentration": "Null",
  "ETL_deposition_solvents_compound": "Null",
  "ETL_deposition_synthesis_atmosphere": "Null",
  "ETL_deposition_synthesis_atmosphere_pressure": "Null",
  "ETL_deposition_synthesis_atmosphere_relative_humidity": "Null",
  "ETL_deposition_spin_coating_speed": "Null",
  "ETL_deposition_spin_coating_time": "Null",
  "ETL_deposition_thermal_annealing_temperature": "Null",
  "ETL_deposition_thermal_annealing_time": "Null",
  "Perovskite_dimension": "3D",
  "Perovskite_thickness": "Null",
  "Perovskite_composition_long_form": "FAMACsPb(I0.8Br0.2)3",
  "Perovskite_additive_compound": "Null",
  "Perovskite_additive_concentration": "Null",
  "Perovskite_bandgap": "1.67 eV",
  "Perovskite_deposition_method": "Spin-coating",
  "Perovskite_deposition_sequential_spin_coating": "False",
  "Perovskite_deposition_spin_coating_antisolvent": "Chlorobenzene",
  "Perovskite_deposition_reaction_solutions_compounds": "CsI;FAI;MAI;PbI2;MABr;PbBr2",
  "Perovskite_deposition_reaction_solutions_concentrations": "35.8 mg/mL;192.6 mg/mL;22.3 mg/mL;645.4 mg/mL;31.4 mg/mL;102.8 mg/mL",
  "Perovskite_deposition_final_solutions_concentration_before_deposition": "Null",
  "Perovskite_deposition_solvents_compound": "DMF;DMSO",
  "Perovskite_deposition_solvents_mixing_ratio": "80:20",
  "Perovskite_deposition_synthesis_atmosphere": "Nitrogen",
  "Perovskite_deposition_synthesis_atmosphere_pressure": "1 atm",
  "Perovskite_deposition_synthesis_atmosphere_relative_humidity": "Null",
  "Perovskite_deposition_spin_coating_speed": "3500 rpm",
  "Perovskite_deposition_spin_coating_time": "Null",
  "Perovskite_deposition_thermal_annealing_atmosphere": "Air",
  "Perovskite_deposition_thermal_annealing_temperature": "150 °C",
  "Perovskite_deposition_thermal_annealing_time": "10 min",
  "Perovskite_surface_treatment_material": "Null",
  "Perovskite_surface_treatment_method": "Null",
  "Perovskite_surface_treatment_solution_concentration": "Null",
  "Perovskite_surface_treatment_solvents_compound": "Null",
  "Perovskite_surface_treatment_synthesis_atmosphere": "Null",
  "Perovskite_surface_treatment_synthesis_atmosphere_pressure": "Null",
  "Perovskite_surface_treatment_synthesis_atmosphere_relative_humidity": "Null",
  "Perovskite_surface_treatment_deposition_spin_coating_speed": "Null",
  "Perovskite_surface_treatment_deposition_spin_coating_time": "Null",
  "Perovskite_surface_treatment_deposition_thermal_annealing_temperature": "Null",
  "Perovskite_surface_treatment_deposition_thermal_annealing_time": "Null",
  "HTL_thickness": "Null",
  "HTL_stack_sequence": "Null",
  "HTL_additive_compound": "Null",
  "HTL_additive_concentration": "Null",
  "HTL_deposition_method": "Null",
  "HTL_deposition_solution_concentration": "Null",
  "HTL_deposition_solvents_compound": "Null",
  "HTL_deposition_synthesis_atmosphere": "Null",
  "HTL_deposition_synthesis_atmosphere_pressure": "Null",
  "HTL_deposition_synthesis_atmosphere_relative_humidity": "Null",
  "HTL_deposition_spin_coating_speed": "Null",
  "HTL_deposition_spin_coating_time": "Null",
  "HTL_deposition_thermal_annealing_temperature": "Null",
  "HTL_deposition_thermal_annealing_time": "Null",
  "Backcontact_thickness": "Null",
  "Beckcontact_deposition_method": "Thermal evaporation",
  "Backcontact_deposition_atmosphere_pressure": "Null",
  "Encapsulation_method": "Null",
  "Encapsulation_atmosphere": "Null",
  "JV_measured_device_matching": "True",
  "JV_measured_reverse_scan_Voc": "1.16 V",
  "JV_measured_reverse_scan_Jsc": "23.1 mA/cm2",
  "JV_measured_reverse_scan_FF": "79%",
  "JV_measured_reverse_scan_PCE": "29.5%",
  "JV_measured_forward_scan_Voc": "1.19 V",
  "JV_measured_forward_scan_Jsc": "Null",
  "JV_measured_forward_scan_FF": "Null",
  "JV_measured_forward_scan_PCE": "Null",
  "JV_measured_light_spectra": "AM1.5G",
  "JV_measured_light_spectra_intensity": "1 sun",
  "JV_measured_scan_speed": "Null",
  "JV_measured_scan_delay_time": "Null",
  "JV_certified_PCE": "Null",
  "Stabilized_measured_PCE": "Null",
  "Stabilized_certified_PCE": "Null",
  "Stability_test_device_matching": "False",
  "Stability_test_temperature": "Null",
  "Stability_test_atmosphere": "Air",
  "Stability_test_light_spectra": "AM1.5G",
  "Stability_test_light_intensity": "1 sun",
  "Stability_test_relative_humidity": "Null",
  "Stability_PCE_after_time": "300 hours",
  "Stability_PCE_after_time_value": "30%"
}

File: dataset/2021-2025/10.1126_sciadv.abj1799/Device_BestPCE_gpt4o_mini_zero_shot_10.1126_sciadv.abj1799.json
{
  "Ref_DOI": "10.1126/sciadv.abj1799",
  "Ref_journal": "Science Advances",
  "Ref_publication_year": "2021",
  "Ref_title": "Performance-limiting formation dynamics in mixed-halide perovskites",
  "Cell_architecture": "Tandem",
  "Cell_stack_sequence": "WBG mixed-halide perovskite / Si or CIGS",
  "Cell_area_measured": "Null",
  "ETL_thickness": "Null",
  "ETL_stack_sequence": "Null",
  "ETL_additive_compound": "Null",
  "ETL_additive_concentration": "Null",
  "ETL_deposition_method": "Null",
  "ETL_deposition_solution_concentration": "Null",
  "ETL_deposition_solvents_compound": "Null",
  "ETL_deposition_synthesis_atmosphere": "Null",
  "ETL_deposition_synthesis_atmosphere_pressure": "Null",
  "ETL_deposition_synthesis_atmosphere_relative_humidity": "Null",
  "ETL_deposition_spin_coating_speed": "Null",
  "ETL_deposition_spin_coating_time": "Null",
  "ETL_deposition_thermal_annealing_temperature": "Null",
  "ETL_deposition_thermal_annealing_time": "Null",
  "Perovskite_dimension": "Null",
  "Perovskite_thickness": "Null",
  "Perovskite_composition_long_form": "FAMACsPb(I0.8Br0.2)3",
  "Perovskite_additive_compound": "MACl",
  "Perovskite_additive_concentration": "30 mole percent",
  "Perovskite_bandgap": "1.67 eV",
  "Perovskite_deposition_method": "Spin coating",
  "Perovskite_deposition_sequential_spin_coating": "Null",
  "Perovskite_deposition_spin_coating_antisolvent": "Chlorobenzene",
  "Perovskite_deposition_reaction_solutions_compounds": "CsI, FAI, MAI, PbI2, MABr, PbBr2",
  "Perovskite_deposition_reaction_solutions_concentrations": "CsI (35.8 mg/ml), FAI (168.6 mg/ml), PbI2 (516.3 mg/ml), MABr (31.4 mg/ml), PbBr2 (102.8 mg/ml)",
  "Perovskite_deposition_final_solutions_concentration_before_deposition": "Null",
  "Perovskite_deposition_solvents_compound": "DMF/DMSO",
  "Perovskite_deposition_solvents_mixing_ratio": "80:20",
  "Perovskite_deposition_synthesis_atmosphere": "N2-filled glove box",
  "Perovskite_deposition_synthesis_atmosphere_pressure": "Null",
  "Perovskite_deposition_synthesis_atmosphere_relative_humidity": "Null",
  "Perovskite_deposition_spin_coating_speed": "3500 rpm",
  "Perovskite_deposition_spin_coating_time": "Null",
  "Perovskite_deposition_thermal_annealing_atmosphere": "Ambient",
  "Perovskite_deposition_thermal_annealing_temperature": "150°C",
  "Perovskite_deposition_thermal_annealing_time": "10 min",
  "Perovskite_surface_treatment_material": "OAI",
  "Perovskite_surface_treatment_method": "Spin coating",
  "Perovskite_surface_treatment_solution_concentration": "10 mM",
  "Perovskite_surface_treatment_solvents_compound": "IPA",
  "Perovskite_surface_treatment_synthesis_atmosphere": "Null",
  "Perovskite_surface_treatment_synthesis_atmosphere_pressure": "Null",
  "Perovskite_surface_treatment_synthesis_atmosphere_relative_humidity": "Null",
  "Perovskite_surface_treatment_deposition_spin_coating_speed": "5000 rpm",
  "Perovskite_surface_treatment_deposition_spin_coating_time": "1 min",
  "Perovskite_surface_treatment_deposition_thermal_annealing_temperature": "100°C",
  "Perovskite_surface_treatment_deposition_thermal_annealing_time": "Null",
  "HTL_thickness": "Null",
  "HTL_stack_sequence": "Null",
  "HTL_additive_compound": "Null",
  "HTL_additive_concentration": "Null",
  "HTL_deposition_method": "Null",
  "HTL_deposition_solution_concentration": "Null",
  "HTL_deposition_solvents_compound": "Null",
  "HTL_deposition_synthesis_atmosphere": "Null",
  "HTL_deposition_synthesis_atmosphere_pressure": "Null",
  "HTL_deposition_synthesis_atmosphere_relative_humidity": "Null",
  "HTL_deposition_spin_coating_speed": "Null",
  "HTL_deposition_spin_coating_time": "Null",
  "HTL_deposition_thermal_annealing_temperature": "Null",
  "HTL_deposition_thermal_annealing_time": "Null",
  "Backcontact_thickness": "Null",
  "Beckcontact_deposition_method": "Null",
  "Backcontact_deposition_atmosphere_pressure": "Null",
  "Encapsulation_method": "Null",
  "Encapsulation_atmosphere": "Null",
  "JV_measured_device_matching": "Null",
  "JV_measured_reverse_scan_Voc": "1.16 V",
  "JV_measured_reverse_scan_Jsc": "23.1 mA/cm2",
  "JV_measured_reverse_scan_FF": ">79%",
  "JV_measured_reverse_scan_PCE": "Null",
  "JV_measured_forward_scan_Voc": "1.19 V",
  "JV_measured_forward_scan_Jsc": "25.1 mA/cm2",
  "JV_measured_forward_scan_FF": ">79%",
  "JV_measured_forward_scan_PCE": "Null",
  "JV_measured_light_spectra": "Null",
  "JV_measured_light_spectra_intensity": "Null",
  "JV_measured_scan_speed": "Null",
  "JV_measured_scan_delay_time": "Null",
  "JV_certified_PCE": "Null",
  "Stabilized_measured_PCE": "Null",
  "Stabilized_certified_PCE": "Null",
  "Stability_test_device_matching": "Null",
  "Stability_test_temperature": "Null",
  "Stability_test_atmosphere": "Null",
  "Stability_test_light_spectra": "Null",
  "Stability_test_light_intensity": "Null",
  "Stability_test_relative_humidity": "Null",
  "Stability_PCE_after_time": "300h",
  "Stability_PCE_after_time_value": "30%"
}
