Repository: jiayijdong/PSCbench

# PSCbench


**PSCbench** is a novel benchmark for materials science research-level scientific
dataset curation sourced from published journals. The benchmark is designed to evaluate the complex classification capabilities,
strong domain knowledge, and advanced calculation skills of LLMs.

## Data


The PSCbench dataset is under dataset folder in json file format. Each file is list of dictionary and can be extracted using following scripts.
Each file stands for one published journal, which is fully elaborated in the paper. 

```
with open("./dataset/retroactive/{}.json".format(subject), encoding='utf-8') as json_file:
    problems=json.load(json_file)
```

File: dataset/2021-2025/10.1126_sciadv.abj1799/Device_BestPCE_grok_10.1126_sciadv.abj1799.json
{
  "Ref_DOI": "10.1126/sciadv.abj1799",
  "Ref_journal": "Science Advances",
  "Ref_publication_year": "2021",
  "Ref_title": "Performance-limiting formation dynamics in mixed-halide perovskites",
  "Cell_architecture": "NIP",
  "Cell_stack_sequence": "ITO/SnO2/FAMACsPbI3/Spiro-OMeTAD/Au",
  "Cell_area_measured": "Null",
  "ETL_thickness": "Null",
  "ETL_stack_sequence": "SnO2",
  "ETL_additive_compound": "Null",
  "ETL_additive_concentration": "Null",
  "ETL_deposition_method": "Spin-coating",
  "ETL_deposition_solution_concentration": "15% in water",
  "ETL_deposition_solvents_compound": "Water",
  "ETL_deposition_synthesis_atmosphere": "Air",
  "ETL_deposition_synthesis_atmosphere_pressure": "1 atm",
  "ETL_deposition_synthesis_atmosphere_relative_humidity": "Null",
  "ETL_deposition_spin_coating_speed": "3000 rpm",
  "ETL_deposition_spin_coating_time": "30 s",
  "ETL_deposition_thermal_annealing_temperature": "150 °C",
  "ETL_deposition_thermal_annealing_time": "30 min",
  "Perovskite_dimension": "3D",
  "Perovskite_thickness": "Null",
  "Perovskite_composition_long_form": "FAMACsPbI3",
  "Perovskite_additive_compound": "MACl",
  "Perovskite_additive_concentration": "30 mol%",
  "Perovskite_bandgap": "1.56 eV",
  "Perovskite_deposition_method": "Spin-coating",
  "Perovskite_deposition_sequential_spin_coating": "False",
  "Perovskite_deposition_spin_coating_antisolvent": "Chlorobenzene",
  "Perovskite_deposition_reaction_solutions_compounds": "CsI;FAI;MAI;PbI2",
  "Perovskite_deposition_reaction_solutions_concentrations": "35.8 mg/ml;192.6 mg/ml;22.3 mg/ml;645.4 mg/ml",
  "Perovskite_deposition_final_solutions_concentration_before_deposition": "Null",
  "Perovskite_deposition_solvents_compound": "DMF;DMSO",
  "Perovskite_deposition_solvents_mixing_ratio": "80:20",
  "Perovskite_deposition_synthesis_atmosphere": "Nitrogen",
  "Perovskite_deposition_synthesis_atmosphere_pressure": "Null",
  "Perovskite_deposition_synthesis_atmosphere_relative_humidity": "Null",
  "Perovskite_deposition_spin_coating_speed": "3500 rpm",
  "Perovskite_deposition_spin_coating_time": "105 s",
  "Perovskite_deposition_thermal_annealing_atmosphere": "Air",
  "Perovskite_deposition_thermal_annealing_temperature": "65 °C;150 °C",
  "Perovskite_deposition_thermal_annealing_time": "5 min;10 min",
  "Perovskite_surface_treatment_material": "OAI",
  "Perovskite_surface_treatment_method": "Spin-coating",
  "Perovskite_surface_treatment_solution_concentration": "10 mM",
  "Perovskite_surface_treatment_solvents_compound": "IPA",
  "Perovskite_surface_treatment_synthesis_atmosphere": "Nitrogen",
  "Perovskite_surface_treatment_synthesis_atmosphere_pressure": "Null",
  "Perovskite_surface_treatment_synthesis_atmosphere_relative_humidity": "Null",
  "Perovskite_surface_treatment_deposition_spin_coating_speed": "5000 rpm",
  "Perovskite_surface_treatment_deposition_spin_coating_time": "Null",
  "Perovskite_surface_treatment_deposition_thermal_annealing_temperature": "100 °C",
  "Perovskite_surface_treatment_deposition_thermal_annealing_time": "1 min",
  "HTL_thickness": "Null",
  "HTL_stack_sequence": "Spiro-OMeTAD",
  "HTL_additive_compound": "Li-TFSI;4-tert-butylpyridine;FK 209 Co(III) TFSI salt",
  "HTL_additive_concentration": "520 mg/ml;33.8 µl/ml;375 mg/ml",
  "HTL_deposition_method": "Spin-coating",
  "HTL_deposition_solution_concentration": "85.8 mg/ml",
  "HTL_deposition_solvents_compound": "Chlorobenzene",
  "HTL_deposition_synthesis_atmosphere": "Dry air",
  "HTL_deposition_synthesis_atmosphere_pressure": "1 atm",
  "HTL_deposition_synthesis_atmosphere_relative_humidity": "Null",
  "HTL_deposition_spin_coating_speed": "3000 rpm",
  "HTL_deposition_spin_coating_time": "Null",
  "HTL_deposition_thermal_annealing_temperature": "Null",
  "HTL_deposition_thermal_annealing_time": "Null",
  "Backcontact_thickness": "120 nm",
  "Beckcontact_deposition_method": "Thermal evaporation",
  "Backcontact_deposition_atmosphere_pressure": "Null",
  "Encapsulation_method": "Null",
  "Encapsulation_atmosphere": "Null",
  "JV_measured_device_matching": "True",
  "JV_measured_reverse_scan_Voc": "1.19 V",
  "JV_measured_reverse_scan_Jsc": "25.1 mA/cm2",
  "JV_measured_reverse_scan_FF": "79 %",
  "JV_measured_reverse_scan_PCE": "Null",
  "JV_measured_forward_scan_Voc": "Null",
  "JV_measured_forward_scan_Jsc": "Null",
  "JV_measured_forward_scan_FF": "Null",
  "JV_measured_forward_scan_PCE": "Null",
  "JV_measured_light_spectra": "AM1.5G",
  "JV_measured_light_spectra_intensity": "100 mW/cm2",
  "JV_measured_scan_speed": "Null",
  "JV_measured_scan_delay_time": "Null",
  "JV_certified_PCE": "Null",
  "Stabilized_measured_PCE": "Null",
  "Stabilized_certified_PCE": "Null",
  "Stability_test_device_matching": "True",
  "Stability_test_temperature": "Null",
  "Stability_test_atmosphere": "Null",
  "Stability_test_light_spectra": "Null",
  "Stability_test_light_intensity": "90 mW/cm2",
  "Stability_test_relative_humidity": "Null",
  "Stability_PCE_after_time": "300 hours",
  "Stability_PCE_after_time_value": "77 %"
}

File: dataset/2021-2025/10.1126_sciadv.abj1799/Device_BestPCE_o3_10.1126_sciadv.abj1799.json
{
  "Ref_DOI": "10.1126/sciadv.abj1799",
  "Ref_journal": "Science Advances",
  "Ref_publication_year": "2021",
  "Ref_title": "Performance-limiting formation dynamics in mixed-halide perovskites",
  "Cell_architecture": "NIP",
  "Cell_stack_sequence": "Glass/ITO/SnO2/Perovskite/OAI/Spiro-OMeTAD/Au",
  "Cell_area_measured": "Null",
  "ETL_thickness": "Null",
  "ETL_stack_sequence": "SnO2",
  "ETL_additive_compound": "Null",
  "ETL_additive_concentration": "Null",
  "ETL_deposition_method": "Spin-coating",
  "ETL_deposition_solution_concentration": "Null",
  "ETL_deposition_solvents_compound": "Water",
  "ETL_deposition_synthesis_atmosphere": "Air",
  "ETL_deposition_synthesis_atmosphere_pressure": "1 atm",
  "ETL_deposition_synthesis_atmosphere_relative_humidity": "Null",
  "ETL_deposition_spin_coating_speed": "3000 rpm",
  "ETL_deposition_spin_coating_time": "30 s",
  "ETL_deposition_thermal_annealing_temperature": "150 °C",
  "ETL_deposition_thermal_annealing_time": "30 min",
  "Perovskite_dimension": "3D",
  "Perovskite_thickness": "Null",
  "Perovskite_composition_long_form": "Cs0.1FA0.8MA0.1PbI3",
  "Perovskite_additive_compound": "MACl",
  "Perovskite_additive_concentration": "30 mol%",
  "Perovskite_bandgap": "1.56 eV",
  "Perovskite_deposition_method": "Spin-coating",
  "Perovskite_deposition_sequential_spin_coating": "False",
  "Perovskite_deposition_spin_coating_antisolvent": "Chlorobenzene",
  "Perovskite_deposition_reaction_solutions_compounds": "CsI;FAI;MAI;PbI2",
  "Perovskite_deposition_reaction_solutions_concentrations": "35.8 mg/mL;192.6 mg/mL;22.3 mg/mL;645.4 mg/mL",
  "Perovskite_deposition_final_solutions_concentration_before_deposition": "Null",
  "Perovskite_deposition_solvents_compound": "DMF;DMSO",
  "Perovskite_deposition_solvents_mixing_ratio": "80:20",
  "Perovskite_deposition_synthesis_atmosphere": "Nitrogen",
  "Perovskite_deposition_synthesis_atmosphere_pressure": "1 atm",
  "Perovskite_deposition_synthesis_atmosphere_relative_humidity": "Null",
  "Perovskite_deposition_spin_coating_speed": "3500 rpm",
  "Perovskite_deposition_spin_coating_time": "105 s",
  "Perovskite_deposition_thermal_annealing_atmosphere": "Air",
  "Perovskite_deposition_thermal_annealing_temperature": "65 °C;150 °C",
  "Perovskite_deposition_thermal_annealing_time": "5 min;10 min",
  "Perovskite_surface_treatment_material": "OAI",
  "Perovskite_surface_treatment_method": "Spin-coating",
  "Perovskite_surface_treatment_solution_concentration": "10 mM",
  "Perovskite_surface_treatment_solvents_compound": "IPA",
  "Perovskite_surface_treatment_synthesis_atmosphere": "Nitrogen",
  "Perovskite_surface_treatment_synthesis_atmosphere_pressure": "1 atm",
  "Perovskite_surface_treatment_synthesis_atmosphere_relative_humidity": "Null",
  "Perovskite_surface_treatment_deposition_spin_coating_speed": "5000 rpm",
  "Perovskite_surface_treatment_deposition_spin_coating_time": "Null",
  "Perovskite_surface_treatment_deposition_thermal_annealing_temperature": "100 °C",
  "Perovskite_surface_treatment_deposition_thermal_annealing_time": "1 min",
  "HTL_thickness": "Null",
  "HTL_stack_sequence": "Spiro-OMeTAD",
  "HTL_additive_compound": "Li-TFSI;tBP;FK209 Co(III) TFSI",
  "HTL_additive_concentration": "Li-TFSI 520 mg/mL (19.3 µL per mL);tBP 33.8 µL per mL;FK209 375 mg/mL (17.9 µL per mL)",
  "HTL_deposition_method": "Spin-coating",
  "HTL_deposition_solution_concentration": "85.8 mg/mL",
  "HTL_deposition_solvents_compound": "Chlorobenzene",
  "HTL_deposition_synthesis_atmosphere": "Air",
  "HTL_deposition_synthesis_atmosphere_pressure": "1 atm",
  "HTL_deposition_synthesis_atmosphere_relative_humidity": "Null",
  "HTL_deposition_spin_coating_speed": "3000 rpm",
  "HTL_deposition_spin_coating_time": "Null",
  "HTL_deposition_thermal_annealing_temperature": "Null",
  "HTL_deposition_thermal_annealing_time": "Null",
  "Backcontact_thickness": "120 nm",
  "Beckcontact_deposition_method": "Thermal evaporation",
  "Backcontact_deposition_atmosphere_pressure": "Null",
  "Encapsulation_method": "Null",
  "Encapsulation_atmosphere": "Null",
  "JV_measured_device_matching": "True",
  "JV_measured_reverse_scan_Voc": "1.16 V",
  "JV_measured_reverse_scan_Jsc": "25.1 mA/cm2",
  "JV_measured_reverse_scan_FF": "79 %",
  "JV_measured_reverse_scan_PCE": "23.0 %",
  "JV_measured_forward_scan_Voc": "Null",
  "JV_measured_forward_scan_Jsc": "Null",
  "JV_measured_forward_scan_FF": "Null",
  "JV_measured_forward_scan_PCE": "Null",
  "JV_measured_light_spectra": "AM1.5G",
  "JV_measured_light_spectra_intensity": "100 mW/cm2",
  "JV_measured_scan_speed": "Null",
  "JV_measured_scan_delay_time": "Null",
  "JV_certified_PCE": "Null",
  "Stabilized_measured_PCE": "Null",
  "Stabilized_certified_PCE": "Null",
  "Stability_test_device_matching": "True",
  "Stability_test_temperature": "Null",
  "Stability_test_atmosphere": "Air",
  "Stability_test_light_spectra": "AM1.5G",
  "Stability_test_light_intensity": "90 mW/cm2",
  "Stability_test_relative_humidity": "Null",
  "Stability_PCE_after_time": "300 hours",
  "Stability_PCE_after_time_value": "77 %"
}

File: dataset/2021-2025/10.1126_sciadv.abj1799/Device_BestPCE_o4_mini_10.1126_sciadv.abj1799.json
{
  "Ref_DOI": "10.1126/sciadv.abj1799",
  "Ref_journal": "Science Advances",
  "Ref_publication_year": "2021",
  "Ref_title": "Performance-limiting formation dynamics in mixed-halide perovskites",
  "Cell_architecture": "NIP",
  "Cell_stack_sequence": "ITO/SnO2/Cs0.1FA0.8MA0.1PbI3/OAI/Spiro-OMeTAD/Au",
  "Cell_area_measured": "Null",
  "ETL_thickness": "Null",
  "ETL_stack_sequence": "SnO2",
  "ETL_additive_compound": "Null",
  "ETL_additive_concentration": "Null",
  "ETL_deposition_method": "Spin-coating",
  "ETL_deposition_solution_concentration": "Null",
  "ETL_deposition_solvents_compound": "Water",
  "ETL_deposition_synthesis_atmosphere": "N2",
  "ETL_deposition_synthesis_atmosphere_pressure": "1 atm",
  "ETL_deposition_synthesis_atmosphere_relative_humidity": "Null",
  "ETL_deposition_spin_coating_speed": "3000 rpm",
  "ETL_deposition_spin_coating_time": "30 s",
  "ETL_deposition_thermal_annealing_temperature": "150 °C",
  "ETL_deposition_thermal_annealing_time": "30 min",
  "Perovskite_dimension": "3D",
  "Perovskite_thickness": "Null",
  "Perovskite_composition_long_form": "Cs0.1FA0.8MA0.1PbI3",
  "Perovskite_additive_compound": "MACl",
  "Perovskite_additive_concentration": "30 mol%",
  "Perovskite_bandgap": "1.56 eV",
  "Perovskite_deposition_method": "Spin-coating",
  "Perovskite_deposition_sequential_spin_coating": "False",
  "Perovskite_deposition_spin_coating_antisolvent": "Chlorobenzene",
  "Perovskite_deposition_reaction_solutions_compounds": "CsI;FAI;MAI;PbI2",
  "Perovskite_deposition_reaction_solutions_concentrations": "35.8 mg/ml;192.6 mg/ml;22.3 mg/ml;645.4 mg/ml",
  "Perovskite_deposition_final_solutions_concentration_before_deposition": "Null",
  "Perovskite_deposition_solvents_compound": "DMF;DMSO",
  "Perovskite_deposition_solvents_mixing_ratio": "80:20",
  "Perovskite_deposition_synthesis_atmosphere": "N2",
  "Perovskite_deposition_synthesis_atmosphere_pressure": "1 atm",
  "Perovskite_deposition_synthesis_atmosphere_relative_humidity": "Null",
  "Perovskite_deposition_spin_coating_speed": "3500 rpm",
  "Perovskite_deposition_spin_coating_time": "105 s",
  "Perovskite_deposition_thermal_annealing_atmosphere": "N2;Air",
  "Perovskite_deposition_thermal_annealing_temperature": "65 °C;150 °C",
  "Perovskite_deposition_thermal_annealing_time": "5 min;10 min",
  "Perovskite_surface_treatment_material": "OAI",
  "Perovskite_surface_treatment_method": "Spin-coating",
  "Perovskite_surface_treatment_solution_concentration": "10 mM",
  "Perovskite_surface_treatment_solvents_compound": "IPA",
  "Perovskite_surface_treatment_synthesis_atmosphere": "N2",
  "Perovskite_surface_treatment_synthesis_atmosphere_pressure": "1 atm",
  "Perovskite_surface_treatment_synthesis_atmosphere_relative_humidity": "Null",
  "Perovskite_surface_treatment_deposition_spin_coating_speed": "5000 rpm",
  "Perovskite_surface_treatment_deposition_spin_coating_time": "Null",
  "Perovskite_surface_treatment_deposition_thermal_annealing_temperature": "100 °C",
  "Perovskite_surface_treatment_deposition_thermal_annealing_time": "1 min",
  "HTL_thickness": "120 nm",
  "HTL_stack_sequence": "Spiro-OMeTAD",
  "HTL_additive_compound": "4-tert-butyl pyridine;Li-TFSI;FK209 Co(III) TFSI",
  "HTL_additive_concentration": "520 mg/ml;375 mg/ml",
  "HTL_deposition_method": "Spin-coating",
  "HTL_deposition_solution_concentration": "85.8 mg/ml",
  "HTL_deposition_solvents_compound": "Chlorobenzene",
  "HTL_deposition_synthesis_atmosphere": "N2",
  "HTL_deposition_synthesis_atmosphere_pressure": "1 atm",
  "HTL_deposition_synthesis_atmosphere_relative_humidity": "Null",
  "HTL_deposition_spin_coating_speed": "3000 rpm",
  "HTL_deposition_spin_coating_time": "Null",
  "HTL_deposition_thermal_annealing_temperature": "Null",
  "HTL_deposition_thermal_annealing_time": "Null",
  "Backcontact_thickness": "120 nm",
  "Beckcontact_deposition_method": "Thermal evaporation",
  "Backcontact_deposition_atmosphere_pressure": "Null",
  "Encapsulation_method": "Null",
  "Encapsulation_atmosphere": "Null",
  "JV_measured_device_matching": "True",
  "JV_measured_reverse_scan_Voc": "1.19 V",
  "JV_measured_reverse_scan_Jsc": "25.1 mA/cm2",
  "JV_measured_reverse_scan_FF": "79 %",
  "JV_measured_reverse_scan_PCE": "23.6 %",
  "JV_measured_forward_scan_Voc": "Null",
  "JV_measured_forward_scan_Jsc": "Null",
  "JV_measured_forward_scan_FF": "Null",
  "JV_measured_forward_scan_PCE": "Null",
  "JV_measured_light_spectra": "AM1.5G",
  "JV_measured_light_spectra_intensity": "100 mW/cm2",
  "JV_measured_scan_speed": "Null",
  "JV_measured_scan_delay_time": "Null",
  "JV_certified_PCE": "Null",
  "Stabilized_measured_PCE": "Null",
  "Stabilized_certified_PCE": "Null",
  "Stability_test_device_matching": "True",
  "Stability_test_temperature": "Null",
  "Stability_test_atmosphere": "Air",
  "Stability_test_light_spectra": "Null",
  "Stability_test_light_intensity": "90 mW/cm2",
  "Stability_test_relative_humidity": "Null",
  "Stability_PCE_after_time": "300 hours",
  "Stability_PCE_after_time_value": "77%"
}

File: dataset/2021-2025/10.1126_sciadv.abj7930/Device_BestPCE_10.1126_sciadv.abj7930.json
{
    "Ref_DOI": "10.1126/sciadv.abj7930",
    "Ref_journal": "Science Advances",
    "Ref_publication_year": "2021",
    "Ref_title": "23.7% Efficient inverted perovskite solar cells by dual interfacial modification",
    "Cell_architecture": "PIN",
    "Cell_stack_sequence": "ITO/PTAA/Perovskite/PCBM/BCP/Ag",
    "Cell_area_measured": "0.045 cm2",
    "ETL_thickness": "Null",
    "ETL_stack_sequence": "PCBM/BCP",
    "ETL_additive_compound": "Null",
    "ETL_additive_concentration": "Null",
    "ETL_deposition_method": "Spin-coating/Spin-coating",
    "ETL_deposition_solution_concentration": "20 mg/mL/0.5 mg/mL",
    "ETL_deposition_solvents_compound": "Chlorobenzene/IPA",
    "ETL_deposition_synthesis_atmosphere": "N2",
    "ETL_deposition_synthesis_atmosphere_pressure": "Null",
    "ETL_deposition_synthesis_atmosphere_relative_humidity": "Null",
    "ETL_deposition_spin_coating_speed": "2000 rpm/4000 rpm",
    "ETL_deposition_spin_coating_time": "30 s/30 s",
    "ETL_deposition_thermal_annealing_temperature": "100 °C/Null",
    "ETL_deposition_thermal_annealing_time": "10 min/Null",
    "Perovskite_dimension": "3D",
    "Perovskite_thickness": "Null",
    "Perovskite_composition_long_form": "Cs0.05(FA5/6MA1/6)0.95Pb(I0.85Br0.15)3",
    "Perovskite_additive_compound": "[BMP]+[BF4]−",
    "Perovskite_additive_concentration": "0.25 mole percent",
    "Perovskite_bandgap": "Null",
    "Perovskite_deposition_method": "Spin-coating",
    "Perovskite_deposition_sequential_spin_coating": "False",
    "Perovskite_deposition_spin_coating_antisolvent": "Chlorobenzene/IPA",
    "Perovskite_deposition_reaction_solutions_compounds": "PbI2;PbBr2;CsI;FAI;MAI",
    "Perovskite_deposition_reaction_solutions_concentrations": "Null",
    "Perovskite_deposition_final_solutions_concentration_before_deposition": "1.2 M",
    "Perovskite_deposition_solvents_compound": "DMF;DMSO",
    "Perovskite_deposition_solvents_mixing_ratio": "4:1",
    "Perovskite_deposition_synthesis_atmosphere": "N2",
    "Perovskite_deposition_synthesis_atmosphere_pressure": "Null",
    "Perovskite_deposition_synthesis_atmosphere_relative_humidity": "<1%",
    "Perovskite_deposition_spin_coating_speed": "1000 rpm;5000 rpm",
    "Perovskite_deposition_spin_coating_time": "12 s;27 s",
    "Perovskite_deposition_thermal_annealing_atmosphere": "Null",
    "Perovskite_deposition_thermal_annealing_temperature": "100 °C",
    "Perovskite_deposition_thermal_annealing_time": "30 min",
    "Perovskite_surface_treatment_material": "F-PEAI",
    "Perovskite_surface_treatment_method": "Spin-coating",
    "Perovskite_surface_treatment_solution_concentration": "0.5 mM",
    "Perovskite_surface_treatment_solvents_compound": "Chlorobenzene/IPA",
    "Perovskite_surface_treatment_synthesis_atmosphere": "N2",
    "Perovskite_surface_treatment_synthesis_atmosphere_pressure": "Null",
    "Perovskite_surface_treatment_synthesis_atmosphere_relative_humidity": "Null",
    "Perovskite_surface_treatment_deposition_spin_coating_speed": "Null",
    "Perovskite_surface_treatment_deposition_spin_coating_time": "Null",
    "Perovskite_surface_treatment_deposition_thermal_annealing_temperature": "Null",
    "Perovskite_surface_treatment_deposition_thermal_annealing_time": "Null",
    "HTL_thickness": "10 nm",
    "HTL_stack_sequence": "PTAA",
    "HTL_additive_compound": "Null",
    "HTL_additive_concentration": "Null",
    "HTL_deposition_method": "Spin-Coating",
    "HTL_deposition_solution_concentration": "1.5 mg/mL",
    "HTL_deposition_solvents_compound": "Toluene",
    "HTL_deposition_synthesis_atmosphere": "N2",
    "HTL_deposition_synthesis_atmosphere_pressure": "Null",
    "HTL_deposition_synthesis_atmosphere_relative_humidity": "<1%",
    "HTL_deposition_spin_coating_speed": "2000 rpm",
    "HTL_deposition_spin_coating_time": "40 s",
    "HTL_deposition_thermal_annealing_temperature": "100 °C",
    "HTL_deposition_thermal_annealing_time": "10 min",
    "Backcontact_thickness": "80 nm",
    "Beckcontact_deposition_method": "Thermal evaporation",
    "Backcontact_deposition_atmosphere_pressure": "Null",
    "Encapsulation_method": "Null",
    "Encapsulation_atmosphere": "Null",
    "JV_measured_device_matching": "True",
    "JV_measured_reverse_scan_Voc": "1.162 V",
    "JV_measured_reverse_scan_Jsc": "24.13 mA/cm2",
    "JV_measured_reverse_scan_FF": "84.6 %",
    "JV_measured_reverse_scan_PCE": "23.72 %",
    "JV_measured_forward_scan_Voc": "1.155 V",
    "JV_measured_forward_scan_Jsc": "24.13 mA/cm2",
    "JV_measured_forward_scan_FF": "83.7 %",
    "JV_measured_forward_scan_PCE": "23.32 %",
    "JV_measured_light_spectra": "AM1.5G",
    "JV_measured_light_spectra_intensity": "100 mW/cm2",
    "JV_measured_scan_speed": "0.025 V/s",
    "JV_measured_scan_delay_time": "100 ms",
    "JV_certified_PCE": "Null",
    "Stabilized_measured_PCE": "Null",
    "Stabilized_certified_PCE": "Null",
    "Stability_test_device_matching": "True",
    "Stability_test_temperature": "Null",
    "Stability_test_atmosphere": "N2",
    "Stability_test_light_spectra": "Null",
    "Stability_test_light_intensity": "Null",
    "Stability_test_relative_humidity": "Null",
    "Stability_PCE_after_time": "Null",
    "Stability_PCE_after_time_value": "Null"
}

File: dataset/2021-2025/10.1126_sciadv.abj7930/Device_BestPCE_Gemini_1.5_pro_10.1126_sciadv.abj7930.json
{
  "Ref_DOI": "10.1126/sciadv.abj7930",
  "Ref_journal": "Science Advances",
  "Ref_publication_year": "2021",
  "Ref_title": "23.7% Efficient inverted perovskite solar cells by dual interfacial modification",
  "Cell_architecture": "PIN",
  "Cell_stack_sequence": "ITO/PTAA/Perovskite/PCBM/BCP/Ag",
  "Cell_area_measured": "0.045 cm2",
  "ETL_thickness": "Null",
  "ETL_stack_sequence": "PCBM/BCP",
  "ETL_additive_compound": "Null",
  "ETL_additive_concentration": "Null",
  "ETL_deposition_method": "Spin-coating/Spin-coating",
  "ETL_deposition_solution_concentration": "20 mg/mL;0.5 mg/mL",
  "ETL_deposition_solvents_compound": "Chlorobenzene;Isopropanol",
  "ETL_deposition_synthesis_atmosphere": "Nitrogen",
  "ETL_deposition_synthesis_atmosphere_pressure": "1 atm",
  "ETL_deposition_synthesis_atmosphere_relative_humidity": "Null",
  "ETL_deposition_spin_coating_speed": "2000 rpm;4000 rpm",
  "ETL_deposition_spin_coating_time": "30 s;30 s",
  "ETL_deposition_thermal_annealing_temperature": "100 °C;Null",
  "ETL_deposition_thermal_annealing_time": "10 min;Null",
  "Perovskite_dimension": "3D",
  "Perovskite_thickness": "Null",
  "Perovskite_composition_long_form": "Cs0.05(FA5/6MA1/6)0.95Pb(I0.85Br0.15)3",
  "Perovskite_additive_compound": "[BMP][BF4]",
  "Perovskite_additive_concentration": "0.25 mol%",
  "Perovskite_bandgap": "Null",
  "Perovskite_deposition_method": "Spin-coating",
  "Perovskite_deposition_sequential_spin_coating": false,
  "Perovskite_deposition_spin_coating_antisolvent": "Chlorobenzene/Isopropanol (9:1)",
  "Perovskite_deposition_reaction_solutions_compounds": "CsI;FAI;MAI;PbI2;PbBr2;[BMP][BF4]",
  "Perovskite_deposition_reaction_solutions_concentrations": "Null",
  "Perovskite_deposition_final_solutions_concentration_before_deposition": "1.2 M",
  "Perovskite_deposition_solvents_compound": "DMF;DMSO",
  "Perovskite_deposition_solvents_mixing_ratio": "4:1",
  "Perovskite_deposition_synthesis_atmosphere": "N2 (<1% RH)",
  "Perovskite_deposition_synthesis_atmosphere_pressure": "1 atm",
  "Perovskite_deposition_synthesis_atmosphere_relative_humidity": "<1",
  "Perovskite_deposition_spin_coating_speed": "1000 rpm;5000 rpm",
  "Perovskite_deposition_spin_coating_time": "12 s;27 s",
  "Perovskite_deposition_thermal_annealing_atmosphere": "N2 (<1% RH)",
  "Perovskite_deposition_thermal_annealing_temperature": "100 °C",
  "Perovskite_deposition_thermal_annealing_time": "30 min",
  "Perovskite_surface_treatment_material": "F-PEAI",
  "Perovskite_surface_treatment_method": "Antisolvent dripping",
  "Perovskite_surface_treatment_solution_concentration": "0.5 mM",
  "Perovskite_surface_treatment_solvents_compound": "Chlorobenzene/Isopropanol (9:1)",
  "Perovskite_surface_treatment_synthesis_atmosphere": "N2 (<1% RH)",
  "Perovskite_surface_treatment_synthesis_atmosphere_pressure": "1 atm",
  "Perovskite_surface_treatment_synthesis_atmosphere_relative_humidity": "<1",
  "Perovskite_surface_treatment_deposition_spin_coating_speed": "5000 rpm",
  "Perovskite_surface_treatment_deposition_spin_coating_time": "27 s",
  "Perovskite_surface_treatment_deposition_thermal_annealing_temperature": "100 °C",
  "Perovskite_surface_treatment_deposition_thermal_annealing_time": "30 min",
  "HTL_thickness": "10 nm",
  "HTL_stack_sequence": "PTAA",
  "HTL_additive_compound": "F-PEAI",
  "HTL_additive_concentration": "20 mM",
  "HTL_deposition_method": "Spin-coating",
  "HTL_deposition_solution_concentration": "1.5 mg/mL",
  "HTL_deposition_solvents_compound": "Toluene",
  "HTL_deposition_synthesis_atmosphere": "N2 (<1% RH)",
  "HTL_deposition_synthesis_atmosphere_pressure": "1 atm",
  "HTL_deposition_synthesis_atmosphere_relative_humidity": "<1",
  "HTL_deposition_spin_coating_speed": "2000 rpm",
  "HTL_deposition_spin_coating_time": "40 s",
  "HTL_deposition_thermal_annealing_temperature": "100 °C",
  "HTL_deposition_thermal_annealing_time": "10 min",
  "Backcontact_thickness": "80 nm",
  "Beckcontact_deposition_method": "Thermal evaporation",
  "Backcontact_deposition_atmosphere_pressure": "Null",
  "Encapsulation_method": "Null",
  "Encapsulation_atmosphere": "Null",
  "JV_measured_device_matching": true,
  "JV_measured_reverse_scan_Voc": "1.162 V",
  "JV_measured_reverse_scan_Jsc": "24.13 mA/cm2",
  "JV_measured_reverse_scan_FF": "84.6 %",
  "JV_measured_reverse_scan_PCE": "23.72 %",
  "JV_measured_forward_scan_Voc": "1.155 V",
  "JV_measured_forward_scan_Jsc": "24.13 mA/cm2",
  "JV_measured_forward_scan_FF": "83.7 %",
  "JV_measured_forward_scan_PCE": "23.32 %",
  "JV_measured_light_spectra": "AM1.5G",
  "JV_measured_light_spectra_intensity": "100 mW/cm2",
  "JV_measured_scan_speed": "0.025 V/s",
  "JV_measured_scan_delay_time": "100 ms",
  "JV_certified_PCE": "Null",
  "Stabilized_measured_PCE": "Null",
  "Stabilized_certified_PCE": "Null",
  "Stability_test_device_matching": true,
  "Stability_test_temperature": "Null",
  "Stability_test_atmosphere": "N2",
  "Stability_test_light_spectra": "Null",
  "Stability_test_light_intensity": "Null",
  "Stability_test_relative_humidity": "Null",
  "Stability_PCE_after_time": "2000 min",
  "Stability_PCE_after_time_value": "100%"
}

File: dataset/2021-2025/10.1126_sciadv.abj7930/Device_BestPCE_Gemini_2.0_Flash_10.1126_sciadv.abj7930.json
{
  "Ref_DOI": "10.1126/sciadv.abj7930",
  "Ref_journal": "Sci. Adv.",
  "Ref_publication_year": "2021",
  "Ref_title": "23.7% Efficient inverted perovskite solar cells by dual interfacial modification",
  "Cell_architecture": "NIP",
  "Cell_stack_sequence": "ITO/PTAA/Perovskite/PCBM/BCP/Ag",
  "Cell_area_measured": "4.5 mm2",
  "ETL_thickness": "Null",
  "ETL_stack_sequence": "PCBM/BCP",
  "ETL_additive_compound": "Null",
  "ETL_additive_concentration": "Null",
  "ETL_deposition_method": "Spin-coating",
  "ETL_deposition_solution_concentration": "20 mg/ml;0.5 mg/ml",
  "ETL_deposition_solvents_compound": "CB;IPA",
  "ETL_deposition_synthesis_atmosphere": "Nitrogen",
  "ETL_deposition_synthesis_atmosphere_pressure": "1 atm",
  "ETL_deposition_synthesis_atmosphere_relative_humidity": "Null",
  "ETL_deposition_spin_coating_speed": "2000 rpm;4000 rpm",
  "ETL_deposition_spin_coating_time": "30 s;30 s",
  "ETL_deposition_thermal_annealing_temperature": "100 °C",
  "ETL_deposition_thermal_annealing_time": "10 min",
  "Perovskite_dimension": "3D",
  "Perovskite_thickness": "Null",
  "Perovskite_composition_long_form": "Cs0.05(FA5/6MA1/6)0.95Pb(I0.85Br0.15)3",
  "Perovskite_additive_compound": "[BMP]+[BF 4]-",
  "Perovskite_additive_concentration": "0.25 mole percent",
  "Perovskite_bandgap": "Null",
  "Perovskite_deposition_method": "Spin-coating",
  "Perovskite_deposition_sequential_spin_coating": "False",
  "Perovskite_deposition_spin_coating_antisolvent": "Chlorobenzene/IPA",
  "Perovskite_deposition_reaction_solutions_compounds": "PbI2;PbBr2;CsI;FAI;MAI",
  "Perovskite_deposition_reaction_solutions_concentrations": "Null",
  "Perovskite_deposition_final_solutions_concentration_before_deposition": "Null",
  "Perovskite_deposition_solvents_compound": "DMF;DMSO",
  "Perovskite_deposition_solvents_mixing_ratio": "4:1",
  "Perovskite_deposition_synthesis_atmosphere": "Drybox",
  "Perovskite_deposition_synthesis_atmosphere_pressure": "1 atm",
  "Perovskite_deposition_synthesis_atmosphere_relative_humidity": "<1%",
  "Perovskite_deposition_spin_coating_speed": "1000 rpm;5000 rpm",
  "Perovskite_deposition_spin_coating_time": "12 s;27 s",
  "Perovskite_deposition_thermal_annealing_atmosphere": "Null",
  "Perovskite_deposition_thermal_annealing_temperature": "100 °C",
  "Perovskite_deposition_thermal_annealing_time": "30 min",
  "Perovskite_surface_treatment_material": "F-PEAI",
  "Perovskite_surface_treatment_method": "Antisolvent",
  "Perovskite_surface_treatment_solution_concentration": "0.5 mM",
  "Perovskite_surface_treatment_solvents_compound": "CB;IPA",
  "Perovskite_surface_treatment_synthesis_atmosphere": "Null",
  "Perovskite_surface_treatment_synthesis_atmosphere_pressure": "Null",
  "Perovskite_surface_treatment_synthesis_atmosphere_relative_humidity": "Null",
  "Perovskite_surface_treatment_deposition_spin_coating_speed": "Null",
  "Perovskite_surface_treatment_deposition_spin_coating_time": "Null",
  "Perovskite_surface_treatment_deposition_thermal_annealing_temperature": "Null",
  "Perovskite_surface_treatment_deposition_thermal_annealing_time": "Null",
  "HTL_thickness": "10 nm",
  "HTL_stack_sequence": "PTAA",
  "HTL_additive_compound": "Null",
  "HTL_additive_concentration": "Null",
  "HTL_deposition_method": "Spin-coating",
  "HTL_deposition_solution_concentration": "1.5 mg ml−1",
  "HTL_deposition_solvents_compound": "Toluene",
  "HTL_deposition_synthesis_atmosphere": "Drybox",
  "HTL_deposition_synthesis_atmosphere_pressure": "1 atm",
  "HTL_deposition_synthesis_atmosphere_relative_humidity": "<1%",
  "HTL_deposition_spin_coating_speed": "2000 rpm",
  "HTL_deposition_spin_coating_time": "40 s",
  "HTL_deposition_thermal_annealing_temperature": "100 °C",
  "HTL_deposition_thermal_annealing_time": "10 min",
  "Backcontact_thickness": "80 nm",
  "Beckcontact_deposition_method": "Thermal evaporation",
  "Backcontact_deposition_atmosphere_pressure": "Null",
  "Encapsulation_method": "Null",
  "Encapsulation_atmosphere": "Null",
  "JV_measured_device_matching": "True",
  "JV_measured_reverse_scan_Voc": "1.162 V",
  "JV_measured_reverse_scan_Jsc": "24.13 mA/cm2",
  "JV_measured_reverse_scan_FF": "84.6 %",
  "JV_measured_reverse_scan_PCE": "23.72 %",
  "JV_measured_forward_scan_Voc": "1.155 V",
  "JV_measured_forward_scan_Jsc": "24.13 mA/cm2",
  "JV_measured_forward_scan_FF": "83.7 %",
  "JV_measured_forward_scan_PCE": "23.32 %",
  "JV_measured_light_spectra": "AM 1.5",
  "JV_measured_light_spectra_intensity": "100 mW cm−2",
  "JV_measured_scan_speed": "Null",
  "JV_measured_scan_delay_time": "Null",
  "JV_certified_PCE": "Null",
  "Stabilized_measured_PCE": "Null",
  "Stabilized_certified_PCE": "Null",
  "Stability_test_device_matching": "True",
  "Stability_test_temperature": "Null",
  "Stability_test_atmosphere": "N 2",
  "Stability_test_light_spectra": "Null",
  "Stability_test_light_intensity": "Null",
  "Stability_test_relative_humidity": "Null",
  "Stability_PCE_after_time": "2000 min",
  "Stability_PCE_after_time_value": "100 %"
}

File: dataset/2021-2025/10.1126_sciadv.abj7930/Device_BestPCE_Gemini_2.5_Flash_10.1126_sciadv.abj7930.json
{
  "Ref_DOI": "10.1126/sciadv.abj7930",
  "Ref_journal": "Science Advances",
  "Ref_publication_year": "2021",
  "Ref_title": "23.7% Efficient inverted perovskite solar cells by dual interfacial modification",
  "Cell_architecture": "NIP",
  "Cell_stack_sequence": "Glass/ITO/PTAA/Perovskite/PC61BM/BCP/Ag",
  "Cell_area_measured": "4.5 mm2",
  "ETL_thickness": "Null",
  "ETL_stack_sequence": "PC61BM/BCP",
  "ETL_additive_compound": "Null",
  "ETL_additive_concentration": "Null",
  "ETL_deposition_method": "Spin-coating/Spin-coating",
  "ETL_deposition_solution_concentration": "20 mg/ml/0.5 mg/ml",
  "ETL_deposition_solvents_compound": "Chlorobenzene/IPA",
  "ETL_deposition_synthesis_atmosphere": "Nitrogen",
  "ETL_deposition_synthesis_atmosphere_pressure": "Null",
  "ETL_deposition_synthesis_atmosphere_relative_humidity": "Null",
  "ETL_deposition_spin_coating_speed": "2000 rpm/4000 rpm",
  "ETL_deposition_spin_coating_time": "30 s/30 s",
  "ETL_deposition_thermal_annealing_temperature": "100°C/Null",
  "ETL_deposition_thermal_annealing_time": "10 min/Null",
  "Perovskite_dimension": "3D",
  "Perovskite_thickness": "Null",
  "Perovskite_composition_long_form": "Cs0.05(FA5/6MA1/6)0.95Pb(I0.85Br0.15)3",
  "Perovskite_additive_compound": "[BMP]+[BF4]−",
  "Perovskite_additive_concentration": "0.25 mol%",
  "Perovskite_bandgap": "Null",
  "Perovskite_deposition_method": "Spin-coating",
  "Perovskite_deposition_sequential_spin_coating": "False",
  "Perovskite_deposition_spin_coating_antisolvent": "Chlorobenzene/IPA",
  "Perovskite_deposition_reaction_solutions_compounds": "CsI; FAI; MAI; PbI2; PbBr2",
  "Perovskite_deposition_reaction_solutions_concentrations": "Null",
  "Perovskite_deposition_final_solutions_concentration_before_deposition": "1.2 M",
  "Perovskite_deposition_solvents_compound": "DMF; DMSO",
  "Perovskite_deposition_solvents_mixing_ratio": "4/1",
  "Perovskite_deposition_synthesis_atmosphere": "Drybox",
  "Perovskite_deposition_synthesis_atmosphere_pressure": "1 atm",
  "Perovskite_deposition_synthesis_atmosphere_relative_humidity": "<1%",
  "Perovskite_deposition_spin_coating_speed": "1000 rpm; 5000 rpm",
  "Perovskite_deposition_spin_coating_time": "12 s; 27 s",
  "Perovskite_deposition_thermal_annealing_atmosphere": "Null",
  "Perovskite_deposition_thermal_annealing_temperature": "100°C",
  "Perovskite_deposition_thermal_annealing_time": "30 min",
  "Perovskite_surface_treatment_material": "F-PEAI",
  "Perovskite_surface_treatment_method": "Spin-coating",
  "Perovskite_surface_treatment_solution_concentration": "0.5 mg/ml",
  "Perovskite_surface_treatment_solvents_compound": "CB/IPA",
  "Perovskite_surface_treatment_synthesis_atmosphere": "Null",
  "Perovskite_surface_treatment_synthesis_atmosphere_pressure": "Null",
  "Perovskite_surface_treatment_synthesis_atmosphere_relative_humidity": "Null",
  "Perovskite_surface_treatment_deposition_spin_coating_speed": "5000 rpm",
  "Perovskite_surface_treatment_deposition_spin_coating_time": "21 s",
  "Perovskite_surface_treatment_deposition_thermal_annealing_temperature": "100°C",
  "Perovskite_surface_treatment_deposition_thermal_annealing_time": "30 min",
  "HTL_thickness": "10 nm",
  "HTL_stack_sequence": "PTAA",
  "HTL_additive_compound": "F-PEAI",
  "HTL_additive_concentration": "20 mM",
  "HTL_deposition_method": "Spin-coating",
  "HTL_deposition_solution_concentration": "1.5 mg ml−1",
  "HTL_deposition_solvents_compound": "toluene",
  "HTL_deposition_synthesis_atmosphere": "Drybox",
  "HTL_deposition_synthesis_atmosphere_pressure": "1 atm",
  "HTL_deposition_synthesis_atmosphere_relative_humidity": "<1%",
  "HTL_deposition_spin_coating_speed": "2000 rpm",
  "HTL_deposition_spin_coating_time": "40 s",
  "HTL_deposition_thermal_annealing_temperature": "100°C",
  "HTL_deposition_thermal_annealing_time": "10 min",
  "Backcontact_thickness": "80 nm",
  "Beckcontact_deposition_method": "Thermal evaporation",
  "Backcontact_deposition_atmosphere_pressure": "Null",
  "Encapsulation_method": "Null",
  "Encapsulation_atmosphere": "Null",
  "JV_measured_device_matching": "True",
  "JV_measured_reverse_scan_Voc": "1.162 V",
  "JV_measured_reverse_scan_Jsc": "24.13 mA/cm2",
  "JV_measured_reverse_scan_FF": "84.6 %",
  "JV_measured_reverse_scan_PCE": "23.72 %",
  "JV_measured_forward_scan_Voc": "1.155 V",
  "JV_measured_forward_scan_Jsc": "24.13 mA/cm2",
  "JV_measured_forward_scan_FF": "83.7 %",
  "JV_measured_forward_scan_PCE": "23.32 %",
  "JV_measured_light_spectra": "AM 1.5 light",
  "JV_measured_light_spectra_intensity": "100 mW cm−2",
  "JV_measured_scan_speed": "0.25 V/s",
  "JV_measured_scan_delay_time": "100 ms",
  "JV_certified_PCE": "Null",
  "Stabilized_measured_PCE": "Null",
  "Stabilized_certified_PCE": "Null",
  "Stability_test_device_matching": "True",
  "Stability_test_temperature": "Null",
  "Stability_test_atmosphere": "N2",
  "Stability_test_light_spectra": "Null",
  "Stability_test_light_intensity": "Null",
  "Stability_test_relative_humidity": "Null",
  "Stability_PCE_after_time": "2100 min",
  "Stability_PCE_after_time_value": "100%"
}

File: dataset/2021-2025/10.1126_sciadv.abj7930/Device_BestPCE_claude_haiku_10.1126_sciadv.abj7930.json
{
  "Ref_DOI": "10.1126/sciadv.abj7930",
  "Ref_journal": "Science Advances",
  "Ref_publication_year": "2021",
  "Ref_title": "23.7% Efficient inverted perovskite solar cells by dual interfacial modification",
  "Cell_architecture": "NIP",
  "Cell_stack_sequence": "Glass/ITO/PTAA/Perovskite/PCBM/BCP/Ag",
  "Cell_area_measured": "0.045 cm2",
  "ETL_thickness": "Null",
  "ETL_stack_sequence": "PCBM/BCP",
  "ETL_additive_compound": "Null",
  "ETL_additive_concentration": "Null",
  "ETL_deposition_method": "Spin-coating",
  "ETL_deposition_solution_concentration": "20 mg/mL",
  "ETL_deposition_solvents_compound": "Chlorobenzene",
  "ETL_deposition_synthesis_atmosphere": "Nitrogen",
  "ETL_deposition_synthesis_atmosphere_pressure": "1 atm",
  "ETL_deposition_synthesis_atmosphere_relative_humidity": "<1%",
  "ETL_deposition_spin_coating_speed": "2000 rpm",
  "ETL_deposition_spin_coating_time": "30 s",
  "ETL_deposition_thermal_annealing_temperature": "100 °C",
  "ETL_deposition_thermal_annealing_time": "10 min",
  "Perovskite_dimension": "3D",
  "Perovskite_thickness": "Null",
  "Perovskite_composition_long_form": "Cs0.05(FA5/6MA1/6)0.95Pb(I0.85Br0.15)3",
  "Perovskite_additive_compound": "[BMP]+[BF4]-",
  "Perovskite_additive_concentration": "0.25 mol%",
  "Perovskite_bandgap": "Null",
  "Perovskite_deposition_method": "Spin-coating",
  "Perovskite_deposition_sequential_spin_coating": "False",
  "Perovskite_deposition_spin_coating_antisolvent": "Chlorobenzene/IPA",
  "Perovskite_deposition_reaction_solutions_compounds": "PbI2; PbBr2; CsI; FAI; MAI",
  "Perovskite_deposition_reaction_solutions_concentrations": "Null",
  "Perovskite_deposition_final_solutions_concentration_before_deposition": "1.2 M",
  "Perovskite_deposition_solvents_compound": "DMF; DMSO",
  "Perovskite_deposition_solvents_mixing_ratio": "4/1",
  "Perovskite_deposition_synthesis_atmosphere": "Nitrogen",
  "Perovskite_deposition_synthesis_atmosphere_pressure": "1 atm",
  "Perovskite_deposition_synthesis_atmosphere_relative_humidity": "<1%",
  "Perovskite_deposition_spin_coating_speed": "1000 rpm; 5000 rpm",
  "Perovskite_deposition_spin_coating_time": "12 s; 27 s",
  "Perovskite_deposition_thermal_annealing_atmosphere": "Air",
  "Perovskite_deposition_thermal_annealing_temperature": "100 °C",
  "Perovskite_deposition_thermal_annealing_time": "30 min",
  "Perovskite_surface_treatment_material": "F-PEAI",
  "Perovskite_surface_treatment_method": "Spin-coating",
  "Perovskite_surface_treatment_solution_concentration": "0.5 mM",
  "Perovskite_surface_treatment_solvents_compound": "Chlorobenzene/IPA",
  "Perovskite_surface_treatment_synthesis_atmosphere": "Nitrogen",
  "Perovskite_surface_treatment_synthesis_atmosphere_pressure": "1 atm",
  "Perovskite_surface_treatment_synthesis_atmosphere_relative_humidity": "<1%",
  "Perovskite_surface_treatment_deposition_spin_coating_speed": "Null",
  "Perovskite_surface_treatment_deposition_spin_coating_time": "Null",
  "Perovskite_surface_treatment_deposition_thermal_annealing_temperature": "100 °C",
  "Perovskite_surface_treatment_deposition_thermal_annealing_time": "Null",
  "HTL_thickness": "10 nm",
  "HTL_stack_sequence": "PTAA",
  "HTL_additive_compound": "Null",
  "HTL_additive_concentration": "Null",
  "HTL_deposition_method": "Spin-coating",
  "HTL_deposition_solution_concentration": "1.5 mg/mL",
  "HTL_deposition_solvents_compound": "Toluene",
  "HTL_deposition_synthesis_atmosphere": "Nitrogen",
  "HTL_deposition_synthesis_atmosphere_pressure": "1 atm",
  "HTL_deposition_synthesis_atmosphere_relative_humidity": "<1%",
  "HTL_deposition_spin_coating_speed": "2000 rpm",
  "HTL_deposition_spin_coating_time": "40 s",
  "HTL_deposition_thermal_annealing_temperature": "100 °C",
  "HTL_deposition_thermal_annealing_time": "10 min",
  "Backcontact_thickness": "80 nm",
  "Beckcontact_deposition_method": "Thermal evaporation",
  "Backcontact_deposition_atmosphere_pressure": "Null",
  "Encapsulation_method": "Null",
  "Encapsulation_atmosphere": "Null",
  "JV_measured_device_matching": "True",
  "JV_measured_reverse_scan_Voc": "1.162 V",
  "JV_measured_reverse_scan_Jsc": "24.13 mA/cm2",
  "JV_measured_reverse_scan_FF": "84.6 %",
  "JV_measured_reverse_scan_PCE": "23.72 %",
  "JV_measured_forward_scan_Voc": "1.155 V",
  "JV_measured_forward_scan_Jsc": "24.13 mA/cm2",
  "JV_measured_forward_scan_FF": "83.7 %",
  "JV_measured_forward_scan_PCE": "23.32 %",
  "JV_measured_light_spectra": "AM1.5G",
  "JV_measured_light_spectra_intensity": "100 mW/cm2",
  "JV_measured_scan_speed": "Null",
  "JV_measured_scan_delay_time": "100 ms",
  "JV_certified_PCE": "Null",
  "Stabilized_measured_PCE": "Null",
  "Stabilized_certified_PCE": "Null",
  "Stability_test_device_matching": "True",
  "Stability_test_temperature": "Null",
  "Stability_test_atmosphere": "N2",
  "Stability_test_light_spectra": "Null",
  "Stability_test_light_intensity": "Null",
  "Stability_test_relative_humidity": "Null",
  "Stability_PCE_after_time": "2000 min",
  "Stability_PCE_after_time_value": "90 %"
}
