Repository: jiayijdong/PSCbench

# PSCbench


**PSCbench** is a novel benchmark for materials science research-level scientific
dataset curation sourced from published journals. The benchmark is designed to evaluate the complex classification capabilities,
strong domain knowledge, and advanced calculation skills of LLMs.

## Data


The PSCbench dataset is under dataset folder in json file format. Each file is list of dictionary and can be extracted using following scripts.
Each file stands for one published journal, which is fully elaborated in the paper. 

```
with open("./dataset/retroactive/{}.json".format(subject), encoding='utf-8') as json_file:
    problems=json.load(json_file)
```

File: dataset/2021-2025/10.1126_sciadv.abj7930/Device_BestPCE_gpt4o_10.1126_sciadv.abj7930.json
{
  "Ref_DOI": "10.1126/sciadv.abj7930",
  "Ref_journal": "Science Advances",
  "Ref_publication_year": "2021",
  "Ref_title": "23.7% Efficient inverted perovskite solar cells by dual interfacial modification",
  "Cell_architecture": "PIN",
  "Cell_stack_sequence": "ITO/PTAA/Perovskite/PCBM/BCP/Ag",
  "Cell_area_measured": "4.5 mm2",
  "ETL_thickness": "Null",
  "ETL_stack_sequence": "PCBM/BCP",
  "ETL_additive_compound": "Null",
  "ETL_additive_concentration": "Null",
  "ETL_deposition_method": "Spin-coating/Spin-coating",
  "ETL_deposition_solution_concentration": "20 mg/mL/0.5 mg/mL",
  "ETL_deposition_solvents_compound": "Chlorobenzene/IPA",
  "ETL_deposition_synthesis_atmosphere": "Nitrogen",
  "ETL_deposition_synthesis_atmosphere_pressure": "1 atm",
  "ETL_deposition_synthesis_atmosphere_relative_humidity": "Null",
  "ETL_deposition_spin_coating_speed": "2000 rpm/4000 rpm",
  "ETL_deposition_spin_coating_time": "30 s/30 s",
  "ETL_deposition_thermal_annealing_temperature": "100 °C/Null",
  "ETL_deposition_thermal_annealing_time": "10 min/Null",
  "Perovskite_dimension": "3D",
  "Perovskite_thickness": "Null",
  "Perovskite_composition_long_form": "Cs0.05(FA5/6MA1/6)0.95Pb(I0.85Br0.15)3",
  "Perovskite_additive_compound": "Piperidinium salt [BMP]+[BF4]−",
  "Perovskite_additive_concentration": "0.25 mol%",
  "Perovskite_bandgap": "Null",
  "Perovskite_deposition_method": "Spin-coating",
  "Perovskite_deposition_sequential_spin_coating": "False",
  "Perovskite_deposition_spin_coating_antisolvent": "Chlorobenzene/IPA",
  "Perovskite_deposition_reaction_solutions_compounds": "CsI;FAI;PbI2;PbBr2",
  "Perovskite_deposition_reaction_solutions_concentrations": "Null",
  "Perovskite_deposition_final_solutions_concentration_before_deposition": "1.2 M",
  "Perovskite_deposition_solvents_compound": "DMF;DMSO",
  "Perovskite_deposition_solvents_mixing_ratio": "4:1",
  "Perovskite_deposition_synthesis_atmosphere": "Nitrogen",
  "Perovskite_deposition_synthesis_atmosphere_pressure": "1 atm",
  "Perovskite_deposition_synthesis_atmosphere_relative_humidity": "<1%",
  "Perovskite_deposition_spin_coating_speed": "1000 rpm;5000 rpm",
  "Perovskite_deposition_spin_coating_time": "12 s;27 s",
  "Perovskite_deposition_thermal_annealing_atmosphere": "Null",
  "Perovskite_deposition_thermal_annealing_temperature": "100 °C",
  "Perovskite_deposition_thermal_annealing_time": "30 min",
  "Perovskite_surface_treatment_material": "PEAI",
  "Perovskite_surface_treatment_method": "Spin-coating",
  "Perovskite_surface_treatment_solution_concentration": "0.5 mM",
  "Perovskite_surface_treatment_solvents_compound": "Chlorobenzene/IPA",
  "Perovskite_surface_treatment_synthesis_atmosphere": "Null",
  "Perovskite_surface_treatment_synthesis_atmosphere_pressure": "Null",
  "Perovskite_surface_treatment_synthesis_atmosphere_relative_humidity": "Null",
  "Perovskite_surface_treatment_deposition_spin_coating_speed": "Null",
  "Perovskite_surface_treatment_deposition_spin_coating_time": "Null",
  "Perovskite_surface_treatment_deposition_thermal_annealing_temperature": "Null",
  "Perovskite_surface_treatment_deposition_thermal_annealing_time": "Null",
  "HTL_thickness": "Null",
  "HTL_stack_sequence": "PTAA",
  "HTL_additive_compound": "Null",
  "HTL_additive_concentration": "Null",
  "HTL_deposition_method": "Spin-coating",
  "HTL_deposition_solution_concentration": "1.5 mg/mL",
  "HTL_deposition_solvents_compound": "Toluene",
  "HTL_deposition_synthesis_atmosphere": "Air",
  "HTL_deposition_synthesis_atmosphere_pressure": "1 atm",
  "HTL_deposition_synthesis_atmosphere_relative_humidity": "Null",
  "HTL_deposition_spin_coating_speed": "2000 rpm",
  "HTL_deposition_spin_coating_time": "40 s",
  "HTL_deposition_thermal_annealing_temperature": "100 °C",
  "HTL_deposition_thermal_annealing_time": "10 min",
  "Backcontact_thickness": "80 nm",
  "Beckcontact_deposition_method": "Thermal evaporation",
  "Backcontact_deposition_atmosphere_pressure": "Null",
  "Encapsulation_method": "Null",
  "Encapsulation_atmosphere": "Null",
  "JV_measured_device_matching": "True",
  "JV_measured_reverse_scan_Voc": "1.162 V",
  "JV_measured_reverse_scan_Jsc": "24.13 mA/cm2",
  "JV_measured_reverse_scan_FF": "84.6 %",
  "JV_measured_reverse_scan_PCE": "23.72 %",
  "JV_measured_forward_scan_Voc": "1.155 V",
  "JV_measured_forward_scan_Jsc": "24.13 mA/cm2",
  "JV_measured_forward_scan_FF": "83.7 %",
  "JV_measured_forward_scan_PCE": "23.32 %",
  "JV_measured_light_spectra": "AM1.5G",
  "JV_measured_light_spectra_intensity": "100 mW/cm2",
  "JV_measured_scan_speed": "Null",
  "JV_measured_scan_delay_time": "100 ms",
  "JV_certified_PCE": "Null",
  "Stabilized_measured_PCE": "Null",
  "Stabilized_certified_PCE": "Null",
  "Stability_test_device_matching": "True",
  "Stability_test_temperature": "Null",
  "Stability_test_atmosphere": "N2",
  "Stability_test_light_spectra": "Null",
  "Stability_test_light_intensity": "Null",
  "Stability_test_relative_humidity": "Null",
  "Stability_PCE_after_time": "2000 min",
  "Stability_PCE_after_time_value": "90%"
}

File: dataset/2021-2025/10.1126_sciadv.abj7930/Device_BestPCE_gpt4o_mini_10.1126_sciadv.abj7930.json
{
  "Ref_DOI": "10.1126/sciadv.abj7930",
  "Ref_journal": "Science Advances",
  "Ref_publication_year": "2021",
  "Ref_title": "23.7% Efficient inverted perovskite solar cells by dual interfacial modification",
  "Cell_architecture": "PIN",
  "Cell_stack_sequence": "Glass/ITO/PTAA/Perovskite/PCBM/BCP/Ag",
  "Cell_area_measured": "4.5 mm2",
  "ETL_thickness": "10 nm",
  "ETL_stack_sequence": "PCBM",
  "ETL_additive_compound": "Null",
  "ETL_additive_concentration": "Null",
  "ETL_deposition_method": "Spin-coating",
  "ETL_deposition_solution_concentration": "20 mg/mL",
  "ETL_deposition_solvents_compound": "Chlorobenzene",
  "ETL_deposition_synthesis_atmosphere": "Nitrogen",
  "ETL_deposition_synthesis_atmosphere_pressure": "1 atm",
  "ETL_deposition_synthesis_atmosphere_relative_humidity": "Null",
  "ETL_deposition_spin_coating_speed": "2000 rpm",
  "ETL_deposition_spin_coating_time": "30 s",
  "ETL_deposition_thermal_annealing_temperature": "100 °C",
  "ETL_deposition_thermal_annealing_time": "10 min",
  "Perovskite_dimension": "3D",
  "Perovskite_thickness": "Null",
  "Perovskite_composition_long_form": "Cs0.05(FA5/6MA1/6)0.95Pb(I0.85Br0.15)3",
  "Perovskite_additive_compound": "piperidinium salt [BMP]+[BF4]−",
  "Perovskite_additive_concentration": "0.25 mol%",
  "Perovskite_bandgap": "Null",
  "Perovskite_deposition_method": "Spin-coating",
  "Perovskite_deposition_sequential_spin_coating": "False",
  "Perovskite_deposition_spin_coating_antisolvent": "Chlorobenzene",
  "Perovskite_deposition_reaction_solutions_compounds": "PbI2; PbBr2; FAI; CsI",
  "Perovskite_deposition_reaction_solutions_concentrations": "1.2 M; 1.2 M; 1.2 M; 1.2 M",
  "Perovskite_deposition_final_solutions_concentration_before_deposition": "Null",
  "Perovskite_deposition_solvents_compound": "DMF; DMSO",
  "Perovskite_deposition_solvents_mixing_ratio": "4:1",
  "Perovskite_deposition_synthesis_atmosphere": "Nitrogen",
  "Perovskite_deposition_synthesis_atmosphere_pressure": "1 atm",
  "Perovskite_deposition_synthesis_atmosphere_relative_humidity": "<1%",
  "Perovskite_deposition_spin_coating_speed": "1000 rpm; 5000 rpm",
  "Perovskite_deposition_spin_coating_time": "12 s; 27 s",
  "Perovskite_deposition_thermal_annealing_atmosphere": "Nitrogen",
  "Perovskite_deposition_thermal_annealing_temperature": "100 °C",
  "Perovskite_deposition_thermal_annealing_time": "30 min",
  "Perovskite_surface_treatment_material": "PEAI",
  "Perovskite_surface_treatment_method": "Spin-coating",
  "Perovskite_surface_treatment_solution_concentration": "20 mM",
  "Perovskite_surface_treatment_solvents_compound": "DMF",
  "Perovskite_surface_treatment_synthesis_atmosphere": "Nitrogen",
  "Perovskite_surface_treatment_synthesis_atmosphere_pressure": "1 atm",
  "Perovskite_surface_treatment_synthesis_atmosphere_relative_humidity": "<1%",
  "Perovskite_surface_treatment_deposition_spin_coating_speed": "Null",
  "Perovskite_surface_treatment_deposition_spin_coating_time": "Null",
  "Perovskite_surface_treatment_deposition_thermal_annealing_temperature": "Null",
  "Perovskite_surface_treatment_deposition_thermal_annealing_time": "Null",
  "HTL_thickness": "10 nm",
  "HTL_stack_sequence": "PTAA",
  "HTL_additive_compound": "Null",
  "HTL_additive_concentration": "Null",
  "HTL_deposition_method": "Spin-coating",
  "HTL_deposition_solution_concentration": "1.5 mg/mL",
  "HTL_deposition_solvents_compound": "Toluene",
  "HTL_deposition_synthesis_atmosphere": "Nitrogen",
  "HTL_deposition_synthesis_atmosphere_pressure": "1 atm",
  "HTL_deposition_synthesis_atmosphere_relative_humidity": "<1%",
  "HTL_deposition_spin_coating_speed": "2000 rpm",
  "HTL_deposition_spin_coating_time": "40 s",
  "HTL_deposition_thermal_annealing_temperature": "100 °C",
  "HTL_deposition_thermal_annealing_time": "10 min",
  "Backcontact_thickness": "80 nm",
  "Beckcontact_deposition_method": "Thermal evaporation",
  "Backcontact_deposition_atmosphere_pressure": "1 atm",
  "Encapsulation_method": "Null",
  "Encapsulation_atmosphere": "Null",
  "JV_measured_device_matching": "True",
  "JV_measured_reverse_scan_Voc": "1.162 V",
  "JV_measured_reverse_scan_Jsc": "24.13 mA/cm2",
  "JV_measured_reverse_scan_FF": "84.6 %",
  "JV_measured_reverse_scan_PCE": "23.72 %",
  "JV_measured_forward_scan_Voc": "1.155 V",
  "JV_measured_forward_scan_Jsc": "24.13 mA/cm2",
  "JV_measured_forward_scan_FF": "83.7 %",
  "JV_measured_forward_scan_PCE": "23.32 %",
  "JV_measured_light_spectra": "AM1.5G",
  "JV_measured_light_spectra_intensity": "100 mW/cm2",
  "JV_measured_scan_speed": "0.025 V/s",
  "JV_measured_scan_delay_time": "0.1 s",
  "JV_certified_PCE": "Null",
  "Stabilized_measured_PCE": "Null",
  "Stabilized_certified_PCE": "Null",
  "Stability_test_device_matching": "True",
  "Stability_test_temperature": "Null",
  "Stability_test_atmosphere": "Null",
  "Stability_test_light_spectra": "Null",
  "Stability_test_light_intensity": "Null",
  "Stability_test_relative_humidity": "Null",
  "Stability_PCE_after_time": "Null",
  "Stability_PCE_after_time_value": "Null"
}

File: dataset/2021-2025/10.1126_sciadv.abj7930/Device_BestPCE_gpt4o_mini_zero_shot_10.1126_sciadv.abj7930.json
{
  "Ref_DOI": "10.1126/sciadv.abj7930",
  "Ref_journal": "Science Advances",
  "Ref_publication_year": "2021",
  "Ref_title": "23.7% Efficient inverted perovskite solar cells by dual interfacial modification",
  "Cell_architecture": "Inverted",
  "Cell_stack_sequence": "Glass/ITO/PTAA/Perovskite/PCBM/BCP/Ag",
  "Cell_area_measured": "4.5 mm2",
  "ETL_thickness": "Thin",
  "ETL_stack_sequence": "PCBM",
  "ETL_additive_compound": "Null",
  "ETL_additive_concentration": "Null",
  "ETL_deposition_method": "Spin-coating",
  "ETL_deposition_solution_concentration": "20 mg/ml",
  "ETL_deposition_solvents_compound": "Chlorobenzene",
  "ETL_deposition_synthesis_atmosphere": "Inert (N2)",
  "ETL_deposition_synthesis_atmosphere_pressure": "Null",
  "ETL_deposition_synthesis_atmosphere_relative_humidity": "<1%",
  "ETL_deposition_spin_coating_speed": "2000 rpm",
  "ETL_deposition_spin_coating_time": "30 s",
  "ETL_deposition_thermal_annealing_temperature": "100°C",
  "ETL_deposition_thermal_annealing_time": "10 min",
  "Perovskite_dimension": "3D",
  "Perovskite_thickness": "Null",
  "Perovskite_composition_long_form": "Cs0.05(FA5/6MA1/6)0.95Pb(I0.85Br0.15)3",
  "Perovskite_additive_compound": "Piperidinium salt [BMP]+[BF4]−",
  "Perovskite_additive_concentration": "0.25 mole percent",
  "Perovskite_bandgap": "Null",
  "Perovskite_deposition_method": "Two-step spin-coating",
  "Perovskite_deposition_sequential_spin_coating": "Yes",
  "Perovskite_deposition_spin_coating_antisolvent": "Chlorobenzene/IPA",
  "Perovskite_deposition_reaction_solutions_compounds": "PbI2, PbBr2, CsI, FAI, MAI",
  "Perovskite_deposition_reaction_solutions_concentrations": "1.2 M",
  "Perovskite_deposition_final_solutions_concentration_before_deposition": "Null",
  "Perovskite_deposition_solvents_compound": "DMF/DMSO",
  "Perovskite_deposition_solvents_mixing_ratio": "4:1",
  "Perovskite_deposition_synthesis_atmosphere": "Inert (N2)",
  "Perovskite_deposition_synthesis_atmosphere_pressure": "Null",
  "Perovskite_deposition_synthesis_atmosphere_relative_humidity": "<1%",
  "Perovskite_deposition_spin_coating_speed": "1000 rpm for 12 s, 5000 rpm for 27 s",
  "Perovskite_deposition_spin_coating_time": "Null",
  "Perovskite_deposition_thermal_annealing_atmosphere": "Inert (N2)",
  "Perovskite_deposition_thermal_annealing_temperature": "100°C",
  "Perovskite_deposition_thermal_annealing_time": "30 min",
  "Perovskite_surface_treatment_material": "PEAI cations",
  "Perovskite_surface_treatment_method": "Washing with DMF",
  "Perovskite_surface_treatment_solution_concentration": "20 mM",
  "Perovskite_surface_treatment_solvents_compound": "DMF",
  "Perovskite_surface_treatment_synthesis_atmosphere": "Null",
  "Perovskite_surface_treatment_synthesis_atmosphere_pressure": "Null",
  "Perovskite_surface_treatment_synthesis_atmosphere_relative_humidity": "Null",
  "Perovskite_surface_treatment_deposition_spin_coating_speed": "Null",
  "Perovskite_surface_treatment_deposition_spin_coating_time": "Null",
  "Perovskite_surface_treatment_deposition_thermal_annealing_temperature": "Null",
  "Perovskite_surface_treatment_deposition_thermal_annealing_time": "Null",
  "HTL_thickness": "∼10 nm",
  "HTL_stack_sequence": "PTAA",
  "HTL_additive_compound": "Null",
  "HTL_additive_concentration": "Null",
  "HTL_deposition_method": "Spin-coating",
  "HTL_deposition_solution_concentration": "1.5 mg/ml",
  "HTL_deposition_solvents_compound": "Toluene",
  "HTL_deposition_synthesis_atmosphere": "Null",
  "HTL_deposition_synthesis_atmosphere_pressure": "Null",
  "HTL_deposition_synthesis_atmosphere_relative_humidity": "Null",
  "HTL_deposition_spin_coating_speed": "2000 rpm",
  "HTL_deposition_spin_coating_time": "40 s",
  "HTL_deposition_thermal_annealing_temperature": "100°C",
  "HTL_deposition_thermal_annealing_time": "10 min",
  "Backcontact_thickness": "80 nm",
  "Beckcontact_deposition_method": "Thermal evaporation",
  "Backcontact_deposition_atmosphere_pressure": "Null",
  "Encapsulation_method": "Null",
  "Encapsulation_atmosphere": "Null",
  "JV_measured_device_matching": "Null",
  "JV_measured_reverse_scan_Voc": "1.184 V",
  "JV_measured_reverse_scan_Jsc": "24.13 mA/cm2",
  "JV_measured_reverse_scan_FF": "84.6%",
  "JV_measured_reverse_scan_PCE": "23.72%",
  "JV_measured_forward_scan_Voc": "1.155 V",
  "JV_measured_forward_scan_Jsc": "24.13 mA/cm2",
  "JV_measured_forward_scan_FF": "83.7%",
  "JV_measured_forward_scan_PCE": "23.32%",
  "JV_measured_light_spectra": "Null",
  "JV_measured_light_spectra_intensity": "Null",
  "JV_measured_scan_speed": "Null",
  "JV_measured_scan_delay_time": "Null",
  "JV_certified_PCE": "Null",
  "Stabilized_measured_PCE": "Null",
  "Stabilized_certified_PCE": "Null",
  "Stability_test_device_matching": "Null",
  "Stability_test_temperature": "Null",
  "Stability_test_atmosphere": "Null",
  "Stability_test_light_spectra": "Null",
  "Stability_test_light_intensity": "Null",
  "Stability_test_relative_humidity": "Null",
  "Stability_PCE_after_time": "2000 min",
  "Stability_PCE_after_time_value": "90%"
}

File: dataset/2021-2025/10.1126_sciadv.abj7930/Device_BestPCE_grok_10.1126_sciadv.abj7930.json
{
  "Ref_DOI": "10.1126/sciadv.abj7930",
  "Ref_journal": "Science Advances",
  "Ref_publication_year": "2021",
  "Ref_title": "23.7% Efficient inverted perovskite solar cells by dual interfacial modification",
  "Cell_architecture": "PIN",
  "Cell_stack_sequence": "ITO/PTAA/Perovskite/PCBM/BCP/Ag",
  "Cell_area_measured": "4.5 mm2",
  "ETL_thickness": "Null/PCBM: Null/BCP: Null",
  "ETL_stack_sequence": "PCBM/BCP",
  "ETL_additive_compound": "Null",
  "ETL_additive_concentration": "Null",
  "ETL_deposition_method": "Spin-coating/Spin-coating",
  "ETL_deposition_solution_concentration": "PCBM: 20 mg/ml/BCP: 0.5 mg/ml",
  "ETL_deposition_solvents_compound": "PCBM: Chlorobenzene/BCP: IPA",
  "ETL_deposition_synthesis_atmosphere": "Nitrogen",
  "ETL_deposition_synthesis_atmosphere_pressure": "Null",
  "ETL_deposition_synthesis_atmosphere_relative_humidity": "Null",
  "ETL_deposition_spin_coating_speed": "PCBM: 2000 rpm/BCP: 4000 rpm",
  "ETL_deposition_spin_coating_time": "PCBM: 30 s/BCP: 30 s",
  "ETL_deposition_thermal_annealing_temperature": "PCBM: 100 °C/BCP: Null",
  "ETL_deposition_thermal_annealing_time": "PCBM: 10 min/BCP: Null",
  "Perovskite_dimension": "3D",
  "Perovskite_thickness": "Null",
  "Perovskite_composition_long_form": "Cs0.05(FA5/6MA1/6)0.95Pb(I0.85Br0.15)3",
  "Perovskite_additive_compound": "Piperidinium salt [BMP]+[BF4]-",
  "Perovskite_additive_concentration": "0.25 mol%",
  "Perovskite_bandgap": "Null",
  "Perovskite_deposition_method": "Spin-coating",
  "Perovskite_deposition_sequential_spin_coating": "False",
  "Perovskite_deposition_spin_coating_antisolvent": "Chlorobenzene/IPA",
  "Perovskite_deposition_reaction_solutions_compounds": "PbI2; PbBr2; CsI; FAI; MAI",
  "Perovskite_deposition_reaction_solutions_concentrations": "Null",
  "Perovskite_deposition_final_solutions_concentration_before_deposition": "1.2 M",
  "Perovskite_deposition_solvents_compound": "DMF;DMSO",
  "Perovskite_deposition_solvents_mixing_ratio": "4:1",
  "Perovskite_deposition_synthesis_atmosphere": "Drybox",
  "Perovskite_deposition_synthesis_atmosphere_pressure": "Null",
  "Perovskite_deposition_synthesis_atmosphere_relative_humidity": "<1%",
  "Perovskite_deposition_spin_coating_speed": "1000 rpm;5000 rpm",
  "Perovskite_deposition_spin_coating_time": "12 s;27 s",
  "Perovskite_deposition_thermal_annealing_atmosphere": "Null",
  "Perovskite_deposition_thermal_annealing_temperature": "100 °C",
  "Perovskite_deposition_thermal_annealing_time": "30 min",
  "Perovskite_surface_treatment_material": "F-PEAI",
  "Perovskite_surface_treatment_method": "Antisolvent quenching",
  "Perovskite_surface_treatment_solution_concentration": "0.5 mM",
  "Perovskite_surface_treatment_solvents_compound": "Chlorobenzene/IPA",
  "Perovskite_surface_treatment_synthesis_atmosphere": "Drybox",
  "Perovskite_surface_treatment_synthesis_atmosphere_pressure": "Null",
  "Perovskite_surface_treatment_synthesis_atmosphere_relative_humidity": "<1%",
  "Perovskite_surface_treatment_deposition_spin_coating_speed": "Null",
  "Perovskite_surface_treatment_deposition_spin_coating_time": "Null",
  "Perovskite_surface_treatment_deposition_thermal_annealing_temperature": "100 °C",
  "Perovskite_surface_treatment_deposition_thermal_annealing_time": "30 min",
  "HTL_thickness": "10 nm",
  "HTL_stack_sequence": "PTAA",
  "HTL_additive_compound": "Null",
  "HTL_additive_concentration": "Null",
  "HTL_deposition_method": "Spin-coating",
  "HTL_deposition_solution_concentration": "1.5 mg/ml",
  "HTL_deposition_solvents_compound": "Toluene",
  "HTL_deposition_synthesis_atmosphere": "Drybox",
  "HTL_deposition_synthesis_atmosphere_pressure": "Null",
  "HTL_deposition_synthesis_atmosphere_relative_humidity": "<1%",
  "HTL_deposition_spin_coating_speed": "2000 rpm",
  "HTL_deposition_spin_coating_time": "40 s",
  "HTL_deposition_thermal_annealing_temperature": "100 °C",
  "HTL_deposition_thermal_annealing_time": "10 min",
  "Backcontact_thickness": "80 nm",
  "Beckcontact_deposition_method": "Thermal evaporation",
  "Backcontact_deposition_atmosphere_pressure": "Null",
  "Encapsulation_method": "Null",
  "Encapsulation_atmosphere": "Null",
  "JV_measured_device_matching": "True",
  "JV_measured_reverse_scan_Voc": "1.162",
  "JV_measured_reverse_scan_Jsc": "24.13",
  "JV_measured_reverse_scan_FF": "84.6",
  "JV_measured_reverse_scan_PCE": "23.72",
  "JV_measured_forward_scan_Voc": "1.155",
  "JV_measured_forward_scan_Jsc": "24.13",
  "JV_measured_forward_scan_FF": "83.7",
  "JV_measured_forward_scan_PCE": "23.32",
  "JV_measured_light_spectra": "AM1.5",
  "JV_measured_light_spectra_intensity": "100 mW/cm2",
  "JV_measured_scan_speed": "Null",
  "JV_measured_scan_delay_time": "100 ms",
  "JV_certified_PCE": "Null",
  "Stabilized_measured_PCE": "Null",
  "Stabilized_certified_PCE": "Null",
  "Stability_test_device_matching": "True",
  "Stability_test_temperature": "Null",
  "Stability_test_atmosphere": "Nitrogen",
  "Stability_test_light_spectra": "Null",
  "Stability_test_light_intensity": "Null",
  "Stability_test_relative_humidity": "Null",
  "Stability_PCE_after_time": "2100 min",
  "Stability_PCE_after_time_value": "23.72"
}

File: dataset/2021-2025/10.1126_sciadv.abj7930/Device_BestPCE_o3_10.1126_sciadv.abj7930.json
{
  "Ref_DOI": "10.1126/sciadv.abj7930",
  "Ref_journal": "Science Advances",
  "Ref_publication_year": "2021",
  "Ref_title": "23.7% Efficient inverted perovskite solar cells by dual interfacial modification",
  "Cell_architecture": "PIN",
  "Cell_stack_sequence": "Glass/ITO/PTAA/Perovskite/PC61BM/BCP/Ag",
  "Cell_area_measured": "4.5 mm2",
  "ETL_thickness": "Null",
  "ETL_stack_sequence": "PC61BM/BCP",
  "ETL_additive_compound": "Null",
  "ETL_additive_concentration": "Null",
  "ETL_deposition_method": "Spin-coating/Spin-coating",
  "ETL_deposition_solution_concentration": "20 mg/mL/0.5 mg/mL",
  "ETL_deposition_solvents_compound": "Chlorobenzene/IPA",
  "ETL_deposition_synthesis_atmosphere": "N2",
  "ETL_deposition_synthesis_atmosphere_pressure": "Null",
  "ETL_deposition_synthesis_atmosphere_relative_humidity": "Null",
  "ETL_deposition_spin_coating_speed": "2000 rpm/4000 rpm",
  "ETL_deposition_spin_coating_time": "30 s/30 s",
  "ETL_deposition_thermal_annealing_temperature": "100 °C/Null",
  "ETL_deposition_thermal_annealing_time": "10 min/Null",
  "Perovskite_dimension": "3D",
  "Perovskite_thickness": "Null",
  "Perovskite_composition_long_form": "Cs0.05(FA0.83MA0.17)0.95Pb(I0.85Br0.15)3",
  "Perovskite_additive_compound": "[BMP][BF4]",
  "Perovskite_additive_concentration": "0.25 mol%",
  "Perovskite_bandgap": "Null",
  "Perovskite_deposition_method": "Spin-coating",
  "Perovskite_deposition_sequential_spin_coating": "False",
  "Perovskite_deposition_spin_coating_antisolvent": "Chlorobenzene;IPA",
  "Perovskite_deposition_reaction_solutions_compounds": "PbI2;PbBr2;FAI;MAI;CsI",
  "Perovskite_deposition_reaction_solutions_concentrations": "Null",
  "Perovskite_deposition_final_solutions_concentration_before_deposition": "1.2 M",
  "Perovskite_deposition_solvents_compound": "DMF;DMSO",
  "Perovskite_deposition_solvents_mixing_ratio": "4:1",
  "Perovskite_deposition_synthesis_atmosphere": "N2",
  "Perovskite_deposition_synthesis_atmosphere_pressure": "Null",
  "Perovskite_deposition_synthesis_atmosphere_relative_humidity": "<1%",
  "Perovskite_deposition_spin_coating_speed": "1000 rpm;5000 rpm",
  "Perovskite_deposition_spin_coating_time": "12 s;27 s",
  "Perovskite_deposition_thermal_annealing_atmosphere": "N2",
  "Perovskite_deposition_thermal_annealing_temperature": "100 °C",
  "Perovskite_deposition_thermal_annealing_time": "30 min",
  "Perovskite_surface_treatment_material": "Null",
  "Perovskite_surface_treatment_method": "Null",
  "Perovskite_surface_treatment_solution_concentration": "Null",
  "Perovskite_surface_treatment_solvents_compound": "Null",
  "Perovskite_surface_treatment_synthesis_atmosphere": "Null",
  "Perovskite_surface_treatment_synthesis_atmosphere_pressure": "Null",
  "Perovskite_surface_treatment_synthesis_atmosphere_relative_humidity": "Null",
  "Perovskite_surface_treatment_deposition_spin_coating_speed": "Null",
  "Perovskite_surface_treatment_deposition_spin_coating_time": "Null",
  "Perovskite_surface_treatment_deposition_thermal_annealing_temperature": "Null",
  "Perovskite_surface_treatment_deposition_thermal_annealing_time": "Null",
  "HTL_thickness": "10 nm",
  "HTL_stack_sequence": "PTAA",
  "HTL_additive_compound": "Null",
  "HTL_additive_concentration": "Null",
  "HTL_deposition_method": "Spin-coating",
  "HTL_deposition_solution_concentration": "1.5 mg/mL",
  "HTL_deposition_solvents_compound": "Toluene",
  "HTL_deposition_synthesis_atmosphere": "N2",
  "HTL_deposition_synthesis_atmosphere_pressure": "Null",
  "HTL_deposition_synthesis_atmosphere_relative_humidity": "<1%",
  "HTL_deposition_spin_coating_speed": "2000 rpm",
  "HTL_deposition_spin_coating_time": "40 s",
  "HTL_deposition_thermal_annealing_temperature": "100 °C",
  "HTL_deposition_thermal_annealing_time": "10 min",
  "Backcontact_thickness": "80 nm",
  "Beckcontact_deposition_method": "Thermal evaporation",
  "Backcontact_deposition_atmosphere_pressure": "Null",
  "Encapsulation_method": "Null",
  "Encapsulation_atmosphere": "Null",
  "JV_measured_device_matching": "True",
  "JV_measured_reverse_scan_Voc": "1.162 V",
  "JV_measured_reverse_scan_Jsc": "24.13 mA/cm2",
  "JV_measured_reverse_scan_FF": "84.6 %",
  "JV_measured_reverse_scan_PCE": "23.72 %",
  "JV_measured_forward_scan_Voc": "1.155 V",
  "JV_measured_forward_scan_Jsc": "24.13 mA/cm2",
  "JV_measured_forward_scan_FF": "83.7 %",
  "JV_measured_forward_scan_PCE": "23.32 %",
  "JV_measured_light_spectra": "AM1.5G",
  "JV_measured_light_spectra_intensity": "100 mW/cm2",
  "JV_measured_scan_speed": "Null",
  "JV_measured_scan_delay_time": "100 ms",
  "JV_certified_PCE": "Null",
  "Stabilized_measured_PCE": "Null",
  "Stabilized_certified_PCE": "Null",
  "Stability_test_device_matching": "True",
  "Stability_test_temperature": "Null",
  "Stability_test_atmosphere": "N2",
  "Stability_test_light_spectra": "Null",
  "Stability_test_light_intensity": "Null",
  "Stability_test_relative_humidity": "Null",
  "Stability_PCE_after_time": "2100 min",
  "Stability_PCE_after_time_value": "100%"
}

File: dataset/2021-2025/10.1126_sciadv.abj7930/Device_BestPCE_o4_mini_10.1126_sciadv.abj7930.json
{
  "Ref_DOI": "10.1126/sciadv.abj7930",
  "Ref_journal": "Science Advances",
  "Ref_publication_year": "2021",
  "Ref_title": "23.7% Efficient inverted perovskite solar cells by dual interfacial modification",
  "Cell_architecture": "PIN",
  "Cell_stack_sequence": "ITO/PTAA/perovskite/PC61BM/BCP/Ag",
  "Cell_area_measured": "4.5 mm2",
  "ETL_thickness": "Null",
  "ETL_stack_sequence": "PC61BM/BCP",
  "ETL_additive_compound": "Null",
  "ETL_additive_concentration": "Null",
  "ETL_deposition_method": "Spin-coating/Spin-coating",
  "ETL_deposition_solution_concentration": "20 mg/mL/0.5 mg/mL",
  "ETL_deposition_solvents_compound": "Chlorobenzene/IPA",
  "ETL_deposition_synthesis_atmosphere": "Nitrogen",
  "ETL_deposition_synthesis_atmosphere_pressure": "1 atm",
  "ETL_deposition_synthesis_atmosphere_relative_humidity": "<1%",
  "ETL_deposition_spin_coating_speed": "2000 rpm/4000 rpm",
  "ETL_deposition_spin_coating_time": "30 s/30 s",
  "ETL_deposition_thermal_annealing_temperature": "100 °C/Null",
  "ETL_deposition_thermal_annealing_time": "10 min/Null",
  "Perovskite_dimension": "3D",
  "Perovskite_thickness": "Null",
  "Perovskite_composition_long_form": "Cs0.05(FA5/6MA1/6)0.95Pb(I0.85Br0.15)3",
  "Perovskite_additive_compound": "[BMP]+[BF4]-",
  "Perovskite_additive_concentration": "0.25 mol%",
  "Perovskite_bandgap": "Null",
  "Perovskite_deposition_method": "Spin-coating",
  "Perovskite_deposition_sequential_spin_coating": "False",
  "Perovskite_deposition_spin_coating_antisolvent": "Chlorobenzene/IPA",
  "Perovskite_deposition_reaction_solutions_compounds": "Null",
  "Perovskite_deposition_reaction_solutions_concentrations": "Null",
  "Perovskite_deposition_final_solutions_concentration_before_deposition": "1.2 M",
  "Perovskite_deposition_solvents_compound": "DMF/DMSO",
  "Perovskite_deposition_solvents_mixing_ratio": "4:1",
  "Perovskite_deposition_synthesis_atmosphere": "Nitrogen",
  "Perovskite_deposition_synthesis_atmosphere_pressure": "1 atm",
  "Perovskite_deposition_synthesis_atmosphere_relative_humidity": "<1%",
  "Perovskite_deposition_spin_coating_speed": "1000 rpm;5000 rpm",
  "Perovskite_deposition_spin_coating_time": "12 s;27 s",
  "Perovskite_deposition_thermal_annealing_atmosphere": "Air",
  "Perovskite_deposition_thermal_annealing_temperature": "100 °C",
  "Perovskite_deposition_thermal_annealing_time": "30 min",
  "Perovskite_surface_treatment_material": "F-PEAI",
  "Perovskite_surface_treatment_method": "Spin-coating",
  "Perovskite_surface_treatment_solution_concentration": "0.5 mM",
  "Perovskite_surface_treatment_solvents_compound": "Chlorobenzene/IPA",
  "Perovskite_surface_treatment_synthesis_atmosphere": "Nitrogen",
  "Perovskite_surface_treatment_synthesis_atmosphere_pressure": "1 atm",
  "Perovskite_surface_treatment_synthesis_atmosphere_relative_humidity": "<1%",
  "Perovskite_surface_treatment_deposition_spin_coating_speed": "Null",
  "Perovskite_surface_treatment_deposition_spin_coating_time": "Null",
  "Perovskite_surface_treatment_deposition_thermal_annealing_temperature": "Null",
  "Perovskite_surface_treatment_deposition_thermal_annealing_time": "Null",
  "HTL_thickness": "10 nm",
  "HTL_stack_sequence": "PTAA",
  "HTL_additive_compound": "Null",
  "HTL_additive_concentration": "Null",
  "HTL_deposition_method": "Spin-coating",
  "HTL_deposition_solution_concentration": "1.5 mg/mL",
  "HTL_deposition_solvents_compound": "Toluene",
  "HTL_deposition_synthesis_atmosphere": "Nitrogen",
  "HTL_deposition_synthesis_atmosphere_pressure": "1 atm",
  "HTL_deposition_synthesis_atmosphere_relative_humidity": "<1%",
  "HTL_deposition_spin_coating_speed": "2000 rpm",
  "HTL_deposition_spin_coating_time": "40 s",
  "HTL_deposition_thermal_annealing_temperature": "100 °C",
  "HTL_deposition_thermal_annealing_time": "10 min",
  "Backcontact_thickness": "80 nm",
  "Beckcontact_deposition_method": "Thermal evaporation",
  "Backcontact_deposition_atmosphere_pressure": "Null",
  "Encapsulation_method": "Null",
  "Encapsulation_atmosphere": "Null",
  "JV_measured_device_matching": "True",
  "JV_measured_reverse_scan_Voc": "1.162 V",
  "JV_measured_reverse_scan_Jsc": "24.13 mA/cm2",
  "JV_measured_reverse_scan_FF": "84.6 %",
  "JV_measured_reverse_scan_PCE": "23.72 %",
  "JV_measured_forward_scan_Voc": "1.155 V",
  "JV_measured_forward_scan_Jsc": "24.13 mA/cm2",
  "JV_measured_forward_scan_FF": "83.7 %",
  "JV_measured_forward_scan_PCE": "23.32 %",
  "JV_measured_light_spectra": "AM1.5G",
  "JV_measured_light_spectra_intensity": "100 mW/cm2",
  "JV_measured_scan_speed": "Null",
  "JV_measured_scan_delay_time": "100 ms",
  "JV_certified_PCE": "Null",
  "Stabilized_measured_PCE": "Null",
  "Stabilized_certified_PCE": "Null",
  "Stability_test_device_matching": "True",
  "Stability_test_temperature": "Null",
  "Stability_test_atmosphere": "Nitrogen",
  "Stability_test_light_spectra": "AM1.5G",
  "Stability_test_light_intensity": "100 mW/cm2",
  "Stability_test_relative_humidity": "<1%",
  "Stability_PCE_after_time": "2100 min",
  "Stability_PCE_after_time_value": "100%"
}
