Repository: jiayijdong/PSCbench

# PSCbench


**PSCbench** is a novel benchmark for materials science research-level scientific
dataset curation sourced from published journals. The benchmark is designed to evaluate the complex classification capabilities,
strong domain knowledge, and advanced calculation skills of LLMs. 

We developed an innovative **evaluation protocol** for a detailed analysis of classification abilities of leading commercially available Large Language Models. This
involves instructing LLMs to extract key knowledge information within a predefined set of
dataset template. This process offers a fine-grained understanding that LLM works as well as a human in annotating the data
and actually finds out when the humans failed to annotate the data
.

## Data


The PSCbench dataset is under dataset folder in json file format. Each file is list of dictionary and can be extracted using following scripts.
Each file stands for one published journal, which is fully elaborated in the paper. 

```
with open("./dataset/retroactive/{}.json".format(subject), encoding='utf-8') as json_file:
    problems=json.load(json_file)
```

## Evaluation
To evaluate our data using LLM, please refer to folder under eval

## Analysis (Evaluation Protocol)
The evaluation protocol involves analyzing both LLM
and reference (correct) ground truth with the assistance of human annotators to identify the key information in the literature.
These reasons are then summarized into 4 categories: **Tag, Materials, Fabrication and Properties**. Subsequently, a LLM verifier is employed to automatically attribute each
incorrectly extracted answer into a certain field. The resulting error profiles enable the
interpretation of the improved skills by certain prompting strategies and direct comparison of various
strategies.

### run evaluation protocol
After running the evaluation part, use the output to run the evaluation protocol. 
```
cd eval
OPENAI_API_KEY=your_key python ana_error.py --setting your_setting 
```

## Citation
If you find our paper useful, please cite our paper
```
@misc{dong2024pscbench,
  author = {Dong, Jiayi and Huang, Zijian and Yao, Yu and Shen, Zhichao and Liu, Junkai and Tong, Yiushun and Tsai, Chu-Yen and Duan, Haoxiang and Yang, Wenxin and Gong, Ming and Xu, Wei and Kundu, Arnesh and Zhang, Ying and Huang, Joshua and Tong, Xinyang and Yeh, Eric and Zhu, Yingke and Ng, Charlotte and Du, Yilun and Li, Ju and Schwalbe-Koda, Daniel and Yang, Yang},
  title = {{PSCBENCH: A Benchmark for Large-Scale Automated Knowledge Extraction and Data Curation in Perovskite Solar Cell Literature}},
  note = {Preprint},
  year = {2024},
  url = {https://arxiv.org/abs/XXXX.XXXXX}  
}

```

File: dataset/2021-2025/10.1126_sciadv.abk2722/Device_BestPCE_10.1126_sciadv.abk2722.json
{
    "Ref_DOI": "10.1126/sciadv.abk2722",
    "Ref_journal": "Science Advances",
    "Ref_publication_year": "2022",
    "Ref_title": "Highly efficient and stable perovskite solar cells enabled by low-dimensional perovskitoids",
    "Cell_architecture": "NIP",
    "Cell_stack_sequence": "ITO/SnO2/perovskite/spiro-OMeTAD/Au",
    "Cell_area_measured": "0.0706 cm2",
    "ETL_thickness": "Null",
    "ETL_stack_sequence": "SnO2",
    "ETL_additive_compound": "Null",
    "ETL_additive_concentration": "Null",
    "ETL_deposition_method": "Spin-coating",
    "ETL_deposition_solution_concentration": "Null",
    "ETL_deposition_solvents_compound": "Null",
    "ETL_deposition_synthesis_atmosphere": "Air",
    "ETL_deposition_synthesis_atmosphere_pressure": "1 atm",
    "ETL_deposition_synthesis_atmosphere_relative_humidity": "Null",
    "ETL_deposition_spin_coating_speed": "3000 rpm",
    "ETL_deposition_spin_coating_time": "30 s",
    "ETL_deposition_thermal_annealing_temperature": "180 °C",
    "ETL_deposition_thermal_annealing_time": "30 min",
    "Perovskite_dimension": "3D",
    "Perovskite_thickness": "650 nm",
    "Perovskite_composition_long_form": "CsFAMA",
    "Perovskite_additive_compound": "MACl",
    "Perovskite_additive_concentration": "22 mg",
    "Perovskite_bandgap": "1.53 eV",
    "Perovskite_deposition_method": "Spin-coating",
    "Perovskite_deposition_sequential_spin_coating": "False",
    "Perovskite_deposition_spin_coating_antisolvent": "IPA",
    "Perovskite_deposition_reaction_solutions_compounds": "PbI2;FAI;MABr;MACl;CsI",
    "Perovskite_deposition_reaction_solutions_concentrations": "1.6 mM;1.392 mM;0.08 mM;22 mg;1.5 M",
    "Perovskite_deposition_final_solutions_concentration_before_deposition": "Null",
    "Perovskite_deposition_solvents_compound": "DMF;DMSO",
    "Perovskite_deposition_solvents_mixing_ratio": "4:1",
    "Perovskite_deposition_synthesis_atmosphere": "Air",
    "Perovskite_deposition_synthesis_atmosphere_pressure": "1 atm",
    "Perovskite_deposition_synthesis_atmosphere_relative_humidity": "Null",
    "Perovskite_deposition_spin_coating_speed": "2000 rpm;6000 rpm",
    "Perovskite_deposition_spin_coating_time": "10 s;25 s",
    "Perovskite_deposition_thermal_annealing_atmosphere": "Air",
    "Perovskite_deposition_thermal_annealing_temperature": "100 °C;150 °C",
    "Perovskite_deposition_thermal_annealing_time": "10 min;15 min",
    "Perovskite_surface_treatment_material": "PPEAI",
    "Perovskite_surface_treatment_method": "Spin-coating",
    "Perovskite_surface_treatment_solution_concentration": "7 mg/ml",
    "Perovskite_surface_treatment_solvents_compound": "Null",
    "Perovskite_surface_treatment_synthesis_atmosphere": "Air",
    "Perovskite_surface_treatment_synthesis_atmosphere_pressure": "1 atm",
    "Perovskite_surface_treatment_synthesis_atmosphere_relative_humidity": "Null",
    "Perovskite_surface_treatment_deposition_spin_coating_speed": "3000 rpm",
    "Perovskite_surface_treatment_deposition_spin_coating_time": "Null",
    "Perovskite_surface_treatment_deposition_thermal_annealing_temperature": "Null",
    "Perovskite_surface_treatment_deposition_thermal_annealing_time": "Null",
    "HTL_thickness": "Null",
    "HTL_stack_sequence": "spiro-OMeTAD",
    "HTL_additive_compound": "Li-TFSI;tBP;FK209",
    "HTL_additive_concentration": "520 mg/ml;28.5 μl;200 mg/ml",
    "HTL_deposition_method": "Spin-Coating",
    "HTL_deposition_solution_concentration": "90 mg/ml",
    "HTL_deposition_solvents_compound": "CB",
    "HTL_deposition_synthesis_atmosphere": "Air",
    "HTL_deposition_synthesis_atmosphere_pressure": "1 atm",
    "HTL_deposition_synthesis_atmosphere_relative_humidity": "Null",
    "HTL_deposition_spin_coating_speed": "3000 rpm",
    "HTL_deposition_spin_coating_time": "30 s",
    "HTL_deposition_thermal_annealing_temperature": "Null",
    "HTL_deposition_thermal_annealing_time": "Null",
    "Backcontact_thickness": "Null",
    "Beckcontact_deposition_method": "Thermal evaporation",
    "Backcontact_deposition_atmosphere_pressure": "Null",
    "Encapsulation_method": "Null",
    "Encapsulation_atmosphere": "Null",
    "JV_measured_device_matching": "True",
    "JV_measured_reverse_scan_Voc": "1.163 V",
    "JV_measured_reverse_scan_Jsc": "25.51 mA/cm2",
    "JV_measured_reverse_scan_FF": "82.54 %",
    "JV_measured_reverse_scan_PCE": "24.49 %",
    "JV_measured_forward_scan_Voc": "1.156 V",
    "JV_measured_forward_scan_Jsc": "25.56 mA/cm2",
    "JV_measured_forward_scan_FF": "82.07 %",
    "JV_measured_forward_scan_PCE": "24.25 %",
    "JV_measured_light_spectra": "AM1.5G",
    "JV_measured_light_spectra_intensity": "100 mW/cm2",
    "JV_measured_scan_speed": "0.06 V/s",
    "JV_measured_scan_delay_time": "Null",
    "JV_certified_PCE": "24.18 %",
    "Stabilized_measured_PCE": "Null",
    "Stabilized_certified_PCE": "Null",
    "Stability_test_device_matching": "True",
    "Stability_test_temperature": "Null",
    "Stability_test_atmosphere": "Air",
    "Stability_test_light_spectra": "1-sun LED",
    "Stability_test_light_intensity": "Null",
    "Stability_test_relative_humidity": "Null",
    "Stability_PCE_after_time": "800 hours",
    "Stability_PCE_after_time_value": "90 %"
}

File: dataset/2021-2025/10.1126_sciadv.abk2722/Device_BestPCE_Gemini_1.5_pro_10.1126_sciadv.abk2722.json
{
  "Ref_DOI": "10.1126/sciadv.abk2722",
  "Ref_journal": "Science Advances",
  "Ref_publication_year": "2022",
  "Ref_title": "Highly efficient and stable perovskite solar cells enabled by low-dimensional perovskitoids",
  "Cell_architecture": "NIP",
  "Cell_stack_sequence": "ITO/SnO2/Perovskite/Spiro-OMeTAD/Au",
  "Cell_area_measured": "0.0706 cm2",
  "ETL_thickness": "Null",
  "ETL_stack_sequence": "SnO2",
  "ETL_additive_compound": "Null",
  "ETL_additive_concentration": "Null",
  "ETL_deposition_method": "Spin-coating",
  "ETL_deposition_solution_concentration": "Null",
  "ETL_deposition_solvents_compound": "Null",
  "ETL_deposition_synthesis_atmosphere": "Air",
  "ETL_deposition_synthesis_atmosphere_pressure": "1 atm",
  "ETL_deposition_synthesis_atmosphere_relative_humidity": "Null",
  "ETL_deposition_spin_coating_speed": "3000 rpm",
  "ETL_deposition_spin_coating_time": "30 s",
  "ETL_deposition_thermal_annealing_temperature": "180 °C",
  "ETL_deposition_thermal_annealing_time": "30 min",
  "Perovskite_dimension": "3D/0D",
  "Perovskite_thickness": "650 nm",
  "Perovskite_composition_long_form": "CsFAMA",
  "Perovskite_additive_compound": "MACl; MABr; CsI",
  "Perovskite_additive_concentration": "22 mg/mL; 0.08 mM; 1.5 M",
  "Perovskite_bandgap": "1.53 eV",
  "Perovskite_deposition_method": "Spin-coating",
  "Perovskite_deposition_sequential_spin_coating": false,
  "Perovskite_deposition_spin_coating_antisolvent": "IPA; m-PBAI2",
  "Perovskite_deposition_reaction_solutions_compounds": "PbI2; FAI; CsI; MACl; MABr",
  "Perovskite_deposition_reaction_solutions_concentrations": "1.6 M; 1.392 mM; 1.5 M; 22 mg/mL; 0.08 mM",
  "Perovskite_deposition_final_solutions_concentration_before_deposition": "Null",
  "Perovskite_deposition_solvents_compound": "DMF; DMSO",
  "Perovskite_deposition_solvents_mixing_ratio": "4:1",
  "Perovskite_deposition_synthesis_atmosphere": "Null",
  "Perovskite_deposition_synthesis_atmosphere_pressure": "1 atm",
  "Perovskite_deposition_synthesis_atmosphere_relative_humidity": "Null",
  "Perovskite_deposition_spin_coating_speed": "2000 rpm; 6000 rpm",
  "Perovskite_deposition_spin_coating_time": "10 s; 25 s",
  "Perovskite_deposition_thermal_annealing_atmosphere": "Null",
  "Perovskite_deposition_thermal_annealing_temperature": "100 °C; 150 °C",
  "Perovskite_deposition_thermal_annealing_time": "10 min; 15 min",
  "Perovskite_surface_treatment_material": "PPEAI",
  "Perovskite_surface_treatment_method": "Spin-coating",
  "Perovskite_surface_treatment_solution_concentration": "7 mg/mL",
  "Perovskite_surface_treatment_solvents_compound": "Null",
  "Perovskite_surface_treatment_synthesis_atmosphere": "Null",
  "Perovskite_surface_treatment_synthesis_atmosphere_pressure": "1 atm",
  "Perovskite_surface_treatment_synthesis_atmosphere_relative_humidity": "Null",
  "Perovskite_surface_treatment_deposition_spin_coating_speed": "3000 rpm",
  "Perovskite_surface_treatment_deposition_spin_coating_time": "Null",
  "Perovskite_surface_treatment_deposition_thermal_annealing_temperature": "Null",
  "Perovskite_surface_treatment_deposition_thermal_annealing_time": "Null",
  "HTL_thickness": "Null",
  "HTL_stack_sequence": "Spiro-OMeTAD",
  "HTL_additive_compound": "Li-TFSI; tBP; FK209",
  "HTL_additive_concentration": "520 mg/mL; 28.5 μl/mL; 200 mg/mL",
  "HTL_deposition_method": "Spin-coating",
  "HTL_deposition_solution_concentration": "90 mg/mL",
  "HTL_deposition_solvents_compound": "Chlorobenzene; Acetonitrile",
  "HTL_deposition_synthesis_atmosphere": "Null",
  "HTL_deposition_synthesis_atmosphere_pressure": "1 atm",
  "HTL_deposition_synthesis_atmosphere_relative_humidity": "Null",
  "HTL_deposition_spin_coating_speed": "3000 rpm",
  "HTL_deposition_spin_coating_time": "30 s",
  "HTL_deposition_thermal_annealing_temperature": "Null",
  "HTL_deposition_thermal_annealing_time": "Null",
  "Backcontact_thickness": "Null",
  "Beckcontact_deposition_method": "Thermal evaporation",
  "Backcontact_deposition_atmosphere_pressure": "Null",
  "Encapsulation_method": "Null",
  "Encapsulation_atmosphere": "Null",
  "JV_measured_device_matching": true,
  "JV_measured_reverse_scan_Voc": "1.163 V",
  "JV_measured_reverse_scan_Jsc": "25.51 mA/cm2",
  "JV_measured_reverse_scan_FF": "82.54%",
  "JV_measured_reverse_scan_PCE": "24.49%",
  "JV_measured_forward_scan_Voc": "1.156 V",
  "JV_measured_forward_scan_Jsc": "25.56 mA/cm2",
  "JV_measured_forward_scan_FF": "82.07%",
  "JV_measured_forward_scan_PCE": "24.25%",
  "JV_measured_light_spectra": "AM1.5G",
  "JV_measured_light_spectra_intensity": "100 mW/cm2",
  "JV_measured_scan_speed": "0.06 V/s",
  "JV_measured_scan_delay_time": "Null",
  "JV_certified_PCE": "24.18%",
  "Stabilized_measured_PCE": "Null",
  "Stabilized_certified_PCE": "Null",
  "Stability_test_device_matching": true,
  "Stability_test_temperature": "Null",
  "Stability_test_atmosphere": "Air",
  "Stability_test_light_spectra": "White LED",
  "Stability_test_light_intensity": "1 sun",
  "Stability_test_relative_humidity": "30-40%",
  "Stability_PCE_after_time": "800 hours",
  "Stability_PCE_after_time_value": "90%"
}

File: dataset/2021-2025/10.1126_sciadv.abk2722/Device_BestPCE_Gemini_2.0_Flash_10.1126_sciadv.abk2722.json
{
  "Ref_DOI": "10.1126/sciadv.abk2722",
  "Ref_journal": "Sci. Adv.",
  "Ref_publication_year": "2022",
  "Ref_title": "Highly efficient and stable perovskite solar cells enabled by low-dimensional perovskitoids",
  "Cell_architecture": "PIN",
  "Cell_stack_sequence": "ITO/SnO2/perovskite/spiro-OMeTAD/Au",
  "Cell_area_measured": "0.04912 cm2",
  "ETL_thickness": "Null",
  "ETL_stack_sequence": "Null",
  "ETL_additive_compound": "Null",
  "ETL_additive_concentration": "Null",
  "ETL_deposition_method": "Spin-coating",
  "ETL_deposition_solution_concentration": "Null",
  "ETL_deposition_solvents_compound": "Null",
  "ETL_deposition_synthesis_atmosphere": "Air",
  "ETL_deposition_synthesis_atmosphere_pressure": "1 atm",
  "ETL_deposition_synthesis_atmosphere_relative_humidity": "Null",
  "ETL_deposition_spin_coating_speed": "3000 rpm",
  "ETL_deposition_spin_coating_time": "30 s",
  "ETL_deposition_thermal_annealing_temperature": "180 °C",
  "ETL_deposition_thermal_annealing_time": "30 min",
  "Perovskite_dimension": "3D/0D",
  "Perovskite_thickness": "650 nm",
  "Perovskite_composition_long_form": "CsFAMA",
  "Perovskite_additive_compound": "m-PBAI2",
  "Perovskite_additive_concentration": "0.1 mg/ml",
  "Perovskite_bandgap": "1.53 eV",
  "Perovskite_deposition_method": "Spin-coating",
  "Perovskite_deposition_sequential_spin_coating": "False",
  "Perovskite_deposition_spin_coating_antisolvent": "Isopropyl alcohol (IPA)",
  "Perovskite_deposition_reaction_solutions_compounds": "PbI2; FAI; MABr; MACl; CsI",
  "Perovskite_deposition_reaction_solutions_concentrations": "1.6 mM; 1.392 mM; 0.08 mM; 22 mg; 1.5 M",
  "Perovskite_deposition_final_solutions_concentration_before_deposition": "Null",
  "Perovskite_deposition_solvents_compound": "DMF; DMSO",
  "Perovskite_deposition_solvents_mixing_ratio": "4:1",
  "Perovskite_deposition_synthesis_atmosphere": "Null",
  "Perovskite_deposition_synthesis_atmosphere_pressure": "Null",
  "Perovskite_deposition_synthesis_atmosphere_relative_humidity": "Null",
  "Perovskite_deposition_spin_coating_speed": "2000 rpm; 6000 rpm",
  "Perovskite_deposition_spin_coating_time": "10 s; 25 s",
  "Perovskite_deposition_thermal_annealing_atmosphere": "Null",
  "Perovskite_deposition_thermal_annealing_temperature": "100 °C; 150 °C",
  "Perovskite_deposition_thermal_annealing_time": "10 min; 15 min",
  "Perovskite_surface_treatment_material": "PPEAI",
  "Perovskite_surface_treatment_method": "Spin-coating",
  "Perovskite_surface_treatment_solution_concentration": "7 mg/ml",
  "Perovskite_surface_treatment_solvents_compound": "Null",
  "Perovskite_surface_treatment_synthesis_atmosphere": "Null",
  "Perovskite_surface_treatment_synthesis_atmosphere_pressure": "Null",
  "Perovskite_surface_treatment_synthesis_atmosphere_relative_humidity": "Null",
  "Perovskite_surface_treatment_deposition_spin_coating_speed": "3000 rpm",
  "Perovskite_surface_treatment_deposition_spin_coating_time": "Null",
  "Perovskite_surface_treatment_deposition_thermal_annealing_temperature": "Null",
  "Perovskite_surface_treatment_deposition_thermal_annealing_time": "Null",
  "HTL_thickness": "Null",
  "HTL_stack_sequence": "Null",
  "HTL_additive_compound": "Li-TFSI, tBP, FK209",
  "HTL_additive_concentration": "520 mg/ml; Null; 200 mg/ml",
  "HTL_deposition_method": "Spin-coating",
  "HTL_deposition_solution_concentration": "90 mg/ml",
  "HTL_deposition_solvents_compound": "CB",
  "HTL_deposition_synthesis_atmosphere": "Null",
  "HTL_deposition_synthesis_atmosphere_pressure": "Null",
  "HTL_deposition_synthesis_atmosphere_relative_humidity": "Null",
  "HTL_deposition_spin_coating_speed": "3000 rpm",
  "HTL_deposition_spin_coating_time": "30 s",
  "HTL_deposition_thermal_annealing_temperature": "Null",
  "HTL_deposition_thermal_annealing_time": "Null",
  "Backcontact_thickness": "Null",
  "Beckcontact_deposition_method": "Thermal evaporation",
  "Backcontact_deposition_atmosphere_pressure": "Null",
  "Encapsulation_method": "Null",
  "Encapsulation_atmosphere": "Null",
  "JV_measured_device_matching": "True",
  "JV_measured_reverse_scan_Voc": "1.163 V",
  "JV_measured_reverse_scan_Jsc": "25.51 mA/cm2",
  "JV_measured_reverse_scan_FF": "82.54 %",
  "JV_measured_reverse_scan_PCE": "24.49 %",
  "JV_measured_forward_scan_Voc": "1.156 V",
  "JV_measured_forward_scan_Jsc": "25.56 mA/cm2",
  "JV_measured_forward_scan_FF": "82.07 %",
  "JV_measured_forward_scan_PCE": "24.25 %",
  "JV_measured_light_spectra": "AM1.5G",
  "JV_measured_light_spectra_intensity": "100 mW/cm2",
  "JV_measured_scan_speed": "0.06 V/s",
  "JV_measured_scan_delay_time": "Null",
  "JV_certified_PCE": "24.18 %",
  "Stabilized_measured_PCE": "Null",
  "Stabilized_certified_PCE": "Null",
  "Stability_test_device_matching": "True",
  "Stability_test_temperature": "Null",
  "Stability_test_atmosphere": "Air",
  "Stability_test_light_spectra": "Null",
  "Stability_test_light_intensity": "100 mW/cm2",
  "Stability_test_relative_humidity": "30-40 %",
  "Stability_PCE_after_time": "800 hours",
  "Stability_PCE_after_time_value": "90 %"
}

File: dataset/2021-2025/10.1126_sciadv.abk2722/Device_BestPCE_Gemini_2.5_Flash_10.1126_sciadv.abk2722.json
{
  "Ref_DOI": "10.1126/sciadv.abk2722",
  "Ref_journal": "Science Advances",
  "Ref_publication_year": "2022",
  "Ref_title": "Highly efficient and stable perovskite solar cells enabled by low-dimensional perovskitoids",
  "Cell_architecture": "NIP",
  "Cell_stack_sequence": "ITO/SnO2/perovskite/spiro-OMeTAD/Au",
  "Cell_area_measured": "0.04912 cm2",
  "ETL_thickness": "Null",
  "ETL_stack_sequence": "SnO2",
  "ETL_additive_compound": "Null",
  "ETL_additive_concentration": "Null",
  "ETL_deposition_method": "Spin-coating",
  "ETL_deposition_solution_concentration": "Null",
  "ETL_deposition_solvents_compound": "Null",
  "ETL_deposition_synthesis_atmosphere": "ambient air",
  "ETL_deposition_synthesis_atmosphere_pressure": "1 atm",
  "ETL_deposition_synthesis_atmosphere_relative_humidity": "Null",
  "ETL_deposition_spin_coating_speed": "3000 rpm",
  "ETL_deposition_spin_coating_time": "30 s",
  "ETL_deposition_thermal_annealing_temperature": "180°C",
  "ETL_deposition_thermal_annealing_time": "30 min",
  "Perovskite_dimension": "3D/0D",
  "Perovskite_thickness": "650 nm",
  "Perovskite_composition_long_form": "CsFAMA mixed perovskite",
  "Perovskite_additive_compound": "Null",
  "Perovskite_additive_concentration": "Null",
  "Perovskite_bandgap": "1.53 eV",
  "Perovskite_deposition_method": "Spin-coating",
  "Perovskite_deposition_sequential_spin_coating": "False",
  "Perovskite_deposition_spin_coating_antisolvent": "IPA + m-PBAI2",
  "Perovskite_deposition_reaction_solutions_compounds": "PbI2; FAI; MABr; MACl; CsI",
  "Perovskite_deposition_reaction_solutions_concentrations": "1.6 mM; 1.392 mM; 0.08 mM; 22 mg/mL; 1.5 M",
  "Perovskite_deposition_final_solutions_concentration_before_deposition": "1.6 M",
  "Perovskite_deposition_solvents_compound": "DMF; DMSO",
  "Perovskite_deposition_solvents_mixing_ratio": "4:1, v/v",
  "Perovskite_deposition_synthesis_atmosphere": "Null",
  "Perovskite_deposition_synthesis_atmosphere_pressure": "Null",
  "Perovskite_deposition_synthesis_atmosphere_relative_humidity": "Null",
  "Perovskite_deposition_spin_coating_speed": "2000 rpm; 6000 rpm",
  "Perovskite_deposition_spin_coating_time": "10 s; 25 s",
  "Perovskite_deposition_thermal_annealing_atmosphere": "Null",
  "Perovskite_deposition_thermal_annealing_temperature": "100°C; 150°C",
  "Perovskite_deposition_thermal_annealing_time": "10 min; 15 min",
  "Perovskite_surface_treatment_material": "PPEAI",
  "Perovskite_surface_treatment_method": "Spin-coating",
  "Perovskite_surface_treatment_solution_concentration": "7 mg/ml",
  "Perovskite_surface_treatment_solvents_compound": "Null",
  "Perovskite_surface_treatment_synthesis_atmosphere": "Null",
  "Perovskite_surface_treatment_synthesis_atmosphere_pressure": "Null",
  "Perovskite_surface_treatment_synthesis_atmosphere_relative_humidity": "Null",
  "Perovskite_surface_treatment_deposition_spin_coating_speed": "3000 rpm",
  "Perovskite_surface_treatment_deposition_spin_coating_time": "Null",
  "Perovskite_surface_treatment_deposition_thermal_annealing_temperature": "Null",
  "Perovskite_surface_treatment_deposition_thermal_annealing_time": "Null",
  "HTL_thickness": "Null",
  "HTL_stack_sequence": "spiro-OMeTAD",
  "HTL_additive_compound": "Li-TFSI; tBP; FK209",
  "HTL_additive_concentration": "520 mg/ml; Null; 200 mg/ml",
  "HTL_deposition_method": "Spin-coating",
  "HTL_deposition_solution_concentration": "90 mg/ml",
  "HTL_deposition_solvents_compound": "ACN; CB",
  "HTL_deposition_synthesis_atmosphere": "Null",
  "HTL_deposition_synthesis_atmosphere_pressure": "Null",
  "HTL_deposition_synthesis_atmosphere_relative_humidity": "Null",
  "HTL_deposition_spin_coating_speed": "3000 rpm",
  "HTL_deposition_spin_coating_time": "30 s",
  "HTL_deposition_thermal_annealing_temperature": "Null",
  "HTL_deposition_thermal_annealing_time": "Null",
  "Backcontact_thickness": "Null",
  "Beckcontact_deposition_method": "Thermal evaporation",
  "Backcontact_deposition_atmosphere_pressure": "Null",
  "Encapsulation_method": "Null",
  "Encapsulation_atmosphere": "Null",
  "JV_measured_device_matching": "True",
  "JV_measured_reverse_scan_Voc": "1.163 V",
  "JV_measured_reverse_scan_Jsc": "25.51 mA/cm2",
  "JV_measured_reverse_scan_FF": "82.54 %",
  "JV_measured_reverse_scan_PCE": "24.49 %",
  "JV_measured_forward_scan_Voc": "1.156 V",
  "JV_measured_forward_scan_Jsc": "25.56 mA/cm2",
  "JV_measured_forward_scan_FF": "82.07 %",
  "JV_measured_forward_scan_PCE": "24.25 %",
  "JV_measured_light_spectra": "AM1.5G",
  "JV_measured_light_spectra_intensity": "100 mW/cm2",
  "JV_measured_scan_speed": "0.06 V/s",
  "JV_measured_scan_delay_time": "Null",
  "JV_certified_PCE": "24.18 %",
  "Stabilized_measured_PCE": "Null",
  "Stabilized_certified_PCE": "Null",
  "Stability_test_device_matching": "True",
  "Stability_test_temperature": "Null",
  "Stability_test_atmosphere": "air",
  "Stability_test_light_spectra": "1-sun light-emitting diode (LED) irradiation",
  "Stability_test_light_intensity": "100 mW cm-2",
  "Stability_test_relative_humidity": "30-40 %",
  "Stability_PCE_after_time": "800 hours",
  "Stability_PCE_after_time_value": "90 %"
}

File: dataset/2021-2025/10.1126_sciadv.abk2722/Device_BestPCE_claude_haiku_10.1126_sciadv.abk2722.json
{
  "Ref_DOI": "10.1126/sciadv.abk2722",
  "Ref_journal": "Science Advances",
  "Ref_publication_year": "2022",
  "Ref_title": "Highly efficient and stable perovskite solar cells enabled by low-dimensional perovskitoids",
  "Cell_architecture": "PIN",
  "Cell_stack_sequence": "ITO/SnO2/Perovskite/Spiro-OMeTAD/Au",
  "Cell_area_measured": "0.0706 cm2",
  "ETL_thickness": "Null",
  "ETL_stack_sequence": "SnO2",
  "ETL_additive_compound": "Null",
  "ETL_additive_concentration": "Null",
  "ETL_deposition_method": "Spin-coating",
  "ETL_deposition_solution_concentration": "Null",
  "ETL_deposition_solvents_compound": "Null",
  "ETL_deposition_synthesis_atmosphere": "Air",
  "ETL_deposition_synthesis_atmosphere_pressure": "1 atm",
  "ETL_deposition_synthesis_atmosphere_relative_humidity": "Null",
  "ETL_deposition_spin_coating_speed": "3000 rpm",
  "ETL_deposition_spin_coating_time": "30 s",
  "ETL_deposition_thermal_annealing_temperature": "180 °C",
  "ETL_deposition_thermal_annealing_time": "30 min",
  "Perovskite_dimension": "3D/0D",
  "Perovskite_thickness": "650 nm",
  "Perovskite_composition_long_form": "CsFAMA",
  "Perovskite_additive_compound": "MACl",
  "Perovskite_additive_concentration": "22 mg",
  "Perovskite_bandgap": "1.53 eV",
  "Perovskite_deposition_method": "Spin-coating",
  "Perovskite_deposition_sequential_spin_coating": "False",
  "Perovskite_deposition_spin_coating_antisolvent": "IPA",
  "Perovskite_deposition_reaction_solutions_compounds": "PbI2;FAI;MABr;CsI",
  "Perovskite_deposition_reaction_solutions_concentrations": "1.6 mM;1.392 mM;0.08 mM;1.5 M",
  "Perovskite_deposition_final_solutions_concentration_before_deposition": "Null",
  "Perovskite_deposition_solvents_compound": "DMF;DMSO",
  "Perovskite_deposition_solvents_mixing_ratio": "4:1",
  "Perovskite_deposition_synthesis_atmosphere": "Null",
  "Perovskite_deposition_synthesis_atmosphere_pressure": "1 atm",
  "Perovskite_deposition_synthesis_atmosphere_relative_humidity": "Null",
  "Perovskite_deposition_spin_coating_speed": "2000;6000 rpm",
  "Perovskite_deposition_spin_coating_time": "10;25 s",
  "Perovskite_deposition_thermal_annealing_atmosphere": "Air",
  "Perovskite_deposition_thermal_annealing_temperature": "100;150 °C",
  "Perovskite_deposition_thermal_annealing_time": "10;15 min",
  "Perovskite_surface_treatment_material": "m-PBAI2",
  "Perovskite_surface_treatment_method": "Spin-coating",
  "Perovskite_surface_treatment_solution_concentration": "0.1 mg/mL",
  "Perovskite_surface_treatment_solvents_compound": "IPA",
  "Perovskite_surface_treatment_synthesis_atmosphere": "Null",
  "Perovskite_surface_treatment_synthesis_atmosphere_pressure": "1 atm",
  "Perovskite_surface_treatment_synthesis_atmosphere_relative_humidity": "Null",
  "Perovskite_surface_treatment_deposition_spin_coating_speed": "Null",
  "Perovskite_surface_treatment_deposition_spin_coating_time": "Null",
  "Perovskite_surface_treatment_deposition_thermal_annealing_temperature": "Null",
  "Perovskite_surface_treatment_deposition_thermal_annealing_time": "Null",
  "HTL_thickness": "Null",
  "HTL_stack_sequence": "Spiro-OMeTAD",
  "HTL_additive_compound": "Li-TFSI;tBP;FK209",
  "HTL_additive_concentration": "520 mg/mL;Null;200 mg/mL",
  "HTL_deposition_method": "Spin-coating",
  "HTL_deposition_solution_concentration": "90 mg/mL",
  "HTL_deposition_solvents_compound": "Chlorobenzene",
  "HTL_deposition_synthesis_atmosphere": "Null",
  "HTL_deposition_synthesis_atmosphere_pressure": "1 atm",
  "HTL_deposition_synthesis_atmosphere_relative_humidity": "Null",
  "HTL_deposition_spin_coating_speed": "3000 rpm",
  "HTL_deposition_spin_coating_time": "30 s",
  "HTL_deposition_thermal_annealing_temperature": "Null",
  "HTL_deposition_thermal_annealing_time": "Null",
  "Backcontact_thickness": "Null",
  "Beckcontact_deposition_method": "Thermal evaporation",
  "Backcontact_deposition_atmosphere_pressure": "Null",
  "Encapsulation_method": "Null",
  "Encapsulation_atmosphere": "Null",
  "JV_measured_device_matching": "True",
  "JV_measured_reverse_scan_Voc": "1.163 V",
  "JV_measured_reverse_scan_Jsc": "25.51 mA/cm2",
  "JV_measured_reverse_scan_FF": "82.54 %",
  "JV_measured_reverse_scan_PCE": "24.49 %",
  "JV_measured_forward_scan_Voc": "1.156 V",
  "JV_measured_forward_scan_Jsc": "25.56 mA/cm2",
  "JV_measured_forward_scan_FF": "82.07 %",
  "JV_measured_forward_scan_PCE": "24.25 %",
  "JV_measured_light_spectra": "AM1.5G",
  "JV_measured_light_spectra_intensity": "100 mW/cm2",
  "JV_measured_scan_speed": "0.06 V/s",
  "JV_measured_scan_delay_time": "Null",
  "JV_certified_PCE": "24.18 %",
  "Stabilized_measured_PCE": "Null",
  "Stabilized_certified_PCE": "Null",
  "Stability_test_device_matching": "True",
  "Stability_test_temperature": "85 °C",
  "Stability_test_atmosphere": "Air",
  "Stability_test_light_spectra": "LED",
  "Stability_test_light_intensity": "100 mW/cm2",
  "Stability_test_relative_humidity": "85 %",
  "Stability_PCE_after_time": "800 hours",
  "Stability_PCE_after_time_value": "90 %"
}

File: dataset/2021-2025/10.1126_sciadv.abk2722/Device_BestPCE_gpt4o_10.1126_sciadv.abk2722.json
{
  "Ref_DOI": "10.1126/sciadv.abk2722",
  "Ref_journal": "Science Advances",
  "Ref_publication_year": "2022",
  "Ref_title": "Highly efficient and stable perovskite solar cells enabled by low-dimensional perovskitoids",
  "Cell_architecture": "PIN",
  "Cell_stack_sequence": "ITO/SnO2/perovskite/spiro-OMeTAD/Au",
  "Cell_area_measured": "0.0706 cm2",
  "ETL_thickness": "Null",
  "ETL_stack_sequence": "SnO2",
  "ETL_additive_compound": "Null",
  "ETL_additive_concentration": "Null",
  "ETL_deposition_method": "Spin-coating",
  "ETL_deposition_solution_concentration": "Null",
  "ETL_deposition_solvents_compound": "Null",
  "ETL_deposition_synthesis_atmosphere": "Air",
  "ETL_deposition_synthesis_atmosphere_pressure": "1 atm",
  "ETL_deposition_synthesis_atmosphere_relative_humidity": "Null",
  "ETL_deposition_spin_coating_speed": "3000 rpm",
  "ETL_deposition_spin_coating_time": "30 s",
  "ETL_deposition_thermal_annealing_temperature": "180 °C",
  "ETL_deposition_thermal_annealing_time": "30 min",
  "Perovskite_dimension": "3D/0D",
  "Perovskite_thickness": "650 nm",
  "Perovskite_composition_long_form": "CsFAMA",
  "Perovskite_additive_compound": "Null",
  "Perovskite_additive_concentration": "Null",
  "Perovskite_bandgap": "1.53 eV",
  "Perovskite_deposition_method": "Spin-coating",
  "Perovskite_deposition_sequential_spin_coating": "False",
  "Perovskite_deposition_spin_coating_antisolvent": "IPA",
  "Perovskite_deposition_reaction_solutions_compounds": "PbI2;FAI;MABr;MACl;CsI",
  "Perovskite_deposition_reaction_solutions_concentrations": "1.6 mM;1.392 mM;0.08 mM;22 mg;1.5 M",
  "Perovskite_deposition_final_solutions_concentration_before_deposition": "Null",
  "Perovskite_deposition_solvents_compound": "DMF;DMSO",
  "Perovskite_deposition_solvents_mixing_ratio": "4:1",
  "Perovskite_deposition_synthesis_atmosphere": "Null",
  "Perovskite_deposition_synthesis_atmosphere_pressure": "Null",
  "Perovskite_deposition_synthesis_atmosphere_relative_humidity": "Null",
  "Perovskite_deposition_spin_coating_speed": "2000 rpm;6000 rpm",
  "Perovskite_deposition_spin_coating_time": "10 s;25 s",
  "Perovskite_deposition_thermal_annealing_atmosphere": "Null",
  "Perovskite_deposition_thermal_annealing_temperature": "100 °C;150 °C",
  "Perovskite_deposition_thermal_annealing_time": "10 min;15 min",
  "Perovskite_surface_treatment_material": "PPEAI",
  "Perovskite_surface_treatment_method": "Spin-coating",
  "Perovskite_surface_treatment_solution_concentration": "7 mg/ml",
  "Perovskite_surface_treatment_solvents_compound": "Null",
  "Perovskite_surface_treatment_synthesis_atmosphere": "Null",
  "Perovskite_surface_treatment_synthesis_atmosphere_pressure": "Null",
  "Perovskite_surface_treatment_synthesis_atmosphere_relative_humidity": "Null",
  "Perovskite_surface_treatment_deposition_spin_coating_speed": "3000 rpm",
  "Perovskite_surface_treatment_deposition_spin_coating_time": "Null",
  "Perovskite_surface_treatment_deposition_thermal_annealing_temperature": "Null",
  "Perovskite_surface_treatment_deposition_thermal_annealing_time": "Null",
  "HTL_thickness": "Null",
  "HTL_stack_sequence": "spiro-OMeTAD",
  "HTL_additive_compound": "Li-TFSI;tBP;FK209",
  "HTL_additive_concentration": "520 mg/mL;28.5 μl;200 mg/mL",
  "HTL_deposition_method": "Spin-coating",
  "HTL_deposition_solution_concentration": "90 mg/mL",
  "HTL_deposition_solvents_compound": "Chlorobenzene",
  "HTL_deposition_synthesis_atmosphere": "Null",
  "HTL_deposition_synthesis_atmosphere_pressure": "Null",
  "HTL_deposition_synthesis_atmosphere_relative_humidity": "Null",
  "HTL_deposition_spin_coating_speed": "3000 rpm",
  "HTL_deposition_spin_coating_time": "30 s",
  "HTL_deposition_thermal_annealing_temperature": "Null",
  "HTL_deposition_thermal_annealing_time": "Null",
  "Backcontact_thickness": "Null",
  "Beckcontact_deposition_method": "Thermal evaporation",
  "Backcontact_deposition_atmosphere_pressure": "Null",
  "Encapsulation_method": "Null",
  "Encapsulation_atmosphere": "Null",
  "JV_measured_device_matching": "True",
  "JV_measured_reverse_scan_Voc": "1.163 V",
  "JV_measured_reverse_scan_Jsc": "25.51 mA/cm2",
  "JV_measured_reverse_scan_FF": "82.54 %",
  "JV_measured_reverse_scan_PCE": "24.49 %",
  "JV_measured_forward_scan_Voc": "1.156 V",
  "JV_measured_forward_scan_Jsc": "25.56 mA/cm2",
  "JV_measured_forward_scan_FF": "82.07 %",
  "JV_measured_forward_scan_PCE": "24.25 %",
  "JV_measured_light_spectra": "AM1.5G",
  "JV_measured_light_spectra_intensity": "100 mW/cm2",
  "JV_measured_scan_speed": "0.06 V/s",
  "JV_measured_scan_delay_time": "Null",
  "JV_certified_PCE": "24.18",
  "Stabilized_measured_PCE": "Null",
  "Stabilized_certified_PCE": "Null",
  "Stability_test_device_matching": "True",
  "Stability_test_temperature": "Null",
  "Stability_test_atmosphere": "Air",
  "Stability_test_light_spectra": "AM1.5G",
  "Stability_test_light_intensity": "1 sun",
  "Stability_test_relative_humidity": "Null",
  "Stability_PCE_after_time": "800 hours",
  "Stability_PCE_after_time_value": "90 %"
}

File: dataset/2021-2025/10.1126_sciadv.abk2722/Device_BestPCE_gpt4o_mini_10.1126_sciadv.abk2722.json
{
  "Ref_DOI": "10.1126/sciadv.abk2722",
  "Ref_journal": "Science Advances",
  "Ref_publication_year": "2022",
  "Ref_title": "Highly efficient and stable perovskite solar cells enabled by low-dimensional perovskitoids",
  "Cell_architecture": "NIP",
  "Cell_stack_sequence": "ITO/SnO2/perovskite/spiro-OMeTAD/Au",
  "Cell_area_measured": "0.0706 cm2",
  "ETL_thickness": "Null",
  "ETL_stack_sequence": "Null",
  "ETL_additive_compound": "Null",
  "ETL_additive_concentration": "Null",
  "ETL_deposition_method": "Null",
  "ETL_deposition_solution_concentration": "Null",
  "ETL_deposition_solvents_compound": "Null",
  "ETL_deposition_synthesis_atmosphere": "Air",
  "ETL_deposition_synthesis_atmosphere_pressure": "1 atm",
  "ETL_deposition_synthesis_atmosphere_relative_humidity": "Null",
  "ETL_deposition_spin_coating_speed": "Null",
  "ETL_deposition_spin_coating_time": "Null",
  "ETL_deposition_thermal_annealing_temperature": "Null",
  "ETL_deposition_thermal_annealing_time": "Null",
  "Perovskite_dimension": "3D/0D",
  "Perovskite_thickness": "650 nm",
  "Perovskite_composition_long_form": "Null",
  "Perovskite_additive_compound": "Null",
  "Perovskite_additive_concentration": "Null",
  "Perovskite_bandgap": "1.53 eV",
  "Perovskite_deposition_method": "Spin-coating",
  "Perovskite_deposition_sequential_spin_coating": "False",
  "Perovskite_deposition_spin_coating_antisolvent": "IPA",
  "Perovskite_deposition_reaction_solutions_compounds": "PbI2;FAI;MABr;MACl;CsI",
  "Perovskite_deposition_reaction_solutions_concentrations": "1.6 M;1.392 M;0.08 M;Null;1.5 M",
  "Perovskite_deposition_final_solutions_concentration_before_deposition": "Null",
  "Perovskite_deposition_solvents_compound": "DMF;DMSO",
  "Perovskite_deposition_solvents_mixing_ratio": "4:1",
  "Perovskite_deposition_synthesis_atmosphere": "Nitrogen",
  "Perovskite_deposition_synthesis_atmosphere_pressure": "1 atm",
  "Perovskite_deposition_synthesis_atmosphere_relative_humidity": "Null",
  "Perovskite_deposition_spin_coating_speed": "2000 rpm;6000 rpm",
  "Perovskite_deposition_spin_coating_time": "10 s;25 s",
  "Perovskite_deposition_thermal_annealing_atmosphere": "Air",
  "Perovskite_deposition_thermal_annealing_temperature": "100 °C;150 °C",
  "Perovskite_deposition_thermal_annealing_time": "10 min;15 min",
  "Perovskite_surface_treatment_material": "Null",
  "Perovskite_surface_treatment_method": "Null",
  "Perovskite_surface_treatment_solution_concentration": "Null",
  "Perovskite_surface_treatment_solvents_compound": "Null",
  "Perovskite_surface_treatment_synthesis_atmosphere": "Null",
  "Perovskite_surface_treatment_synthesis_atmosphere_pressure": "Null",
  "Perovskite_surface_treatment_synthesis_atmosphere_relative_humidity": "Null",
  "Perovskite_surface_treatment_deposition_spin_coating_speed": "Null",
  "Perovskite_surface_treatment_deposition_spin_coating_time": "Null",
  "Perovskite_surface_treatment_deposition_thermal_annealing_temperature": "Null",
  "Perovskite_surface_treatment_deposition_thermal_annealing_time": "Null",
  "HTL_thickness": "Null",
  "HTL_stack_sequence": "Null",
  "HTL_additive_compound": "Li-TFSI;tBP",
  "HTL_additive_concentration": "520 mg/mL;Null",
  "HTL_deposition_method": "Spin-coating",
  "HTL_deposition_solution_concentration": "90 mg/mL",
  "HTL_deposition_solvents_compound": "Chlorobenzene",
  "HTL_deposition_synthesis_atmosphere": "Air",
  "HTL_deposition_synthesis_atmosphere_pressure": "1 atm",
  "HTL_deposition_synthesis_atmosphere_relative_humidity": "Null",
  "HTL_deposition_spin_coating_speed": "3000 rpm",
  "HTL_deposition_spin_coating_time": "30 s",
  "HTL_deposition_thermal_annealing_temperature": "Null",
  "HTL_deposition_thermal_annealing_time": "Null",
  "Backcontact_thickness": "Null",
  "Beckcontact_deposition_method": "Thermal evaporation",
  "Backcontact_deposition_atmosphere_pressure": "Null",
  "Encapsulation_method": "Null",
  "Encapsulation_atmosphere": "Air",
  "JV_measured_device_matching": "True",
  "JV_measured_reverse_scan_Voc": "1.151 V",
  "JV_measured_reverse_scan_Jsc": "25.96 mA/cm2",
  "JV_measured_reverse_scan_FF": "80.91 %",
  "JV_measured_reverse_scan_PCE": "24.18 %",
  "JV_measured_forward_scan_Voc": "Null",
  "JV_measured_forward_scan_Jsc": "Null",
  "JV_measured_forward_scan_FF": "Null",
  "JV_measured_forward_scan_PCE": "Null",
  "JV_measured_light_spectra": "AM1.5G",
  "JV_measured_light_spectra_intensity": "100 mW/cm2",
  "JV_measured_scan_speed": "0.06 V/s",
  "JV_measured_scan_delay_time": "Null",
  "JV_certified_PCE": "24.18 %",
  "Stabilized_measured_PCE": "Null",
  "Stabilized_certified_PCE": "Null",
  "Stability_test_device_matching": "True",
  "Stability_test_temperature": "Null",
  "Stability_test_atmosphere": "Air",
  "Stability_test_light_spectra": "Null",
  "Stability_test_light_intensity": "Null",
  "Stability_test_relative_humidity": "Null",
  "Stability_PCE_after_time": "800 hours",
  "Stability_PCE_after_time_value": "90%"
}

File: dataset/2021-2025/10.1126_sciadv.abk2722/Device_BestPCE_gpt4o_mini_zero_shot_10.1126_sciadv.abk2722.json
{
  "Ref_DOI": "10.1126/sciadv.abk2722",
  "Ref_journal": "Sci. Adv.",
  "Ref_publication_year": "2022",
  "Ref_title": "Highly efficient and stable perovskite solar cells enabled by low-dimensional perovskitoids",
  "Cell_architecture": "Planar",
  "Cell_stack_sequence": "ITO/SnO2/perovskite/HTL/Au",
  "Cell_area_measured": "0.0706 cm2",
  "ETL_thickness": "Null",
  "ETL_stack_sequence": "Null",
  "ETL_additive_compound": "Null",
  "ETL_additive_concentration": "Null",
  "ETL_deposition_method": "Null",
  "ETL_deposition_solution_concentration": "Null",
  "ETL_deposition_solvents_compound": "Null",
  "ETL_deposition_synthesis_atmosphere": "Null",
  "ETL_deposition_synthesis_atmosphere_pressure": "Null",
  "ETL_deposition_synthesis_atmosphere_relative_humidity": "Null",
  "ETL_deposition_spin_coating_speed": "Null",
  "ETL_deposition_spin_coating_time": "Null",
  "ETL_deposition_thermal_annealing_temperature": "Null",
  "ETL_deposition_thermal_annealing_time": "Null",
  "Perovskite_dimension": "3D",
  "Perovskite_thickness": "650 nm",
  "Perovskite_composition_long_form": "CsFAMA",
  "Perovskite_additive_compound": "p-PBAI2, m-PBAI2",
  "Perovskite_additive_concentration": "0.1 mg/ml",
  "Perovskite_bandgap": "1.53 eV",
  "Perovskite_deposition_method": "Spin coating",
  "Perovskite_deposition_sequential_spin_coating": "Null",
  "Perovskite_deposition_spin_coating_antisolvent": "IPA",
  "Perovskite_deposition_reaction_solutions_compounds": "PbI2, FAI, MABr, MACl, CsI",
  "Perovskite_deposition_reaction_solutions_concentrations": "1.6 M PbI2, 1.392 M FAI, 0.08 M MABr, 22 mg MACl, 1.5 M CsI",
  "Perovskite_deposition_final_solutions_concentration_before_deposition": "Null",
  "Perovskite_deposition_solvents_compound": "DMF-DMSO",
  "Perovskite_deposition_solvents_mixing_ratio": "4:1",
  "Perovskite_deposition_synthesis_atmosphere": "Ambient air",
  "Perovskite_deposition_synthesis_atmosphere_pressure": "Null",
  "Perovskite_deposition_synthesis_atmosphere_relative_humidity": "Null",
  "Perovskite_deposition_spin_coating_speed": "2000 rpm, 6000 rpm",
  "Perovskite_deposition_spin_coating_time": "10 s, 25 s",
  "Perovskite_deposition_thermal_annealing_atmosphere": "Null",
  "Perovskite_deposition_thermal_annealing_temperature": "100°C, 150°C",
  "Perovskite_deposition_thermal_annealing_time": "10 min, 15 min",
  "Perovskite_surface_treatment_material": "Null",
  "Perovskite_surface_treatment_method": "Null",
  "Perovskite_surface_treatment_solution_concentration": "Null",
  "Perovskite_surface_treatment_solvents_compound": "Null",
  "Perovskite_surface_treatment_synthesis_atmosphere": "Null",
  "Perovskite_surface_treatment_synthesis_atmosphere_pressure": "Null",
  "Perovskite_surface_treatment_synthesis_atmosphere_relative_humidity": "Null",
  "Perovskite_surface_treatment_deposition_spin_coating_speed": "Null",
  "Perovskite_surface_treatment_deposition_spin_coating_time": "Null",
  "Perovskite_surface_treatment_deposition_thermal_annealing_temperature": "Null",
  "Perovskite_surface_treatment_deposition_thermal_annealing_time": "Null",
  "HTL_thickness": "Null",
  "HTL_stack_sequence": "Null",
  "HTL_additive_compound": "Li-TFSI, tBP, FK209",
  "HTL_additive_concentration": "520 mg/ml, 28.5 µl, 200 mg/ml",
  "HTL_deposition_method": "Spin coating",
  "HTL_deposition_solution_concentration": "90 mg/ml",
  "HTL_deposition_solvents_compound": "CB",
  "HTL_deposition_synthesis_atmosphere": "Null",
  "HTL_deposition_synthesis_atmosphere_pressure": "Null",
  "HTL_deposition_synthesis_atmosphere_relative_humidity": "Null",
  "HTL_deposition_spin_coating_speed": "3000 rpm",
  "HTL_deposition_spin_coating_time": "30 s",
  "HTL_deposition_thermal_annealing_temperature": "Null",
  "HTL_deposition_thermal_annealing_time": "Null",
  "Backcontact_thickness": "Null",
  "Beckcontact_deposition_method": "Thermal evaporation",
  "Backcontact_deposition_atmosphere_pressure": "Null",
  "Encapsulation_method": "Null",
  "Encapsulation_atmosphere": "Null",
  "JV_measured_device_matching": "Null",
  "JV_measured_reverse_scan_Voc": "1.133 V",
  "JV_measured_reverse_scan_Jsc": "25.11 mA/cm2",
  "JV_measured_reverse_scan_FF": "0.7786",
  "JV_measured_reverse_scan_PCE": "22.15%",
  "JV_measured_forward_scan_Voc": "1.148 V",
  "JV_measured_forward_scan_Jsc": "25.67 mA/cm2",
  "JV_measured_forward_scan_FF": "0.8069",
  "JV_measured_forward_scan_PCE": "23.78%",
  "JV_measured_light_spectra": "Null",
  "JV_measured_light_spectra_intensity": "Null",
  "JV_measured_scan_speed": "0.06 V/s",
  "JV_measured_scan_delay_time": "Null",
  "JV_certified_PCE": "24.18%",
  "Stabilized_measured_PCE": "Null",
  "Stabilized_certified_PCE": "Null",
  "Stability_test_device_matching": "Null",
  "Stability_test_temperature": "85°C",
  "Stability_test_atmosphere": "Ambient air",
  "Stability_test_light_spectra": "Null",
  "Stability_test_light_intensity": "Null",
  "Stability_test_relative_humidity": "85%",
  "Stability_PCE_after_time": "800 hours",
  "Stability_PCE_after_time_value": "90%"
}
