Repository: jiayijdong/PSCbench

# PSCbench


**PSCbench** is a novel benchmark for materials science research-level scientific
dataset curation sourced from published journals. The benchmark is designed to evaluate the complex classification capabilities,
strong domain knowledge, and advanced calculation skills of LLMs.

## Data


The PSCbench dataset is under dataset folder in json file format. Each file is list of dictionary and can be extracted using following scripts.
Each file stands for one published journal, which is fully elaborated in the paper. 

```
with open("./dataset/retroactive/{}.json".format(subject), encoding='utf-8') as json_file:
    problems=json.load(json_file)
```

File: dataset/2021-2025/10.1126_sciadv.abk2722/Device_BestPCE_grok_10.1126_sciadv.abk2722.json
{
  "Ref_DOI": "10.1126/sciadv.abk2722",
  "Ref_journal": "Science Advances",
  "Ref_publication_year": "2022",
  "Ref_title": "Highly efficient and stable perovskite solar cells enabled by low-dimensional perovskitoids",
  "Cell_architecture": "NIP",
  "Cell_stack_sequence": "ITO/SnO2/Perovskite/Spiro-OMeTAD/Au",
  "Cell_area_measured": "0.04912 cm2",
  "ETL_thickness": "Null",
  "ETL_stack_sequence": "SnO2",
  "ETL_additive_compound": "Null",
  "ETL_additive_concentration": "Null",
  "ETL_deposition_method": "Spin-coating",
  "ETL_deposition_solution_concentration": "Null",
  "ETL_deposition_solvents_compound": "Null",
  "ETL_deposition_synthesis_atmosphere": "Air",
  "ETL_deposition_synthesis_atmosphere_pressure": "1 atm",
  "ETL_deposition_synthesis_atmosphere_relative_humidity": "Null",
  "ETL_deposition_spin_coating_speed": "3000 rpm",
  "ETL_deposition_spin_coating_time": "30 s",
  "ETL_deposition_thermal_annealing_temperature": "180 °C",
  "ETL_deposition_thermal_annealing_time": "30 min",
  "Perovskite_dimension": "3D/0D",
  "Perovskite_thickness": "650 nm",
  "Perovskite_composition_long_form": "CsFAMA mixed perovskite",
  "Perovskite_additive_compound": "Null",
  "Perovskite_additive_concentration": "Null",
  "Perovskite_bandgap": "1.53 eV",
  "Perovskite_deposition_method": "Spin-coating",
  "Perovskite_deposition_sequential_spin_coating": "False",
  "Perovskite_deposition_spin_coating_antisolvent": "IPA + m-PBAI2",
  "Perovskite_deposition_reaction_solutions_compounds": "PbI2; FAI; MABr; MACl; CsI",
  "Perovskite_deposition_reaction_solutions_concentrations": "1.6 mM; 1.392 mM; 0.08 mM; 22 mg/ml; 1.5 M",
  "Perovskite_deposition_final_solutions_concentration_before_deposition": "1.6 M",
  "Perovskite_deposition_solvents_compound": "DMF; DMSO",
  "Perovskite_deposition_solvents_mixing_ratio": "4:1",
  "Perovskite_deposition_synthesis_atmosphere": "Null",
  "Perovskite_deposition_synthesis_atmosphere_pressure": "Null",
  "Perovskite_deposition_synthesis_atmosphere_relative_humidity": "Null",
  "Perovskite_deposition_spin_coating_speed": "2000 rpm; 6000 rpm",
  "Perovskite_deposition_spin_coating_time": "10 s; 25 s",
  "Perovskite_deposition_thermal_annealing_atmosphere": "Null",
  "Perovskite_deposition_thermal_annealing_temperature": "100 °C; 150 °C",
  "Perovskite_deposition_thermal_annealing_time": "10 min; 15 min",
  "Perovskite_surface_treatment_material": "PPEAI",
  "Perovskite_surface_treatment_method": "Spin-coating",
  "Perovskite_surface_treatment_solution_concentration": "7 mg/ml",
  "Perovskite_surface_treatment_solvents_compound": "Null",
  "Perovskite_surface_treatment_synthesis_atmosphere": "Null",
  "Perovskite_surface_treatment_synthesis_atmosphere_pressure": "Null",
  "Perovskite_surface_treatment_synthesis_atmosphere_relative_humidity": "Null",
  "Perovskite_surface_treatment_deposition_spin_coating_speed": "3000 rpm",
  "Perovskite_surface_treatment_deposition_spin_coating_time": "Null",
  "Perovskite_surface_treatment_deposition_thermal_annealing_temperature": "Null",
  "Perovskite_surface_treatment_deposition_thermal_annealing_time": "Null",
  "HTL_thickness": "Null",
  "HTL_stack_sequence": "Spiro-OMeTAD",
  "HTL_additive_compound": "Li-TFSI; tBP; FK209",
  "HTL_additive_concentration": "520 mg/ml; Null; 200 mg/ml",
  "HTL_deposition_method": "Spin-coating",
  "HTL_deposition_solution_concentration": "90 mg/ml",
  "HTL_deposition_solvents_compound": "Chlorobenzene",
  "HTL_deposition_synthesis_atmosphere": "Null",
  "HTL_deposition_synthesis_atmosphere_pressure": "Null",
  "HTL_deposition_synthesis_atmosphere_relative_humidity": "Null",
  "HTL_deposition_spin_coating_speed": "3000 rpm",
  "HTL_deposition_spin_coating_time": "30 s",
  "HTL_deposition_thermal_annealing_temperature": "Null",
  "HTL_deposition_thermal_annealing_time": "Null",
  "Backcontact_thickness": "Null",
  "Beckcontact_deposition_method": "Thermal evaporation",
  "Backcontact_deposition_atmosphere_pressure": "Null",
  "Encapsulation_method": "None",
  "Encapsulation_atmosphere": "Null",
  "JV_measured_device_matching": "True",
  "JV_measured_reverse_scan_Voc": "1.163 V",
  "JV_measured_reverse_scan_Jsc": "25.51 mA/cm2",
  "JV_measured_reverse_scan_FF": "82.55 %",
  "JV_measured_reverse_scan_PCE": "24.49 %",
  "JV_measured_forward_scan_Voc": "1.156 V",
  "JV_measured_forward_scan_Jsc": "25.56 mA/cm2",
  "JV_measured_forward_scan_FF": "82.07 %",
  "JV_measured_forward_scan_PCE": "24.25 %",
  "JV_measured_light_spectra": "AM1.5G",
  "JV_measured_light_spectra_intensity": "100 mW/cm2",
  "JV_measured_scan_speed": "0.06 V/s",
  "JV_measured_scan_delay_time": "Null",
  "JV_certified_PCE": "24.18 %",
  "Stabilized_measured_PCE": "Null",
  "Stabilized_certified_PCE": "Null",
  "Stability_test_device_matching": "True",
  "Stability_test_temperature": "Null",
  "Stability_test_atmosphere": "Air",
  "Stability_test_light_spectra": "LED",
  "Stability_test_light_intensity": "100 mW/cm2",
  "Stability_test_relative_humidity": "30-40 %",
  "Stability_PCE_after_time": "800 hours",
  "Stability_PCE_after_time_value": "90 % of initial PCE"
}

File: dataset/2021-2025/10.1126_sciadv.abk2722/Device_BestPCE_o3_10.1126_sciadv.abk2722.json
{
  "Ref_DOI": "10.1126/sciadv.abk2722",
  "Ref_journal": "Science Advances",
  "Ref_publication_year": "2022",
  "Ref_title": "Highly efficient and stable perovskite solar cells enabled by low-dimensional perovskitoids",
  "Cell_architecture": "NIP",
  "Cell_stack_sequence": "ITO/SnO2/CsFAMA perovskite + 0D perovskitoid/spiro-OMeTAD/Au",
  "Cell_area_measured": "0.04912 cm2",
  "ETL_thickness": "Null",
  "ETL_stack_sequence": "SnO2",
  "ETL_additive_compound": "Null",
  "ETL_additive_concentration": "Null",
  "ETL_deposition_method": "Spin-coating",
  "ETL_deposition_solution_concentration": "Null",
  "ETL_deposition_solvents_compound": "Null",
  "ETL_deposition_synthesis_atmosphere": "Air",
  "ETL_deposition_synthesis_atmosphere_pressure": "1 atm",
  "ETL_deposition_synthesis_atmosphere_relative_humidity": "Null",
  "ETL_deposition_spin_coating_speed": "3000 rpm",
  "ETL_deposition_spin_coating_time": "30 s",
  "ETL_deposition_thermal_annealing_temperature": "180 °C",
  "ETL_deposition_thermal_annealing_time": "30 min",
  "Perovskite_dimension": "3D",
  "Perovskite_thickness": "650 nm",
  "Perovskite_composition_long_form": "CsFAMA Pb(I/Br/Cl)3",
  "Perovskite_additive_compound": "MACl",
  "Perovskite_additive_concentration": "22 mg per mL precursor",
  "Perovskite_bandgap": "1.53 eV",
  "Perovskite_deposition_method": "Spin-coating",
  "Perovskite_deposition_sequential_spin_coating": "False",
  "Perovskite_deposition_spin_coating_antisolvent": "IPA + m-PBAI2",
  "Perovskite_deposition_reaction_solutions_compounds": "PbI2;FAI;MABr;MACl;CsI",
  "Perovskite_deposition_reaction_solutions_concentrations": "1.6 M;1.392 M;0.08 M;22 mg;1.5 M (47 µL)",
  "Perovskite_deposition_final_solutions_concentration_before_deposition": "1.6 M",
  "Perovskite_deposition_solvents_compound": "DMF;DMSO",
  "Perovskite_deposition_solvents_mixing_ratio": "4:1",
  "Perovskite_deposition_synthesis_atmosphere": "Air",
  "Perovskite_deposition_synthesis_atmosphere_pressure": "1 atm",
  "Perovskite_deposition_synthesis_atmosphere_relative_humidity": "Null",
  "Perovskite_deposition_spin_coating_speed": "2000 rpm;6000 rpm",
  "Perovskite_deposition_spin_coating_time": "10 s;25 s",
  "Perovskite_deposition_thermal_annealing_atmosphere": "Air",
  "Perovskite_deposition_thermal_annealing_temperature": "100 °C;150 °C",
  "Perovskite_deposition_thermal_annealing_time": "10 min;15 min",
  "Perovskite_surface_treatment_material": "PPEAI",
  "Perovskite_surface_treatment_method": "Spin-coating",
  "Perovskite_surface_treatment_solution_concentration": "7 mg/mL",
  "Perovskite_surface_treatment_solvents_compound": "Null",
  "Perovskite_surface_treatment_synthesis_atmosphere": "Air",
  "Perovskite_surface_treatment_synthesis_atmosphere_pressure": "1 atm",
  "Perovskite_surface_treatment_synthesis_atmosphere_relative_humidity": "Null",
  "Perovskite_surface_treatment_deposition_spin_coating_speed": "3000 rpm",
  "Perovskite_surface_treatment_deposition_spin_coating_time": "Null",
  "Perovskite_surface_treatment_deposition_thermal_annealing_temperature": "Null",
  "Perovskite_surface_treatment_deposition_thermal_annealing_time": "Null",
  "HTL_thickness": "Null",
  "HTL_stack_sequence": "spiro-OMeTAD",
  "HTL_additive_compound": "Li-TFSI;tBP;FK209",
  "HTL_additive_concentration": "Li-TFSI 520 mg/mL in ACN;FK209 200 mg/mL in ACN;tBP 28.5 µL per mL",
  "HTL_deposition_method": "Spin-coating",
  "HTL_deposition_solution_concentration": "90 mg/mL",
  "HTL_deposition_solvents_compound": "Chlorobenzene",
  "HTL_deposition_synthesis_atmosphere": "Air",
  "HTL_deposition_synthesis_atmosphere_pressure": "1 atm",
  "HTL_deposition_synthesis_atmosphere_relative_humidity": "Null",
  "HTL_deposition_spin_coating_speed": "3000 rpm",
  "HTL_deposition_spin_coating_time": "30 s",
  "HTL_deposition_thermal_annealing_temperature": "Null",
  "HTL_deposition_thermal_annealing_time": "Null",
  "Backcontact_thickness": "Null",
  "Beckcontact_deposition_method": "Thermal evaporation",
  "Backcontact_deposition_atmosphere_pressure": "Null",
  "Encapsulation_method": "Null",
  "Encapsulation_atmosphere": "Null",
  "JV_measured_device_matching": "True",
  "JV_measured_reverse_scan_Voc": "1.163 V",
  "JV_measured_reverse_scan_Jsc": "25.51 mA/cm2",
  "JV_measured_reverse_scan_FF": "82.55 %",
  "JV_measured_reverse_scan_PCE": "24.49 %",
  "JV_measured_forward_scan_Voc": "1.156 V",
  "JV_measured_forward_scan_Jsc": "25.56 mA/cm2",
  "JV_measured_forward_scan_FF": "82.07 %",
  "JV_measured_forward_scan_PCE": "24.25 %",
  "JV_measured_light_spectra": "AM1.5G",
  "JV_measured_light_spectra_intensity": "100 mW/cm2",
  "JV_measured_scan_speed": "0.06 V/s",
  "JV_measured_scan_delay_time": "Null",
  "JV_certified_PCE": "24.18 %",
  "Stabilized_measured_PCE": "Null",
  "Stabilized_certified_PCE": "Null",
  "Stability_test_device_matching": "True",
  "Stability_test_temperature": "Null",
  "Stability_test_atmosphere": "Air",
  "Stability_test_light_spectra": "LED",
  "Stability_test_light_intensity": "1 sun",
  "Stability_test_relative_humidity": "Null",
  "Stability_PCE_after_time": "800 hours",
  "Stability_PCE_after_time_value": "90 % of initial PCE"
}

File: dataset/2021-2025/10.1126_sciadv.abk2722/Device_BestPCE_o4_mini_10.1126_sciadv.abk2722.json
{
  "Ref_DOI": "10.1126/sciadv.abk2722",
  "Ref_journal": "Science Advances",
  "Ref_publication_year": "2022",
  "Ref_title": "Highly efficient and stable perovskite solar cells enabled by low-dimensional perovskitoids",
  "Cell_architecture": "NIP",
  "Cell_stack_sequence": "ITO/SnO2/3D/0D perovskite/spiro-OMeTAD/Au",
  "Cell_area_measured": "0.04912 cm2",
  "ETL_thickness": "Null",
  "ETL_stack_sequence": "SnO2",
  "ETL_additive_compound": "Null",
  "ETL_additive_concentration": "Null",
  "ETL_deposition_method": "Spin-coating",
  "ETL_deposition_solution_concentration": "Null",
  "ETL_deposition_solvents_compound": "Null",
  "ETL_deposition_synthesis_atmosphere": "Air",
  "ETL_deposition_synthesis_atmosphere_pressure": "1 atm",
  "ETL_deposition_synthesis_atmosphere_relative_humidity": "Null",
  "ETL_deposition_spin_coating_speed": "3000 rpm",
  "ETL_deposition_spin_coating_time": "30 s",
  "ETL_deposition_thermal_annealing_temperature": "180 °C",
  "ETL_deposition_thermal_annealing_time": "30 min",
  "Perovskite_dimension": "3D/0D",
  "Perovskite_thickness": "650 nm",
  "Perovskite_composition_long_form": "Cs0.05FA0.85MA0.10PbI3",
  "Perovskite_additive_compound": "MACl;MABr;CsI",
  "Perovskite_additive_concentration": "22 mg/mL;0.08 mM;0.07 M",
  "Perovskite_bandgap": "1.53 eV",
  "Perovskite_deposition_method": "Spin-coating",
  "Perovskite_deposition_sequential_spin_coating": "False",
  "Perovskite_deposition_spin_coating_antisolvent": "IPA + m-PBAI2 (0.1 mg/mL)",
  "Perovskite_deposition_reaction_solutions_compounds": "PbI2;FAI;MABr;MACl;CsI",
  "Perovskite_deposition_reaction_solutions_concentrations": "1.6 M;1.392 M;0.08 M;22 mg/mL;1.5 M",
  "Perovskite_deposition_final_solutions_concentration_before_deposition": "1.6 M",
  "Perovskite_deposition_solvents_compound": "DMF;DMSO",
  "Perovskite_deposition_solvents_mixing_ratio": "4:1",
  "Perovskite_deposition_synthesis_atmosphere": "Air",
  "Perovskite_deposition_synthesis_atmosphere_pressure": "1 atm",
  "Perovskite_deposition_synthesis_atmosphere_relative_humidity": "Null",
  "Perovskite_deposition_spin_coating_speed": "2000 rpm;6000 rpm",
  "Perovskite_deposition_spin_coating_time": "10 s;25 s",
  "Perovskite_deposition_thermal_annealing_atmosphere": "Air",
  "Perovskite_deposition_thermal_annealing_temperature": "100 °C;150 °C",
  "Perovskite_deposition_thermal_annealing_time": "10 min;15 min",
  "Perovskite_surface_treatment_material": "3-Phenyl-2-propenammonium iodide",
  "Perovskite_surface_treatment_method": "Spin-coating",
  "Perovskite_surface_treatment_solution_concentration": "7 mg/mL",
  "Perovskite_surface_treatment_solvents_compound": "Chlorobenzene",
  "Perovskite_surface_treatment_synthesis_atmosphere": "Air",
  "Perovskite_surface_treatment_synthesis_atmosphere_pressure": "1 atm",
  "Perovskite_surface_treatment_synthesis_atmosphere_relative_humidity": "Null",
  "Perovskite_surface_treatment_deposition_spin_coating_speed": "3000 rpm",
  "Perovskite_surface_treatment_deposition_spin_coating_time": "30 s",
  "Perovskite_surface_treatment_deposition_thermal_annealing_temperature": "Null",
  "Perovskite_surface_treatment_deposition_thermal_annealing_time": "Null",
  "HTL_thickness": "Null",
  "HTL_stack_sequence": "Spiro-OMeTAD",
  "HTL_additive_compound": "Li-TFSI;tBP;FK209",
  "HTL_additive_concentration": "520 mg/mL;Null;200 mg/mL",
  "HTL_deposition_method": "Spin-coating",
  "HTL_deposition_solution_concentration": "90 mg/mL",
  "HTL_deposition_solvents_compound": "Chlorobenzene",
  "HTL_deposition_synthesis_atmosphere": "Air",
  "HTL_deposition_synthesis_atmosphere_pressure": "1 atm",
  "HTL_deposition_synthesis_atmosphere_relative_humidity": "Null",
  "HTL_deposition_spin_coating_speed": "3000 rpm",
  "HTL_deposition_spin_coating_time": "30 s",
  "HTL_deposition_thermal_annealing_temperature": "Null",
  "HTL_deposition_thermal_annealing_time": "Null",
  "Backcontact_thickness": "Null",
  "Beckcontact_deposition_method": "Thermal evaporation",
  "Backcontact_deposition_atmosphere_pressure": "Null",
  "Encapsulation_method": "Null",
  "Encapsulation_atmosphere": "Null",
  "JV_measured_device_matching": "True",
  "JV_measured_reverse_scan_Voc": "1.163",
  "JV_measured_reverse_scan_Jsc": "25.51",
  "JV_measured_reverse_scan_FF": "82.55",
  "JV_measured_reverse_scan_PCE": "24.49",
  "JV_measured_forward_scan_Voc": "1.156",
  "JV_measured_forward_scan_Jsc": "25.56",
  "JV_measured_forward_scan_FF": "82.07",
  "JV_measured_forward_scan_PCE": "24.25",
  "JV_measured_light_spectra": "AM1.5G",
  "JV_measured_light_spectra_intensity": "100 mW/cm2",
  "JV_measured_scan_speed": "0.06 V/s",
  "JV_measured_scan_delay_time": "Null",
  "JV_certified_PCE": "24.18",
  "Stabilized_measured_PCE": "Null",
  "Stabilized_certified_PCE": "Null",
  "Stability_test_device_matching": "True",
  "Stability_test_temperature": "Null",
  "Stability_test_atmosphere": "Air",
  "Stability_test_light_spectra": "LED",
  "Stability_test_light_intensity": "100 mW/cm2",
  "Stability_test_relative_humidity": "30-40%",
  "Stability_PCE_after_time": "800 hours",
  "Stability_PCE_after_time_value": "90%"
}
