Repository: jiayijdong/PSCbench

# PSCbench


**PSCbench** is a novel benchmark for materials science research-level scientific
dataset curation sourced from published journals. The benchmark is designed to evaluate the complex classification capabilities,
strong domain knowledge, and advanced calculation skills of LLMs.

## Data


The PSCbench dataset is under dataset folder in json file format. Each file is list of dictionary and can be extracted using following scripts.
Each file stands for one published journal, which is fully elaborated in the paper. 

```
with open("./dataset/retroactive/{}.json".format(subject), encoding='utf-8') as json_file:
    problems=json.load(json_file)
```

File: dataset/2021-2025/10.1126_sciadv.abo3733/Device_BestPCE_grok_10.1126_sciadv.abo3733.json
{
  "Ref_DOI": "10.1126/sciadv.abo3733",
  "Ref_journal": "Science Advances",
  "Ref_publication_year": "2022",
  "Ref_title": "Enabling full-scale grain boundary mitigation in polycrystalline perovskite solids",
  "Cell_architecture": "NIP",
  "Cell_stack_sequence": "FTO/c-TiO2/m-TiO2/Perovskite/TTABr/spiro-OMeTAD/Au",
  "Cell_area_measured": "0.16 cm2",
  "ETL_thickness": "30 nm/Null",
  "ETL_stack_sequence": "c-TiO2/m-TiO2",
  "ETL_additive_compound": "Null",
  "ETL_additive_concentration": "Null",
  "ETL_deposition_method": "Spray pyrolysis/Spin-coating",
  "ETL_deposition_solution_concentration": "Null/1:6 w:w in ethanol",
  "ETL_deposition_solvents_compound": "Ethanol/Ethanol",
  "ETL_deposition_synthesis_atmosphere": "Air",
  "ETL_deposition_synthesis_atmosphere_pressure": "1 atm",
  "ETL_deposition_synthesis_atmosphere_relative_humidity": "Null",
  "ETL_deposition_spin_coating_speed": "Null/Null",
  "ETL_deposition_spin_coating_time": "Null/Null",
  "ETL_deposition_thermal_annealing_temperature": "450 °C/450 °C",
  "ETL_deposition_thermal_annealing_time": "Null/30 min",
  "Perovskite_dimension": "3D",
  "Perovskite_thickness": "Null",
  "Perovskite_composition_long_form": "FA0.851MA0.149PbI2.552Br0.448",
  "Perovskite_additive_compound": "PbI2 excess",
  "Perovskite_additive_concentration": "4.48 mol%",
  "Perovskite_bandgap": "1.569 eV",
  "Perovskite_deposition_method": "Spin-coating",
  "Perovskite_deposition_sequential_spin_coating": "False",
  "Perovskite_deposition_spin_coating_antisolvent": "Chlorobenzene with TTABr",
  "Perovskite_deposition_reaction_solutions_compounds": "FAI;PbI2;MABr;PbBr2",
  "Perovskite_deposition_reaction_solutions_concentrations": "1.14 M;1.20 M;0.20 M;0.20 M",
  "Perovskite_deposition_final_solutions_concentration_before_deposition": "Null",
  "Perovskite_deposition_solvents_compound": "DMF;DMSO",
  "Perovskite_deposition_solvents_mixing_ratio": "4:1",
  "Perovskite_deposition_synthesis_atmosphere": "Dry air",
  "Perovskite_deposition_synthesis_atmosphere_pressure": "1 atm",
  "Perovskite_deposition_synthesis_atmosphere_relative_humidity": "<2 %",
  "Perovskite_deposition_spin_coating_speed": "2000 rpm;6000 rpm",
  "Perovskite_deposition_spin_coating_time": "10 s;30 s",
  "Perovskite_deposition_thermal_annealing_atmosphere": "Dry air",
  "Perovskite_deposition_thermal_annealing_temperature": "100 °C",
  "Perovskite_deposition_thermal_annealing_time": "45 min",
  "Perovskite_surface_treatment_material": "Null",
  "Perovskite_surface_treatment_method": "Null",
  "Perovskite_surface_treatment_solution_concentration": "Null",
  "Perovskite_surface_treatment_solvents_compound": "Null",
  "Perovskite_surface_treatment_synthesis_atmosphere": "Null",
  "Perovskite_surface_treatment_synthesis_atmosphere_pressure": "Null",
  "Perovskite_surface_treatment_synthesis_atmosphere_relative_humidity": "Null",
  "Perovskite_surface_treatment_deposition_spin_coating_speed": "Null",
  "Perovskite_surface_treatment_deposition_spin_coating_time": "Null",
  "Perovskite_surface_treatment_deposition_thermal_annealing_temperature": "Null",
  "Perovskite_surface_treatment_deposition_thermal_annealing_time": "Null",
  "HTL_thickness": "Null",
  "HTL_stack_sequence": "TTABr/spiro-OMeTAD",
  "HTL_additive_compound": "LiTFSI;tBP",
  "HTL_additive_concentration": "520 mg/mL;Null",
  "HTL_deposition_method": "Spin-coating/Spin-coating",
  "HTL_deposition_solution_concentration": "Null/70 mM",
  "HTL_deposition_solvents_compound": "Chlorobenzene/Chlorobenzene",
  "HTL_deposition_synthesis_atmosphere": "Dry air",
  "HTL_deposition_synthesis_atmosphere_pressure": "1 atm",
  "HTL_deposition_synthesis_atmosphere_relative_humidity": "<2 %",
  "HTL_deposition_spin_coating_speed": "Null/4000 rpm",
  "HTL_deposition_spin_coating_time": "Null/20 s",
  "HTL_deposition_thermal_annealing_temperature": "Null/Null",
  "HTL_deposition_thermal_annealing_time": "Null/Null",
  "Backcontact_thickness": "80 nm",
  "Beckcontact_deposition_method": "Thermal evaporation",
  "Backcontact_deposition_atmosphere_pressure": "Null",
  "Encapsulation_method": "None",
  "Encapsulation_atmosphere": "Null",
  "JV_measured_device_matching": "True",
  "JV_measured_reverse_scan_Voc": "Null",
  "JV_measured_reverse_scan_Jsc": "Null",
  "JV_measured_reverse_scan_FF": "Null",
  "JV_measured_reverse_scan_PCE": "23.16 %",
  "JV_measured_forward_scan_Voc": "Null",
  "JV_measured_forward_scan_Jsc": "Null",
  "JV_measured_forward_scan_FF": "Null",
  "JV_measured_forward_scan_PCE": "22.90 %",
  "JV_measured_light_spectra": "AM1.5G",
  "JV_measured_light_spectra_intensity": "100 mW/cm2",
  "JV_measured_scan_speed": "0.01 V/s",
  "JV_measured_scan_delay_time": "0 ms",
  "JV_certified_PCE": "Null",
  "Stabilized_measured_PCE": "23.05 %",
  "Stabilized_certified_PCE": "Null",
  "Stability_test_device_matching": "True",
  "Stability_test_temperature": "85 °C",
  "Stability_test_atmosphere": "Nitrogen",
  "Stability_test_light_spectra": "Null",
  "Stability_test_light_intensity": "Null",
  "Stability_test_relative_humidity": "Null",
  "Stability_PCE_after_time": "1150 hours",
  "Stability_PCE_after_time_value": "80 % of initial PCE"
}

File: dataset/2021-2025/10.1126_sciadv.abo3733/Device_BestPCE_o3_10.1126_sciadv.abo3733.json
{
  "Ref_DOI": "10.1126/sciadv.abo3733",
  "Ref_journal": "Science Advances",
  "Ref_publication_year": "2022",
  "Ref_title": "Enabling full-scale grain boundary mitigation in polycrystalline perovskite solids",
  "Cell_architecture": "NIP",
  "Cell_stack_sequence": "FTO/compact TiO2/mesoporous TiO2/FA0.851MA0.149PbI2.552Br0.448+PbI2 excess/spiro-OMeTAD/Au",
  "Cell_area_measured": "0.16 cm2",
  "ETL_thickness": "30 nm/Null",
  "ETL_stack_sequence": "compact TiO2/mesoporous TiO2",
  "ETL_additive_compound": "Null",
  "ETL_additive_concentration": "Null",
  "ETL_deposition_method": "Spray pyrolysis/Spin-coating",
  "ETL_deposition_solution_concentration": "Null/1:6 weight ratio TiO2 paste in ethanol",
  "ETL_deposition_solvents_compound": "Ethanol/Ethanol",
  "ETL_deposition_synthesis_atmosphere": "Air",
  "ETL_deposition_synthesis_atmosphere_pressure": "1 atm",
  "ETL_deposition_synthesis_atmosphere_relative_humidity": "Null",
  "ETL_deposition_spin_coating_speed": "Null/Null",
  "ETL_deposition_spin_coating_time": "Null/Null",
  "ETL_deposition_thermal_annealing_temperature": "450 °C/450 °C",
  "ETL_deposition_thermal_annealing_time": "30 min/30 min",
  "Perovskite_dimension": "3D",
  "Perovskite_thickness": "Null",
  "Perovskite_composition_long_form": "FA0.851MA0.149PbI2.552Br0.448 (4.48 mol% excess PbI2)",
  "Perovskite_additive_compound": "TTABr",
  "Perovskite_additive_concentration": "Null",
  "Perovskite_bandgap": "1.569 eV",
  "Perovskite_deposition_method": "Spin-coating",
  "Perovskite_deposition_sequential_spin_coating": "False",
  "Perovskite_deposition_spin_coating_antisolvent": "Chlorobenzene",
  "Perovskite_deposition_reaction_solutions_compounds": "FAI;PbI2;MABr;PbBr2",
  "Perovskite_deposition_reaction_solutions_concentrations": "1.14 M;1.20 M;0.20 M;0.20 M",
  "Perovskite_deposition_final_solutions_concentration_before_deposition": "Null",
  "Perovskite_deposition_solvents_compound": "DMF;DMSO",
  "Perovskite_deposition_solvents_mixing_ratio": "4:1",
  "Perovskite_deposition_synthesis_atmosphere": "Dry air",
  "Perovskite_deposition_synthesis_atmosphere_pressure": "1 atm",
  "Perovskite_deposition_synthesis_atmosphere_relative_humidity": "<2 %",
  "Perovskite_deposition_spin_coating_speed": "2000 rpm;6000 rpm",
  "Perovskite_deposition_spin_coating_time": "10 s;30 s",
  "Perovskite_deposition_thermal_annealing_atmosphere": "Dry air",
  "Perovskite_deposition_thermal_annealing_temperature": "100 °C",
  "Perovskite_deposition_thermal_annealing_time": "45 min",
  "Perovskite_surface_treatment_material": "Null",
  "Perovskite_surface_treatment_method": "Null",
  "Perovskite_surface_treatment_solution_concentration": "Null",
  "Perovskite_surface_treatment_solvents_compound": "Null",
  "Perovskite_surface_treatment_synthesis_atmosphere": "Null",
  "Perovskite_surface_treatment_synthesis_atmosphere_pressure": "Null",
  "Perovskite_surface_treatment_synthesis_atmosphere_relative_humidity": "Null",
  "Perovskite_surface_treatment_deposition_spin_coating_speed": "Null",
  "Perovskite_surface_treatment_deposition_spin_coating_time": "Null",
  "Perovskite_surface_treatment_deposition_thermal_annealing_temperature": "Null",
  "Perovskite_surface_treatment_deposition_thermal_annealing_time": "Null",
  "HTL_thickness": "Null",
  "HTL_stack_sequence": "spiro-OMeTAD",
  "HTL_additive_compound": "LiTFSI;tBP",
  "HTL_additive_concentration": "520 mg/mL (LiTFSI in ACN);molar ratio tBP 3.3",
  "HTL_deposition_method": "Spin-coating",
  "HTL_deposition_solution_concentration": "70 mM",
  "HTL_deposition_solvents_compound": "Chlorobenzene",
  "HTL_deposition_synthesis_atmosphere": "Dry air",
  "HTL_deposition_synthesis_atmosphere_pressure": "1 atm",
  "HTL_deposition_synthesis_atmosphere_relative_humidity": "<2 %",
  "HTL_deposition_spin_coating_speed": "4000 rpm",
  "HTL_deposition_spin_coating_time": "20 s",
  "HTL_deposition_thermal_annealing_temperature": "Null",
  "HTL_deposition_thermal_annealing_time": "Null",
  "Backcontact_thickness": "80 nm",
  "Beckcontact_deposition_method": "Thermal evaporation",
  "Backcontact_deposition_atmosphere_pressure": "Null",
  "Encapsulation_method": "Null",
  "Encapsulation_atmosphere": "Null",
  "JV_measured_device_matching": "True",
  "JV_measured_reverse_scan_Voc": "Null",
  "JV_measured_reverse_scan_Jsc": "Null",
  "JV_measured_reverse_scan_FF": "Null",
  "JV_measured_reverse_scan_PCE": "23.16 %",
  "JV_measured_forward_scan_Voc": "Null",
  "JV_measured_forward_scan_Jsc": "Null",
  "JV_measured_forward_scan_FF": "Null",
  "JV_measured_forward_scan_PCE": "22.90 %",
  "JV_measured_light_spectra": "AM1.5G",
  "JV_measured_light_spectra_intensity": "100 mW/cm2",
  "JV_measured_scan_speed": "0.01 V/s",
  "JV_measured_scan_delay_time": "0 ms",
  "JV_certified_PCE": "Null",
  "Stabilized_measured_PCE": "23.05 %",
  "Stabilized_certified_PCE": "Null",
  "Stability_test_device_matching": "True",
  "Stability_test_temperature": "85 °C",
  "Stability_test_atmosphere": "Nitrogen",
  "Stability_test_light_spectra": "Null",
  "Stability_test_light_intensity": "Null",
  "Stability_test_relative_humidity": "Null",
  "Stability_PCE_after_time": "1150 hours",
  "Stability_PCE_after_time_value": "80 %"
}

File: dataset/2021-2025/10.1126_sciadv.abo3733/Device_BestPCE_o4_mini_10.1126_sciadv.abo3733.json
{
  "Ref_DOI": "10.1126/sciadv.abo3733",
  "Ref_journal": "Sci. Adv.",
  "Ref_publication_year": "2022",
  "Ref_title": "Enabling full-scale grain boundary mitigation in polycrystalline perovskite solids",
  "Cell_architecture": "NIP",
  "Cell_stack_sequence": "FTO/c-TiO2/m-TiO2/FA0.851MA0.149PbI2.552Br0.448+TTABr/Spiro-OMeTAD/Au",
  "Cell_area_measured": "0.16 cm2",
  "ETL_thickness": "30 nm/Null",
  "ETL_stack_sequence": "c-TiO2/m-TiO2",
  "ETL_additive_compound": "Null",
  "ETL_additive_concentration": "Null",
  "ETL_deposition_method": "Spray pyrolysis/Spin-coating",
  "ETL_deposition_solution_concentration": "Null/Null",
  "ETL_deposition_solvents_compound": "Ethanol/Ethanol",
  "ETL_deposition_synthesis_atmosphere": "Oxygen/Dry air",
  "ETL_deposition_synthesis_atmosphere_pressure": "1 atm/1 atm",
  "ETL_deposition_synthesis_atmosphere_relative_humidity": "Null/Null",
  "ETL_deposition_spin_coating_speed": "Null/Null",
  "ETL_deposition_spin_coating_time": "Null/Null",
  "ETL_deposition_thermal_annealing_temperature": "450 °C/450 °C",
  "ETL_deposition_thermal_annealing_time": "Null/30 min",
  "Perovskite_dimension": "3D",
  "Perovskite_thickness": "Null",
  "Perovskite_composition_long_form": "FA0.851MA0.149PbI2.552Br0.448",
  "Perovskite_additive_compound": "TTABr",
  "Perovskite_additive_concentration": "Null",
  "Perovskite_bandgap": "1.569 eV",
  "Perovskite_deposition_method": "Spin-coating",
  "Perovskite_deposition_sequential_spin_coating": "False",
  "Perovskite_deposition_spin_coating_antisolvent": "Chlorobenzene",
  "Perovskite_deposition_reaction_solutions_compounds": "FAI;PbI2;MABr;PbBr2",
  "Perovskite_deposition_reaction_solutions_concentrations": "1.14 M;1.20 M;0.20 M;0.20 M",
  "Perovskite_deposition_final_solutions_concentration_before_deposition": "Null",
  "Perovskite_deposition_solvents_compound": "DMF;DMSO",
  "Perovskite_deposition_solvents_mixing_ratio": "4:1",
  "Perovskite_deposition_synthesis_atmosphere": "Dry air",
  "Perovskite_deposition_synthesis_atmosphere_pressure": "1 atm",
  "Perovskite_deposition_synthesis_atmosphere_relative_humidity": "<2%",
  "Perovskite_deposition_spin_coating_speed": "2000;6000",
  "Perovskite_deposition_spin_coating_time": "10;30",
  "Perovskite_deposition_thermal_annealing_atmosphere": "Dry air",
  "Perovskite_deposition_thermal_annealing_temperature": "100 °C",
  "Perovskite_deposition_thermal_annealing_time": "45 min",
  "Perovskite_surface_treatment_material": "Null",
  "Perovskite_surface_treatment_method": "Null",
  "Perovskite_surface_treatment_solution_concentration": "Null",
  "Perovskite_surface_treatment_solvents_compound": "Null",
  "Perovskite_surface_treatment_synthesis_atmosphere": "Null",
  "Perovskite_surface_treatment_synthesis_atmosphere_pressure": "Null",
  "Perovskite_surface_treatment_synthesis_atmosphere_relative_humidity": "Null",
  "Perovskite_surface_treatment_deposition_spin_coating_speed": "Null",
  "Perovskite_surface_treatment_deposition_spin_coating_time": "Null",
  "Perovskite_surface_treatment_deposition_thermal_annealing_temperature": "Null",
  "Perovskite_surface_treatment_deposition_thermal_annealing_time": "Null",
  "HTL_thickness": "Null",
  "HTL_stack_sequence": "Spiro-OMeTAD",
  "HTL_additive_compound": "LiTFSI; tBP",
  "HTL_additive_concentration": "520 mg/mL; Null",
  "HTL_deposition_method": "Spin-coating",
  "HTL_deposition_solution_concentration": "70 mM",
  "HTL_deposition_solvents_compound": "Chlorobenzene",
  "HTL_deposition_synthesis_atmosphere": "Dry air",
  "HTL_deposition_synthesis_atmosphere_pressure": "1 atm",
  "HTL_deposition_synthesis_atmosphere_relative_humidity": "<2%",
  "HTL_deposition_spin_coating_speed": "4000 rpm",
  "HTL_deposition_spin_coating_time": "20 s",
  "HTL_deposition_thermal_annealing_temperature": "Null",
  "HTL_deposition_thermal_annealing_time": "Null",
  "Backcontact_thickness": "80 nm",
  "Beckcontact_deposition_method": "Thermal evaporation",
  "Backcontact_deposition_atmosphere_pressure": "Null",
  "Encapsulation_method": "Null",
  "Encapsulation_atmosphere": "Null",
  "JV_measured_device_matching": "True",
  "JV_measured_reverse_scan_Voc": "Null",
  "JV_measured_reverse_scan_Jsc": "Null",
  "JV_measured_reverse_scan_FF": "Null",
  "JV_measured_reverse_scan_PCE": "23.16%",
  "JV_measured_forward_scan_Voc": "Null",
  "JV_measured_forward_scan_Jsc": "Null",
  "JV_measured_forward_scan_FF": "Null",
  "JV_measured_forward_scan_PCE": "22.90%",
  "JV_measured_light_spectra": "AM1.5G",
  "JV_measured_light_spectra_intensity": "100 mW/cm2",
  "JV_measured_scan_speed": "0.01 V/s",
  "JV_measured_scan_delay_time": "0 ms",
  "JV_certified_PCE": "Null",
  "Stabilized_measured_PCE": "23.05%",
  "Stabilized_certified_PCE": "Null",
  "Stability_test_device_matching": "True",
  "Stability_test_temperature": "25 °C",
  "Stability_test_atmosphere": "Nitrogen",
  "Stability_test_light_spectra": "White LED array",
  "Stability_test_light_intensity": "1 sun",
  "Stability_test_relative_humidity": "Null",
  "Stability_PCE_after_time": "1000 hours",
  "Stability_PCE_after_time_value": "90%"
}

File: dataset/2021-2025/10.1126_sciadv.abo5977/Device_BestPCE_10.1126_sciadv.abo5977.json
{
    "Ref_DOI": "10.1126/sciadv.abo5977",
    "Ref_journal": "Sci. Adv.",
    "Ref_publication_year": "2022",
    "Ref_title": "Influence of voids on the thermal and light stability of perovskite solar cells",
    "Cell_architecture": "PIN",
    "Cell_stack_sequence": "ITO/PTAA/FA0.9Cs0.1PbI3/C60/BCP/Cu",
    "Cell_area_measured": "0.08 cm2",
    "ETL_thickness": "30 nm/Null",
    "ETL_stack_sequence": "C60/BCP",
    "ETL_additive_compound": "Null",
    "ETL_additive_concentration": "Null",
    "ETL_deposition_method": "Evaporation/Spin-coating",
    "ETL_deposition_solution_concentration": "Null",
    "ETL_deposition_solvents_compound": "Null",
    "ETL_deposition_synthesis_atmosphere": "Null",
    "ETL_deposition_synthesis_atmosphere_pressure": "Null",
    "ETL_deposition_synthesis_atmosphere_relative_humidity": "Null",
    "ETL_deposition_spin_coating_speed": "Null",
    "ETL_deposition_spin_coating_time": "Null",
    "ETL_deposition_thermal_annealing_temperature": "Null",
    "ETL_deposition_thermal_annealing_time": "Null",
    "Perovskite_dimension": "3D",
    "Perovskite_thickness": "Null",
    "Perovskite_composition_long_form": "FA0.9Cs0.1PbI3",
    "Perovskite_additive_compound": "Carbohydrazide",
    "Perovskite_additive_concentration": "0.2%",
    "Perovskite_bandgap": "Null",
    "Perovskite_deposition_method": "Blade-coating",
    "Perovskite_deposition_sequential_spin_coating": "False",
    "Perovskite_deposition_spin_coating_antisolvent": "Null",
    "Perovskite_deposition_reaction_solutions_compounds": "FAPbI3;CsPbI3",
    "Perovskite_deposition_reaction_solutions_concentrations": "0.9 M;0.1 M",
    "Perovskite_deposition_final_solutions_concentration_before_deposition": "Null",
    "Perovskite_deposition_solvents_compound": "2-Mercaptoethanol;DMSO",
    "Perovskite_deposition_solvents_mixing_ratio": "95:5",
    "Perovskite_deposition_synthesis_atmosphere": "Air",
    "Perovskite_deposition_synthesis_atmosphere_pressure": "1 atm",
    "Perovskite_deposition_synthesis_atmosphere_relative_humidity": "Null",
    "Perovskite_deposition_spin_coating_speed": "20 mm/s",
    "Perovskite_deposition_spin_coating_time": "Null",
    "Perovskite_deposition_thermal_annealing_atmosphere": "Null",
    "Perovskite_deposition_thermal_annealing_temperature": "150°C",
    "Perovskite_deposition_thermal_annealing_time": "3 min",
    "Perovskite_surface_treatment_material": "Null",
    "Perovskite_surface_treatment_method": "Null",
    "Perovskite_surface_treatment_solution_concentration": "Null",
    "Perovskite_surface_treatment_solvents_compound": "Null",
    "Perovskite_surface_treatment_synthesis_atmosphere": "Null",
    "Perovskite_surface_treatment_synthesis_atmosphere_pressure": "Null",
    "Perovskite_surface_treatment_synthesis_atmosphere_relative_humidity": "Null",
    "Perovskite_surface_treatment_deposition_spin_coating_speed": "Null",
    "Perovskite_surface_treatment_deposition_spin_coating_time": "Null",
    "Perovskite_surface_treatment_deposition_thermal_annealing_temperature": "Null",
    "Perovskite_surface_treatment_deposition_thermal_annealing_time": "Null",
    "HTL_thickness": "Null",
    "HTL_stack_sequence": "PTAA",
    "HTL_additive_compound": "Null",
    "HTL_additive_concentration": "Null",
    "HTL_deposition_method": "Blade-coating",
    "HTL_deposition_solution_concentration": "2.2 mg/ml",
    "HTL_deposition_solvents_compound": "Toluene",
    "HTL_deposition_synthesis_atmosphere": "Air",
    "HTL_deposition_synthesis_atmosphere_pressure": "1 atm",
    "HTL_deposition_synthesis_atmosphere_relative_humidity": "Null",
    "HTL_deposition_spin_coating_speed": "20 mm/s",
    "HTL_deposition_spin_coating_time": "Null",
    "HTL_deposition_thermal_annealing_temperature": "Null",
    "HTL_deposition_thermal_annealing_time": "Null",
    "Backcontact_thickness": "150 nm",
    "Beckcontact_deposition_method": "Thermal evaporation",
    "Backcontact_deposition_atmosphere_pressure": "Null",
    "Encapsulation_method": "Epoxy",
    "Encapsulation_atmosphere": "Air",
    "JV_measured_device_matching": "True",
    "JV_measured_reverse_scan_Voc": "1.11 V",
    "JV_measured_reverse_scan_Jsc": "24.06 mA/cm2",
    "JV_measured_reverse_scan_FF": "76 %",
    "JV_measured_reverse_scan_PCE": "20.3 %",
    "JV_measured_forward_scan_Voc": "Null",
    "JV_measured_forward_scan_Jsc": "Null",
    "JV_measured_forward_scan_FF": "Null",
    "JV_measured_forward_scan_PCE": "Null",
    "JV_measured_light_spectra": "AM1.5G",
    "JV_measured_light_spectra_intensity": "1 sun",
    "JV_measured_scan_speed": "0.1 V/s",
    "JV_measured_scan_delay_time": "Null",
    "JV_certified_PCE": "Null",
    "Stabilized_measured_PCE": "Null",
    "Stabilized_certified_PCE": "Null",
    "Stability_test_device_matching": "True",
    "Stability_test_temperature": "50°C",
    "Stability_test_atmosphere": "Air",
    "Stability_test_light_spectra": "AM1.5G",
    "Stability_test_light_intensity": "1 sun",
    "Stability_test_relative_humidity": "Null",
    "Stability_PCE_after_time": "1900 hours",
    "Stability_PCE_after_time_value": "90 %"
}

File: dataset/2021-2025/10.1126_sciadv.abo5977/Device_BestPCE_Gemini_1.5_pro_10.1126_sciadv.abo5977.json
{
  "Ref_DOI": "10.1126/sciadv.abo5977",
  "Ref_journal": "Science Advances",
  "Ref_publication_year": "2022",
  "Ref_title": "Influence of voids on the thermal and light stability of perovskite solar cells",
  "Cell_architecture": "PIN",
  "Cell_stack_sequence": "ITO/PTAA/FA0.9Cs0.1PbI3/C60/BCP/Cu",
  "Cell_area_measured": "0.08 cm2",
  "ETL_thickness": "30 nm",
  "ETL_stack_sequence": "C60",
  "ETL_additive_compound": "Null",
  "ETL_additive_concentration": "Null",
  "ETL_deposition_method": "Thermal evaporation",
  "ETL_deposition_solution_concentration": "Null",
  "ETL_deposition_solvents_compound": "Null",
  "ETL_deposition_synthesis_atmosphere": "Null",
  "ETL_deposition_synthesis_atmosphere_pressure": "Null",
  "ETL_deposition_synthesis_atmosphere_relative_humidity": "Null",
  "ETL_deposition_spin_coating_speed": "Null",
  "ETL_deposition_spin_coating_time": "Null",
  "ETL_deposition_thermal_annealing_temperature": "Null",
  "ETL_deposition_thermal_annealing_time": "Null",
  "Perovskite_dimension": "3D",
  "Perovskite_thickness": "800 nm",
  "Perovskite_composition_long_form": "FA0.9Cs0.1PbI3",
  "Perovskite_additive_compound": "formamidinium chloride;formamidinium hypophosphite;phenylethylammonium chloride;zinc chloride;CBH;CsI",
  "Perovskite_additive_concentration": "1.5%;1.0%;0.15%;0.2%;0.2%;0.25%",
  "Perovskite_bandgap": "Null",
  "Perovskite_deposition_method": "Blade coating",
  "Perovskite_deposition_sequential_spin_coating": "Null",
  "Perovskite_deposition_spin_coating_antisolvent": "Null",
  "Perovskite_deposition_reaction_solutions_compounds": "FAPbI3;CsPbI3",
  "Perovskite_deposition_reaction_solutions_concentrations": "0.9 M;0.1 M",
  "Perovskite_deposition_final_solutions_concentration_before_deposition": "Null",
  "Perovskite_deposition_solvents_compound": "2-ME;DMSO",
  "Perovskite_deposition_solvents_mixing_ratio": "95:5",
  "Perovskite_deposition_synthesis_atmosphere": "Air;N2",
  "Perovskite_deposition_synthesis_atmosphere_pressure": "1 atm;20 PSI",
  "Perovskite_deposition_synthesis_atmosphere_relative_humidity": "Null",
  "Perovskite_deposition_spin_coating_speed": "20 mm/s",
  "Perovskite_deposition_spin_coating_time": "Null",
  "Perovskite_deposition_thermal_annealing_atmosphere": "Null",
  "Perovskite_deposition_thermal_annealing_temperature": "150 °C",
  "Perovskite_deposition_thermal_annealing_time": "3 min",
  "Perovskite_surface_treatment_material": "Null",
  "Perovskite_surface_treatment_method": "Null",
  "Perovskite_surface_treatment_solution_concentration": "Null",
  "Perovskite_surface_treatment_solvents_compound": "Null",
  "Perovskite_surface_treatment_synthesis_atmosphere": "Null",
  "Perovskite_surface_treatment_synthesis_atmosphere_pressure": "Null",
  "Perovskite_surface_treatment_synthesis_atmosphere_relative_humidity": "Null",
  "Perovskite_surface_treatment_deposition_spin_coating_speed": "Null",
  "Perovskite_surface_treatment_deposition_spin_coating_time": "Null",
  "Perovskite_surface_treatment_deposition_thermal_annealing_temperature": "Null",
  "Perovskite_surface_treatment_deposition_thermal_annealing_time": "Null",
  "HTL_thickness": "Null",
  "HTL_stack_sequence": "PTAA",
  "HTL_additive_compound": "Null",
  "HTL_additive_concentration": "Null",
  "HTL_deposition_method": "Blade coating",
  "HTL_deposition_solution_concentration": "2.2 mg/ml",
  "HTL_deposition_solvents_compound": "Toluene",
  "HTL_deposition_synthesis_atmosphere": "Air",
  "HTL_deposition_synthesis_atmosphere_pressure": "1 atm",
  "HTL_deposition_synthesis_atmosphere_relative_humidity": "Null",
  "HTL_deposition_spin_coating_speed": "20 mm/s",
  "HTL_deposition_spin_coating_time": "Null",
  "HTL_deposition_thermal_annealing_temperature": "Null",
  "HTL_deposition_thermal_annealing_time": "Null",
  "Backcontact_thickness": "150 nm",
  "Beckcontact_deposition_method": "Thermal evaporation",
  "Backcontact_deposition_atmosphere_pressure": "Null",
  "Encapsulation_method": "Epoxy",
  "Encapsulation_atmosphere": "Air",
  "JV_measured_device_matching": "True",
  "JV_measured_reverse_scan_Voc": "1.12 V",
  "JV_measured_reverse_scan_Jsc": "24.48 mA/cm2",
  "JV_measured_reverse_scan_FF": "75.5%",
  "JV_measured_reverse_scan_PCE": "20.7%",
  "JV_measured_forward_scan_Voc": "Null",
  "JV_measured_forward_scan_Jsc": "Null",
  "JV_measured_forward_scan_FF": "Null",
  "JV_measured_forward_scan_PCE": "Null",
  "JV_measured_light_spectra": "AM1.5G",
  "JV_measured_light_spectra_intensity": "100 mW/cm2",
  "JV_measured_scan_speed": "0.1 V/s",
  "JV_measured_scan_delay_time": "Null",
  "JV_certified_PCE": "Null",
  "Stabilized_measured_PCE": "Null",
  "Stabilized_certified_PCE": "Null",
  "Stability_test_device_matching": "True",
  "Stability_test_temperature": "50 °C",
  "Stability_test_atmosphere": "Air",
  "Stability_test_light_spectra": "White LED",
  "Stability_test_light_intensity": "1 sun",
  "Stability_test_relative_humidity": "Null",
  "Stability_PCE_after_time": "1900 hours",
  "Stability_PCE_after_time_value": "90%"
}

File: dataset/2021-2025/10.1126_sciadv.abo5977/Device_BestPCE_Gemini_2.0_Flash_10.1126_sciadv.abo5977.json
{
  "Ref_DOI": "10.1126/sciadv.abo5977",
  "Ref_journal": "Sci. Adv.",
  "Ref_publication_year": "2022",
  "Ref_title": "Influence of voids on the thermal and light stability of perovskite solar cells",
  "Cell_architecture": "PIN",
  "Cell_stack_sequence": "ITO/PTAA/FA0.9Cs0.1PbI3/C60/BCP/copper",
  "Cell_area_measured": "8 mm2",
  "ETL_thickness": "30 nm/Null",
  "ETL_stack_sequence": "C60/BCP",
  "ETL_additive_compound": "Null",
  "ETL_additive_concentration": "Null",
  "ETL_deposition_method": "Thermal evaporation/Spin-coating",
  "ETL_deposition_solution_concentration": "Null/0.5 mg/ml",
  "ETL_deposition_solvents_compound": "Null/IPA",
  "ETL_deposition_synthesis_atmosphere": "Null",
  "ETL_deposition_synthesis_atmosphere_pressure": "Null",
  "ETL_deposition_synthesis_atmosphere_relative_humidity": "Null",
  "ETL_deposition_spin_coating_speed": "Null/5000 rpm",
  "ETL_deposition_spin_coating_time": "Null/Null",
  "ETL_deposition_thermal_annealing_temperature": "Null/Null",
  "ETL_deposition_thermal_annealing_time": "Null/Null",
  "Perovskite_dimension": "3D",
  "Perovskite_thickness": "800 nm",
  "Perovskite_composition_long_form": "FA0.9Cs0.1PbI3",
  "Perovskite_additive_compound": "formamidinium chloride;formamidinium hypophosphite;phenylethylammonium chloride;zinc chloride;CBH;CsI",
  "Perovskite_additive_concentration": "1.5%;1.0%;0.15%;0.2%;0.2%;0.25%",
  "Perovskite_bandgap": "Null",
  "Perovskite_deposition_method": "blade coating",
  "Perovskite_deposition_sequential_spin_coating": "False",
  "Perovskite_deposition_spin_coating_antisolvent": "Null",
  "Perovskite_deposition_reaction_solutions_compounds": "FAPbI3;CsPbI3",
  "Perovskite_deposition_reaction_solutions_concentrations": "0.9 M;0.1 M",
  "Perovskite_deposition_final_solutions_concentration_before_deposition": "Null",
  "Perovskite_deposition_solvents_compound": "2-ME;DMSO",
  "Perovskite_deposition_solvents_mixing_ratio": "95:5",
  "Perovskite_deposition_synthesis_atmosphere": "Air",
  "Perovskite_deposition_synthesis_atmosphere_pressure": "1 atm",
  "Perovskite_deposition_synthesis_atmosphere_relative_humidity": "Null",
  "Perovskite_deposition_spin_coating_speed": "Null",
  "Perovskite_deposition_spin_coating_time": "Null",
  "Perovskite_deposition_thermal_annealing_atmosphere": "Null",
  "Perovskite_deposition_thermal_annealing_temperature": "150",
  "Perovskite_deposition_thermal_annealing_time": "3",
  "Perovskite_surface_treatment_material": "Null",
  "Perovskite_surface_treatment_method": "Null",
  "Perovskite_surface_treatment_solution_concentration": "Null",
  "Perovskite_surface_treatment_solvents_compound": "Null",
  "Perovskite_surface_treatment_synthesis_atmosphere": "Null",
  "Perovskite_surface_treatment_synthesis_atmosphere_pressure": "Null",
  "Perovskite_surface_treatment_synthesis_atmosphere_relative_humidity": "Null",
  "Perovskite_surface_treatment_deposition_spin_coating_speed": "Null",
  "Perovskite_surface_treatment_deposition_spin_coating_time": "Null",
  "Perovskite_surface_treatment_deposition_thermal_annealing_temperature": "Null",
  "Perovskite_surface_treatment_deposition_thermal_annealing_time": "Null",
  "HTL_thickness": "Null",
  "HTL_stack_sequence": "PTAA",
  "HTL_additive_compound": "Null",
  "HTL_additive_concentration": "Null",
  "HTL_deposition_method": "blade-coated",
  "HTL_deposition_solution_concentration": "2.2 mg/ml",
  "HTL_deposition_solvents_compound": "toluene",
  "HTL_deposition_synthesis_atmosphere": "Air",
  "HTL_deposition_synthesis_atmosphere_pressure": "1 atm",
  "HTL_deposition_synthesis_atmosphere_relative_humidity": "Null",
  "HTL_deposition_spin_coating_speed": "Null",
  "HTL_deposition_spin_coating_time": "Null",
  "HTL_deposition_thermal_annealing_temperature": "Null",
  "HTL_deposition_thermal_annealing_time": "Null",
  "Backcontact_thickness": "150 nm",
  "Beckcontact_deposition_method": "Thermal evaporation",
  "Backcontact_deposition_atmosphere_pressure": "Null",
  "Encapsulation_method": "epoxy",
  "Encapsulation_atmosphere": "air",
  "JV_measured_device_matching": "True",
  "JV_measured_reverse_scan_Voc": "Null",
  "JV_measured_reverse_scan_Jsc": "Null",
  "JV_measured_reverse_scan_FF": "Null",
  "JV_measured_reverse_scan_PCE": "Null",
  "JV_measured_forward_scan_Voc": "Null",
  "JV_measured_forward_scan_Jsc": "Null",
  "JV_measured_forward_scan_FF": "Null",
  "JV_measured_forward_scan_PCE": "Null",
  "JV_measured_light_spectra": "AM 1.5 G",
  "JV_measured_light_spectra_intensity": "100 mW cm-2",
  "JV_measured_scan_speed": "0.1 V/s",
  "JV_measured_scan_delay_time": "Null",
  "JV_certified_PCE": "Null",
  "Stabilized_measured_PCE": "Null",
  "Stabilized_certified_PCE": "Null",
  "Stability_test_device_matching": "True",
  "Stability_test_temperature": "50",
  "Stability_test_atmosphere": "air",
  "Stability_test_light_spectra": "white light",
  "Stability_test_light_intensity": "1 sun",
  "Stability_test_relative_humidity": "Null",
  "Stability_PCE_after_time": "1900 hours",
  "Stability_PCE_after_time_value": "90"
}

File: dataset/2021-2025/10.1126_sciadv.abo5977/Device_BestPCE_Gemini_2.5_Flash_10.1126_sciadv.abo5977.json
{
  "Ref_DOI": "10.1126/sciadv.abo5977",
  "Ref_journal": "Sci. Adv.",
  "Ref_publication_year": "2022",
  "Ref_title": "Influence of voids on the thermal and light stability of perovskite solar cells",
  "Cell_architecture": "PIN",
  "Cell_stack_sequence": "ITO/PTAA/FA0.9Cs0.1PbI3/C60/BCP/Cu",
  "Cell_area_measured": "8 mm2",
  "ETL_thickness": "30 nm/Null",
  "ETL_stack_sequence": "C60/BCP",
  "ETL_additive_compound": "Null",
  "ETL_additive_concentration": "Null",
  "ETL_deposition_method": "Thermal evaporation/Spin-coating",
  "ETL_deposition_solution_concentration": "Null/0.5 mg/ml",
  "ETL_deposition_solvents_compound": "Null/IPA",
  "ETL_deposition_synthesis_atmosphere": "Null",
  "ETL_deposition_synthesis_atmosphere_pressure": "Null",
  "ETL_deposition_synthesis_atmosphere_relative_humidity": "Null",
  "ETL_deposition_spin_coating_speed": "Null/5000 rpm",
  "ETL_deposition_spin_coating_time": "Null/Null",
  "ETL_deposition_thermal_annealing_temperature": "Null",
  "ETL_deposition_thermal_annealing_time": "Null",
  "Perovskite_dimension": "3D",
  "Perovskite_thickness": "800 nm",
  "Perovskite_composition_long_form": "FA0.9Cs0.1PbI3",
  "Perovskite_additive_compound": "Formamidinium chloride;Formamidinium hypophosphite;Phenylethylammonium chloride;Zinc chloride;CBH;CsI",
  "Perovskite_additive_concentration": "1.5 mol%;1.0 mol%;0.15 mol%;0.2 mol%;0.2 mol%;0.25 mol%",
  "Perovskite_bandgap": "Null",
  "Perovskite_deposition_method": "Blade coating",
  "Perovskite_deposition_sequential_spin_coating": "False",
  "Perovskite_deposition_spin_coating_antisolvent": "Null",
  "Perovskite_deposition_reaction_solutions_compounds": "FAPbI3;CsPbI3",
  "Perovskite_deposition_reaction_solutions_concentrations": "0.9 M;0.1 M",
  "Perovskite_deposition_final_solutions_concentration_before_deposition": "Null",
  "Perovskite_deposition_solvents_compound": "2-ME;DMSO",
  "Perovskite_deposition_solvents_mixing_ratio": "95:5",
  "Perovskite_deposition_synthesis_atmosphere": "Air",
  "Perovskite_deposition_synthesis_atmosphere_pressure": "1 atm",
  "Perovskite_deposition_synthesis_atmosphere_relative_humidity": "Null",
  "Perovskite_deposition_spin_coating_speed": "Null",
  "Perovskite_deposition_spin_coating_time": "Null",
  "Perovskite_deposition_thermal_annealing_atmosphere": "Null",
  "Perovskite_deposition_thermal_annealing_temperature": "150 °C",
  "Perovskite_deposition_thermal_annealing_time": "3 min",
  "Perovskite_surface_treatment_material": "Null",
  "Perovskite_surface_treatment_method": "Null",
  "Perovskite_surface_treatment_solution_concentration": "Null",
  "Perovskite_surface_treatment_solvents_compound": "Null",
  "Perovskite_surface_treatment_synthesis_atmosphere": "Null",
  "Perovskite_surface_treatment_synthesis_atmosphere_pressure": "Null",
  "Perovskite_surface_treatment_synthesis_atmosphere_relative_humidity": "Null",
  "Perovskite_surface_treatment_deposition_spin_coating_speed": "Null",
  "Perovskite_surface_treatment_deposition_spin_coating_time": "Null",
  "Perovskite_surface_treatment_deposition_thermal_annealing_temperature": "Null",
  "Perovskite_surface_treatment_deposition_thermal_annealing_time": "Null",
  "HTL_thickness": "Null",
  "HTL_stack_sequence": "PTAA",
  "HTL_additive_compound": "Null",
  "HTL_additive_concentration": "Null",
  "HTL_deposition_method": "Blade-coating",
  "HTL_deposition_solution_concentration": "2.2 mg/ml",
  "HTL_deposition_solvents_compound": "Toluene",
  "HTL_deposition_synthesis_atmosphere": "Air",
  "HTL_deposition_synthesis_atmosphere_pressure": "1 atm",
  "HTL_deposition_synthesis_atmosphere_relative_humidity": "Null",
  "HTL_deposition_spin_coating_speed": "Null",
  "HTL_deposition_spin_coating_time": "Null",
  "HTL_deposition_thermal_annealing_temperature": "Null",
  "HTL_deposition_thermal_annealing_time": "Null",
  "Backcontact_thickness": "150 nm",
  "Beckcontact_deposition_method": "Thermal evaporation",
  "Backcontact_deposition_atmosphere_pressure": "Null",
  "Encapsulation_method": "Epoxy",
  "Encapsulation_atmosphere": "Air",
  "JV_measured_device_matching": "True",
  "JV_measured_reverse_scan_Voc": "1.12 V",
  "JV_measured_reverse_scan_Jsc": "24.48 mA/cm2",
  "JV_measured_reverse_scan_FF": "75.5 %",
  "JV_measured_reverse_scan_PCE": "20.7 %",
  "JV_measured_forward_scan_Voc": "Null",
  "JV_measured_forward_scan_Jsc": "Null",
  "JV_measured_forward_scan_FF": "Null",
  "JV_measured_forward_scan_PCE": "Null",
  "JV_measured_light_spectra": "AM 1.5 G",
  "JV_measured_light_spectra_intensity": "100 mW cm-2",
  "JV_measured_scan_speed": "0.1 V s-1",
  "JV_measured_scan_delay_time": "Null",
  "JV_certified_PCE": "Null",
  "Stabilized_measured_PCE": "Null",
  "Stabilized_certified_PCE": "Null",
  "Stability_test_device_matching": "True",
  "Stability_test_temperature": "50 °C",
  "Stability_test_atmosphere": "Air",
  "Stability_test_light_spectra": "White LED light",
  "Stability_test_light_intensity": "1 sun",
  "Stability_test_relative_humidity": "Null",
  "Stability_PCE_after_time": "1900 hours",
  "Stability_PCE_after_time_value": "90 %"
}

File: dataset/2021-2025/10.1126_sciadv.abo5977/Device_BestPCE_claude_haiku_10.1126_sciadv.abo5977.json
{
  "Ref_DOI": "10.1126/sciadv.abo5977",
  "Ref_journal": "Science Advances",
  "Ref_publication_year": "2022",
  "Ref_title": "Influence of voids on the thermal and light stability of perovskite solar cells",
  "Cell_architecture": "PIN",
  "Cell_stack_sequence": "ITO/PTAA/FA0.9Cs0.1PbI3/C60/BCP/Cu",
  "Cell_area_measured": "8 mm2",
  "ETL_thickness": "30",
  "ETL_stack_sequence": "C60",
  "ETL_additive_compound": "Null",
  "ETL_additive_concentration": "Null",
  "ETL_deposition_method": "Thermal evaporation",
  "ETL_deposition_solution_concentration": "Null",
  "ETL_deposition_solvents_compound": "Null",
  "ETL_deposition_synthesis_atmosphere": "Null",
  "ETL_deposition_synthesis_atmosphere_pressure": "Null",
  "ETL_deposition_synthesis_atmosphere_relative_humidity": "Null",
  "ETL_deposition_spin_coating_speed": "Null",
  "ETL_deposition_spin_coating_time": "Null",
  "ETL_deposition_thermal_annealing_temperature": "Null",
  "ETL_deposition_thermal_annealing_time": "Null",
  "Perovskite_dimension": "3D",
  "Perovskite_thickness": "Null",
  "Perovskite_composition_long_form": "FA0.9Cs0.1PbI3",
  "Perovskite_additive_compound": "Formamidinium chloride; Formamidinium hypophosphite; Phenylethylammonium chloride; Zinc chloride; Carbohydrazide; Cesium iodide",
  "Perovskite_additive_concentration": "1.5%; 1.0%; 0.15%; 0.2%; 0.2%; 0.25%",
  "Perovskite_bandgap": "Null",
  "Perovskite_deposition_method": "Blade coating",
  "Perovskite_deposition_sequential_spin_coating": "False",
  "Perovskite_deposition_spin_coating_antisolvent": "Null",
  "Perovskite_deposition_reaction_solutions_compounds": "FAPbI3; CsPbI3",
  "Perovskite_deposition_reaction_solutions_concentrations": "0.9 M; 0.1 M",
  "Perovskite_deposition_final_solutions_concentration_before_deposition": "Null",
  "Perovskite_deposition_solvents_compound": "2-Mercaptoethanol; DMSO",
  "Perovskite_deposition_solvents_mixing_ratio": "95:5",
  "Perovskite_deposition_synthesis_atmosphere": "Nitrogen",
  "Perovskite_deposition_synthesis_atmosphere_pressure": "1",
  "Perovskite_deposition_synthesis_atmosphere_relative_humidity": "Null",
  "Perovskite_deposition_spin_coating_speed": "20 mm/s",
  "Perovskite_deposition_spin_coating_time": "Null",
  "Perovskite_deposition_thermal_annealing_atmosphere": "Air",
  "Perovskite_deposition_thermal_annealing_temperature": "150",
  "Perovskite_deposition_thermal_annealing_time": "3",
  "Perovskite_surface_treatment_material": "Null",
  "Perovskite_surface_treatment_method": "Null",
  "Perovskite_surface_treatment_solution_concentration": "Null",
  "Perovskite_surface_treatment_solvents_compound": "Null",
  "Perovskite_surface_treatment_synthesis_atmosphere": "Null",
  "Perovskite_surface_treatment_synthesis_atmosphere_pressure": "Null",
  "Perovskite_surface_treatment_synthesis_atmosphere_relative_humidity": "Null",
  "Perovskite_surface_treatment_deposition_spin_coating_speed": "Null",
  "Perovskite_surface_treatment_deposition_spin_coating_time": "Null",
  "Perovskite_surface_treatment_deposition_thermal_annealing_temperature": "Null",
  "Perovskite_surface_treatment_deposition_thermal_annealing_time": "Null",
  "HTL_thickness": "Null",
  "HTL_stack_sequence": "PTAA",
  "HTL_additive_compound": "Null",
  "HTL_additive_concentration": "Null",
  "HTL_deposition_method": "Blade coating",
  "HTL_deposition_solution_concentration": "2.2 mg/mL",
  "HTL_deposition_solvents_compound": "Toluene",
  "HTL_deposition_synthesis_atmosphere": "Air",
  "HTL_deposition_synthesis_atmosphere_pressure": "1",
  "HTL_deposition_synthesis_atmosphere_relative_humidity": "Null",
  "HTL_deposition_spin_coating_speed": "20 mm/s",
  "HTL_deposition_spin_coating_time": "Null",
  "HTL_deposition_thermal_annealing_temperature": "Null",
  "HTL_deposition_thermal_annealing_time": "Null",
  "Backcontact_thickness": "150",
  "Beckcontact_deposition_method": "Thermal evaporation",
  "Backcontact_deposition_atmosphere_pressure": "Null",
  "Encapsulation_method": "Epoxy",
  "Encapsulation_atmosphere": "Air",
  "JV_measured_device_matching": "True",
  "JV_measured_reverse_scan_Voc": "1.11",
  "JV_measured_reverse_scan_Jsc": "23.21",
  "JV_measured_reverse_scan_FF": "76.2",
  "JV_measured_reverse_scan_PCE": "19.63",
  "JV_measured_forward_scan_Voc": "Null",
  "JV_measured_forward_scan_Jsc": "Null",
  "JV_measured_forward_scan_FF": "Null",
  "JV_measured_forward_scan_PCE": "Null",
  "JV_measured_light_spectra": "AM1.5G",
  "JV_measured_light_spectra_intensity": "1 sun",
  "JV_measured_scan_speed": "0.1 V/s",
  "JV_measured_scan_delay_time": "Null",
  "JV_certified_PCE": "Null",
  "Stabilized_measured_PCE": "Null",
  "Stabilized_certified_PCE": "Null",
  "Stability_test_device_matching": "True",
  "Stability_test_temperature": "50",
  "Stability_test_atmosphere": "Air",
  "Stability_test_light_spectra": "White LED",
  "Stability_test_light_intensity": "1 sun",
  "Stability_test_relative_humidity": "Null",
  "Stability_PCE_after_time": "1900",
  "Stability_PCE_after_time_value": "90"
}
