Repository: jiayijdong/PSCbench

# PSCbench


**PSCbench** is a novel benchmark for materials science research-level scientific
dataset curation sourced from published journals. The benchmark is designed to evaluate the complex classification capabilities,
strong domain knowledge, and advanced calculation skills of LLMs.

## Data


The PSCbench dataset is under dataset folder in json file format. Each file is list of dictionary and can be extracted using following scripts.
Each file stands for one published journal, which is fully elaborated in the paper. 

```
with open("./dataset/retroactive/{}.json".format(subject), encoding='utf-8') as json_file:
    problems=json.load(json_file)
```

File: dataset/2021-2025/10.1126_sciadv.abo5977/Device_BestPCE_gpt4o_10.1126_sciadv.abo5977.json
{
  "Ref_DOI": "10.1126/sciadv.abo5977",
  "Ref_journal": "Sci. Adv.",
  "Ref_publication_year": "2022",
  "Ref_title": "Influence of voids on the thermal and light stability of perovskite solar cells",
  "Cell_architecture": "PIN",
  "Cell_stack_sequence": "ITO/PTAA/FA0.9Cs0.1PbI3/C60/BCP/Cu",
  "Cell_area_measured": "8 mm2",
  "ETL_thickness": "Null",
  "ETL_stack_sequence": "C60/BCP",
  "ETL_additive_compound": "Null",
  "ETL_additive_concentration": "Null",
  "ETL_deposition_method": "Evaporation/Spin-coating",
  "ETL_deposition_solution_concentration": "Null",
  "ETL_deposition_solvents_compound": "Null",
  "ETL_deposition_synthesis_atmosphere": "Null",
  "ETL_deposition_synthesis_atmosphere_pressure": "Null",
  "ETL_deposition_synthesis_atmosphere_relative_humidity": "Null",
  "ETL_deposition_spin_coating_speed": "Null",
  "ETL_deposition_spin_coating_time": "Null",
  "ETL_deposition_thermal_annealing_temperature": "Null",
  "ETL_deposition_thermal_annealing_time": "Null",
  "Perovskite_dimension": "3D",
  "Perovskite_thickness": "Null",
  "Perovskite_composition_long_form": "FA0.9Cs0.1PbI3",
  "Perovskite_additive_compound": "formamidinium chloride;formamidinium hypophosphite;phenylethylammonium chloride;zinc chloride;CBH;CsI",
  "Perovskite_additive_concentration": "1.5%;1.0%;0.15%;0.2%;0.2%;0.25%",
  "Perovskite_bandgap": "Null",
  "Perovskite_deposition_method": "Blade coating",
  "Perovskite_deposition_sequential_spin_coating": "Null",
  "Perovskite_deposition_spin_coating_antisolvent": "Null",
  "Perovskite_deposition_reaction_solutions_compounds": "FAPbI3;CsPbI3",
  "Perovskite_deposition_reaction_solutions_concentrations": "0.9 M;0.1 M",
  "Perovskite_deposition_final_solutions_concentration_before_deposition": "Null",
  "Perovskite_deposition_solvents_compound": "2-ME;DMSO",
  "Perovskite_deposition_solvents_mixing_ratio": "95:5",
  "Perovskite_deposition_synthesis_atmosphere": "Air",
  "Perovskite_deposition_synthesis_atmosphere_pressure": "1 atm",
  "Perovskite_deposition_synthesis_atmosphere_relative_humidity": "Null",
  "Perovskite_deposition_spin_coating_speed": "20 mm/s",
  "Perovskite_deposition_spin_coating_time": "Null",
  "Perovskite_deposition_thermal_annealing_atmosphere": "Null",
  "Perovskite_deposition_thermal_annealing_temperature": "150 °C",
  "Perovskite_deposition_thermal_annealing_time": "3 min",
  "Perovskite_surface_treatment_material": "Null",
  "Perovskite_surface_treatment_method": "Null",
  "Perovskite_surface_treatment_solution_concentration": "Null",
  "Perovskite_surface_treatment_solvents_compound": "Null",
  "Perovskite_surface_treatment_synthesis_atmosphere": "Null",
  "Perovskite_surface_treatment_synthesis_atmosphere_pressure": "Null",
  "Perovskite_surface_treatment_synthesis_atmosphere_relative_humidity": "Null",
  "Perovskite_surface_treatment_deposition_spin_coating_speed": "Null",
  "Perovskite_surface_treatment_deposition_spin_coating_time": "Null",
  "Perovskite_surface_treatment_deposition_thermal_annealing_temperature": "Null",
  "Perovskite_surface_treatment_deposition_thermal_annealing_time": "Null",
  "HTL_thickness": "Null",
  "HTL_stack_sequence": "PTAA",
  "HTL_additive_compound": "Null",
  "HTL_additive_concentration": "Null",
  "HTL_deposition_method": "Blade coating",
  "HTL_deposition_solution_concentration": "2.2 mg/ml",
  "HTL_deposition_solvents_compound": "Toluene",
  "HTL_deposition_synthesis_atmosphere": "Air",
  "HTL_deposition_synthesis_atmosphere_pressure": "1 atm",
  "HTL_deposition_synthesis_atmosphere_relative_humidity": "Null",
  "HTL_deposition_spin_coating_speed": "20 mm/s",
  "HTL_deposition_spin_coating_time": "Null",
  "HTL_deposition_thermal_annealing_temperature": "Null",
  "HTL_deposition_thermal_annealing_time": "Null",
  "Backcontact_thickness": "Null",
  "Beckcontact_deposition_method": "Thermal evaporation",
  "Backcontact_deposition_atmosphere_pressure": "Null",
  "Encapsulation_method": "Epoxy",
  "Encapsulation_atmosphere": "Air",
  "JV_measured_device_matching": "True",
  "JV_measured_reverse_scan_Voc": "1.1 V",
  "JV_measured_reverse_scan_Jsc": "24.2 mA/cm2",
  "JV_measured_reverse_scan_FF": "75.2 %",
  "JV_measured_reverse_scan_PCE": "20.02 %",
  "JV_measured_forward_scan_Voc": "Null",
  "JV_measured_forward_scan_Jsc": "Null",
  "JV_measured_forward_scan_FF": "Null",
  "JV_measured_forward_scan_PCE": "Null",
  "JV_measured_light_spectra": "AM1.5G",
  "JV_measured_light_spectra_intensity": "1 sun",
  "JV_measured_scan_speed": "0.1 V/s",
  "JV_measured_scan_delay_time": "Null",
  "JV_certified_PCE": "Null",
  "Stabilized_measured_PCE": "Null",
  "Stabilized_certified_PCE": "Null",
  "Stability_test_device_matching": "True",
  "Stability_test_temperature": "50 °C",
  "Stability_test_atmosphere": "Air",
  "Stability_test_light_spectra": "AM1.5G",
  "Stability_test_light_intensity": "1 sun",
  "Stability_test_relative_humidity": "Null",
  "Stability_PCE_after_time": "1900 hours",
  "Stability_PCE_after_time_value": "90 %"
}

File: dataset/2021-2025/10.1126_sciadv.abo5977/Device_BestPCE_gpt4o_mini_10.1126_sciadv.abo5977.json
{
  "Ref_DOI": "10.1126/sciadv.abo5977",
  "Ref_journal": "Science Advances",
  "Ref_publication_year": "2022",
  "Ref_title": "Influence of voids on the thermal and light stability of perovskite solar cells",
  "Cell_architecture": "PIN",
  "Cell_stack_sequence": "ITO/PTAA/FA0.9Cs0.1PbI3/C60/BCP/Cu",
  "Cell_area_measured": "8 mm2",
  "ETL_thickness": "30 nm",
  "ETL_stack_sequence": "C60",
  "ETL_additive_compound": "Null",
  "ETL_additive_concentration": "Null",
  "ETL_deposition_method": "Thermal evaporation",
  "ETL_deposition_solution_concentration": "Null",
  "ETL_deposition_solvents_compound": "Null",
  "ETL_deposition_synthesis_atmosphere": "Air",
  "ETL_deposition_synthesis_atmosphere_pressure": "1 atm",
  "ETL_deposition_synthesis_atmosphere_relative_humidity": "Null",
  "ETL_deposition_spin_coating_speed": "Null",
  "ETL_deposition_spin_coating_time": "Null",
  "ETL_deposition_thermal_annealing_temperature": "Null",
  "ETL_deposition_thermal_annealing_time": "Null",
  "Perovskite_dimension": "3D",
  "Perovskite_thickness": "800 nm",
  "Perovskite_composition_long_form": "FA0.9Cs0.1PbI3",
  "Perovskite_additive_compound": "Null",
  "Perovskite_additive_concentration": "Null",
  "Perovskite_bandgap": "Null",
  "Perovskite_deposition_method": "Blade-coating",
  "Perovskite_deposition_sequential_spin_coating": "False",
  "Perovskite_deposition_spin_coating_antisolvent": "Null",
  "Perovskite_deposition_reaction_solutions_compounds": "FAPbI3;CsPbI3",
  "Perovskite_deposition_reaction_solutions_concentrations": "0.9 M;0.1 M",
  "Perovskite_deposition_final_solutions_concentration_before_deposition": "Null",
  "Perovskite_deposition_solvents_compound": "2-ME;DMSO",
  "Perovskite_deposition_solvents_mixing_ratio": "95:5",
  "Perovskite_deposition_synthesis_atmosphere": "Air",
  "Perovskite_deposition_synthesis_atmosphere_pressure": "1 atm",
  "Perovskite_deposition_synthesis_atmosphere_relative_humidity": "Null",
  "Perovskite_deposition_spin_coating_speed": "20 mm/s",
  "Perovskite_deposition_spin_coating_time": "Null",
  "Perovskite_deposition_thermal_annealing_atmosphere": "Air",
  "Perovskite_deposition_thermal_annealing_temperature": "150 °C",
  "Perovskite_deposition_thermal_annealing_time": "3 min",
  "Perovskite_surface_treatment_material": "Null",
  "Perovskite_surface_treatment_method": "Null",
  "Perovskite_surface_treatment_solution_concentration": "Null",
  "Perovskite_surface_treatment_solvents_compound": "Null",
  "Perovskite_surface_treatment_synthesis_atmosphere": "Null",
  "Perovskite_surface_treatment_synthesis_atmosphere_pressure": "Null",
  "Perovskite_surface_treatment_synthesis_atmosphere_relative_humidity": "Null",
  "Perovskite_surface_treatment_deposition_spin_coating_speed": "Null",
  "Perovskite_surface_treatment_deposition_spin_coating_time": "Null",
  "Perovskite_surface_treatment_deposition_thermal_annealing_temperature": "Null",
  "Perovskite_surface_treatment_deposition_thermal_annealing_time": "Null",
  "HTL_thickness": "Null",
  "HTL_stack_sequence": "Null",
  "HTL_additive_compound": "Null",
  "HTL_additive_concentration": "Null",
  "HTL_deposition_method": "Null",
  "HTL_deposition_solution_concentration": "Null",
  "HTL_deposition_solvents_compound": "Null",
  "HTL_deposition_synthesis_atmosphere": "Null",
  "HTL_deposition_synthesis_atmosphere_pressure": "Null",
  "HTL_deposition_synthesis_atmosphere_relative_humidity": "Null",
  "HTL_deposition_spin_coating_speed": "Null",
  "HTL_deposition_spin_coating_time": "Null",
  "HTL_deposition_thermal_annealing_temperature": "Null",
  "HTL_deposition_thermal_annealing_time": "Null",
  "Backcontact_thickness": "150 nm",
  "Beckcontact_deposition_method": "Thermal evaporation",
  "Backcontact_deposition_atmosphere_pressure": "1 atm",
  "Encapsulation_method": "Epoxy",
  "Encapsulation_atmosphere": "Air",
  "JV_measured_device_matching": "True",
  "JV_measured_reverse_scan_Voc": "1.11 V",
  "JV_measured_reverse_scan_Jsc": "23.21 mA/cm2",
  "JV_measured_reverse_scan_FF": "76.2 %",
  "JV_measured_reverse_scan_PCE": "19.63 %",
  "JV_measured_forward_scan_Voc": "1.11 V",
  "JV_measured_forward_scan_Jsc": "23.21 mA/cm2",
  "JV_measured_forward_scan_FF": "76.2 %",
  "JV_measured_forward_scan_PCE": "19.63 %",
  "JV_measured_light_spectra": "AM1.5G",
  "JV_measured_light_spectra_intensity": "1 sun",
  "JV_measured_scan_speed": "0.1 V/s",
  "JV_measured_scan_delay_time": "Null",
  "JV_certified_PCE": "Null",
  "Stabilized_measured_PCE": "20.02 %",
  "Stabilized_certified_PCE": "Null",
  "Stability_test_device_matching": "True",
  "Stability_test_temperature": "50 °C",
  "Stability_test_atmosphere": "Air",
  "Stability_test_light_spectra": "AM1.5G",
  "Stability_test_light_intensity": "1 sun",
  "Stability_test_relative_humidity": "Null",
  "Stability_PCE_after_time": "1900 hours",
  "Stability_PCE_after_time_value": "90 %"
}

File: dataset/2021-2025/10.1126_sciadv.abo5977/Device_BestPCE_gpt4o_mini_zero_shot_10.1126_sciadv.abo5977.json
{
  "Ref_DOI": "10.1126/sciadv.abo5977",
  "Ref_journal": "Science Advances",
  "Ref_publication_year": "2022",
  "Ref_title": "Influence of voids on the thermal and light stability of perovskite solar cells",
  "Cell_architecture": "p-i-n",
  "Cell_stack_sequence": "ITO/PTAA/FA 0.9Cs0.1PbI 3 /C60/BCP/Cu",
  "Cell_area_measured": "8 mm2",
  "ETL_thickness": "Null",
  "ETL_stack_sequence": "Null",
  "ETL_additive_compound": "Null",
  "ETL_additive_concentration": "Null",
  "ETL_deposition_method": "Evaporation",
  "ETL_deposition_solution_concentration": "Null",
  "ETL_deposition_solvents_compound": "Null",
  "ETL_deposition_synthesis_atmosphere": "Null",
  "ETL_deposition_synthesis_atmosphere_pressure": "Null",
  "ETL_deposition_synthesis_atmosphere_relative_humidity": "Null",
  "ETL_deposition_spin_coating_speed": "Null",
  "ETL_deposition_spin_coating_time": "Null",
  "ETL_deposition_thermal_annealing_temperature": "Null",
  "ETL_deposition_thermal_annealing_time": "Null",
  "Perovskite_dimension": "Null",
  "Perovskite_thickness": "800 nm",
  "Perovskite_composition_long_form": "FA 0.9Cs0.1PbI 3",
  "Perovskite_additive_compound": "formamidinium chloride, formamidinium hypophosphite, phenylethylammonium chloride, zinc chloride, carbohydrazide, CsI",
  "Perovskite_additive_concentration": "1.5%, 1.0%, 0.15%, 0.2%, 0.2%, 0.25%",
  "Perovskite_bandgap": "Null",
  "Perovskite_deposition_method": "Blade coating",
  "Perovskite_deposition_sequential_spin_coating": "Null",
  "Perovskite_deposition_spin_coating_antisolvent": "Null",
  "Perovskite_deposition_reaction_solutions_compounds": "0.9 M FAPbI 3 and 0.1 M CsPbI 3",
  "Perovskite_deposition_reaction_solutions_concentrations": "0.9 M, 0.1 M",
  "Perovskite_deposition_final_solutions_concentration_before_deposition": "Null",
  "Perovskite_deposition_solvents_compound": "2-ME and DMSO",
  "Perovskite_deposition_solvents_mixing_ratio": "95:5",
  "Perovskite_deposition_synthesis_atmosphere": "Air",
  "Perovskite_deposition_synthesis_atmosphere_pressure": "Null",
  "Perovskite_deposition_synthesis_atmosphere_relative_humidity": "Null",
  "Perovskite_deposition_spin_coating_speed": "20 mm/s",
  "Perovskite_deposition_spin_coating_time": "Null",
  "Perovskite_deposition_thermal_annealing_atmosphere": "Null",
  "Perovskite_deposition_thermal_annealing_temperature": "150 °C",
  "Perovskite_deposition_thermal_annealing_time": "3 min",
  "Perovskite_surface_treatment_material": "Null",
  "Perovskite_surface_treatment_method": "Null",
  "Perovskite_surface_treatment_solution_concentration": "Null",
  "Perovskite_surface_treatment_solvents_compound": "Null",
  "Perovskite_surface_treatment_synthesis_atmosphere": "Null",
  "Perovskite_surface_treatment_synthesis_atmosphere_pressure": "Null",
  "Perovskite_surface_treatment_synthesis_atmosphere_relative_humidity": "Null",
  "Perovskite_surface_treatment_deposition_spin_coating_speed": "Null",
  "Perovskite_surface_treatment_deposition_spin_coating_time": "Null",
  "Perovskite_surface_treatment_deposition_thermal_annealing_temperature": "Null",
  "Perovskite_surface_treatment_deposition_thermal_annealing_time": "Null",
  "HTL_thickness": "Null",
  "HTL_stack_sequence": "Null",
  "HTL_additive_compound": "Null",
  "HTL_additive_concentration": "Null",
  "HTL_deposition_method": "Blade coating",
  "HTL_deposition_solution_concentration": "2.2 mg/ml",
  "HTL_deposition_solvents_compound": "Toluene",
  "HTL_deposition_synthesis_atmosphere": "Air",
  "HTL_deposition_synthesis_atmosphere_pressure": "Null",
  "HTL_deposition_synthesis_atmosphere_relative_humidity": "Null",
  "HTL_deposition_spin_coating_speed": "20 mm/s",
  "HTL_deposition_spin_coating_time": "Null",
  "HTL_deposition_thermal_annealing_temperature": "Null",
  "HTL_deposition_thermal_annealing_time": "Null",
  "Backcontact_thickness": "150 nm",
  "Beckcontact_deposition_method": "Thermal evaporation",
  "Backcontact_deposition_atmosphere_pressure": "Null",
  "Encapsulation_method": "Epoxy",
  "Encapsulation_atmosphere": "Air",
  "JV_measured_device_matching": "Null",
  "JV_measured_reverse_scan_Voc": "1.11 V",
  "JV_measured_reverse_scan_Jsc": "23.21 mA/cm2",
  "JV_measured_reverse_scan_FF": "76.2%",
  "JV_measured_reverse_scan_PCE": "19.63%",
  "JV_measured_forward_scan_Voc": "1.11 V",
  "JV_measured_forward_scan_Jsc": "22.2 mA/cm2",
  "JV_measured_forward_scan_FF": "76.05%",
  "JV_measured_forward_scan_PCE": "18.74%",
  "JV_measured_light_spectra": "Null",
  "JV_measured_light_spectra_intensity": "Null",
  "JV_measured_scan_speed": "0.1 V/s",
  "JV_measured_scan_delay_time": "Null",
  "JV_certified_PCE": "Null",
  "Stabilized_measured_PCE": "20.02%",
  "Stabilized_certified_PCE": "Null",
  "Stability_test_device_matching": "Null",
  "Stability_test_temperature": "50 °C",
  "Stability_test_atmosphere": "Air",
  "Stability_test_light_spectra": "Null",
  "Stability_test_light_intensity": "1 sun",
  "Stability_test_relative_humidity": "Null",
  "Stability_PCE_after_time": "1900 hours",
  "Stability_PCE_after_time_value": "90%"
}

File: dataset/2021-2025/10.1126_sciadv.abo5977/Device_BestPCE_grok_10.1126_sciadv.abo5977.json
{
  "Ref_DOI": "10.1126/sciadv.abo5977",
  "Ref_journal": "Science Advances",
  "Ref_publication_year": "2022",
  "Ref_title": "Influence of voids on the thermal and light stability of perovskite solar cells",
  "Cell_architecture": "PIN",
  "Cell_stack_sequence": "ITO/PTAA/FA0.9Cs0.1PbI3/C60/BCP/Cu",
  "Cell_area_measured": "8 mm2",
  "ETL_thickness": "30 nm/Null",
  "ETL_stack_sequence": "C60/BCP",
  "ETL_additive_compound": "Null",
  "ETL_additive_concentration": "Null",
  "ETL_deposition_method": "Thermal evaporation/Spin-coating",
  "ETL_deposition_solution_concentration": "Null/0.5 mg/ml",
  "ETL_deposition_solvents_compound": "Null/IPA",
  "ETL_deposition_synthesis_atmosphere": "Null",
  "ETL_deposition_synthesis_atmosphere_pressure": "Null",
  "ETL_deposition_synthesis_atmosphere_relative_humidity": "Null",
  "ETL_deposition_spin_coating_speed": "Null/5000 rpm",
  "ETL_deposition_spin_coating_time": "Null/Null",
  "ETL_deposition_thermal_annealing_temperature": "Null/Null",
  "ETL_deposition_thermal_annealing_time": "Null/Null",
  "Perovskite_dimension": "3D",
  "Perovskite_thickness": "800 nm",
  "Perovskite_composition_long_form": "FA0.9Cs0.1PbI3",
  "Perovskite_additive_compound": "Formamidinium chloride; Formamidinium hypophosphite; Phenylethylammonium chloride; Zinc chloride; CBH; CsI",
  "Perovskite_additive_concentration": "1.5%; 1.0%; 0.15%; 0.2%; 0.2%; 0.25%",
  "Perovskite_bandgap": "Null",
  "Perovskite_deposition_method": "Blade coating",
  "Perovskite_deposition_sequential_spin_coating": "False",
  "Perovskite_deposition_spin_coating_antisolvent": "Null",
  "Perovskite_deposition_reaction_solutions_compounds": "FAPbI3; CsPbI3",
  "Perovskite_deposition_reaction_solutions_concentrations": "0.9 M; 0.1 M",
  "Perovskite_deposition_final_solutions_concentration_before_deposition": "Null",
  "Perovskite_deposition_solvents_compound": "2-ME; DMSO",
  "Perovskite_deposition_solvents_mixing_ratio": "95:5",
  "Perovskite_deposition_synthesis_atmosphere": "Air",
  "Perovskite_deposition_synthesis_atmosphere_pressure": "1 atm",
  "Perovskite_deposition_synthesis_atmosphere_relative_humidity": "Null",
  "Perovskite_deposition_spin_coating_speed": "Null",
  "Perovskite_deposition_spin_coating_time": "Null",
  "Perovskite_deposition_thermal_annealing_atmosphere": "Air",
  "Perovskite_deposition_thermal_annealing_temperature": "150 °C",
  "Perovskite_deposition_thermal_annealing_time": "3 min",
  "Perovskite_surface_treatment_material": "Null",
  "Perovskite_surface_treatment_method": "Null",
  "Perovskite_surface_treatment_solution_concentration": "Null",
  "Perovskite_surface_treatment_solvents_compound": "Null",
  "Perovskite_surface_treatment_synthesis_atmosphere": "Null",
  "Perovskite_surface_treatment_synthesis_atmosphere_pressure": "Null",
  "Perovskite_surface_treatment_synthesis_atmosphere_relative_humidity": "Null",
  "Perovskite_surface_treatment_deposition_spin_coating_speed": "Null",
  "Perovskite_surface_treatment_deposition_spin_coating_time": "Null",
  "Perovskite_surface_treatment_deposition_thermal_annealing_temperature": "Null",
  "Perovskite_surface_treatment_deposition_thermal_annealing_time": "Null",
  "HTL_thickness": "Null",
  "HTL_stack_sequence": "PTAA",
  "HTL_additive_compound": "Null",
  "HTL_additive_concentration": "Null",
  "HTL_deposition_method": "Blade coating",
  "HTL_deposition_solution_concentration": "2.2 mg/ml",
  "HTL_deposition_solvents_compound": "Toluene",
  "HTL_deposition_synthesis_atmosphere": "Air",
  "HTL_deposition_synthesis_atmosphere_pressure": "1 atm",
  "HTL_deposition_synthesis_atmosphere_relative_humidity": "Null",
  "HTL_deposition_spin_coating_speed": "Null",
  "HTL_deposition_spin_coating_time": "Null",
  "HTL_deposition_thermal_annealing_temperature": "Null",
  "HTL_deposition_thermal_annealing_time": "Null",
  "Backcontact_thickness": "150 nm",
  "Beckcontact_deposition_method": "Thermal evaporation",
  "Backcontact_deposition_atmosphere_pressure": "Null",
  "Encapsulation_method": "Epoxy",
  "Encapsulation_atmosphere": "Air",
  "JV_measured_device_matching": "True",
  "JV_measured_reverse_scan_Voc": "1.12 V",
  "JV_measured_reverse_scan_Jsc": "24.48 mA/cm2",
  "JV_measured_reverse_scan_FF": "75.5 %",
  "JV_measured_reverse_scan_PCE": "20.7 %",
  "JV_measured_forward_scan_Voc": "Null",
  "JV_measured_forward_scan_Jsc": "Null",
  "JV_measured_forward_scan_FF": "Null",
  "JV_measured_forward_scan_PCE": "Null",
  "JV_measured_light_spectra": "AM1.5G",
  "JV_measured_light_spectra_intensity": "100 mW/cm2",
  "JV_measured_scan_speed": "0.1 V/s",
  "JV_measured_scan_delay_time": "Null",
  "JV_certified_PCE": "Null",
  "Stabilized_measured_PCE": "Null",
  "Stabilized_certified_PCE": "Null",
  "Stability_test_device_matching": "True",
  "Stability_test_temperature": "50 °C",
  "Stability_test_atmosphere": "Air",
  "Stability_test_light_spectra": "White light",
  "Stability_test_light_intensity": "1 sun",
  "Stability_test_relative_humidity": "Null",
  "Stability_PCE_after_time": "1900 hours",
  "Stability_PCE_after_time_value": "90 %"
}

File: dataset/2021-2025/10.1126_sciadv.abo5977/Device_BestPCE_o3_10.1126_sciadv.abo5977.json
{
  "Ref_DOI": "10.1126/sciadv.abo5977",
  "Ref_journal": "Science Advances",
  "Ref_publication_year": "2022",
  "Ref_title": "Influence of voids on the thermal and light stability of perovskite solar cells",
  "Cell_architecture": "PIN",
  "Cell_stack_sequence": "ITO/PTAA/FA0.9Cs0.1PbI3/C60/BCP/Cu",
  "Cell_area_measured": "8 mm2",
  "ETL_thickness": "30 nm/Null",
  "ETL_stack_sequence": "C60/BCP",
  "ETL_additive_compound": "Null",
  "ETL_additive_concentration": "Null",
  "ETL_deposition_method": "Thermal evaporation/Spin-coating",
  "ETL_deposition_solution_concentration": "Null/0.5 mg/mL",
  "ETL_deposition_solvents_compound": "Null/IPA",
  "ETL_deposition_synthesis_atmosphere": "Null",
  "ETL_deposition_synthesis_atmosphere_pressure": "Null",
  "ETL_deposition_synthesis_atmosphere_relative_humidity": "Null",
  "ETL_deposition_spin_coating_speed": "Null/5000 rpm",
  "ETL_deposition_spin_coating_time": "Null/Null",
  "ETL_deposition_thermal_annealing_temperature": "Null",
  "ETL_deposition_thermal_annealing_time": "Null",
  "Perovskite_dimension": "3D",
  "Perovskite_thickness": "800 nm",
  "Perovskite_composition_long_form": "FA0.9Cs0.1PbI3",
  "Perovskite_additive_compound": "Formamidinium chloride;Formamidinium hypophosphite;Phenylethylammonium chloride;ZnCl2;Carbohydrazide;CsI",
  "Perovskite_additive_concentration": "1.5%;1.0%;0.15%;0.2%;0.2%;0.25%",
  "Perovskite_bandgap": "Null",
  "Perovskite_deposition_method": "Blade coating",
  "Perovskite_deposition_sequential_spin_coating": "False",
  "Perovskite_deposition_spin_coating_antisolvent": "Null",
  "Perovskite_deposition_reaction_solutions_compounds": "FAPbI3;CsPbI3",
  "Perovskite_deposition_reaction_solutions_concentrations": "0.9 M;0.1 M",
  "Perovskite_deposition_final_solutions_concentration_before_deposition": "1.0 M",
  "Perovskite_deposition_solvents_compound": "2-ME;DMSO",
  "Perovskite_deposition_solvents_mixing_ratio": "95:5",
  "Perovskite_deposition_synthesis_atmosphere": "Air",
  "Perovskite_deposition_synthesis_atmosphere_pressure": "1 atm",
  "Perovskite_deposition_synthesis_atmosphere_relative_humidity": "Null",
  "Perovskite_deposition_spin_coating_speed": "Null",
  "Perovskite_deposition_spin_coating_time": "Null",
  "Perovskite_deposition_thermal_annealing_atmosphere": "Air",
  "Perovskite_deposition_thermal_annealing_temperature": "150 °C",
  "Perovskite_deposition_thermal_annealing_time": "3 min",
  "Perovskite_surface_treatment_material": "Null",
  "Perovskite_surface_treatment_method": "Null",
  "Perovskite_surface_treatment_solution_concentration": "Null",
  "Perovskite_surface_treatment_solvents_compound": "Null",
  "Perovskite_surface_treatment_synthesis_atmosphere": "Null",
  "Perovskite_surface_treatment_synthesis_atmosphere_pressure": "Null",
  "Perovskite_surface_treatment_synthesis_atmosphere_relative_humidity": "Null",
  "Perovskite_surface_treatment_deposition_spin_coating_speed": "Null",
  "Perovskite_surface_treatment_deposition_spin_coating_time": "Null",
  "Perovskite_surface_treatment_deposition_thermal_annealing_temperature": "Null",
  "Perovskite_surface_treatment_deposition_thermal_annealing_time": "Null",
  "HTL_thickness": "Null",
  "HTL_stack_sequence": "PTAA",
  "HTL_additive_compound": "Null",
  "HTL_additive_concentration": "Null",
  "HTL_deposition_method": "Blade coating",
  "HTL_deposition_solution_concentration": "2.2 mg/mL",
  "HTL_deposition_solvents_compound": "Toluene",
  "HTL_deposition_synthesis_atmosphere": "Air",
  "HTL_deposition_synthesis_atmosphere_pressure": "1 atm",
  "HTL_deposition_synthesis_atmosphere_relative_humidity": "Null",
  "HTL_deposition_spin_coating_speed": "Null",
  "HTL_deposition_spin_coating_time": "Null",
  "HTL_deposition_thermal_annealing_temperature": "Null",
  "HTL_deposition_thermal_annealing_time": "Null",
  "Backcontact_thickness": "150 nm",
  "Beckcontact_deposition_method": "Thermal evaporation",
  "Backcontact_deposition_atmosphere_pressure": "Null",
  "Encapsulation_method": "Epoxy",
  "Encapsulation_atmosphere": "Air",
  "JV_measured_device_matching": "True",
  "JV_measured_reverse_scan_Voc": "1.12 V",
  "JV_measured_reverse_scan_Jsc": "24.48 mA/cm2",
  "JV_measured_reverse_scan_FF": "75.5 %",
  "JV_measured_reverse_scan_PCE": "20.7 %",
  "JV_measured_forward_scan_Voc": "Null",
  "JV_measured_forward_scan_Jsc": "Null",
  "JV_measured_forward_scan_FF": "Null",
  "JV_measured_forward_scan_PCE": "Null",
  "JV_measured_light_spectra": "AM1.5G",
  "JV_measured_light_spectra_intensity": "100 mW/cm2",
  "JV_measured_scan_speed": "0.1 V/s",
  "JV_measured_scan_delay_time": "Null",
  "JV_certified_PCE": "Null",
  "Stabilized_measured_PCE": "Null",
  "Stabilized_certified_PCE": "Null",
  "Stability_test_device_matching": "True",
  "Stability_test_temperature": "50 °C",
  "Stability_test_atmosphere": "Air",
  "Stability_test_light_spectra": "White LED",
  "Stability_test_light_intensity": "1 sun",
  "Stability_test_relative_humidity": "Null",
  "Stability_PCE_after_time": "1900 hours",
  "Stability_PCE_after_time_value": "90% of initial PCE"
}

File: dataset/2021-2025/10.1126_sciadv.abo5977/Device_BestPCE_o4_mini_10.1126_sciadv.abo5977.json
{
  "Ref_DOI": "10.1126/sciadv.abo5977",
  "Ref_journal": "Science Advances",
  "Ref_publication_year": "2022",
  "Ref_title": "Influence of voids on the thermal and light stability of perovskite solar cells",
  "Cell_architecture": "PIN",
  "Cell_stack_sequence": "ITO/PTAA/FA0.9Cs0.1PbI3/C60/BCP/Cu",
  "Cell_area_measured": "8 mm2",
  "ETL_thickness": "30 nm",
  "ETL_stack_sequence": "C60/BCP",
  "ETL_additive_compound": "Null",
  "ETL_additive_concentration": "Null",
  "ETL_deposition_method": "Thermal evaporation/spin-coating",
  "ETL_deposition_solution_concentration": "Null",
  "ETL_deposition_solvents_compound": "Null/IPA",
  "ETL_deposition_synthesis_atmosphere": "Vacuum",
  "ETL_deposition_synthesis_atmosphere_pressure": "Null",
  "ETL_deposition_synthesis_atmosphere_relative_humidity": "Null",
  "ETL_deposition_spin_coating_speed": "Null/5000 rpm",
  "ETL_deposition_spin_coating_time": "Null",
  "ETL_deposition_thermal_annealing_temperature": "Null",
  "ETL_deposition_thermal_annealing_time": "Null",
  "Perovskite_dimension": "3D",
  "Perovskite_thickness": "Null",
  "Perovskite_composition_long_form": "FA0.9Cs0.1PbI3",
  "Perovskite_additive_compound": "formamidinium chloride;formamidinium hypophosphite;phenylethylammonium chloride;zinc chloride;carbohydrazide;CsI",
  "Perovskite_additive_concentration": "1.5 wt%;1.0 wt%;0.15 wt%;0.2 wt%;0.2 wt%;0.25 wt%",
  "Perovskite_bandgap": "Null",
  "Perovskite_deposition_method": "Blade-coating",
  "Perovskite_deposition_sequential_spin_coating": "False",
  "Perovskite_deposition_spin_coating_antisolvent": "Null",
  "Perovskite_deposition_reaction_solutions_compounds": "FAPbI3;CsPbI3",
  "Perovskite_deposition_reaction_solutions_concentrations": "0.9 M;0.1 M",
  "Perovskite_deposition_final_solutions_concentration_before_deposition": "1.0 M",
  "Perovskite_deposition_solvents_compound": "2-Mercaptoethanol;DMSO",
  "Perovskite_deposition_solvents_mixing_ratio": "95:5",
  "Perovskite_deposition_synthesis_atmosphere": "Air",
  "Perovskite_deposition_synthesis_atmosphere_pressure": "1 atm",
  "Perovskite_deposition_synthesis_atmosphere_relative_humidity": "Null",
  "Perovskite_deposition_spin_coating_speed": "Null",
  "Perovskite_deposition_spin_coating_time": "Null",
  "Perovskite_deposition_thermal_annealing_atmosphere": "Air",
  "Perovskite_deposition_thermal_annealing_temperature": "150°C",
  "Perovskite_deposition_thermal_annealing_time": "3 min",
  "Perovskite_surface_treatment_material": "Null",
  "Perovskite_surface_treatment_method": "Null",
  "Perovskite_surface_treatment_solution_concentration": "Null",
  "Perovskite_surface_treatment_solvents_compound": "Null",
  "Perovskite_surface_treatment_synthesis_atmosphere": "Null",
  "Perovskite_surface_treatment_synthesis_atmosphere_pressure": "Null",
  "Perovskite_surface_treatment_synthesis_atmosphere_relative_humidity": "Null",
  "Perovskite_surface_treatment_deposition_spin_coating_speed": "Null",
  "Perovskite_surface_treatment_deposition_spin_coating_time": "Null",
  "Perovskite_surface_treatment_deposition_thermal_annealing_temperature": "Null",
  "Perovskite_surface_treatment_deposition_thermal_annealing_time": "Null",
  "HTL_thickness": "Null",
  "HTL_stack_sequence": "PTAA",
  "HTL_additive_compound": "Null",
  "HTL_additive_concentration": "Null",
  "HTL_deposition_method": "Blade-coating",
  "HTL_deposition_solution_concentration": "2.2 mg/mL",
  "HTL_deposition_solvents_compound": "Toluene",
  "HTL_deposition_synthesis_atmosphere": "Air",
  "HTL_deposition_synthesis_atmosphere_pressure": "1 atm",
  "HTL_deposition_synthesis_atmosphere_relative_humidity": "Null",
  "HTL_deposition_spin_coating_speed": "Null",
  "HTL_deposition_spin_coating_time": "Null",
  "HTL_deposition_thermal_annealing_temperature": "Null",
  "HTL_deposition_thermal_annealing_time": "Null",
  "Backcontact_thickness": "150 nm",
  "Beckcontact_deposition_method": "Thermal evaporation",
  "Backcontact_deposition_atmosphere_pressure": "Null",
  "Encapsulation_method": "Epoxy",
  "Encapsulation_atmosphere": "Air",
  "JV_measured_device_matching": "True",
  "JV_measured_reverse_scan_Voc": "1.12 V",
  "JV_measured_reverse_scan_Jsc": "24.48 mA/cm2",
  "JV_measured_reverse_scan_FF": "75.5 %",
  "JV_measured_reverse_scan_PCE": "20.7 %",
  "JV_measured_forward_scan_Voc": "Null",
  "JV_measured_forward_scan_Jsc": "Null",
  "JV_measured_forward_scan_FF": "Null",
  "JV_measured_forward_scan_PCE": "Null",
  "JV_measured_light_spectra": "AM1.5G",
  "JV_measured_light_spectra_intensity": "100 mW/cm2",
  "JV_measured_scan_speed": "0.1 V/s",
  "JV_measured_scan_delay_time": "Null",
  "JV_certified_PCE": "Null",
  "Stabilized_measured_PCE": "Null",
  "Stabilized_certified_PCE": "Null",
  "Stability_test_device_matching": "True",
  "Stability_test_temperature": "50°C",
  "Stability_test_atmosphere": "Air",
  "Stability_test_light_spectra": "White LED",
  "Stability_test_light_intensity": "100 mW/cm2",
  "Stability_test_relative_humidity": "Null",
  "Stability_PCE_after_time": "1900 hours",
  "Stability_PCE_after_time_value": "90%"
}

File: dataset/2021-2025/10.1126_sciadv.abo7422/Device_BestPCE_10.1126_sciadv.abo7422.json
{
    "Ref_DOI": "10.1126/sciadv.abo7422",
    "Ref_journal": "Science Advances",
    "Ref_publication_year": "2022",
    "Ref_title": "Sequential vacuum-evaporated perovskite solar cells with more than 24% efficiency",
    "Cell_architecture": "NIP",
    "Cell_stack_sequence": "FTO/SnO2/perovskite/Spiro-OMeTAD/Au",
    "Cell_area_measured": "0.1 cm2",
    "ETL_thickness": "Null",
    "ETL_stack_sequence": "SnO2",
    "ETL_additive_compound": "Null",
    "ETL_additive_concentration": "Null",
    "ETL_deposition_method": "Spin-coating",
    "ETL_deposition_solution_concentration": "3.75 weight %",
    "ETL_deposition_solvents_compound": "Null",
    "ETL_deposition_synthesis_atmosphere": "Air",
    "ETL_deposition_synthesis_atmosphere_pressure": "1 atm",
    "ETL_deposition_synthesis_atmosphere_relative_humidity": "Null",
    "ETL_deposition_spin_coating_speed": "4000 rpm",
    "ETL_deposition_spin_coating_time": "25 s",
    "ETL_deposition_thermal_annealing_temperature": "150 °C",
    "ETL_deposition_thermal_annealing_time": "30 min",
    "Perovskite_dimension": "3D",
    "Perovskite_thickness": "Null",
    "Perovskite_composition_long_form": "Cs0.05FA0.95PbI3",
    "Perovskite_additive_compound": "Null",
    "Perovskite_additive_concentration": "Null",
    "Perovskite_bandgap": "Null",
    "Perovskite_deposition_method": "Vacuum evaporation",
    "Perovskite_deposition_sequential_spin_coating": "Null",
    "Perovskite_deposition_spin_coating_antisolvent": "Null",
    "Perovskite_deposition_reaction_solutions_compounds": "PbI2;PbCl2;CsI;FAI",
    "Perovskite_deposition_reaction_solutions_concentrations": "Null",
    "Perovskite_deposition_final_solutions_concentration_before_deposition": "Null",
    "Perovskite_deposition_solvents_compound": "Null",
    "Perovskite_deposition_solvents_mixing_ratio": "Null",
    "Perovskite_deposition_synthesis_atmosphere": "Air",
    "Perovskite_deposition_synthesis_atmosphere_pressure": "1 atm",
    "Perovskite_deposition_synthesis_atmosphere_relative_humidity": "Null",
    "Perovskite_deposition_spin_coating_speed": "Null",
    "Perovskite_deposition_spin_coating_time": "Null",
    "Perovskite_deposition_thermal_annealing_atmosphere": "Air",
    "Perovskite_deposition_thermal_annealing_temperature": "170 °C",
    "Perovskite_deposition_thermal_annealing_time": "15 min",
    "Perovskite_surface_treatment_material": "2-CF3-PEAI",
    "Perovskite_surface_treatment_method": "Spin-coating",
    "Perovskite_surface_treatment_solution_concentration": "10 mg/mL",
    "Perovskite_surface_treatment_solvents_compound": "Isopropanol",
    "Perovskite_surface_treatment_synthesis_atmosphere": "Air",
    "Perovskite_surface_treatment_synthesis_atmosphere_pressure": "1 atm",
    "Perovskite_surface_treatment_synthesis_atmosphere_relative_humidity": "Null",
    "Perovskite_surface_treatment_deposition_spin_coating_speed": "4000 rpm",
    "Perovskite_surface_treatment_deposition_spin_coating_time": "20 s",
    "Perovskite_surface_treatment_deposition_thermal_annealing_temperature": "Null",
    "Perovskite_surface_treatment_deposition_thermal_annealing_time": "Null",
    "HTL_thickness": "Null",
    "HTL_stack_sequence": "Spiro-OMeTAD",
    "HTL_additive_compound": "Li-TFSI;4-tert-butyl pyridine",
    "HTL_additive_concentration": "520 mg/mL",
    "HTL_deposition_method": "Spin-Coating",
    "HTL_deposition_solution_concentration": "Null",
    "HTL_deposition_solvents_compound": "Chlorobenzene",
    "HTL_deposition_synthesis_atmosphere": "Air",
    "HTL_deposition_synthesis_atmosphere_pressure": "1 atm",
    "HTL_deposition_synthesis_atmosphere_relative_humidity": "Null",
    "HTL_deposition_spin_coating_speed": "4000 rpm",
    "HTL_deposition_spin_coating_time": "25 s",
    "HTL_deposition_thermal_annealing_temperature": "Null",
    "HTL_deposition_thermal_annealing_time": "Null",
    "Backcontact_thickness": "100 nm",
    "Beckcontact_deposition_method": "Thermal evaporation",
    "Backcontact_deposition_atmosphere_pressure": "Null",
    "Encapsulation_method": "Null",
    "Encapsulation_atmosphere": "Null",
    "JV_measured_device_matching": "True",
    "JV_measured_reverse_scan_Voc": "1.152 V",
    "JV_measured_reverse_scan_Jsc": "25.92 mA/cm2",
    "JV_measured_reverse_scan_FF": "81.78 %",
    "JV_measured_reverse_scan_PCE": "24.42 %",
    "JV_measured_forward_scan_Voc": "Null",
    "JV_measured_forward_scan_Jsc": "Null",
    "JV_measured_forward_scan_FF": "Null",
    "JV_measured_forward_scan_PCE": "24.04 %",
    "JV_measured_light_spectra": "AM1.5G",
    "JV_measured_light_spectra_intensity": "100 mW/cm2",
    "JV_measured_scan_speed": "0.2 V/s",
    "JV_measured_scan_delay_time": "Null",
    "JV_certified_PCE": "Null",
    "Stabilized_measured_PCE": "Null",
    "Stabilized_certified_PCE": "Null",
    "Stability_test_device_matching": "True",
    "Stability_test_temperature": "Null",
    "Stability_test_atmosphere": "Air",
    "Stability_test_light_spectra": "Null",
    "Stability_test_light_intensity": "Null",
    "Stability_test_relative_humidity": "35 %",
    "Stability_PCE_after_time": "1300 hours",
    "Stability_PCE_after_time_value": "97 %"
}

File: dataset/2021-2025/10.1126_sciadv.abo7422/Device_BestPCE_Gemini_1.5_pro_10.1126_sciadv.abo7422.json
{
  "Ref_DOI": "10.1126/sciadv.abo7422",
  "Ref_journal": "Science Advances",
  "Ref_publication_year": "2022",
  "Ref_title": "Sequential vacuum-evaporated perovskite solar cells with more than 24% efficiency",
  "Cell_architecture": "NIP",
  "Cell_stack_sequence": "FTO/SnO2/Perovskite/Spiro-OMeTAD/Au",
  "Cell_area_measured": "0.1 cm2",
  "ETL_thickness": "Null",
  "ETL_stack_sequence": "SnO2",
  "ETL_additive_compound": "Null",
  "ETL_additive_concentration": "Null",
  "ETL_deposition_method": "Spin-coating",
  "ETL_deposition_solution_concentration": "3.75 wt%",
  "ETL_deposition_solvents_compound": "H2O",
  "ETL_deposition_synthesis_atmosphere": "Air",
  "ETL_deposition_synthesis_atmosphere_pressure": "1 atm",
  "ETL_deposition_synthesis_atmosphere_relative_humidity": "Null",
  "ETL_deposition_spin_coating_speed": "4000 rpm",
  "ETL_deposition_spin_coating_time": "25 s",
  "ETL_deposition_thermal_annealing_temperature": "150 °C",
  "ETL_deposition_thermal_annealing_time": "30 min",
  "Perovskite_dimension": "3D",
  "Perovskite_thickness": "Null",
  "Perovskite_composition_long_form": "Cs0.05FA0.95PbI3",
  "Perovskite_additive_compound": "Null",
  "Perovskite_additive_concentration": "Null",
  "Perovskite_bandgap": "Null",
  "Perovskite_deposition_method": "Sequential vacuum evaporation",
  "Perovskite_deposition_sequential_spin_coating": "Null",
  "Perovskite_deposition_spin_coating_antisolvent": "Null",
  "Perovskite_deposition_reaction_solutions_compounds": "CsI;PbI2;PbCl2;FAI",
  "Perovskite_deposition_reaction_solutions_concentrations": "Null",
  "Perovskite_deposition_final_solutions_concentration_before_deposition": "Null",
  "Perovskite_deposition_solvents_compound": "Null",
  "Perovskite_deposition_solvents_mixing_ratio": "Null",
  "Perovskite_deposition_synthesis_atmosphere": "Air",
  "Perovskite_deposition_synthesis_atmosphere_pressure": "1 atm",
  "Perovskite_deposition_synthesis_atmosphere_relative_humidity": "Null",
  "Perovskite_deposition_spin_coating_speed": "Null",
  "Perovskite_deposition_spin_coating_time": "Null",
  "Perovskite_deposition_thermal_annealing_atmosphere": "Air",
  "Perovskite_deposition_thermal_annealing_temperature": "170 °C",
  "Perovskite_deposition_thermal_annealing_time": "15 min",
  "Perovskite_surface_treatment_material": "2-CF3-PEAI",
  "Perovskite_surface_treatment_method": "Spin-coating",
  "Perovskite_surface_treatment_solution_concentration": "10 mg/mL",
  "Perovskite_surface_treatment_solvents_compound": "Isopropanol",
  "Perovskite_surface_treatment_synthesis_atmosphere": "Air",
  "Perovskite_surface_treatment_synthesis_atmosphere_pressure": "1 atm",
  "Perovskite_surface_treatment_synthesis_atmosphere_relative_humidity": "Null",
  "Perovskite_surface_treatment_deposition_spin_coating_speed": "4000 rpm",
  "Perovskite_surface_treatment_deposition_spin_coating_time": "20 s",
  "Perovskite_surface_treatment_deposition_thermal_annealing_temperature": "Null",
  "Perovskite_surface_treatment_deposition_thermal_annealing_time": "Null",
  "HTL_thickness": "Null",
  "HTL_stack_sequence": "Spiro-OMeTAD",
  "HTL_additive_compound": "Li-TFSI; tBP",
  "HTL_additive_concentration": "520 mg/mL;Null",
  "HTL_deposition_method": "Spin-coating",
  "HTL_deposition_solution_concentration": "80 mg/mL",
  "HTL_deposition_solvents_compound": "Chlorobenzene",
  "HTL_deposition_synthesis_atmosphere": "Air",
  "HTL_deposition_synthesis_atmosphere_pressure": "1 atm",
  "HTL_deposition_synthesis_atmosphere_relative_humidity": "Null",
  "HTL_deposition_spin_coating_speed": "4000 rpm",
  "HTL_deposition_spin_coating_time": "25 s",
  "HTL_deposition_thermal_annealing_temperature": "Null",
  "HTL_deposition_thermal_annealing_time": "Null",
  "Backcontact_thickness": "100 nm",
  "Beckcontact_deposition_method": "Thermal evaporation",
  "Backcontact_deposition_atmosphere_pressure": "Null",
  "Encapsulation_method": "Null",
  "Encapsulation_atmosphere": "Null",
  "JV_measured_device_matching": "True",
  "JV_measured_reverse_scan_Voc": "1.152 V",
  "JV_measured_reverse_scan_Jsc": "25.92 mA/cm2",
  "JV_measured_reverse_scan_FF": "81.78%",
  "JV_measured_reverse_scan_PCE": "24.42%",
  "JV_measured_forward_scan_Voc": "Null",
  "JV_measured_forward_scan_Jsc": "Null",
  "JV_measured_forward_scan_FF": "Null",
  "JV_measured_forward_scan_PCE": "24.04%",
  "JV_measured_light_spectra": "AM1.5G",
  "JV_measured_light_spectra_intensity": "1 sun",
  "JV_measured_scan_speed": "0.2 V/s",
  "JV_measured_scan_delay_time": "Null",
  "JV_certified_PCE": "Null",
  "Stabilized_measured_PCE": "Null",
  "Stabilized_certified_PCE": "Null",
  "Stability_test_device_matching": "False",
  "Stability_test_temperature": "Null",
  "Stability_test_atmosphere": "Dry air",
  "Stability_test_light_spectra": "Null",
  "Stability_test_light_intensity": "Null",
  "Stability_test_relative_humidity": "<5%",
  "Stability_PCE_after_time": "4000 hours",
  "Stability_PCE_after_time_value": "Null"
}
