Repository: jiayijdong/PSCbench

# PSCbench


**PSCbench** is a novel benchmark for materials science research-level scientific
dataset curation sourced from published journals. The benchmark is designed to evaluate the complex classification capabilities,
strong domain knowledge, and advanced calculation skills of LLMs.

## Data


The PSCbench dataset is under dataset folder in json file format. Each file is list of dictionary and can be extracted using following scripts.
Each file stands for one published journal, which is fully elaborated in the paper. 

```
with open("./dataset/retroactive/{}.json".format(subject), encoding='utf-8') as json_file:
    problems=json.load(json_file)
```

File: dataset/2021-2025/10.1126_sciadv.abo7422/Device_BestPCE_Gemini_2.0_Flash_10.1126_sciadv.abo7422.json
{
  "Ref_DOI": "10.1126/sciadv.abo7422",
  "Ref_journal": "Sci. Adv.",
  "Ref_publication_year": "2022",
  "Ref_title": "Sequential vacuum-evaporated perovskite solar cells with more than 24% efficiency",
  "Cell_architecture": "NIP",
  "Cell_stack_sequence": "FTO/SnO2/perovskite/Spiro-OMeTAD/Au",
  "Cell_area_measured": "0.1 squared cm",
  "ETL_thickness": "Null",
  "ETL_stack_sequence": "Null",
  "ETL_additive_compound": "Null",
  "ETL_additive_concentration": "Null",
  "ETL_deposition_method": "Spin-coating",
  "ETL_deposition_solution_concentration": "3.75 wt%",
  "ETL_deposition_solvents_compound": "H2O",
  "ETL_deposition_synthesis_atmosphere": "Air",
  "ETL_deposition_synthesis_atmosphere_pressure": "1 atm",
  "ETL_deposition_synthesis_atmosphere_relative_humidity": "Null",
  "ETL_deposition_spin_coating_speed": "4000 rpm",
  "ETL_deposition_spin_coating_time": "25 s",
  "ETL_deposition_thermal_annealing_temperature": "150 °C",
  "ETL_deposition_thermal_annealing_time": "30 min",
  "Perovskite_dimension": "3D",
  "Perovskite_thickness": "Null",
  "Perovskite_composition_long_form": "Cs0.05FA0.95PbI3",
  "Perovskite_additive_compound": "PbCl2; CsI",
  "Perovskite_additive_concentration": "Null",
  "Perovskite_bandgap": "Null",
  "Perovskite_deposition_method": "Vacuum evaporation",
  "Perovskite_deposition_sequential_spin_coating": "False",
  "Perovskite_deposition_spin_coating_antisolvent": "Null",
  "Perovskite_deposition_reaction_solutions_compounds": "PbI2; CsI; PbCl2; FAI",
  "Perovskite_deposition_reaction_solutions_concentrations": "Null",
  "Perovskite_deposition_final_solutions_concentration_before_deposition": "Null",
  "Perovskite_deposition_solvents_compound": "Null",
  "Perovskite_deposition_solvents_mixing_ratio": "Null",
  "Perovskite_deposition_synthesis_atmosphere": "Null",
  "Perovskite_deposition_synthesis_atmosphere_pressure": "Null",
  "Perovskite_deposition_synthesis_atmosphere_relative_humidity": "Null",
  "Perovskite_deposition_spin_coating_speed": "Null",
  "Perovskite_deposition_spin_coating_time": "Null",
  "Perovskite_deposition_thermal_annealing_atmosphere": "Air",
  "Perovskite_deposition_thermal_annealing_temperature": "170 °C",
  "Perovskite_deposition_thermal_annealing_time": "15 min",
  "Perovskite_surface_treatment_material": "2-CF3-PEAI",
  "Perovskite_surface_treatment_method": "Spin-coating",
  "Perovskite_surface_treatment_solution_concentration": "10 mg/mL",
  "Perovskite_surface_treatment_solvents_compound": "Isopropanol",
  "Perovskite_surface_treatment_synthesis_atmosphere": "Null",
  "Perovskite_surface_treatment_synthesis_atmosphere_pressure": "Null",
  "Perovskite_surface_treatment_synthesis_atmosphere_relative_humidity": "Null",
  "Perovskite_surface_treatment_deposition_spin_coating_speed": "4000 rpm",
  "Perovskite_surface_treatment_deposition_spin_coating_time": "20 s",
  "Perovskite_surface_treatment_deposition_thermal_annealing_temperature": "Null",
  "Perovskite_surface_treatment_deposition_thermal_annealing_time": "Null",
  "HTL_thickness": "Null",
  "HTL_stack_sequence": "Null",
  "HTL_additive_compound": "Li-TFSI; 4-tert-butyl pyridine",
  "HTL_additive_concentration": "520 mg/mL; Null",
  "HTL_deposition_method": "Spin-coating",
  "HTL_deposition_solution_concentration": "80 mg/mL",
  "HTL_deposition_solvents_compound": "Chlorobenzene",
  "HTL_deposition_synthesis_atmosphere": "Null",
  "HTL_deposition_synthesis_atmosphere_pressure": "Null",
  "HTL_deposition_synthesis_atmosphere_relative_humidity": "Null",
  "HTL_deposition_spin_coating_speed": "4000 rpm",
  "HTL_deposition_spin_coating_time": "25 s",
  "HTL_deposition_thermal_annealing_temperature": "Null",
  "HTL_deposition_thermal_annealing_time": "Null",
  "Backcontact_thickness": "100 nm",
  "Beckcontact_deposition_method": "Thermal evaporation",
  "Backcontact_deposition_atmosphere_pressure": "Null",
  "Encapsulation_method": "Null",
  "Encapsulation_atmosphere": "Null",
  "JV_measured_device_matching": "True",
  "JV_measured_reverse_scan_Voc": "1.152 V",
  "JV_measured_reverse_scan_Jsc": "25.92 mA/cm2",
  "JV_measured_reverse_scan_FF": "81.78 %",
  "JV_measured_reverse_scan_PCE": "24.42 %",
  "JV_measured_forward_scan_Voc": "1.152 V",
  "JV_measured_forward_scan_Jsc": "25.53 mA/cm2",
  "JV_measured_forward_scan_FF": "81.7 %",
  "JV_measured_forward_scan_PCE": "24.04 %",
  "JV_measured_light_spectra": "AM1.5G",
  "JV_measured_light_spectra_intensity": "100 mW/cm2",
  "JV_measured_scan_speed": "0.2 V/s",
  "JV_measured_scan_delay_time": "Null",
  "JV_certified_PCE": "22.6 %",
  "Stabilized_measured_PCE": "Null",
  "Stabilized_certified_PCE": "Null",
  "Stability_test_device_matching": "True",
  "Stability_test_temperature": "Null",
  "Stability_test_atmosphere": "dry air",
  "Stability_test_light_spectra": "Null",
  "Stability_test_light_intensity": "Null",
  "Stability_test_relative_humidity": "<5 %",
  "Stability_PCE_after_time": "4000 hours",
  "Stability_PCE_after_time_value": "Null"
}

File: dataset/2021-2025/10.1126_sciadv.abo7422/Device_BestPCE_claude_haiku_10.1126_sciadv.abo7422.json
{
  "Ref_DOI": "10.1126/sciadv.abo7422",
  "Ref_journal": "Science Advances",
  "Ref_publication_year": "2022",
  "Ref_title": "Sequential vacuum-evaporated perovskite solar cells with more than 24% efficiency",
  "Cell_architecture": "NIP",
  "Cell_stack_sequence": "FTO/SnO2/Perovskite/Spiro-OMeTAD/Au",
  "Cell_area_measured": "0.1 cm2",
  "ETL_thickness": "Null",
  "ETL_stack_sequence": "SnO2",
  "ETL_additive_compound": "Null",
  "ETL_additive_concentration": "Null",
  "ETL_deposition_method": "Spin-coating",
  "ETL_deposition_solution_concentration": "3.75 wt%",
  "ETL_deposition_solvents_compound": "Null",
  "ETL_deposition_synthesis_atmosphere": "Air",
  "ETL_deposition_synthesis_atmosphere_pressure": "1 atm",
  "ETL_deposition_synthesis_atmosphere_relative_humidity": "Null",
  "ETL_deposition_spin_coating_speed": "4000 rpm",
  "ETL_deposition_spin_coating_time": "25 s",
  "ETL_deposition_thermal_annealing_temperature": "150 °C",
  "ETL_deposition_thermal_annealing_time": "30 min",
  "Perovskite_dimension": "3D",
  "Perovskite_thickness": "Null",
  "Perovskite_composition_long_form": "Cs0.05FA0.95PbI3",
  "Perovskite_additive_compound": "PbCl2",
  "Perovskite_additive_concentration": "Null",
  "Perovskite_bandgap": "Null",
  "Perovskite_deposition_method": "Vacuum thermal evaporation",
  "Perovskite_deposition_sequential_spin_coating": "Null",
  "Perovskite_deposition_spin_coating_antisolvent": "Null",
  "Perovskite_deposition_reaction_solutions_compounds": "PbI2;CsI;PbCl2;FAI",
  "Perovskite_deposition_reaction_solutions_concentrations": "Null",
  "Perovskite_deposition_final_solutions_concentration_before_deposition": "Null",
  "Perovskite_deposition_solvents_compound": "Null",
  "Perovskite_deposition_solvents_mixing_ratio": "Null",
  "Perovskite_deposition_synthesis_atmosphere": "Null",
  "Perovskite_deposition_synthesis_atmosphere_pressure": "7 × 10−3 Pa",
  "Perovskite_deposition_synthesis_atmosphere_relative_humidity": "Null",
  "Perovskite_deposition_spin_coating_speed": "Null",
  "Perovskite_deposition_spin_coating_time": "Null",
  "Perovskite_deposition_thermal_annealing_atmosphere": "Air",
  "Perovskite_deposition_thermal_annealing_temperature": "170 °C",
  "Perovskite_deposition_thermal_annealing_time": "15 min",
  "Perovskite_surface_treatment_material": "2-CF3-PEAI",
  "Perovskite_surface_treatment_method": "Spin-coating",
  "Perovskite_surface_treatment_solution_concentration": "10 mg/mL",
  "Perovskite_surface_treatment_solvents_compound": "Isopropanol",
  "Perovskite_surface_treatment_synthesis_atmosphere": "Air",
  "Perovskite_surface_treatment_synthesis_atmosphere_pressure": "1 atm",
  "Perovskite_surface_treatment_synthesis_atmosphere_relative_humidity": "Null",
  "Perovskite_surface_treatment_deposition_spin_coating_speed": "4000 rpm",
  "Perovskite_surface_treatment_deposition_spin_coating_time": "20 s",
  "Perovskite_surface_treatment_deposition_thermal_annealing_temperature": "Null",
  "Perovskite_surface_treatment_deposition_thermal_annealing_time": "Null",
  "HTL_thickness": "Null",
  "HTL_stack_sequence": "Spiro-OMeTAD",
  "HTL_additive_compound": "Li-TFSI;4-tert-butyl pyridine",
  "HTL_additive_concentration": "Null",
  "HTL_deposition_method": "Spin-coating",
  "HTL_deposition_solution_concentration": "80 mg/mL",
  "HTL_deposition_solvents_compound": "Chlorobenzene",
  "HTL_deposition_synthesis_atmosphere": "Air",
  "HTL_deposition_synthesis_atmosphere_pressure": "1 atm",
  "HTL_deposition_synthesis_atmosphere_relative_humidity": "Null",
  "HTL_deposition_spin_coating_speed": "4000 rpm",
  "HTL_deposition_spin_coating_time": "25 s",
  "HTL_deposition_thermal_annealing_temperature": "Null",
  "HTL_deposition_thermal_annealing_time": "Null",
  "Backcontact_thickness": "100 nm",
  "Beckcontact_deposition_method": "Thermal evaporation",
  "Backcontact_deposition_atmosphere_pressure": "Null",
  "Encapsulation_method": "Null",
  "Encapsulation_atmosphere": "Null",
  "JV_measured_device_matching": "True",
  "JV_measured_reverse_scan_Voc": "1.152 V",
  "JV_measured_reverse_scan_Jsc": "25.92 mA/cm2",
  "JV_measured_reverse_scan_FF": "81.78 %",
  "JV_measured_reverse_scan_PCE": "24.42 %",
  "JV_measured_forward_scan_Voc": "Null",
  "JV_measured_forward_scan_Jsc": "Null",
  "JV_measured_forward_scan_FF": "Null",
  "JV_measured_forward_scan_PCE": "24.04 %",
  "JV_measured_light_spectra": "AM1.5G",
  "JV_measured_light_spectra_intensity": "1 sun",
  "JV_measured_scan_speed": "0.2 V/s",
  "JV_measured_scan_delay_time": "Null",
  "JV_certified_PCE": "22.6 %",
  "Stabilized_measured_PCE": "Null",
  "Stabilized_certified_PCE": "Null",
  "Stability_test_device_matching": "True",
  "Stability_test_temperature": "Null",
  "Stability_test_atmosphere": "Dry air",
  "Stability_test_light_spectra": "Null",
  "Stability_test_light_intensity": "Null",
  "Stability_test_relative_humidity": "<5 %",
  "Stability_PCE_after_time": "4000 hours",
  "Stability_PCE_after_time_value": "97 %"
}

File: dataset/2021-2025/10.1126_sciadv.abo7422/Device_BestPCE_gpt4o_10.1126_sciadv.abo7422.json
{
  "Ref_DOI": "10.1126/sciadv.abo7422",
  "Ref_journal": "Science Advances",
  "Ref_publication_year": "2022",
  "Ref_title": "Sequential vacuum-evaporated perovskite solar cells with more than 24% efficiency",
  "Cell_architecture": "NIP",
  "Cell_stack_sequence": "FTO/SnO2/perovskite/Spiro-OMeTAD/Au",
  "Cell_area_measured": "0.1 cm2",
  "ETL_thickness": "Null",
  "ETL_stack_sequence": "SnO2",
  "ETL_additive_compound": "Null",
  "ETL_additive_concentration": "Null",
  "ETL_deposition_method": "Spin-coating",
  "ETL_deposition_solution_concentration": "3.75 weight %",
  "ETL_deposition_solvents_compound": "Null",
  "ETL_deposition_synthesis_atmosphere": "Air",
  "ETL_deposition_synthesis_atmosphere_pressure": "1 atm",
  "ETL_deposition_synthesis_atmosphere_relative_humidity": "Null",
  "ETL_deposition_spin_coating_speed": "4000 rpm",
  "ETL_deposition_spin_coating_time": "25 s",
  "ETL_deposition_thermal_annealing_temperature": "150 °C",
  "ETL_deposition_thermal_annealing_time": "30 min",
  "Perovskite_dimension": "3D",
  "Perovskite_thickness": "Null",
  "Perovskite_composition_long_form": "Cs0.05FA0.95PbI3",
  "Perovskite_additive_compound": "Null",
  "Perovskite_additive_concentration": "Null",
  "Perovskite_bandgap": "Null",
  "Perovskite_deposition_method": "Vacuum evaporation",
  "Perovskite_deposition_sequential_spin_coating": "Null",
  "Perovskite_deposition_spin_coating_antisolvent": "Null",
  "Perovskite_deposition_reaction_solutions_compounds": "PbI2;CsI;PbCl2;FAI",
  "Perovskite_deposition_reaction_solutions_concentrations": "Null",
  "Perovskite_deposition_final_solutions_concentration_before_deposition": "Null",
  "Perovskite_deposition_solvents_compound": "Null",
  "Perovskite_deposition_solvents_mixing_ratio": "Null",
  "Perovskite_deposition_synthesis_atmosphere": "Air",
  "Perovskite_deposition_synthesis_atmosphere_pressure": "1 atm",
  "Perovskite_deposition_synthesis_atmosphere_relative_humidity": "Null",
  "Perovskite_deposition_spin_coating_speed": "Null",
  "Perovskite_deposition_spin_coating_time": "Null",
  "Perovskite_deposition_thermal_annealing_atmosphere": "Air",
  "Perovskite_deposition_thermal_annealing_temperature": "170 °C",
  "Perovskite_deposition_thermal_annealing_time": "15 min",
  "Perovskite_surface_treatment_material": "2-CF3-PEAI",
  "Perovskite_surface_treatment_method": "Spin-coating",
  "Perovskite_surface_treatment_solution_concentration": "10 mg/mL",
  "Perovskite_surface_treatment_solvents_compound": "Isopropanol",
  "Perovskite_surface_treatment_synthesis_atmosphere": "Air",
  "Perovskite_surface_treatment_synthesis_atmosphere_pressure": "1 atm",
  "Perovskite_surface_treatment_synthesis_atmosphere_relative_humidity": "Null",
  "Perovskite_surface_treatment_deposition_spin_coating_speed": "4000 rpm",
  "Perovskite_surface_treatment_deposition_spin_coating_time": "20 s",
  "Perovskite_surface_treatment_deposition_thermal_annealing_temperature": "Null",
  "Perovskite_surface_treatment_deposition_thermal_annealing_time": "Null",
  "HTL_thickness": "Null",
  "HTL_stack_sequence": "Spiro-OMeTAD",
  "HTL_additive_compound": "Li-TFSI;4-tert-butylpyridine",
  "HTL_additive_concentration": "520 mg/mL;Null",
  "HTL_deposition_method": "Spin-coating",
  "HTL_deposition_solution_concentration": "80 mg/mL",
  "HTL_deposition_solvents_compound": "Chlorobenzene",
  "HTL_deposition_synthesis_atmosphere": "Air",
  "HTL_deposition_synthesis_atmosphere_pressure": "1 atm",
  "HTL_deposition_synthesis_atmosphere_relative_humidity": "Null",
  "HTL_deposition_spin_coating_speed": "4000 rpm",
  "HTL_deposition_spin_coating_time": "25 s",
  "HTL_deposition_thermal_annealing_temperature": "Null",
  "HTL_deposition_thermal_annealing_time": "Null",
  "Backcontact_thickness": "100 nm",
  "Beckcontact_deposition_method": "Thermal evaporation",
  "Backcontact_deposition_atmosphere_pressure": "Null",
  "Encapsulation_method": "Null",
  "Encapsulation_atmosphere": "Null",
  "JV_measured_device_matching": "True",
  "JV_measured_reverse_scan_Voc": "1.152 V",
  "JV_measured_reverse_scan_Jsc": "25.92 mA/cm2",
  "JV_measured_reverse_scan_FF": "81.78 %",
  "JV_measured_reverse_scan_PCE": "24.42 %",
  "JV_measured_forward_scan_Voc": "Null",
  "JV_measured_forward_scan_Jsc": "Null",
  "JV_measured_forward_scan_FF": "Null",
  "JV_measured_forward_scan_PCE": "24.04 %",
  "JV_measured_light_spectra": "AM1.5G",
  "JV_measured_light_spectra_intensity": "100 mW/cm2",
  "JV_measured_scan_speed": "0.2 V/s",
  "JV_measured_scan_delay_time": "Null",
  "JV_certified_PCE": "Null",
  "Stabilized_measured_PCE": "Null",
  "Stabilized_certified_PCE": "Null",
  "Stability_test_device_matching": "True",
  "Stability_test_temperature": "Null",
  "Stability_test_atmosphere": "Air",
  "Stability_test_light_spectra": "AM1.5G",
  "Stability_test_light_intensity": "1 sun",
  "Stability_test_relative_humidity": "35 %",
  "Stability_PCE_after_time": "1300 hours",
  "Stability_PCE_after_time_value": "97 %"
}

File: dataset/2021-2025/10.1126_sciadv.abo7422/Device_BestPCE_gpt4o_mini_10.1126_sciadv.abo7422.json
{
  "Ref_DOI": "10.1126/sciadv.abo7422",
  "Ref_journal": "Science Advances",
  "Ref_publication_year": "2022",
  "Ref_title": "Sequential vacuum-evaporated perovskite solar cells with more than 24% efficiency",
  "Cell_architecture": "PIN",
  "Cell_stack_sequence": "FTO/SnO2/perovskite/Spiro-OMeTAD/Au",
  "Cell_area_measured": "0.1 cm2",
  "ETL_thickness": "Null",
  "ETL_stack_sequence": "Null",
  "ETL_additive_compound": "Null",
  "ETL_additive_concentration": "Null",
  "ETL_deposition_method": "Spin-coating",
  "ETL_deposition_solution_concentration": "Null",
  "ETL_deposition_solvents_compound": "Null",
  "ETL_deposition_synthesis_atmosphere": "Air",
  "ETL_deposition_synthesis_atmosphere_pressure": "1 atm",
  "ETL_deposition_synthesis_atmosphere_relative_humidity": "Null",
  "ETL_deposition_spin_coating_speed": "Null",
  "ETL_deposition_spin_coating_time": "Null",
  "ETL_deposition_thermal_annealing_temperature": "Null",
  "ETL_deposition_thermal_annealing_time": "Null",
  "Perovskite_dimension": "3D",
  "Perovskite_thickness": "Null",
  "Perovskite_composition_long_form": "Cs0.05FA0.95PbI3",
  "Perovskite_additive_compound": "Null",
  "Perovskite_additive_concentration": "Null",
  "Perovskite_bandgap": "Null",
  "Perovskite_deposition_method": "Sequential vacuum deposition",
  "Perovskite_deposition_sequential_spin_coating": "Null",
  "Perovskite_deposition_spin_coating_antisolvent": "Null",
  "Perovskite_deposition_reaction_solutions_compounds": "CsI;PbI2;PbCl2;FAI",
  "Perovskite_deposition_reaction_solutions_concentrations": "Null",
  "Perovskite_deposition_final_solutions_concentration_before_deposition": "Null",
  "Perovskite_deposition_solvents_compound": "Null",
  "Perovskite_deposition_solvents_mixing_ratio": "Null",
  "Perovskite_deposition_synthesis_atmosphere": "Air",
  "Perovskite_deposition_synthesis_atmosphere_pressure": "1 atm",
  "Perovskite_deposition_synthesis_atmosphere_relative_humidity": "Null",
  "Perovskite_deposition_spin_coating_speed": "Null",
  "Perovskite_deposition_spin_coating_time": "Null",
  "Perovskite_deposition_thermal_annealing_atmosphere": "Air",
  "Perovskite_deposition_thermal_annealing_temperature": "170 °C",
  "Perovskite_deposition_thermal_annealing_time": "15 min",
  "Perovskite_surface_treatment_material": "2-CF3-PEAI",
  "Perovskite_surface_treatment_method": "Spin-coating",
  "Perovskite_surface_treatment_solution_concentration": "10 mg/mL",
  "Perovskite_surface_treatment_solvents_compound": "isopropanol",
  "Perovskite_surface_treatment_synthesis_atmosphere": "Air",
  "Perovskite_surface_treatment_synthesis_atmosphere_pressure": "1 atm",
  "Perovskite_surface_treatment_synthesis_atmosphere_relative_humidity": "Null",
  "Perovskite_surface_treatment_deposition_spin_coating_speed": "4000 rpm",
  "Perovskite_surface_treatment_deposition_spin_coating_time": "20 s",
  "Perovskite_surface_treatment_deposition_thermal_annealing_temperature": "Null",
  "Perovskite_surface_treatment_deposition_thermal_annealing_time": "Null",
  "HTL_thickness": "Null",
  "HTL_stack_sequence": "Null",
  "HTL_additive_compound": "Li-TFSI;4-tert-butyl pyridine",
  "HTL_additive_concentration": "520 mg/mL;Null",
  "HTL_deposition_method": "Spin-coating",
  "HTL_deposition_solution_concentration": "Null",
  "HTL_deposition_solvents_compound": "Chlorobenzene",
  "HTL_deposition_synthesis_atmosphere": "Air",
  "HTL_deposition_synthesis_atmosphere_pressure": "1 atm",
  "HTL_deposition_synthesis_atmosphere_relative_humidity": "Null",
  "HTL_deposition_spin_coating_speed": "4000 rpm",
  "HTL_deposition_spin_coating_time": "25 s",
  "HTL_deposition_thermal_annealing_temperature": "Null",
  "HTL_deposition_thermal_annealing_time": "Null",
  "Backcontact_thickness": "Null",
  "Beckcontact_deposition_method": "Thermal evaporation",
  "Backcontact_deposition_atmosphere_pressure": "Null",
  "Encapsulation_method": "Null",
  "Encapsulation_atmosphere": "Null",
  "JV_measured_device_matching": "True",
  "JV_measured_reverse_scan_Voc": "1.152 V",
  "JV_measured_reverse_scan_Jsc": "25.92 mA/cm2",
  "JV_measured_reverse_scan_FF": "81.78 %",
  "JV_measured_reverse_scan_PCE": "24.42 %",
  "JV_measured_forward_scan_Voc": "1.073 V",
  "JV_measured_forward_scan_Jsc": "24.75 mA/cm2",
  "JV_measured_forward_scan_FF": "79.57 %",
  "JV_measured_forward_scan_PCE": "24.04 %",
  "JV_measured_light_spectra": "AM1.5G",
  "JV_measured_light_spectra_intensity": "1 sun",
  "JV_measured_scan_speed": "0.2 V/s",
  "JV_measured_scan_delay_time": "Null",
  "JV_certified_PCE": "22.6 %",
  "Stabilized_measured_PCE": "Null",
  "Stabilized_certified_PCE": "Null",
  "Stability_test_device_matching": "True",
  "Stability_test_temperature": "Null",
  "Stability_test_atmosphere": "Air",
  "Stability_test_light_spectra": "Null",
  "Stability_test_light_intensity": "Null",
  "Stability_test_relative_humidity": "35 %",
  "Stability_PCE_after_time": "1300 hours",
  "Stability_PCE_after_time_value": "97 %"
}

File: dataset/2021-2025/10.1126_sciadv.abo7422/Device_BestPCE_gpt4o_mini_zero_shot_10.1126_sciadv.abo7422.json
{
  "Ref_DOI": "10.1126/sciadv.abo7422",
  "Ref_journal": "Science Advances",
  "Ref_publication_year": "2022",
  "Ref_title": "Sequential vacuum-evaporated perovskite solar cells with more than 24% efficiency",
  "Cell_architecture": "FTO/SnO2/perovskite/Spiro-OMeTAD/Au",
  "Cell_stack_sequence": "FTO/SnO2/perovskite/Spiro-OMeTAD/Au",
  "Cell_area_measured": "0.1 cm2",
  "ETL_thickness": "Null",
  "ETL_stack_sequence": "Null",
  "ETL_additive_compound": "Null",
  "ETL_additive_concentration": "Null",
  "ETL_deposition_method": "spin coating",
  "ETL_deposition_solution_concentration": "3.75 weight %",
  "ETL_deposition_solvents_compound": "Null",
  "ETL_deposition_synthesis_atmosphere": "ambient air",
  "ETL_deposition_synthesis_atmosphere_pressure": "Null",
  "ETL_deposition_synthesis_atmosphere_relative_humidity": "Null",
  "ETL_deposition_spin_coating_speed": "4000 rpm",
  "ETL_deposition_spin_coating_time": "25 s",
  "ETL_deposition_thermal_annealing_temperature": "150°C",
  "ETL_deposition_thermal_annealing_time": "30 min",
  "Perovskite_dimension": "Null",
  "Perovskite_thickness": "Null",
  "Perovskite_composition_long_form": "Cs0.05FA0.95PbI3",
  "Perovskite_additive_compound": "Null",
  "Perovskite_additive_concentration": "Null",
  "Perovskite_bandgap": "Null",
  "Perovskite_deposition_method": "sequential vacuum deposition",
  "Perovskite_deposition_sequential_spin_coating": "Null",
  "Perovskite_deposition_spin_coating_antisolvent": "Null",
  "Perovskite_deposition_reaction_solutions_compounds": "PbI2, PbCl2, CsI, FAI",
  "Perovskite_deposition_reaction_solutions_concentrations": "Null",
  "Perovskite_deposition_final_solutions_concentration_before_deposition": "Null",
  "Perovskite_deposition_solvents_compound": "Null",
  "Perovskite_deposition_solvents_mixing_ratio": "Null",
  "Perovskite_deposition_synthesis_atmosphere": "ambient air",
  "Perovskite_deposition_synthesis_atmosphere_pressure": "Null",
  "Perovskite_deposition_synthesis_atmosphere_relative_humidity": "Null",
  "Perovskite_deposition_spin_coating_speed": "Null",
  "Perovskite_deposition_spin_coating_time": "Null",
  "Perovskite_deposition_thermal_annealing_atmosphere": "ambient air",
  "Perovskite_deposition_thermal_annealing_temperature": "170°C",
  "Perovskite_deposition_thermal_annealing_time": "15 min",
  "Perovskite_surface_treatment_material": "2-CF3-PEAI",
  "Perovskite_surface_treatment_method": "spin coating",
  "Perovskite_surface_treatment_solution_concentration": "10 mg/ml",
  "Perovskite_surface_treatment_solvents_compound": "isopropanol",
  "Perovskite_surface_treatment_synthesis_atmosphere": "Null",
  "Perovskite_surface_treatment_synthesis_atmosphere_pressure": "Null",
  "Perovskite_surface_treatment_synthesis_atmosphere_relative_humidity": "Null",
  "Perovskite_surface_treatment_deposition_spin_coating_speed": "4000 rpm",
  "Perovskite_surface_treatment_deposition_spin_coating_time": "20 s",
  "Perovskite_surface_treatment_deposition_thermal_annealing_temperature": "Null",
  "Perovskite_surface_treatment_deposition_thermal_annealing_time": "Null",
  "HTL_thickness": "Null",
  "HTL_stack_sequence": "Null",
  "HTL_additive_compound": "Null",
  "HTL_additive_concentration": "Null",
  "HTL_deposition_method": "spin coating",
  "HTL_deposition_solution_concentration": "Null",
  "HTL_deposition_solvents_compound": "CB",
  "HTL_deposition_synthesis_atmosphere": "Null",
  "HTL_deposition_synthesis_atmosphere_pressure": "Null",
  "HTL_deposition_synthesis_atmosphere_relative_humidity": "Null",
  "HTL_deposition_spin_coating_speed": "4000 rpm",
  "HTL_deposition_spin_coating_time": "25 s",
  "HTL_deposition_thermal_annealing_temperature": "Null",
  "HTL_deposition_thermal_annealing_time": "Null",
  "Backcontact_thickness": "Null",
  "Beckcontact_deposition_method": "thermal evaporation",
  "Backcontact_deposition_atmosphere_pressure": "Null",
  "Encapsulation_method": "Null",
  "Encapsulation_atmosphere": "Null",
  "JV_measured_device_matching": "Null",
  "JV_measured_reverse_scan_Voc": "1.073 V",
  "JV_measured_reverse_scan_Jsc": "24.75 mA/cm2",
  "JV_measured_reverse_scan_FF": "79.57%",
  "JV_measured_reverse_scan_PCE": "24.42%",
  "JV_measured_forward_scan_Voc": "1.152 V",
  "JV_measured_forward_scan_Jsc": "25.92 mA/cm2",
  "JV_measured_forward_scan_FF": "81.78%",
  "JV_measured_forward_scan_PCE": "24.04%",
  "JV_measured_light_spectra": "Null",
  "JV_measured_light_spectra_intensity": "Null",
  "JV_measured_scan_speed": "0.2 V/s",
  "JV_measured_scan_delay_time": "Null",
  "JV_certified_PCE": "22.6%",
  "Stabilized_measured_PCE": "Null",
  "Stabilized_certified_PCE": "Null",
  "Stability_test_device_matching": "Null",
  "Stability_test_temperature": "60°C",
  "Stability_test_atmosphere": "Ar",
  "Stability_test_light_spectra": "Null",
  "Stability_test_light_intensity": "Null",
  "Stability_test_relative_humidity": "Null",
  "Stability_PCE_after_time": "1300 hours",
  "Stability_PCE_after_time_value": "97%"
}

File: dataset/2021-2025/10.1126_sciadv.abo7422/Device_BestPCE_grok_10.1126_sciadv.abo7422.json
{
  "Ref_DOI": "10.1126/sciadv.abo7422",
  "Ref_journal": "Science Advances",
  "Ref_publication_year": "2022",
  "Ref_title": "Sequential vacuum-evaporated perovskite solar cells with more than 24% efficiency",
  "Cell_architecture": "NIP",
  "Cell_stack_sequence": "FTO/SnO2/Perovskite/Spiro-OMeTAD/Au",
  "Cell_area_measured": "0.1 cm2",
  "ETL_thickness": "Null",
  "ETL_stack_sequence": "SnO2",
  "ETL_additive_compound": "Null",
  "ETL_additive_concentration": "Null",
  "ETL_deposition_method": "Spin-coating",
  "ETL_deposition_solution_concentration": "3.75 wt%",
  "ETL_deposition_solvents_compound": "Water",
  "ETL_deposition_synthesis_atmosphere": "Air",
  "ETL_deposition_synthesis_atmosphere_pressure": "1 atm",
  "ETL_deposition_synthesis_atmosphere_relative_humidity": "Null",
  "ETL_deposition_spin_coating_speed": "4000 rpm",
  "ETL_deposition_spin_coating_time": "25 s",
  "ETL_deposition_thermal_annealing_temperature": "150 °C",
  "ETL_deposition_thermal_annealing_time": "30 min",
  "Perovskite_dimension": "3D",
  "Perovskite_thickness": "Null",
  "Perovskite_composition_long_form": "Cs0.05FA0.95PbI3",
  "Perovskite_additive_compound": "PbCl2",
  "Perovskite_additive_concentration": "Null",
  "Perovskite_bandgap": "Null",
  "Perovskite_deposition_method": "Sequential vacuum evaporation",
  "Perovskite_deposition_sequential_spin_coating": "False",
  "Perovskite_deposition_spin_coating_antisolvent": "Null",
  "Perovskite_deposition_reaction_solutions_compounds": "PbI2; PbCl2; CsI; FAI",
  "Perovskite_deposition_reaction_solutions_concentrations": "Null; Null; Null; Null",
  "Perovskite_deposition_final_solutions_concentration_before_deposition": "Null",
  "Perovskite_deposition_solvents_compound": "Null",
  "Perovskite_deposition_solvents_mixing_ratio": "Null",
  "Perovskite_deposition_synthesis_atmosphere": "Vacuum",
  "Perovskite_deposition_synthesis_atmosphere_pressure": "7e-3 Pa for lead halide; 1e-2 Pa for FAI",
  "Perovskite_deposition_synthesis_atmosphere_relative_humidity": "Null",
  "Perovskite_deposition_spin_coating_speed": "Null",
  "Perovskite_deposition_spin_coating_time": "Null",
  "Perovskite_deposition_thermal_annealing_atmosphere": "Air",
  "Perovskite_deposition_thermal_annealing_temperature": "170 °C",
  "Perovskite_deposition_thermal_annealing_time": "15 min",
  "Perovskite_surface_treatment_material": "2-CF3-PEAI",
  "Perovskite_surface_treatment_method": "Spin-coating",
  "Perovskite_surface_treatment_solution_concentration": "10 mg/mL",
  "Perovskite_surface_treatment_solvents_compound": "Isopropanol",
  "Perovskite_surface_treatment_synthesis_atmosphere": "Null",
  "Perovskite_surface_treatment_synthesis_atmosphere_pressure": "Null",
  "Perovskite_surface_treatment_synthesis_atmosphere_relative_humidity": "Null",
  "Perovskite_surface_treatment_deposition_spin_coating_speed": "4000 rpm",
  "Perovskite_surface_treatment_deposition_spin_coating_time": "20 s",
  "Perovskite_surface_treatment_deposition_thermal_annealing_temperature": "Null",
  "Perovskite_surface_treatment_deposition_thermal_annealing_time": "Null",
  "HTL_thickness": "Null",
  "HTL_stack_sequence": "Spiro-OMeTAD",
  "HTL_additive_compound": "Li-TFSI; 4-tert-butyl pyridine",
  "HTL_additive_concentration": "520 mg/mL; Null",
  "HTL_deposition_method": "Spin-coating",
  "HTL_deposition_solution_concentration": "80 mg/mL",
  "HTL_deposition_solvents_compound": "Chlorobenzene",
  "HTL_deposition_synthesis_atmosphere": "Null",
  "HTL_deposition_synthesis_atmosphere_pressure": "Null",
  "HTL_deposition_synthesis_atmosphere_relative_humidity": "Null",
  "HTL_deposition_spin_coating_speed": "4000 rpm",
  "HTL_deposition_spin_coating_time": "25 s",
  "HTL_deposition_thermal_annealing_temperature": "Null",
  "HTL_deposition_thermal_annealing_time": "Null",
  "Backcontact_thickness": "100 nm",
  "Beckcontact_deposition_method": "Thermal evaporation",
  "Backcontact_deposition_atmosphere_pressure": "Null",
  "Encapsulation_method": "None",
  "Encapsulation_atmosphere": "Null",
  "JV_measured_device_matching": "True",
  "JV_measured_reverse_scan_Voc": "1.152 V",
  "JV_measured_reverse_scan_Jsc": "25.92 mA/cm2",
  "JV_measured_reverse_scan_FF": "81.78 %",
  "JV_measured_reverse_scan_PCE": "24.42 %",
  "JV_measured_forward_scan_Voc": "Null",
  "JV_measured_forward_scan_Jsc": "Null",
  "JV_measured_forward_scan_FF": "Null",
  "JV_measured_forward_scan_PCE": "24.04 %",
  "JV_measured_light_spectra": "AM1.5G",
  "JV_measured_light_spectra_intensity": "100 mW/cm2",
  "JV_measured_scan_speed": "0.2 V/s",
  "JV_measured_scan_delay_time": "Null",
  "JV_certified_PCE": "Null",
  "Stabilized_measured_PCE": "Null",
  "Stabilized_certified_PCE": "Null",
  "Stability_test_device_matching": "True",
  "Stability_test_temperature": "Null",
  "Stability_test_atmosphere": "Dry air",
  "Stability_test_light_spectra": "Null",
  "Stability_test_light_intensity": "Null",
  "Stability_test_relative_humidity": "<5 %",
  "Stability_PCE_after_time": "4000 hours",
  "Stability_PCE_after_time_value": "Negligible decline"
}

File: dataset/2021-2025/10.1126_sciadv.abo7422/Device_BestPCE_o3_10.1126_sciadv.abo7422.json
{
  "Ref_DOI": "10.1126/sciadv.abo7422",
  "Ref_journal": "Science Advances",
  "Ref_publication_year": "2022",
  "Ref_title": "Sequential vacuum-evaporated perovskite solar cells with more than 24% efficiency",
  "Cell_architecture": "NIP",
  "Cell_stack_sequence": "FTO/SnO2/Perovskite/Spiro-OMeTAD/Au",
  "Cell_area_measured": "0.1 cm2",
  "ETL_thickness": "Null",
  "ETL_stack_sequence": "SnO2",
  "ETL_additive_compound": "Null",
  "ETL_additive_concentration": "Null",
  "ETL_deposition_method": "Spin-coating",
  "ETL_deposition_solution_concentration": "3.75 wt%",
  "ETL_deposition_solvents_compound": "Water",
  "ETL_deposition_synthesis_atmosphere": "Air",
  "ETL_deposition_synthesis_atmosphere_pressure": "1 atm",
  "ETL_deposition_synthesis_atmosphere_relative_humidity": "Null",
  "ETL_deposition_spin_coating_speed": "4000 rpm",
  "ETL_deposition_spin_coating_time": "25 s",
  "ETL_deposition_thermal_annealing_temperature": "150 °C",
  "ETL_deposition_thermal_annealing_time": "30 min",
  "Perovskite_dimension": "3D",
  "Perovskite_thickness": "Null",
  "Perovskite_composition_long_form": "Cs0.05FA0.95PbI3",
  "Perovskite_additive_compound": "PbCl2",
  "Perovskite_additive_concentration": "Null",
  "Perovskite_bandgap": "Null",
  "Perovskite_deposition_method": "Thermal evaporation",
  "Perovskite_deposition_sequential_spin_coating": "Null",
  "Perovskite_deposition_spin_coating_antisolvent": "Null",
  "Perovskite_deposition_reaction_solutions_compounds": "PbI2; PbCl2; CsI; FAI",
  "Perovskite_deposition_reaction_solutions_concentrations": "Null",
  "Perovskite_deposition_final_solutions_concentration_before_deposition": "Null",
  "Perovskite_deposition_solvents_compound": "Null",
  "Perovskite_deposition_solvents_mixing_ratio": "Null",
  "Perovskite_deposition_synthesis_atmosphere": "Vacuum",
  "Perovskite_deposition_synthesis_atmosphere_pressure": "7e-3 Pa",
  "Perovskite_deposition_synthesis_atmosphere_relative_humidity": "Null",
  "Perovskite_deposition_spin_coating_speed": "Null",
  "Perovskite_deposition_spin_coating_time": "Null",
  "Perovskite_deposition_thermal_annealing_atmosphere": "Air",
  "Perovskite_deposition_thermal_annealing_temperature": "170 °C",
  "Perovskite_deposition_thermal_annealing_time": "15 min",
  "Perovskite_surface_treatment_material": "2-CF3-PEAI",
  "Perovskite_surface_treatment_method": "Spin-coating",
  "Perovskite_surface_treatment_solution_concentration": "10 mg/mL",
  "Perovskite_surface_treatment_solvents_compound": "Isopropanol",
  "Perovskite_surface_treatment_synthesis_atmosphere": "Air",
  "Perovskite_surface_treatment_synthesis_atmosphere_pressure": "1 atm",
  "Perovskite_surface_treatment_synthesis_atmosphere_relative_humidity": "Null",
  "Perovskite_surface_treatment_deposition_spin_coating_speed": "4000 rpm",
  "Perovskite_surface_treatment_deposition_spin_coating_time": "20 s",
  "Perovskite_surface_treatment_deposition_thermal_annealing_temperature": "Null",
  "Perovskite_surface_treatment_deposition_thermal_annealing_time": "Null",
  "HTL_thickness": "Null",
  "HTL_stack_sequence": "Spiro-OMeTAD",
  "HTL_additive_compound": "Li-TFSI; 4-tert-butylpyridine",
  "HTL_additive_concentration": "Li-TFSI 520 mg/mL stock (18 μL per mL); 30 μL 4-tert-butylpyridine per mL",
  "HTL_deposition_method": "Spin-coating",
  "HTL_deposition_solution_concentration": "80 mg/mL",
  "HTL_deposition_solvents_compound": "Chlorobenzene",
  "HTL_deposition_synthesis_atmosphere": "Air",
  "HTL_deposition_synthesis_atmosphere_pressure": "1 atm",
  "HTL_deposition_synthesis_atmosphere_relative_humidity": "Null",
  "HTL_deposition_spin_coating_speed": "4000 rpm",
  "HTL_deposition_spin_coating_time": "25 s",
  "HTL_deposition_thermal_annealing_temperature": "Null",
  "HTL_deposition_thermal_annealing_time": "Null",
  "Backcontact_thickness": "100 nm",
  "Beckcontact_deposition_method": "Thermal evaporation",
  "Backcontact_deposition_atmosphere_pressure": "Null",
  "Encapsulation_method": "Null",
  "Encapsulation_atmosphere": "Null",
  "JV_measured_device_matching": "True",
  "JV_measured_reverse_scan_Voc": "1.152 V",
  "JV_measured_reverse_scan_Jsc": "25.92 mA/cm2",
  "JV_measured_reverse_scan_FF": "81.78 %",
  "JV_measured_reverse_scan_PCE": "24.42 %",
  "JV_measured_forward_scan_Voc": "Null",
  "JV_measured_forward_scan_Jsc": "Null",
  "JV_measured_forward_scan_FF": "Null",
  "JV_measured_forward_scan_PCE": "24.04 %",
  "JV_measured_light_spectra": "AM1.5G",
  "JV_measured_light_spectra_intensity": "100 mW/cm2",
  "JV_measured_scan_speed": "0.2 V/s",
  "JV_measured_scan_delay_time": "Null",
  "JV_certified_PCE": "Null",
  "Stabilized_measured_PCE": "Null",
  "Stabilized_certified_PCE": "Null",
  "Stability_test_device_matching": "True",
  "Stability_test_temperature": "Null",
  "Stability_test_atmosphere": "Nitrogen",
  "Stability_test_light_spectra": "LED",
  "Stability_test_light_intensity": "Null",
  "Stability_test_relative_humidity": "Null",
  "Stability_PCE_after_time": "450 hours",
  "Stability_PCE_after_time_value": "92% of initial PCE"
}

File: dataset/2021-2025/10.1126_sciadv.abo7422/Device_BestPCE_o4_mini_10.1126_sciadv.abo7422.json
{
  "Ref_DOI": "10.1126/sciadv.abo7422",
  "Ref_journal": "Science Advances",
  "Ref_publication_year": "2022",
  "Ref_title": "Sequential vacuum-evaporated perovskite solar cells with more than 24% efficiency",
  "Cell_architecture": "n-i-p",
  "Cell_stack_sequence": "FTO/SnO2/Cs0.05FA0.95PbI3/Spiro-OMeTAD/Au",
  "Cell_area_measured": "0.1 cm^2",
  "ETL_thickness": "Null",
  "ETL_stack_sequence": "SnO2",
  "ETL_additive_compound": "Null",
  "ETL_additive_concentration": "Null",
  "ETL_deposition_method": "Spin-coating",
  "ETL_deposition_solution_concentration": "3.75 wt%",
  "ETL_deposition_solvents_compound": "Water",
  "ETL_deposition_synthesis_atmosphere": "Air",
  "ETL_deposition_synthesis_atmosphere_pressure": "1 atm",
  "ETL_deposition_synthesis_atmosphere_relative_humidity": "Null",
  "ETL_deposition_spin_coating_speed": "4000 rpm",
  "ETL_deposition_spin_coating_time": "25 s",
  "ETL_deposition_thermal_annealing_temperature": "150 °C",
  "ETL_deposition_thermal_annealing_time": "30 min",
  "Perovskite_dimension": "3D",
  "Perovskite_thickness": "Null",
  "Perovskite_composition_long_form": "Cs0.05FA0.95PbI3",
  "Perovskite_additive_compound": "PbCl2",
  "Perovskite_additive_concentration": "Null",
  "Perovskite_bandgap": "Null",
  "Perovskite_deposition_method": "Sequential vacuum evaporation",
  "Perovskite_deposition_sequential_spin_coating": "Null",
  "Perovskite_deposition_spin_coating_antisolvent": "Null",
  "Perovskite_deposition_reaction_solutions_compounds": "Null",
  "Perovskite_deposition_reaction_solutions_concentrations": "Null",
  "Perovskite_deposition_final_solutions_concentration_before_deposition": "Null",
  "Perovskite_deposition_solvents_compound": "Null",
  "Perovskite_deposition_solvents_mixing_ratio": "Null",
  "Perovskite_deposition_synthesis_atmosphere": "Vacuum",
  "Perovskite_deposition_synthesis_atmosphere_pressure": "Null",
  "Perovskite_deposition_synthesis_atmosphere_relative_humidity": "Null",
  "Perovskite_deposition_spin_coating_speed": "Null",
  "Perovskite_deposition_spin_coating_time": "Null",
  "Perovskite_deposition_thermal_annealing_atmosphere": "Air",
  "Perovskite_deposition_thermal_annealing_temperature": "170 °C",
  "Perovskite_deposition_thermal_annealing_time": "15 min",
  "Perovskite_surface_treatment_material": "2-CF3-PEAI",
  "Perovskite_surface_treatment_method": "Spin-coating",
  "Perovskite_surface_treatment_solution_concentration": "10 mg/mL",
  "Perovskite_surface_treatment_solvents_compound": "Isopropanol",
  "Perovskite_surface_treatment_synthesis_atmosphere": "Air",
  "Perovskite_surface_treatment_synthesis_atmosphere_pressure": "1 atm",
  "Perovskite_surface_treatment_synthesis_atmosphere_relative_humidity": "Null",
  "Perovskite_surface_treatment_deposition_spin_coating_speed": "4000 rpm",
  "Perovskite_surface_treatment_deposition_spin_coating_time": "20 s",
  "Perovskite_surface_treatment_deposition_thermal_annealing_temperature": "Null",
  "Perovskite_surface_treatment_deposition_thermal_annealing_time": "Null",
  "HTL_thickness": "Null",
  "HTL_stack_sequence": "Spiro-OMeTAD",
  "HTL_additive_compound": "4-tert-butylpyridine;Li-TFSI",
  "HTL_additive_concentration": "Null;520 mg/mL",
  "HTL_deposition_method": "Spin-coating",
  "HTL_deposition_solution_concentration": "80 mg/mL",
  "HTL_deposition_solvents_compound": "Chlorobenzene",
  "HTL_deposition_synthesis_atmosphere": "Air",
  "HTL_deposition_synthesis_atmosphere_pressure": "1 atm",
  "HTL_deposition_synthesis_atmosphere_relative_humidity": "Null",
  "HTL_deposition_spin_coating_speed": "4000 rpm",
  "HTL_deposition_spin_coating_time": "25 s",
  "HTL_deposition_thermal_annealing_temperature": "Null",
  "HTL_deposition_thermal_annealing_time": "Null",
  "Backcontact_thickness": "100 nm",
  "Beckcontact_deposition_method": "Thermal evaporation",
  "Backcontact_deposition_atmosphere_pressure": "Null",
  "Encapsulation_method": "Null",
  "Encapsulation_atmosphere": "Null",
  "JV_measured_device_matching": "True",
  "JV_measured_reverse_scan_Voc": "1.152 V",
  "JV_measured_reverse_scan_Jsc": "25.92 mA/cm2",
  "JV_measured_reverse_scan_FF": "81.78 %",
  "JV_measured_reverse_scan_PCE": "24.42 %",
  "JV_measured_forward_scan_Voc": "Null",
  "JV_measured_forward_scan_Jsc": "Null",
  "JV_measured_forward_scan_FF": "Null",
  "JV_measured_forward_scan_PCE": "24.04 %",
  "JV_measured_light_spectra": "AM1.5G",
  "JV_measured_light_spectra_intensity": "100 mW/cm2",
  "JV_measured_scan_speed": "0.2 V/s",
  "JV_measured_scan_delay_time": "Null",
  "JV_certified_PCE": "Null",
  "Stabilized_measured_PCE": "Null",
  "Stabilized_certified_PCE": "Null",
  "Stability_test_device_matching": "True",
  "Stability_test_temperature": "Null",
  "Stability_test_atmosphere": "Air",
  "Stability_test_light_spectra": "Dark",
  "Stability_test_light_intensity": "Null",
  "Stability_test_relative_humidity": "35%",
  "Stability_PCE_after_time": "1300 hours",
  "Stability_PCE_after_time_value": "97%"
}
