Repository: jiayijdong/PSCbench

# PSCbench


**PSCbench** is a novel benchmark for materials science research-level scientific
dataset curation sourced from published journals. The benchmark is designed to evaluate the complex classification capabilities,
strong domain knowledge, and advanced calculation skills of LLMs. 

We developed an innovative **evaluation protocol** for a detailed analysis of classification abilities of leading commercially available Large Language Models. This
involves instructing LLMs to extract key knowledge information within a predefined set of
dataset template. This process offers a fine-grained understanding that LLM works as well as a human in annotating the data
and actually finds out when the humans failed to annotate the data
.

## Data


The PSCbench dataset is under dataset folder in json file format. Each file is list of dictionary and can be extracted using following scripts.
Each file stands for one published journal, which is fully elaborated in the paper. 

```
with open("./dataset/retroactive/{}.json".format(subject), encoding='utf-8') as json_file:
    problems=json.load(json_file)
```

## Evaluation
To evaluate our data using LLM, please refer to folder under eval

## Analysis (Evaluation Protocol)
The evaluation protocol involves analyzing both LLM
and reference (correct) ground truth with the assistance of human annotators to identify the key information in the literature.
These reasons are then summarized into 4 categories: **Tag, Materials, Fabrication and Properties**. Subsequently, a LLM verifier is employed to automatically attribute each
incorrectly extracted answer into a certain field. The resulting error profiles enable the
interpretation of the improved skills by certain prompting strategies and direct comparison of various
strategies.

### run evaluation protocol
After running the evaluation part, use the output to run the evaluation protocol. 
```
cd eval
OPENAI_API_KEY=your_key python ana_error.py --setting your_setting 
```

## Citation
If you find our paper useful, please cite our paper
```
@misc{dong2024pscbench,
  author = {Dong, Jiayi and Huang, Zijian and Yao, Yu and Shen, Zhichao and Liu, Junkai and Tong, Yiushun and Tsai, Chu-Yen and Duan, Haoxiang and Yang, Wenxin and Gong, Ming and Xu, Wei and Kundu, Arnesh and Zhang, Ying and Huang, Joshua and Tong, Xinyang and Yeh, Eric and Zhu, Yingke and Ng, Charlotte and Du, Yilun and Li, Ju and Schwalbe-Koda, Daniel and Yang, Yang},
  title = {{PSCBENCH: A Benchmark for Large-Scale Automated Knowledge Extraction and Data Curation in Perovskite Solar Cell Literature}},
  note = {Preprint},
  year = {2024},
  url = {https://arxiv.org/abs/XXXX.XXXXX}  
}

```

File: dataset/2021-2025/10.1126_science.abd4860/Device_BestPCE_10.1126_science.abd4860.json
{
    "Ref_DOI": "10.1126/science.abd4860",
    "Ref_journal": "Science",
    "Ref_publication_year": "2021",
    "Ref_title": "Reconfiguring the band-edge states of photovoltaic perovskites by conjugated organic cations",
    "Cell_architecture": "NIP",
    "Cell_stack_sequence": "ITO/SnO2/(FAPbI3)x(MAPbBr3)1-x/Spiro-OMeTAD/Au",
    "Cell_area_measured": "Null",
    "ETL_thickness": "30 nm",
    "ETL_stack_sequence": "SnO2",
    "ETL_additive_compound": "Null",
    "ETL_additive_concentration": "Null",
    "ETL_deposition_method": "Spin-coating",
    "ETL_deposition_solution_concentration": "2 mg/mL",
    "ETL_deposition_solvents_compound": "Water",
    "ETL_deposition_synthesis_atmosphere": "Air",
    "ETL_deposition_synthesis_atmosphere_pressure": "1 atm",
    "ETL_deposition_synthesis_atmosphere_relative_humidity": "Null",
    "ETL_deposition_spin_coating_speed": "Null",
    "ETL_deposition_spin_coating_time": "Null",
    "ETL_deposition_thermal_annealing_temperature": "180 °C",
    "ETL_deposition_thermal_annealing_time": "60 min",
    "Perovskite_dimension": "3D",
    "Perovskite_thickness": "Null",
    "Perovskite_composition_long_form": "(FAPbI3)x(MAPbBr3)1-x",
    "Perovskite_additive_compound": "Null",
    "Perovskite_additive_concentration": "Null",
    "Perovskite_bandgap": "Null",
    "Perovskite_deposition_method": "Spin-coating",
    "Perovskite_deposition_sequential_spin_coating": "True",
    "Perovskite_deposition_spin_coating_antisolvent": "Null",
    "Perovskite_deposition_reaction_solutions_compounds": "PbI2;FAI/MABr/MACl",
    "Perovskite_deposition_reaction_solutions_concentrations": "1.4 mM;70 mg/3 mg/11 mg",
    "Perovskite_deposition_final_solutions_concentration_before_deposition": "Null",
    "Perovskite_deposition_solvents_compound": "DMF/DMSO;IPA",
    "Perovskite_deposition_solvents_mixing_ratio": "94/6;Null",
    "Perovskite_deposition_synthesis_atmosphere": "N2",
    "Perovskite_deposition_synthesis_atmosphere_pressure": "Null",
    "Perovskite_deposition_synthesis_atmosphere_relative_humidity": "40%",
    "Perovskite_deposition_spin_coating_speed": "1500 rpm;1800 rpm",
    "Perovskite_deposition_spin_coating_time": "30 s;30 s",
    "Perovskite_deposition_thermal_annealing_atmosphere": "Air",
    "Perovskite_deposition_thermal_annealing_temperature": "70 °C;150 °C",
    "Perovskite_deposition_thermal_annealing_time": "1 min;10 min",
    "Perovskite_surface_treatment_material": "PREA",
    "Perovskite_surface_treatment_method": "Spin-coating",
    "Perovskite_surface_treatment_solution_concentration": "5 mM",
    "Perovskite_surface_treatment_solvents_compound": "IPA:CB",
    "Perovskite_surface_treatment_synthesis_atmosphere": "Null",
    "Perovskite_surface_treatment_synthesis_atmosphere_pressure": "Null",
    "Perovskite_surface_treatment_synthesis_atmosphere_relative_humidity": "Null",
    "Perovskite_surface_treatment_deposition_spin_coating_speed": "4000 rpm",
    "Perovskite_surface_treatment_deposition_spin_coating_time": "Null",
    "Perovskite_surface_treatment_deposition_thermal_annealing_temperature": "100 °C",
    "Perovskite_surface_treatment_deposition_thermal_annealing_time": "3 min",
    "HTL_thickness": "Null",
    "HTL_stack_sequence": "Spiro-OMeTAD",
    "HTL_additive_compound": "t-BP;Li-TFSI;FK209",
    "HTL_additive_concentration": "25.5 µL;15.5 µL;12.5 µL",
    "HTL_deposition_method": "Spin-Coating",
    "HTL_deposition_solution_concentration": "Null",
    "HTL_deposition_solvents_compound": "CB",
    "HTL_deposition_synthesis_atmosphere": "Null",
    "HTL_deposition_synthesis_atmosphere_pressure": "Null",
    "HTL_deposition_synthesis_atmosphere_relative_humidity": "Null",
    "HTL_deposition_spin_coating_speed": "Null",
    "HTL_deposition_spin_coating_time": "Null",
    "HTL_deposition_thermal_annealing_temperature": "Null",
    "HTL_deposition_thermal_annealing_time": "Null",
    "Backcontact_thickness": "100 nm",
    "Beckcontact_deposition_method": "Thermal evaporation",
    "Backcontact_deposition_atmosphere_pressure": "5 × 10−4 Pa",
    "Encapsulation_method": "Null",
    "Encapsulation_atmosphere": "Null",
    "JV_measured_device_matching": "True",
    "JV_measured_reverse_scan_Voc": "1.177 V",
    "JV_measured_reverse_scan_Jsc": "24.91 mA/cm2",
    "JV_measured_reverse_scan_FF": "78.4%",
    "JV_measured_reverse_scan_PCE": "23.0%",
    "JV_measured_forward_scan_Voc": "1.171 V",
    "JV_measured_forward_scan_Jsc": "24.85 mA/cm2",
    "JV_measured_forward_scan_FF": "76.2%",
    "JV_measured_forward_scan_PCE": "22.2%",
    "JV_measured_light_spectra": "AM1.5G",
    "JV_measured_light_spectra_intensity": "1 sun",
    "JV_measured_scan_speed": "Null",
    "JV_measured_scan_delay_time": "Null",
    "JV_certified_PCE": "Null",
    "Stabilized_measured_PCE": "22.4%",
    "Stabilized_certified_PCE": "Null",
    "Stability_test_device_matching": "True",
    "Stability_test_temperature": "40 °C",
    "Stability_test_atmosphere": "Air",
    "Stability_test_light_spectra": "AM1.5G",
    "Stability_test_light_intensity": "90 mW/cm2",
    "Stability_test_relative_humidity": "Null",
    "Stability_PCE_after_time": "2000 hours",
    "Stability_PCE_after_time_value": "85%"
}

File: dataset/2021-2025/10.1126_science.abd4860/Device_BestPCE_Gemini_1.5_pro_10.1126_science.abd4860.json
{
  "Ref_DOI": "10.1126/science.abd4860",
  "Ref_journal": "Science",
  "Ref_publication_year": "2021",
  "Ref_title": "Reconfiguring the band-edge states of photovoltaic perovskites by conjugated organic cations",
  "Cell_architecture": "NIP",
  "Cell_stack_sequence": "ITO/SnO2/(FAPbI3)x(MAPbBr3)1-x/Spiro-OMeTAD/Au",
  "Cell_area_measured": "Null",
  "ETL_thickness": "30 nm",
  "ETL_stack_sequence": "SnO2",
  "ETL_additive_compound": "Null",
  "ETL_additive_concentration": "Null",
  "ETL_deposition_method": "Spin-coating",
  "ETL_deposition_solution_concentration": "2 mg/mL",
  "ETL_deposition_solvents_compound": "Water",
  "ETL_deposition_synthesis_atmosphere": "Air",
  "ETL_deposition_synthesis_atmosphere_pressure": "1 atm",
  "ETL_deposition_synthesis_atmosphere_relative_humidity": "Null",
  "ETL_deposition_spin_coating_speed": "Null",
  "ETL_deposition_spin_coating_time": "Null",
  "ETL_deposition_thermal_annealing_temperature": "180 °C",
  "ETL_deposition_thermal_annealing_time": "60 min",
  "Perovskite_dimension": "3D",
  "Perovskite_thickness": "Null",
  "Perovskite_composition_long_form": "(FAPbI3)x(MAPbBr3)1-x",
  "Perovskite_additive_compound": "PREA",
  "Perovskite_additive_concentration": "5 mM",
  "Perovskite_bandgap": "Null",
  "Perovskite_deposition_method": "Spin-coating",
  "Perovskite_deposition_sequential_spin_coating": "True",
  "Perovskite_deposition_spin_coating_antisolvent": "Null",
  "Perovskite_deposition_reaction_solutions_compounds": "PbI2;FAI;MABr;MACl",
  "Perovskite_deposition_reaction_solutions_concentrations": "1.4 mM;70 mg/mL;3 mg/mL;11 mg/mL",
  "Perovskite_deposition_final_solutions_concentration_before_deposition": "Null",
  "Perovskite_deposition_solvents_compound": "DMF;DMSO;IPA",
  "Perovskite_deposition_solvents_mixing_ratio": "94:6;1:1",
  "Perovskite_deposition_synthesis_atmosphere": "N2;Air",
  "Perovskite_deposition_synthesis_atmosphere_pressure": "1 atm;1 atm",
  "Perovskite_deposition_synthesis_atmosphere_relative_humidity": "Null;40%",
  "Perovskite_deposition_spin_coating_speed": "1500 rpm;1800 rpm;4000 rpm",
  "Perovskite_deposition_spin_coating_time": "30 s;30 s;Null",
  "Perovskite_deposition_thermal_annealing_atmosphere": "Air;Air",
  "Perovskite_deposition_thermal_annealing_temperature": "70 °C;90 °C;150 °C;100 °C",
  "Perovskite_deposition_thermal_annealing_time": "1 min;1 min;10 min;3 min",
  "Perovskite_surface_treatment_material": "Null",
  "Perovskite_surface_treatment_method": "Null",
  "Perovskite_surface_treatment_solution_concentration": "Null",
  "Perovskite_surface_treatment_solvents_compound": "Null",
  "Perovskite_surface_treatment_synthesis_atmosphere": "Null",
  "Perovskite_surface_treatment_synthesis_atmosphere_pressure": "Null",
  "Perovskite_surface_treatment_synthesis_atmosphere_relative_humidity": "Null",
  "Perovskite_surface_treatment_deposition_spin_coating_speed": "Null",
  "Perovskite_surface_treatment_deposition_spin_coating_time": "Null",
  "Perovskite_surface_treatment_deposition_thermal_annealing_temperature": "Null",
  "Perovskite_surface_treatment_deposition_thermal_annealing_time": "Null",
  "HTL_thickness": "Null",
  "HTL_stack_sequence": "Spiro-OMeTAD",
  "HTL_additive_compound": "t-BP;Li-TFSI;FK209",
  "HTL_additive_concentration": "25.5 µL;15.5 µL;12.5 µL",
  "HTL_deposition_method": "Spin-coating",
  "HTL_deposition_solution_concentration": "60 mg/0.7 mL",
  "HTL_deposition_solvents_compound": "Chlorobenzene;Acetonitrile;Acetonitrile",
  "HTL_deposition_synthesis_atmosphere": "N2",
  "HTL_deposition_synthesis_atmosphere_pressure": "1 atm",
  "HTL_deposition_synthesis_atmosphere_relative_humidity": "Null",
  "HTL_deposition_spin_coating_speed": "Null",
  "HTL_deposition_spin_coating_time": "Null",
  "HTL_deposition_thermal_annealing_temperature": "Null",
  "HTL_deposition_thermal_annealing_time": "Null",
  "Backcontact_thickness": "100 nm",
  "Beckcontact_deposition_method": "Thermal evaporation",
  "Backcontact_deposition_atmosphere_pressure": "5 × 10−4 Pa",
  "Encapsulation_method": "Null",
  "Encapsulation_atmosphere": "Null",
  "JV_measured_device_matching": "True",
  "JV_measured_reverse_scan_Voc": "1.177 V",
  "JV_measured_reverse_scan_Jsc": "24.91 mA/cm2",
  "JV_measured_reverse_scan_FF": "78.4%",
  "JV_measured_reverse_scan_PCE": "23.0%",
  "JV_measured_forward_scan_Voc": "1.171 V",
  "JV_measured_forward_scan_Jsc": "24.85 mA/cm2",
  "JV_measured_forward_scan_FF": "76.2%",
  "JV_measured_forward_scan_PCE": "22.2%",
  "JV_measured_light_spectra": "AM1.5G",
  "JV_measured_light_spectra_intensity": "1 sun",
  "JV_measured_scan_speed": "0.02 V/step",
  "JV_measured_scan_delay_time": "Null",
  "JV_certified_PCE": "Null",
  "Stabilized_measured_PCE": "22.4%",
  "Stabilized_certified_PCE": "Null",
  "Stability_test_device_matching": "True",
  "Stability_test_temperature": "40 °C",
  "Stability_test_atmosphere": "Air",
  "Stability_test_light_spectra": "Null",
  "Stability_test_light_intensity": "90 ± 10 mW cm−2",
  "Stability_test_relative_humidity": "Null",
  "Stability_PCE_after_time": "2000 hours",
  "Stability_PCE_after_time_value": "85%"
}

File: dataset/2021-2025/10.1126_science.abd4860/Device_BestPCE_Gemini_2.0_Flash_10.1126_science.abd4860.json
{
  "Ref_DOI": "10.1126/science.abd4860",
  "Ref_journal": "Science",
  "Ref_publication_year": "2021",
  "Ref_title": "Reconfiguring the band-edge states of photovoltaic perovskites by conjugated organic cations",
  "Cell_architecture": "NIP",
  "Cell_stack_sequence": "ITO/SnO2/(FAPbI3)x(MAPbBr3)1-x/Spiro-OMeTAD/Au",
  "Cell_area_measured": "Null",
  "ETL_thickness": "30",
  "ETL_stack_sequence": "SnO2",
  "ETL_additive_compound": "Null",
  "ETL_additive_concentration": "Null",
  "ETL_deposition_method": "Spin-coating",
  "ETL_deposition_solution_concentration": "2 mg/mL",
  "ETL_deposition_solvents_compound": "water",
  "ETL_deposition_synthesis_atmosphere": "Air",
  "ETL_deposition_synthesis_atmosphere_pressure": "1 atm",
  "ETL_deposition_synthesis_atmosphere_relative_humidity": "Null",
  "ETL_deposition_spin_coating_speed": "Null",
  "ETL_deposition_spin_coating_time": "Null",
  "ETL_deposition_thermal_annealing_temperature": "180",
  "ETL_deposition_thermal_annealing_time": "60",
  "Perovskite_dimension": "3D",
  "Perovskite_thickness": "Null",
  "Perovskite_composition_long_form": "(FAPbI3)x(MAPbBr3)1-x",
  "Perovskite_additive_compound": "PREA",
  "Perovskite_additive_concentration": "5 mM",
  "Perovskite_bandgap": "Null",
  "Perovskite_deposition_method": "Spin-coating",
  "Perovskite_deposition_sequential_spin_coating": "True",
  "Perovskite_deposition_spin_coating_antisolvent": "Null",
  "Perovskite_deposition_reaction_solutions_compounds": "PbI2;FAI/MABr/MACl",
  "Perovskite_deposition_reaction_solutions_concentrations": "1.4 mM;70 mg FAI, 3 mg MABr and 11 mg MACl",
  "Perovskite_deposition_final_solutions_concentration_before_deposition": "Null",
  "Perovskite_deposition_solvents_compound": "DMF;DMSO;IPA",
  "Perovskite_deposition_solvents_mixing_ratio": "94/6;Null;Null",
  "Perovskite_deposition_synthesis_atmosphere": "Nitrogen",
  "Perovskite_deposition_synthesis_atmosphere_pressure": "1 atm",
  "Perovskite_deposition_synthesis_atmosphere_relative_humidity": "Null",
  "Perovskite_deposition_spin_coating_speed": "1500;1800",
  "Perovskite_deposition_spin_coating_time": "30;30",
  "Perovskite_deposition_thermal_annealing_atmosphere": "Nitrogen;Air",
  "Perovskite_deposition_thermal_annealing_temperature": "90;150",
  "Perovskite_deposition_thermal_annealing_time": "1;10",
  "Perovskite_surface_treatment_material": "PREA",
  "Perovskite_surface_treatment_method": "Drop casted",
  "Perovskite_surface_treatment_solution_concentration": "5 mM",
  "Perovskite_surface_treatment_solvents_compound": "IPA;CB",
  "Perovskite_surface_treatment_synthesis_atmosphere": "Null",
  "Perovskite_surface_treatment_synthesis_atmosphere_pressure": "Null",
  "Perovskite_surface_treatment_synthesis_atmosphere_relative_humidity": "Null",
  "Perovskite_surface_treatment_deposition_spin_coating_speed": "4000",
  "Perovskite_surface_treatment_deposition_spin_coating_time": "Null",
  "Perovskite_surface_treatment_deposition_thermal_annealing_temperature": "100",
  "Perovskite_surface_treatment_deposition_thermal_annealing_time": "3",
  "HTL_thickness": "Null",
  "HTL_stack_sequence": "Spiro-OMeTAD",
  "HTL_additive_compound": "t-BP;Li-TFSI;FK209",
  "HTL_additive_concentration": "25.5 µL;15.5 µL;12.5 µL",
  "HTL_deposition_method": "Spin-coating",
  "HTL_deposition_solution_concentration": "60",
  "HTL_deposition_solvents_compound": "CB;ACN;ACN",
  "HTL_deposition_synthesis_atmosphere": "Nitrogen",
  "HTL_deposition_synthesis_atmosphere_pressure": "1 atm",
  "HTL_deposition_synthesis_atmosphere_relative_humidity": "Null",
  "HTL_deposition_spin_coating_speed": "Null",
  "HTL_deposition_spin_coating_time": "Null",
  "HTL_deposition_thermal_annealing_temperature": "Null",
  "HTL_deposition_thermal_annealing_time": "Null",
  "Backcontact_thickness": "100",
  "Beckcontact_deposition_method": "Thermal evaporation",
  "Backcontact_deposition_atmosphere_pressure": "5 × 10−4 Pa",
  "Encapsulation_method": "Null",
  "Encapsulation_atmosphere": "Ambient",
  "JV_measured_device_matching": "True",
  "JV_measured_reverse_scan_Voc": "1.177",
  "JV_measured_reverse_scan_Jsc": "24.91",
  "JV_measured_reverse_scan_FF": "0.784",
  "JV_measured_reverse_scan_PCE": "23.0",
  "JV_measured_forward_scan_Voc": "1.171",
  "JV_measured_forward_scan_Jsc": "24.85",
  "JV_measured_forward_scan_FF": "0.762",
  "JV_measured_forward_scan_PCE": "22.2",
  "JV_measured_light_spectra": "AM 1.5 G",
  "JV_measured_light_spectra_intensity": "1 sun",
  "JV_measured_scan_speed": "Null",
  "JV_measured_scan_delay_time": "Null",
  "JV_certified_PCE": "Null",
  "Stabilized_measured_PCE": "22.4",
  "Stabilized_certified_PCE": "Null",
  "Stability_test_device_matching": "True",
  "Stability_test_temperature": "40",
  "Stability_test_atmosphere": "Ambient",
  "Stability_test_light_spectra": "Null",
  "Stability_test_light_intensity": "90",
  "Stability_test_relative_humidity": "Null",
  "Stability_PCE_after_time": "2,000 hours",
  "Stability_PCE_after_time_value": "85"
}

File: dataset/2021-2025/10.1126_science.abd4860/Device_BestPCE_claude_haiku_10.1126_science.abd4860.json
{
  "Ref_DOI": "10.1126/science.abd4860",
  "Ref_journal": "Science",
  "Ref_publication_year": "2021",
  "Ref_title": "Reconfiguring the band-edge states of photovoltaic perovskites by conjugated organic cations",
  "Cell_architecture": "NIP",
  "Cell_stack_sequence": "ITO/SnO2/Perovskite/Spiro-OMeTAD/Ag",
  "Cell_area_measured": "Null",
  "ETL_thickness": "30",
  "ETL_stack_sequence": "SnO2",
  "ETL_additive_compound": "Null",
  "ETL_additive_concentration": "Null",
  "ETL_deposition_method": "Spin-coating",
  "ETL_deposition_solution_concentration": "2",
  "ETL_deposition_solvents_compound": "Water",
  "ETL_deposition_synthesis_atmosphere": "Air",
  "ETL_deposition_synthesis_atmosphere_pressure": "1",
  "ETL_deposition_synthesis_atmosphere_relative_humidity": "Null",
  "ETL_deposition_spin_coating_speed": "Null",
  "ETL_deposition_spin_coating_time": "Null",
  "ETL_deposition_thermal_annealing_temperature": "180",
  "ETL_deposition_thermal_annealing_time": "60",
  "Perovskite_dimension": "3D",
  "Perovskite_thickness": "Null",
  "Perovskite_composition_long_form": "(FAPbI3)0.94(MAPbBr3)0.06",
  "Perovskite_additive_compound": "PREA",
  "Perovskite_additive_concentration": "5",
  "Perovskite_bandgap": "Null",
  "Perovskite_deposition_method": "Spin-coating",
  "Perovskite_deposition_sequential_spin_coating": "False",
  "Perovskite_deposition_spin_coating_antisolvent": "IPA",
  "Perovskite_deposition_reaction_solutions_compounds": "PbI2;FAI;MABr;MACl",
  "Perovskite_deposition_reaction_solutions_concentrations": "1.4;70;3;11",
  "Perovskite_deposition_final_solutions_concentration_before_deposition": "Null",
  "Perovskite_deposition_solvents_compound": "DMF;DMSO",
  "Perovskite_deposition_solvents_mixing_ratio": "94;6",
  "Perovskite_deposition_synthesis_atmosphere": "Nitrogen",
  "Perovskite_deposition_synthesis_atmosphere_pressure": "1",
  "Perovskite_deposition_synthesis_atmosphere_relative_humidity": "40",
  "Perovskite_deposition_spin_coating_speed": "1500;1800",
  "Perovskite_deposition_spin_coating_time": "30;30",
  "Perovskite_deposition_thermal_annealing_atmosphere": "Nitrogen;Air",
  "Perovskite_deposition_thermal_annealing_temperature": "70;150",
  "Perovskite_deposition_thermal_annealing_time": "1;10",
  "Perovskite_surface_treatment_material": "PREA",
  "Perovskite_surface_treatment_method": "Drop-casting",
  "Perovskite_surface_treatment_solution_concentration": "5",
  "Perovskite_surface_treatment_solvents_compound": "IPA;CB",
  "Perovskite_surface_treatment_synthesis_atmosphere": "Null",
  "Perovskite_surface_treatment_synthesis_atmosphere_pressure": "1",
  "Perovskite_surface_treatment_synthesis_atmosphere_relative_humidity": "Null",
  "Perovskite_surface_treatment_deposition_spin_coating_speed": "4000",
  "Perovskite_surface_treatment_deposition_spin_coating_time": "Null",
  "Perovskite_surface_treatment_deposition_thermal_annealing_temperature": "100",
  "Perovskite_surface_treatment_deposition_thermal_annealing_time": "3",
  "HTL_thickness": "Null",
  "HTL_stack_sequence": "Spiro-OMeTAD",
  "HTL_additive_compound": "t-BP;Li-TFSI;FK209",
  "HTL_additive_concentration": "25.5;15.5;12.5",
  "HTL_deposition_method": "Spin-coating",
  "HTL_deposition_solution_concentration": "60",
  "HTL_deposition_solvents_compound": "Chlorobenzene",
  "HTL_deposition_synthesis_atmosphere": "Null",
  "HTL_deposition_synthesis_atmosphere_pressure": "1",
  "HTL_deposition_synthesis_atmosphere_relative_humidity": "Null",
  "HTL_deposition_spin_coating_speed": "Null",
  "HTL_deposition_spin_coating_time": "Null",
  "HTL_deposition_thermal_annealing_temperature": "Null",
  "HTL_deposition_thermal_annealing_time": "Null",
  "Backcontact_thickness": "100",
  "Beckcontact_deposition_method": "Thermal evaporation",
  "Backcontact_deposition_atmosphere_pressure": "5e-4",
  "Encapsulation_method": "Null",
  "Encapsulation_atmosphere": "Null",
  "JV_measured_device_matching": "True",
  "JV_measured_reverse_scan_Voc": "1.177",
  "JV_measured_reverse_scan_Jsc": "24.91",
  "JV_measured_reverse_scan_FF": "0.784",
  "JV_measured_reverse_scan_PCE": "23.0",
  "JV_measured_forward_scan_Voc": "1.171",
  "JV_measured_forward_scan_Jsc": "24.85",
  "JV_measured_forward_scan_FF": "0.762",
  "JV_measured_forward_scan_PCE": "22.2",
  "JV_measured_light_spectra": "AM1.5G",
  "JV_measured_light_spectra_intensity": "1 sun",
  "JV_measured_scan_speed": "Null",
  "JV_measured_scan_delay_time": "Null",
  "JV_certified_PCE": "Null",
  "Stabilized_measured_PCE": "22.4",
  "Stabilized_certified_PCE": "Null",
  "Stability_test_device_matching": "True",
  "Stability_test_temperature": "40",
  "Stability_test_atmosphere": "Air",
  "Stability_test_light_spectra": "Null",
  "Stability_test_light_intensity": "90",
  "Stability_test_relative_humidity": "Null",
  "Stability_PCE_after_time": "2000 hours",
  "Stability_PCE_after_time_value": "85"
}

File: dataset/2021-2025/10.1126_science.abd4860/Device_BestPCE_gpt4o_10.1126_science.abd4860.json
{
  "Ref_DOI": "10.1126/science.abd4860",
  "Ref_journal": "Science",
  "Ref_publication_year": "2021",
  "Ref_title": "Reconfiguring the band-edge states of photovoltaic perovskites by conjugated organic cations",
  "Cell_architecture": "NIP",
  "Cell_stack_sequence": "ITO/SnO2/(FAPbI3)x(MAPbBr3)1-x/Spiro-OMeTAD/Au",
  "Cell_area_measured": "Null",
  "ETL_thickness": "30 nm",
  "ETL_stack_sequence": "SnO2",
  "ETL_additive_compound": "Null",
  "ETL_additive_concentration": "Null",
  "ETL_deposition_method": "Spin-coating",
  "ETL_deposition_solution_concentration": "2 mg/mL",
  "ETL_deposition_solvents_compound": "Water",
  "ETL_deposition_synthesis_atmosphere": "Air",
  "ETL_deposition_synthesis_atmosphere_pressure": "1 atm",
  "ETL_deposition_synthesis_atmosphere_relative_humidity": "Null",
  "ETL_deposition_spin_coating_speed": "Null",
  "ETL_deposition_spin_coating_time": "Null",
  "ETL_deposition_thermal_annealing_temperature": "180 °C",
  "ETL_deposition_thermal_annealing_time": "60 min",
  "Perovskite_dimension": "3D",
  "Perovskite_thickness": "Null",
  "Perovskite_composition_long_form": "(FAPbI3)x(MAPbBr3)1-x",
  "Perovskite_additive_compound": "Null",
  "Perovskite_additive_concentration": "Null",
  "Perovskite_bandgap": "Null",
  "Perovskite_deposition_method": "Spin-coating",
  "Perovskite_deposition_sequential_spin_coating": "True",
  "Perovskite_deposition_spin_coating_antisolvent": "Null",
  "Perovskite_deposition_reaction_solutions_compounds": "PbI2;FAI/MABr/MACl",
  "Perovskite_deposition_reaction_solutions_concentrations": "1.4 mM;70 mg/3 mg/11 mg",
  "Perovskite_deposition_final_solutions_concentration_before_deposition": "Null",
  "Perovskite_deposition_solvents_compound": "DMF/DMSO;IPA",
  "Perovskite_deposition_solvents_mixing_ratio": "94/6;Null",
  "Perovskite_deposition_synthesis_atmosphere": "Nitrogen",
  "Perovskite_deposition_synthesis_atmosphere_pressure": "Null",
  "Perovskite_deposition_synthesis_atmosphere_relative_humidity": "40%",
  "Perovskite_deposition_spin_coating_speed": "1500 rpm;1800 rpm",
  "Perovskite_deposition_spin_coating_time": "30 s;30 s",
  "Perovskite_deposition_thermal_annealing_atmosphere": "Air",
  "Perovskite_deposition_thermal_annealing_temperature": "70 °C;150 °C",
  "Perovskite_deposition_thermal_annealing_time": "1 min;10 min",
  "Perovskite_surface_treatment_material": "PREA",
  "Perovskite_surface_treatment_method": "Spin-coating",
  "Perovskite_surface_treatment_solution_concentration": "5 mM",
  "Perovskite_surface_treatment_solvents_compound": "IPA:CB",
  "Perovskite_surface_treatment_synthesis_atmosphere": "Null",
  "Perovskite_surface_treatment_synthesis_atmosphere_pressure": "Null",
  "Perovskite_surface_treatment_synthesis_atmosphere_relative_humidity": "Null",
  "Perovskite_surface_treatment_deposition_spin_coating_speed": "4000 rpm",
  "Perovskite_surface_treatment_deposition_spin_coating_time": "Null",
  "Perovskite_surface_treatment_deposition_thermal_annealing_temperature": "100 °C",
  "Perovskite_surface_treatment_deposition_thermal_annealing_time": "3 min",
  "HTL_thickness": "Null",
  "HTL_stack_sequence": "Spiro-OMeTAD",
  "HTL_additive_compound": "t-BP;Li-TFSI;FK209",
  "HTL_additive_concentration": "25.5 µL;15.5 µL;12.5 µL",
  "HTL_deposition_method": "Spin-coating",
  "HTL_deposition_solution_concentration": "60 mg/mL",
  "HTL_deposition_solvents_compound": "Chlorobenzene",
  "HTL_deposition_synthesis_atmosphere": "Null",
  "HTL_deposition_synthesis_atmosphere_pressure": "Null",
  "HTL_deposition_synthesis_atmosphere_relative_humidity": "Null",
  "HTL_deposition_spin_coating_speed": "Null",
  "HTL_deposition_spin_coating_time": "Null",
  "HTL_deposition_thermal_annealing_temperature": "Null",
  "HTL_deposition_thermal_annealing_time": "Null",
  "Backcontact_thickness": "100 nm",
  "Beckcontact_deposition_method": "Thermal evaporation",
  "Backcontact_deposition_atmosphere_pressure": "5 × 10−4 Pa",
  "Encapsulation_method": "Null",
  "Encapsulation_atmosphere": "Null",
  "JV_measured_device_matching": "True",
  "JV_measured_reverse_scan_Voc": "1.177 V",
  "JV_measured_reverse_scan_Jsc": "24.91 mA/cm2",
  "JV_measured_reverse_scan_FF": "78.4%",
  "JV_measured_reverse_scan_PCE": "23.0%",
  "JV_measured_forward_scan_Voc": "1.171 V",
  "JV_measured_forward_scan_Jsc": "24.85 mA/cm2",
  "JV_measured_forward_scan_FF": "76.2%",
  "JV_measured_forward_scan_PCE": "22.2%",
  "JV_measured_light_spectra": "AM1.5G",
  "JV_measured_light_spectra_intensity": "1 sun",
  "JV_measured_scan_speed": "Null",
  "JV_measured_scan_delay_time": "Null",
  "JV_certified_PCE": "Null",
  "Stabilized_measured_PCE": "22.4%",
  "Stabilized_certified_PCE": "Null",
  "Stability_test_device_matching": "True",
  "Stability_test_temperature": "40 °C",
  "Stability_test_atmosphere": "Air",
  "Stability_test_light_spectra": "AM1.5G",
  "Stability_test_light_intensity": "90 mW/cm2",
  "Stability_test_relative_humidity": "Null",
  "Stability_PCE_after_time": "2000 hours",
  "Stability_PCE_after_time_value": "85%"
}

File: dataset/2021-2025/10.1126_science.abd4860/Device_BestPCE_gpt4o_mini_10.1126_science.abd4860.json
{
  "Ref_DOI": "10.1126/science.abd4860",
  "Ref_journal": "Science",
  "Ref_publication_year": "2021",
  "Ref_title": "Reconfiguring the band-edge states of photovoltaic perovskites by conjugated organic cations",
  "Cell_architecture": "NIP",
  "Cell_stack_sequence": "ITO/SnO2/(FAPbI3)x(MAPbBr3)1-x/Spiro-OMeTAD/Ag",
  "Cell_area_measured": "0.1 cm²",
  "ETL_thickness": "30 nm",
  "ETL_stack_sequence": "SnO2",
  "ETL_additive_compound": "Null",
  "ETL_additive_concentration": "Null",
  "ETL_deposition_method": "Spin-coating",
  "ETL_deposition_solution_concentration": "2 mg/mL",
  "ETL_deposition_solvents_compound": "Water",
  "ETL_deposition_synthesis_atmosphere": "Air",
  "ETL_deposition_synthesis_atmosphere_pressure": "1 atm",
  "ETL_deposition_synthesis_atmosphere_relative_humidity": "Null",
  "ETL_deposition_spin_coating_speed": "1800 rpm",
  "ETL_deposition_spin_coating_time": "30 s",
  "ETL_deposition_thermal_annealing_temperature": "180 °C",
  "ETL_deposition_thermal_annealing_time": "60 min",
  "Perovskite_dimension": "3D",
  "Perovskite_thickness": "Null",
  "Perovskite_composition_long_form": "(FAPbI3)x(MAPbBr3)1-x",
  "Perovskite_additive_compound": "Null",
  "Perovskite_additive_concentration": "Null",
  "Perovskite_bandgap": "Null",
  "Perovskite_deposition_method": "Spin-coating",
  "Perovskite_deposition_sequential_spin_coating": "False",
  "Perovskite_deposition_spin_coating_antisolvent": "Null",
  "Perovskite_deposition_reaction_solutions_compounds": "1.4 mM PbI2; 70 mg FAI; 3 mg MABr; 11 mg MACl",
  "Perovskite_deposition_reaction_solutions_concentrations": "1.4 mM; 70 mg; 3 mg; 11 mg",
  "Perovskite_deposition_final_solutions_concentration_before_deposition": "Null",
  "Perovskite_deposition_solvents_compound": "DMF/DMSO; IPA",
  "Perovskite_deposition_solvents_mixing_ratio": "94/6",
  "Perovskite_deposition_synthesis_atmosphere": "Nitrogen",
  "Perovskite_deposition_synthesis_atmosphere_pressure": "1 atm",
  "Perovskite_deposition_synthesis_atmosphere_relative_humidity": "40%",
  "Perovskite_deposition_spin_coating_speed": "1500 rpm; 1800 rpm",
  "Perovskite_deposition_spin_coating_time": "30 s; 30 s",
  "Perovskite_deposition_thermal_annealing_atmosphere": "Air",
  "Perovskite_deposition_thermal_annealing_temperature": "70 °C; 150 °C",
  "Perovskite_deposition_thermal_annealing_time": "1 min; 10 min",
  "Perovskite_surface_treatment_material": "Null",
  "Perovskite_surface_treatment_method": "Null",
  "Perovskite_surface_treatment_solution_concentration": "Null",
  "Perovskite_surface_treatment_solvents_compound": "Null",
  "Perovskite_surface_treatment_synthesis_atmosphere": "Null",
  "Perovskite_surface_treatment_synthesis_atmosphere_pressure": "Null",
  "Perovskite_surface_treatment_synthesis_atmosphere_relative_humidity": "Null",
  "Perovskite_surface_treatment_deposition_spin_coating_speed": "Null",
  "Perovskite_surface_treatment_deposition_spin_coating_time": "Null",
  "Perovskite_surface_treatment_deposition_thermal_annealing_temperature": "Null",
  "Perovskite_surface_treatment_deposition_thermal_annealing_time": "Null",
  "HTL_thickness": "Null",
  "HTL_stack_sequence": "Spiro-OMeTAD",
  "HTL_additive_compound": "t-BP; Li-TFSI; FK209",
  "HTL_additive_concentration": "25.5 µL; 15.5 µL; 12.5 µL",
  "HTL_deposition_method": "Spin-coating",
  "HTL_deposition_solution_concentration": "Null",
  "HTL_deposition_solvents_compound": "CB",
  "HTL_deposition_synthesis_atmosphere": "Air",
  "HTL_deposition_synthesis_atmosphere_pressure": "1 atm",
  "HTL_deposition_synthesis_atmosphere_relative_humidity": "Null",
  "HTL_deposition_spin_coating_speed": "Null",
  "HTL_deposition_spin_coating_time": "Null",
  "HTL_deposition_thermal_annealing_temperature": "Null",
  "HTL_deposition_thermal_annealing_time": "Null",
  "Backcontact_thickness": "100 nm",
  "Beckcontact_deposition_method": "Thermal evaporation",
  "Backcontact_deposition_atmosphere_pressure": "1 atm",
  "Encapsulation_method": "Null",
  "Encapsulation_atmosphere": "Air",
  "JV_measured_device_matching": "True",
  "JV_measured_reverse_scan_Voc": "1.177 V",
  "JV_measured_reverse_scan_Jsc": "24.91 mA/cm2",
  "JV_measured_reverse_scan_FF": "78.4%",
  "JV_measured_reverse_scan_PCE": "23.0%",
  "JV_measured_forward_scan_Voc": "1.171 V",
  "JV_measured_forward_scan_Jsc": "24.85 mA/cm2",
  "JV_measured_forward_scan_FF": "76.2%",
  "JV_measured_forward_scan_PCE": "22.2%",
  "JV_measured_light_spectra": "AM1.5G",
  "JV_measured_light_spectra_intensity": "1 sun",
  "JV_measured_scan_speed": "0.02 V/s",
  "JV_measured_scan_delay_time": "Null",
  "JV_certified_PCE": "Null",
  "Stabilized_measured_PCE": "22.4%",
  "Stabilized_certified_PCE": "Null",
  "Stability_test_device_matching": "True",
  "Stability_test_temperature": "40 °C",
  "Stability_test_atmosphere": "Air",
  "Stability_test_light_spectra": "AM1.5G",
  "Stability_test_light_intensity": "90 mW/cm2",
  "Stability_test_relative_humidity": "Null",
  "Stability_PCE_after_time": "2000 hours",
  "Stability_PCE_after_time_value": "85%"
}

File: dataset/2021-2025/10.1126_science.abd4860/Device_BestPCE_gpt4o_mini_zero_shot_10.1126_science.abd4860.json
{
  "Ref_DOI": "10.1126/science.abd4860",
  "Ref_journal": "Science",
  "Ref_publication_year": "2021",
  "Ref_title": "Reconfiguring the band-edge states of photovoltaic perovskites by conjugated organic cations",
  "Cell_architecture": "ITO/SnO2/(FAPbI3)x(MAPbBr3)1-x/Spiro-OMeTAD/Au",
  "Cell_stack_sequence": "ITO/SnO2/perovskite/Spiro-OMeTAD/Au",
  "Cell_area_measured": "Null",
  "ETL_thickness": "30 nm",
  "ETL_stack_sequence": "SnO2",
  "ETL_additive_compound": "Null",
  "ETL_additive_concentration": "Null",
  "ETL_deposition_method": "spin-coating",
  "ETL_deposition_solution_concentration": "2 mg/mL",
  "ETL_deposition_solvents_compound": "water",
  "ETL_deposition_synthesis_atmosphere": "N2 glove box",
  "ETL_deposition_synthesis_atmosphere_pressure": "Null",
  "ETL_deposition_synthesis_atmosphere_relative_humidity": "Null",
  "ETL_deposition_spin_coating_speed": "1800 rpm",
  "ETL_deposition_spin_coating_time": "30 s",
  "ETL_deposition_thermal_annealing_temperature": "180 °C",
  "ETL_deposition_thermal_annealing_time": "60 min",
  "Perovskite_dimension": "Null",
  "Perovskite_thickness": "Null",
  "Perovskite_composition_long_form": "(FAPbI3)x(MAPbBr3)1-x",
  "Perovskite_additive_compound": "PRA, PRMA, PREA",
  "Perovskite_additive_concentration": "5 mM",
  "Perovskite_bandgap": "Null",
  "Perovskite_deposition_method": "spin-coating",
  "Perovskite_deposition_sequential_spin_coating": "Null",
  "Perovskite_deposition_spin_coating_antisolvent": "IPA",
  "Perovskite_deposition_reaction_solutions_compounds": "PbI2, FAI, MABr, MACl",
  "Perovskite_deposition_reaction_solutions_concentrations": "1.4 mM PbI2, 70 mg FAI, 3 mg MABr, 11 mg MACl",
  "Perovskite_deposition_final_solutions_concentration_before_deposition": "Null",
  "Perovskite_deposition_solvents_compound": "DMF/DMSO",
  "Perovskite_deposition_solvents_mixing_ratio": "94/6",
  "Perovskite_deposition_synthesis_atmosphere": "N2 glove box",
  "Perovskite_deposition_synthesis_atmosphere_pressure": "Null",
  "Perovskite_deposition_synthesis_atmosphere_relative_humidity": "40%",
  "Perovskite_deposition_spin_coating_speed": "1500 rpm",
  "Perovskite_deposition_spin_coating_time": "30 s",
  "Perovskite_deposition_thermal_annealing_atmosphere": "N2",
  "Perovskite_deposition_thermal_annealing_temperature": "150 °C",
  "Perovskite_deposition_thermal_annealing_time": "10 min",
  "Perovskite_surface_treatment_material": "Null",
  "Perovskite_surface_treatment_method": "Null",
  "Perovskite_surface_treatment_solution_concentration": "Null",
  "Perovskite_surface_treatment_solvents_compound": "Null",
  "Perovskite_surface_treatment_synthesis_atmosphere": "Null",
  "Perovskite_surface_treatment_synthesis_atmosphere_pressure": "Null",
  "Perovskite_surface_treatment_synthesis_atmosphere_relative_humidity": "Null",
  "Perovskite_surface_treatment_deposition_spin_coating_speed": "Null",
  "Perovskite_surface_treatment_deposition_spin_coating_time": "Null",
  "Perovskite_surface_treatment_deposition_thermal_annealing_temperature": "Null",
  "Perovskite_surface_treatment_deposition_thermal_annealing_time": "Null",
  "HTL_thickness": "Null",
  "HTL_stack_sequence": "Null",
  "HTL_additive_compound": "t-BP, Li-TFSI, FK209",
  "HTL_additive_concentration": "25.5 µL t-BP, 15.5 µL Li-TFSI (520 mg/mL in ACN), 12.5 µL FK209 (375 mg/mL in ACN)",
  "HTL_deposition_method": "spin-coating",
  "HTL_deposition_solution_concentration": "60 mg Spiro-OMeTAD in 700 µL CB",
  "HTL_deposition_solvents_compound": "CB",
  "HTL_deposition_synthesis_atmosphere": "N2 glove box",
  "HTL_deposition_synthesis_atmosphere_pressure": "Null",
  "HTL_deposition_synthesis_atmosphere_relative_humidity": "Null",
  "HTL_deposition_spin_coating_speed": "Null",
  "HTL_deposition_spin_coating_time": "Null",
  "HTL_deposition_thermal_annealing_temperature": "Null",
  "HTL_deposition_thermal_annealing_time": "Null",
  "Backcontact_thickness": "Null",
  "Beckcontact_deposition_method": "evaporation",
  "Backcontact_deposition_atmosphere_pressure": "Null",
  "Encapsulation_method": "Null",
  "Encapsulation_atmosphere": "Null",
  "JV_measured_device_matching": "Null",
  "JV_measured_reverse_scan_Voc": "1.177 V",
  "JV_measured_reverse_scan_Jsc": "24.91 mA/cm2",
  "JV_measured_reverse_scan_FF": "0.784",
  "JV_measured_reverse_scan_PCE": "23.0%",
  "JV_measured_forward_scan_Voc": "1.171 V",
  "JV_measured_forward_scan_Jsc": "24.85 mA/cm2",
  "JV_measured_forward_scan_FF": "0.762",
  "JV_measured_forward_scan_PCE": "22.2%",
  "JV_measured_light_spectra": "Null",
  "JV_measured_light_spectra_intensity": "Null",
  "JV_measured_scan_speed": "Null",
  "JV_measured_scan_delay_time": "Null",
  "JV_certified_PCE": "Null",
  "Stabilized_measured_PCE": "22.4%",
  "Stabilized_certified_PCE": "Null",
  "Stability_test_device_matching": "Null",
  "Stability_test_temperature": "40 °C",
  "Stability_test_atmosphere": "ambient",
  "Stability_test_light_spectra": "Null",
  "Stability_test_light_intensity": "90 ± 10 mW cm−2",
  "Stability_test_relative_humidity": "Null",
  "Stability_PCE_after_time": "2000 hours",
  "Stability_PCE_after_time_value": "85%"
}

File: dataset/2021-2025/10.1126_science.abd4860/Device_BestPCE_grok_10.1126_science.abd4860.json
{
  "Ref_DOI": "10.1126/science.abd4860",
  "Ref_journal": "Science",
  "Ref_publication_year": "2021",
  "Ref_title": "Reconfiguring the band-edge states of photovoltaic perovskites by conjugated organic cations",
  "Cell_architecture": "NIP",
  "Cell_stack_sequence": "ITO/SnO2/CsFAMA PbI3/Spiro-OMeTAD/Au",
  "Cell_area_measured": "Null",
  "ETL_thickness": "30 nm",
  "ETL_stack_sequence": "SnO2",
  "ETL_additive_compound": "Null",
  "ETL_additive_concentration": "Null",
  "ETL_deposition_method": "Spin-coating",
  "ETL_deposition_solution_concentration": "2 mg/mL",
  "ETL_deposition_solvents_compound": "Water",
  "ETL_deposition_synthesis_atmosphere": "Null",
  "ETL_deposition_synthesis_atmosphere_pressure": "Null",
  "ETL_deposition_synthesis_atmosphere_relative_humidity": "Null",
  "ETL_deposition_spin_coating_speed": "Null",
  "ETL_deposition_spin_coating_time": "Null",
  "ETL_deposition_thermal_annealing_temperature": "180 °C",
  "ETL_deposition_thermal_annealing_time": "60 min",
  "Perovskite_dimension": "3D",
  "Perovskite_thickness": "Null",
  "Perovskite_composition_long_form": "CsFAMA PbI3",
  "Perovskite_additive_compound": "Null",
  "Perovskite_additive_concentration": "Null",
  "Perovskite_bandgap": "Null",
  "Perovskite_deposition_method": "Spin-coating",
  "Perovskite_deposition_sequential_spin_coating": "True",
  "Perovskite_deposition_spin_coating_antisolvent": "Null",
  "Perovskite_deposition_reaction_solutions_compounds": "PbI2; CsI; FAI; MACl",
  "Perovskite_deposition_reaction_solutions_concentrations": "1.4 mM PbI2; 0.07 mM CsI; 80 mg FAI; 12 mg MACl",
  "Perovskite_deposition_final_solutions_concentration_before_deposition": "Null",
  "Perovskite_deposition_solvents_compound": "DMF; DMSO; IPA",
  "Perovskite_deposition_solvents_mixing_ratio": "94/6 for DMF/DMSO; Null for IPA",
  "Perovskite_deposition_synthesis_atmosphere": "Nitrogen",
  "Perovskite_deposition_synthesis_atmosphere_pressure": "Null",
  "Perovskite_deposition_synthesis_atmosphere_relative_humidity": "Null",
  "Perovskite_deposition_spin_coating_speed": "1500 rpm; 1800 rpm",
  "Perovskite_deposition_spin_coating_time": "30 s; 30 s",
  "Perovskite_deposition_thermal_annealing_atmosphere": "Nitrogen; Air",
  "Perovskite_deposition_thermal_annealing_temperature": "90 °C; 150 °C",
  "Perovskite_deposition_thermal_annealing_time": "1 min; 10 min",
  "Perovskite_surface_treatment_material": "PREA",
  "Perovskite_surface_treatment_method": "Drop-casting",
  "Perovskite_surface_treatment_solution_concentration": "5 mM",
  "Perovskite_surface_treatment_solvents_compound": "IPA; CB",
  "Perovskite_surface_treatment_synthesis_atmosphere": "Null",
  "Perovskite_surface_treatment_synthesis_atmosphere_pressure": "Null",
  "Perovskite_surface_treatment_synthesis_atmosphere_relative_humidity": "Null",
  "Perovskite_surface_treatment_deposition_spin_coating_speed": "4000 rpm",
  "Perovskite_surface_treatment_deposition_spin_coating_time": "Null",
  "Perovskite_surface_treatment_deposition_thermal_annealing_temperature": "100 °C",
  "Perovskite_surface_treatment_deposition_thermal_annealing_time": "3 min",
  "HTL_thickness": "Null",
  "HTL_stack_sequence": "Spiro-OMeTAD",
  "HTL_additive_compound": "t-BP; Li-TFSI; FK209",
  "HTL_additive_concentration": "25.5 µL t-BP; 520 mg/mL Li-TFSI; 375 mg/mL FK209",
  "HTL_deposition_method": "Spin-coating",
  "HTL_deposition_solution_concentration": "60 mg/mL",
  "HTL_deposition_solvents_compound": "Chlorobenzene",
  "HTL_deposition_synthesis_atmosphere": "Null",
  "HTL_deposition_synthesis_atmosphere_pressure": "Null",
  "HTL_deposition_synthesis_atmosphere_relative_humidity": "Null",
  "HTL_deposition_spin_coating_speed": "Null",
  "HTL_deposition_spin_coating_time": "Null",
  "HTL_deposition_thermal_annealing_temperature": "Null",
  "HTL_deposition_thermal_annealing_time": "Null",
  "Backcontact_thickness": "100 nm",
  "Beckcontact_deposition_method": "Thermal evaporation",
  "Backcontact_deposition_atmosphere_pressure": "5e-4 Pa",
  "Encapsulation_method": "Null",
  "Encapsulation_atmosphere": "Null",
  "JV_measured_device_matching": "True",
  "JV_measured_reverse_scan_Voc": "1.16 V",
  "JV_measured_reverse_scan_Jsc": "25.9 mA/cm2",
  "JV_measured_reverse_scan_FF": "78.1 %",
  "JV_measured_reverse_scan_PCE": "23.5 %",
  "JV_measured_forward_scan_Voc": "Null",
  "JV_measured_forward_scan_Jsc": "Null",
  "JV_measured_forward_scan_FF": "Null",
  "JV_measured_forward_scan_PCE": "Null",
  "JV_measured_light_spectra": "AM1.5G",
  "JV_measured_light_spectra_intensity": "Null",
  "JV_measured_scan_speed": "Null",
  "JV_measured_scan_delay_time": "Null",
  "JV_certified_PCE": "Null",
  "Stabilized_measured_PCE": "Null",
  "Stabilized_certified_PCE": "Null",
  "Stability_test_device_matching": "True",
  "Stability_test_temperature": "40 °C",
  "Stability_test_atmosphere": "Ambient atmosphere",
  "Stability_test_light_spectra": "Null",
  "Stability_test_light_intensity": "90 ± 10 mW/cm2",
  "Stability_test_relative_humidity": "Null",
  "Stability_PCE_after_time": "2000 hours",
  "Stability_PCE_after_time_value": "85 % of initial PCE"
}
