Repository: jiayijdong/PSCbench

# PSCbench


**PSCbench** is a novel benchmark for materials science research-level scientific
dataset curation sourced from published journals. The benchmark is designed to evaluate the complex classification capabilities,
strong domain knowledge, and advanced calculation skills of LLMs.

## Data


The PSCbench dataset is under dataset folder in json file format. Each file is list of dictionary and can be extracted using following scripts.
Each file stands for one published journal, which is fully elaborated in the paper. 

```
with open("./dataset/retroactive/{}.json".format(subject), encoding='utf-8') as json_file:
    problems=json.load(json_file)
```

File: dataset/2021-2025/10.1126_science.abd4860/Device_BestPCE_o3_10.1126_science.abd4860.json
{
  "Ref_DOI": "10.1126/science.abd4860",
  "Ref_journal": "Science",
  "Ref_publication_year": "2021",
  "Ref_title": "Reconfiguring the band-edge states of photovoltaic perovskites by conjugated organic cations",
  "Cell_architecture": "NIP",
  "Cell_stack_sequence": "ITO/SnO2/(FAPbI3)0.94(MAPbBr3)0.06/Spiro-OMeTAD/Au",
  "Cell_area_measured": "Null",
  "ETL_thickness": "30 nm",
  "ETL_stack_sequence": "SnO2",
  "ETL_additive_compound": "Null",
  "ETL_additive_concentration": "Null",
  "ETL_deposition_method": "Spin-coating",
  "ETL_deposition_solution_concentration": "2 mg/mL",
  "ETL_deposition_solvents_compound": "Water",
  "ETL_deposition_synthesis_atmosphere": "Air",
  "ETL_deposition_synthesis_atmosphere_pressure": "1 atm",
  "ETL_deposition_synthesis_atmosphere_relative_humidity": "Null",
  "ETL_deposition_spin_coating_speed": "Null",
  "ETL_deposition_spin_coating_time": "Null",
  "ETL_deposition_thermal_annealing_temperature": "180 °C",
  "ETL_deposition_thermal_annealing_time": "60 min",
  "Perovskite_dimension": "3D",
  "Perovskite_thickness": "Null",
  "Perovskite_composition_long_form": "(FAPbI3)0.94(MAPbBr3)0.06",
  "Perovskite_additive_compound": "MABr; MACl",
  "Perovskite_additive_concentration": "3 mg/mL; 11 mg/mL",
  "Perovskite_bandgap": "Null",
  "Perovskite_deposition_method": "Spin-coating",
  "Perovskite_deposition_sequential_spin_coating": "True",
  "Perovskite_deposition_spin_coating_antisolvent": "Null",
  "Perovskite_deposition_reaction_solutions_compounds": "PbI2; FAI; MABr; MACl",
  "Perovskite_deposition_reaction_solutions_concentrations": "1.4 mM; 70 mg/mL; 3 mg/mL; 11 mg/mL",
  "Perovskite_deposition_final_solutions_concentration_before_deposition": "Null",
  "Perovskite_deposition_solvents_compound": "DMF; DMSO; IPA",
  "Perovskite_deposition_solvents_mixing_ratio": "94:6; Null; Null",
  "Perovskite_deposition_synthesis_atmosphere": "Nitrogen",
  "Perovskite_deposition_synthesis_atmosphere_pressure": "1 atm",
  "Perovskite_deposition_synthesis_atmosphere_relative_humidity": "40%",
  "Perovskite_deposition_spin_coating_speed": "1500 rpm; 1800 rpm",
  "Perovskite_deposition_spin_coating_time": "30 s; 30 s",
  "Perovskite_deposition_thermal_annealing_atmosphere": "Air",
  "Perovskite_deposition_thermal_annealing_temperature": "70 °C; 90 °C; 150 °C",
  "Perovskite_deposition_thermal_annealing_time": "1 min; 1 min; 10 min",
  "Perovskite_surface_treatment_material": "PREA",
  "Perovskite_surface_treatment_method": "Spin-coating",
  "Perovskite_surface_treatment_solution_concentration": "5 mM",
  "Perovskite_surface_treatment_solvents_compound": "IPA; Chlorobenzene",
  "Perovskite_surface_treatment_synthesis_atmosphere": "Nitrogen",
  "Perovskite_surface_treatment_synthesis_atmosphere_pressure": "1 atm",
  "Perovskite_surface_treatment_synthesis_atmosphere_relative_humidity": "Null",
  "Perovskite_surface_treatment_deposition_spin_coating_speed": "4000 rpm",
  "Perovskite_surface_treatment_deposition_spin_coating_time": "Null",
  "Perovskite_surface_treatment_deposition_thermal_annealing_temperature": "100 °C",
  "Perovskite_surface_treatment_deposition_thermal_annealing_time": "3 min",
  "HTL_thickness": "Null",
  "HTL_stack_sequence": "Spiro-OMeTAD",
  "HTL_additive_compound": "t-BP; Li-TFSI; FK209",
  "HTL_additive_concentration": "25.5 µL/0.7 mL; 15.5 µL of 520 mg/mL; 12.5 µL of 375 mg/mL",
  "HTL_deposition_method": "Spin-coating",
  "HTL_deposition_solution_concentration": "85.7 mg/mL",
  "HTL_deposition_solvents_compound": "Chlorobenzene; Acetonitrile",
  "HTL_deposition_synthesis_atmosphere": "Nitrogen",
  "HTL_deposition_synthesis_atmosphere_pressure": "1 atm",
  "HTL_deposition_synthesis_atmosphere_relative_humidity": "Null",
  "HTL_deposition_spin_coating_speed": "Null",
  "HTL_deposition_spin_coating_time": "Null",
  "HTL_deposition_thermal_annealing_temperature": "Null",
  "HTL_deposition_thermal_annealing_time": "Null",
  "Backcontact_thickness": "100 nm",
  "Beckcontact_deposition_method": "Thermal evaporation",
  "Backcontact_deposition_atmosphere_pressure": "5e-4 Pa",
  "Encapsulation_method": "Null",
  "Encapsulation_atmosphere": "Null",
  "JV_measured_device_matching": "True",
  "JV_measured_reverse_scan_Voc": "1.177 V",
  "JV_measured_reverse_scan_Jsc": "24.91 mA/cm2",
  "JV_measured_reverse_scan_FF": "78.4 %",
  "JV_measured_reverse_scan_PCE": "23.0 %",
  "JV_measured_forward_scan_Voc": "1.171 V",
  "JV_measured_forward_scan_Jsc": "24.85 mA/cm2",
  "JV_measured_forward_scan_FF": "76.2 %",
  "JV_measured_forward_scan_PCE": "22.2 %",
  "JV_measured_light_spectra": "AM1.5G",
  "JV_measured_light_spectra_intensity": "100 mW/cm2",
  "JV_measured_scan_speed": "Null",
  "JV_measured_scan_delay_time": "Null",
  "JV_certified_PCE": "Null",
  "Stabilized_measured_PCE": "22.4 %",
  "Stabilized_certified_PCE": "Null",
  "Stability_test_device_matching": "True",
  "Stability_test_temperature": "40 °C",
  "Stability_test_atmosphere": "Air",
  "Stability_test_light_spectra": "Null",
  "Stability_test_light_intensity": "90 mW/cm2",
  "Stability_test_relative_humidity": "Null",
  "Stability_PCE_after_time": "2000 hours",
  "Stability_PCE_after_time_value": "85 %"
}

File: dataset/2021-2025/10.1126_science.abd4860/Device_BestPCE_o4_mini_10.1126_science.abd4860.json
{
  "Ref_DOI": "10.1126/science.abd4860",
  "Ref_journal": "Science",
  "Ref_publication_year": "2021",
  "Ref_title": "Reconfiguring the band-edge states of photovoltaic perovskites by conjugated organic cations",
  "Cell_architecture": "NIP",
  "Cell_stack_sequence": "ITO/SnO2/(FAPbI3)0.94(MAPbBr3)0.06/Spiro-OMeTAD/Au",
  "Cell_area_measured": "Null",
  "ETL_thickness": "30 nm",
  "ETL_stack_sequence": "SnO2",
  "ETL_additive_compound": "Null",
  "ETL_additive_concentration": "Null",
  "ETL_deposition_method": "Spin-coating",
  "ETL_deposition_solution_concentration": "2 mg/mL",
  "ETL_deposition_solvents_compound": "Water",
  "ETL_deposition_synthesis_atmosphere": "Air",
  "ETL_deposition_synthesis_atmosphere_pressure": "1 atm",
  "ETL_deposition_synthesis_atmosphere_relative_humidity": "Null",
  "ETL_deposition_spin_coating_speed": "Null",
  "ETL_deposition_spin_coating_time": "Null",
  "ETL_deposition_thermal_annealing_temperature": "180 °C",
  "ETL_deposition_thermal_annealing_time": "60 min",
  "Perovskite_dimension": "3D",
  "Perovskite_thickness": "Null",
  "Perovskite_composition_long_form": "(FAPbI3)0.94(MAPbBr3)0.06",
  "Perovskite_additive_compound": "Null",
  "Perovskite_additive_concentration": "Null",
  "Perovskite_bandgap": "Null",
  "Perovskite_deposition_method": "Spin-coating",
  "Perovskite_deposition_sequential_spin_coating": "True",
  "Perovskite_deposition_spin_coating_antisolvent": "Null",
  "Perovskite_deposition_reaction_solutions_compounds": "PbI2 in DMF/DMSO; FAI, MABr, MACl in IPA",
  "Perovskite_deposition_reaction_solutions_concentrations": "1.4 mM; 70 mg/mL FAI, 3 mg/mL MABr, 11 mg/mL MACl",
  "Perovskite_deposition_final_solutions_concentration_before_deposition": "Null",
  "Perovskite_deposition_solvents_compound": "DMF/DMSO; IPA",
  "Perovskite_deposition_solvents_mixing_ratio": "94:6; 1:0",
  "Perovskite_deposition_synthesis_atmosphere": "Nitrogen",
  "Perovskite_deposition_synthesis_atmosphere_pressure": "1 atm",
  "Perovskite_deposition_synthesis_atmosphere_relative_humidity": "40%",
  "Perovskite_deposition_spin_coating_speed": "1500;1800 rpm",
  "Perovskite_deposition_spin_coating_time": "30;30 s",
  "Perovskite_deposition_thermal_annealing_atmosphere": "Nitrogen;Air",
  "Perovskite_deposition_thermal_annealing_temperature": "70;90;150 °C",
  "Perovskite_deposition_thermal_annealing_time": "1;1;10 min",
  "Perovskite_surface_treatment_material": "2-(pyren-1-yl)ethanaminium iodide (PREA)",
  "Perovskite_surface_treatment_method": "Spin-coating",
  "Perovskite_surface_treatment_solution_concentration": "5 mM",
  "Perovskite_surface_treatment_solvents_compound": "IPA:CB",
  "Perovskite_surface_treatment_synthesis_atmosphere": "Nitrogen",
  "Perovskite_surface_treatment_synthesis_atmosphere_pressure": "1 atm",
  "Perovskite_surface_treatment_synthesis_atmosphere_relative_humidity": "Null",
  "Perovskite_surface_treatment_deposition_spin_coating_speed": "4000 rpm",
  "Perovskite_surface_treatment_deposition_spin_coating_time": "Null",
  "Perovskite_surface_treatment_deposition_thermal_annealing_temperature": "100 °C",
  "Perovskite_surface_treatment_deposition_thermal_annealing_time": "3 min",
  "HTL_thickness": "Null",
  "HTL_stack_sequence": "Spiro-OMeTAD",
  "HTL_additive_compound": "t-BP;Li-TFSI;FK209",
  "HTL_additive_concentration": "520 mg/mL;375 mg/mL",
  "HTL_deposition_method": "Spin-coating",
  "HTL_deposition_solution_concentration": "85.7 mg/mL",
  "HTL_deposition_solvents_compound": "Chlorobenzene",
  "HTL_deposition_synthesis_atmosphere": "Nitrogen",
  "HTL_deposition_synthesis_atmosphere_pressure": "1 atm",
  "HTL_deposition_synthesis_atmosphere_relative_humidity": "Null",
  "HTL_deposition_spin_coating_speed": "Null",
  "HTL_deposition_spin_coating_time": "Null",
  "HTL_deposition_thermal_annealing_temperature": "Null",
  "HTL_deposition_thermal_annealing_time": "Null",
  "Backcontact_thickness": "100 nm",
  "Beckcontact_deposition_method": "Thermal evaporation",
  "Backcontact_deposition_atmosphere_pressure": "3.75e-6 torr",
  "Encapsulation_method": "Null",
  "Encapsulation_atmosphere": "Null",
  "JV_measured_device_matching": "True",
  "JV_measured_reverse_scan_Voc": "1.177 V",
  "JV_measured_reverse_scan_Jsc": "24.91 mA/cm2",
  "JV_measured_reverse_scan_FF": "78.4%",
  "JV_measured_reverse_scan_PCE": "23.0%",
  "JV_measured_forward_scan_Voc": "Null",
  "JV_measured_forward_scan_Jsc": "Null",
  "JV_measured_forward_scan_FF": "Null",
  "JV_measured_forward_scan_PCE": "Null",
  "JV_measured_light_spectra": "AM1.5G",
  "JV_measured_light_spectra_intensity": "100 mW/cm2",
  "JV_measured_scan_speed": "Null",
  "JV_measured_scan_delay_time": "Null",
  "JV_certified_PCE": "Null",
  "Stabilized_measured_PCE": "22.4%",
  "Stabilized_certified_PCE": "Null",
  "Stability_test_device_matching": "True",
  "Stability_test_temperature": "40 °C",
  "Stability_test_atmosphere": "Air",
  "Stability_test_light_spectra": "Null",
  "Stability_test_light_intensity": "90 mW/cm2",
  "Stability_test_relative_humidity": "Null",
  "Stability_PCE_after_time": "2000 hours",
  "Stability_PCE_after_time_value": "85%"
}
