Repository: jiayijdong/PSCbench

# PSCbench


**PSCbench** is a novel benchmark for materials science research-level scientific
dataset curation sourced from published journals. The benchmark is designed to evaluate the complex classification capabilities,
strong domain knowledge, and advanced calculation skills of LLMs. 

We developed an innovative **evaluation protocol** for a detailed analysis of classification abilities of leading commercially available Large Language Models. This
involves instructing LLMs to extract key knowledge information within a predefined set of
dataset template. This process offers a fine-grained understanding that LLM works as well as a human in annotating the data
and actually finds out when the humans failed to annotate the data
.

## Data


The PSCbench dataset is under dataset folder in json file format. Each file is list of dictionary and can be extracted using following scripts.
Each file stands for one published journal, which is fully elaborated in the paper. 

```
with open("./dataset/retroactive/{}.json".format(subject), encoding='utf-8') as json_file:
    problems=json.load(json_file)
```

## Evaluation
To evaluate our data using LLM, please refer to folder under eval

## Analysis (Evaluation Protocol)
The evaluation protocol involves analyzing both LLM
and reference (correct) ground truth with the assistance of human annotators to identify the key information in the literature.
These reasons are then summarized into 4 categories: **Tag, Materials, Fabrication and Properties**. Subsequently, a LLM verifier is employed to automatically attribute each
incorrectly extracted answer into a certain field. The resulting error profiles enable the
interpretation of the improved skills by certain prompting strategies and direct comparison of various
strategies.

### run evaluation protocol
After running the evaluation part, use the output to run the evaluation protocol. 
```
cd eval
OPENAI_API_KEY=your_key python ana_error.py --setting your_setting 
```

## Citation
If you find our paper useful, please cite our paper
```
@misc{dong2024pscbench,
  author = {Dong, Jiayi and Huang, Zijian and Yao, Yu and Shen, Zhichao and Liu, Junkai and Tong, Yiushun and Tsai, Chu-Yen and Duan, Haoxiang and Yang, Wenxin and Gong, Ming and Xu, Wei and Kundu, Arnesh and Zhang, Ying and Huang, Joshua and Tong, Xinyang and Yeh, Eric and Zhu, Yingke and Ng, Charlotte and Du, Yilun and Li, Ju and Schwalbe-Koda, Daniel and Yang, Yang},
  title = {{PSCBENCH: A Benchmark for Large-Scale Automated Knowledge Extraction and Data Curation in Perovskite Solar Cell Literature}},
  note = {Preprint},
  year = {2024},
  url = {https://arxiv.org/abs/XXXX.XXXXX}  
}

```

File: dataset/2021-2025/10.1126_science.abf5602/Device_BestPCE_10.1126_science.abf5602.json
{
    "Ref_DOI": "10.1126/science.abf5602",
    "Ref_journal": "Science",
    "Ref_publication_year": "2021",
    "Ref_title": "Interfacial toughening with self-assembled monolayers enhances perovskite solar cell reliability",
    "Cell_architecture": "NIP",
    "Cell_stack_sequence": "glass/ITO/SnO2/SAM/MHP/Spiro-OMeTAD/Au",
    "Cell_area_measured": "0.105 cm2",
    "ETL_thickness": "30 nm",
    "ETL_stack_sequence": "SnO2",
    "ETL_additive_compound": "Null",
    "ETL_additive_concentration": "Null",
    "ETL_deposition_method": "Spin-coating",
    "ETL_deposition_solution_concentration": "2.67 wt %",
    "ETL_deposition_solvents_compound": "Null",
    "ETL_deposition_synthesis_atmosphere": "Null",
    "ETL_deposition_synthesis_atmosphere_pressure": "Null",
    "ETL_deposition_synthesis_atmosphere_relative_humidity": "Null",
    "ETL_deposition_spin_coating_speed": "3000 rpm",
    "ETL_deposition_spin_coating_time": "30 s",
    "ETL_deposition_thermal_annealing_temperature": "150 °C",
    "ETL_deposition_thermal_annealing_time": "30 min",
    "Perovskite_dimension": "3D",
    "Perovskite_thickness": "500 nm",
    "Perovskite_composition_long_form": "Cs0.05(FA0.85MA0.15)0.95Pb(I0.85Br0.15)3",
    "Perovskite_additive_compound": "PbI2",
    "Perovskite_additive_concentration": "4 mol %",
    "Perovskite_bandgap": "Null",
    "Perovskite_deposition_method": "Spin-coating",
    "Perovskite_deposition_sequential_spin_coating": "False",
    "Perovskite_deposition_spin_coating_antisolvent": "Chlorobenzene",
    "Perovskite_deposition_reaction_solutions_compounds": "CsI; FAI; MABr; PbBr2; PbI2",
    "Perovskite_deposition_reaction_solutions_concentrations": "Null",
    "Perovskite_deposition_final_solutions_concentration_before_deposition": "1.4 M",
    "Perovskite_deposition_solvents_compound": "DMF; DMSO",
    "Perovskite_deposition_solvents_mixing_ratio": "4/1",
    "Perovskite_deposition_synthesis_atmosphere": "N2",
    "Perovskite_deposition_synthesis_atmosphere_pressure": "Null",
    "Perovskite_deposition_synthesis_atmosphere_relative_humidity": "Null",
    "Perovskite_deposition_spin_coating_speed": "6000 rpm",
    "Perovskite_deposition_spin_coating_time": "30 s",
    "Perovskite_deposition_thermal_annealing_atmosphere": "Null",
    "Perovskite_deposition_thermal_annealing_temperature": "110 °C",
    "Perovskite_deposition_thermal_annealing_time": "50 min",
    "Perovskite_surface_treatment_material": "Null",
    "Perovskite_surface_treatment_method": "Null",
    "Perovskite_surface_treatment_solution_concentration": "Null",
    "Perovskite_surface_treatment_solvents_compound": "Null",
    "Perovskite_surface_treatment_synthesis_atmosphere": "Null",
    "Perovskite_surface_treatment_synthesis_atmosphere_pressure": "Null",
    "Perovskite_surface_treatment_synthesis_atmosphere_relative_humidity": "Null",
    "Perovskite_surface_treatment_deposition_spin_coating_speed": "Null",
    "Perovskite_surface_treatment_deposition_spin_coating_time": "Null",
    "Perovskite_surface_treatment_deposition_thermal_annealing_temperature": "Null",
    "Perovskite_surface_treatment_deposition_thermal_annealing_time": "Null",
    "HTL_thickness": "300 nm",
    "HTL_stack_sequence": "Spiro-OMeTAD",
    "HTL_additive_compound": "Li-TFSI; Co(III) TFSI; t-BP",
    "HTL_additive_concentration": "520 mg/mL; 375 mg/mL; Null",
    "HTL_deposition_method": "Spin-coating",
    "HTL_deposition_solution_concentration": "Null",
    "HTL_deposition_solvents_compound": "Chlorobenzene",
    "HTL_deposition_synthesis_atmosphere": "N2",
    "HTL_deposition_synthesis_atmosphere_pressure": "Null",
    "HTL_deposition_synthesis_atmosphere_relative_humidity": "Null",
    "HTL_deposition_spin_coating_speed": "3000 rpm",
    "HTL_deposition_spin_coating_time": "30 s",
    "HTL_deposition_thermal_annealing_temperature": "Null",
    "HTL_deposition_thermal_annealing_time": "Null",
    "Backcontact_thickness": "80 nm",
    "Beckcontact_deposition_method": "Thermal evaporation",
    "Backcontact_deposition_atmosphere_pressure": "Null",
    "Encapsulation_method": "Null",
    "Encapsulation_atmosphere": "Null",
    "JV_measured_device_matching": "True",
    "JV_measured_reverse_scan_Voc": "1.185 V",
    "JV_measured_reverse_scan_Jsc": "23.26 mA/cm2",
    "JV_measured_reverse_scan_FF": "77.8 %",
    "JV_measured_reverse_scan_PCE": "21.44 %",
    "JV_measured_forward_scan_Voc": "1.182 V",
    "JV_measured_forward_scan_Jsc": "23.22 mA/cm2",
    "JV_measured_forward_scan_FF": "75.9 %",
    "JV_measured_forward_scan_PCE": "20.83 %",
    "JV_measured_light_spectra": "AM1.5G",
    "JV_measured_light_spectra_intensity": "100 mW/cm2",
    "JV_measured_scan_speed": "Null",
    "JV_measured_scan_delay_time": "10 ms",
    "JV_certified_PCE": "Null",
    "Stabilized_measured_PCE": "Null",
    "Stabilized_certified_PCE": "Null",
    "Stability_test_device_matching": "True",
    "Stability_test_temperature": "Null",
    "Stability_test_atmosphere": "N2",
    "Stability_test_light_spectra": "1-sun",
    "Stability_test_light_intensity": "1 sun",
    "Stability_test_relative_humidity": "<5 %",
    "Stability_PCE_after_time": "4000 hours",
    "Stability_PCE_after_time_value": "80 %"
}

File: dataset/2021-2025/10.1126_science.abf5602/Device_BestPCE_Gemini_1.5_pro_10.1126_science.abf5602.json
{
  "Ref_DOI": "10.1126/science.abf5602",
  "Ref_journal": "Science",
  "Ref_publication_year": "2021",
  "Ref_title": "Interfacial toughening with self-assembled monolayers enhances perovskite solar cell reliability",
  "Cell_architecture": "NIP",
  "Cell_stack_sequence": "glass/ITO/SnO2/SAM/MHP/Spiro-OMeTAD/Au",
  "Cell_area_measured": "0.105 cm2",
  "ETL_thickness": "30 nm",
  "ETL_stack_sequence": "SnO2",
  "ETL_additive_compound": "Null",
  "ETL_additive_concentration": "Null",
  "ETL_deposition_method": "Spin-coating",
  "ETL_deposition_solution_concentration": "2.67 wt%",
  "ETL_deposition_solvents_compound": "H2O",
  "ETL_deposition_synthesis_atmosphere": "Air",
  "ETL_deposition_synthesis_atmosphere_pressure": "1 atm",
  "ETL_deposition_synthesis_atmosphere_relative_humidity": "Null",
  "ETL_deposition_spin_coating_speed": "3000 rpm",
  "ETL_deposition_spin_coating_time": "30 s",
  "ETL_deposition_thermal_annealing_temperature": "150 °C",
  "ETL_deposition_thermal_annealing_time": "30 min",
  "Perovskite_dimension": "3D",
  "Perovskite_thickness": "500 nm",
  "Perovskite_composition_long_form": "Cs0.05(FA0.85MA0.15)0.95Pb(I0.85Br0.15)3",
  "Perovskite_additive_compound": "PbI2",
  "Perovskite_additive_concentration": "4 mol%",
  "Perovskite_bandgap": "Null",
  "Perovskite_deposition_method": "Spin-coating",
  "Perovskite_deposition_sequential_spin_coating": "False",
  "Perovskite_deposition_spin_coating_antisolvent": "Chlorobenzene",
  "Perovskite_deposition_reaction_solutions_compounds": "CsI;FAI;MABr;PbBr2;PbI2",
  "Perovskite_deposition_reaction_solutions_concentrations": "Null",
  "Perovskite_deposition_final_solutions_concentration_before_deposition": "1.4 M",
  "Perovskite_deposition_solvents_compound": "DMF;DMSO",
  "Perovskite_deposition_solvents_mixing_ratio": "4;1",
  "Perovskite_deposition_synthesis_atmosphere": "Nitrogen",
  "Perovskite_deposition_synthesis_atmosphere_pressure": "1 atm",
  "Perovskite_deposition_synthesis_atmosphere_relative_humidity": "Null",
  "Perovskite_deposition_spin_coating_speed": "6000 rpm",
  "Perovskite_deposition_spin_coating_time": "30 s",
  "Perovskite_deposition_thermal_annealing_atmosphere": "Null",
  "Perovskite_deposition_thermal_annealing_temperature": "110 °C",
  "Perovskite_deposition_thermal_annealing_time": "50 min",
  "Perovskite_surface_treatment_material": "Null",
  "Perovskite_surface_treatment_method": "Null",
  "Perovskite_surface_treatment_solution_concentration": "Null",
  "Perovskite_surface_treatment_solvents_compound": "Null",
  "Perovskite_surface_treatment_synthesis_atmosphere": "Null",
  "Perovskite_surface_treatment_synthesis_atmosphere_pressure": "Null",
  "Perovskite_surface_treatment_synthesis_atmosphere_relative_humidity": "Null",
  "Perovskite_surface_treatment_deposition_spin_coating_speed": "Null",
  "Perovskite_surface_treatment_deposition_spin_coating_time": "Null",
  "Perovskite_surface_treatment_deposition_thermal_annealing_temperature": "Null",
  "Perovskite_surface_treatment_deposition_thermal_annealing_time": "Null",
  "HTL_thickness": "300 nm",
  "HTL_stack_sequence": "Spiro-OMeTAD",
  "HTL_additive_compound": "Li-TFSI;Co(III) TFSI salt;t-BP",
  "HTL_additive_concentration": "520 mg/mL;375 mg/mL;Null",
  "HTL_deposition_method": "Spin-coating",
  "HTL_deposition_solution_concentration": "60 mg/0.7 mL",
  "HTL_deposition_solvents_compound": "Chlorobenzene",
  "HTL_deposition_synthesis_atmosphere": "Nitrogen",
  "HTL_deposition_synthesis_atmosphere_pressure": "1 atm",
  "HTL_deposition_synthesis_atmosphere_relative_humidity": "Null",
  "HTL_deposition_spin_coating_speed": "3000 rpm",
  "HTL_deposition_spin_coating_time": "30 s",
  "HTL_deposition_thermal_annealing_temperature": "Null",
  "HTL_deposition_thermal_annealing_time": "Null",
  "Backcontact_thickness": "80 nm",
  "Beckcontact_deposition_method": "Thermal evaporation",
  "Backcontact_deposition_atmosphere_pressure": "Null",
  "Encapsulation_method": "Null",
  "Encapsulation_atmosphere": "Null",
  "JV_measured_device_matching": "True",
  "JV_measured_reverse_scan_Voc": "1.185 V",
  "JV_measured_reverse_scan_Jsc": "23.26 mA/cm2",
  "JV_measured_reverse_scan_FF": "77.8 %",
  "JV_measured_reverse_scan_PCE": "21.44 %",
  "JV_measured_forward_scan_Voc": "1.182 V",
  "JV_measured_forward_scan_Jsc": "23.22 mA/cm2",
  "JV_measured_forward_scan_FF": "75.9 %",
  "JV_measured_forward_scan_PCE": "20.83 %",
  "JV_measured_light_spectra": "AM1.5G",
  "JV_measured_light_spectra_intensity": "100 mW/cm2",
  "JV_measured_scan_speed": "8 mV/step",
  "JV_measured_scan_delay_time": "10 ms",
  "JV_certified_PCE": "Null",
  "Stabilized_measured_PCE": "Null",
  "Stabilized_certified_PCE": "Null",
  "Stability_test_device_matching": "True",
  "Stability_test_temperature": "Null",
  "Stability_test_atmosphere": "Nitrogen",
  "Stability_test_light_spectra": "White LED",
  "Stability_test_light_intensity": "1 sun",
  "Stability_test_relative_humidity": "<5%",
  "Stability_PCE_after_time": "1331 hours",
  "Stability_PCE_after_time_value": "18.26%"
}

File: dataset/2021-2025/10.1126_science.abf5602/Device_BestPCE_Gemini_2.0_Flash_10.1126_science.abf5602.json
{
  "Ref_DOI": "10.1126/science.abf5602",
  "Ref_journal": "Science",
  "Ref_publication_year": "2021",
  "Ref_title": "Interfacial toughening with self -assembled monolayers enhances perovskite solar cell reliability",
  "Cell_architecture": "NIP",
  "Cell_stack_sequence": "glass/ITO/SnO2/SAM/MHP/Spiro-OMeTAD/Au",
  "Cell_area_measured": "0.105 cm2",
  "ETL_thickness": "30 nm",
  "ETL_stack_sequence": "SnO2",
  "ETL_additive_compound": "Null",
  "ETL_additive_concentration": "Null",
  "ETL_deposition_method": "Spin-coating",
  "ETL_deposition_solution_concentration": "2.67 wt%",
  "ETL_deposition_solvents_compound": "H2O",
  "ETL_deposition_synthesis_atmosphere": "Air",
  "ETL_deposition_synthesis_atmosphere_pressure": "1 atm",
  "ETL_deposition_synthesis_atmosphere_relative_humidity": "Null",
  "ETL_deposition_spin_coating_speed": "3000 rpm",
  "ETL_deposition_spin_coating_time": "30 s",
  "ETL_deposition_thermal_annealing_temperature": "150 °C",
  "ETL_deposition_thermal_annealing_time": "30 min",
  "Perovskite_dimension": "3D",
  "Perovskite_thickness": "500 nm",
  "Perovskite_composition_long_form": "Cs0.05(FA0.85MA0.15)0.95Pb(I0.85Br0.15)3",
  "Perovskite_additive_compound": "PbI2",
  "Perovskite_additive_concentration": "4 mol%",
  "Perovskite_bandgap": "Null",
  "Perovskite_deposition_method": "Spin-coating",
  "Perovskite_deposition_sequential_spin_coating": "False",
  "Perovskite_deposition_spin_coating_antisolvent": "Chlorobenzene",
  "Perovskite_deposition_reaction_solutions_compounds": "CsI; FAI; MABr; PbBr2; PbI2",
  "Perovskite_deposition_reaction_solutions_concentrations": "Null",
  "Perovskite_deposition_final_solutions_concentration_before_deposition": "Null",
  "Perovskite_deposition_solvents_compound": "DMF; DMSO",
  "Perovskite_deposition_solvents_mixing_ratio": "4/1",
  "Perovskite_deposition_synthesis_atmosphere": "Nitrogen",
  "Perovskite_deposition_synthesis_atmosphere_pressure": "1 atm",
  "Perovskite_deposition_synthesis_atmosphere_relative_humidity": "Null",
  "Perovskite_deposition_spin_coating_speed": "6000 rpm",
  "Perovskite_deposition_spin_coating_time": "30 s",
  "Perovskite_deposition_thermal_annealing_atmosphere": "Null",
  "Perovskite_deposition_thermal_annealing_temperature": "110 °C",
  "Perovskite_deposition_thermal_annealing_time": "50 min",
  "Perovskite_surface_treatment_material": "Null",
  "Perovskite_surface_treatment_method": "Null",
  "Perovskite_surface_treatment_solution_concentration": "Null",
  "Perovskite_surface_treatment_solvents_compound": "Null",
  "Perovskite_surface_treatment_synthesis_atmosphere": "Null",
  "Perovskite_surface_treatment_synthesis_atmosphere_pressure": "Null",
  "Perovskite_surface_treatment_synthesis_atmosphere_relative_humidity": "Null",
  "Perovskite_surface_treatment_deposition_spin_coating_speed": "Null",
  "Perovskite_surface_treatment_deposition_spin_coating_time": "Null",
  "Perovskite_surface_treatment_deposition_thermal_annealing_temperature": "Null",
  "Perovskite_surface_treatment_deposition_thermal_annealing_time": "Null",
  "HTL_thickness": "300 nm",
  "HTL_stack_sequence": "Spiro-OMeTAD",
  "HTL_additive_compound": "Li-TFSI, Co(III) TFSI salt, t-BP",
  "HTL_additive_concentration": "520 mg·mL-1; 375 mg·mL-1",
  "HTL_deposition_method": "Spin-coating",
  "HTL_deposition_solution_concentration": "60 mg/700 μL",
  "HTL_deposition_solvents_compound": "Chlorobenzene",
  "HTL_deposition_synthesis_atmosphere": "Nitrogen",
  "HTL_deposition_synthesis_atmosphere_pressure": "1 atm",
  "HTL_deposition_synthesis_atmosphere_relative_humidity": "Null",
  "HTL_deposition_spin_coating_speed": "3000 rpm",
  "HTL_deposition_spin_coating_time": "30 s",
  "HTL_deposition_thermal_annealing_temperature": "Null",
  "HTL_deposition_thermal_annealing_time": "Null",
  "Backcontact_thickness": "80 nm",
  "Beckcontact_deposition_method": "Thermal evaporation",
  "Backcontact_deposition_atmosphere_pressure": "Null",
  "Encapsulation_method": "Null",
  "Encapsulation_atmosphere": "Null",
  "JV_measured_device_matching": "True",
  "JV_measured_reverse_scan_Voc": "1.185 V",
  "JV_measured_reverse_scan_Jsc": "23.26 mA/cm2",
  "JV_measured_reverse_scan_FF": "77.8 %",
  "JV_measured_reverse_scan_PCE": "21.44 %",
  "JV_measured_forward_scan_Voc": "1.182 V",
  "JV_measured_forward_scan_Jsc": "23.22 mA/cm2",
  "JV_measured_forward_scan_FF": "75.9 %",
  "JV_measured_forward_scan_PCE": "20.83 %",
  "JV_measured_light_spectra": "AM1.5G",
  "JV_measured_light_spectra_intensity": "100 mW·cm-2",
  "JV_measured_scan_speed": "Null",
  "JV_measured_scan_delay_time": "10 ms",
  "JV_certified_PCE": "Null",
  "Stabilized_measured_PCE": "Null",
  "Stabilized_certified_PCE": "Null",
  "Stability_test_device_matching": "True",
  "Stability_test_temperature": "25 °C",
  "Stability_test_atmosphere": "Nitrogen",
  "Stability_test_light_spectra": "1 sun",
  "Stability_test_light_intensity": "Null",
  "Stability_test_relative_humidity": "<5 %",
  "Stability_PCE_after_time": "4000 hours",
  "Stability_PCE_after_time_value": "80 %"
}

File: dataset/2021-2025/10.1126_science.abf5602/Device_BestPCE_Gemini_2.5_Flash_10.1126_science.abf5602.json
{
  "Ref_DOI": "10.1126/science.abf5602",
  "Ref_journal": "Science",
  "Ref_publication_year": "2021",
  "Ref_title": "Interfacial toughening with self-assembled monolayers enhances perovskite solar cell reliability",
  "Cell_architecture": "NIP",
  "Cell_stack_sequence": "glass/ITO/SnO2/I-SAM/MHP/Spiro-OMeTAD/Au",
  "Cell_area_measured": "0.105 cm2",
  "ETL_thickness": "30 nm",
  "ETL_stack_sequence": "SnO2",
  "ETL_additive_compound": "Null",
  "ETL_additive_concentration": "Null",
  "ETL_deposition_method": "Spin-coating",
  "ETL_deposition_solution_concentration": "2.67 wt%",
  "ETL_deposition_solvents_compound": "H2O",
  "ETL_deposition_synthesis_atmosphere": "Null",
  "ETL_deposition_synthesis_atmosphere_pressure": "Null",
  "ETL_deposition_synthesis_atmosphere_relative_humidity": "Null",
  "ETL_deposition_spin_coating_speed": "3000 rpm",
  "ETL_deposition_spin_coating_time": "30 s",
  "ETL_deposition_thermal_annealing_temperature": "150 °C",
  "ETL_deposition_thermal_annealing_time": "30 min",
  "Perovskite_dimension": "3D",
  "Perovskite_thickness": "500 nm",
  "Perovskite_composition_long_form": "Cs0.05(FA0.85MA0.15)0.95Pb(I0.85Br0.15)3 with 4 mol % excess PbI2",
  "Perovskite_additive_compound": "PbI2",
  "Perovskite_additive_concentration": "4 mol%",
  "Perovskite_bandgap": "Null",
  "Perovskite_deposition_method": "Spin-coating",
  "Perovskite_deposition_sequential_spin_coating": "False",
  "Perovskite_deposition_spin_coating_antisolvent": "Chlorobenzene",
  "Perovskite_deposition_reaction_solutions_compounds": "CsI;FAI;MABr;PbBr2;PbI2",
  "Perovskite_deposition_reaction_solutions_concentrations": "Null",
  "Perovskite_deposition_final_solutions_concentration_before_deposition": "1.4 M",
  "Perovskite_deposition_solvents_compound": "DMF;DMSO",
  "Perovskite_deposition_solvents_mixing_ratio": "4/1",
  "Perovskite_deposition_synthesis_atmosphere": "N2",
  "Perovskite_deposition_synthesis_atmosphere_pressure": "1 atm",
  "Perovskite_deposition_synthesis_atmosphere_relative_humidity": "Null",
  "Perovskite_deposition_spin_coating_speed": "6000 rpm",
  "Perovskite_deposition_spin_coating_time": "30 s",
  "Perovskite_deposition_thermal_annealing_atmosphere": "Null",
  "Perovskite_deposition_thermal_annealing_temperature": "110 °C",
  "Perovskite_deposition_thermal_annealing_time": "50 min",
  "Perovskite_surface_treatment_material": "Null",
  "Perovskite_surface_treatment_method": "Null",
  "Perovskite_surface_treatment_solution_concentration": "Null",
  "Perovskite_surface_treatment_solvents_compound": "Null",
  "Perovskite_surface_treatment_synthesis_atmosphere": "Null",
  "Perovskite_surface_treatment_synthesis_atmosphere_pressure": "Null",
  "Perovskite_surface_treatment_synthesis_atmosphere_relative_humidity": "Null",
  "Perovskite_surface_treatment_deposition_spin_coating_speed": "Null",
  "Perovskite_surface_treatment_deposition_spin_coating_time": "Null",
  "Perovskite_surface_treatment_deposition_thermal_annealing_temperature": "Null",
  "Perovskite_surface_treatment_deposition_thermal_annealing_time": "Null",
  "HTL_thickness": "300 nm",
  "HTL_stack_sequence": "Spiro-OMeTAD",
  "HTL_additive_compound": "Li-TFSI;Co(III) TFSI salt;t-BP",
  "HTL_additive_concentration": "520 mg/mL;375 mg/mL;Null",
  "HTL_deposition_method": "Spin-coating",
  "HTL_deposition_solution_concentration": "85.71 mg/mL",
  "HTL_deposition_solvents_compound": "Chlorobenzene",
  "HTL_deposition_synthesis_atmosphere": "N2",
  "HTL_deposition_synthesis_atmosphere_pressure": "1 atm",
  "HTL_deposition_synthesis_atmosphere_relative_humidity": "Null",
  "HTL_deposition_spin_coating_speed": "3000 rpm",
  "HTL_deposition_spin_coating_time": "30 s",
  "HTL_deposition_thermal_annealing_temperature": "Null",
  "HTL_deposition_thermal_annealing_time": "Null",
  "Backcontact_thickness": "80 nm",
  "Beckcontact_deposition_method": "Thermal evaporation",
  "Backcontact_deposition_atmosphere_pressure": "Null",
  "Encapsulation_method": "Null",
  "Encapsulation_atmosphere": "Null",
  "JV_measured_device_matching": "True",
  "JV_measured_reverse_scan_Voc": "1.185 V",
  "JV_measured_reverse_scan_Jsc": "23.26 mA/cm2",
  "JV_measured_reverse_scan_FF": "77.8 %",
  "JV_measured_reverse_scan_PCE": "21.44 %",
  "JV_measured_forward_scan_Voc": "1.182 V",
  "JV_measured_forward_scan_Jsc": "23.22 mA/cm2",
  "JV_measured_forward_scan_FF": "75.9 %",
  "JV_measured_forward_scan_PCE": "20.83 %",
  "JV_measured_light_spectra": "AM1.5G",
  "JV_measured_light_spectra_intensity": "100 mW/cm2",
  "JV_measured_scan_speed": "0.8 V/s",
  "JV_measured_scan_delay_time": "10 ms",
  "JV_certified_PCE": "Null",
  "Stabilized_measured_PCE": "20.5 %",
  "Stabilized_certified_PCE": "Null",
  "Stability_test_device_matching": "True",
  "Stability_test_temperature": "Room temperature",
  "Stability_test_atmosphere": "N2",
  "Stability_test_light_spectra": "White LED illumination",
  "Stability_test_light_intensity": "1-sun intensity",
  "Stability_test_relative_humidity": "<5% RH",
  "Stability_PCE_after_time": "3921 hours",
  "Stability_PCE_after_time_value": "80 %"
}

File: dataset/2021-2025/10.1126_science.abf5602/Device_BestPCE_claude_haiku_10.1126_science.abf5602.json
{
  "Ref_DOI": "10.1126/science.abf5602",
  "Ref_journal": "Science",
  "Ref_publication_year": "2021",
  "Ref_title": "Interfacial toughening with self-assembled monolayers enhances perovskite solar cell reliability",
  "Cell_architecture": "NIP",
  "Cell_stack_sequence": "Glass/ITO/SnO2/SAM/MHP/Spiro-OMeTAD/Au",
  "Cell_area_measured": "0.105 cm2",
  "ETL_thickness": "30 nm",
  "ETL_stack_sequence": "SnO2",
  "ETL_additive_compound": "Null",
  "ETL_additive_concentration": "Null",
  "ETL_deposition_method": "Spin-coating",
  "ETL_deposition_solution_concentration": "2.67 wt%",
  "ETL_deposition_solvents_compound": "Null",
  "ETL_deposition_synthesis_atmosphere": "Air",
  "ETL_deposition_synthesis_atmosphere_pressure": "1 atm",
  "ETL_deposition_synthesis_atmosphere_relative_humidity": "Null",
  "ETL_deposition_spin_coating_speed": "3000 rpm",
  "ETL_deposition_spin_coating_time": "30 s",
  "ETL_deposition_thermal_annealing_temperature": "150 °C",
  "ETL_deposition_thermal_annealing_time": "30 min",
  "Perovskite_dimension": "3D",
  "Perovskite_thickness": "500 nm",
  "Perovskite_composition_long_form": "Cs0.05(FA0.85MA0.15)0.95Pb(I0.85Br0.15)3",
  "Perovskite_additive_compound": "PbI2",
  "Perovskite_additive_concentration": "4 mol%",
  "Perovskite_bandgap": "Null",
  "Perovskite_deposition_method": "Spin-coating",
  "Perovskite_deposition_sequential_spin_coating": "False",
  "Perovskite_deposition_spin_coating_antisolvent": "Chlorobenzene",
  "Perovskite_deposition_reaction_solutions_compounds": "CsI;FAI;MABr;PbBr2;PbI2",
  "Perovskite_deposition_reaction_solutions_concentrations": "Null",
  "Perovskite_deposition_final_solutions_concentration_before_deposition": "1.4 M",
  "Perovskite_deposition_solvents_compound": "DMF;DMSO",
  "Perovskite_deposition_solvents_mixing_ratio": "4/1",
  "Perovskite_deposition_synthesis_atmosphere": "Nitrogen",
  "Perovskite_deposition_synthesis_atmosphere_pressure": "1 atm",
  "Perovskite_deposition_synthesis_atmosphere_relative_humidity": "Null",
  "Perovskite_deposition_spin_coating_speed": "6000 rpm",
  "Perovskite_deposition_spin_coating_time": "30 s",
  "Perovskite_deposition_thermal_annealing_atmosphere": "Air",
  "Perovskite_deposition_thermal_annealing_temperature": "110 °C",
  "Perovskite_deposition_thermal_annealing_time": "50 min",
  "Perovskite_surface_treatment_material": "Null",
  "Perovskite_surface_treatment_method": "Null",
  "Perovskite_surface_treatment_solution_concentration": "Null",
  "Perovskite_surface_treatment_solvents_compound": "Null",
  "Perovskite_surface_treatment_synthesis_atmosphere": "Null",
  "Perovskite_surface_treatment_synthesis_atmosphere_pressure": "Null",
  "Perovskite_surface_treatment_synthesis_atmosphere_relative_humidity": "Null",
  "Perovskite_surface_treatment_deposition_spin_coating_speed": "Null",
  "Perovskite_surface_treatment_deposition_spin_coating_time": "Null",
  "Perovskite_surface_treatment_deposition_thermal_annealing_temperature": "Null",
  "Perovskite_surface_treatment_deposition_thermal_annealing_time": "Null",
  "HTL_thickness": "300 nm",
  "HTL_stack_sequence": "Spiro-OMeTAD",
  "HTL_additive_compound": "Li-TFSI;Co(III) TFSI salt;t-BP",
  "HTL_additive_concentration": "520 mg/mL;375 mg/mL;Null",
  "HTL_deposition_method": "Spin-coating",
  "HTL_deposition_solution_concentration": "60 mg/mL",
  "HTL_deposition_solvents_compound": "Chlorobenzene",
  "HTL_deposition_synthesis_atmosphere": "Nitrogen",
  "HTL_deposition_synthesis_atmosphere_pressure": "1 atm",
  "HTL_deposition_synthesis_atmosphere_relative_humidity": "Null",
  "HTL_deposition_spin_coating_speed": "3000 rpm",
  "HTL_deposition_spin_coating_time": "30 s",
  "HTL_deposition_thermal_annealing_temperature": "Null",
  "HTL_deposition_thermal_annealing_time": "Null",
  "Backcontact_thickness": "80 nm",
  "Beckcontact_deposition_method": "Thermal evaporation",
  "Backcontact_deposition_atmosphere_pressure": "Null",
  "Encapsulation_method": "Null",
  "Encapsulation_atmosphere": "Null",
  "JV_measured_device_matching": "True",
  "JV_measured_reverse_scan_Voc": "1.185 V",
  "JV_measured_reverse_scan_Jsc": "23.26 mA/cm2",
  "JV_measured_reverse_scan_FF": "0.778",
  "JV_measured_reverse_scan_PCE": "21.44 %",
  "JV_measured_forward_scan_Voc": "1.182 V",
  "JV_measured_forward_scan_Jsc": "23.22 mA/cm2",
  "JV_measured_forward_scan_FF": "0.759",
  "JV_measured_forward_scan_PCE": "20.83 %",
  "JV_measured_light_spectra": "AM1.5G",
  "JV_measured_light_spectra_intensity": "100 mW/cm2",
  "JV_measured_scan_speed": "Null",
  "JV_measured_scan_delay_time": "10 ms",
  "JV_certified_PCE": "Null",
  "Stabilized_measured_PCE": "Null",
  "Stabilized_certified_PCE": "Null",
  "Stability_test_device_matching": "True",
  "Stability_test_temperature": "35 °C",
  "Stability_test_atmosphere": "Air",
  "Stability_test_light_spectra": "Continuous white LED",
  "Stability_test_light_intensity": "1 sun",
  "Stability_test_relative_humidity": "40 %",
  "Stability_PCE_after_time": "1331 hours",
  "Stability_PCE_after_time_value": "18.34 %"
}

File: dataset/2021-2025/10.1126_science.abf5602/Device_BestPCE_gpt4o_10.1126_science.abf5602.json
{
  "Ref_DOI": "10.1126/science.abf5602",
  "Ref_journal": "Science",
  "Ref_publication_year": "2021",
  "Ref_title": "Interfacial toughening with self-assembled monolayers enhances perovskite solar cell reliability",
  "Cell_architecture": "NIP",
  "Cell_stack_sequence": "glass/ITO/SnO2/SAM/MHP/Spiro-OMeTAD/Au",
  "Cell_area_measured": "0.105 cm2",
  "ETL_thickness": "30 nm",
  "ETL_stack_sequence": "SnO2",
  "ETL_additive_compound": "Null",
  "ETL_additive_concentration": "Null",
  "ETL_deposition_method": "Spin-coating",
  "ETL_deposition_solution_concentration": "2.67 wt%",
  "ETL_deposition_solvents_compound": "Null",
  "ETL_deposition_synthesis_atmosphere": "Air",
  "ETL_deposition_synthesis_atmosphere_pressure": "1 atm",
  "ETL_deposition_synthesis_atmosphere_relative_humidity": "Null",
  "ETL_deposition_spin_coating_speed": "3000 rpm",
  "ETL_deposition_spin_coating_time": "30 s",
  "ETL_deposition_thermal_annealing_temperature": "150 °C",
  "ETL_deposition_thermal_annealing_time": "30 min",
  "Perovskite_dimension": "3D",
  "Perovskite_thickness": "500 nm",
  "Perovskite_composition_long_form": "Cs0.05(FA0.85MA0.15)0.95Pb(I0.85Br0.15)3",
  "Perovskite_additive_compound": "PbI2",
  "Perovskite_additive_concentration": "4 mol%",
  "Perovskite_bandgap": "Null",
  "Perovskite_deposition_method": "Spin-coating",
  "Perovskite_deposition_sequential_spin_coating": "False",
  "Perovskite_deposition_spin_coating_antisolvent": "Chlorobenzene",
  "Perovskite_deposition_reaction_solutions_compounds": "CsI; FAI; MABr; PbBr2; PbI2",
  "Perovskite_deposition_reaction_solutions_concentrations": "Null",
  "Perovskite_deposition_final_solutions_concentration_before_deposition": "1.4 M",
  "Perovskite_deposition_solvents_compound": "DMF; DMSO",
  "Perovskite_deposition_solvents_mixing_ratio": "4/1",
  "Perovskite_deposition_synthesis_atmosphere": "Nitrogen",
  "Perovskite_deposition_synthesis_atmosphere_pressure": "Null",
  "Perovskite_deposition_synthesis_atmosphere_relative_humidity": "Null",
  "Perovskite_deposition_spin_coating_speed": "6000 rpm",
  "Perovskite_deposition_spin_coating_time": "30 s",
  "Perovskite_deposition_thermal_annealing_atmosphere": "Null",
  "Perovskite_deposition_thermal_annealing_temperature": "110 °C",
  "Perovskite_deposition_thermal_annealing_time": "50 min",
  "Perovskite_surface_treatment_material": "Null",
  "Perovskite_surface_treatment_method": "Null",
  "Perovskite_surface_treatment_solution_concentration": "Null",
  "Perovskite_surface_treatment_solvents_compound": "Null",
  "Perovskite_surface_treatment_synthesis_atmosphere": "Null",
  "Perovskite_surface_treatment_synthesis_atmosphere_pressure": "Null",
  "Perovskite_surface_treatment_synthesis_atmosphere_relative_humidity": "Null",
  "Perovskite_surface_treatment_deposition_spin_coating_speed": "Null",
  "Perovskite_surface_treatment_deposition_spin_coating_time": "Null",
  "Perovskite_surface_treatment_deposition_thermal_annealing_temperature": "Null",
  "Perovskite_surface_treatment_deposition_thermal_annealing_time": "Null",
  "HTL_thickness": "300 nm",
  "HTL_stack_sequence": "Spiro-OMeTAD",
  "HTL_additive_compound": "Li-TFSI; Co(III) TFSI; t-BP",
  "HTL_additive_concentration": "520 mg/mL; 375 mg/mL; Null",
  "HTL_deposition_method": "Spin-coating",
  "HTL_deposition_solution_concentration": "Null",
  "HTL_deposition_solvents_compound": "Chlorobenzene",
  "HTL_deposition_synthesis_atmosphere": "Nitrogen",
  "HTL_deposition_synthesis_atmosphere_pressure": "Null",
  "HTL_deposition_synthesis_atmosphere_relative_humidity": "Null",
  "HTL_deposition_spin_coating_speed": "3000 rpm",
  "HTL_deposition_spin_coating_time": "30 s",
  "HTL_deposition_thermal_annealing_temperature": "Null",
  "HTL_deposition_thermal_annealing_time": "Null",
  "Backcontact_thickness": "80 nm",
  "Beckcontact_deposition_method": "Thermal evaporation",
  "Backcontact_deposition_atmosphere_pressure": "Null",
  "Encapsulation_method": "Null",
  "Encapsulation_atmosphere": "Null",
  "JV_measured_device_matching": "True",
  "JV_measured_reverse_scan_Voc": "1.185 V",
  "JV_measured_reverse_scan_Jsc": "23.26 mA/cm2",
  "JV_measured_reverse_scan_FF": "77.8 %",
  "JV_measured_reverse_scan_PCE": "21.44 %",
  "JV_measured_forward_scan_Voc": "1.182 V",
  "JV_measured_forward_scan_Jsc": "23.22 mA/cm2",
  "JV_measured_forward_scan_FF": "75.9 %",
  "JV_measured_forward_scan_PCE": "20.83 %",
  "JV_measured_light_spectra": "AM1.5G",
  "JV_measured_light_spectra_intensity": "100 mW/cm2",
  "JV_measured_scan_speed": "Null",
  "JV_measured_scan_delay_time": "10 ms",
  "JV_certified_PCE": "Null",
  "Stabilized_measured_PCE": "Null",
  "Stabilized_certified_PCE": "Null",
  "Stability_test_device_matching": "True",
  "Stability_test_temperature": "Null",
  "Stability_test_atmosphere": "Nitrogen",
  "Stability_test_light_spectra": "AM1.5G",
  "Stability_test_light_intensity": "1 sun",
  "Stability_test_relative_humidity": "<5%",
  "Stability_PCE_after_time": "4000 hours",
  "Stability_PCE_after_time_value": "80%"
}

File: dataset/2021-2025/10.1126_science.abf5602/Device_BestPCE_gpt4o_mini_10.1126_science.abf5602.json
{
  "Ref_DOI": "10.1126/science.abf5602",
  "Ref_journal": "Science",
  "Ref_publication_year": "2021",
  "Ref_title": "Interfacial toughening with self-assembled monolayers enhances perovskite solar cell reliability",
  "Cell_architecture": "NIP",
  "Cell_stack_sequence": "glass/ITO/SnO2/SAM/MHP/Spiro-OMeTAD/Au",
  "Cell_area_measured": "0.105 cm2",
  "ETL_thickness": "30 nm",
  "ETL_stack_sequence": "SnO2",
  "ETL_additive_compound": "Null",
  "ETL_additive_concentration": "Null",
  "ETL_deposition_method": "Spin-coating",
  "ETL_deposition_solution_concentration": "2.67 wt%",
  "ETL_deposition_solvents_compound": "Null",
  "ETL_deposition_synthesis_atmosphere": "Nitrogen",
  "ETL_deposition_synthesis_atmosphere_pressure": "1 atm",
  "ETL_deposition_synthesis_atmosphere_relative_humidity": "Null",
  "ETL_deposition_spin_coating_speed": "3000 rpm",
  "ETL_deposition_spin_coating_time": "30 s",
  "ETL_deposition_thermal_annealing_temperature": "150 °C",
  "ETL_deposition_thermal_annealing_time": "30 min",
  "Perovskite_dimension": "3D",
  "Perovskite_thickness": "500 nm",
  "Perovskite_composition_long_form": "Cs0.05(FA0.85MA0.15)0.95Pb(I0.85Br0.15)3",
  "Perovskite_additive_compound": "Null",
  "Perovskite_additive_concentration": "Null",
  "Perovskite_bandgap": "Null",
  "Perovskite_deposition_method": "Spin-coating",
  "Perovskite_deposition_sequential_spin_coating": "False",
  "Perovskite_deposition_spin_coating_antisolvent": "Chlorobenzene",
  "Perovskite_deposition_reaction_solutions_compounds": "CsI;FAI;MABr;PbBr2;PbI2",
  "Perovskite_deposition_reaction_solutions_concentrations": "Null",
  "Perovskite_deposition_final_solutions_concentration_before_deposition": "Null",
  "Perovskite_deposition_solvents_compound": "DMF;DMSO",
  "Perovskite_deposition_solvents_mixing_ratio": "4/1",
  "Perovskite_deposition_synthesis_atmosphere": "Nitrogen",
  "Perovskite_deposition_synthesis_atmosphere_pressure": "1 atm",
  "Perovskite_deposition_synthesis_atmosphere_relative_humidity": "Null",
  "Perovskite_deposition_spin_coating_speed": "6000 rpm",
  "Perovskite_deposition_spin_coating_time": "30 s",
  "Perovskite_deposition_thermal_annealing_atmosphere": "Nitrogen",
  "Perovskite_deposition_thermal_annealing_temperature": "110 °C",
  "Perovskite_deposition_thermal_annealing_time": "50 min",
  "Perovskite_surface_treatment_material": "Null",
  "Perovskite_surface_treatment_method": "Null",
  "Perovskite_surface_treatment_solution_concentration": "Null",
  "Perovskite_surface_treatment_solvents_compound": "Null",
  "Perovskite_surface_treatment_synthesis_atmosphere": "Null",
  "Perovskite_surface_treatment_synthesis_atmosphere_pressure": "Null",
  "Perovskite_surface_treatment_synthesis_atmosphere_relative_humidity": "Null",
  "Perovskite_surface_treatment_deposition_spin_coating_speed": "Null",
  "Perovskite_surface_treatment_deposition_spin_coating_time": "Null",
  "Perovskite_surface_treatment_deposition_thermal_annealing_temperature": "Null",
  "Perovskite_surface_treatment_deposition_thermal_annealing_time": "Null",
  "HTL_thickness": "300 nm",
  "HTL_stack_sequence": "Spiro-OMeTAD",
  "HTL_additive_compound": "LiTFSI;Co(III) TFSI; t-BP",
  "HTL_additive_concentration": "520 mg/mL;375 mg/mL;Null",
  "HTL_deposition_method": "Spin-coating",
  "HTL_deposition_solution_concentration": "Null",
  "HTL_deposition_solvents_compound": "Chlorobenzene",
  "HTL_deposition_synthesis_atmosphere": "Nitrogen",
  "HTL_deposition_synthesis_atmosphere_pressure": "1 atm",
  "HTL_deposition_synthesis_atmosphere_relative_humidity": "Null",
  "HTL_deposition_spin_coating_speed": "3000 rpm",
  "HTL_deposition_spin_coating_time": "30 s",
  "HTL_deposition_thermal_annealing_temperature": "Null",
  "HTL_deposition_thermal_annealing_time": "Null",
  "Backcontact_thickness": "80 nm",
  "Beckcontact_deposition_method": "Thermal evaporation",
  "Backcontact_deposition_atmosphere_pressure": "1 atm",
  "Encapsulation_method": "Null",
  "Encapsulation_atmosphere": "Null",
  "JV_measured_device_matching": "True",
  "JV_measured_reverse_scan_Voc": "1.185 V",
  "JV_measured_reverse_scan_Jsc": "23.26 mA/cm2",
  "JV_measured_reverse_scan_FF": "77.8 %",
  "JV_measured_reverse_scan_PCE": "21.44 %",
  "JV_measured_forward_scan_Voc": "1.182 V",
  "JV_measured_forward_scan_Jsc": "23.22 mA/cm2",
  "JV_measured_forward_scan_FF": "75.9 %",
  "JV_measured_forward_scan_PCE": "20.83 %",
  "JV_measured_light_spectra": "AM1.5G",
  "JV_measured_light_spectra_intensity": "1 sun",
  "JV_measured_scan_speed": "Null",
  "JV_measured_scan_delay_time": "Null",
  "JV_certified_PCE": "Null",
  "Stabilized_measured_PCE": "Null",
  "Stabilized_certified_PCE": "Null",
  "Stability_test_device_matching": "True",
  "Stability_test_temperature": "Null",
  "Stability_test_atmosphere": "Air",
  "Stability_test_light_spectra": "Null",
  "Stability_test_light_intensity": "1 sun",
  "Stability_test_relative_humidity": "<5%",
  "Stability_PCE_after_time": "4000 hours",
  "Stability_PCE_after_time_value": "Null"
}

File: dataset/2021-2025/10.1126_science.abf5602/Device_BestPCE_gpt4o_mini_zero_shot_10.1126_science.abf5602.json
{
  "Ref_DOI": "10.1126/science.abf5602",
  "Ref_journal": "Science",
  "Ref_publication_year": "2021",
  "Ref_title": "Interfacial toughening with self-assembled monolayers enhances perovskite solar cell reliability",
  "Cell_architecture": "n-i-p regular planar",
  "Cell_stack_sequence": "glass/ITO/SnO2/SAM/MHP/Spiro-OMeTAD/Au",
  "Cell_area_measured": "0.105 cm2",
  "ETL_thickness": "~30 nm",
  "ETL_stack_sequence": "SnO2",
  "ETL_additive_compound": "LiTFSI, Co(III) TFSI, t-BP",
  "ETL_additive_concentration": "520 mg·mL-1 (LiTFSI), 375 mg·mL-1 (Co(III) TFSI)",
  "ETL_deposition_method": "spin-coating",
  "ETL_deposition_solution_concentration": "2.67 wt %",
  "ETL_deposition_solvents_compound": "isopropanol/DI water",
  "ETL_deposition_synthesis_atmosphere": "N2-filled glovebox",
  "ETL_deposition_synthesis_atmosphere_pressure": "Null",
  "ETL_deposition_synthesis_atmosphere_relative_humidity": "Null",
  "ETL_deposition_spin_coating_speed": "3000 rpm",
  "ETL_deposition_spin_coating_time": "30 s",
  "ETL_deposition_thermal_annealing_temperature": "150 °C",
  "ETL_deposition_thermal_annealing_time": "30 min",
  "Perovskite_dimension": "Null",
  "Perovskite_thickness": "~500 nm",
  "Perovskite_composition_long_form": "Cs0.05(FA0.85MA0.15)0.95Pb(I0.85Br0.15)3 with 4 mol % excess PbI2",
  "Perovskite_additive_compound": "Null",
  "Perovskite_additive_concentration": "Null",
  "Perovskite_bandgap": "Null",
  "Perovskite_deposition_method": "spin-coating",
  "Perovskite_deposition_sequential_spin_coating": "Yes",
  "Perovskite_deposition_spin_coating_antisolvent": "chlorobenzene",
  "Perovskite_deposition_reaction_solutions_compounds": "CsI, FAI, MABr, PbBr2, PbI2",
  "Perovskite_deposition_reaction_solutions_concentrations": "1.4 M",
  "Perovskite_deposition_final_solutions_concentration_before_deposition": "Null",
  "Perovskite_deposition_solvents_compound": "DMF/DMSO",
  "Perovskite_deposition_solvents_mixing_ratio": "4/1",
  "Perovskite_deposition_synthesis_atmosphere": "N2-filled glovebox",
  "Perovskite_deposition_synthesis_atmosphere_pressure": "Null",
  "Perovskite_deposition_synthesis_atmosphere_relative_humidity": "Null",
  "Perovskite_deposition_spin_coating_speed": "6000 rpm",
  "Perovskite_deposition_spin_coating_time": "30 s",
  "Perovskite_deposition_thermal_annealing_atmosphere": "Null",
  "Perovskite_deposition_thermal_annealing_temperature": "110 °C",
  "Perovskite_deposition_thermal_annealing_time": "50 min",
  "Perovskite_surface_treatment_material": "Null",
  "Perovskite_surface_treatment_method": "Null",
  "Perovskite_surface_treatment_solution_concentration": "Null",
  "Perovskite_surface_treatment_solvents_compound": "Null",
  "Perovskite_surface_treatment_synthesis_atmosphere": "Null",
  "Perovskite_surface_treatment_synthesis_atmosphere_pressure": "Null",
  "Perovskite_surface_treatment_synthesis_atmosphere_relative_humidity": "Null",
  "Perovskite_surface_treatment_deposition_spin_coating_speed": "Null",
  "Perovskite_surface_treatment_deposition_spin_coating_time": "Null",
  "Perovskite_surface_treatment_deposition_thermal_annealing_temperature": "Null",
  "Perovskite_surface_treatment_deposition_thermal_annealing_time": "Null",
  "HTL_thickness": "~300 nm",
  "HTL_stack_sequence": "Spiro-OMeTAD",
  "HTL_additive_compound": "LiTFSI, Co(III) TFSI, t-BP",
  "HTL_additive_concentration": "520 mg·mL-1 (LiTFSI), 375 mg·mL-1 (Co(III) TFSI)",
  "HTL_deposition_method": "spin-coating",
  "HTL_deposition_solution_concentration": "Null",
  "HTL_deposition_solvents_compound": "chlorobenzene",
  "HTL_deposition_synthesis_atmosphere": "N2-filled glovebox",
  "HTL_deposition_synthesis_atmosphere_pressure": "Null",
  "HTL_deposition_synthesis_atmosphere_relative_humidity": "Null",
  "HTL_deposition_spin_coating_speed": "3000 rpm",
  "HTL_deposition_spin_coating_time": "30 s",
  "HTL_deposition_thermal_annealing_temperature": "Null",
  "HTL_deposition_thermal_annealing_time": "Null",
  "Backcontact_thickness": "80 nm",
  "Beckcontact_deposition_method": "thermal evaporation",
  "Backcontact_deposition_atmosphere_pressure": "Null",
  "Encapsulation_method": "Null",
  "Encapsulation_atmosphere": "Null",
  "JV_measured_device_matching": "Null",
  "JV_measured_reverse_scan_Voc": "1.131 V",
  "JV_measured_reverse_scan_Jsc": "23.02 mA·cm-2",
  "JV_measured_reverse_scan_FF": "0.774",
  "JV_measured_reverse_scan_PCE": "20.15%",
  "JV_measured_forward_scan_Voc": "1.143 V",
  "JV_measured_forward_scan_Jsc": "23.18 mA·cm-2",
  "JV_measured_forward_scan_FF": "0.762",
  "JV_measured_forward_scan_PCE": "20.19%",
  "JV_measured_light_spectra": "Null",
  "JV_measured_light_spectra_intensity": "Null",
  "JV_measured_scan_speed": "Null",
  "JV_measured_scan_delay_time": "Null",
  "JV_certified_PCE": "Null",
  "Stabilized_measured_PCE": "Null",
  "Stabilized_certified_PCE": "Null",
  "Stability_test_device_matching": "Null",
  "Stability_test_temperature": "Null",
  "Stability_test_atmosphere": "N2 atmosphere",
  "Stability_test_light_spectra": "Null",
  "Stability_test_light_intensity": "1-sun",
  "Stability_test_relative_humidity": "<5% RH",
  "Stability_PCE_after_time": "T80",
  "Stability_PCE_after_time_value": "4000 hours"
}
