Repository: jiayijdong/PSCbench

# PSCbench


**PSCbench** is a novel benchmark for materials science research-level scientific
dataset curation sourced from published journals. The benchmark is designed to evaluate the complex classification capabilities,
strong domain knowledge, and advanced calculation skills of LLMs.

## Data


The PSCbench dataset is under dataset folder in json file format. Each file is list of dictionary and can be extracted using following scripts.
Each file stands for one published journal, which is fully elaborated in the paper. 

```
with open("./dataset/retroactive/{}.json".format(subject), encoding='utf-8') as json_file:
    problems=json.load(json_file)
```

File: dataset/2021-2025/10.1126_science.abf5602/Device_BestPCE_grok_10.1126_science.abf5602.json
{
  "Ref_DOI": "10.1126/science.abf5602",
  "Ref_journal": "Science",
  "Ref_publication_year": "2021",
  "Ref_title": "Interfacial toughening with self-assembled monolayers enhances perovskite solar cell reliability",
  "Cell_architecture": "NIP",
  "Cell_stack_sequence": "Glass/ITO/SnO2/I-SAM/MHP/Spiro-OMeTAD/Au",
  "Cell_area_measured": "0.105 cm2",
  "ETL_thickness": "30 nm",
  "ETL_stack_sequence": "SnO2/I-SAM",
  "ETL_additive_compound": "Null",
  "ETL_additive_concentration": "Null",
  "ETL_deposition_method": "Spin-coating/Dip-coating",
  "ETL_deposition_solution_concentration": "2.67 wt%/5 mM",
  "ETL_deposition_solvents_compound": "Water/Isopropanol;DI Water",
  "ETL_deposition_synthesis_atmosphere": "Air",
  "ETL_deposition_synthesis_atmosphere_pressure": "1 atm",
  "ETL_deposition_synthesis_atmosphere_relative_humidity": "Null",
  "ETL_deposition_spin_coating_speed": "3000 rpm/Null",
  "ETL_deposition_spin_coating_time": "30 s/Null",
  "ETL_deposition_thermal_annealing_temperature": "150 °C/100 °C",
  "ETL_deposition_thermal_annealing_time": "30 min/5 min",
  "Perovskite_dimension": "3D",
  "Perovskite_thickness": "500 nm",
  "Perovskite_composition_long_form": "Cs0.05(FA0.85MA0.15)0.95Pb(I0.85Br0.15)3",
  "Perovskite_additive_compound": "PbI2",
  "Perovskite_additive_concentration": "4 mol%",
  "Perovskite_bandgap": "Null",
  "Perovskite_deposition_method": "Spin-coating",
  "Perovskite_deposition_sequential_spin_coating": "False",
  "Perovskite_deposition_spin_coating_antisolvent": "Chlorobenzene",
  "Perovskite_deposition_reaction_solutions_compounds": "CsI;FAI;MABr;PbBr2;PbI2",
  "Perovskite_deposition_reaction_solutions_concentrations": "Null;Null;Null;Null;Null",
  "Perovskite_deposition_final_solutions_concentration_before_deposition": "1.4 M",
  "Perovskite_deposition_solvents_compound": "DMF;DMSO",
  "Perovskite_deposition_solvents_mixing_ratio": "4:1",
  "Perovskite_deposition_synthesis_atmosphere": "Nitrogen",
  "Perovskite_deposition_synthesis_atmosphere_pressure": "Null",
  "Perovskite_deposition_synthesis_atmosphere_relative_humidity": "Null",
  "Perovskite_deposition_spin_coating_speed": "6000 rpm",
  "Perovskite_deposition_spin_coating_time": "30 s",
  "Perovskite_deposition_thermal_annealing_atmosphere": "Null",
  "Perovskite_deposition_thermal_annealing_temperature": "110 °C",
  "Perovskite_deposition_thermal_annealing_time": "50 min",
  "Perovskite_surface_treatment_material": "Null",
  "Perovskite_surface_treatment_method": "Null",
  "Perovskite_surface_treatment_solution_concentration": "Null",
  "Perovskite_surface_treatment_solvents_compound": "Null",
  "Perovskite_surface_treatment_synthesis_atmosphere": "Null",
  "Perovskite_surface_treatment_synthesis_atmosphere_pressure": "Null",
  "Perovskite_surface_treatment_synthesis_atmosphere_relative_humidity": "Null",
  "Perovskite_surface_treatment_deposition_spin_coating_speed": "Null",
  "Perovskite_surface_treatment_deposition_spin_coating_time": "Null",
  "Perovskite_surface_treatment_deposition_thermal_annealing_temperature": "Null",
  "Perovskite_surface_treatment_deposition_thermal_annealing_time": "Null",
  "HTL_thickness": "300 nm",
  "HTL_stack_sequence": "Spiro-OMeTAD",
  "HTL_additive_compound": "Li-TFSI;Co(III) TFSI;t-BP",
  "HTL_additive_concentration": "520 mg/mL;375 mg/mL;Null",
  "HTL_deposition_method": "Spin-coating",
  "HTL_deposition_solution_concentration": "60 mg/700 μL",
  "HTL_deposition_solvents_compound": "Chlorobenzene",
  "HTL_deposition_synthesis_atmosphere": "Nitrogen",
  "HTL_deposition_synthesis_atmosphere_pressure": "Null",
  "HTL_deposition_synthesis_atmosphere_relative_humidity": "Null",
  "HTL_deposition_spin_coating_speed": "3000 rpm",
  "HTL_deposition_spin_coating_time": "30 s",
  "HTL_deposition_thermal_annealing_temperature": "Null",
  "HTL_deposition_thermal_annealing_time": "Null",
  "Backcontact_thickness": "80 nm",
  "Beckcontact_deposition_method": "Thermal evaporation",
  "Backcontact_deposition_atmosphere_pressure": "Null",
  "Encapsulation_method": "Null",
  "Encapsulation_atmosphere": "Null",
  "JV_measured_device_matching": "True",
  "JV_measured_reverse_scan_Voc": "1.185 V",
  "JV_measured_reverse_scan_Jsc": "23.26 mA/cm2",
  "JV_measured_reverse_scan_FF": "77.8 %",
  "JV_measured_reverse_scan_PCE": "21.44 %",
  "JV_measured_forward_scan_Voc": "1.182 V",
  "JV_measured_forward_scan_Jsc": "23.22 mA/cm2",
  "JV_measured_forward_scan_FF": "75.9 %",
  "JV_measured_forward_scan_PCE": "20.83 %",
  "JV_measured_light_spectra": "AM1.5G",
  "JV_measured_light_spectra_intensity": "100 mW/cm2",
  "JV_measured_scan_speed": "Null",
  "JV_measured_scan_delay_time": "10 ms",
  "JV_certified_PCE": "Null",
  "Stabilized_measured_PCE": "Null",
  "Stabilized_certified_PCE": "Null",
  "Stability_test_device_matching": "True",
  "Stability_test_temperature": "Null",
  "Stability_test_atmosphere": "Nitrogen",
  "Stability_test_light_spectra": "White LED",
  "Stability_test_light_intensity": "1 sun",
  "Stability_test_relative_humidity": "<5 %",
  "Stability_PCE_after_time": "3921 hours",
  "Stability_PCE_after_time_value": "80 %"
}

File: dataset/2021-2025/10.1126_science.abf5602/Device_BestPCE_o3_10.1126_science.abf5602.json
{
  "Ref_DOI": "10.1126/science.abf5602",
  "Ref_journal": "Science",
  "Ref_publication_year": "2021",
  "Ref_title": "Interfacial toughening with self-assembled monolayers enhances perovskite solar cell reliability",
  "Cell_architecture": "NIP",
  "Cell_stack_sequence": "Glass/ITO/SnO2/I-SAM/Perovskite/Spiro-OMeTAD/Au",
  "Cell_area_measured": "0.105 cm2",
  "ETL_thickness": "30 nm",
  "ETL_stack_sequence": "SnO2",
  "ETL_additive_compound": "Null",
  "ETL_additive_concentration": "Null",
  "ETL_deposition_method": "Spin-coating",
  "ETL_deposition_solution_concentration": "2.67 wt%",
  "ETL_deposition_solvents_compound": "H2O",
  "ETL_deposition_synthesis_atmosphere": "Air",
  "ETL_deposition_synthesis_atmosphere_pressure": "1 atm",
  "ETL_deposition_synthesis_atmosphere_relative_humidity": "Null",
  "ETL_deposition_spin_coating_speed": "3000 rpm",
  "ETL_deposition_spin_coating_time": "30 s",
  "ETL_deposition_thermal_annealing_temperature": "150 °C",
  "ETL_deposition_thermal_annealing_time": "30 min",
  "Perovskite_dimension": "3D",
  "Perovskite_thickness": "500 nm",
  "Perovskite_composition_long_form": "Cs0.05(FA0.85MA0.15)0.95Pb(I0.85Br0.15)3 with 4 mol% excess PbI2",
  "Perovskite_additive_compound": "PbI2",
  "Perovskite_additive_concentration": "4 mol%",
  "Perovskite_bandgap": "Null",
  "Perovskite_deposition_method": "Spin-coating",
  "Perovskite_deposition_sequential_spin_coating": "False",
  "Perovskite_deposition_spin_coating_antisolvent": "Chlorobenzene",
  "Perovskite_deposition_reaction_solutions_compounds": "CsI; FAI; MABr; PbBr2; PbI2",
  "Perovskite_deposition_reaction_solutions_concentrations": "Null",
  "Perovskite_deposition_final_solutions_concentration_before_deposition": "1.4 M",
  "Perovskite_deposition_solvents_compound": "DMF; DMSO",
  "Perovskite_deposition_solvents_mixing_ratio": "4/1 v/v",
  "Perovskite_deposition_synthesis_atmosphere": "Nitrogen",
  "Perovskite_deposition_synthesis_atmosphere_pressure": "1 atm",
  "Perovskite_deposition_synthesis_atmosphere_relative_humidity": "Null",
  "Perovskite_deposition_spin_coating_speed": "6000 rpm",
  "Perovskite_deposition_spin_coating_time": "30 s",
  "Perovskite_deposition_thermal_annealing_atmosphere": "Nitrogen",
  "Perovskite_deposition_thermal_annealing_temperature": "110 °C",
  "Perovskite_deposition_thermal_annealing_time": "50 min",
  "Perovskite_surface_treatment_material": "Null",
  "Perovskite_surface_treatment_method": "Null",
  "Perovskite_surface_treatment_solution_concentration": "Null",
  "Perovskite_surface_treatment_solvents_compound": "Null",
  "Perovskite_surface_treatment_synthesis_atmosphere": "Null",
  "Perovskite_surface_treatment_synthesis_atmosphere_pressure": "Null",
  "Perovskite_surface_treatment_synthesis_atmosphere_relative_humidity": "Null",
  "Perovskite_surface_treatment_deposition_spin_coating_speed": "Null",
  "Perovskite_surface_treatment_deposition_spin_coating_time": "Null",
  "Perovskite_surface_treatment_deposition_thermal_annealing_temperature": "Null",
  "Perovskite_surface_treatment_deposition_thermal_annealing_time": "Null",
  "HTL_thickness": "300 nm",
  "HTL_stack_sequence": "Spiro-OMeTAD",
  "HTL_additive_compound": "Li-TFSI; FK209; t-BP",
  "HTL_additive_concentration": "Li-TFSI 520 mg/mL; FK209 375 mg/mL; t-BP 22.5 μL",
  "HTL_deposition_method": "Spin-coating",
  "HTL_deposition_solution_concentration": "85.7 mg/mL",
  "HTL_deposition_solvents_compound": "Chlorobenzene",
  "HTL_deposition_synthesis_atmosphere": "Nitrogen",
  "HTL_deposition_synthesis_atmosphere_pressure": "1 atm",
  "HTL_deposition_synthesis_atmosphere_relative_humidity": "Null",
  "HTL_deposition_spin_coating_speed": "3000 rpm",
  "HTL_deposition_spin_coating_time": "30 s",
  "HTL_deposition_thermal_annealing_temperature": "Null",
  "HTL_deposition_thermal_annealing_time": "Null",
  "Backcontact_thickness": "80 nm",
  "Beckcontact_deposition_method": "Thermal evaporation",
  "Backcontact_deposition_atmosphere_pressure": "Null",
  "Encapsulation_method": "Null",
  "Encapsulation_atmosphere": "Null",
  "JV_measured_device_matching": "True",
  "JV_measured_reverse_scan_Voc": "1.185 V",
  "JV_measured_reverse_scan_Jsc": "23.26 mA/cm2",
  "JV_measured_reverse_scan_FF": "77.8 %",
  "JV_measured_reverse_scan_PCE": "21.44 %",
  "JV_measured_forward_scan_Voc": "1.182 V",
  "JV_measured_forward_scan_Jsc": "23.22 mA/cm2",
  "JV_measured_forward_scan_FF": "75.9 %",
  "JV_measured_forward_scan_PCE": "20.83 %",
  "JV_measured_light_spectra": "AM1.5G",
  "JV_measured_light_spectra_intensity": "100 mW/cm2",
  "JV_measured_scan_speed": "Null",
  "JV_measured_scan_delay_time": "10 ms",
  "JV_certified_PCE": "Null",
  "Stabilized_measured_PCE": "Null",
  "Stabilized_certified_PCE": "Null",
  "Stability_test_device_matching": "False",
  "Stability_test_temperature": "Null",
  "Stability_test_atmosphere": "Null",
  "Stability_test_light_spectra": "Null",
  "Stability_test_light_intensity": "Null",
  "Stability_test_relative_humidity": "Null",
  "Stability_PCE_after_time": "Null",
  "Stability_PCE_after_time_value": "Null"
}

File: dataset/2021-2025/10.1126_science.abf5602/Device_BestPCE_o4_mini_10.1126_science.abf5602.json
{
  "Ref_DOI": "10.1126/science.abf5602",
  "Ref_journal": "Science",
  "Ref_publication_year": "2021",
  "Ref_title": "Interfacial toughening with self-assembled monolayers enhances perovskite solar cell reliability",
  "Cell_architecture": "NIP",
  "Cell_stack_sequence": "Glass/ITO/SnO2/I-SAM/Cs0.05(FA0.85MA0.15)0.95Pb(I0.85Br0.15)3/Spiro-OMeTAD/Au",
  "Cell_area_measured": "0.105 cm2",
  "ETL_thickness": "30 nm",
  "ETL_stack_sequence": "SnO2/I-SAM",
  "ETL_additive_compound": "Null",
  "ETL_additive_concentration": "Null",
  "ETL_deposition_method": "Spin-coating",
  "ETL_deposition_solution_concentration": "2.67 wt%",
  "ETL_deposition_solvents_compound": "Water",
  "ETL_deposition_synthesis_atmosphere": "Air",
  "ETL_deposition_synthesis_atmosphere_pressure": "1 atm",
  "ETL_deposition_synthesis_atmosphere_relative_humidity": "Null",
  "ETL_deposition_spin_coating_speed": "3000 rpm",
  "ETL_deposition_spin_coating_time": "30 s",
  "ETL_deposition_thermal_annealing_temperature": "150 °C",
  "ETL_deposition_thermal_annealing_time": "30 min",
  "Perovskite_dimension": "3D",
  "Perovskite_thickness": "500 nm",
  "Perovskite_composition_long_form": "Cs0.05(FA0.85MA0.15)0.95Pb(I0.85Br0.15)3",
  "Perovskite_additive_compound": "PbI2",
  "Perovskite_additive_concentration": "4 mol%",
  "Perovskite_bandgap": "Null",
  "Perovskite_deposition_method": "Spin-coating",
  "Perovskite_deposition_sequential_spin_coating": "False",
  "Perovskite_deposition_spin_coating_antisolvent": "Chlorobenzene",
  "Perovskite_deposition_reaction_solutions_compounds": "CsI;FAI;MABr;PbBr2;PbI2",
  "Perovskite_deposition_reaction_solutions_concentrations": "1.4 M",
  "Perovskite_deposition_final_solutions_concentration_before_deposition": "Null",
  "Perovskite_deposition_solvents_compound": "DMF;DMSO",
  "Perovskite_deposition_solvents_mixing_ratio": "4/1",
  "Perovskite_deposition_synthesis_atmosphere": "Nitrogen",
  "Perovskite_deposition_synthesis_atmosphere_pressure": "Null",
  "Perovskite_deposition_synthesis_atmosphere_relative_humidity": "Null",
  "Perovskite_deposition_spin_coating_speed": "6000 rpm",
  "Perovskite_deposition_spin_coating_time": "30 s",
  "Perovskite_deposition_thermal_annealing_atmosphere": "Null",
  "Perovskite_deposition_thermal_annealing_temperature": "110 °C",
  "Perovskite_deposition_thermal_annealing_time": "50 min",
  "Perovskite_surface_treatment_material": "Null",
  "Perovskite_surface_treatment_method": "Null",
  "Perovskite_surface_treatment_solution_concentration": "Null",
  "Perovskite_surface_treatment_solvents_compound": "Null",
  "Perovskite_surface_treatment_synthesis_atmosphere": "Null",
  "Perovskite_surface_treatment_synthesis_atmosphere_pressure": "Null",
  "Perovskite_surface_treatment_synthesis_atmosphere_relative_humidity": "Null",
  "Perovskite_surface_treatment_deposition_spin_coating_speed": "Null",
  "Perovskite_surface_treatment_deposition_spin_coating_time": "Null",
  "Perovskite_surface_treatment_deposition_thermal_annealing_temperature": "Null",
  "Perovskite_surface_treatment_deposition_thermal_annealing_time": "Null",
  "HTL_thickness": "300 nm",
  "HTL_stack_sequence": "Spiro-OMeTAD",
  "HTL_additive_compound": "Li-TFSI;Co(III) TFSI;t-BP",
  "HTL_additive_concentration": "520 mg/mL;375 mg/mL;Null",
  "HTL_deposition_method": "Spin-coating",
  "HTL_deposition_solution_concentration": "85.7 mg/mL",
  "HTL_deposition_solvents_compound": "Chlorobenzene",
  "HTL_deposition_synthesis_atmosphere": "Nitrogen",
  "HTL_deposition_synthesis_atmosphere_pressure": "Null",
  "HTL_deposition_synthesis_atmosphere_relative_humidity": "Null",
  "HTL_deposition_spin_coating_speed": "3000 rpm",
  "HTL_deposition_spin_coating_time": "30 s",
  "HTL_deposition_thermal_annealing_temperature": "Null",
  "HTL_deposition_thermal_annealing_time": "Null",
  "Backcontact_thickness": "80 nm",
  "Beckcontact_deposition_method": "Thermal evaporation",
  "Backcontact_deposition_atmosphere_pressure": "Null",
  "Encapsulation_method": "Unencapsulated",
  "Encapsulation_atmosphere": "Null",
  "JV_measured_device_matching": "True",
  "JV_measured_reverse_scan_Voc": "1.185 V",
  "JV_measured_reverse_scan_Jsc": "23.26 mA/cm2",
  "JV_measured_reverse_scan_FF": "77.8%",
  "JV_measured_reverse_scan_PCE": "21.44%",
  "JV_measured_forward_scan_Voc": "1.182 V",
  "JV_measured_forward_scan_Jsc": "23.22 mA/cm2",
  "JV_measured_forward_scan_FF": "75.9%",
  "JV_measured_forward_scan_PCE": "20.83%",
  "JV_measured_light_spectra": "AM1.5G",
  "JV_measured_light_spectra_intensity": "100 mW/cm2",
  "JV_measured_scan_speed": "Null",
  "JV_measured_scan_delay_time": "10 ms",
  "JV_certified_PCE": "Null",
  "Stabilized_measured_PCE": "Null",
  "Stabilized_certified_PCE": "Null",
  "Stability_test_device_matching": "False",
  "Stability_test_temperature": "Null",
  "Stability_test_atmosphere": "Null",
  "Stability_test_light_spectra": "Null",
  "Stability_test_light_intensity": "Null",
  "Stability_test_relative_humidity": "Null",
  "Stability_PCE_after_time": "Null",
  "Stability_PCE_after_time_value": "Null"
}

File: dataset/2021-2025/10.1126_science.abf7652/Device_BestPCE_10.1126_science.abf7652.json
{
    "Ref_DOI": "10.1126/science.abf7652",
    "Ref_journal": "Science",
    "Ref_publication_year": "2021",
    "Ref_title": "Stabilizing black-phase formamidinium perovskite formation at room temperature and high humidity",
    "Cell_architecture": "NIP",
    "Cell_stack_sequence": "ITO/SnO2/FAPbI3@MAFa/Spiro-OMeTAD/MoO3/Au",
    "Cell_area_measured": "1 cm2",
    "ETL_thickness": "20 nm",
    "ETL_stack_sequence": "SnO2",
    "ETL_additive_compound": "Null",
    "ETL_additive_concentration": "Null",
    "ETL_deposition_method": "Spin-coating",
    "ETL_deposition_solution_concentration": "Null",
    "ETL_deposition_solvents_compound": "Deionized water",
    "ETL_deposition_synthesis_atmosphere": "Air",
    "ETL_deposition_synthesis_atmosphere_pressure": "1 atm",
    "ETL_deposition_synthesis_atmosphere_relative_humidity": "Null",
    "ETL_deposition_spin_coating_speed": "4000 rpm",
    "ETL_deposition_spin_coating_time": "30 s",
    "ETL_deposition_thermal_annealing_temperature": "150 °C",
    "ETL_deposition_thermal_annealing_time": "30 min",
    "Perovskite_dimension": "3D",
    "Perovskite_thickness": "950 nm",
    "Perovskite_composition_long_form": "FAPbI3",
    "Perovskite_additive_compound": "Null",
    "Perovskite_additive_concentration": "Null",
    "Perovskite_bandgap": "1.45 to 1.51 eV",
    "Perovskite_deposition_method": "Spin-coating",
    "Perovskite_deposition_sequential_spin_coating": "True",
    "Perovskite_deposition_spin_coating_antisolvent": "Null",
    "Perovskite_deposition_reaction_solutions_compounds": "PbI2@MAFa; FAI@IPA",
    "Perovskite_deposition_reaction_solutions_concentrations": "1.5 M; 90 mg/mL",
    "Perovskite_deposition_final_solutions_concentration_before_deposition": "Null",
    "Perovskite_deposition_solvents_compound": "MAFa; Isopropanol",
    "Perovskite_deposition_solvents_mixing_ratio": "Null",
    "Perovskite_deposition_synthesis_atmosphere": "Air",
    "Perovskite_deposition_synthesis_atmosphere_pressure": "1 atm",
    "Perovskite_deposition_synthesis_atmosphere_relative_humidity": "70% – 95%",
    "Perovskite_deposition_spin_coating_speed": "4000 rpm; 4000 rpm",
    "Perovskite_deposition_spin_coating_time": "30 s; 30 s",
    "Perovskite_deposition_thermal_annealing_atmosphere": "Air",
    "Perovskite_deposition_thermal_annealing_temperature": "120 °C; 150 °C",
    "Perovskite_deposition_thermal_annealing_time": "4 min; 4 min",
    "Perovskite_surface_treatment_material": "Null",
    "Perovskite_surface_treatment_method": "Null",
    "Perovskite_surface_treatment_solution_concentration": "Null",
    "Perovskite_surface_treatment_solvents_compound": "Null",
    "Perovskite_surface_treatment_synthesis_atmosphere": "Null",
    "Perovskite_surface_treatment_synthesis_atmosphere_pressure": "Null",
    "Perovskite_surface_treatment_synthesis_atmosphere_relative_humidity": "Null",
    "Perovskite_surface_treatment_deposition_spin_coating_speed": "Null",
    "Perovskite_surface_treatment_deposition_spin_coating_time": "Null",
    "Perovskite_surface_treatment_deposition_thermal_annealing_temperature": "Null",
    "Perovskite_surface_treatment_deposition_thermal_annealing_time": "Null",
    "HTL_thickness": "80 nm",
    "HTL_stack_sequence": "Spiro-OMeTAD",
    "HTL_additive_compound": "Li-TFSI; tBP",
    "HTL_additive_concentration": "35 μL; 30 μL",
    "HTL_deposition_method": "Spin-coating",
    "HTL_deposition_solution_concentration": "72.3 mg/mL",
    "HTL_deposition_solvents_compound": "Chlorobenzene",
    "HTL_deposition_synthesis_atmosphere": "Null",
    "HTL_deposition_synthesis_atmosphere_pressure": "Null",
    "HTL_deposition_synthesis_atmosphere_relative_humidity": "Null",
    "HTL_deposition_spin_coating_speed": "3000 rpm",
    "HTL_deposition_spin_coating_time": "40 s",
    "HTL_deposition_thermal_annealing_temperature": "Null",
    "HTL_deposition_thermal_annealing_time": "Null",
    "Backcontact_thickness": "100 nm",
    "Beckcontact_deposition_method": "Thermal evaporation",
    "Backcontact_deposition_atmosphere_pressure": "4.0 × 10-4 Pa",
    "Encapsulation_method": "Null",
    "Encapsulation_atmosphere": "Null",
    "JV_measured_device_matching": "True",
    "JV_measured_reverse_scan_Voc": "1.17 V",
    "JV_measured_reverse_scan_Jsc": "25.34 mA/cm2",
    "JV_measured_reverse_scan_FF": "81.36 %",
    "JV_measured_reverse_scan_PCE": "24.1 %",
    "JV_measured_forward_scan_Voc": "Null",
    "JV_measured_forward_scan_Jsc": "Null",
    "JV_measured_forward_scan_FF": "Null",
    "JV_measured_forward_scan_PCE": "Null",
    "JV_measured_light_spectra": "AM1.5G",
    "JV_measured_light_spectra_intensity": "100 mW/cm2",
    "JV_measured_scan_speed": "50 mV/s",
    "JV_measured_scan_delay_time": "1 ms",
    "JV_certified_PCE": "Null",
    "Stabilized_measured_PCE": "23.7 %",
    "Stabilized_certified_PCE": "Null",
    "Stability_test_device_matching": "True",
    "Stability_test_temperature": "85 °C",
    "Stability_test_atmosphere": "N2",
    "Stability_test_light_spectra": "Null",
    "Stability_test_light_intensity": "Null",
    "Stability_test_relative_humidity": "Null",
    "Stability_PCE_after_time": "500 hours",
    "Stability_PCE_after_time_value": "80 %"
}

File: dataset/2021-2025/10.1126_science.abf7652/Device_BestPCE_Gemini_1.5_pro_10.1126_science.abf7652.json
{
  "Ref_DOI": "10.1126/science.abf7652",
  "Ref_journal": "Science",
  "Ref_publication_year": "2021",
  "Ref_title": "Stabilizing black-phase formamidinium perovskite formation at room temperature and high humidity",
  "Cell_architecture": "NIP",
  "Cell_stack_sequence": "ITO/SnO2/FAPbI3/spiro-OMeTAD/MoO3/Au",
  "Cell_area_measured": "0.05 cm2",
  "ETL_thickness": "20 nm",
  "ETL_stack_sequence": "SnO2",
  "ETL_additive_compound": null,
  "ETL_additive_concentration": null,
  "ETL_deposition_method": "Spin-coating",
  "ETL_deposition_solution_concentration": "2.5 wt%",
  "ETL_deposition_solvents_compound": "Deionized water",
  "ETL_deposition_synthesis_atmosphere": "Air",
  "ETL_deposition_synthesis_atmosphere_pressure": "1 atm",
  "ETL_deposition_synthesis_atmosphere_relative_humidity": null,
  "ETL_deposition_spin_coating_speed": "4000 rpm",
  "ETL_deposition_spin_coating_time": "30 s",
  "ETL_deposition_thermal_annealing_temperature": "150 °C",
  "ETL_deposition_thermal_annealing_time": "30 min",
  "Perovskite_dimension": "3D",
  "Perovskite_thickness": "950 nm",
  "Perovskite_composition_long_form": "FAPbI3",
  "Perovskite_additive_compound": null,
  "Perovskite_additive_concentration": null,
  "Perovskite_bandgap": "1.45 eV",
  "Perovskite_deposition_method": "Spin-coating",
  "Perovskite_deposition_sequential_spin_coating": true,
  "Perovskite_deposition_spin_coating_antisolvent": null,
  "Perovskite_deposition_reaction_solutions_compounds": "PbI2;FAI;MACl",
  "Perovskite_deposition_reaction_solutions_concentrations": "1.5 M;90 mg/1 mL IPA;9 mg/1 mL IPA",
  "Perovskite_deposition_final_solutions_concentration_before_deposition": null,
  "Perovskite_deposition_solvents_compound": "MAFa;IPA",
  "Perovskite_deposition_solvents_mixing_ratio": null,
  "Perovskite_deposition_synthesis_atmosphere": "Air",
  "Perovskite_deposition_synthesis_atmosphere_pressure": "1 atm",
  "Perovskite_deposition_synthesis_atmosphere_relative_humidity": "70%-95%",
  "Perovskite_deposition_spin_coating_speed": "4000 rpm;Null",
  "Perovskite_deposition_spin_coating_time": "30 s;Null",
  "Perovskite_deposition_thermal_annealing_atmosphere": "Air",
  "Perovskite_deposition_thermal_annealing_temperature": "120 °C;150 °C",
  "Perovskite_deposition_thermal_annealing_time": "4 min;4 min",
  "Perovskite_surface_treatment_material": null,
  "Perovskite_surface_treatment_method": null,
  "Perovskite_surface_treatment_solution_concentration": null,
  "Perovskite_surface_treatment_solvents_compound": null,
  "Perovskite_surface_treatment_synthesis_atmosphere": null,
  "Perovskite_surface_treatment_synthesis_atmosphere_pressure": null,
  "Perovskite_surface_treatment_synthesis_atmosphere_relative_humidity": null,
  "Perovskite_surface_treatment_deposition_spin_coating_speed": null,
  "Perovskite_surface_treatment_deposition_spin_coating_time": null,
  "Perovskite_surface_treatment_deposition_thermal_annealing_temperature": null,
  "Perovskite_surface_treatment_deposition_thermal_annealing_time": null,
  "HTL_thickness": "80 nm",
  "HTL_stack_sequence": "spiro-OMeTAD",
  "HTL_additive_compound": "Li-TFSI;tBP",
  "HTL_additive_concentration": "260 mg/mL;Null",
  "HTL_deposition_method": "Spin-coating",
  "HTL_deposition_solution_concentration": "72.3 mg/mL",
  "HTL_deposition_solvents_compound": "Chlorobenzene",
  "HTL_deposition_synthesis_atmosphere": null,
  "HTL_deposition_synthesis_atmosphere_pressure": "1 atm",
  "HTL_deposition_synthesis_atmosphere_relative_humidity": null,
  "HTL_deposition_spin_coating_speed": "3000 rpm",
  "HTL_deposition_spin_coating_time": "40 s",
  "HTL_deposition_thermal_annealing_temperature": null,
  "HTL_deposition_thermal_annealing_time": null,
  "Backcontact_thickness": "100 nm",
  "Beckcontact_deposition_method": "Thermal evaporation",
  "Backcontact_deposition_atmosphere_pressure": "4.0 × 10-4 Pa",
  "Encapsulation_method": null,
  "Encapsulation_atmosphere": null,
  "JV_measured_device_matching": true,
  "JV_measured_reverse_scan_Voc": "1.17 V",
  "JV_measured_reverse_scan_Jsc": "25.34 mA/cm2",
  "JV_measured_reverse_scan_FF": "81.36%",
  "JV_measured_reverse_scan_PCE": "24.1%",
  "JV_measured_forward_scan_Voc": null,
  "JV_measured_forward_scan_Jsc": null,
  "JV_measured_forward_scan_FF": null,
  "JV_measured_forward_scan_PCE": null,
  "JV_measured_light_spectra": "AM1.5G",
  "JV_measured_light_spectra_intensity": "100 mW/cm2",
  "JV_measured_scan_speed": "50 mV/s",
  "JV_measured_scan_delay_time": "1 ms",
  "JV_certified_PCE": null,
  "Stabilized_measured_PCE": "23.7%",
  "Stabilized_certified_PCE": null,
  "Stability_test_device_matching": true,
  "Stability_test_temperature": "85 °C",
  "Stability_test_atmosphere": "Nitrogen",
  "Stability_test_light_spectra": null,
  "Stability_test_light_intensity": null,
  "Stability_test_relative_humidity": null,
  "Stability_PCE_after_time": "500 hours",
  "Stability_PCE_after_time_value": "80%"
}

File: dataset/2021-2025/10.1126_science.abf7652/Device_BestPCE_Gemini_2.0_Flash_10.1126_science.abf7652.json
{
  "Ref_DOI": "10.1126/science.abf7652",
  "Ref_journal": "Science",
  "Ref_publication_year": "2021",
  "Ref_title": "Stabilizing black-phase formamidinium perovskite formation at room temperature and high humidity",
  "Cell_architecture": "NIP",
  "Cell_stack_sequence": "ITO/SnO2/Perovskite/Spiro-OMeTAD/MoO3/Au",
  "Cell_area_measured": "0.05 squared cm",
  "ETL_thickness": "20",
  "ETL_stack_sequence": "SnO2",
  "ETL_additive_compound": "Null",
  "ETL_additive_concentration": "Null",
  "ETL_deposition_method": "Spin-coating",
  "ETL_deposition_solution_concentration": "2.5 wt%",
  "ETL_deposition_solvents_compound": "Deionized water",
  "ETL_deposition_synthesis_atmosphere": "Air",
  "ETL_deposition_synthesis_atmosphere_pressure": "1 atm",
  "ETL_deposition_synthesis_atmosphere_relative_humidity": "Null",
  "ETL_deposition_spin_coating_speed": "4000",
  "ETL_deposition_spin_coating_time": "30",
  "ETL_deposition_thermal_annealing_temperature": "150",
  "ETL_deposition_thermal_annealing_time": "30",
  "Perovskite_dimension": "3D",
  "Perovskite_thickness": "950",
  "Perovskite_composition_long_form": "FAPbI3",
  "Perovskite_additive_compound": "Null",
  "Perovskite_additive_concentration": "Null",
  "Perovskite_bandgap": "1.45 to 1.51",
  "Perovskite_deposition_method": "Spin-coating",
  "Perovskite_deposition_sequential_spin_coating": "True",
  "Perovskite_deposition_spin_coating_antisolvent": "Null",
  "Perovskite_deposition_reaction_solutions_compounds": "PbI2@MAFa;FAI@IPA",
  "Perovskite_deposition_reaction_solutions_concentrations": "1.5 M;FAI 90 mg, MACl 9 mg",
  "Perovskite_deposition_final_solutions_concentration_before_deposition": "Null",
  "Perovskite_deposition_solvents_compound": "MAFa;IPA",
  "Perovskite_deposition_solvents_mixing_ratio": "Null",
  "Perovskite_deposition_synthesis_atmosphere": "Air",
  "Perovskite_deposition_synthesis_atmosphere_pressure": "1 atm",
  "Perovskite_deposition_synthesis_atmosphere_relative_humidity": "70% –95%",
  "Perovskite_deposition_spin_coating_speed": "4000;constant temperature",
  "Perovskite_deposition_spin_coating_time": "30;Null",
  "Perovskite_deposition_thermal_annealing_atmosphere": "Air",
  "Perovskite_deposition_thermal_annealing_temperature": "120;150",
  "Perovskite_deposition_thermal_annealing_time": "4;4",
  "Perovskite_surface_treatment_material": "Null",
  "Perovskite_surface_treatment_method": "Null",
  "Perovskite_surface_treatment_solution_concentration": "Null",
  "Perovskite_surface_treatment_solvents_compound": "Null",
  "Perovskite_surface_treatment_synthesis_atmosphere": "Null",
  "Perovskite_surface_treatment_synthesis_atmosphere_pressure": "Null",
  "Perovskite_surface_treatment_synthesis_atmosphere_relative_humidity": "Null",
  "Perovskite_surface_treatment_deposition_spin_coating_speed": "Null",
  "Perovskite_surface_treatment_deposition_spin_coating_time": "Null",
  "Perovskite_surface_treatment_deposition_thermal_annealing_temperature": "Null",
  "Perovskite_surface_treatment_deposition_thermal_annealing_time": "Null",
  "HTL_thickness": "80",
  "HTL_stack_sequence": "Spiro-OMeTAD",
  "HTL_additive_compound": "Li -TFSI;tBP",
  "HTL_additive_concentration": "35 μ L Li -TFSI  stock solution (260 mg Li -TFSI in 1 mL ACN );30 μ L",
  "HTL_deposition_method": "Spin-coating",
  "HTL_deposition_solution_concentration": "72.3",
  "HTL_deposition_solvents_compound": "Chlorobenzene",
  "HTL_deposition_synthesis_atmosphere": "Null",
  "HTL_deposition_synthesis_atmosphere_pressure": "Null",
  "HTL_deposition_synthesis_atmosphere_relative_humidity": "Null",
  "HTL_deposition_spin_coating_speed": "3000",
  "HTL_deposition_spin_coating_time": "40",
  "HTL_deposition_thermal_annealing_temperature": "Null",
  "HTL_deposition_thermal_annealing_time": "Null",
  "Backcontact_thickness": "100",
  "Beckcontact_deposition_method": "Thermal evaporation",
  "Backcontact_deposition_atmosphere_pressure": "4.0 × 10-4 Pa",
  "Encapsulation_method": "Null",
  "Encapsulation_atmosphere": "Null",
  "JV_measured_device_matching": "True",
  "JV_measured_reverse_scan_Voc": "1.17",
  "JV_measured_reverse_scan_Jsc": "25.34",
  "JV_measured_reverse_scan_FF": "81.36",
  "JV_measured_reverse_scan_PCE": "24.1",
  "JV_measured_forward_scan_Voc": "Null",
  "JV_measured_forward_scan_Jsc": "Null",
  "JV_measured_forward_scan_FF": "Null",
  "JV_measured_forward_scan_PCE": "Null",
  "JV_measured_light_spectra": "AM 1.5G",
  "JV_measured_light_spectra_intensity": "100 mW cm-2",
  "JV_measured_scan_speed": "50 mV s-1",
  "JV_measured_scan_delay_time": "1",
  "JV_certified_PCE": "Null",
  "Stabilized_measured_PCE": "23.7",
  "Stabilized_certified_PCE": "Null",
  "Stability_test_device_matching": "True",
  "Stability_test_temperature": "85",
  "Stability_test_atmosphere": "N2-filled glovebox",
  "Stability_test_light_spectra": "Null",
  "Stability_test_light_intensity": "Null",
  "Stability_test_relative_humidity": "Null",
  "Stability_PCE_after_time": "500 hours",
  "Stability_PCE_after_time_value": "80"
}

File: dataset/2021-2025/10.1126_science.abf7652/Device_BestPCE_Gemini_2.5_Flash_10.1126_science.abf7652.json
{
  "Ref_DOI": "10.1126/science.abf7652",
  "Ref_journal": "Science",
  "Ref_publication_year": "2021",
  "Ref_title": "Stabilizing black-phase formamidinium perovskite formation at room temperature and high humidity",
  "Cell_architecture": "NIP",
  "Cell_stack_sequence": "ITO/SnO2/FAPbI3/spiro-OMeTAD/MoO3/Au",
  "Cell_area_measured": "0.05 cm2",
  "ETL_thickness": "20 nm",
  "ETL_stack_sequence": "SnO2",
  "ETL_additive_compound": "Null",
  "ETL_additive_concentration": "Null",
  "ETL_deposition_method": "Spin-coating",
  "ETL_deposition_solution_concentration": "2.5 wt.%",
  "ETL_deposition_solvents_compound": "Deionized water",
  "ETL_deposition_synthesis_atmosphere": "Ambient air",
  "ETL_deposition_synthesis_atmosphere_pressure": "1 atm",
  "ETL_deposition_synthesis_atmosphere_relative_humidity": "Null",
  "ETL_deposition_spin_coating_speed": "4000 rpm",
  "ETL_deposition_spin_coating_time": "30 s",
  "ETL_deposition_thermal_annealing_temperature": "150 ℃",
  "ETL_deposition_thermal_annealing_time": "30 min",
  "Perovskite_dimension": "3D",
  "Perovskite_thickness": "~950 nm",
  "Perovskite_composition_long_form": "FAPbI3",
  "Perovskite_additive_compound": "Null",
  "Perovskite_additive_concentration": "Null",
  "Perovskite_bandgap": "1.45 eV",
  "Perovskite_deposition_method": "Spin-coating",
  "Perovskite_deposition_sequential_spin_coating": "True",
  "Perovskite_deposition_spin_coating_antisolvent": "Null",
  "Perovskite_deposition_reaction_solutions_compounds": "PbI2; FAI; MACl",
  "Perovskite_deposition_reaction_solutions_concentrations": "1.5 M; 90 mg/mL; 9 mg/mL",
  "Perovskite_deposition_final_solutions_concentration_before_deposition": "Null",
  "Perovskite_deposition_solvents_compound": "MAFa; Isopropanol",
  "Perovskite_deposition_solvents_mixing_ratio": "Null",
  "Perovskite_deposition_synthesis_atmosphere": "Ambient air",
  "Perovskite_deposition_synthesis_atmosphere_pressure": "1 atm",
  "Perovskite_deposition_synthesis_atmosphere_relative_humidity": "70%–95%",
  "Perovskite_deposition_spin_coating_speed": "4000 rpm; Null",
  "Perovskite_deposition_spin_coating_time": "30 s; Null",
  "Perovskite_deposition_thermal_annealing_atmosphere": "Ambient air",
  "Perovskite_deposition_thermal_annealing_temperature": "120 ℃; 150 ℃",
  "Perovskite_deposition_thermal_annealing_time": "4 minutes; 4 minutes",
  "Perovskite_surface_treatment_material": "Null",
  "Perovskite_surface_treatment_method": "Null",
  "Perovskite_surface_treatment_solution_concentration": "Null",
  "Perovskite_surface_treatment_solvents_compound": "Null",
  "Perovskite_surface_treatment_synthesis_atmosphere": "Null",
  "Perovskite_surface_treatment_synthesis_atmosphere_pressure": "Null",
  "Perovskite_surface_treatment_synthesis_atmosphere_relative_humidity": "Null",
  "Perovskite_surface_treatment_deposition_spin_coating_speed": "Null",
  "Perovskite_surface_treatment_deposition_spin_coating_time": "Null",
  "Perovskite_surface_treatment_deposition_thermal_annealing_temperature": "Null",
  "Perovskite_surface_treatment_deposition_thermal_annealing_time": "Null",
  "HTL_thickness": "80 nm/5 nm",
  "HTL_stack_sequence": "spiro-OMeTAD/MoO3",
  "HTL_additive_compound": "Li-TFSI; tBP",
  "HTL_additive_concentration": "9.1 mg/mL; 30 μL/mL",
  "HTL_deposition_method": "Spin-coating/Thermal evaporation",
  "HTL_deposition_solution_concentration": "72.3 mg/mL/Null",
  "HTL_deposition_solvents_compound": "Chlorobenzene/Null",
  "HTL_deposition_synthesis_atmosphere": "Null/Vacuum",
  "HTL_deposition_synthesis_atmosphere_pressure": "Null/3.0 × 10-6 torr",
  "HTL_deposition_synthesis_atmosphere_relative_humidity": "Null",
  "HTL_deposition_spin_coating_speed": "3000 rpm/Null",
  "HTL_deposition_spin_coating_time": "40 s/Null",
  "HTL_deposition_thermal_annealing_temperature": "Null",
  "HTL_deposition_thermal_annealing_time": "Null",
  "Backcontact_thickness": "100 nm",
  "Beckcontact_deposition_method": "Thermal evaporation",
  "Backcontact_deposition_atmosphere_pressure": "3.0 × 10-6 torr",
  "Encapsulation_method": "Null",
  "Encapsulation_atmosphere": "Null",
  "JV_measured_device_matching": "True",
  "JV_measured_reverse_scan_Voc": "1.17 V",
  "JV_measured_reverse_scan_Jsc": "25.34 mA/cm2",
  "JV_measured_reverse_scan_FF": "81.36 %",
  "JV_measured_reverse_scan_PCE": "24.1 %",
  "JV_measured_forward_scan_Voc": "Null",
  "JV_measured_forward_scan_Jsc": "Null",
  "JV_measured_forward_scan_FF": "Null",
  "JV_measured_forward_scan_PCE": "Null",
  "JV_measured_light_spectra": "AM 1.5G",
  "JV_measured_light_spectra_intensity": "100 mW cm-2",
  "JV_measured_scan_speed": "50 mV s-1",
  "JV_measured_scan_delay_time": "1 ms",
  "JV_certified_PCE": "Null",
  "Stabilized_measured_PCE": "23.7 %",
  "Stabilized_certified_PCE": "Null",
  "Stability_test_device_matching": "True",
  "Stability_test_temperature": "85°C",
  "Stability_test_atmosphere": "N2-filled glove box",
  "Stability_test_light_spectra": "AM 1.5 G",
  "Stability_test_light_intensity": "100 mW cm-2",
  "Stability_test_relative_humidity": "Null",
  "Stability_PCE_after_time": "500 hours",
  "Stability_PCE_after_time_value": "80%"
}

File: dataset/2021-2025/10.1126_science.abf7652/Device_BestPCE_claude_haiku_10.1126_science.abf7652.json
{
  "Ref_DOI": "10.1126/science.abf7652",
  "Ref_journal": "Science",
  "Ref_publication_year": "2021",
  "Ref_title": "Stabilizing black-phase formamidinium perovskite formation at room temperature and high humidity",
  "Cell_architecture": "NIP",
  "Cell_stack_sequence": "ITO/SnO2/FAPbI3/Spiro-OMeTAD/MoO3/Au",
  "Cell_area_measured": "0.05 cm2",
  "ETL_thickness": "20",
  "ETL_stack_sequence": "SnO2",
  "ETL_additive_compound": "Null",
  "ETL_additive_concentration": "Null",
  "ETL_deposition_method": "Spin-coating",
  "ETL_deposition_solution_concentration": "2.5 wt%",
  "ETL_deposition_solvents_compound": "Deionized water",
  "ETL_deposition_synthesis_atmosphere": "Air",
  "ETL_deposition_synthesis_atmosphere_pressure": "1 atm",
  "ETL_deposition_synthesis_atmosphere_relative_humidity": "Null",
  "ETL_deposition_spin_coating_speed": "4000",
  "ETL_deposition_spin_coating_time": "30",
  "ETL_deposition_thermal_annealing_temperature": "150",
  "ETL_deposition_thermal_annealing_time": "30",
  "Perovskite_dimension": "3D",
  "Perovskite_thickness": "950",
  "Perovskite_composition_long_form": "FAPbI3",
  "Perovskite_additive_compound": "Null",
  "Perovskite_additive_concentration": "Null",
  "Perovskite_bandgap": "1.45-1.51",
  "Perovskite_deposition_method": "Spin-coating",
  "Perovskite_deposition_sequential_spin_coating": "True",
  "Perovskite_deposition_spin_coating_antisolvent": "Null",
  "Perovskite_deposition_reaction_solutions_compounds": "PbI2@MAFa; FAI@IPA",
  "Perovskite_deposition_reaction_solutions_concentrations": "1.5 M; Null",
  "Perovskite_deposition_final_solutions_concentration_before_deposition": "Null",
  "Perovskite_deposition_solvents_compound": "MAFa; Isopropanol",
  "Perovskite_deposition_solvents_mixing_ratio": "Null",
  "Perovskite_deposition_synthesis_atmosphere": "Air",
  "Perovskite_deposition_synthesis_atmosphere_pressure": "1 atm",
  "Perovskite_deposition_synthesis_atmosphere_relative_humidity": "70-95",
  "Perovskite_deposition_spin_coating_speed": "4000; 4000",
  "Perovskite_deposition_spin_coating_time": "30; Null",
  "Perovskite_deposition_thermal_annealing_atmosphere": "Air",
  "Perovskite_deposition_thermal_annealing_temperature": "120; 150",
  "Perovskite_deposition_thermal_annealing_time": "4; 4",
  "Perovskite_surface_treatment_material": "Null",
  "Perovskite_surface_treatment_method": "Null",
  "Perovskite_surface_treatment_solution_concentration": "Null",
  "Perovskite_surface_treatment_solvents_compound": "Null",
  "Perovskite_surface_treatment_synthesis_atmosphere": "Null",
  "Perovskite_surface_treatment_synthesis_atmosphere_pressure": "Null",
  "Perovskite_surface_treatment_synthesis_atmosphere_relative_humidity": "Null",
  "Perovskite_surface_treatment_deposition_spin_coating_speed": "Null",
  "Perovskite_surface_treatment_deposition_spin_coating_time": "Null",
  "Perovskite_surface_treatment_deposition_thermal_annealing_temperature": "Null",
  "Perovskite_surface_treatment_deposition_thermal_annealing_time": "Null",
  "HTL_thickness": "80",
  "HTL_stack_sequence": "Spiro-OMeTAD",
  "HTL_additive_compound": "Li-TFSI; tBP",
  "HTL_additive_concentration": "260 mg/mL; Null",
  "HTL_deposition_method": "Spin-coating",
  "HTL_deposition_solution_concentration": "72.3 mg/mL",
  "HTL_deposition_solvents_compound": "Chlorobenzene",
  "HTL_deposition_synthesis_atmosphere": "Null",
  "HTL_deposition_synthesis_atmosphere_pressure": "Null",
  "HTL_deposition_synthesis_atmosphere_relative_humidity": "Null",
  "HTL_deposition_spin_coating_speed": "3000",
  "HTL_deposition_spin_coating_time": "40",
  "HTL_deposition_thermal_annealing_temperature": "Null",
  "HTL_deposition_thermal_annealing_time": "Null",
  "Backcontact_thickness": "MoO3: 5; Au: 100",
  "Beckcontact_deposition_method": "Thermal evaporation",
  "Backcontact_deposition_atmosphere_pressure": "4.0 × 10-4 Pa",
  "Encapsulation_method": "Null",
  "Encapsulation_atmosphere": "Null",
  "JV_measured_device_matching": "True",
  "JV_measured_reverse_scan_Voc": "1.17",
  "JV_measured_reverse_scan_Jsc": "25.34",
  "JV_measured_reverse_scan_FF": "81.36",
  "JV_measured_reverse_scan_PCE": "24.1",
  "JV_measured_forward_scan_Voc": "Null",
  "JV_measured_forward_scan_Jsc": "Null",
  "JV_measured_forward_scan_FF": "Null",
  "JV_measured_forward_scan_PCE": "Null",
  "JV_measured_light_spectra": "AM1.5G",
  "JV_measured_light_spectra_intensity": "100 mW/cm2",
  "JV_measured_scan_speed": "0.05",
  "JV_measured_scan_delay_time": "1",
  "JV_certified_PCE": "Null",
  "Stabilized_measured_PCE": "23.7",
  "Stabilized_certified_PCE": "Null",
  "Stability_test_device_matching": "True",
  "Stability_test_temperature": "85",
  "Stability_test_atmosphere": "Nitrogen",
  "Stability_test_light_spectra": "AM1.5G",
  "Stability_test_light_intensity": "100 mW/cm2",
  "Stability_test_relative_humidity": "Null",
  "Stability_PCE_after_time": "500 hours",
  "Stability_PCE_after_time_value": "80"
}
