Repository: jiayijdong/PSCbench

# PSCbench


**PSCbench** is a novel benchmark for materials science research-level scientific
dataset curation sourced from published journals. The benchmark is designed to evaluate the complex classification capabilities,
strong domain knowledge, and advanced calculation skills of LLMs. 

We developed an innovative **evaluation protocol** for a detailed analysis of classification abilities of leading commercially available Large Language Models. This
involves instructing LLMs to extract key knowledge information within a predefined set of
dataset template. This process offers a fine-grained understanding that LLM works as well as a human in annotating the data
and actually finds out when the humans failed to annotate the data
.

## Data


The PSCbench dataset is under dataset folder in json file format. Each file is list of dictionary and can be extracted using following scripts.
Each file stands for one published journal, which is fully elaborated in the paper. 

```
with open("./dataset/retroactive/{}.json".format(subject), encoding='utf-8') as json_file:
    problems=json.load(json_file)
```

## Evaluation
To evaluate our data using LLM, please refer to folder under eval

## Analysis (Evaluation Protocol)
The evaluation protocol involves analyzing both LLM
and reference (correct) ground truth with the assistance of human annotators to identify the key information in the literature.
These reasons are then summarized into 4 categories: **Tag, Materials, Fabrication and Properties**. Subsequently, a LLM verifier is employed to automatically attribute each
incorrectly extracted answer into a certain field. The resulting error profiles enable the
interpretation of the improved skills by certain prompting strategies and direct comparison of various
strategies.

### run evaluation protocol
After running the evaluation part, use the output to run the evaluation protocol. 
```
cd eval
OPENAI_API_KEY=your_key python ana_error.py --setting your_setting 
```

## Citation
If you find our paper useful, please cite our paper
```
@misc{dong2024pscbench,
  author = {Dong, Jiayi and Huang, Zijian and Yao, Yu and Shen, Zhichao and Liu, Junkai and Tong, Yiushun and Tsai, Chu-Yen and Duan, Haoxiang and Yang, Wenxin and Gong, Ming and Xu, Wei and Kundu, Arnesh and Zhang, Ying and Huang, Joshua and Tong, Xinyang and Yeh, Eric and Zhu, Yingke and Ng, Charlotte and Du, Yilun and Li, Ju and Schwalbe-Koda, Daniel and Yang, Yang},
  title = {{PSCBENCH: A Benchmark for Large-Scale Automated Knowledge Extraction and Data Curation in Perovskite Solar Cell Literature}},
  note = {Preprint},
  year = {2024},
  url = {https://arxiv.org/abs/XXXX.XXXXX}  
}

```

File: dataset/2021-2025/10.1126_science.abj2637/Device_BestPCE_10.1126_science.abj2637.json
{
    "Ref_DOI": "10.1126/science.abj2637",
    "Ref_journal": "Science",
    "Ref_publication_year": "2022",
    "Ref_title": "Metastable Dion-Jacobson 2D structure enables efficient and stable perovskite solar cells",
    "Cell_architecture": "NIP",
    "Cell_stack_sequence": "glass/FTO/SnO2/FA0.97MA0.03PbI2.91Br0.09/DMePDAI2/spiro-OMeTAD/Au",
    "Cell_area_measured": "0.12 cm2",
    "ETL_thickness": "Null",
    "ETL_stack_sequence": "SnO2",
    "ETL_additive_compound": "Null",
    "ETL_additive_concentration": "Null",
    "ETL_deposition_method": "Chemical bath deposition",
    "ETL_deposition_solution_concentration": "Null",
    "ETL_deposition_solvents_compound": "Null",
    "ETL_deposition_synthesis_atmosphere": "Null",
    "ETL_deposition_synthesis_atmosphere_pressure": "Null",
    "ETL_deposition_synthesis_atmosphere_relative_humidity": "Null",
    "ETL_deposition_spin_coating_speed": "Null",
    "ETL_deposition_spin_coating_time": "Null",
    "ETL_deposition_thermal_annealing_temperature": "150 °C",
    "ETL_deposition_thermal_annealing_time": "120 min",
    "Perovskite_dimension": "3D",
    "Perovskite_thickness": "Null",
    "Perovskite_composition_long_form": "FA0.97MA0.03PbI2.91Br0.09",
    "Perovskite_additive_compound": "MAPbBr3;MACl",
    "Perovskite_additive_concentration": "0.048 M;0.5 M",
    "Perovskite_bandgap": "Null",
    "Perovskite_deposition_method": "Spin-coating",
    "Perovskite_deposition_sequential_spin_coating": "False",
    "Perovskite_deposition_spin_coating_antisolvent": "diethyl ether",
    "Perovskite_deposition_reaction_solutions_compounds": "PbI2;FAI;MAPbBr3;MACl",
    "Perovskite_deposition_reaction_solutions_concentrations": "1.55 M;1.55 M;0.048 M;0.5 M",
    "Perovskite_deposition_final_solutions_concentration_before_deposition": "Null",
    "Perovskite_deposition_solvents_compound": "DMF;DMSO",
    "Perovskite_deposition_solvents_mixing_ratio": "8:1",
    "Perovskite_deposition_synthesis_atmosphere": "Null",
    "Perovskite_deposition_synthesis_atmosphere_pressure": "Null",
    "Perovskite_deposition_synthesis_atmosphere_relative_humidity": "Null",
    "Perovskite_deposition_spin_coating_speed": "5000 rpm",
    "Perovskite_deposition_spin_coating_time": "20 s",
    "Perovskite_deposition_thermal_annealing_atmosphere": "Null",
    "Perovskite_deposition_thermal_annealing_temperature": "150 °C;100 °C",
    "Perovskite_deposition_thermal_annealing_time": "15 min;5 min",
    "Perovskite_surface_treatment_material": "DMePDAI2",
    "Perovskite_surface_treatment_method": "Spin-coating",
    "Perovskite_surface_treatment_solution_concentration": "0.5 mg/mL",
    "Perovskite_surface_treatment_solvents_compound": "IPA",
    "Perovskite_surface_treatment_synthesis_atmosphere": "Null",
    "Perovskite_surface_treatment_synthesis_atmosphere_pressure": "Null",
    "Perovskite_surface_treatment_synthesis_atmosphere_relative_humidity": "Null",
    "Perovskite_surface_treatment_deposition_spin_coating_speed": "3000 rpm",
    "Perovskite_surface_treatment_deposition_spin_coating_time": "30 s",
    "Perovskite_surface_treatment_deposition_thermal_annealing_temperature": "100 °C",
    "Perovskite_surface_treatment_deposition_thermal_annealing_time": "2 min",
    "HTL_thickness": "Null",
    "HTL_stack_sequence": "spiro-OMeTAD",
    "HTL_additive_compound": "bis(trifluoromethanesulfonyl)imide lithium salt;tert-butylpyridine",
    "HTL_additive_concentration": "20.6 µL;35.5 µL",
    "HTL_deposition_method": "Spin-Coating",
    "HTL_deposition_solution_concentration": "77.6 mg/mL",
    "HTL_deposition_solvents_compound": "CB",
    "HTL_deposition_synthesis_atmosphere": "Null",
    "HTL_deposition_synthesis_atmosphere_pressure": "Null",
    "HTL_deposition_synthesis_atmosphere_relative_humidity": "Null",
    "HTL_deposition_spin_coating_speed": "4000 rpm",
    "HTL_deposition_spin_coating_time": "30 s",
    "HTL_deposition_thermal_annealing_temperature": "Null",
    "HTL_deposition_thermal_annealing_time": "Null",
    "Backcontact_thickness": "100 nm",
    "Beckcontact_deposition_method": "Thermal evaporation",
    "Backcontact_deposition_atmosphere_pressure": "Null",
    "Encapsulation_method": "Null",
    "Encapsulation_atmosphere": "Null",
    "JV_measured_device_matching": "True",
    "JV_measured_reverse_scan_Voc": "1.158 V",
    "JV_measured_reverse_scan_Jsc": "25.26 mA/cm2",
    "JV_measured_reverse_scan_FF": "83.9 %",
    "JV_measured_reverse_scan_PCE": "24.5 %",
    "JV_measured_forward_scan_Voc": "1.158 V",
    "JV_measured_forward_scan_Jsc": "25.25 mA/cm2",
    "JV_measured_forward_scan_FF": "84.3 %",
    "JV_measured_forward_scan_PCE": "24.7 %",
    "JV_measured_light_spectra": "AM1.5G",
    "JV_measured_light_spectra_intensity": "100 mW/cm2",
    "JV_measured_scan_speed": "Null",
    "JV_measured_scan_delay_time": "50 ms",
    "JV_certified_PCE": "Null",
    "Stabilized_measured_PCE": "Null",
    "Stabilized_certified_PCE": "Null",
    "Stability_test_device_matching": "False",
    "Stability_test_temperature": "Null",
    "Stability_test_atmosphere": "Null",
    "Stability_test_light_spectra": "Null",
    "Stability_test_light_intensity": "Null",
    "Stability_test_relative_humidity": "Null",
    "Stability_PCE_after_time": "Null",
    "Stability_PCE_after_time_value": "Null"
}

File: dataset/2021-2025/10.1126_science.abj2637/Device_BestPCE_Gemini_1.5_pro_10.1126_science.abj2637.json
{
  "Ref_DOI": "10.1126/science.abj2637",
  "Ref_journal": "Science",
  "Ref_publication_year": "2022",
  "Ref_title": "Metastable Dion -Jacobson 2D structure enables efficient and stable perovskite solar cells",
  "Cell_architecture": "NIP",
  "Cell_stack_sequence": "FTO/SnO2/FA0.97MA0.03PbI2.91Br0.09/spiro-OMeTAD/Au",
  "Cell_area_measured": "0.12 cm2",
  "ETL_thickness": "40 nm",
  "ETL_stack_sequence": "SnO2",
  "ETL_additive_compound": "Null",
  "ETL_additive_concentration": "Null",
  "ETL_deposition_method": "Chemical bath deposition",
  "ETL_deposition_solution_concentration": "Null",
  "ETL_deposition_solvents_compound": "Null",
  "ETL_deposition_synthesis_atmosphere": "Null",
  "ETL_deposition_synthesis_atmosphere_pressure": "Null",
  "ETL_deposition_synthesis_atmosphere_relative_humidity": "Null",
  "ETL_deposition_spin_coating_speed": "Null",
  "ETL_deposition_spin_coating_time": "Null",
  "ETL_deposition_thermal_annealing_temperature": "150 °C",
  "ETL_deposition_thermal_annealing_time": "120 min",
  "Perovskite_dimension": "3D",
  "Perovskite_thickness": "Null",
  "Perovskite_composition_long_form": "FA0.97MA0.03PbI2.91Br0.09",
  "Perovskite_additive_compound": "DMePDAI2",
  "Perovskite_additive_concentration": "0.5 mg/mL",
  "Perovskite_bandgap": "Null",
  "Perovskite_deposition_method": "Spin-coating",
  "Perovskite_deposition_sequential_spin_coating": "False",
  "Perovskite_deposition_spin_coating_antisolvent": "Diethyl ether",
  "Perovskite_deposition_reaction_solutions_compounds": "PbI2;FAI;MAPbBr3;MACl",
  "Perovskite_deposition_reaction_solutions_concentrations": "1.55 M;1.55 M;0.048 M;0.5 M",
  "Perovskite_deposition_final_solutions_concentration_before_deposition": "Null",
  "Perovskite_deposition_solvents_compound": "DMF;DMSO",
  "Perovskite_deposition_solvents_mixing_ratio": "8:1",
  "Perovskite_deposition_synthesis_atmosphere": "Null",
  "Perovskite_deposition_synthesis_atmosphere_pressure": "Null",
  "Perovskite_deposition_synthesis_atmosphere_relative_humidity": "Null",
  "Perovskite_deposition_spin_coating_speed": "5000 rpm",
  "Perovskite_deposition_spin_coating_time": "20 s",
  "Perovskite_deposition_thermal_annealing_atmosphere": "Null",
  "Perovskite_deposition_thermal_annealing_temperature": "150 °C;100 °C",
  "Perovskite_deposition_thermal_annealing_time": "15 min;5 min",
  "Perovskite_surface_treatment_material": "DMePDAI2",
  "Perovskite_surface_treatment_method": "Spin-coating",
  "Perovskite_surface_treatment_solution_concentration": "0.5 mg/mL",
  "Perovskite_surface_treatment_solvents_compound": "IPA",
  "Perovskite_surface_treatment_synthesis_atmosphere": "Null",
  "Perovskite_surface_treatment_synthesis_atmosphere_pressure": "Null",
  "Perovskite_surface_treatment_synthesis_atmosphere_relative_humidity": "Null",
  "Perovskite_surface_treatment_deposition_spin_coating_speed": "3000 rpm",
  "Perovskite_surface_treatment_deposition_spin_coating_time": "30 s",
  "Perovskite_surface_treatment_deposition_thermal_annealing_temperature": "100 °C",
  "Perovskite_surface_treatment_deposition_thermal_annealing_time": "2 min",
  "HTL_thickness": "Null",
  "HTL_stack_sequence": "spiro-OMeTAD",
  "HTL_additive_compound": "bis(trifluoromethanesulfonyl)imide lithium salt;tert-butylpyridine",
  "HTL_additive_concentration": "20.6 μL;35.5 μL",
  "HTL_deposition_method": "Spin-coating",
  "HTL_deposition_solution_concentration": "77.6 mg/mL",
  "HTL_deposition_solvents_compound": "Chlorobenzene",
  "HTL_deposition_synthesis_atmosphere": "Null",
  "HTL_deposition_synthesis_atmosphere_pressure": "Null",
  "HTL_deposition_synthesis_atmosphere_relative_humidity": "Null",
  "HTL_deposition_spin_coating_speed": "4000 rpm",
  "HTL_deposition_spin_coating_time": "30 s",
  "HTL_deposition_thermal_annealing_temperature": "Null",
  "HTL_deposition_thermal_annealing_time": "Null",
  "Backcontact_thickness": "100 nm",
  "Beckcontact_deposition_method": "Thermal evaporation",
  "Backcontact_deposition_atmosphere_pressure": "Null",
  "Encapsulation_method": "Null",
  "Encapsulation_atmosphere": "Null",
  "JV_measured_device_matching": "True",
  "JV_measured_reverse_scan_Voc": "1.158 V",
  "JV_measured_reverse_scan_Jsc": "25.26 mA/cm2",
  "JV_measured_reverse_scan_FF": "83.9%",
  "JV_measured_reverse_scan_PCE": "24.5%",
  "JV_measured_forward_scan_Voc": "1.158 V",
  "JV_measured_forward_scan_Jsc": "25.25 mA/cm2",
  "JV_measured_forward_scan_FF": "84.3%",
  "JV_measured_forward_scan_PCE": "24.7%",
  "JV_measured_light_spectra": "AM1.5G",
  "JV_measured_light_spectra_intensity": "100 mW/cm2",
  "JV_measured_scan_speed": "Null",
  "JV_measured_scan_delay_time": "50 ms",
  "JV_certified_PCE": "Null",
  "Stabilized_measured_PCE": "24.3%",
  "Stabilized_certified_PCE": "Null",
  "Stability_test_device_matching": "True",
  "Stability_test_temperature": "40 °C",
  "Stability_test_atmosphere": "N2",
  "Stability_test_light_spectra": "White LED",
  "Stability_test_light_intensity": "1 sun",
  "Stability_test_relative_humidity": "Null",
  "Stability_PCE_after_time": "1000 hours",
  "Stability_PCE_after_time_value": "90%"
}

File: dataset/2021-2025/10.1126_science.abj2637/Device_BestPCE_Gemini_2.0_Flash_10.1126_science.abj2637.json
{
  "Ref_DOI": "10.1126/science.abj2637",
  "Ref_journal": "Science",
  "Ref_publication_year": "2022",
  "Ref_title": "Metastable Dion-Jacobson 2D structure enables efficient and stable perovskite solar cells",
  "Cell_architecture": "NIP",
  "Cell_stack_sequence": "FTO/TiO2/FA0.85MA0.1Cs0.05PbI2.9Br0.1/spiro-OMeTAD/Au",
  "Cell_area_measured": "0.12 squared cm",
  "ETL_thickness": "40",
  "ETL_stack_sequence": "TiO2",
  "ETL_additive_compound": "Null",
  "ETL_additive_concentration": "Null",
  "ETL_deposition_method": "Spray pyrolysis",
  "ETL_deposition_solution_concentration": "0.6 mL titanium diisopropoxide bis(acetylacetonate) solution (75% in 2-propanol) and 0.4 mL acetylacetone in 9-mL ethanol solution",
  "ETL_deposition_solvents_compound": "Ethanol",
  "ETL_deposition_synthesis_atmosphere": "Air",
  "ETL_deposition_synthesis_atmosphere_pressure": "1 atm",
  "ETL_deposition_synthesis_atmosphere_relative_humidity": "Null",
  "ETL_deposition_spin_coating_speed": "Null",
  "ETL_deposition_spin_coating_time": "Null",
  "ETL_deposition_thermal_annealing_temperature": "450",
  "ETL_deposition_thermal_annealing_time": "Null",
  "Perovskite_dimension": "3D",
  "Perovskite_thickness": "Null",
  "Perovskite_composition_long_form": "FA0.85MA0.1Cs0.05PbI2.9Br0.1",
  "Perovskite_additive_compound": "DMePDAI2",
  "Perovskite_additive_concentration": "0.5 mg/mL",
  "Perovskite_bandgap": "Null",
  "Perovskite_deposition_method": "Spin-coating",
  "Perovskite_deposition_sequential_spin_coating": "False",
  "Perovskite_deposition_spin_coating_antisolvent": "Chlorobenzene",
  "Perovskite_deposition_reaction_solutions_compounds": "PbI2;FAI;MAPbBr3;MACl",
  "Perovskite_deposition_reaction_solutions_concentrations": "1.55 M;1.55 M;0.048 M;0.5 M",
  "Perovskite_deposition_final_solutions_concentration_before_deposition": "Null",
  "Perovskite_deposition_solvents_compound": "DMF;DMSO",
  "Perovskite_deposition_solvents_mixing_ratio": "4:1",
  "Perovskite_deposition_synthesis_atmosphere": "Glovebox",
  "Perovskite_deposition_synthesis_atmosphere_pressure": "1 atm",
  "Perovskite_deposition_synthesis_atmosphere_relative_humidity": "Null",
  "Perovskite_deposition_spin_coating_speed": "2000;6000",
  "Perovskite_deposition_spin_coating_time": "10;30",
  "Perovskite_deposition_thermal_annealing_atmosphere": "Air",
  "Perovskite_deposition_thermal_annealing_temperature": "120",
  "Perovskite_deposition_thermal_annealing_time": "20",
  "Perovskite_surface_treatment_material": "DMePDAI2",
  "Perovskite_surface_treatment_method": "Spin-coating",
  "Perovskite_surface_treatment_solution_concentration": "0.5 mg/ mL",
  "Perovskite_surface_treatment_solvents_compound": "IPA",
  "Perovskite_surface_treatment_synthesis_atmosphere": "Null",
  "Perovskite_surface_treatment_synthesis_atmosphere_pressure": "Null",
  "Perovskite_surface_treatment_synthesis_atmosphere_relative_humidity": "Null",
  "Perovskite_surface_treatment_deposition_spin_coating_speed": "3000",
  "Perovskite_surface_treatment_deposition_spin_coating_time": "30",
  "Perovskite_surface_treatment_deposition_thermal_annealing_temperature": "100",
  "Perovskite_surface_treatment_deposition_thermal_annealing_time": "2",
  "HTL_thickness": "Null",
  "HTL_stack_sequence": "spiro-OMeTAD",
  "HTL_additive_compound": "bis(trifluoromethanesulfonyl)imide lithium salt, tert-butylpyridine",
  "HTL_additive_concentration": "20.6 L bis(trifluoromethanesulfonyl)imide lithium salt from a stock solution in acetonitrile, 35.5 L of tert-butylpyridine",
  "HTL_deposition_method": "Spin-coating",
  "HTL_deposition_solution_concentration": "77.6",
  "HTL_deposition_solvents_compound": "CB",
  "HTL_deposition_synthesis_atmosphere": "Null",
  "HTL_deposition_synthesis_atmosphere_pressure": "Null",
  "HTL_deposition_synthesis_atmosphere_relative_humidity": "Null",
  "HTL_deposition_spin_coating_speed": "4500",
  "HTL_deposition_spin_coating_time": "15",
  "HTL_deposition_thermal_annealing_temperature": "Null",
  "HTL_deposition_thermal_annealing_time": "Null",
  "Backcontact_thickness": "100",
  "Beckcontact_deposition_method": "Thermal evaporation",
  "Backcontact_deposition_atmosphere_pressure": "Null",
  "Encapsulation_method": "Null",
  "Encapsulation_atmosphere": "Null",
  "JV_measured_device_matching": "True",
  "JV_measured_reverse_scan_Voc": "1.167",
  "JV_measured_reverse_scan_Jsc": "24.93",
  "JV_measured_reverse_scan_FF": "81.4",
  "JV_measured_reverse_scan_PCE": "23.7",
  "JV_measured_forward_scan_Voc": "1.167",
  "JV_measured_forward_scan_Jsc": "24.97",
  "JV_measured_forward_scan_FF": "82.2",
  "JV_measured_forward_scan_PCE": "24.0",
  "JV_measured_light_spectra": "AM1.5G",
  "JV_measured_light_spectra_intensity": "100 mW/cm2",
  "JV_measured_scan_speed": "Null",
  "JV_measured_scan_delay_time": "0.05",
  "JV_certified_PCE": "Null",
  "Stabilized_measured_PCE": "23.7",
  "Stabilized_certified_PCE": "Null",
  "Stability_test_device_matching": "True",
  "Stability_test_temperature": "40",
  "Stability_test_atmosphere": "N2",
  "Stability_test_light_spectra": "AM1.5",
  "Stability_test_light_intensity": "1 sun",
  "Stability_test_relative_humidity": "Null",
  "Stability_PCE_after_time": "1000 hours",
  "Stability_PCE_after_time_value": "90"
}

File: dataset/2021-2025/10.1126_science.abj2637/Device_BestPCE_Gemini_2.5_Flash_10.1126_science.abj2637.json
{
  "Ref_DOI": "10.1126/science.abj2637",
  "Ref_journal": "Science",
  "Ref_publication_year": "2022",
  "Ref_title": "Metastable Dion-Jacobson 2D structure enables efficient and stable perovskite solar cells",
  "Cell_architecture": "NIP",
  "Cell_stack_sequence": "glass/FTO/SnO2/FA0.97MA0.03PbI2.91Br0.09/DMePDAI2/spiro-OMeTAD/Au",
  "Cell_area_measured": "0.12 cm2",
  "ETL_thickness": "Null",
  "ETL_stack_sequence": "SnO2",
  "ETL_additive_compound": "Null",
  "ETL_additive_concentration": "Null",
  "ETL_deposition_method": "chemical bath deposition method",
  "ETL_deposition_solution_concentration": "Null",
  "ETL_deposition_solvents_compound": "Null",
  "ETL_deposition_synthesis_atmosphere": "Null",
  "ETL_deposition_synthesis_atmosphere_pressure": "Null",
  "ETL_deposition_synthesis_atmosphere_relative_humidity": "Null",
  "ETL_deposition_spin_coating_speed": "Null",
  "ETL_deposition_spin_coating_time": "Null",
  "ETL_deposition_thermal_annealing_temperature": "150 °C",
  "ETL_deposition_thermal_annealing_time": "2 h",
  "Perovskite_dimension": "3D",
  "Perovskite_thickness": "Null",
  "Perovskite_composition_long_form": "FA0.97MA0.03PbI2.91Br0.09",
  "Perovskite_additive_compound": "Null",
  "Perovskite_additive_concentration": "Null",
  "Perovskite_bandgap": "Null",
  "Perovskite_deposition_method": "spin-coating",
  "Perovskite_deposition_sequential_spin_coating": "False",
  "Perovskite_deposition_spin_coating_antisolvent": "diethyl ether",
  "Perovskite_deposition_reaction_solutions_compounds": "PbI2; FAI; MAPbBr3; MACl",
  "Perovskite_deposition_reaction_solutions_concentrations": "1.55 M; 1.55 M; 0.048 M; 0.5 M",
  "Perovskite_deposition_final_solutions_concentration_before_deposition": "Null",
  "Perovskite_deposition_solvents_compound": "DMF; DMSO",
  "Perovskite_deposition_solvents_mixing_ratio": "8:1",
  "Perovskite_deposition_synthesis_atmosphere": "Null",
  "Perovskite_deposition_synthesis_atmosphere_pressure": "Null",
  "Perovskite_deposition_synthesis_atmosphere_relative_humidity": "Null",
  "Perovskite_deposition_spin_coating_speed": "5000 rpm",
  "Perovskite_deposition_spin_coating_time": "20s",
  "Perovskite_deposition_thermal_annealing_atmosphere": "Null",
  "Perovskite_deposition_thermal_annealing_temperature": "150 °C; 100 °C",
  "Perovskite_deposition_thermal_annealing_time": "15 min; 5 min",
  "Perovskite_surface_treatment_material": "DMePDAI2",
  "Perovskite_surface_treatment_method": "spin-coating",
  "Perovskite_surface_treatment_solution_concentration": "0.5 mg/mL",
  "Perovskite_surface_treatment_solvents_compound": "IPA",
  "Perovskite_surface_treatment_synthesis_atmosphere": "Null",
  "Perovskite_surface_treatment_synthesis_atmosphere_pressure": "Null",
  "Perovskite_surface_treatment_synthesis_atmosphere_relative_humidity": "Null",
  "Perovskite_surface_treatment_deposition_spin_coating_speed": "3000 rpm",
  "Perovskite_surface_treatment_deposition_spin_coating_time": "30 s",
  "Perovskite_surface_treatment_deposition_thermal_annealing_temperature": "100 °C",
  "Perovskite_surface_treatment_deposition_thermal_annealing_time": "2 mins",
  "HTL_thickness": "Null",
  "HTL_stack_sequence": "spiro-OMeTAD",
  "HTL_additive_compound": "bis(trifluoromethanesulfonyl)imide lithium salt; tert-butylpyridine",
  "HTL_additive_concentration": "Null",
  "HTL_deposition_method": "spin coating",
  "HTL_deposition_solution_concentration": "77.6 mg/mL",
  "HTL_deposition_solvents_compound": "CB",
  "HTL_deposition_synthesis_atmosphere": "dry air box",
  "HTL_deposition_synthesis_atmosphere_pressure": "1 atm",
  "HTL_deposition_synthesis_atmosphere_relative_humidity": "1% to 4%",
  "HTL_deposition_spin_coating_speed": "4500 rpm",
  "HTL_deposition_spin_coating_time": "15 s",
  "HTL_deposition_thermal_annealing_temperature": "Null",
  "HTL_deposition_thermal_annealing_time": "Null",
  "Backcontact_thickness": "100 nm",
  "Beckcontact_deposition_method": "thermal evaporation",
  "Backcontact_deposition_atmosphere_pressure": "Null",
  "Encapsulation_method": "unencapsulated",
  "Encapsulation_atmosphere": "Null",
  "JV_measured_device_matching": "True",
  "JV_measured_reverse_scan_Voc": "1.158 V",
  "JV_measured_reverse_scan_Jsc": "25.26 mA/cm2",
  "JV_measured_reverse_scan_FF": "83.9 %",
  "JV_measured_reverse_scan_PCE": "24.5 %",
  "JV_measured_forward_scan_Voc": "1.158 V",
  "JV_measured_forward_scan_Jsc": "25.25 mA/cm2",
  "JV_measured_forward_scan_FF": "84.3 %",
  "JV_measured_forward_scan_PCE": "24.7 %",
  "JV_measured_light_spectra": "AM 1.5G",
  "JV_measured_light_spectra_intensity": "100 mW/cm2",
  "JV_measured_scan_speed": "0.2 V/s",
  "JV_measured_scan_delay_time": "50 ms",
  "JV_certified_PCE": "Null",
  "Stabilized_measured_PCE": "24.3 %",
  "Stabilized_certified_PCE": "Null",
  "Stability_test_device_matching": "False",
  "Stability_test_temperature": "Null",
  "Stability_test_atmosphere": "Null",
  "Stability_test_light_spectra": "Null",
  "Stability_test_light_intensity": "Null",
  "Stability_test_relative_humidity": "Null",
  "Stability_PCE_after_time": "Null",
  "Stability_PCE_after_time_value": "Null"
}

File: dataset/2021-2025/10.1126_science.abj2637/Device_BestPCE_claude_haiku_10.1126_science.abj2637.json
{
  "Ref_DOI": "10.1126/science.abj2637",
  "Ref_journal": "Science",
  "Ref_publication_year": "2022",
  "Ref_title": "Metastable Dion-Jacobson 2D structure enables efficient and stable perovskite solar cells",
  "Cell_architecture": "NIP",
  "Cell_stack_sequence": "Glass/FTO/TiO2/Perovskite/Spiro-OMeTAD/Au",
  "Cell_area_measured": "0.12 cm2",
  "ETL_thickness": "40/30 nm",
  "ETL_stack_sequence": "Compact TiO2/Mesoporous TiO2",
  "ETL_additive_compound": "Null",
  "ETL_additive_concentration": "Null",
  "ETL_deposition_method": "Spray pyrolysis/Spin-coating",
  "ETL_deposition_solution_concentration": "Null",
  "ETL_deposition_solvents_compound": "2-Propanol/Ethanol",
  "ETL_deposition_synthesis_atmosphere": "Air",
  "ETL_deposition_synthesis_atmosphere_pressure": "1 atm",
  "ETL_deposition_synthesis_atmosphere_relative_humidity": "Null",
  "ETL_deposition_spin_coating_speed": "4500 rpm",
  "ETL_deposition_spin_coating_time": "15 s",
  "ETL_deposition_thermal_annealing_temperature": "450 °C",
  "ETL_deposition_thermal_annealing_time": "Null",
  "Perovskite_dimension": "3D",
  "Perovskite_thickness": "Null",
  "Perovskite_composition_long_form": "FA0.97MA0.03PbI2.91Br0.09",
  "Perovskite_additive_compound": "MACl",
  "Perovskite_additive_concentration": "0.5 M",
  "Perovskite_bandgap": "Null",
  "Perovskite_deposition_method": "Spin-coating",
  "Perovskite_deposition_sequential_spin_coating": "False",
  "Perovskite_deposition_spin_coating_antisolvent": "Diethyl ether",
  "Perovskite_deposition_reaction_solutions_compounds": "PbI2; FAI; MAPbBr3; MACl",
  "Perovskite_deposition_reaction_solutions_concentrations": "1.55 M; 0.048 M; 1.55 M; 0.5 M",
  "Perovskite_deposition_final_solutions_concentration_before_deposition": "Null",
  "Perovskite_deposition_solvents_compound": "DMF; DMSO",
  "Perovskite_deposition_solvents_mixing_ratio": "8:1",
  "Perovskite_deposition_synthesis_atmosphere": "Null",
  "Perovskite_deposition_synthesis_atmosphere_pressure": "1 atm",
  "Perovskite_deposition_synthesis_atmosphere_relative_humidity": "Null",
  "Perovskite_deposition_spin_coating_speed": "5000 rpm",
  "Perovskite_deposition_spin_coating_time": "20 s",
  "Perovskite_deposition_thermal_annealing_atmosphere": "Air",
  "Perovskite_deposition_thermal_annealing_temperature": "150 °C; 100 °C",
  "Perovskite_deposition_thermal_annealing_time": "15 min; 5 min",
  "Perovskite_surface_treatment_material": "DMePDAI2",
  "Perovskite_surface_treatment_method": "Spin-coating",
  "Perovskite_surface_treatment_solution_concentration": "0.5 mg/mL",
  "Perovskite_surface_treatment_solvents_compound": "IPA",
  "Perovskite_surface_treatment_synthesis_atmosphere": "Null",
  "Perovskite_surface_treatment_synthesis_atmosphere_pressure": "1 atm",
  "Perovskite_surface_treatment_synthesis_atmosphere_relative_humidity": "Null",
  "Perovskite_surface_treatment_deposition_spin_coating_speed": "3000 rpm",
  "Perovskite_surface_treatment_deposition_spin_coating_time": "30 s",
  "Perovskite_surface_treatment_deposition_thermal_annealing_temperature": "100 °C",
  "Perovskite_surface_treatment_deposition_thermal_annealing_time": "2 min",
  "HTL_thickness": "Null",
  "HTL_stack_sequence": "Spiro-OMeTAD",
  "HTL_additive_compound": "Lithium bis(trifluoromethanesulfonyl)imide; tert-butylpyridine",
  "HTL_additive_concentration": "Null",
  "HTL_deposition_method": "Spin-coating",
  "HTL_deposition_solution_concentration": "77.6 mg/mL",
  "HTL_deposition_solvents_compound": "Chlorobenzene",
  "HTL_deposition_synthesis_atmosphere": "Null",
  "HTL_deposition_synthesis_atmosphere_pressure": "1 atm",
  "HTL_deposition_synthesis_atmosphere_relative_humidity": "Null",
  "HTL_deposition_spin_coating_speed": "4000 rpm",
  "HTL_deposition_spin_coating_time": "30 s",
  "HTL_deposition_thermal_annealing_temperature": "Null",
  "HTL_deposition_thermal_annealing_time": "Null",
  "Backcontact_thickness": "100 nm",
  "Beckcontact_deposition_method": "Thermal evaporation",
  "Backcontact_deposition_atmosphere_pressure": "Null",
  "Encapsulation_method": "Null",
  "Encapsulation_atmosphere": "Null",
  "JV_measured_device_matching": "True",
  "JV_measured_reverse_scan_Voc": "1.158 V",
  "JV_measured_reverse_scan_Jsc": "25.26 mA/cm2",
  "JV_measured_reverse_scan_FF": "83.9 %",
  "JV_measured_reverse_scan_PCE": "24.5 %",
  "JV_measured_forward_scan_Voc": "1.158 V",
  "JV_measured_forward_scan_Jsc": "25.25 mA/cm2",
  "JV_measured_forward_scan_FF": "84.3 %",
  "JV_measured_forward_scan_PCE": "24.7 %",
  "JV_measured_light_spectra": "AM1.5G",
  "JV_measured_light_spectra_intensity": "100 mW/cm2",
  "JV_measured_scan_speed": "Null",
  "JV_measured_scan_delay_time": "50 ms",
  "JV_certified_PCE": "Null",
  "Stabilized_measured_PCE": "24.3 %",
  "Stabilized_certified_PCE": "Null",
  "Stability_test_device_matching": "True",
  "Stability_test_temperature": "40 °C",
  "Stability_test_atmosphere": "Nitrogen",
  "Stability_test_light_spectra": "AM1.5G",
  "Stability_test_light_intensity": "1 sun",
  "Stability_test_relative_humidity": "Null",
  "Stability_PCE_after_time": "1000 hours",
  "Stability_PCE_after_time_value": "90 %"
}

File: dataset/2021-2025/10.1126_science.abj2637/Device_BestPCE_gpt4o_10.1126_science.abj2637.json
{
  "Ref_DOI": "10.1126/science.abj2637",
  "Ref_journal": "Science",
  "Ref_publication_year": "2022",
  "Ref_title": "Metastable Dion-Jacobson 2D structure enables efficient and stable perovskite solar cells",
  "Cell_architecture": "NIP",
  "Cell_stack_sequence": "glass/FTO/compact-TiO2/FA0.97MA0.03PbI2.91Br0.09/DMePDAI2/spiro-OMeTAD/Au",
  "Cell_area_measured": "0.12 cm2",
  "ETL_thickness": "40 nm",
  "ETL_stack_sequence": "compact-TiO2",
  "ETL_additive_compound": "Null",
  "ETL_additive_concentration": "Null",
  "ETL_deposition_method": "Spray pyrolysis",
  "ETL_deposition_solution_concentration": "Null",
  "ETL_deposition_solvents_compound": "2-propanol",
  "ETL_deposition_synthesis_atmosphere": "Air",
  "ETL_deposition_synthesis_atmosphere_pressure": "1 atm",
  "ETL_deposition_synthesis_atmosphere_relative_humidity": "Null",
  "ETL_deposition_spin_coating_speed": "Null",
  "ETL_deposition_spin_coating_time": "Null",
  "ETL_deposition_thermal_annealing_temperature": "450 °C",
  "ETL_deposition_thermal_annealing_time": "Null",
  "Perovskite_dimension": "3D",
  "Perovskite_thickness": "Null",
  "Perovskite_composition_long_form": "FA0.97MA0.03PbI2.91Br0.09",
  "Perovskite_additive_compound": "MACl",
  "Perovskite_additive_concentration": "0.5 M",
  "Perovskite_bandgap": "Null",
  "Perovskite_deposition_method": "Spin-coating",
  "Perovskite_deposition_sequential_spin_coating": "False",
  "Perovskite_deposition_spin_coating_antisolvent": "Diethyl ether",
  "Perovskite_deposition_reaction_solutions_compounds": "PbI2; FAI; MAPbBr3; MACl",
  "Perovskite_deposition_reaction_solutions_concentrations": "1.55 M; 1.55 M; 0.048 M; 0.5 M",
  "Perovskite_deposition_final_solutions_concentration_before_deposition": "Null",
  "Perovskite_deposition_solvents_compound": "DMF; DMSO",
  "Perovskite_deposition_solvents_mixing_ratio": "8:1",
  "Perovskite_deposition_synthesis_atmosphere": "Null",
  "Perovskite_deposition_synthesis_atmosphere_pressure": "Null",
  "Perovskite_deposition_synthesis_atmosphere_relative_humidity": "Null",
  "Perovskite_deposition_spin_coating_speed": "5000 rpm",
  "Perovskite_deposition_spin_coating_time": "20 s",
  "Perovskite_deposition_thermal_annealing_atmosphere": "Null",
  "Perovskite_deposition_thermal_annealing_temperature": "150 °C; 100 °C",
  "Perovskite_deposition_thermal_annealing_time": "15 min; 5 min",
  "Perovskite_surface_treatment_material": "DMePDAI2",
  "Perovskite_surface_treatment_method": "Spin-coating",
  "Perovskite_surface_treatment_solution_concentration": "0.5 mg/mL",
  "Perovskite_surface_treatment_solvents_compound": "IPA",
  "Perovskite_surface_treatment_synthesis_atmosphere": "Null",
  "Perovskite_surface_treatment_synthesis_atmosphere_pressure": "Null",
  "Perovskite_surface_treatment_synthesis_atmosphere_relative_humidity": "Null",
  "Perovskite_surface_treatment_deposition_spin_coating_speed": "3000 rpm",
  "Perovskite_surface_treatment_deposition_spin_coating_time": "30 s",
  "Perovskite_surface_treatment_deposition_thermal_annealing_temperature": "100 °C",
  "Perovskite_surface_treatment_deposition_thermal_annealing_time": "2 min",
  "HTL_thickness": "Null",
  "HTL_stack_sequence": "spiro-OMeTAD",
  "HTL_additive_compound": "Li-TFSI; tBP",
  "HTL_additive_concentration": "Null",
  "HTL_deposition_method": "Spin-coating",
  "HTL_deposition_solution_concentration": "77.6 mg/mL",
  "HTL_deposition_solvents_compound": "Chlorobenzene",
  "HTL_deposition_synthesis_atmosphere": "Null",
  "HTL_deposition_synthesis_atmosphere_pressure": "Null",
  "HTL_deposition_synthesis_atmosphere_relative_humidity": "Null",
  "HTL_deposition_spin_coating_speed": "4000 rpm",
  "HTL_deposition_spin_coating_time": "30 s",
  "HTL_deposition_thermal_annealing_temperature": "Null",
  "HTL_deposition_thermal_annealing_time": "Null",
  "Backcontact_thickness": "100 nm",
  "Beckcontact_deposition_method": "Thermal evaporation",
  "Backcontact_deposition_atmosphere_pressure": "Null",
  "Encapsulation_method": "Null",
  "Encapsulation_atmosphere": "Null",
  "JV_measured_device_matching": "True",
  "JV_measured_reverse_scan_Voc": "1.158 V",
  "JV_measured_reverse_scan_Jsc": "25.26 mA/cm2",
  "JV_measured_reverse_scan_FF": "83.9 %",
  "JV_measured_reverse_scan_PCE": "24.5 %",
  "JV_measured_forward_scan_Voc": "1.158 V",
  "JV_measured_forward_scan_Jsc": "25.25 mA/cm2",
  "JV_measured_forward_scan_FF": "84.3 %",
  "JV_measured_forward_scan_PCE": "24.7 %",
  "JV_measured_light_spectra": "AM1.5G",
  "JV_measured_light_spectra_intensity": "100 mW/cm2",
  "JV_measured_scan_speed": "Null",
  "JV_measured_scan_delay_time": "50 ms",
  "JV_certified_PCE": "Null",
  "Stabilized_measured_PCE": "Null",
  "Stabilized_certified_PCE": "Null",
  "Stability_test_device_matching": "True",
  "Stability_test_temperature": "40 °C",
  "Stability_test_atmosphere": "Nitrogen",
  "Stability_test_light_spectra": "AM1.5G",
  "Stability_test_light_intensity": "1 sun",
  "Stability_test_relative_humidity": "Null",
  "Stability_PCE_after_time": "1000 hours",
  "Stability_PCE_after_time_value": "90 %"
}

File: dataset/2021-2025/10.1126_science.abj2637/Device_BestPCE_gpt4o_mini_10.1126_science.abj2637.json
{
  "Ref_DOI": "10.1126/science.abj2637",
  "Ref_journal": "Science",
  "Ref_publication_year": "2022",
  "Ref_title": "Metastable Dion-Jacobson 2D structure enables efficient and stable perovskite solar cells",
  "Cell_architecture": "NIP",
  "Cell_stack_sequence": "glass/FTO/compact-TiO2/DMePDAPbI4/spiro-OMeTAD/Au",
  "Cell_area_measured": "0.12 cm2",
  "ETL_thickness": "40 nm",
  "ETL_stack_sequence": "TiO2",
  "ETL_additive_compound": "Null",
  "ETL_additive_concentration": "Null",
  "ETL_deposition_method": "Spray pyrolysis",
  "ETL_deposition_solution_concentration": "Null",
  "ETL_deposition_solvents_compound": "2-propanol",
  "ETL_deposition_synthesis_atmosphere": "Air",
  "ETL_deposition_synthesis_atmosphere_pressure": "1 atm",
  "ETL_deposition_synthesis_atmosphere_relative_humidity": "Null",
  "ETL_deposition_spin_coating_speed": "Null",
  "ETL_deposition_spin_coating_time": "Null",
  "ETL_deposition_thermal_annealing_temperature": "450 °C",
  "ETL_deposition_thermal_annealing_time": "Null",
  "Perovskite_dimension": "2D",
  "Perovskite_thickness": "Null",
  "Perovskite_composition_long_form": "FA0.85MA0.1Cs0.05PbI2.9Br0.1",
  "Perovskite_additive_compound": "DMePDAI2",
  "Perovskite_additive_concentration": "0.5 mg/mL",
  "Perovskite_bandgap": "Null",
  "Perovskite_deposition_method": "Spin-coating",
  "Perovskite_deposition_sequential_spin_coating": "False",
  "Perovskite_deposition_spin_coating_antisolvent": "Chlorobenzene",
  "Perovskite_deposition_reaction_solutions_compounds": "PbI2;DMePDAI2;FAI",
  "Perovskite_deposition_reaction_solutions_concentrations": "0.35 mol/L;Null;Null",
  "Perovskite_deposition_final_solutions_concentration_before_deposition": "Null",
  "Perovskite_deposition_solvents_compound": "DMF;DMSO",
  "Perovskite_deposition_solvents_mixing_ratio": "4:1",
  "Perovskite_deposition_synthesis_atmosphere": "Nitrogen",
  "Perovskite_deposition_synthesis_atmosphere_pressure": "1 atm",
  "Perovskite_deposition_synthesis_atmosphere_relative_humidity": "1-4%",
  "Perovskite_deposition_spin_coating_speed": "2000 rpm;6000 rpm",
  "Perovskite_deposition_spin_coating_time": "10 s;30 s",
  "Perovskite_deposition_thermal_annealing_atmosphere": "Air",
  "Perovskite_deposition_thermal_annealing_temperature": "100 °C",
  "Perovskite_deposition_thermal_annealing_time": "20 min",
  "Perovskite_surface_treatment_material": "DMePDAI2",
  "Perovskite_surface_treatment_method": "Spin-coating",
  "Perovskite_surface_treatment_solution_concentration": "Null",
  "Perovskite_surface_treatment_solvents_compound": "IPA",
  "Perovskite_surface_treatment_synthesis_atmosphere": "Air",
  "Perovskite_surface_treatment_synthesis_atmosphere_pressure": "1 atm",
  "Perovskite_surface_treatment_synthesis_atmosphere_relative_humidity": "Null",
  "Perovskite_surface_treatment_deposition_spin_coating_speed": "3000 rpm",
  "Perovskite_surface_treatment_deposition_spin_coating_time": "30 s",
  "Perovskite_surface_treatment_deposition_thermal_annealing_temperature": "100 °C",
  "Perovskite_surface_treatment_deposition_thermal_annealing_time": "2 min",
  "HTL_thickness": "Null",
  "HTL_stack_sequence": "spiro-OMeTAD",
  "HTL_additive_compound": "Li-TFSI;tert-butylpyridine",
  "HTL_additive_concentration": "Null",
  "HTL_deposition_method": "Spin-coating",
  "HTL_deposition_solution_concentration": "77.6 mg/mL",
  "HTL_deposition_solvents_compound": "CB",
  "HTL_deposition_synthesis_atmosphere": "Air",
  "HTL_deposition_synthesis_atmosphere_pressure": "1 atm",
  "HTL_deposition_synthesis_atmosphere_relative_humidity": "Null",
  "HTL_deposition_spin_coating_speed": "4500 rpm",
  "HTL_deposition_spin_coating_time": "15 s",
  "HTL_deposition_thermal_annealing_temperature": "Null",
  "HTL_deposition_thermal_annealing_time": "Null",
  "Backcontact_thickness": "100 nm",
  "Beckcontact_deposition_method": "Thermal evaporation",
  "Backcontact_deposition_atmosphere_pressure": "1 atm",
  "Encapsulation_method": "Null",
  "Encapsulation_atmosphere": "Null",
  "JV_measured_device_matching": "True",
  "JV_measured_reverse_scan_Voc": "1.167 V",
  "JV_measured_reverse_scan_Jsc": "24.93 mA/cm2",
  "JV_measured_reverse_scan_FF": "81.4%",
  "JV_measured_reverse_scan_PCE": "23.7%",
  "JV_measured_forward_scan_Voc": "1.167 V",
  "JV_measured_forward_scan_Jsc": "24.97 mA/cm2",
  "JV_measured_forward_scan_FF": "82.2%",
  "JV_measured_forward_scan_PCE": "24.0%",
  "JV_measured_light_spectra": "AM1.5G",
  "JV_measured_light_spectra_intensity": "1 sun",
  "JV_measured_scan_speed": "Null",
  "JV_measured_scan_delay_time": "Null",
  "JV_certified_PCE": "Null",
  "Stabilized_measured_PCE": "Null",
  "Stabilized_certified_PCE": "Null",
  "Stability_test_device_matching": "True",
  "Stability_test_temperature": "40 °C",
  "Stability_test_atmosphere": "N2",
  "Stability_test_light_spectra": "Null",
  "Stability_test_light_intensity": "1 sun",
  "Stability_test_relative_humidity": "Null",
  "Stability_PCE_after_time": "1000 hours",
  "Stability_PCE_after_time_value": "90%"
}

File: dataset/2021-2025/10.1126_science.abj2637/Device_BestPCE_gpt4o_mini_zero_shot_10.1126_science.abj2637.json
{
  "Ref_DOI": "10.1126/science.abj2637",
  "Ref_journal": "Science",
  "Ref_publication_year": "2022",
  "Ref_title": "Metastable Dion-Jacobson 2D structure enables efficient and stable perovskite solar cells",
  "Cell_architecture": "n-i-p",
  "Cell_stack_sequence": "glass/FTO/compact-TiO2/2D-perovskite/spiro-OMeTAD/Au",
  "Cell_area_measured": "0.12 cm2",
  "ETL_thickness": "40 nm",
  "ETL_stack_sequence": "TiO2",
  "ETL_additive_compound": "Null",
  "ETL_additive_concentration": "Null",
  "ETL_deposition_method": "spray pyrolysis",
  "ETL_deposition_solution_concentration": "0.6 mL titanium diisopropoxide bis(acetylacetonate) solution (75% in 2-propanol)",
  "ETL_deposition_solvents_compound": "2-propanol, acetylacetone",
  "ETL_deposition_synthesis_atmosphere": "air",
  "ETL_deposition_synthesis_atmosphere_pressure": "Null",
  "ETL_deposition_synthesis_atmosphere_relative_humidity": "Null",
  "ETL_deposition_spin_coating_speed": "Null",
  "ETL_deposition_spin_coating_time": "Null",
  "ETL_deposition_thermal_annealing_temperature": "450 °C",
  "ETL_deposition_thermal_annealing_time": "Null",
  "Perovskite_dimension": "2D",
  "Perovskite_thickness": "Null",
  "Perovskite_composition_long_form": "FA0.85MA0.1Cs0.05PbI2.9Br0.1",
  "Perovskite_additive_compound": "DMePDAI2",
  "Perovskite_additive_concentration": "0.5 mg/mL",
  "Perovskite_bandgap": "Null",
  "Perovskite_deposition_method": "spin-coating",
  "Perovskite_deposition_sequential_spin_coating": "Null",
  "Perovskite_deposition_spin_coating_antisolvent": "chlorobenzene",
  "Perovskite_deposition_reaction_solutions_compounds": "PbI2, DMePDAI2, PEAI",
  "Perovskite_deposition_reaction_solutions_concentrations": "0.35 mol/L",
  "Perovskite_deposition_final_solutions_concentration_before_deposition": "Null",
  "Perovskite_deposition_solvents_compound": "DMF, DMSO",
  "Perovskite_deposition_solvents_mixing_ratio": "4:1",
  "Perovskite_deposition_synthesis_atmosphere": "dry air",
  "Perovskite_deposition_synthesis_atmosphere_pressure": "Null",
  "Perovskite_deposition_synthesis_atmosphere_relative_humidity": "1% to 4%",
  "Perovskite_deposition_spin_coating_speed": "2000 rpm",
  "Perovskite_deposition_spin_coating_time": "10 s",
  "Perovskite_deposition_thermal_annealing_atmosphere": "Null",
  "Perovskite_deposition_thermal_annealing_temperature": "100 °C",
  "Perovskite_deposition_thermal_annealing_time": "15 min",
  "Perovskite_surface_treatment_material": "DMePDAI2",
  "Perovskite_surface_treatment_method": "spin-coating",
  "Perovskite_surface_treatment_solution_concentration": "0.5 mg/mL",
  "Perovskite_surface_treatment_solvents_compound": "IPA",
  "Perovskite_surface_treatment_synthesis_atmosphere": "Null",
  "Perovskite_surface_treatment_synthesis_atmosphere_pressure": "Null",
  "Perovskite_surface_treatment_synthesis_atmosphere_relative_humidity": "Null",
  "Perovskite_surface_treatment_deposition_spin_coating_speed": "3000 rpm",
  "Perovskite_surface_treatment_deposition_spin_coating_time": "30 s",
  "Perovskite_surface_treatment_deposition_thermal_annealing_temperature": "100 °C",
  "Perovskite_surface_treatment_deposition_thermal_annealing_time": "2 min",
  "HTL_thickness": "Null",
  "HTL_stack_sequence": "spiro-OMeTAD",
  "HTL_additive_compound": "bis(trifluoromethanesulfonyl)imide lithium salt, tert-butylpyridine",
  "HTL_additive_concentration": "20.6 µL, 35.5 µL",
  "HTL_deposition_method": "spin-coating",
  "HTL_deposition_solution_concentration": "77.6 mg/mL",
  "HTL_deposition_solvents_compound": "CB",
  "HTL_deposition_synthesis_atmosphere": "Null",
  "HTL_deposition_synthesis_atmosphere_pressure": "Null",
  "HTL_deposition_synthesis_atmosphere_relative_humidity": "Null",
  "HTL_deposition_spin_coating_speed": "4500 rpm",
  "HTL_deposition_spin_coating_time": "15 s",
  "HTL_deposition_thermal_annealing_temperature": "Null",
  "HTL_deposition_thermal_annealing_time": "Null",
  "Backcontact_thickness": "100 nm",
  "Beckcontact_deposition_method": "thermal evaporation",
  "Backcontact_deposition_atmosphere_pressure": "Null",
  "Encapsulation_method": "Null",
  "Encapsulation_atmosphere": "Null",
  "JV_measured_device_matching": "0.12 cm2",
  "JV_measured_reverse_scan_Voc": "1.101 V",
  "JV_measured_reverse_scan_Jsc": "24.32 mA/cm2",
  "JV_measured_reverse_scan_FF": "0.764",
  "JV_measured_reverse_scan_PCE": "20.4%",
  "JV_measured_forward_scan_Voc": "1.111 V",
  "JV_measured_forward_scan_Jsc": "24.35 mA/cm2",
  "JV_measured_forward_scan_FF": "0.773",
  "JV_measured_forward_scan_PCE": "20.9%",
  "JV_measured_light_spectra": "Null",
  "JV_measured_light_spectra_intensity": "Null",
  "JV_measured_scan_speed": "Null",
  "JV_measured_scan_delay_time": "Null",
  "JV_certified_PCE": "Null",
  "Stabilized_measured_PCE": "Null",
  "Stabilized_certified_PCE": "Null",
  "Stability_test_device_matching": "Null",
  "Stability_test_temperature": "40 °C",
  "Stability_test_atmosphere": "N2",
  "Stability_test_light_spectra": "Null",
  "Stability_test_light_intensity": "100 mW/cm2",
  "Stability_test_relative_humidity": "Null",
  "Stability_PCE_after_time": "1000 h",
  "Stability_PCE_after_time_value": "90%"
}
