Repository: jiayijdong/PSCbench

# PSCbench


**PSCbench** is a novel benchmark for materials science research-level scientific
dataset curation sourced from published journals. The benchmark is designed to evaluate the complex classification capabilities,
strong domain knowledge, and advanced calculation skills of LLMs.

## Data


The PSCbench dataset is under dataset folder in json file format. Each file is list of dictionary and can be extracted using following scripts.
Each file stands for one published journal, which is fully elaborated in the paper. 

```
with open("./dataset/retroactive/{}.json".format(subject), encoding='utf-8') as json_file:
    problems=json.load(json_file)
```

File: dataset/2021-2025/10.1126_science.abj2637/Device_BestPCE_grok_10.1126_science.abj2637.json
{
  "Ref_DOI": "10.1126/science.abj2637",
  "Ref_journal": "Science",
  "Ref_publication_year": "2022",
  "Ref_title": "Metastable Dion-Jacobson 2D structure enables efficient and stable perovskite solar cells",
  "Cell_architecture": "NIP",
  "Cell_stack_sequence": "Glass/FTO/SnO2/FA0.97MA0.03PbI2.91Br0.09/DMePDAI2/spiro-OMeTAD/Au",
  "Cell_area_measured": "0.12 cm2",
  "ETL_thickness": "Null",
  "ETL_stack_sequence": "SnO2",
  "ETL_additive_compound": "Null",
  "ETL_additive_concentration": "Null",
  "ETL_deposition_method": "Chemical bath deposition",
  "ETL_deposition_solution_concentration": "Null",
  "ETL_deposition_solvents_compound": "Null",
  "ETL_deposition_synthesis_atmosphere": "Air",
  "ETL_deposition_synthesis_atmosphere_pressure": "1 atm",
  "ETL_deposition_synthesis_atmosphere_relative_humidity": "Null",
  "ETL_deposition_spin_coating_speed": "Null",
  "ETL_deposition_spin_coating_time": "Null",
  "ETL_deposition_thermal_annealing_temperature": "150 °C",
  "ETL_deposition_thermal_annealing_time": "120 min",
  "Perovskite_dimension": "3D/2D",
  "Perovskite_thickness": "Null",
  "Perovskite_composition_long_form": "FA0.97MA0.03PbI2.91Br0.09",
  "Perovskite_additive_compound": "MACl",
  "Perovskite_additive_concentration": "0.5 M",
  "Perovskite_bandgap": "Null",
  "Perovskite_deposition_method": "Spin-coating",
  "Perovskite_deposition_sequential_spin_coating": "False",
  "Perovskite_deposition_spin_coating_antisolvent": "Diethyl ether",
  "Perovskite_deposition_reaction_solutions_compounds": "PbI2; FAI; MAPbBr3; MACl",
  "Perovskite_deposition_reaction_solutions_concentrations": "1.55 M; 1.55 M; 0.048 M; 0.5 M",
  "Perovskite_deposition_final_solutions_concentration_before_deposition": "Null",
  "Perovskite_deposition_solvents_compound": "DMF; DMSO",
  "Perovskite_deposition_solvents_mixing_ratio": "8:1",
  "Perovskite_deposition_synthesis_atmosphere": "Null",
  "Perovskite_deposition_synthesis_atmosphere_pressure": "Null",
  "Perovskite_deposition_synthesis_atmosphere_relative_humidity": "Null",
  "Perovskite_deposition_spin_coating_speed": "5000 rpm",
  "Perovskite_deposition_spin_coating_time": "20 s",
  "Perovskite_deposition_thermal_annealing_atmosphere": "Null",
  "Perovskite_deposition_thermal_annealing_temperature": "150 °C; 100 °C",
  "Perovskite_deposition_thermal_annealing_time": "15 min; 5 min",
  "Perovskite_surface_treatment_material": "DMePDAI2",
  "Perovskite_surface_treatment_method": "Spin-coating",
  "Perovskite_surface_treatment_solution_concentration": "0.5 mg/mL",
  "Perovskite_surface_treatment_solvents_compound": "IPA",
  "Perovskite_surface_treatment_synthesis_atmosphere": "Null",
  "Perovskite_surface_treatment_synthesis_atmosphere_pressure": "Null",
  "Perovskite_surface_treatment_synthesis_atmosphere_relative_humidity": "Null",
  "Perovskite_surface_treatment_deposition_spin_coating_speed": "3000 rpm",
  "Perovskite_surface_treatment_deposition_spin_coating_time": "30 s",
  "Perovskite_surface_treatment_deposition_thermal_annealing_temperature": "100 °C",
  "Perovskite_surface_treatment_deposition_thermal_annealing_time": "2 min",
  "HTL_thickness": "Null",
  "HTL_stack_sequence": "spiro-OMeTAD",
  "HTL_additive_compound": "Bis(trifluoromethanesulfonyl)imide lithium salt; tert-butylpyridine",
  "HTL_additive_concentration": "Null; Null",
  "HTL_deposition_method": "Spin-coating",
  "HTL_deposition_solution_concentration": "77.6 mg/mL",
  "HTL_deposition_solvents_compound": "Chlorobenzene",
  "HTL_deposition_synthesis_atmosphere": "Null",
  "HTL_deposition_synthesis_atmosphere_pressure": "Null",
  "HTL_deposition_synthesis_atmosphere_relative_humidity": "Null",
  "HTL_deposition_spin_coating_speed": "4000 rpm",
  "HTL_deposition_spin_coating_time": "30 s",
  "HTL_deposition_thermal_annealing_temperature": "Null",
  "HTL_deposition_thermal_annealing_time": "Null",
  "Backcontact_thickness": "100 nm",
  "Beckcontact_deposition_method": "Thermal evaporation",
  "Backcontact_deposition_atmosphere_pressure": "Null",
  "Encapsulation_method": "Null",
  "Encapsulation_atmosphere": "Null",
  "JV_measured_device_matching": "True",
  "JV_measured_reverse_scan_Voc": "1.158 V",
  "JV_measured_reverse_scan_Jsc": "25.26 mA/cm2",
  "JV_measured_reverse_scan_FF": "83.9 %",
  "JV_measured_reverse_scan_PCE": "24.5 %",
  "JV_measured_forward_scan_Voc": "1.158 V",
  "JV_measured_forward_scan_Jsc": "25.25 mA/cm2",
  "JV_measured_forward_scan_FF": "84.3 %",
  "JV_measured_forward_scan_PCE": "24.7 %",
  "JV_measured_light_spectra": "AM1.5G",
  "JV_measured_light_spectra_intensity": "100 mW/cm2",
  "JV_measured_scan_speed": "Null",
  "JV_measured_scan_delay_time": "50 ms",
  "JV_certified_PCE": "Null",
  "Stabilized_measured_PCE": "24.3 %",
  "Stabilized_certified_PCE": "Null",
  "Stability_test_device_matching": "False",
  "Stability_test_temperature": "Null",
  "Stability_test_atmosphere": "Null",
  "Stability_test_light_spectra": "Null",
  "Stability_test_light_intensity": "Null",
  "Stability_test_relative_humidity": "Null",
  "Stability_PCE_after_time": "Null",
  "Stability_PCE_after_time_value": "Null"
}

File: dataset/2021-2025/10.1126_science.abj2637/Device_BestPCE_o3_10.1126_science.abj2637.json
{
  "Ref_DOI": "10.1126/science.abj2637",
  "Ref_journal": "Science",
  "Ref_publication_year": "2022",
  "Ref_title": "Metastable Dion-Jacobson 2D structure enables efficient and stable perovskite solar cells",
  "Cell_architecture": "NIP",
  "Cell_stack_sequence": "Glass/FTO/SnO2/FA0.97MA0.03PbI2.91Br0.09/spiro-OMeTAD/Au",
  "Cell_area_measured": "0.12 cm2",
  "ETL_thickness": "Null",
  "ETL_stack_sequence": "SnO2",
  "ETL_additive_compound": "Null",
  "ETL_additive_concentration": "Null",
  "ETL_deposition_method": "Chemical bath deposition",
  "ETL_deposition_solution_concentration": "Null",
  "ETL_deposition_solvents_compound": "Null",
  "ETL_deposition_synthesis_atmosphere": "Air",
  "ETL_deposition_synthesis_atmosphere_pressure": "1 atm",
  "ETL_deposition_synthesis_atmosphere_relative_humidity": "Null",
  "ETL_deposition_spin_coating_speed": "Null",
  "ETL_deposition_spin_coating_time": "Null",
  "ETL_deposition_thermal_annealing_temperature": "150 °C",
  "ETL_deposition_thermal_annealing_time": "120 min",
  "Perovskite_dimension": "3D",
  "Perovskite_thickness": "Null",
  "Perovskite_composition_long_form": "FA0.97MA0.03PbI2.91Br0.09",
  "Perovskite_additive_compound": "MACl",
  "Perovskite_additive_concentration": "0.5 M",
  "Perovskite_bandgap": "Null",
  "Perovskite_deposition_method": "Spin-coating",
  "Perovskite_deposition_sequential_spin_coating": "False",
  "Perovskite_deposition_spin_coating_antisolvent": "Diethyl ether",
  "Perovskite_deposition_reaction_solutions_compounds": "PbI2;FAI;MAPbBr3;MACl",
  "Perovskite_deposition_reaction_solutions_concentrations": "1.55 M;1.55 M;0.048 M;0.5 M",
  "Perovskite_deposition_final_solutions_concentration_before_deposition": "Null",
  "Perovskite_deposition_solvents_compound": "DMF;DMSO",
  "Perovskite_deposition_solvents_mixing_ratio": "8:1",
  "Perovskite_deposition_synthesis_atmosphere": "Air",
  "Perovskite_deposition_synthesis_atmosphere_pressure": "1 atm",
  "Perovskite_deposition_synthesis_atmosphere_relative_humidity": "Null",
  "Perovskite_deposition_spin_coating_speed": "5000 rpm",
  "Perovskite_deposition_spin_coating_time": "20 s",
  "Perovskite_deposition_thermal_annealing_atmosphere": "Air",
  "Perovskite_deposition_thermal_annealing_temperature": "150 °C;100 °C",
  "Perovskite_deposition_thermal_annealing_time": "15 min;5 min",
  "Perovskite_surface_treatment_material": "DMePDAI2",
  "Perovskite_surface_treatment_method": "Spin-coating",
  "Perovskite_surface_treatment_solution_concentration": "0.5 mg/mL",
  "Perovskite_surface_treatment_solvents_compound": "IPA",
  "Perovskite_surface_treatment_synthesis_atmosphere": "Null",
  "Perovskite_surface_treatment_synthesis_atmosphere_pressure": "Null",
  "Perovskite_surface_treatment_synthesis_atmosphere_relative_humidity": "Null",
  "Perovskite_surface_treatment_deposition_spin_coating_speed": "3000 rpm",
  "Perovskite_surface_treatment_deposition_spin_coating_time": "30 s",
  "Perovskite_surface_treatment_deposition_thermal_annealing_temperature": "100 °C",
  "Perovskite_surface_treatment_deposition_thermal_annealing_time": "2 min",
  "HTL_thickness": "Null",
  "HTL_stack_sequence": "spiro-OMeTAD",
  "HTL_additive_compound": "Li-TFSI;tBP",
  "HTL_additive_concentration": "Null",
  "HTL_deposition_method": "Spin-coating",
  "HTL_deposition_solution_concentration": "77.6 mg/mL",
  "HTL_deposition_solvents_compound": "Chlorobenzene",
  "HTL_deposition_synthesis_atmosphere": "Air",
  "HTL_deposition_synthesis_atmosphere_pressure": "1 atm",
  "HTL_deposition_synthesis_atmosphere_relative_humidity": "Null",
  "HTL_deposition_spin_coating_speed": "4000 rpm",
  "HTL_deposition_spin_coating_time": "30 s",
  "HTL_deposition_thermal_annealing_temperature": "Null",
  "HTL_deposition_thermal_annealing_time": "Null",
  "Backcontact_thickness": "100 nm",
  "Beckcontact_deposition_method": "Thermal evaporation",
  "Backcontact_deposition_atmosphere_pressure": "Null",
  "Encapsulation_method": "Null",
  "Encapsulation_atmosphere": "Null",
  "JV_measured_device_matching": "True",
  "JV_measured_reverse_scan_Voc": "1.158 V",
  "JV_measured_reverse_scan_Jsc": "25.26 mA/cm2",
  "JV_measured_reverse_scan_FF": "83.9 %",
  "JV_measured_reverse_scan_PCE": "24.5 %",
  "JV_measured_forward_scan_Voc": "1.158 V",
  "JV_measured_forward_scan_Jsc": "25.25 mA/cm2",
  "JV_measured_forward_scan_FF": "84.3 %",
  "JV_measured_forward_scan_PCE": "24.7 %",
  "JV_measured_light_spectra": "AM1.5G",
  "JV_measured_light_spectra_intensity": "100 mW/cm2",
  "JV_measured_scan_speed": "Null",
  "JV_measured_scan_delay_time": "50 ms",
  "JV_certified_PCE": "Null",
  "Stabilized_measured_PCE": "24.3 %",
  "Stabilized_certified_PCE": "Null",
  "Stability_test_device_matching": "False",
  "Stability_test_temperature": "Null",
  "Stability_test_atmosphere": "Null",
  "Stability_test_light_spectra": "Null",
  "Stability_test_light_intensity": "Null",
  "Stability_test_relative_humidity": "Null",
  "Stability_PCE_after_time": "Null",
  "Stability_PCE_after_time_value": "Null"
}

File: dataset/2021-2025/10.1126_science.abj2637/Device_BestPCE_o4_mini_10.1126_science.abj2637.json
{
  "Ref_DOI": "10.1126/science.abj2637",
  "Ref_journal": "Science",
  "Ref_publication_year": "2022",
  "Ref_title": "Metastable Dion-Jacobson 2D structure enables efficient and stable perovskite solar cells",
  "Cell_architecture": "NIP",
  "Cell_stack_sequence": "Glass/FTO/SnO2/FA0.97MA0.03PbI2.91Br0.09/DMePDAI2/spiro-OMeTAD/Au",
  "Cell_area_measured": "0.12 cm2",
  "ETL_thickness": null,
  "ETL_stack_sequence": "SnO2",
  "ETL_additive_compound": null,
  "ETL_additive_concentration": null,
  "ETL_deposition_method": "Chemical bath deposition",
  "ETL_deposition_solution_concentration": null,
  "ETL_deposition_solvents_compound": null,
  "ETL_deposition_synthesis_atmosphere": "Air",
  "ETL_deposition_synthesis_atmosphere_pressure": "1 atm",
  "ETL_deposition_synthesis_atmosphere_relative_humidity": null,
  "ETL_deposition_spin_coating_speed": null,
  "ETL_deposition_spin_coating_time": null,
  "ETL_deposition_thermal_annealing_temperature": "150 °C",
  "ETL_deposition_thermal_annealing_time": "120 min",
  "Perovskite_dimension": "3D/2D",
  "Perovskite_thickness": null,
  "Perovskite_composition_long_form": "FA0.97MA0.03PbI2.91Br0.09",
  "Perovskite_additive_compound": "MACl",
  "Perovskite_additive_concentration": "0.5 M",
  "Perovskite_bandgap": null,
  "Perovskite_deposition_method": "Spin-coating",
  "Perovskite_deposition_sequential_spin_coating": "False",
  "Perovskite_deposition_spin_coating_antisolvent": "Diethyl ether",
  "Perovskite_deposition_reaction_solutions_compounds": "PbI2;FAI;MAPbBr3;MACl",
  "Perovskite_deposition_reaction_solutions_concentrations": "1.55 M;1.55 M;0.048 M;0.5 M",
  "Perovskite_deposition_final_solutions_concentration_before_deposition": null,
  "Perovskite_deposition_solvents_compound": "DMF;DMSO",
  "Perovskite_deposition_solvents_mixing_ratio": "8:1",
  "Perovskite_deposition_synthesis_atmosphere": null,
  "Perovskite_deposition_synthesis_atmosphere_pressure": null,
  "Perovskite_deposition_synthesis_atmosphere_relative_humidity": null,
  "Perovskite_deposition_spin_coating_speed": "5000 rpm",
  "Perovskite_deposition_spin_coating_time": "20 s",
  "Perovskite_deposition_thermal_annealing_atmosphere": "Air",
  "Perovskite_deposition_thermal_annealing_temperature": "150 °C;100 °C",
  "Perovskite_deposition_thermal_annealing_time": "15 min;5 min",
  "Perovskite_surface_treatment_material": "DMePDAI2",
  "Perovskite_surface_treatment_method": "Spin-coating",
  "Perovskite_surface_treatment_solution_concentration": "0.5 mg/mL",
  "Perovskite_surface_treatment_solvents_compound": "IPA",
  "Perovskite_surface_treatment_synthesis_atmosphere": null,
  "Perovskite_surface_treatment_synthesis_atmosphere_pressure": null,
  "Perovskite_surface_treatment_synthesis_atmosphere_relative_humidity": null,
  "Perovskite_surface_treatment_deposition_spin_coating_speed": "3000 rpm",
  "Perovskite_surface_treatment_deposition_spin_coating_time": "30 s",
  "Perovskite_surface_treatment_deposition_thermal_annealing_temperature": "100 °C",
  "Perovskite_surface_treatment_deposition_thermal_annealing_time": "2 min",
  "HTL_thickness": null,
  "HTL_stack_sequence": "spiro-OMeTAD",
  "HTL_additive_compound": "Li-TFSI;tBP",
  "HTL_additive_concentration": "Null;Null",
  "HTL_deposition_method": "Spin-coating",
  "HTL_deposition_solution_concentration": "77.6 mg/mL",
  "HTL_deposition_solvents_compound": "Chlorobenzene",
  "HTL_deposition_synthesis_atmosphere": null,
  "HTL_deposition_synthesis_atmosphere_pressure": null,
  "HTL_deposition_synthesis_atmosphere_relative_humidity": null,
  "HTL_deposition_spin_coating_speed": "4000 rpm",
  "HTL_deposition_spin_coating_time": "30 s",
  "HTL_deposition_thermal_annealing_temperature": null,
  "HTL_deposition_thermal_annealing_time": null,
  "Backcontact_thickness": "100 nm",
  "Beckcontact_deposition_method": "Thermal evaporation",
  "Backcontact_deposition_atmosphere_pressure": null,
  "Encapsulation_method": null,
  "Encapsulation_atmosphere": null,
  "JV_measured_device_matching": "True",
  "JV_measured_reverse_scan_Voc": "1.158 V",
  "JV_measured_reverse_scan_Jsc": "25.26 mA/cm2",
  "JV_measured_reverse_scan_FF": "83.9%",
  "JV_measured_reverse_scan_PCE": "24.5%",
  "JV_measured_forward_scan_Voc": "1.158 V",
  "JV_measured_forward_scan_Jsc": "25.25 mA/cm2",
  "JV_measured_forward_scan_FF": "84.3%",
  "JV_measured_forward_scan_PCE": "24.7%",
  "JV_measured_light_spectra": "AM1.5G",
  "JV_measured_light_spectra_intensity": "100 mW/cm2",
  "JV_measured_scan_speed": null,
  "JV_measured_scan_delay_time": "50 ms",
  "JV_certified_PCE": null,
  "Stabilized_measured_PCE": "24.3%",
  "Stabilized_certified_PCE": null,
  "Stability_test_device_matching": "False",
  "Stability_test_temperature": null,
  "Stability_test_atmosphere": null,
  "Stability_test_light_spectra": null,
  "Stability_test_light_intensity": null,
  "Stability_test_relative_humidity": null,
  "Stability_PCE_after_time": null,
  "Stability_PCE_after_time_value": null
}
