Repository: jiayijdong/PSCbench

# PSCbench


**PSCbench** is a novel benchmark for materials science research-level scientific
dataset curation sourced from published journals. The benchmark is designed to evaluate the complex classification capabilities,
strong domain knowledge, and advanced calculation skills of LLMs. 

We developed an innovative **evaluation protocol** for a detailed analysis of classification abilities of leading commercially available Large Language Models. This
involves instructing LLMs to extract key knowledge information within a predefined set of
dataset template. This process offers a fine-grained understanding that LLM works as well as a human in annotating the data
and actually finds out when the humans failed to annotate the data
.

## Data


The PSCbench dataset is under dataset folder in json file format. Each file is list of dictionary and can be extracted using following scripts.
Each file stands for one published journal, which is fully elaborated in the paper. 

```
with open("./dataset/retroactive/{}.json".format(subject), encoding='utf-8') as json_file:
    problems=json.load(json_file)
```

## Evaluation
To evaluate our data using LLM, please refer to folder under eval

## Analysis (Evaluation Protocol)
The evaluation protocol involves analyzing both LLM
and reference (correct) ground truth with the assistance of human annotators to identify the key information in the literature.
These reasons are then summarized into 4 categories: **Tag, Materials, Fabrication and Properties**. Subsequently, a LLM verifier is employed to automatically attribute each
incorrectly extracted answer into a certain field. The resulting error profiles enable the
interpretation of the improved skills by certain prompting strategies and direct comparison of various
strategies.

### run evaluation protocol
After running the evaluation part, use the output to run the evaluation protocol. 
```
cd eval
OPENAI_API_KEY=your_key python ana_error.py --setting your_setting 
```

## Citation
If you find our paper useful, please cite our paper
```
@misc{dong2024pscbench,
  author = {Dong, Jiayi and Huang, Zijian and Yao, Yu and Shen, Zhichao and Liu, Junkai and Tong, Yiushun and Tsai, Chu-Yen and Duan, Haoxiang and Yang, Wenxin and Gong, Ming and Xu, Wei and Kundu, Arnesh and Zhang, Ying and Huang, Joshua and Tong, Xinyang and Yeh, Eric and Zhu, Yingke and Ng, Charlotte and Du, Yilun and Li, Ju and Schwalbe-Koda, Daniel and Yang, Yang},
  title = {{PSCBENCH: A Benchmark for Large-Scale Automated Knowledge Extraction and Data Curation in Perovskite Solar Cell Literature}},
  note = {Preprint},
  year = {2024},
  url = {https://arxiv.org/abs/XXXX.XXXXX}  
}

```

File: dataset/2021-2025/10.1126_science.abl5676/Device_BestPCE_10.1126_science.abl5676.json
{
    "Ref_DOI": "10.1126/science.abl5676",
    "Ref_journal": "Science",
    "Ref_publication_year": "2022",
    "Ref_title": "Constructing heterojunctions by surface sulfidation for efficient inverted perovskite solar cells",
    "Cell_architecture": "PIN",
    "Cell_stack_sequence": "ITO/P3CT-N/(FAPbI3)0.95(MAPbBr3)0.05/PCBM/C60/TPBi/Cu",
    "Cell_area_measured": "0.09 cm2",
    "ETL_thickness": "Null",
    "ETL_stack_sequence": "PCBM/C60/TPBi",
    "ETL_additive_compound": "Null",
    "ETL_additive_concentration": "Null",
    "ETL_deposition_method": "Spin-coating/Spin-coating/Thermal evaporation",
    "ETL_deposition_solution_concentration": "10 mg/mL/Null/Null",
    "ETL_deposition_solvents_compound": "Null/Null/Null",
    "ETL_deposition_synthesis_atmosphere": "Null",
    "ETL_deposition_synthesis_atmosphere_pressure": "Null",
    "ETL_deposition_synthesis_atmosphere_relative_humidity": "Null",
    "ETL_deposition_spin_coating_speed": "2000 rpm/Null/Null",
    "ETL_deposition_spin_coating_time": "45 s/Null/Null",
    "ETL_deposition_thermal_annealing_temperature": "Null",
    "ETL_deposition_thermal_annealing_time": "Null",
    "Perovskite_dimension": "3D",
    "Perovskite_thickness": "Null",
    "Perovskite_composition_long_form": "(FAPbI3)0.95(MAPbBr3)0.05",
    "Perovskite_additive_compound": "MACl",
    "Perovskite_additive_concentration": "35%",
    "Perovskite_bandgap": "1.55 eV",
    "Perovskite_deposition_method": "Spin-coating",
    "Perovskite_deposition_sequential_spin_coating": "False",
    "Perovskite_deposition_spin_coating_antisolvent": "Chlorobenzene",
    "Perovskite_deposition_reaction_solutions_compounds": "FAI; MABr; MACl; CsI; PbI2; PbBr2",
    "Perovskite_deposition_reaction_solutions_concentrations": "Null",
    "Perovskite_deposition_final_solutions_concentration_before_deposition": "1.3 M",
    "Perovskite_deposition_solvents_compound": "DMF; DMSO",
    "Perovskite_deposition_solvents_mixing_ratio": "8:1",
    "Perovskite_deposition_synthesis_atmosphere": "Air",
    "Perovskite_deposition_synthesis_atmosphere_pressure": "1 atm",
    "Perovskite_deposition_synthesis_atmosphere_relative_humidity": "30-40%",
    "Perovskite_deposition_spin_coating_speed": "2000 rpm; 4000 rpm",
    "Perovskite_deposition_spin_coating_time": "10 s; 20 s",
    "Perovskite_deposition_thermal_annealing_atmosphere": "Air",
    "Perovskite_deposition_thermal_annealing_temperature": "115 °C",
    "Perovskite_deposition_thermal_annealing_time": "15 min",
    "Perovskite_surface_treatment_material": "PbPyA2/TMS",
    "Perovskite_surface_treatment_method": "Spin-coating",
    "Perovskite_surface_treatment_solution_concentration": "1 mg/mL",
    "Perovskite_surface_treatment_solvents_compound": "Trifluoroethanol",
    "Perovskite_surface_treatment_synthesis_atmosphere": "Air",
    "Perovskite_surface_treatment_synthesis_atmosphere_pressure": "1 atm",
    "Perovskite_surface_treatment_synthesis_atmosphere_relative_humidity": "30-40%",
    "Perovskite_surface_treatment_deposition_spin_coating_speed": "4000 rpm",
    "Perovskite_surface_treatment_deposition_spin_coating_time": "Null",
    "Perovskite_surface_treatment_deposition_thermal_annealing_temperature": "115 °C",
    "Perovskite_surface_treatment_deposition_thermal_annealing_time": "5 min",
    "HTL_thickness": "Null",
    "HTL_stack_sequence": "P3CT-N",
    "HTL_additive_compound": "Null",
    "HTL_additive_concentration": "Null",
    "HTL_deposition_method": "Spin-coating",
    "HTL_deposition_solution_concentration": "1 mg/mL",
    "HTL_deposition_solvents_compound": "Methanol",
    "HTL_deposition_synthesis_atmosphere": "Air",
    "HTL_deposition_synthesis_atmosphere_pressure": "1 atm",
    "HTL_deposition_synthesis_atmosphere_relative_humidity": "Null",
    "HTL_deposition_spin_coating_speed": "4000 rpm",
    "HTL_deposition_spin_coating_time": "30 s",
    "HTL_deposition_thermal_annealing_temperature": "100 °C",
    "HTL_deposition_thermal_annealing_time": "10 min",
    "Backcontact_thickness": "100 nm",
    "Beckcontact_deposition_method": "Thermal evaporation",
    "Backcontact_deposition_atmosphere_pressure": "1*10-4 Pa",
    "Encapsulation_method": "Null",
    "Encapsulation_atmosphere": "Null",
    "JV_measured_device_matching": "True",
    "JV_measured_reverse_scan_Voc": "1.19 V",
    "JV_measured_reverse_scan_Jsc": "24.8 mA/cm2",
    "JV_measured_reverse_scan_FF": "0.829",
    "JV_measured_reverse_scan_PCE": "0.243",
    "JV_measured_forward_scan_Voc": "1.18 V",
    "JV_measured_forward_scan_Jsc": "25.2 mA/cm2",
    "JV_measured_forward_scan_FF": "0.796",
    "JV_measured_forward_scan_PCE": "0.238",
    "JV_measured_light_spectra": "AM1.5G",
    "JV_measured_light_spectra_intensity": "100 mW/cm2",
    "JV_measured_scan_speed": "Null",
    "JV_measured_scan_delay_time": "Null",
    "JV_certified_PCE": "23.5",
    "Stabilized_measured_PCE": "24.2",
    "Stabilized_certified_PCE": "Null",
    "Stability_test_device_matching": "True",
    "Stability_test_temperature": "55 °C",
    "Stability_test_atmosphere": "Null",
    "Stability_test_light_spectra": "Null",
    "Stability_test_light_intensity": "100 mW/cm2",
    "Stability_test_relative_humidity": "Null",
    "Stability_PCE_after_time": "1000 hours",
    "Stability_PCE_after_time_value": "90.5%"
}

File: dataset/2021-2025/10.1126_science.abl5676/Device_BestPCE_Gemini_1.5_pro_10.1126_science.abl5676.json
{
  "Ref_DOI": "10.1126/science.abl5676",
  "Ref_journal": "Science",
  "Ref_publication_year": "2022",
  "Ref_title": "Constructing heterojunctions by surface sulfidation for efficient inverted perovskite solar cells",
  "Cell_architecture": "PIN",
  "Cell_stack_sequence": "ITO/P3CT-N/(FAPbI3)0.95(MAPbBr3)0.05/PCBM/C60/TPBi/Cu",
  "Cell_area_measured": "0.09 cm2",
  "ETL_thickness": "Null",
  "ETL_stack_sequence": "Null",
  "ETL_additive_compound": "Null",
  "ETL_additive_concentration": "Null",
  "ETL_deposition_method": "Null",
  "ETL_deposition_solution_concentration": "Null",
  "ETL_deposition_solvents_compound": "Null",
  "ETL_deposition_synthesis_atmosphere": "Null",
  "ETL_deposition_synthesis_atmosphere_pressure": "Null",
  "ETL_deposition_synthesis_atmosphere_relative_humidity": "Null",
  "ETL_deposition_spin_coating_speed": "Null",
  "ETL_deposition_spin_coating_time": "Null",
  "ETL_deposition_thermal_annealing_temperature": "Null",
  "ETL_deposition_thermal_annealing_time": "Null",
  "Perovskite_dimension": "3D",
  "Perovskite_thickness": "Null",
  "Perovskite_composition_long_form": "(FAPbI3)0.95(MAPbBr3)0.05",
  "Perovskite_additive_compound": "MACl",
  "Perovskite_additive_concentration": "35 mol%",
  "Perovskite_bandgap": "1.55 eV",
  "Perovskite_deposition_method": "Spin-coating",
  "Perovskite_deposition_sequential_spin_coating": "False",
  "Perovskite_deposition_spin_coating_antisolvent": "Chlorobenzene",
  "Perovskite_deposition_reaction_solutions_compounds": "FAI;MABr;PbI2;PbBr2;MACl",
  "Perovskite_deposition_reaction_solutions_concentrations": "1.3 M",
  "Perovskite_deposition_final_solutions_concentration_before_deposition": "1.3 M",
  "Perovskite_deposition_solvents_compound": "DMF;DMSO",
  "Perovskite_deposition_solvents_mixing_ratio": "8:1",
  "Perovskite_deposition_synthesis_atmosphere": "Air",
  "Perovskite_deposition_synthesis_atmosphere_pressure": "1 atm",
  "Perovskite_deposition_synthesis_atmosphere_relative_humidity": "30-40%",
  "Perovskite_deposition_spin_coating_speed": "2000 rpm;4000 rpm",
  "Perovskite_deposition_spin_coating_time": "10 s;20 s",
  "Perovskite_deposition_thermal_annealing_atmosphere": "Air",
  "Perovskite_deposition_thermal_annealing_temperature": "115 °C",
  "Perovskite_deposition_thermal_annealing_time": "15 min",
  "Perovskite_surface_treatment_material": "PbS",
  "Perovskite_surface_treatment_method": "Spin-coating",
  "Perovskite_surface_treatment_solution_concentration": "1 mg/mL;3 mg/mL",
  "Perovskite_surface_treatment_solvents_compound": "Trifluoroethanol;Chlorobenzene",
  "Perovskite_surface_treatment_synthesis_atmosphere": "Air",
  "Perovskite_surface_treatment_synthesis_atmosphere_pressure": "1 atm",
  "Perovskite_surface_treatment_synthesis_atmosphere_relative_humidity": "30-40%",
  "Perovskite_surface_treatment_deposition_spin_coating_speed": "4000 rpm",
  "Perovskite_surface_treatment_deposition_spin_coating_time": "Null",
  "Perovskite_surface_treatment_deposition_thermal_annealing_temperature": "115 °C",
  "Perovskite_surface_treatment_deposition_thermal_annealing_time": "5 min",
  "HTL_thickness": "Null",
  "HTL_stack_sequence": "P3CT-N",
  "HTL_additive_compound": "Null",
  "HTL_additive_concentration": "Null",
  "HTL_deposition_method": "Spin-coating",
  "HTL_deposition_solution_concentration": "1 mg/mL",
  "HTL_deposition_solvents_compound": "Methanol",
  "HTL_deposition_synthesis_atmosphere": "Air",
  "HTL_deposition_synthesis_atmosphere_pressure": "1 atm",
  "HTL_deposition_synthesis_atmosphere_relative_humidity": "Null",
  "HTL_deposition_spin_coating_speed": "4000 rpm",
  "HTL_deposition_spin_coating_time": "30 s",
  "HTL_deposition_thermal_annealing_temperature": "100 °C",
  "HTL_deposition_thermal_annealing_time": "10 min",
  "Backcontact_thickness": "100 nm",
  "Beckcontact_deposition_method": "Thermal evaporation",
  "Backcontact_deposition_atmosphere_pressure": "1e-4 Pa",
  "Encapsulation_method": "Null",
  "Encapsulation_atmosphere": "Null",
  "JV_measured_device_matching": "True",
  "JV_measured_reverse_scan_Voc": "1.19 V",
  "JV_measured_reverse_scan_Jsc": "Null",
  "JV_measured_reverse_scan_FF": "Null",
  "JV_measured_reverse_scan_PCE": "24.3%",
  "JV_measured_forward_scan_Voc": "Null",
  "JV_measured_forward_scan_Jsc": "Null",
  "JV_measured_forward_scan_FF": "Null",
  "JV_measured_forward_scan_PCE": "Null",
  "JV_measured_light_spectra": "AM1.5G",
  "JV_measured_light_spectra_intensity": "100 mW/cm2",
  "JV_measured_scan_speed": "Null",
  "JV_measured_scan_delay_time": "Null",
  "JV_certified_PCE": "23.5%",
  "Stabilized_measured_PCE": "24.2%",
  "Stabilized_certified_PCE": "Null",
  "Stability_test_device_matching": "True",
  "Stability_test_temperature": "55 °C",
  "Stability_test_atmosphere": "Null",
  "Stability_test_light_spectra": "White LED",
  "Stability_test_light_intensity": "100 mW/cm2",
  "Stability_test_relative_humidity": "Null",
  "Stability_PCE_after_time": "1000 hours",
  "Stability_PCE_after_time_value": "90.5%"
}

File: dataset/2021-2025/10.1126_science.abl5676/Device_BestPCE_Gemini_2.0_Flash_10.1126_science.abl5676.json
{
  "Ref_DOI": "10.1126/science.abl5676",
  "Ref_journal": "Science",
  "Ref_publication_year": "2022",
  "Ref_title": "Constructing heterojunctions by surface sulfidation for efficient inverted perovskite solar cells",
  "Cell_architecture": "NIP",
  "Cell_stack_sequence": "ITO/P3CT-N/(FAPbI3)0.95(MAPbBr3)0.05/PCBM/C60/TPBi/Cu",
  "Cell_area_measured": "0.09 cm2",
  "ETL_thickness": "40",
  "ETL_stack_sequence": "C60/TPBi",
  "ETL_additive_compound": "Null",
  "ETL_additive_concentration": "Null",
  "ETL_deposition_method": "Thermal evaporation/Thermal evaporation",
  "ETL_deposition_solution_concentration": "Null",
  "ETL_deposition_solvents_compound": "Null",
  "ETL_deposition_synthesis_atmosphere": "Null",
  "ETL_deposition_synthesis_atmosphere_pressure": "Null",
  "ETL_deposition_synthesis_atmosphere_relative_humidity": "Null",
  "ETL_deposition_spin_coating_speed": "Null",
  "ETL_deposition_spin_coating_time": "Null",
  "ETL_deposition_thermal_annealing_temperature": "Null",
  "ETL_deposition_thermal_annealing_time": "Null",
  "Perovskite_dimension": "3D",
  "Perovskite_thickness": "Null",
  "Perovskite_composition_long_form": "(FAPbI3)0.95(MAPbBr3)0.05",
  "Perovskite_additive_compound": "PbPyA2",
  "Perovskite_additive_concentration": "1 mg/mL",
  "Perovskite_bandgap": "1.55 eV",
  "Perovskite_deposition_method": "Spin-coating",
  "Perovskite_deposition_sequential_spin_coating": "False",
  "Perovskite_deposition_spin_coating_antisolvent": "Chlorobenzene",
  "Perovskite_deposition_reaction_solutions_compounds": "Null",
  "Perovskite_deposition_reaction_solutions_concentrations": "Null",
  "Perovskite_deposition_final_solutions_concentration_before_deposition": "Null",
  "Perovskite_deposition_solvents_compound": "DMF;DMSO",
  "Perovskite_deposition_solvents_mixing_ratio": "8:1",
  "Perovskite_deposition_synthesis_atmosphere": "Air",
  "Perovskite_deposition_synthesis_atmosphere_pressure": "1 atm",
  "Perovskite_deposition_synthesis_atmosphere_relative_humidity": "30-40",
  "Perovskite_deposition_spin_coating_speed": "2000;4000",
  "Perovskite_deposition_spin_coating_time": "10;20",
  "Perovskite_deposition_thermal_annealing_atmosphere": "Air",
  "Perovskite_deposition_thermal_annealing_temperature": "115",
  "Perovskite_deposition_thermal_annealing_time": "15",
  "Perovskite_surface_treatment_material": "TMS",
  "Perovskite_surface_treatment_method": "Spin-coating",
  "Perovskite_surface_treatment_solution_concentration": "3",
  "Perovskite_surface_treatment_solvents_compound": "CB",
  "Perovskite_surface_treatment_synthesis_atmosphere": "Air",
  "Perovskite_surface_treatment_synthesis_atmosphere_pressure": "1 atm",
  "Perovskite_surface_treatment_synthesis_atmosphere_relative_humidity": "30-40",
  "Perovskite_surface_treatment_deposition_spin_coating_speed": "4000",
  "Perovskite_surface_treatment_deposition_spin_coating_time": "Null",
  "Perovskite_surface_treatment_deposition_thermal_annealing_temperature": "115",
  "Perovskite_surface_treatment_deposition_thermal_annealing_time": "5",
  "HTL_thickness": "Null",
  "HTL_stack_sequence": "P3CT-N",
  "HTL_additive_compound": "Null",
  "HTL_additive_concentration": "Null",
  "HTL_deposition_method": "Spin-coating",
  "HTL_deposition_solution_concentration": "1",
  "HTL_deposition_solvents_compound": "methanol",
  "HTL_deposition_synthesis_atmosphere": "Air",
  "HTL_deposition_synthesis_atmosphere_pressure": "1 atm",
  "HTL_deposition_synthesis_atmosphere_relative_humidity": "Null",
  "HTL_deposition_spin_coating_speed": "4000",
  "HTL_deposition_spin_coating_time": "30",
  "HTL_deposition_thermal_annealing_temperature": "100",
  "HTL_deposition_thermal_annealing_time": "10",
  "Backcontact_thickness": "100",
  "Beckcontact_deposition_method": "Thermal evaporation",
  "Backcontact_deposition_atmosphere_pressure": "1*10-4 Pa",
  "Encapsulation_method": "Null",
  "Encapsulation_atmosphere": "Null",
  "JV_measured_device_matching": "True",
  "JV_measured_reverse_scan_Voc": "Null",
  "JV_measured_reverse_scan_Jsc": "Null",
  "JV_measured_reverse_scan_FF": "Null",
  "JV_measured_reverse_scan_PCE": "Null",
  "JV_measured_forward_scan_Voc": "1.19",
  "JV_measured_forward_scan_Jsc": "Null",
  "JV_measured_forward_scan_FF": "82.9",
  "JV_measured_forward_scan_PCE": "24.3",
  "JV_measured_light_spectra": "AM 1.5G",
  "JV_measured_light_spectra_intensity": "100 mW cm-2",
  "JV_measured_scan_speed": "Null",
  "JV_measured_scan_delay_time": "Null",
  "JV_certified_PCE": "23.5",
  "Stabilized_measured_PCE": "24.2",
  "Stabilized_certified_PCE": "Null",
  "Stability_test_device_matching": "True",
  "Stability_test_temperature": "55",
  "Stability_test_atmosphere": "Null",
  "Stability_test_light_spectra": "Null",
  "Stability_test_light_intensity": "100 mW cm-2",
  "Stability_test_relative_humidity": "Null",
  "Stability_PCE_after_time": "1000 hours",
  "Stability_PCE_after_time_value": "90.5"
}

File: dataset/2021-2025/10.1126_science.abl5676/Device_BestPCE_claude_haiku_10.1126_science.abl5676.json
{
  "Ref_DOI": "10.1126/science.abl5676",
  "Ref_journal": "Science",
  "Ref_publication_year": "2022",
  "Ref_title": "Constructing heterojunctions by surface sulfidation for efficient inverted perovskite solar cells",
  "Cell_architecture": "PIN",
  "Cell_stack_sequence": "ITO/P3CT-N/Perovskite/PCBM/C60/TPBi/Cu",
  "Cell_area_measured": "0.09 cm2",
  "ETL_thickness": "Null",
  "ETL_stack_sequence": "PCBM/C60",
  "ETL_additive_compound": "Null",
  "ETL_additive_concentration": "Null",
  "ETL_deposition_method": "Spin-coating",
  "ETL_deposition_solution_concentration": "10 mg/mL",
  "ETL_deposition_solvents_compound": "Null",
  "ETL_deposition_synthesis_atmosphere": "Air",
  "ETL_deposition_synthesis_atmosphere_pressure": "1 atm",
  "ETL_deposition_synthesis_atmosphere_relative_humidity": "Null",
  "ETL_deposition_spin_coating_speed": "2000 rpm",
  "ETL_deposition_spin_coating_time": "45 s",
  "ETL_deposition_thermal_annealing_temperature": "Null",
  "ETL_deposition_thermal_annealing_time": "Null",
  "Perovskite_dimension": "3D",
  "Perovskite_thickness": "Null",
  "Perovskite_composition_long_form": "(FAPbI3)0.95(MAPbBr3)0.05",
  "Perovskite_additive_compound": "MACl",
  "Perovskite_additive_concentration": "35%",
  "Perovskite_bandgap": "1.55 eV",
  "Perovskite_deposition_method": "Spin-coating",
  "Perovskite_deposition_sequential_spin_coating": "False",
  "Perovskite_deposition_spin_coating_antisolvent": "Chlorobenzene",
  "Perovskite_deposition_reaction_solutions_compounds": "FAI;MABr;MACl;PbI2;PbBr2",
  "Perovskite_deposition_reaction_solutions_concentrations": "Null",
  "Perovskite_deposition_final_solutions_concentration_before_deposition": "1.3 M",
  "Perovskite_deposition_solvents_compound": "DMF;DMSO",
  "Perovskite_deposition_solvents_mixing_ratio": "8:1",
  "Perovskite_deposition_synthesis_atmosphere": "Air",
  "Perovskite_deposition_synthesis_atmosphere_pressure": "1 atm",
  "Perovskite_deposition_synthesis_atmosphere_relative_humidity": "30-40%",
  "Perovskite_deposition_spin_coating_speed": "2000 rpm;4000 rpm",
  "Perovskite_deposition_spin_coating_time": "10 s;20 s",
  "Perovskite_deposition_thermal_annealing_atmosphere": "Air",
  "Perovskite_deposition_thermal_annealing_temperature": "115 °C",
  "Perovskite_deposition_thermal_annealing_time": "15 min",
  "Perovskite_surface_treatment_material": "PbPyA2",
  "Perovskite_surface_treatment_method": "Spin-coating",
  "Perovskite_surface_treatment_solution_concentration": "1 mg/mL",
  "Perovskite_surface_treatment_solvents_compound": "Trifluoroethanol",
  "Perovskite_surface_treatment_synthesis_atmosphere": "Air",
  "Perovskite_surface_treatment_synthesis_atmosphere_pressure": "1 atm",
  "Perovskite_surface_treatment_synthesis_atmosphere_relative_humidity": "30-40%",
  "Perovskite_surface_treatment_deposition_spin_coating_speed": "4000 rpm",
  "Perovskite_surface_treatment_deposition_spin_coating_time": "Null",
  "Perovskite_surface_treatment_deposition_thermal_annealing_temperature": "115 °C",
  "Perovskite_surface_treatment_deposition_thermal_annealing_time": "5 min",
  "HTL_thickness": "Null",
  "HTL_stack_sequence": "P3CT-N",
  "HTL_additive_compound": "Null",
  "HTL_additive_concentration": "Null",
  "HTL_deposition_method": "Spin-coating",
  "HTL_deposition_solution_concentration": "1 mg/mL",
  "HTL_deposition_solvents_compound": "Methanol",
  "HTL_deposition_synthesis_atmosphere": "Air",
  "HTL_deposition_synthesis_atmosphere_pressure": "1 atm",
  "HTL_deposition_synthesis_atmosphere_relative_humidity": "Null",
  "HTL_deposition_spin_coating_speed": "4000 rpm",
  "HTL_deposition_spin_coating_time": "30 s",
  "HTL_deposition_thermal_annealing_temperature": "100 °C",
  "HTL_deposition_thermal_annealing_time": "10 min",
  "Backcontact_thickness": "100 nm",
  "Beckcontact_deposition_method": "Thermal evaporation",
  "Backcontact_deposition_atmosphere_pressure": "1*10-4 Pa",
  "Encapsulation_method": "Null",
  "Encapsulation_atmosphere": "Null",
  "JV_measured_device_matching": "True",
  "JV_measured_reverse_scan_Voc": "1.19 V",
  "JV_measured_reverse_scan_Jsc": "Null",
  "JV_measured_reverse_scan_FF": "82.9 %",
  "JV_measured_reverse_scan_PCE": "24.3 %",
  "JV_measured_forward_scan_Voc": "Null",
  "JV_measured_forward_scan_Jsc": "Null",
  "JV_measured_forward_scan_FF": "Null",
  "JV_measured_forward_scan_PCE": "Null",
  "JV_measured_light_spectra": "AM1.5G",
  "JV_measured_light_spectra_intensity": "100 mW/cm2",
  "JV_measured_scan_speed": "Null",
  "JV_measured_scan_delay_time": "Null",
  "JV_certified_PCE": "23.5 %",
  "Stabilized_measured_PCE": "24.2 %",
  "Stabilized_certified_PCE": "Null",
  "Stability_test_device_matching": "True",
  "Stability_test_temperature": "55 ± 5 °C",
  "Stability_test_atmosphere": "Null",
  "Stability_test_light_spectra": "Null",
  "Stability_test_light_intensity": "Null",
  "Stability_test_relative_humidity": "Null",
  "Stability_PCE_after_time": "1000 hours",
  "Stability_PCE_after_time_value": "90.5 %"
}

File: dataset/2021-2025/10.1126_science.abl5676/Device_BestPCE_gpt4o_10.1126_science.abl5676.json
{
  "Ref_DOI": "10.1126/science.abl5676",
  "Ref_journal": "Science",
  "Ref_publication_year": "2022",
  "Ref_title": "Constructing heterojunctions by surface sulfidation for efficient inverted perovskite solar cells",
  "Cell_architecture": "PIN",
  "Cell_stack_sequence": "ITO/P3CT-N/(FAPbI3)0.95(MAPbBr3)0.05/PCBM/C60/TPBi/Cu",
  "Cell_area_measured": "0.09 cm2",
  "ETL_thickness": "Null",
  "ETL_stack_sequence": "PCBM/C60/TPBi",
  "ETL_additive_compound": "Null",
  "ETL_additive_concentration": "Null",
  "ETL_deposition_method": "Spin-coating/Spin-coating/Thermal evaporation",
  "ETL_deposition_solution_concentration": "10 mg/mL/Null/Null",
  "ETL_deposition_solvents_compound": "Null/Null/Null",
  "ETL_deposition_synthesis_atmosphere": "Null",
  "ETL_deposition_synthesis_atmosphere_pressure": "Null",
  "ETL_deposition_synthesis_atmosphere_relative_humidity": "Null",
  "ETL_deposition_spin_coating_speed": "2000 rpm/Null/Null",
  "ETL_deposition_spin_coating_time": "45 s/Null/Null",
  "ETL_deposition_thermal_annealing_temperature": "Null",
  "ETL_deposition_thermal_annealing_time": "Null",
  "Perovskite_dimension": "3D",
  "Perovskite_thickness": "Null",
  "Perovskite_composition_long_form": "(FAPbI3)0.95(MAPbBr3)0.05",
  "Perovskite_additive_compound": "MACl",
  "Perovskite_additive_concentration": "35%",
  "Perovskite_bandgap": "1.55 eV",
  "Perovskite_deposition_method": "Spin-coating",
  "Perovskite_deposition_sequential_spin_coating": "False",
  "Perovskite_deposition_spin_coating_antisolvent": "Chlorobenzene",
  "Perovskite_deposition_reaction_solutions_compounds": "FAI;MABr;MACl;CsI;PbI2;PbBr2",
  "Perovskite_deposition_reaction_solutions_concentrations": "Null",
  "Perovskite_deposition_final_solutions_concentration_before_deposition": "1.3 M",
  "Perovskite_deposition_solvents_compound": "DMF;DMSO",
  "Perovskite_deposition_solvents_mixing_ratio": "8:1",
  "Perovskite_deposition_synthesis_atmosphere": "Air",
  "Perovskite_deposition_synthesis_atmosphere_pressure": "1 atm",
  "Perovskite_deposition_synthesis_atmosphere_relative_humidity": "30-40%",
  "Perovskite_deposition_spin_coating_speed": "2000 rpm;4000 rpm",
  "Perovskite_deposition_spin_coating_time": "10 s;20 s",
  "Perovskite_deposition_thermal_annealing_atmosphere": "Air",
  "Perovskite_deposition_thermal_annealing_temperature": "115 °C",
  "Perovskite_deposition_thermal_annealing_time": "15 min",
  "Perovskite_surface_treatment_material": "PbPyA2/TMS",
  "Perovskite_surface_treatment_method": "Spin-coating",
  "Perovskite_surface_treatment_solution_concentration": "1 mg/mL;3 mg/mL",
  "Perovskite_surface_treatment_solvents_compound": "Trifluoroethanol;Chlorobenzene",
  "Perovskite_surface_treatment_synthesis_atmosphere": "Air",
  "Perovskite_surface_treatment_synthesis_atmosphere_pressure": "1 atm",
  "Perovskite_surface_treatment_synthesis_atmosphere_relative_humidity": "30-40%",
  "Perovskite_surface_treatment_deposition_spin_coating_speed": "4000 rpm",
  "Perovskite_surface_treatment_deposition_spin_coating_time": "Null",
  "Perovskite_surface_treatment_deposition_thermal_annealing_temperature": "115 °C",
  "Perovskite_surface_treatment_deposition_thermal_annealing_time": "5 min",
  "HTL_thickness": "Null",
  "HTL_stack_sequence": "P3CT-N",
  "HTL_additive_compound": "Null",
  "HTL_additive_concentration": "Null",
  "HTL_deposition_method": "Spin-coating",
  "HTL_deposition_solution_concentration": "1 mg/mL",
  "HTL_deposition_solvents_compound": "Methanol",
  "HTL_deposition_synthesis_atmosphere": "Air",
  "HTL_deposition_synthesis_atmosphere_pressure": "1 atm",
  "HTL_deposition_synthesis_atmosphere_relative_humidity": "Null",
  "HTL_deposition_spin_coating_speed": "4000 rpm",
  "HTL_deposition_spin_coating_time": "30 s",
  "HTL_deposition_thermal_annealing_temperature": "100 °C",
  "HTL_deposition_thermal_annealing_time": "10 min",
  "Backcontact_thickness": "100 nm",
  "Beckcontact_deposition_method": "Thermal evaporation",
  "Backcontact_deposition_atmosphere_pressure": "1*10-4 Pa",
  "Encapsulation_method": "Null",
  "Encapsulation_atmosphere": "Null",
  "JV_measured_device_matching": "True",
  "JV_measured_reverse_scan_Voc": "Null",
  "JV_measured_reverse_scan_Jsc": "Null",
  "JV_measured_reverse_scan_FF": "Null",
  "JV_measured_reverse_scan_PCE": "Null",
  "JV_measured_forward_scan_Voc": "1.19 V",
  "JV_measured_forward_scan_Jsc": "Null",
  "JV_measured_forward_scan_FF": "82.9%",
  "JV_measured_forward_scan_PCE": "24.3%",
  "JV_measured_light_spectra": "AM1.5G",
  "JV_measured_light_spectra_intensity": "100 mW/cm2",
  "JV_measured_scan_speed": "Null",
  "JV_measured_scan_delay_time": "Null",
  "JV_certified_PCE": "23.5",
  "Stabilized_measured_PCE": "24.2",
  "Stabilized_certified_PCE": "Null",
  "Stability_test_device_matching": "True",
  "Stability_test_temperature": "55 °C",
  "Stability_test_atmosphere": "Null",
  "Stability_test_light_spectra": "Null",
  "Stability_test_light_intensity": "100 mW/cm2",
  "Stability_test_relative_humidity": "Null",
  "Stability_PCE_after_time": "1000 hours",
  "Stability_PCE_after_time_value": "90.5%"
}

File: dataset/2021-2025/10.1126_science.abl5676/Device_BestPCE_gpt4o_mini_10.1126_science.abl5676.json
{
  "Ref_DOI": "10.1126/science.abl5676",
  "Ref_journal": "Science",
  "Ref_publication_year": "2022",
  "Ref_title": "Constructing heterojunctions by surface sulfidation for efficient inverted perovskite solar cells",
  "Cell_architecture": "PIN",
  "Cell_stack_sequence": "ITO/P3CT-N/(FAPbI3)0.95(MAPbBr3)0.05/PCBM/C60/TPBi/Cu",
  "Cell_area_measured": "0.09 cm2",
  "ETL_thickness": "Null",
  "ETL_stack_sequence": "PCBM/C60/TPBi",
  "ETL_additive_compound": "Null",
  "ETL_additive_concentration": "Null",
  "ETL_deposition_method": "Spin-coating",
  "ETL_deposition_solution_concentration": "10 mg/mL",
  "ETL_deposition_solvents_compound": "Null",
  "ETL_deposition_synthesis_atmosphere": "Air",
  "ETL_deposition_synthesis_atmosphere_pressure": "1 atm",
  "ETL_deposition_synthesis_atmosphere_relative_humidity": "30-40%",
  "ETL_deposition_spin_coating_speed": "2000 rpm",
  "ETL_deposition_spin_coating_time": "45 s",
  "ETL_deposition_thermal_annealing_temperature": "Null",
  "ETL_deposition_thermal_annealing_time": "Null",
  "Perovskite_dimension": "3D",
  "Perovskite_thickness": "Null",
  "Perovskite_composition_long_form": "(FAPbI3)0.95(MAPbBr3)0.05",
  "Perovskite_additive_compound": "Null",
  "Perovskite_additive_concentration": "Null",
  "Perovskite_bandgap": "1.55 eV",
  "Perovskite_deposition_method": "Spin-coating",
  "Perovskite_deposition_sequential_spin_coating": "False",
  "Perovskite_deposition_spin_coating_antisolvent": "Chlorobenzene",
  "Perovskite_deposition_reaction_solutions_compounds": "FAI; PbI2; MABr",
  "Perovskite_deposition_reaction_solutions_concentrations": "1.3 M; 1.3 M; 1.3 M",
  "Perovskite_deposition_final_solutions_concentration_before_deposition": "Null",
  "Perovskite_deposition_solvents_compound": "DMF; DMSO",
  "Perovskite_deposition_solvents_mixing_ratio": "8:1",
  "Perovskite_deposition_synthesis_atmosphere": "Air",
  "Perovskite_deposition_synthesis_atmosphere_pressure": "1 atm",
  "Perovskite_deposition_synthesis_atmosphere_relative_humidity": "30-40%",
  "Perovskite_deposition_spin_coating_speed": "2000 rpm; 4000 rpm",
  "Perovskite_deposition_spin_coating_time": "10 s; 20 s",
  "Perovskite_deposition_thermal_annealing_atmosphere": "Air",
  "Perovskite_deposition_thermal_annealing_temperature": "115 °C",
  "Perovskite_deposition_thermal_annealing_time": "15 min",
  "Perovskite_surface_treatment_material": "PbPyA2; TMS",
  "Perovskite_surface_treatment_method": "Spin-coating",
  "Perovskite_surface_treatment_solution_concentration": "1 mg/mL; 3 mg/mL",
  "Perovskite_surface_treatment_solvents_compound": "Trifluoroethanol; Chlorobenzene",
  "Perovskite_surface_treatment_synthesis_atmosphere": "Air",
  "Perovskite_surface_treatment_synthesis_atmosphere_pressure": "1 atm",
  "Perovskite_surface_treatment_synthesis_atmosphere_relative_humidity": "30-40%",
  "Perovskite_surface_treatment_deposition_spin_coating_speed": "4000 rpm",
  "Perovskite_surface_treatment_deposition_spin_coating_time": "Null",
  "Perovskite_surface_treatment_deposition_thermal_annealing_temperature": "115 °C",
  "Perovskite_surface_treatment_deposition_thermal_annealing_time": "5 min",
  "HTL_thickness": "Null",
  "HTL_stack_sequence": "Null",
  "HTL_additive_compound": "Null",
  "HTL_additive_concentration": "Null",
  "HTL_deposition_method": "Null",
  "HTL_deposition_solution_concentration": "Null",
  "HTL_deposition_solvents_compound": "Null",
  "HTL_deposition_synthesis_atmosphere": "Null",
  "HTL_deposition_synthesis_atmosphere_pressure": "Null",
  "HTL_deposition_synthesis_atmosphere_relative_humidity": "Null",
  "HTL_deposition_spin_coating_speed": "Null",
  "HTL_deposition_spin_coating_time": "Null",
  "HTL_deposition_thermal_annealing_temperature": "Null",
  "HTL_deposition_thermal_annealing_time": "Null",
  "Backcontact_thickness": "Null",
  "Beckcontact_deposition_method": "Thermal evaporation",
  "Backcontact_deposition_atmosphere_pressure": "Null",
  "Encapsulation_method": "Null",
  "Encapsulation_atmosphere": "Null",
  "JV_measured_device_matching": "True",
  "JV_measured_reverse_scan_Voc": "1.19 V",
  "JV_measured_reverse_scan_Jsc": "Null",
  "JV_measured_reverse_scan_FF": "Null",
  "JV_measured_reverse_scan_PCE": "24.3 %",
  "JV_measured_forward_scan_Voc": "1.19 V",
  "JV_measured_forward_scan_Jsc": "Null",
  "JV_measured_forward_scan_FF": "Null",
  "JV_measured_forward_scan_PCE": "24.3 %",
  "JV_measured_light_spectra": "AM1.5G",
  "JV_measured_light_spectra_intensity": "100 mW/cm2",
  "JV_measured_scan_speed": "Null",
  "JV_measured_scan_delay_time": "Null",
  "JV_certified_PCE": "23.5 %",
  "Stabilized_measured_PCE": "24.2 %",
  "Stabilized_certified_PCE": "Null",
  "Stability_test_device_matching": "True",
  "Stability_test_temperature": "85 °C",
  "Stability_test_atmosphere": "Air",
  "Stability_test_light_spectra": "Null",
  "Stability_test_light_intensity": "Null",
  "Stability_test_relative_humidity": "Null",
  "Stability_PCE_after_time": "2200 hours",
  "Stability_PCE_after_time_value": "91.8 %"
}

File: dataset/2021-2025/10.1126_science.abl5676/Device_BestPCE_gpt4o_mini_zero_shot_10.1126_science.abl5676.json
{
  "Ref_DOI": "10.1126/science.abl5676",
  "Ref_journal": "Science",
  "Ref_publication_year": "2022",
  "Ref_title": "Constructing heterojunctions by surface sulfidation for efficient inverted perovskite solar cells",
  "Cell_architecture": "inverted (p-i-n)",
  "Cell_stack_sequence": "ITO/P3CT-N/(FAPbI3)0.95(MAPbBr3)0.05/PCBM/C60/TPBi/Cu",
  "Cell_area_measured": "0.09 cm2",
  "ETL_thickness": "Null",
  "ETL_stack_sequence": "Null",
  "ETL_additive_compound": "Null",
  "ETL_additive_concentration": "Null",
  "ETL_deposition_method": "spin-coating",
  "ETL_deposition_solution_concentration": "10 mg/mL",
  "ETL_deposition_solvents_compound": "Null",
  "ETL_deposition_synthesis_atmosphere": "air",
  "ETL_deposition_synthesis_atmosphere_pressure": "Null",
  "ETL_deposition_synthesis_atmosphere_relative_humidity": "30-40%",
  "ETL_deposition_spin_coating_speed": "2000 r.p.m.",
  "ETL_deposition_spin_coating_time": "45s",
  "ETL_deposition_thermal_annealing_temperature": "Null",
  "ETL_deposition_thermal_annealing_time": "Null",
  "Perovskite_dimension": "Null",
  "Perovskite_thickness": "Null",
  "Perovskite_composition_long_form": "(FAPbI3)0.95(MAPbBr3)0.05",
  "Perovskite_additive_compound": "MACl",
  "Perovskite_additive_concentration": "35%",
  "Perovskite_bandgap": "1.55 eV",
  "Perovskite_deposition_method": "spin-coating",
  "Perovskite_deposition_sequential_spin_coating": "Null",
  "Perovskite_deposition_spin_coating_antisolvent": "chlorobenzene",
  "Perovskite_deposition_reaction_solutions_compounds": "Null",
  "Perovskite_deposition_reaction_solutions_concentrations": "1.3 M",
  "Perovskite_deposition_final_solutions_concentration_before_deposition": "Null",
  "Perovskite_deposition_solvents_compound": "DMF/DMSO",
  "Perovskite_deposition_solvents_mixing_ratio": "8:1",
  "Perovskite_deposition_synthesis_atmosphere": "air",
  "Perovskite_deposition_synthesis_atmosphere_pressure": "Null",
  "Perovskite_deposition_synthesis_atmosphere_relative_humidity": "30-40%",
  "Perovskite_deposition_spin_coating_speed": "2000 r.p.m. for 10s and 4000 r.p.m. for 20s",
  "Perovskite_deposition_spin_coating_time": "Null",
  "Perovskite_deposition_thermal_annealing_atmosphere": "air",
  "Perovskite_deposition_thermal_annealing_temperature": "115 °C",
  "Perovskite_deposition_thermal_annealing_time": "15min",
  "Perovskite_surface_treatment_material": "PbPyA2 and TMS",
  "Perovskite_surface_treatment_method": "spin-coating",
  "Perovskite_surface_treatment_solution_concentration": "1 mg/mL for PbPyA2 and 3 mg/mL for TMS",
  "Perovskite_surface_treatment_solvents_compound": "trifluoroethanol and chlorobenzene",
  "Perovskite_surface_treatment_synthesis_atmosphere": "air",
  "Perovskite_surface_treatment_synthesis_atmosphere_pressure": "Null",
  "Perovskite_surface_treatment_synthesis_atmosphere_relative_humidity": "30-40%",
  "Perovskite_surface_treatment_deposition_spin_coating_speed": "4000 r.p.m.",
  "Perovskite_surface_treatment_deposition_spin_coating_time": "Null",
  "Perovskite_surface_treatment_deposition_thermal_annealing_temperature": "115 °C",
  "Perovskite_surface_treatment_deposition_thermal_annealing_time": "5min",
  "HTL_thickness": "Null",
  "HTL_stack_sequence": "Null",
  "HTL_additive_compound": "Null",
  "HTL_additive_concentration": "Null",
  "HTL_deposition_method": "Null",
  "HTL_deposition_solution_concentration": "Null",
  "HTL_deposition_solvents_compound": "Null",
  "HTL_deposition_synthesis_atmosphere": "Null",
  "HTL_deposition_synthesis_atmosphere_pressure": "Null",
  "HTL_deposition_synthesis_atmosphere_relative_humidity": "Null",
  "HTL_deposition_spin_coating_speed": "Null",
  "HTL_deposition_spin_coating_time": "Null",
  "HTL_deposition_thermal_annealing_temperature": "Null",
  "HTL_deposition_thermal_annealing_time": "Null",
  "Backcontact_thickness": "Null",
  "Beckcontact_deposition_method": "thermal evaporation",
  "Backcontact_deposition_atmosphere_pressure": "Null",
  "Encapsulation_method": "Null",
  "Encapsulation_atmosphere": "Null",
  "JV_measured_device_matching": "Null",
  "JV_measured_reverse_scan_Voc": "1.09 V",
  "JV_measured_reverse_scan_Jsc": "Null",
  "JV_measured_reverse_scan_FF": "Null",
  "JV_measured_reverse_scan_PCE": "21.0%",
  "JV_measured_forward_scan_Voc": "1.19 V",
  "JV_measured_forward_scan_Jsc": "Null",
  "JV_measured_forward_scan_FF": "82.9%",
  "JV_measured_forward_scan_PCE": "24.3%",
  "JV_measured_light_spectra": "Null",
  "JV_measured_light_spectra_intensity": "Null",
  "JV_measured_scan_speed": "Null",
  "JV_measured_scan_delay_time": "Null",
  "JV_certified_PCE": "23.5%",
  "Stabilized_measured_PCE": "24.2%",
  "Stabilized_certified_PCE": "Null",
  "Stability_test_device_matching": "Null",
  "Stability_test_temperature": "55 ± 5 °C",
  "Stability_test_atmosphere": "Null",
  "Stability_test_light_spectra": "Null",
  "Stability_test_light_intensity": "100 mW cm-2",
  "Stability_test_relative_humidity": "Null",
  "Stability_PCE_after_time": "2200 hours",
  "Stability_PCE_after_time_value": "91.8%"
}

File: dataset/2021-2025/10.1126_science.abl5676/Device_BestPCE_grok_10.1126_science.abl5676.json
{
  "Ref_DOI": "10.1126/science.abl5676",
  "Ref_journal": "Science",
  "Ref_publication_year": "2022",
  "Ref_title": "Constructing heterojunctions by surface sulfidation for efficient inverted perovskite solar cells",
  "Cell_architecture": "PIN",
  "Cell_stack_sequence": "ITO/P3CT-N/(FAPbI3)0.95(MAPbBr3)0.05/PCBM/C60/TPBi/Cu",
  "Cell_area_measured": "0.09 cm2",
  "ETL_thickness": "Null/40 nm/8 nm",
  "ETL_stack_sequence": "PCBM/C60/TPBi",
  "ETL_additive_compound": "Null",
  "ETL_additive_concentration": "Null",
  "ETL_deposition_method": "Spin-coating/Thermal evaporation/Thermal evaporation",
  "ETL_deposition_solution_concentration": "10 mg/mL/Null/Null",
  "ETL_deposition_solvents_compound": "Null/Null/Null",
  "ETL_deposition_synthesis_atmosphere": "Null",
  "ETL_deposition_synthesis_atmosphere_pressure": "Null",
  "ETL_deposition_synthesis_atmosphere_relative_humidity": "Null",
  "ETL_deposition_spin_coating_speed": "2000 rpm/Null/Null",
  "ETL_deposition_spin_coating_time": "45 s/Null/Null",
  "ETL_deposition_thermal_annealing_temperature": "Null/Null/Null",
  "ETL_deposition_thermal_annealing_time": "Null/Null/Null",
  "Perovskite_dimension": "3D",
  "Perovskite_thickness": "Null",
  "Perovskite_composition_long_form": "(FAPbI3)0.95(MAPbBr3)0.05",
  "Perovskite_additive_compound": "MACl",
  "Perovskite_additive_concentration": "35 mol%",
  "Perovskite_bandgap": "1.55 eV",
  "Perovskite_deposition_method": "Spin-coating",
  "Perovskite_deposition_sequential_spin_coating": "False",
  "Perovskite_deposition_spin_coating_antisolvent": "Chlorobenzene",
  "Perovskite_deposition_reaction_solutions_compounds": "FAI;PbI2;MABr;PbBr2",
  "Perovskite_deposition_reaction_solutions_concentrations": "Null;Null;Null;Null",
  "Perovskite_deposition_final_solutions_concentration_before_deposition": "1.3 M",
  "Perovskite_deposition_solvents_compound": "DMF;DMSO",
  "Perovskite_deposition_solvents_mixing_ratio": "8:1",
  "Perovskite_deposition_synthesis_atmosphere": "Air",
  "Perovskite_deposition_synthesis_atmosphere_pressure": "1 atm",
  "Perovskite_deposition_synthesis_atmosphere_relative_humidity": "30-40 %",
  "Perovskite_deposition_spin_coating_speed": "2000 rpm;4000 rpm",
  "Perovskite_deposition_spin_coating_time": "10 s;20 s",
  "Perovskite_deposition_thermal_annealing_atmosphere": "Air",
  "Perovskite_deposition_thermal_annealing_temperature": "115 °C",
  "Perovskite_deposition_thermal_annealing_time": "15 min",
  "Perovskite_surface_treatment_material": "PbPyA2;TMS",
  "Perovskite_surface_treatment_method": "Spin-coating",
  "Perovskite_surface_treatment_solution_concentration": "1 mg/mL;3 mg/mL",
  "Perovskite_surface_treatment_solvents_compound": "Trifluoroethanol;Chlorobenzene",
  "Perovskite_surface_treatment_synthesis_atmosphere": "Air",
  "Perovskite_surface_treatment_synthesis_atmosphere_pressure": "1 atm",
  "Perovskite_surface_treatment_synthesis_atmosphere_relative_humidity": "30-40 %",
  "Perovskite_surface_treatment_deposition_spin_coating_speed": "4000 rpm",
  "Perovskite_surface_treatment_deposition_spin_coating_time": "Null",
  "Perovskite_surface_treatment_deposition_thermal_annealing_temperature": "115 °C",
  "Perovskite_surface_treatment_deposition_thermal_annealing_time": "5 min",
  "HTL_thickness": "Null",
  "HTL_stack_sequence": "P3CT-N",
  "HTL_additive_compound": "Null",
  "HTL_additive_concentration": "Null",
  "HTL_deposition_method": "Spin-coating",
  "HTL_deposition_solution_concentration": "1 mg/mL",
  "HTL_deposition_solvents_compound": "Methanol",
  "HTL_deposition_synthesis_atmosphere": "Air",
  "HTL_deposition_synthesis_atmosphere_pressure": "1 atm",
  "HTL_deposition_synthesis_atmosphere_relative_humidity": "Null",
  "HTL_deposition_spin_coating_speed": "4000 rpm",
  "HTL_deposition_spin_coating_time": "30 s",
  "HTL_deposition_thermal_annealing_temperature": "100 °C",
  "HTL_deposition_thermal_annealing_time": "10 min",
  "Backcontact_thickness": "100 nm",
  "Beckcontact_deposition_method": "Thermal evaporation",
  "Backcontact_deposition_atmosphere_pressure": "1e-4 Pa",
  "Encapsulation_method": "Null",
  "Encapsulation_atmosphere": "Null",
  "JV_measured_device_matching": "True",
  "JV_measured_reverse_scan_Voc": "Null",
  "JV_measured_reverse_scan_Jsc": "Null",
  "JV_measured_reverse_scan_FF": "Null",
  "JV_measured_reverse_scan_PCE": "Null",
  "JV_measured_forward_scan_Voc": "1.19 V",
  "JV_measured_forward_scan_Jsc": "Null",
  "JV_measured_forward_scan_FF": "82.9 %",
  "JV_measured_forward_scan_PCE": "24.3 %",
  "JV_measured_light_spectra": "AM1.5G",
  "JV_measured_light_spectra_intensity": "100 mW/cm2",
  "JV_measured_scan_speed": "Null",
  "JV_measured_scan_delay_time": "Null",
  "JV_certified_PCE": "23.5 %",
  "Stabilized_measured_PCE": "24.2 %",
  "Stabilized_certified_PCE": "Null",
  "Stability_test_device_matching": "True",
  "Stability_test_temperature": "55 ± 5 °C",
  "Stability_test_atmosphere": "Null",
  "Stability_test_light_spectra": "White LED",
  "Stability_test_light_intensity": "100 mW/cm2",
  "Stability_test_relative_humidity": "Null",
  "Stability_PCE_after_time": "1000 hours",
  "Stability_PCE_after_time_value": "90.5 %"
}
