Repository: jiayijdong/PSCbench

# PSCbench


**PSCbench** is a novel benchmark for materials science research-level scientific
dataset curation sourced from published journals. The benchmark is designed to evaluate the complex classification capabilities,
strong domain knowledge, and advanced calculation skills of LLMs.

## Data


The PSCbench dataset is under dataset folder in json file format. Each file is list of dictionary and can be extracted using following scripts.
Each file stands for one published journal, which is fully elaborated in the paper. 

```
with open("./dataset/retroactive/{}.json".format(subject), encoding='utf-8') as json_file:
    problems=json.load(json_file)
```

File: dataset/2021-2025/10.1126_science.abl5676/Device_BestPCE_o3_10.1126_science.abl5676.json
{
  "Ref_DOI": "10.1126/science.abl5676",
  "Ref_journal": "Science",
  "Ref_publication_year": "2022",
  "Ref_title": "Constructing heterojunctions by surface sulfidation for efficient inverted perovskite solar cells",
  "Cell_architecture": "PIN",
  "Cell_stack_sequence": "ITO/P3CT-N/(FAPbI3)0.95(MAPbBr3)0.05 (SST)/PCBM/C60/TPBi/Cu",
  "Cell_area_measured": "0.09 cm2",
  "ETL_thickness": "Null/40 nm/8 nm",
  "ETL_stack_sequence": "PCBM/C60/TPBi",
  "ETL_additive_compound": "Null",
  "ETL_additive_concentration": "Null",
  "ETL_deposition_method": "Spin-coating/Thermal evaporation/Thermal evaporation",
  "ETL_deposition_solution_concentration": "10 mg/mL/Null/Null",
  "ETL_deposition_solvents_compound": "Chlorobenzene/Null/Null",
  "ETL_deposition_synthesis_atmosphere": "Air",
  "ETL_deposition_synthesis_atmosphere_pressure": "1 atm",
  "ETL_deposition_synthesis_atmosphere_relative_humidity": "Null",
  "ETL_deposition_spin_coating_speed": "2000 rpm/Null/Null",
  "ETL_deposition_spin_coating_time": "45 s/Null/Null",
  "ETL_deposition_thermal_annealing_temperature": "Null",
  "ETL_deposition_thermal_annealing_time": "Null",
  "Perovskite_dimension": "3D",
  "Perovskite_thickness": "Null",
  "Perovskite_composition_long_form": "(FAPbI3)0.95(MAPbBr3)0.05",
  "Perovskite_additive_compound": "MACl",
  "Perovskite_additive_concentration": "35%",
  "Perovskite_bandgap": "1.55 eV",
  "Perovskite_deposition_method": "Spin-coating",
  "Perovskite_deposition_sequential_spin_coating": "False",
  "Perovskite_deposition_spin_coating_antisolvent": "Chlorobenzene",
  "Perovskite_deposition_reaction_solutions_compounds": "FAI;MABr;MACl;PbI2;PbBr2",
  "Perovskite_deposition_reaction_solutions_concentrations": "1.3 M total",
  "Perovskite_deposition_final_solutions_concentration_before_deposition": "1.3 M",
  "Perovskite_deposition_solvents_compound": "DMF;DMSO",
  "Perovskite_deposition_solvents_mixing_ratio": "8:1",
  "Perovskite_deposition_synthesis_atmosphere": "Air",
  "Perovskite_deposition_synthesis_atmosphere_pressure": "1 atm",
  "Perovskite_deposition_synthesis_atmosphere_relative_humidity": "30-40%",
  "Perovskite_deposition_spin_coating_speed": "2000 rpm;4000 rpm",
  "Perovskite_deposition_spin_coating_time": "10 s;20 s",
  "Perovskite_deposition_thermal_annealing_atmosphere": "Air",
  "Perovskite_deposition_thermal_annealing_temperature": "115 °C",
  "Perovskite_deposition_thermal_annealing_time": "15 min",
  "Perovskite_surface_treatment_material": "PbPyA2/TMS",
  "Perovskite_surface_treatment_method": "Spin-coating/Spin-coating",
  "Perovskite_surface_treatment_solution_concentration": "1 mg/mL;3 mg/mL",
  "Perovskite_surface_treatment_solvents_compound": "trifluoroethanol;Chlorobenzene",
  "Perovskite_surface_treatment_synthesis_atmosphere": "Air",
  "Perovskite_surface_treatment_synthesis_atmosphere_pressure": "1 atm",
  "Perovskite_surface_treatment_synthesis_atmosphere_relative_humidity": "30-40%",
  "Perovskite_surface_treatment_deposition_spin_coating_speed": "4000 rpm",
  "Perovskite_surface_treatment_deposition_spin_coating_time": "Null",
  "Perovskite_surface_treatment_deposition_thermal_annealing_temperature": "115 °C",
  "Perovskite_surface_treatment_deposition_thermal_annealing_time": "5 min",
  "HTL_thickness": "Null",
  "HTL_stack_sequence": "P3CT-N",
  "HTL_additive_compound": "Null",
  "HTL_additive_concentration": "Null",
  "HTL_deposition_method": "Spin-coating",
  "HTL_deposition_solution_concentration": "1 mg/mL",
  "HTL_deposition_solvents_compound": "Methanol",
  "HTL_deposition_synthesis_atmosphere": "Air",
  "HTL_deposition_synthesis_atmosphere_pressure": "1 atm",
  "HTL_deposition_synthesis_atmosphere_relative_humidity": "Null",
  "HTL_deposition_spin_coating_speed": "4000 rpm",
  "HTL_deposition_spin_coating_time": "30 s",
  "HTL_deposition_thermal_annealing_temperature": "100 °C",
  "HTL_deposition_thermal_annealing_time": "10 min",
  "Backcontact_thickness": "100 nm",
  "Beckcontact_deposition_method": "Thermal evaporation",
  "Backcontact_deposition_atmosphere_pressure": "1e-4 Pa",
  "Encapsulation_method": "Null",
  "Encapsulation_atmosphere": "Null",
  "JV_measured_device_matching": "True",
  "JV_measured_reverse_scan_Voc": "Null",
  "JV_measured_reverse_scan_Jsc": "Null",
  "JV_measured_reverse_scan_FF": "Null",
  "JV_measured_reverse_scan_PCE": "Null",
  "JV_measured_forward_scan_Voc": "1.19 V",
  "JV_measured_forward_scan_Jsc": "Null",
  "JV_measured_forward_scan_FF": "82.9%",
  "JV_measured_forward_scan_PCE": "24.3%",
  "JV_measured_light_spectra": "AM1.5G",
  "JV_measured_light_spectra_intensity": "100 mW/cm2",
  "JV_measured_scan_speed": "Null",
  "JV_measured_scan_delay_time": "Null",
  "JV_certified_PCE": "23.5%",
  "Stabilized_measured_PCE": "24.2%",
  "Stabilized_certified_PCE": "Null",
  "Stability_test_device_matching": "True",
  "Stability_test_temperature": "55 °C",
  "Stability_test_atmosphere": "Air",
  "Stability_test_light_spectra": "White LED",
  "Stability_test_light_intensity": "100 mW/cm2",
  "Stability_test_relative_humidity": "Null",
  "Stability_PCE_after_time": "1000 hours",
  "Stability_PCE_after_time_value": "90.5%"
}

File: dataset/2021-2025/10.1126_science.abl5676/Device_BestPCE_o4_mini_10.1126_science.abl5676.json
{
  "Ref_DOI": "10.1126/science.abl5676",
  "Ref_journal": "Science",
  "Ref_publication_year": "2022",
  "Ref_title": "Constructing heterojunctions by surface sulfidation for efficient inverted perovskite solar cells",
  "Cell_architecture": "PIN",
  "Cell_stack_sequence": "ITO/P3CT-N/(FAPbI3)0.95(MAPbBr3)0.05/PCBM/C60/TPBi/Cu",
  "Cell_area_measured": "0.09 cm2",
  "ETL_thickness": "Null/40 nm/8 nm",
  "ETL_stack_sequence": "PCBM/C60/TPBi",
  "ETL_additive_compound": "Null",
  "ETL_additive_concentration": "Null",
  "ETL_deposition_method": "Spin-coating/Thermal evaporation/Thermal evaporation",
  "ETL_deposition_solution_concentration": "10 mg/mL/Null/Null",
  "ETL_deposition_solvents_compound": "Chlorobenzene/Null/Null",
  "ETL_deposition_synthesis_atmosphere": "Air/Vacuum/Vacuum",
  "ETL_deposition_synthesis_atmosphere_pressure": "1 atm/7.5e-7 torr/7.5e-7 torr",
  "ETL_deposition_synthesis_atmosphere_relative_humidity": "30-40%/Null/Null",
  "ETL_deposition_spin_coating_speed": "2000 rpm/Null/Null",
  "ETL_deposition_spin_coating_time": "45 s/Null/Null",
  "ETL_deposition_thermal_annealing_temperature": "Null/Null/Null",
  "ETL_deposition_thermal_annealing_time": "Null/Null/Null",
  "Perovskite_dimension": "3D",
  "Perovskite_thickness": "Null",
  "Perovskite_composition_long_form": "(FAPbI3)0.95(MAPbBr3)0.05",
  "Perovskite_additive_compound": "MACl",
  "Perovskite_additive_concentration": "35%",
  "Perovskite_bandgap": "1.55 eV",
  "Perovskite_deposition_method": "Spin-coating",
  "Perovskite_deposition_sequential_spin_coating": "False",
  "Perovskite_deposition_spin_coating_antisolvent": "Chlorobenzene",
  "Perovskite_deposition_reaction_solutions_compounds": "FAI;MABr;MACl;PbI2;PbBr2",
  "Perovskite_deposition_reaction_solutions_concentrations": "Null",
  "Perovskite_deposition_final_solutions_concentration_before_deposition": "1.3 M",
  "Perovskite_deposition_solvents_compound": "DMF;DMSO",
  "Perovskite_deposition_solvents_mixing_ratio": "8:1",
  "Perovskite_deposition_synthesis_atmosphere": "Air",
  "Perovskite_deposition_synthesis_atmosphere_pressure": "1 atm",
  "Perovskite_deposition_synthesis_atmosphere_relative_humidity": "30-40%",
  "Perovskite_deposition_spin_coating_speed": "2000 rpm;4000 rpm",
  "Perovskite_deposition_spin_coating_time": "10 s;20 s",
  "Perovskite_deposition_thermal_annealing_atmosphere": "Air",
  "Perovskite_deposition_thermal_annealing_temperature": "115 °C",
  "Perovskite_deposition_thermal_annealing_time": "15 min",
  "Perovskite_surface_treatment_material": "PbPyA2;TMS",
  "Perovskite_surface_treatment_method": "Spin-coating",
  "Perovskite_surface_treatment_solution_concentration": "1 mg/mL;3 mg/mL",
  "Perovskite_surface_treatment_solvents_compound": "Trifluoroethanol;Chlorobenzene",
  "Perovskite_surface_treatment_synthesis_atmosphere": "Air",
  "Perovskite_surface_treatment_synthesis_atmosphere_pressure": "1 atm",
  "Perovskite_surface_treatment_synthesis_atmosphere_relative_humidity": "30-40%",
  "Perovskite_surface_treatment_deposition_spin_coating_speed": "Null;4000 rpm",
  "Perovskite_surface_treatment_deposition_spin_coating_time": "Null;Null",
  "Perovskite_surface_treatment_deposition_thermal_annealing_temperature": "115 °C",
  "Perovskite_surface_treatment_deposition_thermal_annealing_time": "5 min",
  "HTL_thickness": "Null",
  "HTL_stack_sequence": "P3CT-N",
  "HTL_additive_compound": "Null",
  "HTL_additive_concentration": "Null",
  "HTL_deposition_method": "Spin-coating",
  "HTL_deposition_solution_concentration": "1 mg/mL",
  "HTL_deposition_solvents_compound": "Methanol",
  "HTL_deposition_synthesis_atmosphere": "Air",
  "HTL_deposition_synthesis_atmosphere_pressure": "1 atm",
  "HTL_deposition_synthesis_atmosphere_relative_humidity": "Null",
  "HTL_deposition_spin_coating_speed": "4000 rpm",
  "HTL_deposition_spin_coating_time": "30 s",
  "HTL_deposition_thermal_annealing_temperature": "100 °C",
  "HTL_deposition_thermal_annealing_time": "10 min",
  "Backcontact_thickness": "100 nm",
  "Beckcontact_deposition_method": "Thermal evaporation",
  "Backcontact_deposition_atmosphere_pressure": "7.5e-7 torr",
  "Encapsulation_method": "Null",
  "Encapsulation_atmosphere": "Null",
  "JV_measured_device_matching": "True",
  "JV_measured_reverse_scan_Voc": "1.19 V",
  "JV_measured_reverse_scan_Jsc": "Null",
  "JV_measured_reverse_scan_FF": "82.9%",
  "JV_measured_reverse_scan_PCE": "24.3%",
  "JV_measured_forward_scan_Voc": "Null",
  "JV_measured_forward_scan_Jsc": "Null",
  "JV_measured_forward_scan_FF": "Null",
  "JV_measured_forward_scan_PCE": "Null",
  "JV_measured_light_spectra": "AM1.5G",
  "JV_measured_light_spectra_intensity": "100 mW/cm2",
  "JV_measured_scan_speed": "Null",
  "JV_measured_scan_delay_time": "Null",
  "JV_certified_PCE": "23.5",
  "Stabilized_measured_PCE": "24.2",
  "Stabilized_certified_PCE": "Null",
  "Stability_test_device_matching": "True",
  "Stability_test_temperature": "55 °C",
  "Stability_test_atmosphere": "Null",
  "Stability_test_light_spectra": "LED",
  "Stability_test_light_intensity": "100 mW/cm2",
  "Stability_test_relative_humidity": "Null",
  "Stability_PCE_after_time": "1000 hours",
  "Stability_PCE_after_time_value": "90.5%"
}
