Repository: jiayijdong/PSCbench

# PSCbench


**PSCbench** is a novel benchmark for materials science research-level scientific
dataset curation sourced from published journals. The benchmark is designed to evaluate the complex classification capabilities,
strong domain knowledge, and advanced calculation skills of LLMs. 

We developed an innovative **evaluation protocol** for a detailed analysis of classification abilities of leading commercially available Large Language Models. This
involves instructing LLMs to extract key knowledge information within a predefined set of
dataset template. This process offers a fine-grained understanding that LLM works as well as a human in annotating the data
and actually finds out when the humans failed to annotate the data
.

## Data


The PSCbench dataset is under dataset folder in json file format. Each file is list of dictionary and can be extracted using following scripts.
Each file stands for one published journal, which is fully elaborated in the paper. 

```
with open("./dataset/retroactive/{}.json".format(subject), encoding='utf-8') as json_file:
    problems=json.load(json_file)
```

## Evaluation
To evaluate our data using LLM, please refer to folder under eval

## Analysis (Evaluation Protocol)
The evaluation protocol involves analyzing both LLM
and reference (correct) ground truth with the assistance of human annotators to identify the key information in the literature.
These reasons are then summarized into 4 categories: **Tag, Materials, Fabrication and Properties**. Subsequently, a LLM verifier is employed to automatically attribute each
incorrectly extracted answer into a certain field. The resulting error profiles enable the
interpretation of the improved skills by certain prompting strategies and direct comparison of various
strategies.

### run evaluation protocol
After running the evaluation part, use the output to run the evaluation protocol. 
```
cd eval
OPENAI_API_KEY=your_key python ana_error.py --setting your_setting 
```

## Citation
If you find our paper useful, please cite our paper
```
@misc{dong2024pscbench,
  author = {Dong, Jiayi and Huang, Zijian and Yao, Yu and Shen, Zhichao and Liu, Junkai and Tong, Yiushun and Tsai, Chu-Yen and Duan, Haoxiang and Yang, Wenxin and Gong, Ming and Xu, Wei and Kundu, Arnesh and Zhang, Ying and Huang, Joshua and Tong, Xinyang and Yeh, Eric and Zhu, Yingke and Ng, Charlotte and Du, Yilun and Li, Ju and Schwalbe-Koda, Daniel and Yang, Yang},
  title = {{PSCBENCH: A Benchmark for Large-Scale Automated Knowledge Extraction and Data Curation in Perovskite Solar Cell Literature}},
  note = {Preprint},
  year = {2024},
  url = {https://arxiv.org/abs/XXXX.XXXXX}  
}

```

File: dataset/2021-2025/10.1126_science.abm5784/Device_BestPCE_10.1126_science.abm5784.json
{
    "Ref_DOI": "10.1126/science.abm5784",
    "Ref_journal": "Science",
    "Ref_publication_year": "2022",
    "Ref_title": "Damp heat –stable perovskite solar cells with tailored-dimensionality 2D/3D heterojunctions",
    "Cell_architecture": "PIN",
    "Cell_stack_sequence": "glass/ITO/2PACz/3D perovskite/2D perovskite/C60/bathocuproine/Ag",
    "Cell_area_measured": "0.0715 cm2",
    "ETL_thickness": "25 nm",
    "ETL_stack_sequence": "C60/bathocuproine",
    "ETL_additive_compound": "Null",
    "ETL_additive_concentration": "Null",
    "ETL_deposition_method": "Thermal evaporation",
    "ETL_deposition_solution_concentration": "Null",
    "ETL_deposition_solvents_compound": "Null",
    "ETL_deposition_synthesis_atmosphere": "Null",
    "ETL_deposition_synthesis_atmosphere_pressure": "Null",
    "ETL_deposition_synthesis_atmosphere_relative_humidity": "Null",
    "ETL_deposition_spin_coating_speed": "Null",
    "ETL_deposition_spin_coating_time": "Null",
    "ETL_deposition_thermal_annealing_temperature": "Null",
    "ETL_deposition_thermal_annealing_time": "Null",
    "Perovskite_dimension": "3D",
    "Perovskite_thickness": "Null",
    "Perovskite_composition_long_form": "Cs0.03(FA0.90MA0.10)0.97PbI3",
    "Perovskite_additive_compound": "MACl",
    "Perovskite_additive_concentration": "30 mol%",
    "Perovskite_bandgap": "1.55 eV",
    "Perovskite_deposition_method": "Spin-coating",
    "Perovskite_deposition_sequential_spin_coating": "True",
    "Perovskite_deposition_spin_coating_antisolvent": "Null",
    "Perovskite_deposition_reaction_solutions_compounds": "PbI2;CsI;FAI;MAI",
    "Perovskite_deposition_reaction_solutions_concentrations": "691.5 mg;11.7 mg;225.1 mg;15.4 mg",
    "Perovskite_deposition_final_solutions_concentration_before_deposition": "1.5 M",
    "Perovskite_deposition_solvents_compound": "DMF;DMSO",
    "Perovskite_deposition_solvents_mixing_ratio": "4/1",
    "Perovskite_deposition_synthesis_atmosphere": "N2",
    "Perovskite_deposition_synthesis_atmosphere_pressure": "Null",
    "Perovskite_deposition_synthesis_atmosphere_relative_humidity": "Null",
    "Perovskite_deposition_spin_coating_speed": "2000 rpm;6000 rpm",
    "Perovskite_deposition_spin_coating_time": "40 s;10 s",
    "Perovskite_deposition_thermal_annealing_atmosphere": "Null",
    "Perovskite_deposition_thermal_annealing_temperature": "100 °C",
    "Perovskite_deposition_thermal_annealing_time": "30 min",
    "Perovskite_surface_treatment_material": "OLAI",
    "Perovskite_surface_treatment_method": "Spin-coating",
    "Perovskite_surface_treatment_solution_concentration": "0.5 to 2.5 mg/mL",
    "Perovskite_surface_treatment_solvents_compound": "Chloroform",
    "Perovskite_surface_treatment_synthesis_atmosphere": "N2",
    "Perovskite_surface_treatment_synthesis_atmosphere_pressure": "Null",
    "Perovskite_surface_treatment_synthesis_atmosphere_relative_humidity": "Null",
    "Perovskite_surface_treatment_deposition_spin_coating_speed": "5000 rpm",
    "Perovskite_surface_treatment_deposition_spin_coating_time": "25 s",
    "Perovskite_surface_treatment_deposition_thermal_annealing_temperature": "100 °C",
    "Perovskite_surface_treatment_deposition_thermal_annealing_time": "10 min",
    "HTL_thickness": "Null",
    "HTL_stack_sequence": "2PACz",
    "HTL_additive_compound": "Null",
    "HTL_additive_concentration": "Null",
    "HTL_deposition_method": "Spin-coating",
    "HTL_deposition_solution_concentration": "0.5-1.0 mg/mL",
    "HTL_deposition_solvents_compound": "Ethanol",
    "HTL_deposition_synthesis_atmosphere": "Null",
    "HTL_deposition_synthesis_atmosphere_pressure": "Null",
    "HTL_deposition_synthesis_atmosphere_relative_humidity": "Null",
    "HTL_deposition_spin_coating_speed": "5000 rpm",
    "HTL_deposition_spin_coating_time": "30 s",
    "HTL_deposition_thermal_annealing_temperature": "100 °C",
    "HTL_deposition_thermal_annealing_time": "10 min",
    "Backcontact_thickness": "120 nm",
    "Beckcontact_deposition_method": "Thermal evaporation",
    "Backcontact_deposition_atmosphere_pressure": "< 10-6 Torr",
    "Encapsulation_method": "Vacuum lamination",
    "Encapsulation_atmosphere": "Air",
    "JV_measured_device_matching": "True",
    "JV_measured_reverse_scan_Voc": "1.20 V",
    "JV_measured_reverse_scan_Jsc": "Null",
    "JV_measured_reverse_scan_FF": "82 %",
    "JV_measured_reverse_scan_PCE": "24.3 %",
    "JV_measured_forward_scan_Voc": "Null",
    "JV_measured_forward_scan_Jsc": "Null",
    "JV_measured_forward_scan_FF": "Null",
    "JV_measured_forward_scan_PCE": "0.242",
    "JV_measured_light_spectra": "AM1.5G",
    "JV_measured_light_spectra_intensity": "100 mW/cm2",
    "JV_measured_scan_speed": "0.1 V/s",
    "JV_measured_scan_delay_time": "Null",
    "JV_certified_PCE": "Null",
    "Stabilized_measured_PCE": "24 %",
    "Stabilized_certified_PCE": "Null",
    "Stability_test_device_matching": "True",
    "Stability_test_temperature": "85 °C",
    "Stability_test_atmosphere": "Null",
    "Stability_test_light_spectra": "AM1.5G",
    "Stability_test_light_intensity": "1 sun",
    "Stability_test_relative_humidity": "85 %",
    "Stability_PCE_after_time": "1200 hours",
    "Stability_PCE_after_time_value": ">95 %"
}

File: dataset/2021-2025/10.1126_science.abm5784/Device_BestPCE_Gemini_1.5_pro_10.1126_science.abm5784.json
{
  "Ref_DOI": "10.1126/science.abm5784",
  "Ref_journal": "Science",
  "Ref_publication_year": "2022",
  "Ref_title": "Damp heat –stable perovskite solar cells with tailored-dimensionality 2D/3D heterojunctions",
  "Cell_architecture": "PIN",
  "Cell_stack_sequence": "glass/ITO/2PACz/3D perovskite/2D perovskite/C60/SnO2/IZO/Ag",
  "Cell_area_measured": "0.0715 cm2",
  "ETL_thickness": "25 nm",
  "ETL_stack_sequence": "C60",
  "ETL_additive_compound": "Null",
  "ETL_additive_concentration": "Null",
  "ETL_deposition_method": "Thermal evaporation",
  "ETL_deposition_solution_concentration": "Null",
  "ETL_deposition_solvents_compound": "Null",
  "ETL_deposition_synthesis_atmosphere": "Null",
  "ETL_deposition_synthesis_atmosphere_pressure": "< 10^-6 Torr",
  "ETL_deposition_synthesis_atmosphere_relative_humidity": "Null",
  "ETL_deposition_spin_coating_speed": "Null",
  "ETL_deposition_spin_coating_time": "Null",
  "ETL_deposition_thermal_annealing_temperature": "Null",
  "ETL_deposition_thermal_annealing_time": "Null",
  "Perovskite_dimension": "2D/3D",
  "Perovskite_thickness": "Null",
  "Perovskite_composition_long_form": "Cs0.03(FA0.90MA0.10)0.97PbI3",
  "Perovskite_additive_compound": "MACl",
  "Perovskite_additive_concentration": "30 mol%",
  "Perovskite_bandgap": "1.55 eV",
  "Perovskite_deposition_method": "Spin-coating",
  "Perovskite_deposition_sequential_spin_coating": "True",
  "Perovskite_deposition_spin_coating_antisolvent": "Anisole",
  "Perovskite_deposition_reaction_solutions_compounds": "PbI2; CsI; FAI; MAI; MACl",
  "Perovskite_deposition_reaction_solutions_concentrations": "1.5 M",
  "Perovskite_deposition_final_solutions_concentration_before_deposition": "Null",
  "Perovskite_deposition_solvents_compound": "DMF; DMSO",
  "Perovskite_deposition_solvents_mixing_ratio": "4:1",
  "Perovskite_deposition_synthesis_atmosphere": "N2",
  "Perovskite_deposition_synthesis_atmosphere_pressure": "Null",
  "Perovskite_deposition_synthesis_atmosphere_relative_humidity": "Null",
  "Perovskite_deposition_spin_coating_speed": "2000 rpm; 6000 rpm",
  "Perovskite_deposition_spin_coating_time": "40 s; 10 s",
  "Perovskite_deposition_thermal_annealing_atmosphere": "Null",
  "Perovskite_deposition_thermal_annealing_temperature": "100 °C",
  "Perovskite_deposition_thermal_annealing_time": "30 min",
  "Perovskite_surface_treatment_material": "OLAI",
  "Perovskite_surface_treatment_method": "Spin-coating",
  "Perovskite_surface_treatment_solution_concentration": "0.5 mg/mL",
  "Perovskite_surface_treatment_solvents_compound": "Chloroform",
  "Perovskite_surface_treatment_synthesis_atmosphere": "N2",
  "Perovskite_surface_treatment_synthesis_atmosphere_pressure": "Null",
  "Perovskite_surface_treatment_synthesis_atmosphere_relative_humidity": "Null",
  "Perovskite_surface_treatment_deposition_spin_coating_speed": "5000 rpm",
  "Perovskite_surface_treatment_deposition_spin_coating_time": "25 s",
  "Perovskite_surface_treatment_deposition_thermal_annealing_temperature": "Null",
  "Perovskite_surface_treatment_deposition_thermal_annealing_time": "Null",
  "HTL_thickness": "Null",
  "HTL_stack_sequence": "NiOx-KCl",
  "HTL_additive_compound": "KCl",
  "HTL_additive_concentration": "Null",
  "HTL_deposition_method": "Sputtering",
  "HTL_deposition_solution_concentration": "Null",
  "HTL_deposition_solvents_compound": "Null",
  "HTL_deposition_synthesis_atmosphere": "Ar",
  "HTL_deposition_synthesis_atmosphere_pressure": "< 10^-6 Torr",
  "HTL_deposition_synthesis_atmosphere_relative_humidity": "Null",
  "HTL_deposition_spin_coating_speed": "Null",
  "HTL_deposition_spin_coating_time": "Null",
  "HTL_deposition_thermal_annealing_temperature": "Null",
  "HTL_deposition_thermal_annealing_time": "Null",
  "Backcontact_thickness": "120 nm",
  "Beckcontact_deposition_method": "Thermal evaporation",
  "Backcontact_deposition_atmosphere_pressure": "< 10^-6 Torr",
  "Encapsulation_method": "Glass/TPU/Butyl rubber edge sealant",
  "Encapsulation_atmosphere": "Air",
  "JV_measured_device_matching": "True",
  "JV_measured_reverse_scan_Voc": "1.20 V",
  "JV_measured_reverse_scan_Jsc": "Null",
  "JV_measured_reverse_scan_FF": "82 %",
  "JV_measured_reverse_scan_PCE": "24.3 %",
  "JV_measured_forward_scan_Voc": "Null",
  "JV_measured_forward_scan_Jsc": "Null",
  "JV_measured_forward_scan_FF": "Null",
  "JV_measured_forward_scan_PCE": "Null",
  "JV_measured_light_spectra": "AM1.5G",
  "JV_measured_light_spectra_intensity": "100 mW/cm2",
  "JV_measured_scan_speed": "0.1 V/s",
  "JV_measured_scan_delay_time": "Null",
  "JV_certified_PCE": "Null",
  "Stabilized_measured_PCE": "24 %",
  "Stabilized_certified_PCE": "Null",
  "Stability_test_device_matching": "True",
  "Stability_test_temperature": "85 °C",
  "Stability_test_atmosphere": "85% RH",
  "Stability_test_light_spectra": "Null",
  "Stability_test_light_intensity": "Null",
  "Stability_test_relative_humidity": "85 %",
  "Stability_PCE_after_time": "1200 hours",
  "Stability_PCE_after_time_value": "95%"
}

File: dataset/2021-2025/10.1126_science.abm5784/Device_BestPCE_Gemini_2.0_Flash_10.1126_science.abm5784.json
{
  "Ref_DOI": "10.1126/science.abm5784",
  "Ref_journal": "Science",
  "Ref_publication_year": "2022",
  "Ref_title": "Damp heat –stable perovskite solar cells with tailored-dimensionality 2D/3D heterojunctions",
  "Cell_architecture": "PIN",
  "Cell_stack_sequence": "Glass/ITO/2PACz/3D perovskite/2D perovskite/C60/BCP/Ag",
  "Cell_area_measured": "0.0715 squared cm",
  "ETL_thickness": "25",
  "ETL_stack_sequence": "C60/BCP",
  "ETL_additive_compound": "Null",
  "ETL_additive_concentration": "Null",
  "ETL_deposition_method": "Thermal evaporation",
  "ETL_deposition_solution_concentration": "Null",
  "ETL_deposition_solvents_compound": "Null",
  "ETL_deposition_synthesis_atmosphere": "Null",
  "ETL_deposition_synthesis_atmosphere_pressure": "Null",
  "ETL_deposition_synthesis_atmosphere_relative_humidity": "Null",
  "ETL_deposition_spin_coating_speed": "Null",
  "ETL_deposition_spin_coating_time": "Null",
  "ETL_deposition_thermal_annealing_temperature": "Null",
  "ETL_deposition_thermal_annealing_time": "Null",
  "Perovskite_dimension": "3D/2D",
  "Perovskite_thickness": "Null",
  "Perovskite_composition_long_form": "Cs0.03(FA0.90MA0.10)0.97PbI3",
  "Perovskite_additive_compound": "MACl",
  "Perovskite_additive_concentration": "30 mol%",
  "Perovskite_bandgap": "1.55 eV",
  "Perovskite_deposition_method": "Spin-coating",
  "Perovskite_deposition_sequential_spin_coating": "False",
  "Perovskite_deposition_spin_coating_antisolvent": "Anisole",
  "Perovskite_deposition_reaction_solutions_compounds": "PbI2;CsI;FAI;MAI",
  "Perovskite_deposition_reaction_solutions_concentrations": "1.5 M;1.5 M;1.5 M;1.5 M",
  "Perovskite_deposition_final_solutions_concentration_before_deposition": "Null",
  "Perovskite_deposition_solvents_compound": "DMF;DMSO",
  "Perovskite_deposition_solvents_mixing_ratio": "4/1",
  "Perovskite_deposition_synthesis_atmosphere": "Nitrogen",
  "Perovskite_deposition_synthesis_atmosphere_pressure": "1 atm",
  "Perovskite_deposition_synthesis_atmosphere_relative_humidity": "Null",
  "Perovskite_deposition_spin_coating_speed": "2000;6000",
  "Perovskite_deposition_spin_coating_time": "40;10",
  "Perovskite_deposition_thermal_annealing_atmosphere": "Nitrogen",
  "Perovskite_deposition_thermal_annealing_temperature": "100",
  "Perovskite_deposition_thermal_annealing_time": "30",
  "Perovskite_surface_treatment_material": "OLAI",
  "Perovskite_surface_treatment_method": "Spin-coating",
  "Perovskite_surface_treatment_solution_concentration": "0.5 to 2.5 mg/mL",
  "Perovskite_surface_treatment_solvents_compound": "Chloroform",
  "Perovskite_surface_treatment_synthesis_atmosphere": "Nitrogen",
  "Perovskite_surface_treatment_synthesis_atmosphere_pressure": "1 atm",
  "Perovskite_surface_treatment_synthesis_atmosphere_relative_humidity": "Null",
  "Perovskite_surface_treatment_deposition_spin_coating_speed": "5000",
  "Perovskite_surface_treatment_deposition_spin_coating_time": "25",
  "Perovskite_surface_treatment_deposition_thermal_annealing_temperature": "Null",
  "Perovskite_surface_treatment_deposition_thermal_annealing_time": "Null",
  "HTL_thickness": "Null",
  "HTL_stack_sequence": "2PACz",
  "HTL_additive_compound": "Null",
  "HTL_additive_concentration": "Null",
  "HTL_deposition_method": "Spin-coating",
  "HTL_deposition_solution_concentration": "0.5-1.0 mg/mL",
  "HTL_deposition_solvents_compound": "Ethanol",
  "HTL_deposition_synthesis_atmosphere": "Null",
  "HTL_deposition_synthesis_atmosphere_pressure": "Null",
  "HTL_deposition_synthesis_atmosphere_relative_humidity": "Null",
  "HTL_deposition_spin_coating_speed": "5000",
  "HTL_deposition_spin_coating_time": "30",
  "HTL_deposition_thermal_annealing_temperature": "100",
  "HTL_deposition_thermal_annealing_time": "10",
  "Backcontact_thickness": "120",
  "Beckcontact_deposition_method": "Thermal evaporation",
  "Backcontact_deposition_atmosphere_pressure": "< 10-6 Torr",
  "Encapsulation_method": "Vacuum laminated",
  "Encapsulation_atmosphere": "Air",
  "JV_measured_device_matching": "True",
  "JV_measured_reverse_scan_Voc": "1.20 V",
  "JV_measured_reverse_scan_Jsc": "Null",
  "JV_measured_reverse_scan_FF": "82 %",
  "JV_measured_reverse_scan_PCE": "24.3 %",
  "JV_measured_forward_scan_Voc": "Null",
  "JV_measured_forward_scan_Jsc": "Null",
  "JV_measured_forward_scan_FF": "Null",
  "JV_measured_forward_scan_PCE": "Null",
  "JV_measured_light_spectra": "AM 1.5 G",
  "JV_measured_light_spectra_intensity": "100 mW cm-2",
  "JV_measured_scan_speed": "0.1 V/s",
  "JV_measured_scan_delay_time": "Null",
  "JV_certified_PCE": "Null",
  "Stabilized_measured_PCE": "~24 %",
  "Stabilized_certified_PCE": "Null",
  "Stability_test_device_matching": "True",
  "Stability_test_temperature": "85 °C",
  "Stability_test_atmosphere": "Air",
  "Stability_test_light_spectra": "Null",
  "Stability_test_light_intensity": "Null",
  "Stability_test_relative_humidity": "85 %",
  "Stability_PCE_after_time": ">1000 hours",
  "Stability_PCE_after_time_value": ">95 %"
}

File: dataset/2021-2025/10.1126_science.abm5784/Device_BestPCE_Gemini_2.5_Flash_10.1126_science.abm5784.json
{
  "Ref_DOI": "10.1126/science.abm5784",
  "Ref_journal": "Science",
  "Ref_publication_year": "2022",
  "Ref_title": "Damp heat –stable perovskite solar cells with tailored-dimensionality 2D/3D heterojunctions",
  "Cell_architecture": "PIN",
  "Cell_stack_sequence": "glass/ITO/2PACz/3D perovskite/2D perovskite/C60/BCP/Ag",
  "Cell_area_measured": "0.0715 cm2",
  "ETL_thickness": "25 nm/5 nm",
  "ETL_stack_sequence": "C60/BCP",
  "ETL_additive_compound": "Null",
  "ETL_additive_concentration": "Null",
  "ETL_deposition_method": "Thermal evaporation/Thermal evaporation",
  "ETL_deposition_solution_concentration": "Null",
  "ETL_deposition_solvents_compound": "Null",
  "ETL_deposition_synthesis_atmosphere": "Null",
  "ETL_deposition_synthesis_atmosphere_pressure": "< 10-6 Torr",
  "ETL_deposition_synthesis_atmosphere_relative_humidity": "Null",
  "ETL_deposition_spin_coating_speed": "Null",
  "ETL_deposition_spin_coating_time": "Null",
  "ETL_deposition_thermal_annealing_temperature": "Null",
  "ETL_deposition_thermal_annealing_time": "Null",
  "Perovskite_dimension": "3D/2D",
  "Perovskite_thickness": "Null",
  "Perovskite_composition_long_form": "Cs0.03(FA0.90MA0.10)0.97PbI3",
  "Perovskite_additive_compound": "MACl",
  "Perovskite_additive_concentration": "30 mol%",
  "Perovskite_bandgap": "1.55 eV",
  "Perovskite_deposition_method": "Spin-coating",
  "Perovskite_deposition_sequential_spin_coating": "False",
  "Perovskite_deposition_spin_coating_antisolvent": "Anisole",
  "Perovskite_deposition_reaction_solutions_compounds": "PbI2; CsI; FAI; MAI; MACl",
  "Perovskite_deposition_reaction_solutions_concentrations": "691.5 mg; 11.7 mg; 225.1 mg; 15.4 mg; 30 mol%",
  "Perovskite_deposition_final_solutions_concentration_before_deposition": "1.5 M",
  "Perovskite_deposition_solvents_compound": "DMF; DMSO",
  "Perovskite_deposition_solvents_mixing_ratio": "4/1 vol. ratio",
  "Perovskite_deposition_synthesis_atmosphere": "N2 glove box",
  "Perovskite_deposition_synthesis_atmosphere_pressure": "1 atm",
  "Perovskite_deposition_synthesis_atmosphere_relative_humidity": "Null",
  "Perovskite_deposition_spin_coating_speed": "2,000 r.p.m.; 6,000 r.p.m.",
  "Perovskite_deposition_spin_coating_time": "40 s; 10 s",
  "Perovskite_deposition_thermal_annealing_atmosphere": "Null",
  "Perovskite_deposition_thermal_annealing_temperature": "100 °C",
  "Perovskite_deposition_thermal_annealing_time": "30 min",
  "Perovskite_surface_treatment_material": "oleylammonium iodide",
  "Perovskite_surface_treatment_method": "Spin-coating",
  "Perovskite_surface_treatment_solution_concentration": "0.5 mg/mL",
  "Perovskite_surface_treatment_solvents_compound": "chloroform",
  "Perovskite_surface_treatment_synthesis_atmosphere": "N2 glove box",
  "Perovskite_surface_treatment_synthesis_atmosphere_pressure": "1 atm",
  "Perovskite_surface_treatment_synthesis_atmosphere_relative_humidity": "Null",
  "Perovskite_surface_treatment_deposition_spin_coating_speed": "5,000 r.p.m.",
  "Perovskite_surface_treatment_deposition_spin_coating_time": "25 s",
  "Perovskite_surface_treatment_deposition_thermal_annealing_temperature": "25 °C",
  "Perovskite_surface_treatment_deposition_thermal_annealing_time": "Null",
  "HTL_thickness": "Null",
  "HTL_stack_sequence": "2PACz",
  "HTL_additive_compound": "Null",
  "HTL_additive_concentration": "Null",
  "HTL_deposition_method": "Spin-coating",
  "HTL_deposition_solution_concentration": "0.5 mg/mL",
  "HTL_deposition_solvents_compound": "ethanol",
  "HTL_deposition_synthesis_atmosphere": "Null",
  "HTL_deposition_synthesis_atmosphere_pressure": "Null",
  "HTL_deposition_synthesis_atmosphere_relative_humidity": "Null",
  "HTL_deposition_spin_coating_speed": "5,000 r.p.m.",
  "HTL_deposition_spin_coating_time": "30 s",
  "HTL_deposition_thermal_annealing_temperature": "100 °C",
  "HTL_deposition_thermal_annealing_time": "10 min",
  "Backcontact_thickness": "120 nm",
  "Beckcontact_deposition_method": "Thermal evaporation",
  "Backcontact_deposition_atmosphere_pressure": "< 10-6 Torr",
  "Encapsulation_method": "vacuum-laminated encapsulant and edge sealing via butyl rubber",
  "Encapsulation_atmosphere": "ambient air",
  "JV_measured_device_matching": "True",
  "JV_measured_reverse_scan_Voc": "1.20 V",
  "JV_measured_reverse_scan_Jsc": "24.5 mA/cm2",
  "JV_measured_reverse_scan_FF": "82%",
  "JV_measured_reverse_scan_PCE": "24.3%",
  "JV_measured_forward_scan_Voc": "Null",
  "JV_measured_forward_scan_Jsc": "Null",
  "JV_measured_forward_scan_FF": "Null",
  "JV_measured_forward_scan_PCE": "Null",
  "JV_measured_light_spectra": "AM 1.5 G",
  "JV_measured_light_spectra_intensity": "100 mW/cm2",
  "JV_measured_scan_speed": "0.1 V/s",
  "JV_measured_scan_delay_time": "Null",
  "JV_certified_PCE": "Null",
  "Stabilized_measured_PCE": "24%",
  "Stabilized_certified_PCE": "Null",
  "Stability_test_device_matching": "False",
  "Stability_test_temperature": "Null",
  "Stability_test_atmosphere": "Null",
  "Stability_test_light_spectra": "Null",
  "Stability_test_light_intensity": "Null",
  "Stability_test_relative_humidity": "Null",
  "Stability_PCE_after_time": "Null",
  "Stability_PCE_after_time_value": "Null"
}

File: dataset/2021-2025/10.1126_science.abm5784/Device_BestPCE_claude_haiku_10.1126_science.abm5784.json
{
  "Ref_DOI": "10.1126/science.abm5784",
  "Ref_journal": "Science",
  "Ref_publication_year": "2022",
  "Ref_title": "Damp heat –stable perovskite solar cells with tailored-dimensionality 2D/3D heterojunctions",
  "Cell_architecture": "NIP",
  "Cell_stack_sequence": "Glass/ITO/2PACz/3D perovskite/2D perovskite/C60/BCP/Ag",
  "Cell_area_measured": "0.0715 cm2",
  "ETL_thickness": "25/5",
  "ETL_stack_sequence": "C60/BCP",
  "ETL_additive_compound": "Null",
  "ETL_additive_concentration": "Null",
  "ETL_deposition_method": "Thermal evaporation/Thermal evaporation",
  "ETL_deposition_solution_concentration": "Null",
  "ETL_deposition_solvents_compound": "Null",
  "ETL_deposition_synthesis_atmosphere": "Vacuum",
  "ETL_deposition_synthesis_atmosphere_pressure": "<10^-6 Torr",
  "ETL_deposition_synthesis_atmosphere_relative_humidity": "Null",
  "ETL_deposition_spin_coating_speed": "Null",
  "ETL_deposition_spin_coating_time": "Null",
  "ETL_deposition_thermal_annealing_temperature": "Null",
  "ETL_deposition_thermal_annealing_time": "Null",
  "Perovskite_dimension": "3D/2D",
  "Perovskite_thickness": "Null",
  "Perovskite_composition_long_form": "Cs0.03(FA0.90MA0.10)0.97PbI3",
  "Perovskite_additive_compound": "MACl",
  "Perovskite_additive_concentration": "30 mol%",
  "Perovskite_bandgap": "1.55 eV",
  "Perovskite_deposition_method": "Spin-coating",
  "Perovskite_deposition_sequential_spin_coating": "True",
  "Perovskite_deposition_spin_coating_antisolvent": "Anisole",
  "Perovskite_deposition_reaction_solutions_compounds": "PbI2;CsI;FAI;MAI",
  "Perovskite_deposition_reaction_solutions_concentrations": "691.5 mg;11.7 mg;225.1 mg;15.4 mg",
  "Perovskite_deposition_final_solutions_concentration_before_deposition": "1.5 M",
  "Perovskite_deposition_solvents_compound": "DMF;DMSO",
  "Perovskite_deposition_solvents_mixing_ratio": "4/1",
  "Perovskite_deposition_synthesis_atmosphere": "Nitrogen",
  "Perovskite_deposition_synthesis_atmosphere_pressure": "1 atm",
  "Perovskite_deposition_synthesis_atmosphere_relative_humidity": "Null",
  "Perovskite_deposition_spin_coating_speed": "2000;6000",
  "Perovskite_deposition_spin_coating_time": "40;10",
  "Perovskite_deposition_thermal_annealing_atmosphere": "Nitrogen",
  "Perovskite_deposition_thermal_annealing_temperature": "100",
  "Perovskite_deposition_thermal_annealing_time": "30",
  "Perovskite_surface_treatment_material": "Oleylammonium iodide (OLAI)",
  "Perovskite_surface_treatment_method": "Spin-coating",
  "Perovskite_surface_treatment_solution_concentration": "0.5-2.5 mg/mL",
  "Perovskite_surface_treatment_solvents_compound": "Chloroform",
  "Perovskite_surface_treatment_synthesis_atmosphere": "Nitrogen",
  "Perovskite_surface_treatment_synthesis_atmosphere_pressure": "1 atm",
  "Perovskite_surface_treatment_synthesis_atmosphere_relative_humidity": "Null",
  "Perovskite_surface_treatment_deposition_spin_coating_speed": "5000",
  "Perovskite_surface_treatment_deposition_spin_coating_time": "25",
  "Perovskite_surface_treatment_deposition_thermal_annealing_temperature": "100",
  "Perovskite_surface_treatment_deposition_thermal_annealing_time": "10",
  "HTL_thickness": "Null",
  "HTL_stack_sequence": "2PACz",
  "HTL_additive_compound": "Null",
  "HTL_additive_concentration": "Null",
  "HTL_deposition_method": "Spin-coating",
  "HTL_deposition_solution_concentration": "0.5-1.0 mg/mL",
  "HTL_deposition_solvents_compound": "Ethanol",
  "HTL_deposition_synthesis_atmosphere": "Null",
  "HTL_deposition_synthesis_atmosphere_pressure": "Null",
  "HTL_deposition_synthesis_atmosphere_relative_humidity": "Null",
  "HTL_deposition_spin_coating_speed": "5000",
  "HTL_deposition_spin_coating_time": "30",
  "HTL_deposition_thermal_annealing_temperature": "100",
  "HTL_deposition_thermal_annealing_time": "15",
  "Backcontact_thickness": "120",
  "Beckcontact_deposition_method": "Thermal evaporation",
  "Backcontact_deposition_atmosphere_pressure": "<10^-6 Torr",
  "Encapsulation_method": "Vacuum lamination between two glass sheets",
  "Encapsulation_atmosphere": "Air",
  "JV_measured_device_matching": "True",
  "JV_measured_reverse_scan_Voc": "1.20",
  "JV_measured_reverse_scan_Jsc": "Null",
  "JV_measured_reverse_scan_FF": "82",
  "JV_measured_reverse_scan_PCE": "24.3",
  "JV_measured_forward_scan_Voc": "Null",
  "JV_measured_forward_scan_Jsc": "Null",
  "JV_measured_forward_scan_FF": "Null",
  "JV_measured_forward_scan_PCE": "Null",
  "JV_measured_light_spectra": "AM1.5G",
  "JV_measured_light_spectra_intensity": "100 mW/cm2",
  "JV_measured_scan_speed": "0.1 V/s",
  "JV_measured_scan_delay_time": "Null",
  "JV_certified_PCE": "Null",
  "Stabilized_measured_PCE": "24",
  "Stabilized_certified_PCE": "Null",
  "Stability_test_device_matching": "True",
  "Stability_test_temperature": "85",
  "Stability_test_atmosphere": "Damp heat chamber",
  "Stability_test_light_spectra": "AM1.5G",
  "Stability_test_light_intensity": "100 mW/cm2",
  "Stability_test_relative_humidity": "85",
  "Stability_PCE_after_time": "1200 hours",
  "Stability_PCE_after_time_value": "95"
}

File: dataset/2021-2025/10.1126_science.abm5784/Device_BestPCE_gpt4o_10.1126_science.abm5784.json
{
  "Ref_DOI": "10.1126/science.abm5784",
  "Ref_journal": "Science",
  "Ref_publication_year": "2022",
  "Ref_title": "Damp heat –stable perovskite solar cells with tailored-dimensionality 2D/3D heterojunctions",
  "Cell_architecture": "PIN",
  "Cell_stack_sequence": "glass/ITO/2PACz/3D perovskite/2D perovskite/C60/bathocuproine (BCP)/Ag",
  "Cell_area_measured": "0.0715 cm2",
  "ETL_thickness": "25 nm/5 nm",
  "ETL_stack_sequence": "C60/bathocuproine (BCP)",
  "ETL_additive_compound": "Null",
  "ETL_additive_concentration": "Null",
  "ETL_deposition_method": "Thermal evaporation",
  "ETL_deposition_solution_concentration": "Null",
  "ETL_deposition_solvents_compound": "Null",
  "ETL_deposition_synthesis_atmosphere": "Null",
  "ETL_deposition_synthesis_atmosphere_pressure": "Null",
  "ETL_deposition_synthesis_atmosphere_relative_humidity": "Null",
  "ETL_deposition_spin_coating_speed": "Null",
  "ETL_deposition_spin_coating_time": "Null",
  "ETL_deposition_thermal_annealing_temperature": "Null",
  "ETL_deposition_thermal_annealing_time": "Null",
  "Perovskite_dimension": "3D/2D",
  "Perovskite_thickness": "Null",
  "Perovskite_composition_long_form": "Cs0.03(FA0.90MA0.10)0.97PbI3",
  "Perovskite_additive_compound": "MACl",
  "Perovskite_additive_concentration": "30 mol%",
  "Perovskite_bandgap": "1.55 eV",
  "Perovskite_deposition_method": "Spin-coating",
  "Perovskite_deposition_sequential_spin_coating": "False",
  "Perovskite_deposition_spin_coating_antisolvent": "Anisole",
  "Perovskite_deposition_reaction_solutions_compounds": "PbI2;CsI;FAI;MAI",
  "Perovskite_deposition_reaction_solutions_concentrations": "691.5 mg;11.7 mg;225.1 mg;15.4 mg",
  "Perovskite_deposition_final_solutions_concentration_before_deposition": "1.5 M",
  "Perovskite_deposition_solvents_compound": "DMF;DMSO",
  "Perovskite_deposition_solvents_mixing_ratio": "4/1",
  "Perovskite_deposition_synthesis_atmosphere": "Nitrogen",
  "Perovskite_deposition_synthesis_atmosphere_pressure": "Null",
  "Perovskite_deposition_synthesis_atmosphere_relative_humidity": "Null",
  "Perovskite_deposition_spin_coating_speed": "2000 rpm;6000 rpm",
  "Perovskite_deposition_spin_coating_time": "40 s;10 s",
  "Perovskite_deposition_thermal_annealing_atmosphere": "Null",
  "Perovskite_deposition_thermal_annealing_temperature": "100 °C",
  "Perovskite_deposition_thermal_annealing_time": "30 min",
  "Perovskite_surface_treatment_material": "OLAI",
  "Perovskite_surface_treatment_method": "Spin-coating",
  "Perovskite_surface_treatment_solution_concentration": "0.5 mg/mL",
  "Perovskite_surface_treatment_solvents_compound": "Chloroform",
  "Perovskite_surface_treatment_synthesis_atmosphere": "Nitrogen",
  "Perovskite_surface_treatment_synthesis_atmosphere_pressure": "Null",
  "Perovskite_surface_treatment_synthesis_atmosphere_relative_humidity": "Null",
  "Perovskite_surface_treatment_deposition_spin_coating_speed": "5000 rpm",
  "Perovskite_surface_treatment_deposition_spin_coating_time": "25 s",
  "Perovskite_surface_treatment_deposition_thermal_annealing_temperature": "100 °C",
  "Perovskite_surface_treatment_deposition_thermal_annealing_time": "10 min",
  "HTL_thickness": "Null",
  "HTL_stack_sequence": "2PACz",
  "HTL_additive_compound": "Null",
  "HTL_additive_concentration": "Null",
  "HTL_deposition_method": "Spin-coating",
  "HTL_deposition_solution_concentration": "0.5-1.0 mg/mL",
  "HTL_deposition_solvents_compound": "Ethanol",
  "HTL_deposition_synthesis_atmosphere": "Null",
  "HTL_deposition_synthesis_atmosphere_pressure": "Null",
  "HTL_deposition_synthesis_atmosphere_relative_humidity": "Null",
  "HTL_deposition_spin_coating_speed": "5000 rpm",
  "HTL_deposition_spin_coating_time": "30 s",
  "HTL_deposition_thermal_annealing_temperature": "100 °C",
  "HTL_deposition_thermal_annealing_time": "10 min",
  "Backcontact_thickness": "120 nm",
  "Beckcontact_deposition_method": "Thermal evaporation",
  "Backcontact_deposition_atmosphere_pressure": "< 10-6 Torr",
  "Encapsulation_method": "Vacuum-laminated encapsulant and edge sealing via butyl rubber",
  "Encapsulation_atmosphere": "Air",
  "JV_measured_device_matching": "True",
  "JV_measured_reverse_scan_Voc": "1.20 V",
  "JV_measured_reverse_scan_Jsc": "Null",
  "JV_measured_reverse_scan_FF": "82%",
  "JV_measured_reverse_scan_PCE": "24.3%",
  "JV_measured_forward_scan_Voc": "Null",
  "JV_measured_forward_scan_Jsc": "Null",
  "JV_measured_forward_scan_FF": "Null",
  "JV_measured_forward_scan_PCE": "Null",
  "JV_measured_light_spectra": "AM1.5G",
  "JV_measured_light_spectra_intensity": "100 mW/cm2",
  "JV_measured_scan_speed": "0.1 V/s",
  "JV_measured_scan_delay_time": "Null",
  "JV_certified_PCE": "Null",
  "Stabilized_measured_PCE": "24%",
  "Stabilized_certified_PCE": "Null",
  "Stability_test_device_matching": "True",
  "Stability_test_temperature": "85 °C",
  "Stability_test_atmosphere": "Air",
  "Stability_test_light_spectra": "AM1.5G",
  "Stability_test_light_intensity": "100 mW/cm2",
  "Stability_test_relative_humidity": "85%",
  "Stability_PCE_after_time": "1200 hours",
  "Stability_PCE_after_time_value": ">95%"
}

File: dataset/2021-2025/10.1126_science.abm5784/Device_BestPCE_gpt4o_mini_10.1126_science.abm5784.json
{
  "Ref_DOI": "10.1126/science.abm5784",
  "Ref_journal": "Science",
  "Ref_publication_year": "2022",
  "Ref_title": "Damp heat –stable perovskite solar cells with tailored-dimensionality 2D/3D heterojunctions",
  "Cell_architecture": "PIN",
  "Cell_stack_sequence": "glass/ITO/2PACz/3D perovskite/2D perovskite/C60/bathocuproine/Ag",
  "Cell_area_measured": "0.0715 cm2",
  "ETL_thickness": "25 nm",
  "ETL_stack_sequence": "C60",
  "ETL_additive_compound": "Null",
  "ETL_additive_concentration": "Null",
  "ETL_deposition_method": "Thermal evaporation",
  "ETL_deposition_solution_concentration": "Null",
  "ETL_deposition_solvents_compound": "Null",
  "ETL_deposition_synthesis_atmosphere": "Null",
  "ETL_deposition_synthesis_atmosphere_pressure": "Null",
  "ETL_deposition_synthesis_atmosphere_relative_humidity": "Null",
  "ETL_deposition_spin_coating_speed": "Null",
  "ETL_deposition_spin_coating_time": "Null",
  "ETL_deposition_thermal_annealing_temperature": "Null",
  "ETL_deposition_thermal_annealing_time": "Null",
  "Perovskite_dimension": "3D/2D",
  "Perovskite_thickness": "Null",
  "Perovskite_composition_long_form": "Cs0.03(FA0.90MA0.10)0.97PbI3",
  "Perovskite_additive_compound": "MACl",
  "Perovskite_additive_concentration": "0.30 mol%",
  "Perovskite_bandgap": "1.55 eV",
  "Perovskite_deposition_method": "Spin-coating",
  "Perovskite_deposition_sequential_spin_coating": "True",
  "Perovskite_deposition_spin_coating_antisolvent": "Anisole",
  "Perovskite_deposition_reaction_solutions_compounds": "PbI2;CsI;FAI;MAI;MACl",
  "Perovskite_deposition_reaction_solutions_concentrations": "691.5 mg;11.7 mg;225.1 mg;15.4 mg;30 mol%",
  "Perovskite_deposition_final_solutions_concentration_before_deposition": "1.5 M",
  "Perovskite_deposition_solvents_compound": "DMF;DMSO",
  "Perovskite_deposition_solvents_mixing_ratio": "4/1",
  "Perovskite_deposition_synthesis_atmosphere": "Nitrogen",
  "Perovskite_deposition_synthesis_atmosphere_pressure": "1 atm",
  "Perovskite_deposition_synthesis_atmosphere_relative_humidity": "Null",
  "Perovskite_deposition_spin_coating_speed": "2000 rpm;6000 rpm",
  "Perovskite_deposition_spin_coating_time": "40 s;10 s",
  "Perovskite_deposition_thermal_annealing_atmosphere": "Air",
  "Perovskite_deposition_thermal_annealing_temperature": "100 °C",
  "Perovskite_deposition_thermal_annealing_time": "30 min",
  "Perovskite_surface_treatment_material": "OLAI",
  "Perovskite_surface_treatment_method": "Spin-coating",
  "Perovskite_surface_treatment_solution_concentration": "0.5-2.5 mg/mL",
  "Perovskite_surface_treatment_solvents_compound": "Chloroform",
  "Perovskite_surface_treatment_synthesis_atmosphere": "Nitrogen",
  "Perovskite_surface_treatment_synthesis_atmosphere_pressure": "1 atm",
  "Perovskite_surface_treatment_synthesis_atmosphere_relative_humidity": "Null",
  "Perovskite_surface_treatment_deposition_spin_coating_speed": "5000 rpm",
  "Perovskite_surface_treatment_deposition_spin_coating_time": "25 s",
  "Perovskite_surface_treatment_deposition_thermal_annealing_temperature": "100 °C",
  "Perovskite_surface_treatment_deposition_thermal_annealing_time": "10 min",
  "HTL_thickness": "Null",
  "HTL_stack_sequence": "Null",
  "HTL_additive_compound": "Null",
  "HTL_additive_concentration": "Null",
  "HTL_deposition_method": "Null",
  "HTL_deposition_solution_concentration": "Null",
  "HTL_deposition_solvents_compound": "Null",
  "HTL_deposition_synthesis_atmosphere": "Null",
  "HTL_deposition_synthesis_atmosphere_pressure": "Null",
  "HTL_deposition_synthesis_atmosphere_relative_humidity": "Null",
  "HTL_deposition_spin_coating_speed": "Null",
  "HTL_deposition_spin_coating_time": "Null",
  "HTL_deposition_thermal_annealing_temperature": "Null",
  "HTL_deposition_thermal_annealing_time": "Null",
  "Backcontact_thickness": "120 nm",
  "Beckcontact_deposition_method": "Thermal evaporation",
  "Backcontact_deposition_atmosphere_pressure": "< 10^-6 Torr",
  "Encapsulation_method": "Vacuum lamination",
  "Encapsulation_atmosphere": "Air",
  "JV_measured_device_matching": "True",
  "JV_measured_reverse_scan_Voc": "1.20 V",
  "JV_measured_reverse_scan_Jsc": "Null",
  "JV_measured_reverse_scan_FF": "82%",
  "JV_measured_reverse_scan_PCE": "24.3%",
  "JV_measured_forward_scan_Voc": "Null",
  "JV_measured_forward_scan_Jsc": "Null",
  "JV_measured_forward_scan_FF": "Null",
  "JV_measured_forward_scan_PCE": "Null",
  "JV_measured_light_spectra": "AM1.5G",
  "JV_measured_light_spectra_intensity": "100 mW/cm2",
  "JV_measured_scan_speed": "0.1 V/s",
  "JV_measured_scan_delay_time": "Null",
  "JV_certified_PCE": "Null",
  "Stabilized_measured_PCE": "24%",
  "Stabilized_certified_PCE": "Null",
  "Stability_test_device_matching": "True",
  "Stability_test_temperature": "85 °C",
  "Stability_test_atmosphere": "Air",
  "Stability_test_light_spectra": "AM1.5G",
  "Stability_test_light_intensity": "1 sun",
  "Stability_test_relative_humidity": "85%",
  "Stability_PCE_after_time": ">1000 hours",
  "Stability_PCE_after_time_value": ">19%"
}

File: dataset/2021-2025/10.1126_science.abm5784/Device_BestPCE_gpt4o_mini_zero_shot_10.1126_science.abm5784.json
{
  "Ref_DOI": "10.1126/science.abm5784",
  "Ref_journal": "Science",
  "Ref_publication_year": "2022",
  "Ref_title": "Damp heat –stable perovskite solar cells with tailored-dimensionality 2D/3D heterojunctions",
  "Cell_architecture": "inverted",
  "Cell_stack_sequence": "glass/ITO/2PACz/3D perovskite/2D perovskite/C60/bathocuproine (BCP)/Ag",
  "Cell_area_measured": "0.0715 cm2",
  "ETL_thickness": "25 nm",
  "ETL_stack_sequence": "C60",
  "ETL_additive_compound": "Null",
  "ETL_additive_concentration": "Null",
  "ETL_deposition_method": "thermal evaporation",
  "ETL_deposition_solution_concentration": "Null",
  "ETL_deposition_solvents_compound": "Null",
  "ETL_deposition_synthesis_atmosphere": "Null",
  "ETL_deposition_synthesis_atmosphere_pressure": "Null",
  "ETL_deposition_synthesis_atmosphere_relative_humidity": "Null",
  "ETL_deposition_spin_coating_speed": "Null",
  "ETL_deposition_spin_coating_time": "Null",
  "ETL_deposition_thermal_annealing_temperature": "Null",
  "ETL_deposition_thermal_annealing_time": "Null",
  "Perovskite_dimension": "3D and 2D",
  "Perovskite_thickness": "Null",
  "Perovskite_composition_long_form": "Cs0.03(FA0.90MA0.10)0.97PbI3",
  "Perovskite_additive_compound": "MACl",
  "Perovskite_additive_concentration": "30 mol%",
  "Perovskite_bandgap": "1.55 eV",
  "Perovskite_deposition_method": "two-step spin-coating",
  "Perovskite_deposition_sequential_spin_coating": "Yes",
  "Perovskite_deposition_spin_coating_antisolvent": "anisole",
  "Perovskite_deposition_reaction_solutions_compounds": "PbI2, CsI, FAI, MAI",
  "Perovskite_deposition_reaction_solutions_concentrations": "PbI2: 691.5 mg, CsI: 11.7 mg, FAI: 225.1 mg, MAI: 15.4 mg",
  "Perovskite_deposition_final_solutions_concentration_before_deposition": "1.5 M",
  "Perovskite_deposition_solvents_compound": "DMF/DMSO",
  "Perovskite_deposition_solvents_mixing_ratio": "4/1",
  "Perovskite_deposition_synthesis_atmosphere": "N2 glove box",
  "Perovskite_deposition_synthesis_atmosphere_pressure": "Null",
  "Perovskite_deposition_synthesis_atmosphere_relative_humidity": "<0.1 ppm",
  "Perovskite_deposition_spin_coating_speed": "2000 r.p.m. and 6000 r.p.m.",
  "Perovskite_deposition_spin_coating_time": "40 s and 10 s",
  "Perovskite_deposition_thermal_annealing_atmosphere": "N2 glove box",
  "Perovskite_deposition_thermal_annealing_temperature": "100 °C",
  "Perovskite_deposition_thermal_annealing_time": "30 min",
  "Perovskite_surface_treatment_material": "oleylammonium iodide (OLAI)",
  "Perovskite_surface_treatment_method": "spin-coating",
  "Perovskite_surface_treatment_solution_concentration": "0.5 to 2.5 mg/mL",
  "Perovskite_surface_treatment_solvents_compound": "chloroform",
  "Perovskite_surface_treatment_synthesis_atmosphere": "N2 glove box",
  "Perovskite_surface_treatment_synthesis_atmosphere_pressure": "Null",
  "Perovskite_surface_treatment_synthesis_atmosphere_relative_humidity": "<0.1 ppm",
  "Perovskite_surface_treatment_deposition_spin_coating_speed": "5000 r.p.m.",
  "Perovskite_surface_treatment_deposition_spin_coating_time": "25 s",
  "Perovskite_surface_treatment_deposition_thermal_annealing_temperature": "100 °C",
  "Perovskite_surface_treatment_deposition_thermal_annealing_time": "10 min",
  "HTL_thickness": "Null",
  "HTL_stack_sequence": "2PACz",
  "HTL_additive_compound": "Null",
  "HTL_additive_concentration": "Null",
  "HTL_deposition_method": "spin-coating",
  "HTL_deposition_solution_concentration": "0.5-1.0 mg/mL",
  "HTL_deposition_solvents_compound": "ethanol",
  "HTL_deposition_synthesis_atmosphere": "Null",
  "HTL_deposition_synthesis_atmosphere_pressure": "Null",
  "HTL_deposition_synthesis_atmosphere_relative_humidity": "Null",
  "HTL_deposition_spin_coating_speed": "5000 r.p.m.",
  "HTL_deposition_spin_coating_time": "30 s",
  "HTL_deposition_thermal_annealing_temperature": "100 °C",
  "HTL_deposition_thermal_annealing_time": "10 min",
  "Backcontact_thickness": "120 nm",
  "Beckcontact_deposition_method": "thermal evaporation",
  "Backcontact_deposition_atmosphere_pressure": "< 10^-6 Torr",
  "Encapsulation_method": "vacuum lamination",
  "Encapsulation_atmosphere": "ambient air",
  "JV_measured_device_matching": "Null",
  "JV_measured_reverse_scan_Voc": "~1.20 V",
  "JV_measured_reverse_scan_Jsc": "Null",
  "JV_measured_reverse_scan_FF": "~82%",
  "JV_measured_reverse_scan_PCE": "24.3%",
  "JV_measured_forward_scan_Voc": "Null",
  "JV_measured_forward_scan_Jsc": "Null",
  "JV_measured_forward_scan_FF": "Null",
  "JV_measured_forward_scan_PCE": "Null",
  "JV_measured_light_spectra": "Null",
  "JV_measured_light_spectra_intensity": "Null",
  "JV_measured_scan_speed": "0.1 V s-1",
  "JV_measured_scan_delay_time": "Null",
  "JV_certified_PCE": "Null",
  "Stabilized_measured_PCE": "~24%",
  "Stabilized_certified_PCE": "Null",
  "Stability_test_device_matching": "Null",
  "Stability_test_temperature": "85 °C",
  "Stability_test_atmosphere": "85% RH",
  "Stability_test_light_spectra": "Null",
  "Stability_test_light_intensity": "Null",
  "Stability_test_relative_humidity": "Null",
  "Stability_PCE_after_time": ">1200 hours",
  "Stability_PCE_after_time_value": "19.3 ± 0.69%"
}
