Repository: jiayijdong/PSCbench

# PSCbench


**PSCbench** is a novel benchmark for materials science research-level scientific
dataset curation sourced from published journals. The benchmark is designed to evaluate the complex classification capabilities,
strong domain knowledge, and advanced calculation skills of LLMs.

## Data


The PSCbench dataset is under dataset folder in json file format. Each file is list of dictionary and can be extracted using following scripts.
Each file stands for one published journal, which is fully elaborated in the paper. 

```
with open("./dataset/retroactive/{}.json".format(subject), encoding='utf-8') as json_file:
    problems=json.load(json_file)
```

File: dataset/2021-2025/10.1126_science.abm5784/Device_BestPCE_grok_10.1126_science.abm5784.json
{
  "Ref_DOI": "10.1126/science.abm5784",
  "Ref_journal": "Science",
  "Ref_publication_year": "2022",
  "Ref_title": "Damp heat–stable perovskite solar cells with tailored-dimensionality 2D/3D heterojunctions",
  "Cell_architecture": "PIN",
  "Cell_stack_sequence": "Glass/ITO/2PACz/3D Perovskite/2D Perovskite/C60/BCP/Ag",
  "Cell_area_measured": "0.0715 cm2",
  "ETL_thickness": "25 nm/5 nm",
  "ETL_stack_sequence": "C60/BCP",
  "ETL_additive_compound": "Null",
  "ETL_additive_concentration": "Null",
  "ETL_deposition_method": "Thermal evaporation/Thermal evaporation",
  "ETL_deposition_solution_concentration": "Null/Null",
  "ETL_deposition_solvents_compound": "Null/Null",
  "ETL_deposition_synthesis_atmosphere": "Null",
  "ETL_deposition_synthesis_atmosphere_pressure": "Null",
  "ETL_deposition_synthesis_atmosphere_relative_humidity": "Null",
  "ETL_deposition_spin_coating_speed": "Null/Null",
  "ETL_deposition_spin_coating_time": "Null/Null",
  "ETL_deposition_thermal_annealing_temperature": "Null/Null",
  "ETL_deposition_thermal_annealing_time": "Null/Null",
  "Perovskite_dimension": "3D/2D",
  "Perovskite_thickness": "Null",
  "Perovskite_composition_long_form": "Cs0.03(FA0.90MA0.10)0.97PbI3",
  "Perovskite_additive_compound": "MACl",
  "Perovskite_additive_concentration": "30 mol%",
  "Perovskite_bandgap": "1.55 eV",
  "Perovskite_deposition_method": "Spin-coating",
  "Perovskite_deposition_sequential_spin_coating": "False",
  "Perovskite_deposition_spin_coating_antisolvent": "Anisole",
  "Perovskite_deposition_reaction_solutions_compounds": "PbI2;CsI;FAI;MAI;MACl",
  "Perovskite_deposition_reaction_solutions_concentrations": "691.5 mg;11.7 mg;225.1 mg;15.4 mg;30 mol%",
  "Perovskite_deposition_final_solutions_concentration_before_deposition": "1.5 M",
  "Perovskite_deposition_solvents_compound": "DMF;DMSO",
  "Perovskite_deposition_solvents_mixing_ratio": "4:1",
  "Perovskite_deposition_synthesis_atmosphere": "Nitrogen",
  "Perovskite_deposition_synthesis_atmosphere_pressure": "Null",
  "Perovskite_deposition_synthesis_atmosphere_relative_humidity": "Null",
  "Perovskite_deposition_spin_coating_speed": "2000 rpm;6000 rpm",
  "Perovskite_deposition_spin_coating_time": "40 s;10 s",
  "Perovskite_deposition_thermal_annealing_atmosphere": "Null",
  "Perovskite_deposition_thermal_annealing_temperature": "100 °C",
  "Perovskite_deposition_thermal_annealing_time": "30 min",
  "Perovskite_surface_treatment_material": "Oleylammonium Iodide (OLAI)",
  "Perovskite_surface_treatment_method": "Spin-coating",
  "Perovskite_surface_treatment_solution_concentration": "0.5-1.0 mg/mL",
  "Perovskite_surface_treatment_solvents_compound": "Chloroform",
  "Perovskite_surface_treatment_synthesis_atmosphere": "Nitrogen",
  "Perovskite_surface_treatment_synthesis_atmosphere_pressure": "Null",
  "Perovskite_surface_treatment_synthesis_atmosphere_relative_humidity": "Null",
  "Perovskite_surface_treatment_deposition_spin_coating_speed": "5000 rpm",
  "Perovskite_surface_treatment_deposition_spin_coating_time": "25 s",
  "Perovskite_surface_treatment_deposition_thermal_annealing_temperature": "Null",
  "Perovskite_surface_treatment_deposition_thermal_annealing_time": "Null",
  "HTL_thickness": "Null",
  "HTL_stack_sequence": "2PACz",
  "HTL_additive_compound": "Null",
  "HTL_additive_concentration": "Null",
  "HTL_deposition_method": "Spin-coating",
  "HTL_deposition_solution_concentration": "0.5-1.0 mg/mL",
  "HTL_deposition_solvents_compound": "Ethanol",
  "HTL_deposition_synthesis_atmosphere": "Null",
  "HTL_deposition_synthesis_atmosphere_pressure": "Null",
  "HTL_deposition_synthesis_atmosphere_relative_humidity": "Null",
  "HTL_deposition_spin_coating_speed": "5000 rpm",
  "HTL_deposition_spin_coating_time": "30 s",
  "HTL_deposition_thermal_annealing_temperature": "100 °C",
  "HTL_deposition_thermal_annealing_time": "10 min",
  "Backcontact_thickness": "120 nm",
  "Beckcontact_deposition_method": "Thermal evaporation",
  "Backcontact_deposition_atmosphere_pressure": "< 10^-6 Torr",
  "Encapsulation_method": "Vacuum lamination with glass sheets and butyl rubber edge sealant",
  "Encapsulation_atmosphere": "Ambient air",
  "JV_measured_device_matching": "True",
  "JV_measured_reverse_scan_Voc": "1.20 V",
  "JV_measured_reverse_scan_Jsc": "Null",
  "JV_measured_reverse_scan_FF": "82 %",
  "JV_measured_reverse_scan_PCE": "24.3 %",
  "JV_measured_forward_scan_Voc": "Null",
  "JV_measured_forward_scan_Jsc": "Null",
  "JV_measured_forward_scan_FF": "Null",
  "JV_measured_forward_scan_PCE": "Null",
  "JV_measured_light_spectra": "AM1.5G",
  "JV_measured_light_spectra_intensity": "100 mW/cm2",
  "JV_measured_scan_speed": "0.1 V/s",
  "JV_measured_scan_delay_time": "Null",
  "JV_certified_PCE": "Null",
  "Stabilized_measured_PCE": "24.0 %",
  "Stabilized_certified_PCE": "Null",
  "Stability_test_device_matching": "True",
  "Stability_test_temperature": "85 °C",
  "Stability_test_atmosphere": "Controlled humidity",
  "Stability_test_light_spectra": "Null",
  "Stability_test_light_intensity": "Null",
  "Stability_test_relative_humidity": "85 %",
  "Stability_PCE_after_time": ">1200 hours",
  "Stability_PCE_after_time_value": ">95 % of initial PCE"
}

File: dataset/2021-2025/10.1126_science.abm5784/Device_BestPCE_o3_10.1126_science.abm5784.json
{
  "Ref_DOI": "10.1126/science.abm5784",
  "Ref_journal": "Science",
  "Ref_publication_year": "2022",
  "Ref_title": "Damp heat –stable perovskite solar cells with tailored-dimensionality 2D/3D heterojunctions",
  "Cell_architecture": "PIN",
  "Cell_stack_sequence": "Glass/ITO/2PACz/3D perovskite/2D perovskite/C60/BCP/Ag",
  "Cell_area_measured": "0.0715 cm2",
  "ETL_thickness": "25 nm/5 nm",
  "ETL_stack_sequence": "C60/BCP",
  "ETL_additive_compound": "Null",
  "ETL_additive_concentration": "Null",
  "ETL_deposition_method": "Thermal evaporation",
  "ETL_deposition_solution_concentration": "Null",
  "ETL_deposition_solvents_compound": "Null",
  "ETL_deposition_synthesis_atmosphere": "Vacuum",
  "ETL_deposition_synthesis_atmosphere_pressure": "<1e-6 Torr",
  "ETL_deposition_synthesis_atmosphere_relative_humidity": "Null",
  "ETL_deposition_spin_coating_speed": "Null",
  "ETL_deposition_spin_coating_time": "Null",
  "ETL_deposition_thermal_annealing_temperature": "Null",
  "ETL_deposition_thermal_annealing_time": "Null",
  "Perovskite_dimension": "3D",
  "Perovskite_thickness": "Null",
  "Perovskite_composition_long_form": "Cs0.03(FA0.90MA0.10)0.97PbI3",
  "Perovskite_additive_compound": "MACl",
  "Perovskite_additive_concentration": "30 mol%",
  "Perovskite_bandgap": "1.55 eV",
  "Perovskite_deposition_method": "Spin-coating",
  "Perovskite_deposition_sequential_spin_coating": "False",
  "Perovskite_deposition_spin_coating_antisolvent": "Anisole",
  "Perovskite_deposition_reaction_solutions_compounds": "PbI2;CsI;FAI;MAI;MACl",
  "Perovskite_deposition_reaction_solutions_concentrations": "691.5 mg;11.7 mg;225.1 mg;15.4 mg;30 mol%",
  "Perovskite_deposition_final_solutions_concentration_before_deposition": "1.5 M",
  "Perovskite_deposition_solvents_compound": "DMF;DMSO",
  "Perovskite_deposition_solvents_mixing_ratio": "4/1 vol",
  "Perovskite_deposition_synthesis_atmosphere": "Nitrogen",
  "Perovskite_deposition_synthesis_atmosphere_pressure": "Null",
  "Perovskite_deposition_synthesis_atmosphere_relative_humidity": "Null",
  "Perovskite_deposition_spin_coating_speed": "2000 rpm;6000 rpm",
  "Perovskite_deposition_spin_coating_time": "40 s;10 s",
  "Perovskite_deposition_thermal_annealing_atmosphere": "Nitrogen",
  "Perovskite_deposition_thermal_annealing_temperature": "100 °C",
  "Perovskite_deposition_thermal_annealing_time": "30 min",
  "Perovskite_surface_treatment_material": "OLAI",
  "Perovskite_surface_treatment_method": "Spin-coating",
  "Perovskite_surface_treatment_solution_concentration": "0.5 mg/mL",
  "Perovskite_surface_treatment_solvents_compound": "Chloroform",
  "Perovskite_surface_treatment_synthesis_atmosphere": "Nitrogen",
  "Perovskite_surface_treatment_synthesis_atmosphere_pressure": "Null",
  "Perovskite_surface_treatment_synthesis_atmosphere_relative_humidity": "Null",
  "Perovskite_surface_treatment_deposition_spin_coating_speed": "5000 rpm",
  "Perovskite_surface_treatment_deposition_spin_coating_time": "25 s",
  "Perovskite_surface_treatment_deposition_thermal_annealing_temperature": "Null",
  "Perovskite_surface_treatment_deposition_thermal_annealing_time": "Null",
  "HTL_thickness": "Null",
  "HTL_stack_sequence": "2PACz",
  "HTL_additive_compound": "Null",
  "HTL_additive_concentration": "Null",
  "HTL_deposition_method": "Spin-coating",
  "HTL_deposition_solution_concentration": "0.5-1.0 mg/mL",
  "HTL_deposition_solvents_compound": "Ethanol",
  "HTL_deposition_synthesis_atmosphere": "Air",
  "HTL_deposition_synthesis_atmosphere_pressure": "1 atm",
  "HTL_deposition_synthesis_atmosphere_relative_humidity": "Null",
  "HTL_deposition_spin_coating_speed": "5000 rpm",
  "HTL_deposition_spin_coating_time": "30 s",
  "HTL_deposition_thermal_annealing_temperature": "100 °C",
  "HTL_deposition_thermal_annealing_time": "10 min",
  "Backcontact_thickness": "120 nm",
  "Beckcontact_deposition_method": "Thermal evaporation",
  "Backcontact_deposition_atmosphere_pressure": "<1e-6 Torr",
  "Encapsulation_method": "Null",
  "Encapsulation_atmosphere": "Null",
  "JV_measured_device_matching": "True",
  "JV_measured_reverse_scan_Voc": "1.20 V",
  "JV_measured_reverse_scan_Jsc": "Null",
  "JV_measured_reverse_scan_FF": "82 %",
  "JV_measured_reverse_scan_PCE": "24.3 %",
  "JV_measured_forward_scan_Voc": "Null",
  "JV_measured_forward_scan_Jsc": "Null",
  "JV_measured_forward_scan_FF": "Null",
  "JV_measured_forward_scan_PCE": "Null",
  "JV_measured_light_spectra": "AM1.5G",
  "JV_measured_light_spectra_intensity": "100 mW/cm2",
  "JV_measured_scan_speed": "0.1 V/s",
  "JV_measured_scan_delay_time": "Null",
  "JV_certified_PCE": "Null",
  "Stabilized_measured_PCE": "24 %",
  "Stabilized_certified_PCE": "Null",
  "Stability_test_device_matching": "False",
  "Stability_test_temperature": "Null",
  "Stability_test_atmosphere": "Null",
  "Stability_test_light_spectra": "Null",
  "Stability_test_light_intensity": "Null",
  "Stability_test_relative_humidity": "Null",
  "Stability_PCE_after_time": "Null",
  "Stability_PCE_after_time_value": "Null"
}

File: dataset/2021-2025/10.1126_science.abm5784/Device_BestPCE_o4_mini_10.1126_science.abm5784.json
{
  "Ref_DOI": "10.1126/science.abm5784",
  "Ref_journal": "Science",
  "Ref_publication_year": "2022",
  "Ref_title": "Damp heat–stable perovskite solar cells with tailored-dimensionality 2D/3D heterojunctions",
  "Cell_architecture": "PIN",
  "Cell_stack_sequence": "Glass/ITO/2PACz/3D perovskite/2D perovskite/C60/BCP/Ag",
  "Cell_area_measured": "0.0715 cm2",
  "ETL_thickness": "25 nm/5 nm",
  "ETL_stack_sequence": "C60/BCP",
  "ETL_additive_compound": "Null",
  "ETL_additive_concentration": "Null",
  "ETL_deposition_method": "Thermal evaporation/Thermal evaporation",
  "ETL_deposition_solution_concentration": "Null",
  "ETL_deposition_solvents_compound": "Null",
  "ETL_deposition_synthesis_atmosphere": "Vacuum",
  "ETL_deposition_synthesis_atmosphere_pressure": "1e-6 Torr",
  "ETL_deposition_synthesis_atmosphere_relative_humidity": "Null",
  "ETL_deposition_spin_coating_speed": "Null",
  "ETL_deposition_spin_coating_time": "Null",
  "ETL_deposition_thermal_annealing_temperature": "Null",
  "ETL_deposition_thermal_annealing_time": "Null",
  "Perovskite_dimension": "3D/2D",
  "Perovskite_thickness": "Null",
  "Perovskite_composition_long_form": "Cs0.03(FA0.90MA0.10)0.97PbI3",
  "Perovskite_additive_compound": "MACl",
  "Perovskite_additive_concentration": "30 mol%",
  "Perovskite_bandgap": "1.55 eV",
  "Perovskite_deposition_method": "Spin-coating",
  "Perovskite_deposition_sequential_spin_coating": "False",
  "Perovskite_deposition_spin_coating_antisolvent": "Anisole",
  "Perovskite_deposition_reaction_solutions_compounds": "PbI2;CsI;FAI;MAI;MACl",
  "Perovskite_deposition_reaction_solutions_concentrations": "691.5 mg;11.7 mg;225.1 mg;15.4 mg;30 mol%",
  "Perovskite_deposition_final_solutions_concentration_before_deposition": "1.5 M",
  "Perovskite_deposition_solvents_compound": "DMF;DMSO",
  "Perovskite_deposition_solvents_mixing_ratio": "4:1",
  "Perovskite_deposition_synthesis_atmosphere": "Nitrogen",
  "Perovskite_deposition_synthesis_atmosphere_pressure": "1 atm",
  "Perovskite_deposition_synthesis_atmosphere_relative_humidity": "Null",
  "Perovskite_deposition_spin_coating_speed": "2000 rpm;6000 rpm",
  "Perovskite_deposition_spin_coating_time": "40 s;10 s",
  "Perovskite_deposition_thermal_annealing_atmosphere": "Nitrogen",
  "Perovskite_deposition_thermal_annealing_temperature": "100 °C",
  "Perovskite_deposition_thermal_annealing_time": "30 min",
  "Perovskite_surface_treatment_material": "OLAI",
  "Perovskite_surface_treatment_method": "Spin-coating",
  "Perovskite_surface_treatment_solution_concentration": "Null",
  "Perovskite_surface_treatment_solvents_compound": "Chloroform",
  "Perovskite_surface_treatment_synthesis_atmosphere": "Nitrogen",
  "Perovskite_surface_treatment_synthesis_atmosphere_pressure": "1 atm",
  "Perovskite_surface_treatment_synthesis_atmosphere_relative_humidity": "Null",
  "Perovskite_surface_treatment_deposition_spin_coating_speed": "5000 rpm",
  "Perovskite_surface_treatment_deposition_spin_coating_time": "25 s",
  "Perovskite_surface_treatment_deposition_thermal_annealing_temperature": "Null",
  "Perovskite_surface_treatment_deposition_thermal_annealing_time": "Null",
  "HTL_thickness": "Null",
  "HTL_stack_sequence": "2PACz",
  "HTL_additive_compound": "Null",
  "HTL_additive_concentration": "Null",
  "HTL_deposition_method": "Spin-coating",
  "HTL_deposition_solution_concentration": "0.5-1.0 mg/mL",
  "HTL_deposition_solvents_compound": "Ethanol",
  "HTL_deposition_synthesis_atmosphere": "Nitrogen",
  "HTL_deposition_synthesis_atmosphere_pressure": "1 atm",
  "HTL_deposition_synthesis_atmosphere_relative_humidity": "Null",
  "HTL_deposition_spin_coating_speed": "5000 rpm",
  "HTL_deposition_spin_coating_time": "30 s",
  "HTL_deposition_thermal_annealing_temperature": "100 °C",
  "HTL_deposition_thermal_annealing_time": "10 min",
  "Backcontact_thickness": "120 nm",
  "Beckcontact_deposition_method": "Thermal evaporation",
  "Backcontact_deposition_atmosphere_pressure": "1e-6 Torr",
  "Encapsulation_method": "Vacuum lamination (TPU/glass, edge sealed with butyl rubber)",
  "Encapsulation_atmosphere": "Air",
  "JV_measured_device_matching": "True",
  "JV_measured_reverse_scan_Voc": "1.20 V",
  "JV_measured_reverse_scan_Jsc": "Null",
  "JV_measured_reverse_scan_FF": "82%",
  "JV_measured_reverse_scan_PCE": "24.3%",
  "JV_measured_forward_scan_Voc": "Null",
  "JV_measured_forward_scan_Jsc": "Null",
  "JV_measured_forward_scan_FF": "Null",
  "JV_measured_forward_scan_PCE": "Null",
  "JV_measured_light_spectra": "AM1.5G",
  "JV_measured_light_spectra_intensity": "100 mW/cm2",
  "JV_measured_scan_speed": "0.1 V/s",
  "JV_measured_scan_delay_time": "Null",
  "JV_certified_PCE": "Null",
  "Stabilized_measured_PCE": "24%",
  "Stabilized_certified_PCE": "Null",
  "Stability_test_device_matching": "True",
  "Stability_test_temperature": "85 °C",
  "Stability_test_atmosphere": "Air",
  "Stability_test_light_spectra": "Dark",
  "Stability_test_light_intensity": "Null",
  "Stability_test_relative_humidity": "85%",
  "Stability_PCE_after_time": "1200 hours",
  "Stability_PCE_after_time_value": "95%"
}

File: dataset/2021-2025/10.1126_science.abm8566/Device_BestPCE_10.1126_science.abm8566.json
{
    "Ref_DOI": "10.1126/science.abm8566",
    "Ref_journal": "Science",
    "Ref_publication_year": "2022",
    "Ref_title": "Organometallic-functionalized interfaces for highly efficient inverted perovskite solar cells",
    "Cell_architecture": "PIN",
    "Cell_stack_sequence": "ITO/PTAA/perovskite/FcTc2/C60/BCP/Ag",
    "Cell_area_measured": "0.08 cm2",
    "ETL_thickness": "20 nm/6 nm",
    "ETL_stack_sequence": "C60/BCP",
    "ETL_additive_compound": "Null",
    "ETL_additive_concentration": "Null",
    "ETL_deposition_method": "Thermal evaporation",
    "ETL_deposition_solution_concentration": "Null",
    "ETL_deposition_solvents_compound": "Null",
    "ETL_deposition_synthesis_atmosphere": "N2",
    "ETL_deposition_synthesis_atmosphere_pressure": "Null",
    "ETL_deposition_synthesis_atmosphere_relative_humidity": "Null",
    "ETL_deposition_spin_coating_speed": "Null",
    "ETL_deposition_spin_coating_time": "Null",
    "ETL_deposition_thermal_annealing_temperature": "Null",
    "ETL_deposition_thermal_annealing_time": "Null",
    "Perovskite_dimension": "3D",
    "Perovskite_thickness": "722 nm",
    "Perovskite_composition_long_form": "(FA0.98MA0.02)0.95Cs0.05Pb(I0.98Br0.02)3",
    "Perovskite_additive_compound": "MACl",
    "Perovskite_additive_concentration": "15.5 mol%",
    "Perovskite_bandgap": "1.548 eV",
    "Perovskite_deposition_method": "Spin-coating",
    "Perovskite_deposition_sequential_spin_coating": "False",
    "Perovskite_deposition_spin_coating_antisolvent": "Chlorobenzene",
    "Perovskite_deposition_reaction_solutions_compounds": "CsI;FAI;MABr;PbI2;PbBr2",
    "Perovskite_deposition_reaction_solutions_concentrations": "Null",
    "Perovskite_deposition_final_solutions_concentration_before_deposition": "1.73 M",
    "Perovskite_deposition_solvents_compound": "DMF;DMSO",
    "Perovskite_deposition_solvents_mixing_ratio": "5:1",
    "Perovskite_deposition_synthesis_atmosphere": "N2",
    "Perovskite_deposition_synthesis_atmosphere_pressure": "Null",
    "Perovskite_deposition_synthesis_atmosphere_relative_humidity": "Null",
    "Perovskite_deposition_spin_coating_speed": "1000 rpm;5000 rpm",
    "Perovskite_deposition_spin_coating_time": "10 s;40 s",
    "Perovskite_deposition_thermal_annealing_atmosphere": "Null",
    "Perovskite_deposition_thermal_annealing_temperature": "110 °C",
    "Perovskite_deposition_thermal_annealing_time": "20 min",
    "Perovskite_surface_treatment_material": "FcTc2",
    "Perovskite_surface_treatment_method": "Spin-coating",
    "Perovskite_surface_treatment_solution_concentration": "1 mg/mL",
    "Perovskite_surface_treatment_solvents_compound": "Chlorobenzene",
    "Perovskite_surface_treatment_synthesis_atmosphere": "N2",
    "Perovskite_surface_treatment_synthesis_atmosphere_pressure": "Null",
    "Perovskite_surface_treatment_synthesis_atmosphere_relative_humidity": "Null",
    "Perovskite_surface_treatment_deposition_spin_coating_speed": "5000 rpm",
    "Perovskite_surface_treatment_deposition_spin_coating_time": "20 s",
    "Perovskite_surface_treatment_deposition_thermal_annealing_temperature": "100 °C",
    "Perovskite_surface_treatment_deposition_thermal_annealing_time": "2 min",
    "HTL_thickness": "Null",
    "HTL_stack_sequence": "PTAA",
    "HTL_additive_compound": "Null",
    "HTL_additive_concentration": "Null",
    "HTL_deposition_method": "Spin-coating",
    "HTL_deposition_solution_concentration": "2.2 mg/mL",
    "HTL_deposition_solvents_compound": "Chlorobenzene",
    "HTL_deposition_synthesis_atmosphere": "N2",
    "HTL_deposition_synthesis_atmosphere_pressure": "Null",
    "HTL_deposition_synthesis_atmosphere_relative_humidity": "Null",
    "HTL_deposition_spin_coating_speed": "6000 rpm",
    "HTL_deposition_spin_coating_time": "30 s",
    "HTL_deposition_thermal_annealing_temperature": "100 °C",
    "HTL_deposition_thermal_annealing_time": "10 min",
    "Backcontact_thickness": "100 nm",
    "Beckcontact_deposition_method": "Thermal evaporation",
    "Backcontact_deposition_atmosphere_pressure": "< 4 × 10−6 Torr",
    "Encapsulation_method": "Polyisobutylene-based polymer",
    "Encapsulation_atmosphere": "Null",
    "JV_measured_device_matching": "True",
    "JV_measured_reverse_scan_Voc": "1.184 V",
    "JV_measured_reverse_scan_Jsc": "25.68 mA/cm2",
    "JV_measured_reverse_scan_FF": "82.32 %",
    "JV_measured_reverse_scan_PCE": "25.0 %",
    "JV_measured_forward_scan_Voc": "1.182 V",
    "JV_measured_forward_scan_Jsc": "25.57 mA/cm2",
    "JV_measured_forward_scan_FF": "0.8072",
    "JV_measured_forward_scan_PCE": "0.244",
    "JV_measured_light_spectra": "AM1.5G",
    "JV_measured_light_spectra_intensity": "1 sun",
    "JV_measured_scan_speed": "0.01 V/s",
    "JV_measured_scan_delay_time": "10 ms",
    "JV_certified_PCE": "24.3",
    "Stabilized_measured_PCE": "24.2",
    "Stabilized_certified_PCE": "Null",
    "Stability_test_device_matching": "True",
    "Stability_test_temperature": "25 °C",
    "Stability_test_atmosphere": "N2",
    "Stability_test_light_spectra": "AM1.5G",
    "Stability_test_light_intensity": "1 sun",
    "Stability_test_relative_humidity": "Null",
    "Stability_PCE_after_time": "1500 hours",
    "Stability_PCE_after_time_value": "98 %"
}

File: dataset/2021-2025/10.1126_science.abm8566/Device_BestPCE_Gemini_1.5_pro_10.1126_science.abm8566.json
{
  "Ref_DOI": "10.1126/science.abm8566",
  "Ref_journal": "Science",
  "Ref_publication_year": "2022",
  "Ref_title": "Organometallic-functionalized interfaces for highly efficient inverted perovskite solar cells",
  "Cell_architecture": "NIP",
  "Cell_stack_sequence": "ITO/PTAA/Cs0.05(FA0.98MA0.02)0.95Pb(I0.98Br0.02)3/FcTc2/C60/BCP/Ag",
  "Cell_area_measured": "0.08 cm2",
  "ETL_thickness": "20 nm",
  "ETL_stack_sequence": "C60",
  "ETL_additive_compound": "Null",
  "ETL_additive_concentration": "Null",
  "ETL_deposition_method": "Thermal evaporation",
  "ETL_deposition_solution_concentration": "Null",
  "ETL_deposition_solvents_compound": "Null",
  "ETL_deposition_synthesis_atmosphere": "Null",
  "ETL_deposition_synthesis_atmosphere_pressure": "4e-6 torr",
  "ETL_deposition_synthesis_atmosphere_relative_humidity": "Null",
  "ETL_deposition_spin_coating_speed": "Null",
  "ETL_deposition_spin_coating_time": "Null",
  "ETL_deposition_thermal_annealing_temperature": "Null",
  "ETL_deposition_thermal_annealing_time": "Null",
  "Perovskite_dimension": "3D",
  "Perovskite_thickness": "Null",
  "Perovskite_composition_long_form": "Cs0.05(FA0.98MA0.02)0.95Pb(I0.98Br0.02)3",
  "Perovskite_additive_compound": "MACl",
  "Perovskite_additive_concentration": "15.5 mol%",
  "Perovskite_bandgap": "1.548 eV",
  "Perovskite_deposition_method": "Spin-coating",
  "Perovskite_deposition_sequential_spin_coating": false,
  "Perovskite_deposition_spin_coating_antisolvent": "Chlorobenzene",
  "Perovskite_deposition_reaction_solutions_compounds": "CsI;FAI;MABr;PbI2;PbBr2;MACl",
  "Perovskite_deposition_reaction_solutions_concentrations": "Null",
  "Perovskite_deposition_final_solutions_concentration_before_deposition": "1.73 M",
  "Perovskite_deposition_solvents_compound": "DMF;DMSO",
  "Perovskite_deposition_solvents_mixing_ratio": "5:1 v:v",
  "Perovskite_deposition_synthesis_atmosphere": "Nitrogen",
  "Perovskite_deposition_synthesis_atmosphere_pressure": "1 atm",
  "Perovskite_deposition_synthesis_atmosphere_relative_humidity": "Null",
  "Perovskite_deposition_spin_coating_speed": "1000 rpm;5000 rpm",
  "Perovskite_deposition_spin_coating_time": "10 s;40 s",
  "Perovskite_deposition_thermal_annealing_atmosphere": "Nitrogen",
  "Perovskite_deposition_thermal_annealing_temperature": "110 °C",
  "Perovskite_deposition_thermal_annealing_time": "20 min",
  "Perovskite_surface_treatment_material": "FcTc2",
  "Perovskite_surface_treatment_method": "Spin-coating",
  "Perovskite_surface_treatment_solution_concentration": "1.0 mg/ml",
  "Perovskite_surface_treatment_solvents_compound": "Chlorobenzene",
  "Perovskite_surface_treatment_synthesis_atmosphere": "Nitrogen",
  "Perovskite_surface_treatment_synthesis_atmosphere_pressure": "1 atm",
  "Perovskite_surface_treatment_synthesis_atmosphere_relative_humidity": "Null",
  "Perovskite_surface_treatment_deposition_spin_coating_speed": "5000 rpm",
  "Perovskite_surface_treatment_deposition_spin_coating_time": "20 s",
  "Perovskite_surface_treatment_deposition_thermal_annealing_temperature": "100 °C",
  "Perovskite_surface_treatment_deposition_thermal_annealing_time": "2 min",
  "HTL_thickness": "Null",
  "HTL_stack_sequence": "PTAA",
  "HTL_additive_compound": "Null",
  "HTL_additive_concentration": "Null",
  "HTL_deposition_method": "Spin-coating",
  "HTL_deposition_solution_concentration": "2.2 mg/mL",
  "HTL_deposition_solvents_compound": "Chlorobenzene",
  "HTL_deposition_synthesis_atmosphere": "Nitrogen",
  "HTL_deposition_synthesis_atmosphere_pressure": "1 atm",
  "HTL_deposition_synthesis_atmosphere_relative_humidity": "Null",
  "HTL_deposition_spin_coating_speed": "6000 rpm",
  "HTL_deposition_spin_coating_time": "30 s",
  "HTL_deposition_thermal_annealing_temperature": "100 °C",
  "HTL_deposition_thermal_annealing_time": "10 min",
  "Backcontact_thickness": "100 nm",
  "Beckcontact_deposition_method": "Thermal evaporation",
  "Backcontact_deposition_atmosphere_pressure": "4e-6 torr",
  "Encapsulation_method": "PVS 101® and glass sheets",
  "Encapsulation_atmosphere": "Null",
  "JV_measured_device_matching": true,
  "JV_measured_reverse_scan_Voc": "1.184 V",
  "JV_measured_reverse_scan_Jsc": "25.68 mA/cm2",
  "JV_measured_reverse_scan_FF": "82.32%",
  "JV_measured_reverse_scan_PCE": "25.0%",
  "JV_measured_forward_scan_Voc": "Null",
  "JV_measured_forward_scan_Jsc": "Null",
  "JV_measured_forward_scan_FF": "Null",
  "JV_measured_forward_scan_PCE": "Null",
  "JV_measured_light_spectra": "AM1.5G",
  "JV_measured_light_spectra_intensity": "100 mW/cm2",
  "JV_measured_scan_speed": "0.01 V/s",
  "JV_measured_scan_delay_time": "10 ms",
  "JV_certified_PCE": "24.3%",
  "Stabilized_measured_PCE": "24.2%",
  "Stabilized_certified_PCE": "Null",
  "Stability_test_device_matching": true,
  "Stability_test_temperature": "25 °C",
  "Stability_test_atmosphere": "Nitrogen",
  "Stability_test_light_spectra": "AM1.5",
  "Stability_test_light_intensity": "1 sun",
  "Stability_test_relative_humidity": "Null",
  "Stability_PCE_after_time": "1500 hours",
  "Stability_PCE_after_time_value": "98%"
}

File: dataset/2021-2025/10.1126_science.abm8566/Device_BestPCE_Gemini_2.0_Flash_10.1126_science.abm8566.json
{
  "Ref_DOI": "10.1126/science.abm8566",
  "Ref_journal": "Science",
  "Ref_publication_year": "2022",
  "Ref_title": "Organometallic-functionalized interfaces for highly efficient inverted perovskite solar cells",
  "Cell_architecture": "PIN",
  "Cell_stack_sequence": "ITO/PTAA/Perovskite/FcTc2/C60/BCP/Ag",
  "Cell_area_measured": "0.08 cm2",
  "ETL_thickness": "20",
  "ETL_stack_sequence": "C60",
  "ETL_additive_compound": "Null",
  "ETL_additive_concentration": "Null",
  "ETL_deposition_method": "Thermal evaporation",
  "ETL_deposition_solution_concentration": "Null",
  "ETL_deposition_solvents_compound": "Null",
  "ETL_deposition_synthesis_atmosphere": "Null",
  "ETL_deposition_synthesis_atmosphere_pressure": "Null",
  "ETL_deposition_synthesis_atmosphere_relative_humidity": "Null",
  "ETL_deposition_spin_coating_speed": "Null",
  "ETL_deposition_spin_coating_time": "Null",
  "ETL_deposition_thermal_annealing_temperature": "Null",
  "ETL_deposition_thermal_annealing_time": "Null",
  "Perovskite_dimension": "3D",
  "Perovskite_thickness": "722",
  "Perovskite_composition_long_form": "Cs0.05(FA0.98MA0.02)0.95Pb(I0.98Br0.02)3",
  "Perovskite_additive_compound": "MACl",
  "Perovskite_additive_concentration": "15.5 mol%",
  "Perovskite_bandgap": "Null",
  "Perovskite_deposition_method": "Spin-coating",
  "Perovskite_deposition_sequential_spin_coating": "False",
  "Perovskite_deposition_spin_coating_antisolvent": "Chlorobenzene",
  "Perovskite_deposition_reaction_solutions_compounds": "CsI;FAI;MABr;PbI2;PbBr2",
  "Perovskite_deposition_reaction_solutions_concentrations": "1.73 M",
  "Perovskite_deposition_final_solutions_concentration_before_deposition": "Null",
  "Perovskite_deposition_solvents_compound": "DMF;DMSO",
  "Perovskite_deposition_solvents_mixing_ratio": "5:1",
  "Perovskite_deposition_synthesis_atmosphere": "Nitrogen",
  "Perovskite_deposition_synthesis_atmosphere_pressure": "Null",
  "Perovskite_deposition_synthesis_atmosphere_relative_humidity": "Null",
  "Perovskite_deposition_spin_coating_speed": "1000;5000",
  "Perovskite_deposition_spin_coating_time": "10;40",
  "Perovskite_deposition_thermal_annealing_atmosphere": "Null",
  "Perovskite_deposition_thermal_annealing_temperature": "110",
  "Perovskite_deposition_thermal_annealing_time": "20",
  "Perovskite_surface_treatment_material": "FcTc2",
  "Perovskite_surface_treatment_method": "Spin-coating",
  "Perovskite_surface_treatment_solution_concentration": "1 mg/mL",
  "Perovskite_surface_treatment_solvents_compound": "CB",
  "Perovskite_surface_treatment_synthesis_atmosphere": "Nitrogen",
  "Perovskite_surface_treatment_synthesis_atmosphere_pressure": "Null",
  "Perovskite_surface_treatment_synthesis_atmosphere_relative_humidity": "Null",
  "Perovskite_surface_treatment_deposition_spin_coating_speed": "5000",
  "Perovskite_surface_treatment_deposition_spin_coating_time": "20",
  "Perovskite_surface_treatment_deposition_thermal_annealing_temperature": "100",
  "Perovskite_surface_treatment_deposition_thermal_annealing_time": "2",
  "HTL_thickness": "Null",
  "HTL_stack_sequence": "PTAA",
  "HTL_additive_compound": "Null",
  "HTL_additive_concentration": "Null",
  "HTL_deposition_method": "Spin-coating",
  "HTL_deposition_solution_concentration": "2.2 mg/mL",
  "HTL_deposition_solvents_compound": "CB",
  "HTL_deposition_synthesis_atmosphere": "Nitrogen",
  "HTL_deposition_synthesis_atmosphere_pressure": "Null",
  "HTL_deposition_synthesis_atmosphere_relative_humidity": "Null",
  "HTL_deposition_spin_coating_speed": "6000",
  "HTL_deposition_spin_coating_time": "30",
  "HTL_deposition_thermal_annealing_temperature": "100",
  "HTL_deposition_thermal_annealing_time": "10",
  "Backcontact_thickness": "100",
  "Beckcontact_deposition_method": "Thermal evaporation",
  "Backcontact_deposition_atmosphere_pressure": "< 4 × 10−6 Torr",
  "Encapsulation_method": "polyisobutylene (PIB) based polymer (PVS 101®)",
  "Encapsulation_atmosphere": "Null",
  "JV_measured_device_matching": "True",
  "JV_measured_reverse_scan_Voc": "1.184",
  "JV_measured_reverse_scan_Jsc": "25.68",
  "JV_measured_reverse_scan_FF": "82.32",
  "JV_measured_reverse_scan_PCE": "25.0",
  "JV_measured_forward_scan_Voc": "Null",
  "JV_measured_forward_scan_Jsc": "Null",
  "JV_measured_forward_scan_FF": "Null",
  "JV_measured_forward_scan_PCE": "Null",
  "JV_measured_light_spectra": "AM1.5G",
  "JV_measured_light_spectra_intensity": "100 mW cm-2",
  "JV_measured_scan_speed": "0.01 V/s",
  "JV_measured_scan_delay_time": "10 ms",
  "JV_certified_PCE": "24.3",
  "Stabilized_measured_PCE": "24.2",
  "Stabilized_certified_PCE": "Null",
  "Stability_test_device_matching": "True",
  "Stability_test_temperature": "85",
  "Stability_test_atmosphere": "85% RH",
  "Stability_test_light_spectra": "Null",
  "Stability_test_light_intensity": "Null",
  "Stability_test_relative_humidity": "85",
  "Stability_PCE_after_time": ">1000 hours",
  "Stability_PCE_after_time_value": ">95"
}

File: dataset/2021-2025/10.1126_science.abm8566/Device_BestPCE_Gemini_2.5_Flash_10.1126_science.abm8566.json
{
  "Ref_DOI": "10.1126/science.abm8566",
  "Ref_journal": "Science",
  "Ref_publication_year": "2022",
  "Ref_title": "Organometallic-functionalized interfaces for highly efficient inverted perovskite solar cells",
  "Cell_architecture": "PIN",
  "Cell_stack_sequence": "ITO/PTAA/perovskite/FcTc2/C60/BCP/Ag",
  "Cell_area_measured": "0.08 cm2",
  "ETL_thickness": "20 nm/6 nm",
  "ETL_stack_sequence": "C60/BCP",
  "ETL_additive_compound": "Null",
  "ETL_additive_concentration": "Null",
  "ETL_deposition_method": "Thermal evaporation/Thermal evaporation",
  "ETL_deposition_solution_concentration": "Null",
  "ETL_deposition_solvents_compound": "Null",
  "ETL_deposition_synthesis_atmosphere": "high vacuum",
  "ETL_deposition_synthesis_atmosphere_pressure": "< 4 × 10−6 Torr",
  "ETL_deposition_synthesis_atmosphere_relative_humidity": "Null",
  "ETL_deposition_spin_coating_speed": "Null",
  "ETL_deposition_spin_coating_time": "Null",
  "ETL_deposition_thermal_annealing_temperature": "Null",
  "ETL_deposition_thermal_annealing_time": "Null",
  "Perovskite_dimension": "3D",
  "Perovskite_thickness": "722 nm",
  "Perovskite_composition_long_form": "Cs0.05(FA0.98MA0.02)0.95Pb(I0.98Br0.02)3",
  "Perovskite_additive_compound": "MACl",
  "Perovskite_additive_concentration": "15.5 mol%",
  "Perovskite_bandgap": "1.548 eV",
  "Perovskite_deposition_method": "Spin-coating",
  "Perovskite_deposition_sequential_spin_coating": "False",
  "Perovskite_deposition_spin_coating_antisolvent": "CB",
  "Perovskite_deposition_reaction_solutions_compounds": "CsI;FAI;MABr;PbI2;PbBr2",
  "Perovskite_deposition_reaction_solutions_concentrations": "Null",
  "Perovskite_deposition_final_solutions_concentration_before_deposition": "1.73 M",
  "Perovskite_deposition_solvents_compound": "DMF;DMSO",
  "Perovskite_deposition_solvents_mixing_ratio": "5:1/v:v",
  "Perovskite_deposition_synthesis_atmosphere": "N2",
  "Perovskite_deposition_synthesis_atmosphere_pressure": "1 atm",
  "Perovskite_deposition_synthesis_atmosphere_relative_humidity": "Null",
  "Perovskite_deposition_spin_coating_speed": "1000 rpm;5000 rpm",
  "Perovskite_deposition_spin_coating_time": "10 s;40 s",
  "Perovskite_deposition_thermal_annealing_atmosphere": "Null",
  "Perovskite_deposition_thermal_annealing_temperature": "110 °C",
  "Perovskite_deposition_thermal_annealing_time": "20 min",
  "Perovskite_surface_treatment_material": "FcTc2",
  "Perovskite_surface_treatment_method": "Spin-coating",
  "Perovskite_surface_treatment_solution_concentration": "1 mg ml-1",
  "Perovskite_surface_treatment_solvents_compound": "CB",
  "Perovskite_surface_treatment_synthesis_atmosphere": "N2",
  "Perovskite_surface_treatment_synthesis_atmosphere_pressure": "1 atm",
  "Perovskite_surface_treatment_synthesis_atmosphere_relative_humidity": "Null",
  "Perovskite_surface_treatment_deposition_spin_coating_speed": "5000 rpm",
  "Perovskite_surface_treatment_deposition_spin_coating_time": "20 s",
  "Perovskite_surface_treatment_deposition_thermal_annealing_temperature": "100 °C",
  "Perovskite_surface_treatment_deposition_thermal_annealing_time": "2 min",
  "HTL_thickness": "Null",
  "HTL_stack_sequence": "PTAA",
  "HTL_additive_compound": "Null",
  "HTL_additive_concentration": "Null",
  "HTL_deposition_method": "Spin-coating",
  "HTL_deposition_solution_concentration": "2.2 mg ml-1",
  "HTL_deposition_solvents_compound": "CB",
  "HTL_deposition_synthesis_atmosphere": "N2",
  "HTL_deposition_synthesis_atmosphere_pressure": "1 atm",
  "HTL_deposition_synthesis_atmosphere_relative_humidity": "Null",
  "HTL_deposition_spin_coating_speed": "6000 rpm",
  "HTL_deposition_spin_coating_time": "30 s",
  "HTL_deposition_thermal_annealing_temperature": "100 °C",
  "HTL_deposition_thermal_annealing_time": "10 min",
  "Backcontact_thickness": "100 nm",
  "Beckcontact_deposition_method": "Thermal evaporation",
  "Backcontact_deposition_atmosphere_pressure": "< 4 × 10−6 Torr",
  "Encapsulation_method": "polyisobutylene (PIB) based polymer (PVS 101®) and 1.1-mm glass sheets",
  "Encapsulation_atmosphere": "Null",
  "JV_measured_device_matching": "True",
  "JV_measured_reverse_scan_Voc": "1.184 V",
  "JV_measured_reverse_scan_Jsc": "25.68 mA cm-2",
  "JV_measured_reverse_scan_FF": "82.32%",
  "JV_measured_reverse_scan_PCE": "25.0%",
  "JV_measured_forward_scan_Voc": "Null",
  "JV_measured_forward_scan_Jsc": "Null",
  "JV_measured_forward_scan_FF": "Null",
  "JV_measured_forward_scan_PCE": "Null",
  "JV_measured_light_spectra": "AM1.5G",
  "JV_measured_light_spectra_intensity": "100 mW cm-2",
  "JV_measured_scan_speed": "0.01 V s-1",
  "JV_measured_scan_delay_time": "10 ms",
  "JV_certified_PCE": "24.3%",
  "Stabilized_measured_PCE": "24.2%",
  "Stabilized_certified_PCE": "Null",
  "Stability_test_device_matching": "True",
  "Stability_test_temperature": "85°C",
  "Stability_test_atmosphere": "Null",
  "Stability_test_light_spectra": "Null",
  "Stability_test_light_intensity": "Null",
  "Stability_test_relative_humidity": "85%",
  "Stability_PCE_after_time": "1000 hours",
  "Stability_PCE_after_time_value": ">95%"
}

File: dataset/2021-2025/10.1126_science.abm8566/Device_BestPCE_claude_haiku_10.1126_science.abm8566.json
{
  "Ref_DOI": "10.1126/science.abm8566",
  "Ref_journal": "Science",
  "Ref_publication_year": "2022",
  "Ref_title": "Organometallic-functionalized interfaces for highly efficient inverted perovskite solar cells",
  "Cell_architecture": "PIN",
  "Cell_stack_sequence": "ITO/PTAA/Perovskite/FcTc2/C60/BCP/Ag",
  "Cell_area_measured": "0.08 cm2",
  "ETL_thickness": "20/6",
  "ETL_stack_sequence": "C60/BCP",
  "ETL_additive_compound": "Null",
  "ETL_additive_concentration": "Null",
  "ETL_deposition_method": "Thermal evaporation",
  "ETL_deposition_solution_concentration": "Null",
  "ETL_deposition_solvents_compound": "Null",
  "ETL_deposition_synthesis_atmosphere": "High vacuum",
  "ETL_deposition_synthesis_atmosphere_pressure": "4e-6 torr",
  "ETL_deposition_synthesis_atmosphere_relative_humidity": "Null",
  "ETL_deposition_spin_coating_speed": "Null",
  "ETL_deposition_spin_coating_time": "Null",
  "ETL_deposition_thermal_annealing_temperature": "Null",
  "ETL_deposition_thermal_annealing_time": "Null",
  "Perovskite_dimension": "3D",
  "Perovskite_thickness": "Null",
  "Perovskite_composition_long_form": "Cs0.05(FA0.98MA0.02)0.95Pb(I0.98Br0.02)3",
  "Perovskite_additive_compound": "MACl",
  "Perovskite_additive_concentration": "15.5 mol%",
  "Perovskite_bandgap": "1.548",
  "Perovskite_deposition_method": "Spin-coating",
  "Perovskite_deposition_sequential_spin_coating": "False",
  "Perovskite_deposition_spin_coating_antisolvent": "Chlorobenzene",
  "Perovskite_deposition_reaction_solutions_compounds": "CsI;FAI;MABr;PbI2;PbBr2",
  "Perovskite_deposition_reaction_solutions_concentrations": "Null",
  "Perovskite_deposition_final_solutions_concentration_before_deposition": "1.73 M",
  "Perovskite_deposition_solvents_compound": "DMF;DMSO",
  "Perovskite_deposition_solvents_mixing_ratio": "5:1",
  "Perovskite_deposition_synthesis_atmosphere": "Nitrogen",
  "Perovskite_deposition_synthesis_atmosphere_pressure": "1 atm",
  "Perovskite_deposition_synthesis_atmosphere_relative_humidity": "<10 ppm",
  "Perovskite_deposition_spin_coating_speed": "1000;5000",
  "Perovskite_deposition_spin_coating_time": "10;40",
  "Perovskite_deposition_thermal_annealing_atmosphere": "Air",
  "Perovskite_deposition_thermal_annealing_temperature": "110",
  "Perovskite_deposition_thermal_annealing_time": "20",
  "Perovskite_surface_treatment_material": "FcTc2",
  "Perovskite_surface_treatment_method": "Spin-coating",
  "Perovskite_surface_treatment_solution_concentration": "1.0 mg/mL",
  "Perovskite_surface_treatment_solvents_compound": "Chlorobenzene",
  "Perovskite_surface_treatment_synthesis_atmosphere": "Nitrogen",
  "Perovskite_surface_treatment_synthesis_atmosphere_pressure": "1 atm",
  "Perovskite_surface_treatment_synthesis_atmosphere_relative_humidity": "<10 ppm",
  "Perovskite_surface_treatment_deposition_spin_coating_speed": "5000",
  "Perovskite_surface_treatment_deposition_spin_coating_time": "20",
  "Perovskite_surface_treatment_deposition_thermal_annealing_temperature": "100",
  "Perovskite_surface_treatment_deposition_thermal_annealing_time": "2",
  "HTL_thickness": "Null",
  "HTL_stack_sequence": "PTAA",
  "HTL_additive_compound": "Null",
  "HTL_additive_concentration": "Null",
  "HTL_deposition_method": "Spin-coating",
  "HTL_deposition_solution_concentration": "2.2 mg/mL",
  "HTL_deposition_solvents_compound": "Chlorobenzene",
  "HTL_deposition_synthesis_atmosphere": "Nitrogen",
  "HTL_deposition_synthesis_atmosphere_pressure": "1 atm",
  "HTL_deposition_synthesis_atmosphere_relative_humidity": "<10 ppm",
  "HTL_deposition_spin_coating_speed": "6000",
  "HTL_deposition_spin_coating_time": "30",
  "HTL_deposition_thermal_annealing_temperature": "100",
  "HTL_deposition_thermal_annealing_time": "10",
  "Backcontact_thickness": "100",
  "Beckcontact_deposition_method": "Thermal evaporation",
  "Backcontact_deposition_atmosphere_pressure": "4e-6 torr",
  "Encapsulation_method": "Polyisobutylene based polymer",
  "Encapsulation_atmosphere": "Air",
  "JV_measured_device_matching": "True",
  "JV_measured_reverse_scan_Voc": "1.184",
  "JV_measured_reverse_scan_Jsc": "25.68",
  "JV_measured_reverse_scan_FF": "82.32",
  "JV_measured_reverse_scan_PCE": "25.0",
  "JV_measured_forward_scan_Voc": "Null",
  "JV_measured_forward_scan_Jsc": "Null",
  "JV_measured_forward_scan_FF": "Null",
  "JV_measured_forward_scan_PCE": "Null",
  "JV_measured_light_spectra": "AM1.5G",
  "JV_measured_light_spectra_intensity": "1 sun",
  "JV_measured_scan_speed": "0.01",
  "JV_measured_scan_delay_time": "10",
  "JV_certified_PCE": "24.3",
  "Stabilized_measured_PCE": "24.2",
  "Stabilized_certified_PCE": "Null",
  "Stability_test_device_matching": "True",
  "Stability_test_temperature": "85",
  "Stability_test_atmosphere": "Nitrogen",
  "Stability_test_light_spectra": "AM1.5G",
  "Stability_test_light_intensity": "1 sun",
  "Stability_test_relative_humidity": "Null",
  "Stability_PCE_after_time": "1500 hours",
  "Stability_PCE_after_time_value": ">98"
}
