Repository: jiayijdong/PSCbench

# PSCbench


**PSCbench** is a novel benchmark for materials science research-level scientific
dataset curation sourced from published journals. The benchmark is designed to evaluate the complex classification capabilities,
strong domain knowledge, and advanced calculation skills of LLMs.

## Data


The PSCbench dataset is under dataset folder in json file format. Each file is list of dictionary and can be extracted using following scripts.
Each file stands for one published journal, which is fully elaborated in the paper. 

```
with open("./dataset/retroactive/{}.json".format(subject), encoding='utf-8') as json_file:
    problems=json.load(json_file)
```

File: dataset/2021-2025/10.1126_science.abm8566/Device_BestPCE_gpt4o_10.1126_science.abm8566.json
{
  "Ref_DOI": "10.1126/science.abm8566",
  "Ref_journal": "Science",
  "Ref_publication_year": "2022",
  "Ref_title": "Organometallic-functionalized interfaces for highly efficient inverted perovskite solar cells",
  "Cell_architecture": "PIN",
  "Cell_stack_sequence": "ITO/PTAA/perovskite/FcTc2/C60/BCP/Ag",
  "Cell_area_measured": "0.08 cm2",
  "ETL_thickness": "20 nm/6 nm",
  "ETL_stack_sequence": "C60/BCP",
  "ETL_additive_compound": "Null",
  "ETL_additive_concentration": "Null",
  "ETL_deposition_method": "Thermal evaporation/Thermal evaporation",
  "ETL_deposition_solution_concentration": "Null",
  "ETL_deposition_solvents_compound": "Null",
  "ETL_deposition_synthesis_atmosphere": "Null",
  "ETL_deposition_synthesis_atmosphere_pressure": "Null",
  "ETL_deposition_synthesis_atmosphere_relative_humidity": "Null",
  "ETL_deposition_spin_coating_speed": "Null",
  "ETL_deposition_spin_coating_time": "Null",
  "ETL_deposition_thermal_annealing_temperature": "Null",
  "ETL_deposition_thermal_annealing_time": "Null",
  "Perovskite_dimension": "3D",
  "Perovskite_thickness": "722 nm",
  "Perovskite_composition_long_form": "Cs0.05(FA0.98MA0.02)0.95Pb(I0.98Br0.02)3",
  "Perovskite_additive_compound": "MACl",
  "Perovskite_additive_concentration": "15.5 mol%",
  "Perovskite_bandgap": "1.548 eV",
  "Perovskite_deposition_method": "Spin-coating",
  "Perovskite_deposition_sequential_spin_coating": "False",
  "Perovskite_deposition_spin_coating_antisolvent": "Chlorobenzene",
  "Perovskite_deposition_reaction_solutions_compounds": "CsI;FAI;MABr;PbI2;PbBr2",
  "Perovskite_deposition_reaction_solutions_concentrations": "Null",
  "Perovskite_deposition_final_solutions_concentration_before_deposition": "1.73 M",
  "Perovskite_deposition_solvents_compound": "DMF;DMSO",
  "Perovskite_deposition_solvents_mixing_ratio": "5:1",
  "Perovskite_deposition_synthesis_atmosphere": "Nitrogen",
  "Perovskite_deposition_synthesis_atmosphere_pressure": "Null",
  "Perovskite_deposition_synthesis_atmosphere_relative_humidity": "Null",
  "Perovskite_deposition_spin_coating_speed": "1000 rpm;5000 rpm",
  "Perovskite_deposition_spin_coating_time": "10 s;40 s",
  "Perovskite_deposition_thermal_annealing_atmosphere": "Null",
  "Perovskite_deposition_thermal_annealing_temperature": "110 °C",
  "Perovskite_deposition_thermal_annealing_time": "20 min",
  "Perovskite_surface_treatment_material": "FcTc2",
  "Perovskite_surface_treatment_method": "Spin-coating",
  "Perovskite_surface_treatment_solution_concentration": "1 mg/mL",
  "Perovskite_surface_treatment_solvents_compound": "Chlorobenzene",
  "Perovskite_surface_treatment_synthesis_atmosphere": "Nitrogen",
  "Perovskite_surface_treatment_synthesis_atmosphere_pressure": "Null",
  "Perovskite_surface_treatment_synthesis_atmosphere_relative_humidity": "Null",
  "Perovskite_surface_treatment_deposition_spin_coating_speed": "5000 rpm",
  "Perovskite_surface_treatment_deposition_spin_coating_time": "20 s",
  "Perovskite_surface_treatment_deposition_thermal_annealing_temperature": "100 °C",
  "Perovskite_surface_treatment_deposition_thermal_annealing_time": "2 min",
  "HTL_thickness": "Null",
  "HTL_stack_sequence": "PTAA",
  "HTL_additive_compound": "Null",
  "HTL_additive_concentration": "Null",
  "HTL_deposition_method": "Spin-coating",
  "HTL_deposition_solution_concentration": "2.2 mg/mL",
  "HTL_deposition_solvents_compound": "Chlorobenzene",
  "HTL_deposition_synthesis_atmosphere": "Nitrogen",
  "HTL_deposition_synthesis_atmosphere_pressure": "Null",
  "HTL_deposition_synthesis_atmosphere_relative_humidity": "Null",
  "HTL_deposition_spin_coating_speed": "6000 rpm",
  "HTL_deposition_spin_coating_time": "30 s",
  "HTL_deposition_thermal_annealing_temperature": "100 °C",
  "HTL_deposition_thermal_annealing_time": "10 min",
  "Backcontact_thickness": "100 nm",
  "Beckcontact_deposition_method": "Thermal evaporation",
  "Backcontact_deposition_atmosphere_pressure": "< 4 × 10−6 Torr",
  "Encapsulation_method": "Polyisobutylene (PIB) based polymer",
  "Encapsulation_atmosphere": "Null",
  "JV_measured_device_matching": "True",
  "JV_measured_reverse_scan_Voc": "1.184 V",
  "JV_measured_reverse_scan_Jsc": "25.68 mA/cm2",
  "JV_measured_reverse_scan_FF": "82.32%",
  "JV_measured_reverse_scan_PCE": "25.0%",
  "JV_measured_forward_scan_Voc": "Null",
  "JV_measured_forward_scan_Jsc": "Null",
  "JV_measured_forward_scan_FF": "Null",
  "JV_measured_forward_scan_PCE": "Null",
  "JV_measured_light_spectra": "AM1.5G",
  "JV_measured_light_spectra_intensity": "1 sun",
  "JV_measured_scan_speed": "0.01 V/s",
  "JV_measured_scan_delay_time": "10 ms",
  "JV_certified_PCE": "24.3%",
  "Stabilized_measured_PCE": "24.2%",
  "Stabilized_certified_PCE": "Null",
  "Stability_test_device_matching": "True",
  "Stability_test_temperature": "85 °C",
  "Stability_test_atmosphere": "N2",
  "Stability_test_light_spectra": "AM1.5G",
  "Stability_test_light_intensity": "1 sun",
  "Stability_test_relative_humidity": "85%",
  "Stability_PCE_after_time": "1500 hours",
  "Stability_PCE_after_time_value": ">98%"
}

File: dataset/2021-2025/10.1126_science.abm8566/Device_BestPCE_gpt4o_mini_10.1126_science.abm8566.json
{
  "Ref_DOI": "10.1126/science.abm8566",
  "Ref_journal": "Science",
  "Ref_publication_year": "2022",
  "Ref_title": "Organometallic-functionalized interfaces for highly efficient inverted perovskite solar cells",
  "Cell_architecture": "PIN",
  "Cell_stack_sequence": "ITO/PTAA/perovskite/FcTc2/C60/BCP/Ag",
  "Cell_area_measured": "0.08 cm2",
  "ETL_thickness": "20 nm",
  "ETL_stack_sequence": "C60",
  "ETL_additive_compound": "Null",
  "ETL_additive_concentration": "Null",
  "ETL_deposition_method": "Thermal evaporation",
  "ETL_deposition_solution_concentration": "Null",
  "ETL_deposition_solvents_compound": "Null",
  "ETL_deposition_synthesis_atmosphere": "Nitrogen",
  "ETL_deposition_synthesis_atmosphere_pressure": "1 atm",
  "ETL_deposition_synthesis_atmosphere_relative_humidity": "Null",
  "ETL_deposition_spin_coating_speed": "Null",
  "ETL_deposition_spin_coating_time": "Null",
  "ETL_deposition_thermal_annealing_temperature": "Null",
  "ETL_deposition_thermal_annealing_time": "Null",
  "Perovskite_dimension": "3D",
  "Perovskite_thickness": "722 nm",
  "Perovskite_composition_long_form": "(FA0.98MA0.02)0.95Cs0.05Pb(I0.98Br0.02)3",
  "Perovskite_additive_compound": "MACl",
  "Perovskite_additive_concentration": "15.5 mol%",
  "Perovskite_bandgap": "1.548 eV",
  "Perovskite_deposition_method": "Spin-coating",
  "Perovskite_deposition_sequential_spin_coating": "False",
  "Perovskite_deposition_spin_coating_antisolvent": "Chlorobenzene",
  "Perovskite_deposition_reaction_solutions_compounds": "CsI;FAI;MABr;PbI2;PbBr2",
  "Perovskite_deposition_reaction_solutions_concentrations": "1.73 M;1.55 M;1.63 M;1.55 M;1.63 M",
  "Perovskite_deposition_final_solutions_concentration_before_deposition": "Null",
  "Perovskite_deposition_solvents_compound": "DMF;DMSO",
  "Perovskite_deposition_solvents_mixing_ratio": "5:1",
  "Perovskite_deposition_synthesis_atmosphere": "Nitrogen",
  "Perovskite_deposition_synthesis_atmosphere_pressure": "1 atm",
  "Perovskite_deposition_synthesis_atmosphere_relative_humidity": "Null",
  "Perovskite_deposition_spin_coating_speed": "1000 rpm;5000 rpm",
  "Perovskite_deposition_spin_coating_time": "10 s;40 s",
  "Perovskite_deposition_thermal_annealing_atmosphere": "Nitrogen",
  "Perovskite_deposition_thermal_annealing_temperature": "110 °C",
  "Perovskite_deposition_thermal_annealing_time": "20 min",
  "Perovskite_surface_treatment_material": "FcTc2",
  "Perovskite_surface_treatment_method": "Spin-coating",
  "Perovskite_surface_treatment_solution_concentration": "1 mg/mL",
  "Perovskite_surface_treatment_solvents_compound": "Chlorobenzene",
  "Perovskite_surface_treatment_synthesis_atmosphere": "Nitrogen",
  "Perovskite_surface_treatment_synthesis_atmosphere_pressure": "1 atm",
  "Perovskite_surface_treatment_synthesis_atmosphere_relative_humidity": "Null",
  "Perovskite_surface_treatment_deposition_spin_coating_speed": "5000 rpm",
  "Perovskite_surface_treatment_deposition_spin_coating_time": "20 s",
  "Perovskite_surface_treatment_deposition_thermal_annealing_temperature": "100 °C",
  "Perovskite_surface_treatment_deposition_thermal_annealing_time": "2 min",
  "HTL_thickness": "Null",
  "HTL_stack_sequence": "PTAA",
  "HTL_additive_compound": "Null",
  "HTL_additive_concentration": "Null",
  "HTL_deposition_method": "Spin-coating",
  "HTL_deposition_solution_concentration": "2.2 mg/mL",
  "HTL_deposition_solvents_compound": "Chlorobenzene",
  "HTL_deposition_synthesis_atmosphere": "Nitrogen",
  "HTL_deposition_synthesis_atmosphere_pressure": "1 atm",
  "HTL_deposition_synthesis_atmosphere_relative_humidity": "Null",
  "HTL_deposition_spin_coating_speed": "6000 rpm",
  "HTL_deposition_spin_coating_time": "30 s",
  "HTL_deposition_thermal_annealing_temperature": "100 °C",
  "HTL_deposition_thermal_annealing_time": "10 min",
  "Backcontact_thickness": "100 nm",
  "Beckcontact_deposition_method": "Thermal evaporation",
  "Backcontact_deposition_atmosphere_pressure": "1 atm",
  "Encapsulation_method": "Null",
  "Encapsulation_atmosphere": "Null",
  "JV_measured_device_matching": "True",
  "JV_measured_reverse_scan_Voc": "1.184 V",
  "JV_measured_reverse_scan_Jsc": "25.68 mA/cm2",
  "JV_measured_reverse_scan_FF": "82.32%",
  "JV_measured_reverse_scan_PCE": "25.0%",
  "JV_measured_forward_scan_Voc": "1.184 V",
  "JV_measured_forward_scan_Jsc": "25.68 mA/cm2",
  "JV_measured_forward_scan_FF": "82.32%",
  "JV_measured_forward_scan_PCE": "25.0%",
  "JV_measured_light_spectra": "AM1.5G",
  "JV_measured_light_spectra_intensity": "1 sun",
  "JV_measured_scan_speed": "0.01 V/s",
  "JV_measured_scan_delay_time": "10 ms",
  "JV_certified_PCE": "24.3%",
  "Stabilized_measured_PCE": "24.2%",
  "Stabilized_certified_PCE": "Null",
  "Stability_test_device_matching": "True",
  "Stability_test_temperature": "85 °C",
  "Stability_test_atmosphere": "Air",
  "Stability_test_light_spectra": "AM1.5G",
  "Stability_test_light_intensity": "1 sun",
  "Stability_test_relative_humidity": "85%",
  "Stability_PCE_after_time": "1500 hours",
  "Stability_PCE_after_time_value": ">98%"
}

File: dataset/2021-2025/10.1126_science.abm8566/Device_BestPCE_gpt4o_mini_zero_shot_10.1126_science.abm8566.json
{
  "Ref_DOI": "10.1126/science.abm8566",
  "Ref_journal": "Science",
  "Ref_publication_year": "2022",
  "Ref_title": "Organometallic-functionalized interfaces for highly efficient inverted perovskite solar cells",
  "Cell_architecture": "p-i-n",
  "Cell_stack_sequence": "ITO/PTAA/perovskite/FcTc2/C60/BCP/Ag",
  "Cell_area_measured": "0.08 cm2",
  "ETL_thickness": "20 nm",
  "ETL_stack_sequence": "C60",
  "ETL_additive_compound": "Null",
  "ETL_additive_concentration": "Null",
  "ETL_deposition_method": "thermal evaporation",
  "ETL_deposition_solution_concentration": "Null",
  "ETL_deposition_solvents_compound": "Null",
  "ETL_deposition_synthesis_atmosphere": "high vacuum",
  "ETL_deposition_synthesis_atmosphere_pressure": "< 4 × 10−6 Torr",
  "ETL_deposition_synthesis_atmosphere_relative_humidity": "Null",
  "ETL_deposition_spin_coating_speed": "Null",
  "ETL_deposition_spin_coating_time": "Null",
  "ETL_deposition_thermal_annealing_temperature": "Null",
  "ETL_deposition_thermal_annealing_time": "Null",
  "Perovskite_dimension": "Null",
  "Perovskite_thickness": "722 nm",
  "Perovskite_composition_long_form": "(FA0.98MA0.02)0.95Cs0.05Pb(I0.98Br0.02)3",
  "Perovskite_additive_compound": "MACl",
  "Perovskite_additive_concentration": "15.5 mol%",
  "Perovskite_bandgap": "1.548 eV",
  "Perovskite_deposition_method": "spin-coating",
  "Perovskite_deposition_sequential_spin_coating": "Yes",
  "Perovskite_deposition_spin_coating_antisolvent": "CB",
  "Perovskite_deposition_reaction_solutions_compounds": "CsI, FAI, MABr, PbI2, PbBr2",
  "Perovskite_deposition_reaction_solutions_concentrations": "1.73 M",
  "Perovskite_deposition_final_solutions_concentration_before_deposition": "Null",
  "Perovskite_deposition_solvents_compound": "DMF:DMSO",
  "Perovskite_deposition_solvents_mixing_ratio": "5:1",
  "Perovskite_deposition_synthesis_atmosphere": "N2-filled glovebox",
  "Perovskite_deposition_synthesis_atmosphere_pressure": "Null",
  "Perovskite_deposition_synthesis_atmosphere_relative_humidity": "< 10 ppm",
  "Perovskite_deposition_spin_coating_speed": "1000 rpm",
  "Perovskite_deposition_spin_coating_time": "50 s",
  "Perovskite_deposition_thermal_annealing_atmosphere": "Null",
  "Perovskite_deposition_thermal_annealing_temperature": "110 °C",
  "Perovskite_deposition_thermal_annealing_time": "20 min",
  "Perovskite_surface_treatment_material": "FcTc2",
  "Perovskite_surface_treatment_method": "spin-coating",
  "Perovskite_surface_treatment_solution_concentration": "1 mg ml-1",
  "Perovskite_surface_treatment_solvents_compound": "CB",
  "Perovskite_surface_treatment_synthesis_atmosphere": "N2-filled glovebox",
  "Perovskite_surface_treatment_synthesis_atmosphere_pressure": "Null",
  "Perovskite_surface_treatment_synthesis_atmosphere_relative_humidity": "< 10 ppm",
  "Perovskite_surface_treatment_deposition_spin_coating_speed": "5000 rpm",
  "Perovskite_surface_treatment_deposition_spin_coating_time": "20 s",
  "Perovskite_surface_treatment_deposition_thermal_annealing_temperature": "100 °C",
  "Perovskite_surface_treatment_deposition_thermal_annealing_time": "2 min",
  "HTL_thickness": "Null",
  "HTL_stack_sequence": "PTAA",
  "HTL_additive_compound": "Null",
  "HTL_additive_concentration": "Null",
  "HTL_deposition_method": "spin-coating",
  "HTL_deposition_solution_concentration": "2.2 mg ml-1",
  "HTL_deposition_solvents_compound": "CB",
  "HTL_deposition_synthesis_atmosphere": "Null",
  "HTL_deposition_synthesis_atmosphere_pressure": "Null",
  "HTL_deposition_synthesis_atmosphere_relative_humidity": "Null",
  "HTL_deposition_spin_coating_speed": "6000 rpm",
  "HTL_deposition_spin_coating_time": "30 s",
  "HTL_deposition_thermal_annealing_temperature": "100 °C",
  "HTL_deposition_thermal_annealing_time": "10 min",
  "Backcontact_thickness": "100 nm",
  "Beckcontact_deposition_method": "thermal evaporation",
  "Backcontact_deposition_atmosphere_pressure": "Null",
  "Encapsulation_method": "polyisobutylene (PIB) based polymer",
  "Encapsulation_atmosphere": "N2-filled glovebox",
  "JV_measured_device_matching": "Null",
  "JV_measured_reverse_scan_Voc": "1.184 V",
  "JV_measured_reverse_scan_Jsc": "25.68 mA cm−2",
  "JV_measured_reverse_scan_FF": "82.32%",
  "JV_measured_reverse_scan_PCE": "25.0%",
  "JV_measured_forward_scan_Voc": "1.179 V",
  "JV_measured_forward_scan_Jsc": "25.59 mA cm−2",
  "JV_measured_forward_scan_FF": "80.60%",
  "JV_measured_forward_scan_PCE": "24.3%",
  "JV_measured_light_spectra": "AM1.5G",
  "JV_measured_light_spectra_intensity": "100 mW cm−2",
  "JV_measured_scan_speed": "0.01 V s−1",
  "JV_measured_scan_delay_time": "10 ms",
  "JV_certified_PCE": "24.3%",
  "Stabilized_measured_PCE": "24.2%",
  "Stabilized_certified_PCE": "Null",
  "Stability_test_device_matching": "Null",
  "Stability_test_temperature": "85 °C",
  "Stability_test_atmosphere": "N2-filled glovebox",
  "Stability_test_light_spectra": "Null",
  "Stability_test_light_intensity": "Null",
  "Stability_test_relative_humidity": "85%",
  "Stability_PCE_after_time": ">1500 hours",
  "Stability_PCE_after_time_value": ">98%"
}

File: dataset/2021-2025/10.1126_science.abm8566/Device_BestPCE_grok_10.1126_science.abm8566.json
{
  "Ref_DOI": "10.1126/science.abm8566",
  "Ref_journal": "Science",
  "Ref_publication_year": "2022",
  "Ref_title": "Organometallic-functionalized interfaces for highly efficient inverted perovskite solar cells",
  "Cell_architecture": "PIN",
  "Cell_stack_sequence": "ITO/PTAA/Perovskite/FcTc2/C60/BCP/Ag",
  "Cell_area_measured": "0.08 cm2",
  "ETL_thickness": "20 nm/6 nm",
  "ETL_stack_sequence": "C60/BCP",
  "ETL_additive_compound": "Null",
  "ETL_additive_concentration": "Null",
  "ETL_deposition_method": "Thermal evaporation/Thermal evaporation",
  "ETL_deposition_solution_concentration": "Null/Null",
  "ETL_deposition_solvents_compound": "Null/Null",
  "ETL_deposition_synthesis_atmosphere": "High vacuum",
  "ETL_deposition_synthesis_atmosphere_pressure": "< 4e-6 Torr",
  "ETL_deposition_synthesis_atmosphere_relative_humidity": "Null",
  "ETL_deposition_spin_coating_speed": "Null/Null",
  "ETL_deposition_spin_coating_time": "Null/Null",
  "ETL_deposition_thermal_annealing_temperature": "Null/Null",
  "ETL_deposition_thermal_annealing_time": "Null/Null",
  "Perovskite_dimension": "3D",
  "Perovskite_thickness": "722 nm",
  "Perovskite_composition_long_form": "Cs0.05(FA0.98MA0.02)0.95Pb(I0.98Br0.02)3",
  "Perovskite_additive_compound": "MACl; Excess PbI2",
  "Perovskite_additive_concentration": "15.5 mol%; 5 mol%",
  "Perovskite_bandgap": "1.548 eV",
  "Perovskite_deposition_method": "Spin-coating",
  "Perovskite_deposition_sequential_spin_coating": "False",
  "Perovskite_deposition_spin_coating_antisolvent": "Chlorobenzene",
  "Perovskite_deposition_reaction_solutions_compounds": "CsI; FAI; MABr; PbI2; PbBr2",
  "Perovskite_deposition_reaction_solutions_concentrations": "Null; Null; Null; Null; Null",
  "Perovskite_deposition_final_solutions_concentration_before_deposition": "1.73 M",
  "Perovskite_deposition_solvents_compound": "DMF; DMSO",
  "Perovskite_deposition_solvents_mixing_ratio": "5:1",
  "Perovskite_deposition_synthesis_atmosphere": "Nitrogen",
  "Perovskite_deposition_synthesis_atmosphere_pressure": "Null",
  "Perovskite_deposition_synthesis_atmosphere_relative_humidity": "< 10 ppm H2O",
  "Perovskite_deposition_spin_coating_speed": "1000 rpm; 5000 rpm",
  "Perovskite_deposition_spin_coating_time": "10 s; 40 s",
  "Perovskite_deposition_thermal_annealing_atmosphere": "Nitrogen",
  "Perovskite_deposition_thermal_annealing_temperature": "110 °C",
  "Perovskite_deposition_thermal_annealing_time": "20 min",
  "Perovskite_surface_treatment_material": "FcTc2",
  "Perovskite_surface_treatment_method": "Spin-coating",
  "Perovskite_surface_treatment_solution_concentration": "1 mg/mL",
  "Perovskite_surface_treatment_solvents_compound": "Chlorobenzene",
  "Perovskite_surface_treatment_synthesis_atmosphere": "Nitrogen",
  "Perovskite_surface_treatment_synthesis_atmosphere_pressure": "Null",
  "Perovskite_surface_treatment_synthesis_atmosphere_relative_humidity": "< 10 ppm H2O",
  "Perovskite_surface_treatment_deposition_spin_coating_speed": "5000 rpm",
  "Perovskite_surface_treatment_deposition_spin_coating_time": "20 s",
  "Perovskite_surface_treatment_deposition_thermal_annealing_temperature": "100 °C",
  "Perovskite_surface_treatment_deposition_thermal_annealing_time": "2 min",
  "HTL_thickness": "Null",
  "HTL_stack_sequence": "PTAA",
  "HTL_additive_compound": "Null",
  "HTL_additive_concentration": "Null",
  "HTL_deposition_method": "Spin-coating",
  "HTL_deposition_solution_concentration": "2.2 mg/mL",
  "HTL_deposition_solvents_compound": "Chlorobenzene",
  "HTL_deposition_synthesis_atmosphere": "Nitrogen",
  "HTL_deposition_synthesis_atmosphere_pressure": "Null",
  "HTL_deposition_synthesis_atmosphere_relative_humidity": "< 10 ppm H2O",
  "HTL_deposition_spin_coating_speed": "6000 rpm",
  "HTL_deposition_spin_coating_time": "30 s",
  "HTL_deposition_thermal_annealing_temperature": "100 °C",
  "HTL_deposition_thermal_annealing_time": "10 min",
  "Backcontact_thickness": "100 nm",
  "Beckcontact_deposition_method": "Thermal evaporation",
  "Backcontact_deposition_atmosphere_pressure": "< 4e-6 Torr",
  "Encapsulation_method": "Polyisobutylene (PIB) based polymer with glass sheets",
  "Encapsulation_atmosphere": "Null",
  "JV_measured_device_matching": "True",
  "JV_measured_reverse_scan_Voc": "1.184 V",
  "JV_measured_reverse_scan_Jsc": "25.68 mA/cm2",
  "JV_measured_reverse_scan_FF": "82.32 %",
  "JV_measured_reverse_scan_PCE": "25.0 %",
  "JV_measured_forward_scan_Voc": "Null",
  "JV_measured_forward_scan_Jsc": "Null",
  "JV_measured_forward_scan_FF": "Null",
  "JV_measured_forward_scan_PCE": "Null",
  "JV_measured_light_spectra": "AM1.5G",
  "JV_measured_light_spectra_intensity": "100 mW/cm2",
  "JV_measured_scan_speed": "0.01 V/s",
  "JV_measured_scan_delay_time": "10 ms",
  "JV_certified_PCE": "24.3 %",
  "Stabilized_measured_PCE": "24.2 %",
  "Stabilized_certified_PCE": "Null",
  "Stability_test_device_matching": "True",
  "Stability_test_temperature": "25 °C",
  "Stability_test_atmosphere": "Nitrogen",
  "Stability_test_light_spectra": "1 sun equivalent LED",
  "Stability_test_light_intensity": "1 sun",
  "Stability_test_relative_humidity": "< 10 ppm H2O",
  "Stability_PCE_after_time": "1500 hours",
  "Stability_PCE_after_time_value": ">98 % of initial PCE"
}

File: dataset/2021-2025/10.1126_science.abm8566/Device_BestPCE_o3_10.1126_science.abm8566.json
{
  "Ref_DOI": "10.1126/science.abm8566",
  "Ref_journal": "Science",
  "Ref_publication_year": "2022",
  "Ref_title": "Organometallic-functionalized interfaces for highly efficient inverted perovskite solar cells",
  "Cell_architecture": "PIN",
  "Cell_stack_sequence": "ITO/PTAA/Perovskite/FcTc2/C60/BCP/Ag",
  "Cell_area_measured": "0.08 cm2",
  "ETL_thickness": "20 nm/6 nm",
  "ETL_stack_sequence": "C60/BCP",
  "ETL_additive_compound": "Null",
  "ETL_additive_concentration": "Null",
  "ETL_deposition_method": "Thermal evaporation/Thermal evaporation",
  "ETL_deposition_solution_concentration": "Null",
  "ETL_deposition_solvents_compound": "Null",
  "ETL_deposition_synthesis_atmosphere": "Vacuum",
  "ETL_deposition_synthesis_atmosphere_pressure": "<4e-6 Torr",
  "ETL_deposition_synthesis_atmosphere_relative_humidity": "Null",
  "ETL_deposition_spin_coating_speed": "Null",
  "ETL_deposition_spin_coating_time": "Null",
  "ETL_deposition_thermal_annealing_temperature": "Null",
  "ETL_deposition_thermal_annealing_time": "Null",
  "Perovskite_dimension": "3D",
  "Perovskite_thickness": "722 nm",
  "Perovskite_composition_long_form": "Cs0.05(FA0.98MA0.02)0.95Pb(I0.98Br0.02)3",
  "Perovskite_additive_compound": "PbI2;MACl",
  "Perovskite_additive_concentration": "5 mol%;15.5 mol%",
  "Perovskite_bandgap": "1.548 eV",
  "Perovskite_deposition_method": "Spin-coating",
  "Perovskite_deposition_sequential_spin_coating": "False",
  "Perovskite_deposition_spin_coating_antisolvent": "Chlorobenzene",
  "Perovskite_deposition_reaction_solutions_compounds": "CsI;FAI;MABr;PbI2;PbBr2;MACl",
  "Perovskite_deposition_reaction_solutions_concentrations": "Null",
  "Perovskite_deposition_final_solutions_concentration_before_deposition": "1.73 M",
  "Perovskite_deposition_solvents_compound": "DMF;DMSO",
  "Perovskite_deposition_solvents_mixing_ratio": "5:1",
  "Perovskite_deposition_synthesis_atmosphere": "Nitrogen",
  "Perovskite_deposition_synthesis_atmosphere_pressure": "1 atm",
  "Perovskite_deposition_synthesis_atmosphere_relative_humidity": "<1%",
  "Perovskite_deposition_spin_coating_speed": "1000 rpm;5000 rpm",
  "Perovskite_deposition_spin_coating_time": "10 s;40 s",
  "Perovskite_deposition_thermal_annealing_atmosphere": "Nitrogen",
  "Perovskite_deposition_thermal_annealing_temperature": "110 °C",
  "Perovskite_deposition_thermal_annealing_time": "20 min",
  "Perovskite_surface_treatment_material": "FcTc2",
  "Perovskite_surface_treatment_method": "Spin-coating",
  "Perovskite_surface_treatment_solution_concentration": "1 mg/mL",
  "Perovskite_surface_treatment_solvents_compound": "Chlorobenzene",
  "Perovskite_surface_treatment_synthesis_atmosphere": "Nitrogen",
  "Perovskite_surface_treatment_synthesis_atmosphere_pressure": "1 atm",
  "Perovskite_surface_treatment_synthesis_atmosphere_relative_humidity": "<1%",
  "Perovskite_surface_treatment_deposition_spin_coating_speed": "5000 rpm",
  "Perovskite_surface_treatment_deposition_spin_coating_time": "20 s",
  "Perovskite_surface_treatment_deposition_thermal_annealing_temperature": "100 °C",
  "Perovskite_surface_treatment_deposition_thermal_annealing_time": "2 min",
  "HTL_thickness": "Null",
  "HTL_stack_sequence": "PTAA",
  "HTL_additive_compound": "Null",
  "HTL_additive_concentration": "Null",
  "HTL_deposition_method": "Spin-coating",
  "HTL_deposition_solution_concentration": "2.2 mg/mL",
  "HTL_deposition_solvents_compound": "Chlorobenzene",
  "HTL_deposition_synthesis_atmosphere": "Nitrogen",
  "HTL_deposition_synthesis_atmosphere_pressure": "1 atm",
  "HTL_deposition_synthesis_atmosphere_relative_humidity": "<1%",
  "HTL_deposition_spin_coating_speed": "6000 rpm",
  "HTL_deposition_spin_coating_time": "30 s",
  "HTL_deposition_thermal_annealing_temperature": "100 °C",
  "HTL_deposition_thermal_annealing_time": "10 min",
  "Backcontact_thickness": "100 nm",
  "Beckcontact_deposition_method": "Thermal evaporation",
  "Backcontact_deposition_atmosphere_pressure": "<4e-6 Torr",
  "Encapsulation_method": "Polyisobutylene (PVS 101) with glass sheets",
  "Encapsulation_atmosphere": "Nitrogen",
  "JV_measured_device_matching": "True",
  "JV_measured_reverse_scan_Voc": "1.184 V",
  "JV_measured_reverse_scan_Jsc": "25.68 mA/cm2",
  "JV_measured_reverse_scan_FF": "82.32 %",
  "JV_measured_reverse_scan_PCE": "25.0 %",
  "JV_measured_forward_scan_Voc": "Null",
  "JV_measured_forward_scan_Jsc": "Null",
  "JV_measured_forward_scan_FF": "Null",
  "JV_measured_forward_scan_PCE": "Null",
  "JV_measured_light_spectra": "AM1.5G",
  "JV_measured_light_spectra_intensity": "1 sun",
  "JV_measured_scan_speed": "0.01 V/s",
  "JV_measured_scan_delay_time": "10 ms",
  "JV_certified_PCE": "24.3",
  "Stabilized_measured_PCE": "24.2",
  "Stabilized_certified_PCE": "Null",
  "Stability_test_device_matching": "True",
  "Stability_test_temperature": "25 °C",
  "Stability_test_atmosphere": "Nitrogen",
  "Stability_test_light_spectra": "AM1.5G",
  "Stability_test_light_intensity": "1 sun",
  "Stability_test_relative_humidity": "<1%",
  "Stability_PCE_after_time": "1500 hours",
  "Stability_PCE_after_time_value": "98 %"
}

File: dataset/2021-2025/10.1126_science.abm8566/Device_BestPCE_o4_mini_10.1126_science.abm8566.json
{
  "Ref_DOI": "10.1126/science.abm8566",
  "Ref_journal": "Science",
  "Ref_publication_year": "2022",
  "Ref_title": "Organometallic-functionalized interfaces for highly efficient inverted perovskite solar cells",
  "Cell_architecture": "PIN",
  "Cell_stack_sequence": "Glass/ITO/PTAA/Cs0.05(FA0.98MA0.02)0.95Pb(I0.98Br0.02)3/FcTc2/C60/BCP/Ag",
  "Cell_area_measured": "0.08 cm2",
  "ETL_thickness": "20 nm",
  "ETL_stack_sequence": "C60",
  "ETL_additive_compound": "Null",
  "ETL_additive_concentration": "Null",
  "ETL_deposition_method": "Thermal evaporation",
  "ETL_deposition_solution_concentration": "Null",
  "ETL_deposition_solvents_compound": "Null",
  "ETL_deposition_synthesis_atmosphere": "Vacuum",
  "ETL_deposition_synthesis_atmosphere_pressure": "<4e-6 Torr",
  "ETL_deposition_synthesis_atmosphere_relative_humidity": "Null",
  "ETL_deposition_spin_coating_speed": "Null",
  "ETL_deposition_spin_coating_time": "Null",
  "ETL_deposition_thermal_annealing_temperature": "Null",
  "ETL_deposition_thermal_annealing_time": "Null",
  "Perovskite_dimension": "3D",
  "Perovskite_thickness": "722 nm",
  "Perovskite_composition_long_form": "Cs0.05(FA0.98MA0.02)0.95Pb(I0.98Br0.02)3",
  "Perovskite_additive_compound": "MACl",
  "Perovskite_additive_concentration": "15.5 mol%",
  "Perovskite_bandgap": "1.548 eV",
  "Perovskite_deposition_method": "Spin-coating",
  "Perovskite_deposition_sequential_spin_coating": "True",
  "Perovskite_deposition_spin_coating_antisolvent": "Chlorobenzene",
  "Perovskite_deposition_reaction_solutions_compounds": "CsI;FAI;MABr;PbI2;PbBr2;MACl",
  "Perovskite_deposition_reaction_solutions_concentrations": "Null",
  "Perovskite_deposition_final_solutions_concentration_before_deposition": "1.73 M",
  "Perovskite_deposition_solvents_compound": "DMF;DMSO",
  "Perovskite_deposition_solvents_mixing_ratio": "5:1",
  "Perovskite_deposition_synthesis_atmosphere": "Nitrogen",
  "Perovskite_deposition_synthesis_atmosphere_pressure": "1 atm",
  "Perovskite_deposition_synthesis_atmosphere_relative_humidity": "Null",
  "Perovskite_deposition_spin_coating_speed": "1000 rpm;5000 rpm",
  "Perovskite_deposition_spin_coating_time": "10 s;40 s",
  "Perovskite_deposition_thermal_annealing_atmosphere": "Nitrogen",
  "Perovskite_deposition_thermal_annealing_temperature": "110 °C",
  "Perovskite_deposition_thermal_annealing_time": "20 min",
  "Perovskite_surface_treatment_material": "Ferrocenyl-bis-thiophene-2-carboxylate (FcTc2)",
  "Perovskite_surface_treatment_method": "Spin-coating",
  "Perovskite_surface_treatment_solution_concentration": "1 mg/mL",
  "Perovskite_surface_treatment_solvents_compound": "Chlorobenzene",
  "Perovskite_surface_treatment_synthesis_atmosphere": "Nitrogen",
  "Perovskite_surface_treatment_synthesis_atmosphere_pressure": "1 atm",
  "Perovskite_surface_treatment_synthesis_atmosphere_relative_humidity": "Null",
  "Perovskite_surface_treatment_deposition_spin_coating_speed": "5000 rpm",
  "Perovskite_surface_treatment_deposition_spin_coating_time": "20 s",
  "Perovskite_surface_treatment_deposition_thermal_annealing_temperature": "100 °C",
  "Perovskite_surface_treatment_deposition_thermal_annealing_time": "2 min",
  "HTL_thickness": "Null",
  "HTL_stack_sequence": "PTAA",
  "HTL_additive_compound": "Null",
  "HTL_additive_concentration": "Null",
  "HTL_deposition_method": "Spin-coating",
  "HTL_deposition_solution_concentration": "2.2 mg/mL",
  "HTL_deposition_solvents_compound": "Chlorobenzene",
  "HTL_deposition_synthesis_atmosphere": "Nitrogen",
  "HTL_deposition_synthesis_atmosphere_pressure": "1 atm",
  "HTL_deposition_synthesis_atmosphere_relative_humidity": "Null",
  "HTL_deposition_spin_coating_speed": "6000 rpm",
  "HTL_deposition_spin_coating_time": "30 s",
  "HTL_deposition_thermal_annealing_temperature": "100 °C",
  "HTL_deposition_thermal_annealing_time": "10 min",
  "Backcontact_thickness": "100 nm",
  "Beckcontact_deposition_method": "Thermal evaporation",
  "Backcontact_deposition_atmosphere_pressure": "<4e-6 Torr",
  "Encapsulation_method": "Null",
  "Encapsulation_atmosphere": "Null",
  "JV_measured_device_matching": "True",
  "JV_measured_reverse_scan_Voc": "1.184 V",
  "JV_measured_reverse_scan_Jsc": "25.68 mA/cm2",
  "JV_measured_reverse_scan_FF": "82.32%",
  "JV_measured_reverse_scan_PCE": "25.0%",
  "JV_measured_forward_scan_Voc": "Null",
  "JV_measured_forward_scan_Jsc": "Null",
  "JV_measured_forward_scan_FF": "Null",
  "JV_measured_forward_scan_PCE": "Null",
  "JV_measured_light_spectra": "AM1.5G",
  "JV_measured_light_spectra_intensity": "100 mW/cm2",
  "JV_measured_scan_speed": "0.01 V/s",
  "JV_measured_scan_delay_time": "10 ms",
  "JV_certified_PCE": "24.3%",
  "Stabilized_measured_PCE": "24.2%",
  "Stabilized_certified_PCE": "Null",
  "Stability_test_device_matching": "True",
  "Stability_test_temperature": "25 °C",
  "Stability_test_atmosphere": "Nitrogen",
  "Stability_test_light_spectra": "AM1.5G",
  "Stability_test_light_intensity": "100 mW/cm2",
  "Stability_test_relative_humidity": "Null",
  "Stability_PCE_after_time": ">1500 hours",
  "Stability_PCE_after_time_value": ">98%"
}
