Repository: jiayijdong/PSCbench

# PSCbench


**PSCbench** is a novel benchmark for materials science research-level scientific
dataset curation sourced from published journals. The benchmark is designed to evaluate the complex classification capabilities,
strong domain knowledge, and advanced calculation skills of LLMs. 

We developed an innovative **evaluation protocol** for a detailed analysis of classification abilities of leading commercially available Large Language Models. This
involves instructing LLMs to extract key knowledge information within a predefined set of
dataset template. This process offers a fine-grained understanding that LLM works as well as a human in annotating the data
and actually finds out when the humans failed to annotate the data
.

## Data


The PSCbench dataset is under dataset folder in json file format. Each file is list of dictionary and can be extracted using following scripts.
Each file stands for one published journal, which is fully elaborated in the paper. 

```
with open("./dataset/retroactive/{}.json".format(subject), encoding='utf-8') as json_file:
    problems=json.load(json_file)
```

## Evaluation
To evaluate our data using LLM, please refer to folder under eval

## Analysis (Evaluation Protocol)
The evaluation protocol involves analyzing both LLM
and reference (correct) ground truth with the assistance of human annotators to identify the key information in the literature.
These reasons are then summarized into 4 categories: **Tag, Materials, Fabrication and Properties**. Subsequently, a LLM verifier is employed to automatically attribute each
incorrectly extracted answer into a certain field. The resulting error profiles enable the
interpretation of the improved skills by certain prompting strategies and direct comparison of various
strategies.

### run evaluation protocol
After running the evaluation part, use the output to run the evaluation protocol. 
```
cd eval
OPENAI_API_KEY=your_key python ana_error.py --setting your_setting 
```

## Citation
If you find our paper useful, please cite our paper
```
@misc{dong2024pscbench,
  author = {Dong, Jiayi and Huang, Zijian and Yao, Yu and Shen, Zhichao and Liu, Junkai and Tong, Yiushun and Tsai, Chu-Yen and Duan, Haoxiang and Yang, Wenxin and Gong, Ming and Xu, Wei and Kundu, Arnesh and Zhang, Ying and Huang, Joshua and Tong, Xinyang and Yeh, Eric and Zhu, Yingke and Ng, Charlotte and Du, Yilun and Li, Ju and Schwalbe-Koda, Daniel and Yang, Yang},
  title = {{PSCBENCH: A Benchmark for Large-Scale Automated Knowledge Extraction and Data Curation in Perovskite Solar Cell Literature}},
  note = {Preprint},
  year = {2024},
  url = {https://arxiv.org/abs/XXXX.XXXXX}  
}

```

File: dataset/2021-2025/10.1126_science.abn3148/Device_BestPCE_10.1126_science.abn3148.json
{
    "Ref_DOI": "10.1126/science.abn3148",
    "Ref_journal": "Science",
    "Ref_publication_year": "2022",
    "Ref_title": "Initializing film homogeneity to retard phase segregation for stable perovskite solar cells",
    "Cell_architecture": "NIP",
    "Cell_stack_sequence": "ITO/SnO2/Cs0.1FA0.9PbI3/Spiro-OMeTAD/Au",
    "Cell_area_measured": "1.00 cm2",
    "ETL_thickness": "Null",
    "ETL_stack_sequence": "SnO2",
    "ETL_additive_compound": "Null",
    "ETL_additive_concentration": "Null",
    "ETL_deposition_method": "Spin-coating",
    "ETL_deposition_solution_concentration": "3%",
    "ETL_deposition_solvents_compound": "Water",
    "ETL_deposition_synthesis_atmosphere": "Air",
    "ETL_deposition_synthesis_atmosphere_pressure": "1 atm",
    "ETL_deposition_synthesis_atmosphere_relative_humidity": "Null",
    "ETL_deposition_spin_coating_speed": "4000 rpm",
    "ETL_deposition_spin_coating_time": "30 s",
    "ETL_deposition_thermal_annealing_temperature": "150 °C",
    "ETL_deposition_thermal_annealing_time": "30 min",
    "Perovskite_dimension": "3D",
    "Perovskite_thickness": "Null",
    "Perovskite_composition_long_form": "Cs0.1FA0.9PbI3",
    "Perovskite_additive_compound": "Selenophene",
    "Perovskite_additive_concentration": "0.75% mol:mol",
    "Perovskite_bandgap": "Null",
    "Perovskite_deposition_method": "Spin-coating",
    "Perovskite_deposition_sequential_spin_coating": "True",
    "Perovskite_deposition_spin_coating_antisolvent": "Null",
    "Perovskite_deposition_reaction_solutions_compounds": "PbI2; CsI; FAI; MACl",
    "Perovskite_deposition_reaction_solutions_concentrations": "1.5M; 5% molar ratio; 90 mg; 9 mg",
    "Perovskite_deposition_final_solutions_concentration_before_deposition": "Null",
    "Perovskite_deposition_solvents_compound": "DMF/DMSO",
    "Perovskite_deposition_solvents_mixing_ratio": "9:1",
    "Perovskite_deposition_synthesis_atmosphere": "Air",
    "Perovskite_deposition_synthesis_atmosphere_pressure": "1 atm",
    "Perovskite_deposition_synthesis_atmosphere_relative_humidity": "<20%",
    "Perovskite_deposition_spin_coating_speed": "1500 rpm; 1900 rpm",
    "Perovskite_deposition_spin_coating_time": "30 s; 30 s",
    "Perovskite_deposition_thermal_annealing_atmosphere": "Air",
    "Perovskite_deposition_thermal_annealing_temperature": "70 °C; 150 °C",
    "Perovskite_deposition_thermal_annealing_time": "1 min; 15 min",
    "Perovskite_surface_treatment_material": "4-methoxy-phenethylammonium-iodide",
    "Perovskite_surface_treatment_method": "Spin-coating",
    "Perovskite_surface_treatment_solution_concentration": "5 mg/mL",
    "Perovskite_surface_treatment_solvents_compound": "IPA",
    "Perovskite_surface_treatment_synthesis_atmosphere": "Null",
    "Perovskite_surface_treatment_synthesis_atmosphere_pressure": "Null",
    "Perovskite_surface_treatment_synthesis_atmosphere_relative_humidity": "Null",
    "Perovskite_surface_treatment_deposition_spin_coating_speed": "5000 rpm",
    "Perovskite_surface_treatment_deposition_spin_coating_time": "Null",
    "Perovskite_surface_treatment_deposition_thermal_annealing_temperature": "Null",
    "Perovskite_surface_treatment_deposition_thermal_annealing_time": "Null",
    "HTL_thickness": "Null",
    "HTL_stack_sequence": "Spiro-OMeTAD",
    "HTL_additive_compound": "Li-TFSI",
    "HTL_additive_concentration": "260 mg/mL",
    "HTL_deposition_method": "Spin-Coating",
    "HTL_deposition_solution_concentration": "72.3 mg/mL",
    "HTL_deposition_solvents_compound": "Chlorobenzene",
    "HTL_deposition_synthesis_atmosphere": "Null",
    "HTL_deposition_synthesis_atmosphere_pressure": "Null",
    "HTL_deposition_synthesis_atmosphere_relative_humidity": "Null",
    "HTL_deposition_spin_coating_speed": "3000 rpm",
    "HTL_deposition_spin_coating_time": "30 s",
    "HTL_deposition_thermal_annealing_temperature": "Null",
    "HTL_deposition_thermal_annealing_time": "Null",
    "Backcontact_thickness": "80 nm",
    "Beckcontact_deposition_method": "Thermal evaporation",
    "Backcontact_deposition_atmosphere_pressure": "Null",
    "Encapsulation_method": "Null",
    "Encapsulation_atmosphere": "Null",
    "JV_measured_device_matching": "True",
    "JV_measured_reverse_scan_Voc": "1.14 V",
    "JV_measured_reverse_scan_Jsc": "24.7 mA/cm2",
    "JV_measured_reverse_scan_FF": "84%",
    "JV_measured_reverse_scan_PCE": "23.7%",
    "JV_measured_forward_scan_Voc": "Null",
    "JV_measured_forward_scan_Jsc": "Null",
    "JV_measured_forward_scan_FF": "Null",
    "JV_measured_forward_scan_PCE": "Null",
    "JV_measured_light_spectra": "AM1.5G",
    "JV_measured_light_spectra_intensity": "100 mW/cm2",
    "JV_measured_scan_speed": "0.1 V/s",
    "JV_measured_scan_delay_time": "200 ms",
    "JV_certified_PCE": "23.7%",
    "Stabilized_measured_PCE": "22.4%",
    "Stabilized_certified_PCE": "Null",
    "Stability_test_device_matching": "True",
    "Stability_test_temperature": "45 °C",
    "Stability_test_atmosphere": "N2",
    "Stability_test_light_spectra": "1 sun",
    "Stability_test_light_intensity": "100 mW/cm2",
    "Stability_test_relative_humidity": "Null",
    "Stability_PCE_after_time": "3190 hours",
    "Stability_PCE_after_time_value": "91%"
}

File: dataset/2021-2025/10.1126_science.abn3148/Device_BestPCE_Gemini_1.5_pro_10.1126_science.abn3148.json
{
  "Ref_DOI": "10.1126/science.abn3148",
  "Ref_journal": "Science",
  "Ref_publication_year": "2022",
  "Ref_title": "Initializing film homogeneity to retard phase segregation for stable perovskite solar cells",
  "Cell_architecture": "NIP",
  "Cell_stack_sequence": "ITO/SnO2/Cs0.1FA0.9PbI3/Spiro-OMeTAD/Au",
  "Cell_area_measured": "1.00 cm2",
  "ETL_thickness": "Null",
  "ETL_stack_sequence": "SnO2",
  "ETL_additive_compound": "Null",
  "ETL_additive_concentration": "Null",
  "ETL_deposition_method": "Chemical bath deposition",
  "ETL_deposition_solution_concentration": "Null",
  "ETL_deposition_solvents_compound": "H2O",
  "ETL_deposition_synthesis_atmosphere": "Null",
  "ETL_deposition_synthesis_atmosphere_pressure": "Null",
  "ETL_deposition_synthesis_atmosphere_relative_humidity": "Null",
  "ETL_deposition_spin_coating_speed": "Null",
  "ETL_deposition_spin_coating_time": "Null",
  "ETL_deposition_thermal_annealing_temperature": "170 °C",
  "ETL_deposition_thermal_annealing_time": "60 min",
  "Perovskite_dimension": "3D",
  "Perovskite_thickness": "Null",
  "Perovskite_composition_long_form": "Cs0.1FA0.9PbI3",
  "Perovskite_additive_compound": "selenophene",
  "Perovskite_additive_concentration": "0.23 mol%",
  "Perovskite_bandgap": "Null",
  "Perovskite_deposition_method": "Spin-coating",
  "Perovskite_deposition_sequential_spin_coating": "True",
  "Perovskite_deposition_spin_coating_antisolvent": "Null",
  "Perovskite_deposition_reaction_solutions_compounds": "PbI2;CsI;selenophene;FAI;MACl",
  "Perovskite_deposition_reaction_solutions_concentrations": "1.5 M;3 mol%;0.23 mol%;Null;Null",
  "Perovskite_deposition_final_solutions_concentration_before_deposition": "Null",
  "Perovskite_deposition_solvents_compound": "DMF;DMSO;IPA",
  "Perovskite_deposition_solvents_mixing_ratio": "9:1;Null",
  "Perovskite_deposition_synthesis_atmosphere": "Air",
  "Perovskite_deposition_synthesis_atmosphere_pressure": "1 atm",
  "Perovskite_deposition_synthesis_atmosphere_relative_humidity": "<20%",
  "Perovskite_deposition_spin_coating_speed": "1500 rpm;1900 rpm",
  "Perovskite_deposition_spin_coating_time": "30 s;30 s",
  "Perovskite_deposition_thermal_annealing_atmosphere": "Air",
  "Perovskite_deposition_thermal_annealing_temperature": "70 °C;170 °C",
  "Perovskite_deposition_thermal_annealing_time": "1 min;15 min",
  "Perovskite_surface_treatment_material": "4-methoxy-phenethylammonium-iodide",
  "Perovskite_surface_treatment_method": "Spin-coating",
  "Perovskite_surface_treatment_solution_concentration": "5 mg/mL",
  "Perovskite_surface_treatment_solvents_compound": "IPA",
  "Perovskite_surface_treatment_synthesis_atmosphere": "Null",
  "Perovskite_surface_treatment_synthesis_atmosphere_pressure": "Null",
  "Perovskite_surface_treatment_synthesis_atmosphere_relative_humidity": "Null",
  "Perovskite_surface_treatment_deposition_spin_coating_speed": "5000 rpm",
  "Perovskite_surface_treatment_deposition_spin_coating_time": "Null",
  "Perovskite_surface_treatment_deposition_thermal_annealing_temperature": "Null",
  "Perovskite_surface_treatment_deposition_thermal_annealing_time": "Null",
  "HTL_thickness": "Null",
  "HTL_stack_sequence": "Spiro-OMeTAD",
  "HTL_additive_compound": "Li-TFSI;4-tert-butylpyridine",
  "HTL_additive_concentration": "260 mg/mL;Null",
  "HTL_deposition_method": "Spin-coating",
  "HTL_deposition_solution_concentration": "72.3 mg/mL",
  "HTL_deposition_solvents_compound": "Chlorobenzene",
  "HTL_deposition_synthesis_atmosphere": "Null",
  "HTL_deposition_synthesis_atmosphere_pressure": "Null",
  "HTL_deposition_synthesis_atmosphere_relative_humidity": "Null",
  "HTL_deposition_spin_coating_speed": "3000 rpm",
  "HTL_deposition_spin_coating_time": "30 s",
  "HTL_deposition_thermal_annealing_temperature": "Null",
  "HTL_deposition_thermal_annealing_time": "Null",
  "Backcontact_thickness": "80 nm",
  "Beckcontact_deposition_method": "Thermal evaporation",
  "Backcontact_deposition_atmosphere_pressure": "Null",
  "Encapsulation_method": "Null",
  "Encapsulation_atmosphere": "Null",
  "JV_measured_device_matching": "True",
  "JV_measured_reverse_scan_Voc": "1.14 V",
  "JV_measured_reverse_scan_Jsc": "24.7 mA/cm2",
  "JV_measured_reverse_scan_FF": "84%",
  "JV_measured_reverse_scan_PCE": "23.7%",
  "JV_measured_forward_scan_Voc": "Null",
  "JV_measured_forward_scan_Jsc": "Null",
  "JV_measured_forward_scan_FF": "Null",
  "JV_measured_forward_scan_PCE": "Null",
  "JV_measured_light_spectra": "AM1.5G",
  "JV_measured_light_spectra_intensity": "100 mW/cm2",
  "JV_measured_scan_speed": "0.1 V/s",
  "JV_measured_scan_delay_time": "200 ms",
  "JV_certified_PCE": "23.7%",
  "Stabilized_measured_PCE": "22.4%",
  "Stabilized_certified_PCE": "Null",
  "Stability_test_device_matching": "False",
  "Stability_test_temperature": "Null",
  "Stability_test_atmosphere": "Null",
  "Stability_test_light_spectra": "Null",
  "Stability_test_light_intensity": "Null",
  "Stability_test_relative_humidity": "Null",
  "Stability_PCE_after_time": "Null",
  "Stability_PCE_after_time_value": "Null"
}

File: dataset/2021-2025/10.1126_science.abn3148/Device_BestPCE_Gemini_2.0_Flash_10.1126_science.abn3148.json
{
  "Ref_DOI": "10.1126/science.abn3148",
  "Ref_journal": "Science",
  "Ref_publication_year": "2022",
  "Ref_title": "Initializing film homogeneity to retard phase segregation for stable perovskite solar cells",
  "Cell_architecture": "NIP",
  "Cell_stack_sequence": "ITO/SnO2/Cs0.1FA0.9PbI3/Spiro-OMeTAD/Au",
  "Cell_area_measured": "1.00 cm2",
  "ETL_thickness": "Null",
  "ETL_stack_sequence": "Null",
  "ETL_additive_compound": "Null",
  "ETL_additive_concentration": "Null",
  "ETL_deposition_method": "Spin-coating",
  "ETL_deposition_solution_concentration": "3 %",
  "ETL_deposition_solvents_compound": "Water",
  "ETL_deposition_synthesis_atmosphere": "Air",
  "ETL_deposition_synthesis_atmosphere_pressure": "1 atm",
  "ETL_deposition_synthesis_atmosphere_relative_humidity": "Null",
  "ETL_deposition_spin_coating_speed": "4000 rpm",
  "ETL_deposition_spin_coating_time": "30 s",
  "ETL_deposition_thermal_annealing_temperature": "150 °C",
  "ETL_deposition_thermal_annealing_time": "30 min",
  "Perovskite_dimension": "3D",
  "Perovskite_thickness": "Null",
  "Perovskite_composition_long_form": "Cs0.1FA0.9PbI3",
  "Perovskite_additive_compound": "Selenophene",
  "Perovskite_additive_concentration": "0.23 %",
  "Perovskite_bandgap": "Null",
  "Perovskite_deposition_method": "Spin-coating",
  "Perovskite_deposition_sequential_spin_coating": "True",
  "Perovskite_deposition_spin_coating_antisolvent": "Null",
  "Perovskite_deposition_reaction_solutions_compounds": "PbI2;CsI;FAI;MACl",
  "Perovskite_deposition_reaction_solutions_concentrations": "1.5 M;3 %;90 mg/mL;9 mg/mL",
  "Perovskite_deposition_final_solutions_concentration_before_deposition": "Null",
  "Perovskite_deposition_solvents_compound": "DMF;DMSO;Isopropanol",
  "Perovskite_deposition_solvents_mixing_ratio": "9:1;Null;Null",
  "Perovskite_deposition_synthesis_atmosphere": "Air",
  "Perovskite_deposition_synthesis_atmosphere_pressure": "1 atm",
  "Perovskite_deposition_synthesis_atmosphere_relative_humidity": "< 20 %",
  "Perovskite_deposition_spin_coating_speed": "1500 rpm;1900 rpm",
  "Perovskite_deposition_spin_coating_time": "30 s;30 s",
  "Perovskite_deposition_thermal_annealing_atmosphere": "Air",
  "Perovskite_deposition_thermal_annealing_temperature": "70 °C;170 °C",
  "Perovskite_deposition_thermal_annealing_time": "1 min;15 min",
  "Perovskite_surface_treatment_material": "4-methoxy-phenethylammonium-iodide",
  "Perovskite_surface_treatment_method": "Spin-coating",
  "Perovskite_surface_treatment_solution_concentration": "5 mg/mL",
  "Perovskite_surface_treatment_solvents_compound": "IPA",
  "Perovskite_surface_treatment_synthesis_atmosphere": "Null",
  "Perovskite_surface_treatment_synthesis_atmosphere_pressure": "Null",
  "Perovskite_surface_treatment_synthesis_atmosphere_relative_humidity": "Null",
  "Perovskite_surface_treatment_deposition_spin_coating_speed": "5000 rpm",
  "Perovskite_surface_treatment_deposition_spin_coating_time": "Null",
  "Perovskite_surface_treatment_deposition_thermal_annealing_temperature": "Null",
  "Perovskite_surface_treatment_deposition_thermal_annealing_time": "Null",
  "HTL_thickness": "Null",
  "HTL_stack_sequence": "Null",
  "HTL_additive_compound": "Li-TFSI;4-tert-butylpyridine",
  "HTL_additive_concentration": "260 mg/mL;Null",
  "HTL_deposition_method": "Spin-coating",
  "HTL_deposition_solution_concentration": "72.3 mg/mL",
  "HTL_deposition_solvents_compound": "Chlorobenzene",
  "HTL_deposition_synthesis_atmosphere": "Null",
  "HTL_deposition_synthesis_atmosphere_pressure": "Null",
  "HTL_deposition_synthesis_atmosphere_relative_humidity": "Null",
  "HTL_deposition_spin_coating_speed": "3000 rpm",
  "HTL_deposition_spin_coating_time": "30 s",
  "HTL_deposition_thermal_annealing_temperature": "Null",
  "HTL_deposition_thermal_annealing_time": "Null",
  "Backcontact_thickness": "80 nm",
  "Beckcontact_deposition_method": "Thermal evaporation",
  "Backcontact_deposition_atmosphere_pressure": "Null",
  "Encapsulation_method": "Null",
  "Encapsulation_atmosphere": "Null",
  "JV_measured_device_matching": "True",
  "JV_measured_reverse_scan_Voc": "1.14 V",
  "JV_measured_reverse_scan_Jsc": "24.7 mA/cm2",
  "JV_measured_reverse_scan_FF": "84 %",
  "JV_measured_reverse_scan_PCE": "23.7 %",
  "JV_measured_forward_scan_Voc": "Null",
  "JV_measured_forward_scan_Jsc": "Null",
  "JV_measured_forward_scan_FF": "Null",
  "JV_measured_forward_scan_PCE": "Null",
  "JV_measured_light_spectra": "AM 1.5G",
  "JV_measured_light_spectra_intensity": "100 mW/cm2",
  "JV_measured_scan_speed": "0.1 V/s",
  "JV_measured_scan_delay_time": "200 ms",
  "JV_certified_PCE": "23.7",
  "Stabilized_measured_PCE": "22.4 %",
  "Stabilized_certified_PCE": "Null",
  "Stability_test_device_matching": "True",
  "Stability_test_temperature": "45 °C",
  "Stability_test_atmosphere": "Nitrogen",
  "Stability_test_light_spectra": "LED source",
  "Stability_test_light_intensity": "100 mW/cm2",
  "Stability_test_relative_humidity": "Null",
  "Stability_PCE_after_time": "3190 hours",
  "Stability_PCE_after_time_value": "91 %"
}

File: dataset/2021-2025/10.1126_science.abn3148/Device_BestPCE_Gemini_2.5_Flash_10.1126_science.abn3148.json
{
  "Ref_DOI": "10.1126/science.abn3148",
  "Ref_journal": "Science",
  "Ref_publication_year": "2022",
  "Ref_title": "Initializing film homogeneity to retard phase segregation for stable perovskite solar cells",
  "Cell_architecture": "NIP",
  "Cell_stack_sequence": "ITO/SnO2/Cs0.1FA0.9PbI3/Spiro-OMeTAD/Au",
  "Cell_area_measured": "1.00 cm2",
  "ETL_thickness": "Null",
  "ETL_stack_sequence": "SnO2",
  "ETL_additive_compound": "Null",
  "ETL_additive_concentration": "Null",
  "ETL_deposition_method": "chemical bath deposition",
  "ETL_deposition_solution_concentration": "7.5 mg SnCl2·2H2O; 625 mg urea; 12.5 μL TGA; 625 μL HCl in 50 mL deionized water",
  "ETL_deposition_solvents_compound": "deionized water",
  "ETL_deposition_synthesis_atmosphere": "Null",
  "ETL_deposition_synthesis_atmosphere_pressure": "Null",
  "ETL_deposition_synthesis_atmosphere_relative_humidity": "Null",
  "ETL_deposition_spin_coating_speed": "Null",
  "ETL_deposition_spin_coating_time": "Null",
  "ETL_deposition_thermal_annealing_temperature": "170 °C",
  "ETL_deposition_thermal_annealing_time": "1 h",
  "Perovskite_dimension": "3D",
  "Perovskite_thickness": "Null",
  "Perovskite_composition_long_form": "Cs0.1FA0.9PbI3",
  "Perovskite_additive_compound": "selenophene",
  "Perovskite_additive_concentration": "0.23% mol%",
  "Perovskite_bandgap": "Null",
  "Perovskite_deposition_method": "two-step solution process",
  "Perovskite_deposition_sequential_spin_coating": "True",
  "Perovskite_deposition_spin_coating_antisolvent": "Null",
  "Perovskite_deposition_reaction_solutions_compounds": "PbI2; CsI; selenophene; FAI; MACl",
  "Perovskite_deposition_reaction_solutions_concentrations": "1.5M PbI2; 3% mol:mol CsI:PbI2; 0.23% mol:mol selenophene:PbI2; 90 mg FAI; 9 mg MACl in 1 mL isopropanol",
  "Perovskite_deposition_final_solutions_concentration_before_deposition": "Null",
  "Perovskite_deposition_solvents_compound": "DMF/DMSO; isopropanol",
  "Perovskite_deposition_solvents_mixing_ratio": "9:1 vol:vol",
  "Perovskite_deposition_synthesis_atmosphere": "nitrogen glovebox",
  "Perovskite_deposition_synthesis_atmosphere_pressure": "1 atm",
  "Perovskite_deposition_synthesis_atmosphere_relative_humidity": "< 20%",
  "Perovskite_deposition_spin_coating_speed": "1500 rpm; 1900 rpm",
  "Perovskite_deposition_spin_coating_time": "30 s; 30 s",
  "Perovskite_deposition_thermal_annealing_atmosphere": "nitrogen glovebox; ambient air",
  "Perovskite_deposition_thermal_annealing_temperature": "70 °C; 170 °C",
  "Perovskite_deposition_thermal_annealing_time": "1 min; 15 min",
  "Perovskite_surface_treatment_material": "4-methoxy-phenethylammonium-iodide",
  "Perovskite_surface_treatment_method": "spin-coating",
  "Perovskite_surface_treatment_solution_concentration": "5 mg/mL",
  "Perovskite_surface_treatment_solvents_compound": "IPA",
  "Perovskite_surface_treatment_synthesis_atmosphere": "Null",
  "Perovskite_surface_treatment_synthesis_atmosphere_pressure": "Null",
  "Perovskite_surface_treatment_synthesis_atmosphere_relative_humidity": "Null",
  "Perovskite_surface_treatment_deposition_spin_coating_speed": "5000 r.p.m.",
  "Perovskite_surface_treatment_deposition_spin_coating_time": "Null",
  "Perovskite_surface_treatment_deposition_thermal_annealing_temperature": "Null",
  "Perovskite_surface_treatment_deposition_thermal_annealing_time": "Null",
  "HTL_thickness": "Null",
  "HTL_stack_sequence": "Spiro-OMeTAD",
  "HTL_additive_compound": "4 tert-butylpyridine; Li-TFSI",
  "HTL_additive_concentration": "30 μL/mL 4 tert-butylpyridine; 260 mg/mL Li-TFSI",
  "HTL_deposition_method": "spin-coating",
  "HTL_deposition_solution_concentration": "72.3 mg/mL",
  "HTL_deposition_solvents_compound": "chlorobenzene",
  "HTL_deposition_synthesis_atmosphere": "Null",
  "HTL_deposition_synthesis_atmosphere_pressure": "Null",
  "HTL_deposition_synthesis_atmosphere_relative_humidity": "Null",
  "HTL_deposition_spin_coating_speed": "3000 rpm",
  "HTL_deposition_spin_coating_time": "30 s",
  "HTL_deposition_thermal_annealing_temperature": "Null",
  "HTL_deposition_thermal_annealing_time": "Null",
  "Backcontact_thickness": "80 nm",
  "Beckcontact_deposition_method": "thermal evaporation",
  "Backcontact_deposition_atmosphere_pressure": "Null",
  "Encapsulation_method": "Null",
  "Encapsulation_atmosphere": "Null",
  "JV_measured_device_matching": "True",
  "JV_measured_reverse_scan_Voc": "1.14 V",
  "JV_measured_reverse_scan_Jsc": "24.7 mA/cm2",
  "JV_measured_reverse_scan_FF": "84%",
  "JV_measured_reverse_scan_PCE": "23.7%",
  "JV_measured_forward_scan_Voc": "Null",
  "JV_measured_forward_scan_Jsc": "Null",
  "JV_measured_forward_scan_FF": "Null",
  "JV_measured_forward_scan_PCE": "Null",
  "JV_measured_light_spectra": "AM 1.5G",
  "JV_measured_light_spectra_intensity": "100 mW/cm2",
  "JV_measured_scan_speed": "0.1 V/s",
  "JV_measured_scan_delay_time": "200 ms",
  "JV_certified_PCE": "23.7%",
  "Stabilized_measured_PCE": "22.4%",
  "Stabilized_certified_PCE": "Null",
  "Stability_test_device_matching": "True",
  "Stability_test_temperature": "45 ± 5 °C",
  "Stability_test_atmosphere": "N2 atmosphere",
  "Stability_test_light_spectra": "LED source",
  "Stability_test_light_intensity": "1 sun",
  "Stability_test_relative_humidity": "Null",
  "Stability_PCE_after_time": "3190 hours",
  "Stability_PCE_after_time_value": "91%"
}

File: dataset/2021-2025/10.1126_science.abn3148/Device_BestPCE_claude_haiku_10.1126_science.abn3148.json
{
  "Ref_DOI": "10.1126/science.abn3148",
  "Ref_journal": "Science",
  "Ref_publication_year": "2022",
  "Ref_title": "Initializing film homogeneity to retard phase segregation for stable perovskite solar cells",
  "Cell_architecture": "NIP",
  "Cell_stack_sequence": "ITO/SnO2/Perovskite/Spiro-OMeTAD/Au",
  "Cell_area_measured": "1.0034 cm2",
  "ETL_thickness": "Null",
  "ETL_stack_sequence": "SnO2",
  "ETL_additive_compound": "Null",
  "ETL_additive_concentration": "Null",
  "ETL_deposition_method": "Chemical bath deposition",
  "ETL_deposition_solution_concentration": "Null",
  "ETL_deposition_solvents_compound": "Deionized water",
  "ETL_deposition_synthesis_atmosphere": "Air",
  "ETL_deposition_synthesis_atmosphere_pressure": "1 atm",
  "ETL_deposition_synthesis_atmosphere_relative_humidity": "Null",
  "ETL_deposition_spin_coating_speed": "Null",
  "ETL_deposition_spin_coating_time": "Null",
  "ETL_deposition_thermal_annealing_temperature": "170",
  "ETL_deposition_thermal_annealing_time": "1 h",
  "Perovskite_dimension": "3D",
  "Perovskite_thickness": "Null",
  "Perovskite_composition_long_form": "Cs0.1FA0.9PbI3",
  "Perovskite_additive_compound": "Selenophene",
  "Perovskite_additive_concentration": "0.75 mol%",
  "Perovskite_bandgap": "Null",
  "Perovskite_deposition_method": "Two-step spin-coating",
  "Perovskite_deposition_sequential_spin_coating": "True",
  "Perovskite_deposition_spin_coating_antisolvent": "Null",
  "Perovskite_deposition_reaction_solutions_compounds": "PbI2/CsI; FAI/MACl",
  "Perovskite_deposition_reaction_solutions_concentrations": "1.5 M PbI2; 90 mg:9 mg",
  "Perovskite_deposition_final_solutions_concentration_before_deposition": "Null",
  "Perovskite_deposition_solvents_compound": "DMF/DMSO; IPA",
  "Perovskite_deposition_solvents_mixing_ratio": "9:1; Null",
  "Perovskite_deposition_synthesis_atmosphere": "Nitrogen",
  "Perovskite_deposition_synthesis_atmosphere_pressure": "1 atm",
  "Perovskite_deposition_synthesis_atmosphere_relative_humidity": "<20%",
  "Perovskite_deposition_spin_coating_speed": "1500; 1900",
  "Perovskite_deposition_spin_coating_time": "30; 30",
  "Perovskite_deposition_thermal_annealing_atmosphere": "Air",
  "Perovskite_deposition_thermal_annealing_temperature": "70; 150",
  "Perovskite_deposition_thermal_annealing_time": "1; 15",
  "Perovskite_surface_treatment_material": "4-methoxy-phenethylammonium-iodide",
  "Perovskite_surface_treatment_method": "Spin-coating",
  "Perovskite_surface_treatment_solution_concentration": "5 mg/mL",
  "Perovskite_surface_treatment_solvents_compound": "IPA",
  "Perovskite_surface_treatment_synthesis_atmosphere": "Null",
  "Perovskite_surface_treatment_synthesis_atmosphere_pressure": "Null",
  "Perovskite_surface_treatment_synthesis_atmosphere_relative_humidity": "Null",
  "Perovskite_surface_treatment_deposition_spin_coating_speed": "5000",
  "Perovskite_surface_treatment_deposition_spin_coating_time": "Null",
  "Perovskite_surface_treatment_deposition_thermal_annealing_temperature": "Null",
  "Perovskite_surface_treatment_deposition_thermal_annealing_time": "Null",
  "HTL_thickness": "Null",
  "HTL_stack_sequence": "Spiro-OMeTAD",
  "HTL_additive_compound": "Li-TFSI; 4-tert-butylpyridine",
  "HTL_additive_concentration": "260 mg Li-TFSI in 1 mL acetonitrile; 30 μL in 1 mL chlorobenzene",
  "HTL_deposition_method": "Spin-coating",
  "HTL_deposition_solution_concentration": "72.3 mg in 1 mL chlorobenzene",
  "HTL_deposition_solvents_compound": "Chlorobenzene",
  "HTL_deposition_synthesis_atmosphere": "Null",
  "HTL_deposition_synthesis_atmosphere_pressure": "Null",
  "HTL_deposition_synthesis_atmosphere_relative_humidity": "Null",
  "HTL_deposition_spin_coating_speed": "3000",
  "HTL_deposition_spin_coating_time": "30",
  "HTL_deposition_thermal_annealing_temperature": "Null",
  "HTL_deposition_thermal_annealing_time": "Null",
  "Backcontact_thickness": "80",
  "Beckcontact_deposition_method": "Thermal evaporation",
  "Backcontact_deposition_atmosphere_pressure": "Null",
  "Encapsulation_method": "Null",
  "Encapsulation_atmosphere": "Null",
  "JV_measured_device_matching": "True",
  "JV_measured_reverse_scan_Voc": "1.14",
  "JV_measured_reverse_scan_Jsc": "24.7",
  "JV_measured_reverse_scan_FF": "84",
  "JV_measured_reverse_scan_PCE": "23.4",
  "JV_measured_forward_scan_Voc": "Null",
  "JV_measured_forward_scan_Jsc": "Null",
  "JV_measured_forward_scan_FF": "Null",
  "JV_measured_forward_scan_PCE": "Null",
  "JV_measured_light_spectra": "AM1.5G",
  "JV_measured_light_spectra_intensity": "100 mW/cm2",
  "JV_measured_scan_speed": "0.1",
  "JV_measured_scan_delay_time": "200",
  "JV_certified_PCE": "23.7",
  "Stabilized_measured_PCE": "22.4",
  "Stabilized_certified_PCE": "Null",
  "Stability_test_device_matching": "True",
  "Stability_test_temperature": "45",
  "Stability_test_atmosphere": "Nitrogen",
  "Stability_test_light_spectra": "LED",
  "Stability_test_light_intensity": "100 mW/cm2",
  "Stability_test_relative_humidity": "Null",
  "Stability_PCE_after_time": "3190 hours",
  "Stability_PCE_after_time_value": "91"
}

File: dataset/2021-2025/10.1126_science.abn3148/Device_BestPCE_gpt4o_10.1126_science.abn3148.json
{
  "Ref_DOI": "10.1126/science.abn3148",
  "Ref_journal": "Science",
  "Ref_publication_year": "2022",
  "Ref_title": "Initializing film homogeneity to retard phase segregation for stable perovskite solar cells",
  "Cell_architecture": "NIP",
  "Cell_stack_sequence": "ITO/SnO2/Cs0.1FA0.9PbI3/Spiro-OMeTAD/Au",
  "Cell_area_measured": "1.00 cm2",
  "ETL_thickness": "Null",
  "ETL_stack_sequence": "SnO2",
  "ETL_additive_compound": "Null",
  "ETL_additive_concentration": "Null",
  "ETL_deposition_method": "Spin-coating",
  "ETL_deposition_solution_concentration": "3%",
  "ETL_deposition_solvents_compound": "Water",
  "ETL_deposition_synthesis_atmosphere": "Air",
  "ETL_deposition_synthesis_atmosphere_pressure": "1 atm",
  "ETL_deposition_synthesis_atmosphere_relative_humidity": "Null",
  "ETL_deposition_spin_coating_speed": "4000 rpm",
  "ETL_deposition_spin_coating_time": "30 s",
  "ETL_deposition_thermal_annealing_temperature": "150 °C",
  "ETL_deposition_thermal_annealing_time": "30 min",
  "Perovskite_dimension": "3D",
  "Perovskite_thickness": "Null",
  "Perovskite_composition_long_form": "Cs0.1FA0.9PbI3",
  "Perovskite_additive_compound": "Selenophene",
  "Perovskite_additive_concentration": "0.75% mol/mol",
  "Perovskite_bandgap": "Null",
  "Perovskite_deposition_method": "Spin-coating",
  "Perovskite_deposition_sequential_spin_coating": "True",
  "Perovskite_deposition_spin_coating_antisolvent": "Null",
  "Perovskite_deposition_reaction_solutions_compounds": "PbI2; CsI; FAI; MACl",
  "Perovskite_deposition_reaction_solutions_concentrations": "1.5M; 5% mol/mol; 90 mg/mL; 9 mg/mL",
  "Perovskite_deposition_final_solutions_concentration_before_deposition": "Null",
  "Perovskite_deposition_solvents_compound": "DMF; DMSO; IPA",
  "Perovskite_deposition_solvents_mixing_ratio": "9:1; 1",
  "Perovskite_deposition_synthesis_atmosphere": "Nitrogen",
  "Perovskite_deposition_synthesis_atmosphere_pressure": "1 atm",
  "Perovskite_deposition_synthesis_atmosphere_relative_humidity": "<20%",
  "Perovskite_deposition_spin_coating_speed": "1500 rpm; 1900 rpm",
  "Perovskite_deposition_spin_coating_time": "30 s; 30 s",
  "Perovskite_deposition_thermal_annealing_atmosphere": "Air",
  "Perovskite_deposition_thermal_annealing_temperature": "70 °C; 150 °C",
  "Perovskite_deposition_thermal_annealing_time": "1 min; 15 min",
  "Perovskite_surface_treatment_material": "4-methoxy-phenethylammonium-iodide",
  "Perovskite_surface_treatment_method": "Spin-coating",
  "Perovskite_surface_treatment_solution_concentration": "5 mg/mL",
  "Perovskite_surface_treatment_solvents_compound": "IPA",
  "Perovskite_surface_treatment_synthesis_atmosphere": "Air",
  "Perovskite_surface_treatment_synthesis_atmosphere_pressure": "1 atm",
  "Perovskite_surface_treatment_synthesis_atmosphere_relative_humidity": "Null",
  "Perovskite_surface_treatment_deposition_spin_coating_speed": "5000 rpm",
  "Perovskite_surface_treatment_deposition_spin_coating_time": "Null",
  "Perovskite_surface_treatment_deposition_thermal_annealing_temperature": "Null",
  "Perovskite_surface_treatment_deposition_thermal_annealing_time": "Null",
  "HTL_thickness": "Null",
  "HTL_stack_sequence": "Spiro-OMeTAD",
  "HTL_additive_compound": "Li-TFSI; tBP",
  "HTL_additive_concentration": "260 mg/mL; Null",
  "HTL_deposition_method": "Spin-coating",
  "HTL_deposition_solution_concentration": "72.3 mg/mL",
  "HTL_deposition_solvents_compound": "Chlorobenzene",
  "HTL_deposition_synthesis_atmosphere": "Air",
  "HTL_deposition_synthesis_atmosphere_pressure": "1 atm",
  "HTL_deposition_synthesis_atmosphere_relative_humidity": "Null",
  "HTL_deposition_spin_coating_speed": "3000 rpm",
  "HTL_deposition_spin_coating_time": "30 s",
  "HTL_deposition_thermal_annealing_temperature": "Null",
  "HTL_deposition_thermal_annealing_time": "Null",
  "Backcontact_thickness": "80 nm",
  "Beckcontact_deposition_method": "Thermal evaporation",
  "Backcontact_deposition_atmosphere_pressure": "Null",
  "Encapsulation_method": "Null",
  "Encapsulation_atmosphere": "Null",
  "JV_measured_device_matching": "True",
  "JV_measured_reverse_scan_Voc": "1.14 V",
  "JV_measured_reverse_scan_Jsc": "24.7 mA/cm2",
  "JV_measured_reverse_scan_FF": "84%",
  "JV_measured_reverse_scan_PCE": "23.7%",
  "JV_measured_forward_scan_Voc": "Null",
  "JV_measured_forward_scan_Jsc": "Null",
  "JV_measured_forward_scan_FF": "Null",
  "JV_measured_forward_scan_PCE": "Null",
  "JV_measured_light_spectra": "AM1.5G",
  "JV_measured_light_spectra_intensity": "100 mW/cm2",
  "JV_measured_scan_speed": "0.1 V/s",
  "JV_measured_scan_delay_time": "200 ms",
  "JV_certified_PCE": "23.7",
  "Stabilized_measured_PCE": "22.4",
  "Stabilized_certified_PCE": "Null",
  "Stability_test_device_matching": "True",
  "Stability_test_temperature": "45 °C",
  "Stability_test_atmosphere": "N2",
  "Stability_test_light_spectra": "LED",
  "Stability_test_light_intensity": "100 mW/cm2",
  "Stability_test_relative_humidity": "Null",
  "Stability_PCE_after_time": "3190 hours",
  "Stability_PCE_after_time_value": "91%"
}

File: dataset/2021-2025/10.1126_science.abn3148/Device_BestPCE_gpt4o_mini_10.1126_science.abn3148.json
{
  "Ref_DOI": "10.1126/science.abn3148",
  "Ref_journal": "Science",
  "Ref_publication_year": "2022",
  "Ref_title": "Initializing film homogeneity to retard phase segregation for stable perovskite solar cells",
  "Cell_architecture": "NIP",
  "Cell_stack_sequence": "ITO/SnO2/Cs0.1FA0.9PbI3/Spiro-OMeTAD/Au",
  "Cell_area_measured": "1.00 cm2",
  "ETL_thickness": "30 nm",
  "ETL_stack_sequence": "SnO2",
  "ETL_additive_compound": "Null",
  "ETL_additive_concentration": "Null",
  "ETL_deposition_method": "Spin-coating",
  "ETL_deposition_solution_concentration": "3% SnO2",
  "ETL_deposition_solvents_compound": "Water",
  "ETL_deposition_synthesis_atmosphere": "Air",
  "ETL_deposition_synthesis_atmosphere_pressure": "1 atm",
  "ETL_deposition_synthesis_atmosphere_relative_humidity": "Null",
  "ETL_deposition_spin_coating_speed": "4000 rpm",
  "ETL_deposition_spin_coating_time": "30 s",
  "ETL_deposition_thermal_annealing_temperature": "150 °C",
  "ETL_deposition_thermal_annealing_time": "30 min",
  "Perovskite_dimension": "3D",
  "Perovskite_thickness": "Null",
  "Perovskite_composition_long_form": "FA0.9Cs0.1PbI3",
  "Perovskite_additive_compound": "Selenophene",
  "Perovskite_additive_concentration": "0.75 mol%",
  "Perovskite_bandgap": "1.66 eV",
  "Perovskite_deposition_method": "Two-step solution process",
  "Perovskite_deposition_sequential_spin_coating": "True",
  "Perovskite_deposition_spin_coating_antisolvent": "Null",
  "Perovskite_deposition_reaction_solutions_compounds": "PbI2;CsI;FAI;MACl",
  "Perovskite_deposition_reaction_solutions_concentrations": "1.5M;5% mol;90 mg;9 mg",
  "Perovskite_deposition_final_solutions_concentration_before_deposition": "Null",
  "Perovskite_deposition_solvents_compound": "DMF;DMSO;IPA",
  "Perovskite_deposition_solvents_mixing_ratio": "9:1",
  "Perovskite_deposition_synthesis_atmosphere": "Nitrogen",
  "Perovskite_deposition_synthesis_atmosphere_pressure": "1 atm",
  "Perovskite_deposition_synthesis_atmosphere_relative_humidity": "<20%",
  "Perovskite_deposition_spin_coating_speed": "1500 rpm;1900 rpm",
  "Perovskite_deposition_spin_coating_time": "30 s;30 s",
  "Perovskite_deposition_thermal_annealing_atmosphere": "Air",
  "Perovskite_deposition_thermal_annealing_temperature": "150 °C",
  "Perovskite_deposition_thermal_annealing_time": "15 min",
  "Perovskite_surface_treatment_material": "Null",
  "Perovskite_surface_treatment_method": "Null",
  "Perovskite_surface_treatment_solution_concentration": "Null",
  "Perovskite_surface_treatment_solvents_compound": "Null",
  "Perovskite_surface_treatment_synthesis_atmosphere": "Null",
  "Perovskite_surface_treatment_synthesis_atmosphere_pressure": "Null",
  "Perovskite_surface_treatment_synthesis_atmosphere_relative_humidity": "Null",
  "Perovskite_surface_treatment_deposition_spin_coating_speed": "Null",
  "Perovskite_surface_treatment_deposition_spin_coating_time": "Null",
  "Perovskite_surface_treatment_deposition_thermal_annealing_temperature": "Null",
  "Perovskite_surface_treatment_deposition_thermal_annealing_time": "Null",
  "HTL_thickness": "Null",
  "HTL_stack_sequence": "Null",
  "HTL_additive_compound": "Null",
  "HTL_additive_concentration": "Null",
  "HTL_deposition_method": "Spin-coating",
  "HTL_deposition_solution_concentration": "Null",
  "HTL_deposition_solvents_compound": "Null",
  "HTL_deposition_synthesis_atmosphere": "Air",
  "HTL_deposition_synthesis_atmosphere_pressure": "1 atm",
  "HTL_deposition_synthesis_atmosphere_relative_humidity": "Null",
  "HTL_deposition_spin_coating_speed": "3000 rpm",
  "HTL_deposition_spin_coating_time": "30 s",
  "HTL_deposition_thermal_annealing_temperature": "Null",
  "HTL_deposition_thermal_annealing_time": "Null",
  "Backcontact_thickness": "80 nm",
  "Beckcontact_deposition_method": "Thermal evaporation",
  "Backcontact_deposition_atmosphere_pressure": "1 atm",
  "Encapsulation_method": "Null",
  "Encapsulation_atmosphere": "Air",
  "JV_measured_device_matching": "True",
  "JV_measured_reverse_scan_Voc": "1.14 V",
  "JV_measured_reverse_scan_Jsc": "24.7 mA/cm2",
  "JV_measured_reverse_scan_FF": "84%",
  "JV_measured_reverse_scan_PCE": "23.4%",
  "JV_measured_forward_scan_Voc": "1.14 V",
  "JV_measured_forward_scan_Jsc": "24.7 mA/cm2",
  "JV_measured_forward_scan_FF": "84%",
  "JV_measured_forward_scan_PCE": "23.4%",
  "JV_measured_light_spectra": "AM1.5G",
  "JV_measured_light_spectra_intensity": "100 mW/cm2",
  "JV_measured_scan_speed": "0.1 V/s",
  "JV_measured_scan_delay_time": "200 ms",
  "JV_certified_PCE": "23.7%",
  "Stabilized_measured_PCE": "22.4%",
  "Stabilized_certified_PCE": "Null",
  "Stability_test_device_matching": "True",
  "Stability_test_temperature": "45 °C",
  "Stability_test_atmosphere": "N2",
  "Stability_test_light_spectra": "LED",
  "Stability_test_light_intensity": "100 mW/cm2",
  "Stability_test_relative_humidity": "40%",
  "Stability_PCE_after_time": "3190 hours",
  "Stability_PCE_after_time_value": "91%"
}

File: dataset/2021-2025/10.1126_science.abn3148/Device_BestPCE_gpt4o_mini_zero_shot_10.1126_science.abn3148.json
{
  "Ref_DOI": "10.1126/science.abn3148",
  "Ref_journal": "Science",
  "Ref_publication_year": "2022",
  "Ref_title": "Initializing film homogeneity to retard phase segregation for stable perovskite solar cells",
  "Cell_architecture": "ITO/SnO2/Cs0.1FA0.9PbI3/Spiro-OMeTAD/Au",
  "Cell_stack_sequence": "ITO/SnO2/Cs0.1FA0.9PbI3/Spiro-OMeTAD/Au",
  "Cell_area_measured": "1 cm2",
  "ETL_thickness": "Null",
  "ETL_stack_sequence": "Null",
  "ETL_additive_compound": "Null",
  "ETL_additive_concentration": "Null",
  "ETL_deposition_method": "spin-coating",
  "ETL_deposition_solution_concentration": "3%",
  "ETL_deposition_solvents_compound": "water",
  "ETL_deposition_synthesis_atmosphere": "ambient air",
  "ETL_deposition_synthesis_atmosphere_pressure": "Null",
  "ETL_deposition_synthesis_atmosphere_relative_humidity": "Null",
  "ETL_deposition_spin_coating_speed": "4000 r.p.m.",
  "ETL_deposition_spin_coating_time": "30 s",
  "ETL_deposition_thermal_annealing_temperature": "150 °C",
  "ETL_deposition_thermal_annealing_time": "30 min",
  "Perovskite_dimension": "Null",
  "Perovskite_thickness": "Null",
  "Perovskite_composition_long_form": "FA1-xCsxPbI3",
  "Perovskite_additive_compound": "selenophene",
  "Perovskite_additive_concentration": "0.75%",
  "Perovskite_bandgap": "Null",
  "Perovskite_deposition_method": "two-step solution process",
  "Perovskite_deposition_sequential_spin_coating": "Null",
  "Perovskite_deposition_spin_coating_antisolvent": "Null",
  "Perovskite_deposition_reaction_solutions_compounds": "PbI2, CsI",
  "Perovskite_deposition_reaction_solutions_concentrations": "1.5M PbI2, 5-15% CsI",
  "Perovskite_deposition_final_solutions_concentration_before_deposition": "Null",
  "Perovskite_deposition_solvents_compound": "DMF/DMSO",
  "Perovskite_deposition_solvents_mixing_ratio": "9:1",
  "Perovskite_deposition_synthesis_atmosphere": "nitrogen glovebox",
  "Perovskite_deposition_synthesis_atmosphere_pressure": "Null",
  "Perovskite_deposition_synthesis_atmosphere_relative_humidity": "<20%",
  "Perovskite_deposition_spin_coating_speed": "1900 r.p.m.",
  "Perovskite_deposition_spin_coating_time": "30 s",
  "Perovskite_deposition_thermal_annealing_atmosphere": "air",
  "Perovskite_deposition_thermal_annealing_temperature": "150 °C",
  "Perovskite_deposition_thermal_annealing_time": "15 min",
  "Perovskite_surface_treatment_material": "4-methoxy-phenethylammonium-iodide",
  "Perovskite_surface_treatment_method": "spin-coating",
  "Perovskite_surface_treatment_solution_concentration": "5 mg/mL",
  "Perovskite_surface_treatment_solvents_compound": "IPA",
  "Perovskite_surface_treatment_synthesis_atmosphere": "Null",
  "Perovskite_surface_treatment_synthesis_atmosphere_pressure": "Null",
  "Perovskite_surface_treatment_synthesis_atmosphere_relative_humidity": "Null",
  "Perovskite_surface_treatment_deposition_spin_coating_speed": "5000 r.p.m.",
  "Perovskite_surface_treatment_deposition_spin_coating_time": "30 s",
  "Perovskite_surface_treatment_deposition_thermal_annealing_temperature": "Null",
  "Perovskite_surface_treatment_deposition_thermal_annealing_time": "Null",
  "HTL_thickness": "Null",
  "HTL_stack_sequence": "Null",
  "HTL_additive_compound": "Null",
  "HTL_additive_concentration": "Null",
  "HTL_deposition_method": "spin-coating",
  "HTL_deposition_solution_concentration": "Null",
  "HTL_deposition_solvents_compound": "Null",
  "HTL_deposition_synthesis_atmosphere": "Null",
  "HTL_deposition_synthesis_atmosphere_pressure": "Null",
  "HTL_deposition_synthesis_atmosphere_relative_humidity": "Null",
  "HTL_deposition_spin_coating_speed": "3000 r.p.m.",
  "HTL_deposition_spin_coating_time": "30 s",
  "HTL_deposition_thermal_annealing_temperature": "Null",
  "HTL_deposition_thermal_annealing_time": "Null",
  "Backcontact_thickness": "Null",
  "Beckcontact_deposition_method": "thermal evaporation",
  "Backcontact_deposition_atmosphere_pressure": "Null",
  "Encapsulation_method": "Null",
  "Encapsulation_atmosphere": "Null",
  "JV_measured_device_matching": "Null",
  "JV_measured_reverse_scan_Voc": "1.14 V",
  "JV_measured_reverse_scan_Jsc": "24.7 mA/cm2",
  "JV_measured_reverse_scan_FF": "0.84",
  "JV_measured_reverse_scan_PCE": "23.7%",
  "JV_measured_forward_scan_Voc": "Null",
  "JV_measured_forward_scan_Jsc": "Null",
  "JV_measured_forward_scan_FF": "Null",
  "JV_measured_forward_scan_PCE": "Null",
  "JV_measured_light_spectra": "Null",
  "JV_measured_light_spectra_intensity": "Null",
  "JV_measured_scan_speed": "0.1 V/s",
  "JV_measured_scan_delay_time": "200 ms",
  "JV_certified_PCE": "23.7%",
  "Stabilized_measured_PCE": "22.4%",
  "Stabilized_certified_PCE": "Null",
  "Stability_test_device_matching": "Null",
  "Stability_test_temperature": "85 °C",
  "Stability_test_atmosphere": "N2",
  "Stability_test_light_spectra": "LED",
  "Stability_test_light_intensity": "100 mW/cm2",
  "Stability_test_relative_humidity": "Null",
  "Stability_PCE_after_time": "3190 hours",
  "Stability_PCE_after_time_value": "91%"
}
