Repository: jiayijdong/PSCbench

# PSCbench


**PSCbench** is a novel benchmark for materials science research-level scientific
dataset curation sourced from published journals. The benchmark is designed to evaluate the complex classification capabilities,
strong domain knowledge, and advanced calculation skills of LLMs.

## Data


The PSCbench dataset is under dataset folder in json file format. Each file is list of dictionary and can be extracted using following scripts.
Each file stands for one published journal, which is fully elaborated in the paper. 

```
with open("./dataset/retroactive/{}.json".format(subject), encoding='utf-8') as json_file:
    problems=json.load(json_file)
```

File: dataset/2021-2025/10.1126_science.abn3148/Device_BestPCE_grok_10.1126_science.abn3148.json
{
  "Ref_DOI": "10.1126/science.abn3148",
  "Ref_journal": "Science",
  "Ref_publication_year": "2022",
  "Ref_title": "Initializing film homogeneity to retard phase segregation for stable perovskite solar cells",
  "Cell_architecture": "NIP",
  "Cell_stack_sequence": "ITO/SnO2/Cs0.1FA0.9PbI3/Spiro-OMeTAD/Au",
  "Cell_area_measured": "1.00 cm2",
  "ETL_thickness": "Null",
  "ETL_stack_sequence": "SnO2",
  "ETL_additive_compound": "Null",
  "ETL_additive_concentration": "Null",
  "ETL_deposition_method": "Chemical bath deposition",
  "ETL_deposition_solution_concentration": "Null",
  "ETL_deposition_solvents_compound": "Water",
  "ETL_deposition_synthesis_atmosphere": "Air",
  "ETL_deposition_synthesis_atmosphere_pressure": "1 atm",
  "ETL_deposition_synthesis_atmosphere_relative_humidity": "Null",
  "ETL_deposition_spin_coating_speed": "Null",
  "ETL_deposition_spin_coating_time": "Null",
  "ETL_deposition_thermal_annealing_temperature": "170 °C",
  "ETL_deposition_thermal_annealing_time": "60 min",
  "Perovskite_dimension": "3D",
  "Perovskite_thickness": "Null",
  "Perovskite_composition_long_form": "Cs0.1FA0.9PbI3",
  "Perovskite_additive_compound": "Selenophene",
  "Perovskite_additive_concentration": "0.23 mol%",
  "Perovskite_bandgap": "Null",
  "Perovskite_deposition_method": "Two-step solution process",
  "Perovskite_deposition_sequential_spin_coating": "True",
  "Perovskite_deposition_spin_coating_antisolvent": "Null",
  "Perovskite_deposition_reaction_solutions_compounds": "PbI2/CsI; FAI/MACl",
  "Perovskite_deposition_reaction_solutions_concentrations": "1.5 M PbI2 with 3% CsI; 90 mg FAI and 9 mg MACl in 1 mL IPA",
  "Perovskite_deposition_final_solutions_concentration_before_deposition": "Null",
  "Perovskite_deposition_solvents_compound": "DMF;DMSO;IPA",
  "Perovskite_deposition_solvents_mixing_ratio": "9:1 for DMF:DMSO; Null for IPA",
  "Perovskite_deposition_synthesis_atmosphere": "Nitrogen",
  "Perovskite_deposition_synthesis_atmosphere_pressure": "Null",
  "Perovskite_deposition_synthesis_atmosphere_relative_humidity": "<20 %",
  "Perovskite_deposition_spin_coating_speed": "1500 rpm;1900 rpm",
  "Perovskite_deposition_spin_coating_time": "30 s;30 s",
  "Perovskite_deposition_thermal_annealing_atmosphere": "Air",
  "Perovskite_deposition_thermal_annealing_temperature": "70 °C;170 °C",
  "Perovskite_deposition_thermal_annealing_time": "1 min;15 min",
  "Perovskite_surface_treatment_material": "4-methoxy-phenethylammonium-iodide",
  "Perovskite_surface_treatment_method": "Spin-coating",
  "Perovskite_surface_treatment_solution_concentration": "5 mg/mL",
  "Perovskite_surface_treatment_solvents_compound": "IPA",
  "Perovskite_surface_treatment_synthesis_atmosphere": "Null",
  "Perovskite_surface_treatment_synthesis_atmosphere_pressure": "Null",
  "Perovskite_surface_treatment_synthesis_atmosphere_relative_humidity": "Null",
  "Perovskite_surface_treatment_deposition_spin_coating_speed": "5000 rpm",
  "Perovskite_surface_treatment_deposition_spin_coating_time": "Null",
  "Perovskite_surface_treatment_deposition_thermal_annealing_temperature": "Null",
  "Perovskite_surface_treatment_deposition_thermal_annealing_time": "Null",
  "HTL_thickness": "Null",
  "HTL_stack_sequence": "Spiro-OMeTAD",
  "HTL_additive_compound": "Li-TFSI;4-tert-butylpyridine",
  "HTL_additive_concentration": "260 mg/mL Li-TFSI in acetonitrile;Null for 4-tert-butylpyridine",
  "HTL_deposition_method": "Spin-coating",
  "HTL_deposition_solution_concentration": "72.3 mg/mL",
  "HTL_deposition_solvents_compound": "Chlorobenzene",
  "HTL_deposition_synthesis_atmosphere": "Null",
  "HTL_deposition_synthesis_atmosphere_pressure": "Null",
  "HTL_deposition_synthesis_atmosphere_relative_humidity": "Null",
  "HTL_deposition_spin_coating_speed": "3000 rpm",
  "HTL_deposition_spin_coating_time": "30 s",
  "HTL_deposition_thermal_annealing_temperature": "Null",
  "HTL_deposition_thermal_annealing_time": "Null",
  "Backcontact_thickness": "80 nm",
  "Beckcontact_deposition_method": "Thermal evaporation",
  "Backcontact_deposition_atmosphere_pressure": "Null",
  "Encapsulation_method": "None",
  "Encapsulation_atmosphere": "Null",
  "JV_measured_device_matching": "True",
  "JV_measured_reverse_scan_Voc": "1.14 V",
  "JV_measured_reverse_scan_Jsc": "24.7 mA/cm2",
  "JV_measured_reverse_scan_FF": "84 %",
  "JV_measured_reverse_scan_PCE": "23.7 %",
  "JV_measured_forward_scan_Voc": "Null",
  "JV_measured_forward_scan_Jsc": "Null",
  "JV_measured_forward_scan_FF": "Null",
  "JV_measured_forward_scan_PCE": "Null",
  "JV_measured_light_spectra": "AM1.5G",
  "JV_measured_light_spectra_intensity": "100 mW/cm2",
  "JV_measured_scan_speed": "0.1 V/s",
  "JV_measured_scan_delay_time": "200 ms",
  "JV_certified_PCE": "23.7 %",
  "Stabilized_measured_PCE": "22.4 %",
  "Stabilized_certified_PCE": "Null",
  "Stability_test_device_matching": "True",
  "Stability_test_temperature": "45 ± 5 °C",
  "Stability_test_atmosphere": "Nitrogen",
  "Stability_test_light_spectra": "LED",
  "Stability_test_light_intensity": "100 mW/cm2",
  "Stability_test_relative_humidity": "Null",
  "Stability_PCE_after_time": "3190 hours",
  "Stability_PCE_after_time_value": "91 % of initial PCE"
}

File: dataset/2021-2025/10.1126_science.abn3148/Device_BestPCE_o3_10.1126_science.abn3148.json
{
  "Ref_DOI": "10.1126/science.abn3148",
  "Ref_journal": "Science",
  "Ref_publication_year": "2022",
  "Ref_title": "Initializing film homogeneity to retard phase segregation for stable perovskite solar cells",
  "Cell_architecture": "NIP",
  "Cell_stack_sequence": "ITO/SnO2/Cs0.1FA0.9PbI3(plus selenophene)/4-MPEAI/Spiro-OMeTAD/Au",
  "Cell_area_measured": "1.0034 cm2",
  "ETL_thickness": "Null",
  "ETL_stack_sequence": "SnO2",
  "ETL_additive_compound": "Null",
  "ETL_additive_concentration": "Null",
  "ETL_deposition_method": "Chemical bath deposition",
  "ETL_deposition_solution_concentration": "Null",
  "ETL_deposition_solvents_compound": "Water",
  "ETL_deposition_synthesis_atmosphere": "Air",
  "ETL_deposition_synthesis_atmosphere_pressure": "1 atm",
  "ETL_deposition_synthesis_atmosphere_relative_humidity": "Null",
  "ETL_deposition_spin_coating_speed": "Null",
  "ETL_deposition_spin_coating_time": "Null",
  "ETL_deposition_thermal_annealing_temperature": "170 °C",
  "ETL_deposition_thermal_annealing_time": "60 min",
  "Perovskite_dimension": "3D",
  "Perovskite_thickness": "Null",
  "Perovskite_composition_long_form": "Cs0.1FA0.9PbI3",
  "Perovskite_additive_compound": "Selenophene",
  "Perovskite_additive_concentration": "0.75 mol%",
  "Perovskite_bandgap": "Null",
  "Perovskite_deposition_method": "Two-step spin-coating",
  "Perovskite_deposition_sequential_spin_coating": "True",
  "Perovskite_deposition_spin_coating_antisolvent": "Null",
  "Perovskite_deposition_reaction_solutions_compounds": "PbI2+CsI in DMF/DMSO; FAI+MACl in IPA",
  "Perovskite_deposition_reaction_solutions_concentrations": "1.5 M PbI2 with 10 mol% CsI; 90 mg FAI + 9 mg MACl per mL IPA",
  "Perovskite_deposition_final_solutions_concentration_before_deposition": "Null",
  "Perovskite_deposition_solvents_compound": "DMF;DMSO;IPA",
  "Perovskite_deposition_solvents_mixing_ratio": "9:1 DMF:DMSO;pure IPA",
  "Perovskite_deposition_synthesis_atmosphere": "Nitrogen",
  "Perovskite_deposition_synthesis_atmosphere_pressure": "1 atm",
  "Perovskite_deposition_synthesis_atmosphere_relative_humidity": "<20",
  "Perovskite_deposition_spin_coating_speed": "1500 rpm;1900 rpm",
  "Perovskite_deposition_spin_coating_time": "30 s;30 s",
  "Perovskite_deposition_thermal_annealing_atmosphere": "Air",
  "Perovskite_deposition_thermal_annealing_temperature": "70 °C;150 °C",
  "Perovskite_deposition_thermal_annealing_time": "1 min;15 min",
  "Perovskite_surface_treatment_material": "4-methoxy-phenethylammonium iodide",
  "Perovskite_surface_treatment_method": "Spin-coating",
  "Perovskite_surface_treatment_solution_concentration": "5 mg/mL",
  "Perovskite_surface_treatment_solvents_compound": "IPA",
  "Perovskite_surface_treatment_synthesis_atmosphere": "Air",
  "Perovskite_surface_treatment_synthesis_atmosphere_pressure": "1 atm",
  "Perovskite_surface_treatment_synthesis_atmosphere_relative_humidity": "Null",
  "Perovskite_surface_treatment_deposition_spin_coating_speed": "5000 rpm",
  "Perovskite_surface_treatment_deposition_spin_coating_time": "Null",
  "Perovskite_surface_treatment_deposition_thermal_annealing_temperature": "Null",
  "Perovskite_surface_treatment_deposition_thermal_annealing_time": "Null",
  "HTL_thickness": "Null",
  "HTL_stack_sequence": "Spiro-OMeTAD",
  "HTL_additive_compound": "LiTFSI;tBP",
  "HTL_additive_concentration": "260 mg/mL LiTFSI (in acetonitrile);30 µL tBP per mL CB",
  "HTL_deposition_method": "Spin-coating",
  "HTL_deposition_solution_concentration": "72.3 mg/mL Spiro-OMeTAD",
  "HTL_deposition_solvents_compound": "Chlorobenzene",
  "HTL_deposition_synthesis_atmosphere": "Air",
  "HTL_deposition_synthesis_atmosphere_pressure": "1 atm",
  "HTL_deposition_synthesis_atmosphere_relative_humidity": "Null",
  "HTL_deposition_spin_coating_speed": "3000 rpm",
  "HTL_deposition_spin_coating_time": "30 s",
  "HTL_deposition_thermal_annealing_temperature": "Null",
  "HTL_deposition_thermal_annealing_time": "Null",
  "Backcontact_thickness": "80 nm",
  "Beckcontact_deposition_method": "Thermal evaporation",
  "Backcontact_deposition_atmosphere_pressure": "Null",
  "Encapsulation_method": "Null",
  "Encapsulation_atmosphere": "Null",
  "JV_measured_device_matching": "True",
  "JV_measured_reverse_scan_Voc": "1.14 V",
  "JV_measured_reverse_scan_Jsc": "24.7 mA/cm2",
  "JV_measured_reverse_scan_FF": "84 %",
  "JV_measured_reverse_scan_PCE": "23.7 %",
  "JV_measured_forward_scan_Voc": "Null",
  "JV_measured_forward_scan_Jsc": "Null",
  "JV_measured_forward_scan_FF": "Null",
  "JV_measured_forward_scan_PCE": "Null",
  "JV_measured_light_spectra": "AM1.5G",
  "JV_measured_light_spectra_intensity": "100 mW/cm2",
  "JV_measured_scan_speed": "0.1 V/s",
  "JV_measured_scan_delay_time": "200 ms",
  "JV_certified_PCE": "23.7",
  "Stabilized_measured_PCE": "22.4",
  "Stabilized_certified_PCE": "Null",
  "Stability_test_device_matching": "True",
  "Stability_test_temperature": "45 °C",
  "Stability_test_atmosphere": "Nitrogen",
  "Stability_test_light_spectra": "LED (100 mW/cm2)",
  "Stability_test_light_intensity": "100 mW/cm2",
  "Stability_test_relative_humidity": "Null",
  "Stability_PCE_after_time": "3190 hours",
  "Stability_PCE_after_time_value": "91 %"
}

File: dataset/2021-2025/10.1126_science.abn3148/Device_BestPCE_o4_mini_10.1126_science.abn3148.json
{
  "Ref_DOI": "10.1126/science.abn3148",
  "Ref_journal": "Science",
  "Ref_publication_year": "2022",
  "Ref_title": "Initializing film homogeneity to retard phase segregation for stable perovskite solar cells",
  "Cell_architecture": "NIP",
  "Cell_stack_sequence": "ITO/SnO2/FA0.9Cs0.1PbI3/PEAI/Spiro-OMeTAD/Au",
  "Cell_area_measured": "1.00 cm2",
  "ETL_thickness": "Null",
  "ETL_stack_sequence": "SnO2",
  "ETL_additive_compound": "Null",
  "ETL_additive_concentration": "Null",
  "ETL_deposition_method": "Chemical bath deposition",
  "ETL_deposition_solution_concentration": "Null",
  "ETL_deposition_solvents_compound": "Water",
  "ETL_deposition_synthesis_atmosphere": "Air",
  "ETL_deposition_synthesis_atmosphere_pressure": "1 atm",
  "ETL_deposition_synthesis_atmosphere_relative_humidity": "Null",
  "ETL_deposition_spin_coating_speed": "Null",
  "ETL_deposition_spin_coating_time": "Null",
  "ETL_deposition_thermal_annealing_temperature": "170 °C",
  "ETL_deposition_thermal_annealing_time": "60 min",
  "Perovskite_dimension": "3D",
  "Perovskite_thickness": "Null",
  "Perovskite_composition_long_form": "FA0.9Cs0.1PbI3",
  "Perovskite_additive_compound": "Selenophene",
  "Perovskite_additive_concentration": "0.75 mol%",
  "Perovskite_bandgap": "Null",
  "Perovskite_deposition_method": "Spin-coating",
  "Perovskite_deposition_sequential_spin_coating": "True",
  "Perovskite_deposition_spin_coating_antisolvent": "Null",
  "Perovskite_deposition_reaction_solutions_compounds": "PbI2/CsI; FAI/MACl",
  "Perovskite_deposition_reaction_solutions_concentrations": "1.5 M with 10 mol% CsI; 90 mg/mL FAI and 9 mg/mL MACl",
  "Perovskite_deposition_final_solutions_concentration_before_deposition": "Null",
  "Perovskite_deposition_solvents_compound": "DMF/DMSO; IPA",
  "Perovskite_deposition_solvents_mixing_ratio": "9:1; Null",
  "Perovskite_deposition_synthesis_atmosphere": "Nitrogen",
  "Perovskite_deposition_synthesis_atmosphere_pressure": "1 atm",
  "Perovskite_deposition_synthesis_atmosphere_relative_humidity": "<20%",
  "Perovskite_deposition_spin_coating_speed": "1500; 1900",
  "Perovskite_deposition_spin_coating_time": "30; 30",
  "Perovskite_deposition_thermal_annealing_atmosphere": "Nitrogen; Air",
  "Perovskite_deposition_thermal_annealing_temperature": "70; 150",
  "Perovskite_deposition_thermal_annealing_time": "1; 15",
  "Perovskite_surface_treatment_material": "4-methoxy-phenethylammonium iodide",
  "Perovskite_surface_treatment_method": "Spin-coating",
  "Perovskite_surface_treatment_solution_concentration": "5 mg/mL",
  "Perovskite_surface_treatment_solvents_compound": "IPA",
  "Perovskite_surface_treatment_synthesis_atmosphere": "Null",
  "Perovskite_surface_treatment_synthesis_atmosphere_pressure": "Null",
  "Perovskite_surface_treatment_synthesis_atmosphere_relative_humidity": "Null",
  "Perovskite_surface_treatment_deposition_spin_coating_speed": "5000",
  "Perovskite_surface_treatment_deposition_spin_coating_time": "Null",
  "Perovskite_surface_treatment_deposition_thermal_annealing_temperature": "Null",
  "Perovskite_surface_treatment_deposition_thermal_annealing_time": "Null",
  "HTL_thickness": "Null",
  "HTL_stack_sequence": "Spiro-OMeTAD",
  "HTL_additive_compound": "Li-TFSI; 4-tert-butylpyridine",
  "HTL_additive_concentration": "260 mg/mL; Null",
  "HTL_deposition_method": "Spin-coating",
  "HTL_deposition_solution_concentration": "72.3 mg/mL",
  "HTL_deposition_solvents_compound": "Chlorobenzene",
  "HTL_deposition_synthesis_atmosphere": "Null",
  "HTL_deposition_synthesis_atmosphere_pressure": "Null",
  "HTL_deposition_synthesis_atmosphere_relative_humidity": "Null",
  "HTL_deposition_spin_coating_speed": "3000",
  "HTL_deposition_spin_coating_time": "30",
  "HTL_deposition_thermal_annealing_temperature": "Null",
  "HTL_deposition_thermal_annealing_time": "Null",
  "Backcontact_thickness": "80 nm",
  "Beckcontact_deposition_method": "Thermal evaporation",
  "Backcontact_deposition_atmosphere_pressure": "Null",
  "Encapsulation_method": "Null",
  "Encapsulation_atmosphere": "Null",
  "JV_measured_device_matching": "True",
  "JV_measured_reverse_scan_Voc": "1.14 V",
  "JV_measured_reverse_scan_Jsc": "24.7 mA/cm2",
  "JV_measured_reverse_scan_FF": "84%",
  "JV_measured_reverse_scan_PCE": "23.7%",
  "JV_measured_forward_scan_Voc": "Null",
  "JV_measured_forward_scan_Jsc": "Null",
  "JV_measured_forward_scan_FF": "Null",
  "JV_measured_forward_scan_PCE": "Null",
  "JV_measured_light_spectra": "AM1.5G",
  "JV_measured_light_spectra_intensity": "100 mW/cm2",
  "JV_measured_scan_speed": "0.1 V/s",
  "JV_measured_scan_delay_time": "200 ms",
  "JV_certified_PCE": "23.7%",
  "Stabilized_measured_PCE": "22.4%",
  "Stabilized_certified_PCE": "Null",
  "Stability_test_device_matching": "True",
  "Stability_test_temperature": "45 °C",
  "Stability_test_atmosphere": "Nitrogen",
  "Stability_test_light_spectra": "LED",
  "Stability_test_light_intensity": "100 mW/cm2",
  "Stability_test_relative_humidity": "Null",
  "Stability_PCE_after_time": "3190 hours",
  "Stability_PCE_after_time_value": "91%"
}

File: dataset/2021-2025/10.1126_science.abn5679/Device_BestPCE_10.1126_science.abn5679.json
{
    "Ref_DOI": "10.1126/science.abn5679",
    "Ref_journal": "Science",
    "Ref_publication_year": "2022",
    "Ref_title": "Accelerated aging of all-inorganic, interface-stabilized perovskite solar cells",
    "Cell_architecture": "NIP",
    "Cell_stack_sequence": "FTO/TiO2/Al2O3/CsPbI3/Cs2PbI2Cl2/CuSCN/Cr/Au",
    "Cell_area_measured": "0.16 cm2",
    "ETL_thickness": "40 nm",
    "ETL_stack_sequence": "TiO2/Al2O3",
    "ETL_additive_compound": "Null",
    "ETL_additive_concentration": "Null",
    "ETL_deposition_method": "Spray pyrolysis/Spray pyrolysis",
    "ETL_deposition_solution_concentration": "Null/0.01 M",
    "ETL_deposition_solvents_compound": "Ethanol/DMF",
    "ETL_deposition_synthesis_atmosphere": "Air",
    "ETL_deposition_synthesis_atmosphere_pressure": "1 atm",
    "ETL_deposition_synthesis_atmosphere_relative_humidity": "Null",
    "ETL_deposition_spin_coating_speed": "Null",
    "ETL_deposition_spin_coating_time": "Null",
    "ETL_deposition_thermal_annealing_temperature": "450 °C/300 °C",
    "ETL_deposition_thermal_annealing_time": "10 min/30 min",
    "Perovskite_dimension": "3D",
    "Perovskite_thickness": "Null",
    "Perovskite_composition_long_form": "CsPbI3",
    "Perovskite_additive_compound": "PVP",
    "Perovskite_additive_concentration": "20 w%",
    "Perovskite_bandgap": "Null",
    "Perovskite_deposition_method": "Spin-coating",
    "Perovskite_deposition_sequential_spin_coating": "False",
    "Perovskite_deposition_spin_coating_antisolvent": "Null",
    "Perovskite_deposition_reaction_solutions_compounds": "CsPbI3",
    "Perovskite_deposition_reaction_solutions_concentrations": "0.6 M",
    "Perovskite_deposition_final_solutions_concentration_before_deposition": "Null",
    "Perovskite_deposition_solvents_compound": "DMF;DMSO",
    "Perovskite_deposition_solvents_mixing_ratio": "4:6",
    "Perovskite_deposition_synthesis_atmosphere": "Nitrogen",
    "Perovskite_deposition_synthesis_atmosphere_pressure": "Null",
    "Perovskite_deposition_synthesis_atmosphere_relative_humidity": "Null",
    "Perovskite_deposition_spin_coating_speed": "3000 rpm",
    "Perovskite_deposition_spin_coating_time": "30 s",
    "Perovskite_deposition_thermal_annealing_atmosphere": "Null",
    "Perovskite_deposition_thermal_annealing_temperature": "300 °C",
    "Perovskite_deposition_thermal_annealing_time": "5 min",
    "Perovskite_surface_treatment_material": "Cs2PbI2Cl2",
    "Perovskite_surface_treatment_method": "Spin-coating",
    "Perovskite_surface_treatment_solution_concentration": "1 mg/mL",
    "Perovskite_surface_treatment_solvents_compound": "Methanol;IPA",
    "Perovskite_surface_treatment_synthesis_atmosphere": "Null",
    "Perovskite_surface_treatment_synthesis_atmosphere_pressure": "Null",
    "Perovskite_surface_treatment_synthesis_atmosphere_relative_humidity": "Null",
    "Perovskite_surface_treatment_deposition_spin_coating_speed": "3000 rpm",
    "Perovskite_surface_treatment_deposition_spin_coating_time": "30 s",
    "Perovskite_surface_treatment_deposition_thermal_annealing_temperature": "200 °C",
    "Perovskite_surface_treatment_deposition_thermal_annealing_time": "10 min",
    "HTL_thickness": "Null",
    "HTL_stack_sequence": "CuSCN",
    "HTL_additive_compound": "Null",
    "HTL_additive_concentration": "Null",
    "HTL_deposition_method": "Spin-coating",
    "HTL_deposition_solution_concentration": "30 mg/mL",
    "HTL_deposition_solvents_compound": "Diethyl sulfide",
    "HTL_deposition_synthesis_atmosphere": "Null",
    "HTL_deposition_synthesis_atmosphere_pressure": "Null",
    "HTL_deposition_synthesis_atmosphere_relative_humidity": "Null",
    "HTL_deposition_spin_coating_speed": "5000 rpm",
    "HTL_deposition_spin_coating_time": "60 s",
    "HTL_deposition_thermal_annealing_temperature": "70 °C",
    "HTL_deposition_thermal_annealing_time": "10 min",
    "Backcontact_thickness": "Null",
    "Beckcontact_deposition_method": "E-beam deposition/Thermal evaporation",
    "Backcontact_deposition_atmosphere_pressure": "Null",
    "Encapsulation_method": "UV adhesive",
    "Encapsulation_atmosphere": "Nitrogen",
    "JV_measured_device_matching": "True",
    "JV_measured_reverse_scan_Voc": "1.18 V",
    "JV_measured_reverse_scan_Jsc": "18.7 mA/cm2",
    "JV_measured_reverse_scan_FF": "78.8 %",
    "JV_measured_reverse_scan_PCE": "17.4 %",
    "JV_measured_forward_scan_Voc": "Null",
    "JV_measured_forward_scan_Jsc": "Null",
    "JV_measured_forward_scan_FF": "Null",
    "JV_measured_forward_scan_PCE": "Null",
    "JV_measured_light_spectra": "AM1.5G",
    "JV_measured_light_spectra_intensity": "1 sun",
    "JV_measured_scan_speed": "0.01 V/s",
    "JV_measured_scan_delay_time": "50 ms",
    "JV_certified_PCE": "Null",
    "Stabilized_measured_PCE": "Null",
    "Stabilized_certified_PCE": "Null",
    "Stability_test_device_matching": "True",
    "Stability_test_temperature": "110 °C",
    "Stability_test_atmosphere": "Null",
    "Stability_test_light_spectra": "Full-spectrum simulated sunlight",
    "Stability_test_light_intensity": "120 mW/cm2",
    "Stability_test_relative_humidity": "65 %",
    "Stability_PCE_after_time": "2100 hours",
    "Stability_PCE_after_time_value": "80 %"
}

File: dataset/2021-2025/10.1126_science.abn5679/Device_BestPCE_Gemini_1.5_pro_10.1126_science.abn5679.json
{
  "Ref_DOI": "10.1126/science.abn5679",
  "Ref_journal": "Science",
  "Ref_publication_year": "2022",
  "Ref_title": "Accelerated aging of all-inorganic, interface-stabilized perovskite solar cells",
  "Cell_architecture": "NIP",
  "Cell_stack_sequence": "FTO/TiO2/Al2O3/CsPbI3/Cs2PbI2Cl2/CuSCN/Cr/Au",
  "Cell_area_measured": "0.16 cm2",
  "ETL_thickness": "40 nm",
  "ETL_stack_sequence": "TiO2/Al2O3",
  "ETL_additive_compound": "titanium diisopropoxide bis(acetylacetonate);acetylacetone",
  "ETL_additive_concentration": "0.6 mL/10mL Ethanol;0.4 mL/10 mL Ethanol",
  "ETL_deposition_method": "Spray pyrolysis/Spray pyrolysis",
  "ETL_deposition_solution_concentration": "Null",
  "ETL_deposition_solvents_compound": "Ethanol/DMF",
  "ETL_deposition_synthesis_atmosphere": "Oxygen/Null",
  "ETL_deposition_synthesis_atmosphere_pressure": "Null/Null",
  "ETL_deposition_synthesis_atmosphere_relative_humidity": "Null/Null",
  "ETL_deposition_spin_coating_speed": "Null/Null",
  "ETL_deposition_spin_coating_time": "Null/Null",
  "ETL_deposition_thermal_annealing_temperature": "450 °C/300 °C",
  "ETL_deposition_thermal_annealing_time": "10 min/30 min",
  "Perovskite_dimension": "3D",
  "Perovskite_thickness": "Null",
  "Perovskite_composition_long_form": "CsPbI3",
  "Perovskite_additive_compound": "PVP",
  "Perovskite_additive_concentration": "20 wt%",
  "Perovskite_bandgap": "Null",
  "Perovskite_deposition_method": "Spin-coating",
  "Perovskite_deposition_sequential_spin_coating": false,
  "Perovskite_deposition_spin_coating_antisolvent": "Null",
  "Perovskite_deposition_reaction_solutions_compounds": "CsPbI3;PVP",
  "Perovskite_deposition_reaction_solutions_concentrations": "0.6 M;20 wt%",
  "Perovskite_deposition_final_solutions_concentration_before_deposition": "Null",
  "Perovskite_deposition_solvents_compound": "DMF;DMSO",
  "Perovskite_deposition_solvents_mixing_ratio": "4:6",
  "Perovskite_deposition_synthesis_atmosphere": "Nitrogen",
  "Perovskite_deposition_synthesis_atmosphere_pressure": "Null",
  "Perovskite_deposition_synthesis_atmosphere_relative_humidity": "Null",
  "Perovskite_deposition_spin_coating_speed": "3000 rpm",
  "Perovskite_deposition_spin_coating_time": "30 s",
  "Perovskite_deposition_thermal_annealing_atmosphere": "Null",
  "Perovskite_deposition_thermal_annealing_temperature": "300 °C",
  "Perovskite_deposition_thermal_annealing_time": "5 min",
  "Perovskite_surface_treatment_material": "CsCl",
  "Perovskite_surface_treatment_method": "Spin-coating",
  "Perovskite_surface_treatment_solution_concentration": "1 mg/mL",
  "Perovskite_surface_treatment_solvents_compound": "MeOH;IPA",
  "Perovskite_surface_treatment_synthesis_atmosphere": "Null",
  "Perovskite_surface_treatment_synthesis_atmosphere_pressure": "1 atm",
  "Perovskite_surface_treatment_synthesis_atmosphere_relative_humidity": "Null",
  "Perovskite_surface_treatment_deposition_spin_coating_speed": "3000 rpm",
  "Perovskite_surface_treatment_deposition_spin_coating_time": "30 s",
  "Perovskite_surface_treatment_deposition_thermal_annealing_temperature": "200 °C",
  "Perovskite_surface_treatment_deposition_thermal_annealing_time": "10 min",
  "HTL_thickness": "Null",
  "HTL_stack_sequence": "CuSCN",
  "HTL_additive_compound": "Null",
  "HTL_additive_concentration": "Null",
  "HTL_deposition_method": "Spin-coating",
  "HTL_deposition_solution_concentration": "30 mg/mL",
  "HTL_deposition_solvents_compound": "diethyl sulfide",
  "HTL_deposition_synthesis_atmosphere": "Null",
  "HTL_deposition_synthesis_atmosphere_pressure": "1 atm",
  "HTL_deposition_synthesis_atmosphere_relative_humidity": "Null",
  "HTL_deposition_spin_coating_speed": "5000 rpm",
  "HTL_deposition_spin_coating_time": "60 s",
  "HTL_deposition_thermal_annealing_temperature": "70 °C",
  "HTL_deposition_thermal_annealing_time": "10 min",
  "Backcontact_thickness": "10 nm/100 nm",
  "Beckcontact_deposition_method": "E-beam deposition/Thermal evaporation",
  "Backcontact_deposition_atmosphere_pressure": "Null",
  "Encapsulation_method": "PMMA/Cytop/UV-curable epoxy/cover glass",
  "Encapsulation_atmosphere": "Nitrogen",
  "JV_measured_device_matching": true,
  "JV_measured_reverse_scan_Voc": "1.18 V",
  "JV_measured_reverse_scan_Jsc": "18.7 mA/cm2",
  "JV_measured_reverse_scan_FF": "78.8 %",
  "JV_measured_reverse_scan_PCE": "17.4 %",
  "JV_measured_forward_scan_Voc": "1.16 V",
  "JV_measured_forward_scan_Jsc": "18.6 mA/cm2",
  "JV_measured_forward_scan_FF": "76.2 %",
  "JV_measured_forward_scan_PCE": "16.2 %",
  "JV_measured_light_spectra": "AM1.5G",
  "JV_measured_light_spectra_intensity": "1 sun",
  "JV_measured_scan_speed": "0.01 V/s",
  "JV_measured_scan_delay_time": "50 ms",
  "JV_certified_PCE": "Null",
  "Stabilized_measured_PCE": "17.1 %",
  "Stabilized_certified_PCE": "Null",
  "Stability_test_device_matching": true,
  "Stability_test_temperature": "110 °C",
  "Stability_test_atmosphere": "Air with (65 ± 26)% relative humidity",
  "Stability_test_light_spectra": "full-spectrum simulated sunlight",
  "Stability_test_light_intensity": "1 sun",
  "Stability_test_relative_humidity": "65 ± 26 %",
  "Stability_PCE_after_time": "2100 hours",
  "Stability_PCE_after_time_value": "80%"
}

File: dataset/2021-2025/10.1126_science.abn5679/Device_BestPCE_Gemini_2.0_Flash_10.1126_science.abn5679.json
{
  "Ref_DOI": "10.1126/science.abn5679",
  "Ref_journal": "Science",
  "Ref_publication_year": "2022",
  "Ref_title": "Accelerated aging of all-inorganic, interface-stabilized perovskite solar cells",
  "Cell_architecture": "NIP",
  "Cell_stack_sequence": "FTO/TiO2/Al2O3/CsPbI3/Cs2PbI2Cl2/CuSCN/Cr/Au",
  "Cell_area_measured": "0.16 cm2",
  "ETL_thickness": "40",
  "ETL_stack_sequence": "TiO2/Al2O3",
  "ETL_additive_compound": "Null",
  "ETL_additive_concentration": "Null",
  "ETL_deposition_method": "spray pyrolysis/spraying",
  "ETL_deposition_solution_concentration": "0.6 mL titanium diisopropoxide bis(acetylacetonate) and 0.4 mL acetylacetone in 10 mL ethanol/0.01 M",
  "ETL_deposition_solvents_compound": "ethanol/DMF",
  "ETL_deposition_synthesis_atmosphere": "oxygen",
  "ETL_deposition_synthesis_atmosphere_pressure": "Null",
  "ETL_deposition_synthesis_atmosphere_relative_humidity": "Null",
  "ETL_deposition_spin_coating_speed": "Null",
  "ETL_deposition_spin_coating_time": "Null",
  "ETL_deposition_thermal_annealing_temperature": "450/300",
  "ETL_deposition_thermal_annealing_time": "10/30",
  "Perovskite_dimension": "3D",
  "Perovskite_thickness": "Null",
  "Perovskite_composition_long_form": "CsPbI3",
  "Perovskite_additive_compound": "PVP",
  "Perovskite_additive_concentration": "20 wt%",
  "Perovskite_bandgap": "Null",
  "Perovskite_deposition_method": "Spin-coating",
  "Perovskite_deposition_sequential_spin_coating": "False",
  "Perovskite_deposition_spin_coating_antisolvent": "IPA",
  "Perovskite_deposition_reaction_solutions_compounds": "CsI;PbI2",
  "Perovskite_deposition_reaction_solutions_concentrations": "30 mg/mL;30 mg/mL",
  "Perovskite_deposition_final_solutions_concentration_before_deposition": "Null",
  "Perovskite_deposition_solvents_compound": "DMF;DMSO",
  "Perovskite_deposition_solvents_mixing_ratio": "4:6",
  "Perovskite_deposition_synthesis_atmosphere": "Nitrogen",
  "Perovskite_deposition_synthesis_atmosphere_pressure": "Null",
  "Perovskite_deposition_synthesis_atmosphere_relative_humidity": "Null",
  "Perovskite_deposition_spin_coating_speed": "3000",
  "Perovskite_deposition_spin_coating_time": "30",
  "Perovskite_deposition_thermal_annealing_atmosphere": "Null",
  "Perovskite_deposition_thermal_annealing_temperature": "300",
  "Perovskite_deposition_thermal_annealing_time": "5",
  "Perovskite_surface_treatment_material": "CsCl",
  "Perovskite_surface_treatment_method": "Spin-coating",
  "Perovskite_surface_treatment_solution_concentration": "1 mg/mL",
  "Perovskite_surface_treatment_solvents_compound": "MeOH;IPA",
  "Perovskite_surface_treatment_synthesis_atmosphere": "Null",
  "Perovskite_surface_treatment_synthesis_atmosphere_pressure": "Null",
  "Perovskite_surface_treatment_synthesis_atmosphere_relative_humidity": "Null",
  "Perovskite_surface_treatment_deposition_spin_coating_speed": "3000",
  "Perovskite_surface_treatment_deposition_spin_coating_time": "30",
  "Perovskite_surface_treatment_deposition_thermal_annealing_temperature": "200",
  "Perovskite_surface_treatment_deposition_thermal_annealing_time": "10",
  "HTL_thickness": "Null",
  "HTL_stack_sequence": "Null",
  "HTL_additive_compound": "Null",
  "HTL_additive_concentration": "Null",
  "HTL_deposition_method": "Spin-coating",
  "HTL_deposition_solution_concentration": "30",
  "HTL_deposition_solvents_compound": "diethyl sulfide",
  "HTL_deposition_synthesis_atmosphere": "Null",
  "HTL_deposition_synthesis_atmosphere_pressure": "Null",
  "HTL_deposition_synthesis_atmosphere_relative_humidity": "Null",
  "HTL_deposition_spin_coating_speed": "5000",
  "HTL_deposition_spin_coating_time": "60",
  "HTL_deposition_thermal_annealing_temperature": "70",
  "HTL_deposition_thermal_annealing_time": "10",
  "Backcontact_thickness": "Cr (10 nm)/Au (100 nm)",
  "Beckcontact_deposition_method": "E-beam deposition and thermal evaporation",
  "Backcontact_deposition_atmosphere_pressure": "Null",
  "Encapsulation_method": "UV-curable epoxy",
  "Encapsulation_atmosphere": "Nitrogen",
  "JV_measured_device_matching": "True",
  "JV_measured_reverse_scan_Voc": "1.18",
  "JV_measured_reverse_scan_Jsc": "18.7",
  "JV_measured_reverse_scan_FF": "78.8",
  "JV_measured_reverse_scan_PCE": "17.4",
  "JV_measured_forward_scan_Voc": "Null",
  "JV_measured_forward_scan_Jsc": "Null",
  "JV_measured_forward_scan_FF": "Null",
  "JV_measured_forward_scan_PCE": "Null",
  "JV_measured_light_spectra": "AM 1.5G",
  "JV_measured_light_spectra_intensity": "1 sun",
  "JV_measured_scan_speed": "0.01 V s-1",
  "JV_measured_scan_delay_time": "50 ms",
  "JV_certified_PCE": "Null",
  "Stabilized_measured_PCE": "Null",
  "Stabilized_certified_PCE": "Null",
  "Stability_test_device_matching": "True",
  "Stability_test_temperature": "35",
  "Stability_test_atmosphere": "Air",
  "Stability_test_light_spectra": "full-spectrum simulated sunlight",
  "Stability_test_light_intensity": "120 mW/cm2",
  "Stability_test_relative_humidity": "65",
  "Stability_PCE_after_time": ">5 years",
  "Stability_PCE_after_time_value": "80"
}

File: dataset/2021-2025/10.1126_science.abn5679/Device_BestPCE_Gemini_2.5_Flash_10.1126_science.abn5679.json
{
  "Ref_DOI": "10.1126/science.abn5679",
  "Ref_journal": "Science",
  "Ref_publication_year": "2022",
  "Ref_title": "Accelerated aging of all-inorganic, interface-stabilized perovskite solar cells",
  "Cell_architecture": "NIP",
  "Cell_stack_sequence": "FTO/TiO2/Al2O3/CsPbI3/Cs2PbI2Cl2/CuSCN/Cr/Au",
  "Cell_area_measured": "0.16 cm2",
  "ETL_thickness": "40 nm/Null",
  "ETL_stack_sequence": "TiO2/Al2O3",
  "ETL_additive_compound": "Null",
  "ETL_additive_concentration": "Null",
  "ETL_deposition_method": "Spray pyrolysis/Spray pyrolysis",
  "ETL_deposition_solution_concentration": "0.6 mL titanium diisopropoxide bis(acetylacetonate) and 0.4 mL acetylacetone in 10 mL ethanol/0.01 M",
  "ETL_deposition_solvents_compound": "Ethanol/DMF",
  "ETL_deposition_synthesis_atmosphere": "Oxygen/Null",
  "ETL_deposition_synthesis_atmosphere_pressure": "Null",
  "ETL_deposition_synthesis_atmosphere_relative_humidity": "Null",
  "ETL_deposition_spin_coating_speed": "Null",
  "ETL_deposition_spin_coating_time": "Null",
  "ETL_deposition_thermal_annealing_temperature": "450 °C/300 °C",
  "ETL_deposition_thermal_annealing_time": "10 min/30 min",
  "Perovskite_dimension": "3D",
  "Perovskite_thickness": "Null",
  "Perovskite_composition_long_form": "CsPbI3",
  "Perovskite_additive_compound": "PVP",
  "Perovskite_additive_concentration": "20 w%",
  "Perovskite_bandgap": "Null",
  "Perovskite_deposition_method": "Spin-coating",
  "Perovskite_deposition_sequential_spin_coating": "False",
  "Perovskite_deposition_spin_coating_antisolvent": "Null",
  "Perovskite_deposition_reaction_solutions_compounds": "CsPbI3 powder",
  "Perovskite_deposition_reaction_solutions_concentrations": "0.6 M",
  "Perovskite_deposition_final_solutions_concentration_before_deposition": "Null",
  "Perovskite_deposition_solvents_compound": "DMF;DMSO",
  "Perovskite_deposition_solvents_mixing_ratio": "4:6",
  "Perovskite_deposition_synthesis_atmosphere": "Nitrogen-filled glovebox",
  "Perovskite_deposition_synthesis_atmosphere_pressure": "Null",
  "Perovskite_deposition_synthesis_atmosphere_relative_humidity": "Null",
  "Perovskite_deposition_spin_coating_speed": "3000 rpm",
  "Perovskite_deposition_spin_coating_time": "30 s",
  "Perovskite_deposition_thermal_annealing_atmosphere": "Null",
  "Perovskite_deposition_thermal_annealing_temperature": "300 °C",
  "Perovskite_deposition_thermal_annealing_time": "5 minutes",
  "Perovskite_surface_treatment_material": "CsCl",
  "Perovskite_surface_treatment_method": "Spin-coating",
  "Perovskite_surface_treatment_solution_concentration": "1 mg/mL",
  "Perovskite_surface_treatment_solvents_compound": "MeOH;IPA",
  "Perovskite_surface_treatment_synthesis_atmosphere": "Null",
  "Perovskite_surface_treatment_synthesis_atmosphere_pressure": "Null",
  "Perovskite_surface_treatment_synthesis_atmosphere_relative_humidity": "Null",
  "Perovskite_surface_treatment_deposition_spin_coating_speed": "3000 rpm",
  "Perovskite_surface_treatment_deposition_spin_coating_time": "30 s",
  "Perovskite_surface_treatment_deposition_thermal_annealing_temperature": "200 °C",
  "Perovskite_surface_treatment_deposition_thermal_annealing_time": "10 min",
  "HTL_thickness": "Null",
  "HTL_stack_sequence": "CuSCN",
  "HTL_additive_compound": "Null",
  "HTL_additive_concentration": "Null",
  "HTL_deposition_method": "Spin-coating",
  "HTL_deposition_solution_concentration": "30 mg/mL",
  "HTL_deposition_solvents_compound": "Diethyl sulfide",
  "HTL_deposition_synthesis_atmosphere": "Null",
  "HTL_deposition_synthesis_atmosphere_pressure": "Null",
  "HTL_deposition_synthesis_atmosphere_relative_humidity": "Null",
  "HTL_deposition_spin_coating_speed": "5000 rpm",
  "HTL_deposition_spin_coating_time": "60 s",
  "HTL_deposition_thermal_annealing_temperature": "70 ℃",
  "HTL_deposition_thermal_annealing_time": "10 min",
  "Backcontact_thickness": "10 nm/100 nm",
  "Beckcontact_deposition_method": "E-beam deposition/Thermal evaporation",
  "Backcontact_deposition_atmosphere_pressure": "Null",
  "Encapsulation_method": "Spin-coating;Blade-coating;UV-curable epoxy",
  "Encapsulation_atmosphere": "Nitrogen glovebox",
  "JV_measured_device_matching": "True",
  "JV_measured_reverse_scan_Voc": "1.18 V",
  "JV_measured_reverse_scan_Jsc": "18.7 mA/cm2",
  "JV_measured_reverse_scan_FF": "78.8 %",
  "JV_measured_reverse_scan_PCE": "17.4 %",
  "JV_measured_forward_scan_Voc": "Null",
  "JV_measured_forward_scan_Jsc": "Null",
  "JV_measured_forward_scan_FF": "Null",
  "JV_measured_forward_scan_PCE": "Null",
  "JV_measured_light_spectra": "AM 1.5G",
  "JV_measured_light_spectra_intensity": "1 sun",
  "JV_measured_scan_speed": "0.01 V s-1",
  "JV_measured_scan_delay_time": "0.05 s",
  "JV_certified_PCE": "Null",
  "Stabilized_measured_PCE": "Null",
  "Stabilized_certified_PCE": "Null",
  "Stability_test_device_matching": "True",
  "Stability_test_temperature": "35 °C",
  "Stability_test_atmosphere": "Air",
  "Stability_test_light_spectra": "Metal-halide lamp",
  "Stability_test_light_intensity": "≈120 mW/cm2",
  "Stability_test_relative_humidity": "(65 ± 26)%",
  "Stability_PCE_after_time": "5.1 ± 0.7 × 10^4 hours",
  "Stability_PCE_after_time_value": "80 %"
}

File: dataset/2021-2025/10.1126_science.abn5679/Device_BestPCE_claude_haiku_10.1126_science.abn5679.json
{
  "Ref_DOI": "10.1126/science.abn5679",
  "Ref_journal": "Science",
  "Ref_publication_year": "2022",
  "Ref_title": "Accelerated aging of all-inorganic, interface-stabilized perovskite solar cells",
  "Cell_architecture": "NIP",
  "Cell_stack_sequence": "FTO/TiO2/Al2O3/CsPbI3/Cs2PbI2Cl2/CuSCN/Cr/Au",
  "Cell_area_measured": "0.16 cm2",
  "ETL_thickness": "40/Null",
  "ETL_stack_sequence": "TiO2/Al2O3",
  "ETL_additive_compound": "Null/Null",
  "ETL_additive_concentration": "Null/Null",
  "ETL_deposition_method": "Spray pyrolysis/Spray pyrolysis",
  "ETL_deposition_solution_concentration": "Null/0.01 M",
  "ETL_deposition_solvents_compound": "Ethanol/DMF",
  "ETL_deposition_synthesis_atmosphere": "Oxygen/Air",
  "ETL_deposition_synthesis_atmosphere_pressure": "1 atm/1 atm",
  "ETL_deposition_synthesis_atmosphere_relative_humidity": "Null/Null",
  "ETL_deposition_spin_coating_speed": "Null/Null",
  "ETL_deposition_spin_coating_time": "Null/Null",
  "ETL_deposition_thermal_annealing_temperature": "450/300",
  "ETL_deposition_thermal_annealing_time": "10/30",
  "Perovskite_dimension": "3D/2D",
  "Perovskite_thickness": "Null",
  "Perovskite_composition_long_form": "CsPbI3",
  "Perovskite_additive_compound": "PVP",
  "Perovskite_additive_concentration": "20 wt%",
  "Perovskite_bandgap": "Null",
  "Perovskite_deposition_method": "Spin-coating",
  "Perovskite_deposition_sequential_spin_coating": "False",
  "Perovskite_deposition_spin_coating_antisolvent": "Null",
  "Perovskite_deposition_reaction_solutions_compounds": "CsPbI3 powder",
  "Perovskite_deposition_reaction_solutions_concentrations": "0.6 M",
  "Perovskite_deposition_final_solutions_concentration_before_deposition": "Null",
  "Perovskite_deposition_solvents_compound": "DMF/DMSO",
  "Perovskite_deposition_solvents_mixing_ratio": "4:6",
  "Perovskite_deposition_synthesis_atmosphere": "Nitrogen",
  "Perovskite_deposition_synthesis_atmosphere_pressure": "Null",
  "Perovskite_deposition_synthesis_atmosphere_relative_humidity": "Null",
  "Perovskite_deposition_spin_coating_speed": "3000",
  "Perovskite_deposition_spin_coating_time": "30",
  "Perovskite_deposition_thermal_annealing_atmosphere": "Air",
  "Perovskite_deposition_thermal_annealing_temperature": "300",
  "Perovskite_deposition_thermal_annealing_time": "5",
  "Perovskite_surface_treatment_material": "CsCl",
  "Perovskite_surface_treatment_method": "Spin-coating",
  "Perovskite_surface_treatment_solution_concentration": "1 mg/mL",
  "Perovskite_surface_treatment_solvents_compound": "MeOH/IPA",
  "Perovskite_surface_treatment_synthesis_atmosphere": "Null",
  "Perovskite_surface_treatment_synthesis_atmosphere_pressure": "1 atm",
  "Perovskite_surface_treatment_synthesis_atmosphere_relative_humidity": "Null",
  "Perovskite_surface_treatment_deposition_spin_coating_speed": "3000",
  "Perovskite_surface_treatment_deposition_spin_coating_time": "30",
  "Perovskite_surface_treatment_deposition_thermal_annealing_temperature": "200",
  "Perovskite_surface_treatment_deposition_thermal_annealing_time": "10",
  "HTL_thickness": "Null",
  "HTL_stack_sequence": "CuSCN",
  "HTL_additive_compound": "Null",
  "HTL_additive_concentration": "Null",
  "HTL_deposition_method": "Spin-coating",
  "HTL_deposition_solution_concentration": "30 mg/mL",
  "HTL_deposition_solvents_compound": "Diethyl sulfide",
  "HTL_deposition_synthesis_atmosphere": "Null",
  "HTL_deposition_synthesis_atmosphere_pressure": "1 atm",
  "HTL_deposition_synthesis_atmosphere_relative_humidity": "Null",
  "HTL_deposition_spin_coating_speed": "5000",
  "HTL_deposition_spin_coating_time": "60",
  "HTL_deposition_thermal_annealing_temperature": "70",
  "HTL_deposition_thermal_annealing_time": "10",
  "Backcontact_thickness": "10/100",
  "Beckcontact_deposition_method": "E-beam deposition/Thermal evaporation",
  "Backcontact_deposition_atmosphere_pressure": "Null",
  "Encapsulation_method": "UV-curable epoxy",
  "Encapsulation_atmosphere": "Nitrogen",
  "JV_measured_device_matching": "True",
  "JV_measured_reverse_scan_Voc": "1.18",
  "JV_measured_reverse_scan_Jsc": "18.7",
  "JV_measured_reverse_scan_FF": "78.8",
  "JV_measured_reverse_scan_PCE": "17.4",
  "JV_measured_forward_scan_Voc": "Null",
  "JV_measured_forward_scan_Jsc": "Null",
  "JV_measured_forward_scan_FF": "Null",
  "JV_measured_forward_scan_PCE": "Null",
  "JV_measured_light_spectra": "AM1.5G",
  "JV_measured_light_spectra_intensity": "1 sun",
  "JV_measured_scan_speed": "0.01",
  "JV_measured_scan_delay_time": "50",
  "JV_certified_PCE": "Null",
  "Stabilized_measured_PCE": "Null",
  "Stabilized_certified_PCE": "Null",
  "Stability_test_device_matching": "True",
  "Stability_test_temperature": "110",
  "Stability_test_atmosphere": "Air",
  "Stability_test_light_spectra": "Metal-halide lamp",
  "Stability_test_light_intensity": "120 mW/cm2",
  "Stability_test_relative_humidity": "65 ± 26",
  "Stability_PCE_after_time": "2100 hours",
  "Stability_PCE_after_time_value": "80"
}
