Repository: jiayijdong/PSCbench

# PSCbench


**PSCbench** is a novel benchmark for materials science research-level scientific
dataset curation sourced from published journals. The benchmark is designed to evaluate the complex classification capabilities,
strong domain knowledge, and advanced calculation skills of LLMs.

## Data


The PSCbench dataset is under dataset folder in json file format. Each file is list of dictionary and can be extracted using following scripts.
Each file stands for one published journal, which is fully elaborated in the paper. 

```
with open("./dataset/retroactive/{}.json".format(subject), encoding='utf-8') as json_file:
    problems=json.load(json_file)
```

File: dataset/2021-2025/10.1126_science.abn5679/Device_BestPCE_gpt4o_10.1126_science.abn5679.json
{
  "Ref_DOI": "10.1126/science.abn5679",
  "Ref_journal": "Science",
  "Ref_publication_year": "2022",
  "Ref_title": "Accelerated aging of all-inorganic, interface-stabilized perovskite solar cells",
  "Cell_architecture": "NIP",
  "Cell_stack_sequence": "FTO/TiO2/Al2O3/CsPbI3/Cs2PbI2Cl2/CuSCN/Cr/Au",
  "Cell_area_measured": "0.16 cm2",
  "ETL_thickness": "40 nm",
  "ETL_stack_sequence": "TiO2/Al2O3",
  "ETL_additive_compound": "Null",
  "ETL_additive_concentration": "Null",
  "ETL_deposition_method": "Spray pyrolysis/Spray pyrolysis",
  "ETL_deposition_solution_concentration": "Null/0.01 M",
  "ETL_deposition_solvents_compound": "Ethanol/DMF",
  "ETL_deposition_synthesis_atmosphere": "Air",
  "ETL_deposition_synthesis_atmosphere_pressure": "1 atm",
  "ETL_deposition_synthesis_atmosphere_relative_humidity": "Null",
  "ETL_deposition_spin_coating_speed": "Null",
  "ETL_deposition_spin_coating_time": "Null",
  "ETL_deposition_thermal_annealing_temperature": "450 °C/300 °C",
  "ETL_deposition_thermal_annealing_time": "10 min/30 min",
  "Perovskite_dimension": "3D/2D",
  "Perovskite_thickness": "Null",
  "Perovskite_composition_long_form": "CsPbI3",
  "Perovskite_additive_compound": "PVP",
  "Perovskite_additive_concentration": "20 wt%",
  "Perovskite_bandgap": "Null",
  "Perovskite_deposition_method": "Spin-coating",
  "Perovskite_deposition_sequential_spin_coating": "False",
  "Perovskite_deposition_spin_coating_antisolvent": "Null",
  "Perovskite_deposition_reaction_solutions_compounds": "CsPbI3",
  "Perovskite_deposition_reaction_solutions_concentrations": "0.6 M",
  "Perovskite_deposition_final_solutions_concentration_before_deposition": "Null",
  "Perovskite_deposition_solvents_compound": "DMF;DMSO",
  "Perovskite_deposition_solvents_mixing_ratio": "4:6",
  "Perovskite_deposition_synthesis_atmosphere": "Nitrogen",
  "Perovskite_deposition_synthesis_atmosphere_pressure": "Null",
  "Perovskite_deposition_synthesis_atmosphere_relative_humidity": "Null",
  "Perovskite_deposition_spin_coating_speed": "3000 rpm",
  "Perovskite_deposition_spin_coating_time": "30 s",
  "Perovskite_deposition_thermal_annealing_atmosphere": "Null",
  "Perovskite_deposition_thermal_annealing_temperature": "300 °C",
  "Perovskite_deposition_thermal_annealing_time": "5 min",
  "Perovskite_surface_treatment_material": "CsCl",
  "Perovskite_surface_treatment_method": "Spin-coating",
  "Perovskite_surface_treatment_solution_concentration": "1 mg/mL",
  "Perovskite_surface_treatment_solvents_compound": "MeOH;IPA",
  "Perovskite_surface_treatment_synthesis_atmosphere": "Null",
  "Perovskite_surface_treatment_synthesis_atmosphere_pressure": "Null",
  "Perovskite_surface_treatment_synthesis_atmosphere_relative_humidity": "Null",
  "Perovskite_surface_treatment_deposition_spin_coating_speed": "3000 rpm",
  "Perovskite_surface_treatment_deposition_spin_coating_time": "30 s",
  "Perovskite_surface_treatment_deposition_thermal_annealing_temperature": "200 °C",
  "Perovskite_surface_treatment_deposition_thermal_annealing_time": "10 min",
  "HTL_thickness": "Null",
  "HTL_stack_sequence": "CuSCN",
  "HTL_additive_compound": "Null",
  "HTL_additive_concentration": "Null",
  "HTL_deposition_method": "Spin-coating",
  "HTL_deposition_solution_concentration": "30 mg/mL",
  "HTL_deposition_solvents_compound": "Diethyl sulfide",
  "HTL_deposition_synthesis_atmosphere": "Null",
  "HTL_deposition_synthesis_atmosphere_pressure": "Null",
  "HTL_deposition_synthesis_atmosphere_relative_humidity": "Null",
  "HTL_deposition_spin_coating_speed": "5000 rpm",
  "HTL_deposition_spin_coating_time": "60 s",
  "HTL_deposition_thermal_annealing_temperature": "70 °C",
  "HTL_deposition_thermal_annealing_time": "10 min",
  "Backcontact_thickness": "10 nm/100 nm",
  "Beckcontact_deposition_method": "E-beam deposition/Thermal evaporation",
  "Backcontact_deposition_atmosphere_pressure": "Null",
  "Encapsulation_method": "UV adhesive",
  "Encapsulation_atmosphere": "Nitrogen",
  "JV_measured_device_matching": "True",
  "JV_measured_reverse_scan_Voc": "1.18 V",
  "JV_measured_reverse_scan_Jsc": "18.7 mA/cm2",
  "JV_measured_reverse_scan_FF": "78.8 %",
  "JV_measured_reverse_scan_PCE": "17.4 %",
  "JV_measured_forward_scan_Voc": "Null",
  "JV_measured_forward_scan_Jsc": "Null",
  "JV_measured_forward_scan_FF": "Null",
  "JV_measured_forward_scan_PCE": "Null",
  "JV_measured_light_spectra": "AM1.5G",
  "JV_measured_light_spectra_intensity": "1 sun",
  "JV_measured_scan_speed": "0.01 V/s",
  "JV_measured_scan_delay_time": "50 ms",
  "JV_certified_PCE": "Null",
  "Stabilized_measured_PCE": "Null",
  "Stabilized_certified_PCE": "Null",
  "Stability_test_device_matching": "True",
  "Stability_test_temperature": "110 °C",
  "Stability_test_atmosphere": "Null",
  "Stability_test_light_spectra": "Null",
  "Stability_test_light_intensity": "Null",
  "Stability_test_relative_humidity": "Null",
  "Stability_PCE_after_time": "2100 hours",
  "Stability_PCE_after_time_value": "80 %"
}

File: dataset/2021-2025/10.1126_science.abn5679/Device_BestPCE_gpt4o_mini_10.1126_science.abn5679.json
{
  "Ref_DOI": "10.1126/science.abn5679",
  "Ref_journal": "Science",
  "Ref_publication_year": "2022",
  "Ref_title": "Accelerated aging of all-inorganic, interface-stabilized perovskite solar cells",
  "Cell_architecture": "NIP",
  "Cell_stack_sequence": "FTO/TiO2/Al2O3/CsPbI3/CuSCN/Cr/Au",
  "Cell_area_measured": "0.16 cm2",
  "ETL_thickness": "40 nm",
  "ETL_stack_sequence": "TiO2/Al2O3",
  "ETL_additive_compound": "titanium diisopropoxide bis(acetylacetonate); aluminum acetylacetonate",
  "ETL_additive_concentration": "0.6 mL; 0.01 M",
  "ETL_deposition_method": "spray pyrolysis",
  "ETL_deposition_solution_concentration": "0.6 M; 0.01 M",
  "ETL_deposition_solvents_compound": "Ethanol; DMF",
  "ETL_deposition_synthesis_atmosphere": "Nitrogen",
  "ETL_deposition_synthesis_atmosphere_pressure": "1 atm",
  "ETL_deposition_synthesis_atmosphere_relative_humidity": "Null",
  "ETL_deposition_spin_coating_speed": "Null",
  "ETL_deposition_spin_coating_time": "Null",
  "ETL_deposition_thermal_annealing_temperature": "450 °C; 300 °C",
  "ETL_deposition_thermal_annealing_time": "10 min; 30 min",
  "Perovskite_dimension": "3D",
  "Perovskite_thickness": "Null",
  "Perovskite_composition_long_form": "CsPbI3",
  "Perovskite_additive_compound": "PVP",
  "Perovskite_additive_concentration": "20 wt%",
  "Perovskite_bandgap": "Null",
  "Perovskite_deposition_method": "spin-coating",
  "Perovskite_deposition_sequential_spin_coating": "False",
  "Perovskite_deposition_spin_coating_antisolvent": "IPA",
  "Perovskite_deposition_reaction_solutions_compounds": "CsPbI3 powder; DMF; DMSO",
  "Perovskite_deposition_reaction_solutions_concentrations": "Null",
  "Perovskite_deposition_final_solutions_concentration_before_deposition": "0.6 M",
  "Perovskite_deposition_solvents_compound": "DMF; DMSO",
  "Perovskite_deposition_solvents_mixing_ratio": "4:6",
  "Perovskite_deposition_synthesis_atmosphere": "Nitrogen",
  "Perovskite_deposition_synthesis_atmosphere_pressure": "1 atm",
  "Perovskite_deposition_synthesis_atmosphere_relative_humidity": "Null",
  "Perovskite_deposition_spin_coating_speed": "3000 rpm",
  "Perovskite_deposition_spin_coating_time": "30 s",
  "Perovskite_deposition_thermal_annealing_atmosphere": "Nitrogen",
  "Perovskite_deposition_thermal_annealing_temperature": "300 °C",
  "Perovskite_deposition_thermal_annealing_time": "5 min",
  "Perovskite_surface_treatment_material": "CsCl",
  "Perovskite_surface_treatment_method": "spin-coating",
  "Perovskite_surface_treatment_solution_concentration": "1 mg/mL",
  "Perovskite_surface_treatment_solvents_compound": "MeOH; IPA",
  "Perovskite_surface_treatment_synthesis_atmosphere": "Nitrogen",
  "Perovskite_surface_treatment_synthesis_atmosphere_pressure": "1 atm",
  "Perovskite_surface_treatment_synthesis_atmosphere_relative_humidity": "Null",
  "Perovskite_surface_treatment_deposition_spin_coating_speed": "3000 rpm",
  "Perovskite_surface_treatment_deposition_spin_coating_time": "30 s",
  "Perovskite_surface_treatment_deposition_thermal_annealing_temperature": "200 °C",
  "Perovskite_surface_treatment_deposition_thermal_annealing_time": "10 min",
  "HTL_thickness": "Null",
  "HTL_stack_sequence": "CuSCN",
  "HTL_additive_compound": "Null",
  "HTL_additive_concentration": "Null",
  "HTL_deposition_method": "spin-coating",
  "HTL_deposition_solution_concentration": "30 mg/mL",
  "HTL_deposition_solvents_compound": "diethyl sulfide",
  "HTL_deposition_synthesis_atmosphere": "Nitrogen",
  "HTL_deposition_synthesis_atmosphere_pressure": "1 atm",
  "HTL_deposition_synthesis_atmosphere_relative_humidity": "Null",
  "HTL_deposition_spin_coating_speed": "5000 rpm",
  "HTL_deposition_spin_coating_time": "60 s",
  "HTL_deposition_thermal_annealing_temperature": "70 °C",
  "HTL_deposition_thermal_annealing_time": "10 min",
  "Backcontact_thickness": "Null",
  "Beckcontact_deposition_method": "E-beam deposition; thermal evaporation",
  "Backcontact_deposition_atmosphere_pressure": "Null",
  "Encapsulation_method": "UV-curable epoxy",
  "Encapsulation_atmosphere": "Nitrogen",
  "JV_measured_device_matching": "True",
  "JV_measured_reverse_scan_Voc": "1.18 V",
  "JV_measured_reverse_scan_Jsc": "18.5 mA/cm2",
  "JV_measured_reverse_scan_FF": "78.8 %",
  "JV_measured_reverse_scan_PCE": "17.4 %",
  "JV_measured_forward_scan_Voc": "1.18 V",
  "JV_measured_forward_scan_Jsc": "18.5 mA/cm2",
  "JV_measured_forward_scan_FF": "78.8 %",
  "JV_measured_forward_scan_PCE": "17.4 %",
  "JV_measured_light_spectra": "AM1.5G",
  "JV_measured_light_spectra_intensity": "1 sun",
  "JV_measured_scan_speed": "0.01 V/s",
  "JV_measured_scan_delay_time": "0.05 s",
  "JV_certified_PCE": "Null",
  "Stabilized_measured_PCE": "Null",
  "Stabilized_certified_PCE": "Null",
  "Stability_test_device_matching": "True",
  "Stability_test_temperature": "110 °C",
  "Stability_test_atmosphere": "Air",
  "Stability_test_light_spectra": "AM1.5G",
  "Stability_test_light_intensity": "1 sun",
  "Stability_test_relative_humidity": "Null",
  "Stability_PCE_after_time": "2100 hours",
  "Stability_PCE_after_time_value": "20%"
}

File: dataset/2021-2025/10.1126_science.abn5679/Device_BestPCE_gpt4o_mini_zero_shot_10.1126_science.abn5679.json
{
  "Ref_DOI": "10.1126/science.abn5679",
  "Ref_journal": "Science",
  "Ref_publication_year": "2022",
  "Ref_title": "Accelerated aging of all-inorganic, interface-stabilized perovskite solar cells",
  "Cell_architecture": "Capped and uncapped PSCs",
  "Cell_stack_sequence": "FTO/TiO2/Al2O3/CsPbI3/CuSCN/Cr/Au",
  "Cell_area_measured": "0.16 cm2",
  "ETL_thickness": "40 nm",
  "ETL_stack_sequence": "TiO2",
  "ETL_additive_compound": "titanium diisopropoxide, acetylacetone",
  "ETL_additive_concentration": "0.6 mL titanium diisopropoxide and 0.4 mL acetylacetone in 10 mL ethanol",
  "ETL_deposition_method": "spray pyrolysis",
  "ETL_deposition_solution_concentration": "0.6 M",
  "ETL_deposition_solvents_compound": "Ethanol",
  "ETL_deposition_synthesis_atmosphere": "Nitrogen",
  "ETL_deposition_synthesis_atmosphere_pressure": "Null",
  "ETL_deposition_synthesis_atmosphere_relative_humidity": "Null",
  "ETL_deposition_spin_coating_speed": "Null",
  "ETL_deposition_spin_coating_time": "Null",
  "ETL_deposition_thermal_annealing_temperature": "450 °C",
  "ETL_deposition_thermal_annealing_time": "10 min",
  "Perovskite_dimension": "3D",
  "Perovskite_thickness": "Null",
  "Perovskite_composition_long_form": "CsPbI3",
  "Perovskite_additive_compound": "PVP",
  "Perovskite_additive_concentration": "20 w%",
  "Perovskite_bandgap": "Null",
  "Perovskite_deposition_method": "spin-coating",
  "Perovskite_deposition_sequential_spin_coating": "Null",
  "Perovskite_deposition_spin_coating_antisolvent": "IPA",
  "Perovskite_deposition_reaction_solutions_compounds": "CsI, PbI2",
  "Perovskite_deposition_reaction_solutions_concentrations": "30 mg/mL",
  "Perovskite_deposition_final_solutions_concentration_before_deposition": "0.6 M",
  "Perovskite_deposition_solvents_compound": "DMF/DMSO",
  "Perovskite_deposition_solvents_mixing_ratio": "4:6",
  "Perovskite_deposition_synthesis_atmosphere": "Nitrogen",
  "Perovskite_deposition_synthesis_atmosphere_pressure": "Null",
  "Perovskite_deposition_synthesis_atmosphere_relative_humidity": "Null",
  "Perovskite_deposition_spin_coating_speed": "3000 rpm",
  "Perovskite_deposition_spin_coating_time": "30 s",
  "Perovskite_deposition_thermal_annealing_atmosphere": "Null",
  "Perovskite_deposition_thermal_annealing_temperature": "300 °C",
  "Perovskite_deposition_thermal_annealing_time": "5 min",
  "Perovskite_surface_treatment_material": "IPA",
  "Perovskite_surface_treatment_method": "immersion",
  "Perovskite_surface_treatment_solution_concentration": "Null",
  "Perovskite_surface_treatment_solvents_compound": "Null",
  "Perovskite_surface_treatment_synthesis_atmosphere": "Null",
  "Perovskite_surface_treatment_synthesis_atmosphere_pressure": "Null",
  "Perovskite_surface_treatment_synthesis_atmosphere_relative_humidity": "Null",
  "Perovskite_surface_treatment_deposition_spin_coating_speed": "Null",
  "Perovskite_surface_treatment_deposition_spin_coating_time": "Null",
  "Perovskite_surface_treatment_deposition_thermal_annealing_temperature": "Null",
  "Perovskite_surface_treatment_deposition_thermal_annealing_time": "Null",
  "HTL_thickness": "Null",
  "HTL_stack_sequence": "CuSCN",
  "HTL_additive_compound": "Null",
  "HTL_additive_concentration": "Null",
  "HTL_deposition_method": "spin-coating",
  "HTL_deposition_solution_concentration": "30 mg/mL",
  "HTL_deposition_solvents_compound": "diethyl sulfide",
  "HTL_deposition_synthesis_atmosphere": "Null",
  "HTL_deposition_synthesis_atmosphere_pressure": "Null",
  "HTL_deposition_synthesis_atmosphere_relative_humidity": "Null",
  "HTL_deposition_spin_coating_speed": "5000 rpm",
  "HTL_deposition_spin_coating_time": "60 s",
  "HTL_deposition_thermal_annealing_temperature": "70 °C",
  "HTL_deposition_thermal_annealing_time": "10 min",
  "Backcontact_thickness": "Null",
  "Beckcontact_deposition_method": "E-beam deposition and thermal evaporation",
  "Backcontact_deposition_atmosphere_pressure": "Null",
  "Encapsulation_method": "spin-coating and blade-coating",
  "Encapsulation_atmosphere": "Nitrogen",
  "JV_measured_device_matching": "Null",
  "JV_measured_reverse_scan_Voc": "1.08 V",
  "JV_measured_reverse_scan_Jsc": "18.3 mA/cm2",
  "JV_measured_reverse_scan_FF": "74.4 %",
  "JV_measured_reverse_scan_PCE": "14.4 %",
  "JV_measured_forward_scan_Voc": "1.06 V",
  "JV_measured_forward_scan_Jsc": "18.3 mA/cm2",
  "JV_measured_forward_scan_FF": "74.7 %",
  "JV_measured_forward_scan_PCE": "14.9 %",
  "JV_measured_light_spectra": "Null",
  "JV_measured_light_spectra_intensity": "Null",
  "JV_measured_scan_speed": "0.01 V/s",
  "JV_measured_scan_delay_time": "0.05 s",
  "JV_certified_PCE": "17.4 %",
  "Stabilized_measured_PCE": "Null",
  "Stabilized_certified_PCE": "Null",
  "Stability_test_device_matching": "Null",
  "Stability_test_temperature": "35 °C, 59 °C, 85 °C, 110 °C",
  "Stability_test_atmosphere": "Nitrogen",
  "Stability_test_light_spectra": "Null",
  "Stability_test_light_intensity": "Null",
  "Stability_test_relative_humidity": "65 ± 26 %",
  "Stability_PCE_after_time": "2100 hours",
  "Stability_PCE_after_time_value": "20%"
}

File: dataset/2021-2025/10.1126_science.abn5679/Device_BestPCE_grok_10.1126_science.abn5679.json
{
  "Ref_DOI": "10.1126/science.abn5679",
  "Ref_journal": "Science",
  "Ref_publication_year": "2022",
  "Ref_title": "Accelerated aging of all-inorganic, interface-stabilized perovskite solar cells",
  "Cell_architecture": "NIP",
  "Cell_stack_sequence": "FTO/TiO2/Al2O3/CsPbI3/Cs2PbI2Cl2/CuSCN/Cr/Au",
  "Cell_area_measured": "0.16 cm2",
  "ETL_thickness": "40 nm/Null",
  "ETL_stack_sequence": "TiO2/Al2O3",
  "ETL_additive_compound": "Null/Null",
  "ETL_additive_concentration": "Null/Null",
  "ETL_deposition_method": "Spray pyrolysis/Spray pyrolysis",
  "ETL_deposition_solution_concentration": "Null/0.01 M",
  "ETL_deposition_solvents_compound": "Ethanol/DMF",
  "ETL_deposition_synthesis_atmosphere": "Air/Air",
  "ETL_deposition_synthesis_atmosphere_pressure": "1 atm/1 atm",
  "ETL_deposition_synthesis_atmosphere_relative_humidity": "Null/Null",
  "ETL_deposition_spin_coating_speed": "Null/Null",
  "ETL_deposition_spin_coating_time": "Null/Null",
  "ETL_deposition_thermal_annealing_temperature": "450 °C/300 °C",
  "ETL_deposition_thermal_annealing_time": "10 min/30 min",
  "Perovskite_dimension": "3D/2D",
  "Perovskite_thickness": "Null",
  "Perovskite_composition_long_form": "CsPbI3/Cs2PbI2Cl2",
  "Perovskite_additive_compound": "PVP",
  "Perovskite_additive_concentration": "20 wt%",
  "Perovskite_bandgap": "Null",
  "Perovskite_deposition_method": "Spin-coating",
  "Perovskite_deposition_sequential_spin_coating": "False",
  "Perovskite_deposition_spin_coating_antisolvent": "Null",
  "Perovskite_deposition_reaction_solutions_compounds": "CsPbI3",
  "Perovskite_deposition_reaction_solutions_concentrations": "0.6 M",
  "Perovskite_deposition_final_solutions_concentration_before_deposition": "Null",
  "Perovskite_deposition_solvents_compound": "DMF;DMSO",
  "Perovskite_deposition_solvents_mixing_ratio": "4:6",
  "Perovskite_deposition_synthesis_atmosphere": "Nitrogen",
  "Perovskite_deposition_synthesis_atmosphere_pressure": "Null",
  "Perovskite_deposition_synthesis_atmosphere_relative_humidity": "Null",
  "Perovskite_deposition_spin_coating_speed": "3000 rpm",
  "Perovskite_deposition_spin_coating_time": "30 s",
  "Perovskite_deposition_thermal_annealing_atmosphere": "Null",
  "Perovskite_deposition_thermal_annealing_temperature": "300 °C",
  "Perovskite_deposition_thermal_annealing_time": "5 min",
  "Perovskite_surface_treatment_material": "CsCl",
  "Perovskite_surface_treatment_method": "Spin-coating",
  "Perovskite_surface_treatment_solution_concentration": "1 mg/mL",
  "Perovskite_surface_treatment_solvents_compound": "MeOH;IPA",
  "Perovskite_surface_treatment_synthesis_atmosphere": "Null",
  "Perovskite_surface_treatment_synthesis_atmosphere_pressure": "Null",
  "Perovskite_surface_treatment_synthesis_atmosphere_relative_humidity": "Null",
  "Perovskite_surface_treatment_deposition_spin_coating_speed": "3000 rpm",
  "Perovskite_surface_treatment_deposition_spin_coating_time": "30 s",
  "Perovskite_surface_treatment_deposition_thermal_annealing_temperature": "200 °C",
  "Perovskite_surface_treatment_deposition_thermal_annealing_time": "10 min",
  "HTL_thickness": "Null",
  "HTL_stack_sequence": "CuSCN",
  "HTL_additive_compound": "Null",
  "HTL_additive_concentration": "Null",
  "HTL_deposition_method": "Spin-coating",
  "HTL_deposition_solution_concentration": "30 mg/mL",
  "HTL_deposition_solvents_compound": "Diethyl sulfide",
  "HTL_deposition_synthesis_atmosphere": "Null",
  "HTL_deposition_synthesis_atmosphere_pressure": "Null",
  "HTL_deposition_synthesis_atmosphere_relative_humidity": "Null",
  "HTL_deposition_spin_coating_speed": "5000 rpm",
  "HTL_deposition_spin_coating_time": "60 s",
  "HTL_deposition_thermal_annealing_temperature": "70 °C",
  "HTL_deposition_thermal_annealing_time": "10 min",
  "Backcontact_thickness": "10 nm/100 nm",
  "Beckcontact_deposition_method": "E-beam deposition/Thermal evaporation",
  "Backcontact_deposition_atmosphere_pressure": "Null",
  "Encapsulation_method": "UV-curable epoxy with PMMA and Cytop",
  "Encapsulation_atmosphere": "Nitrogen",
  "JV_measured_device_matching": "True",
  "JV_measured_reverse_scan_Voc": "1.18 V",
  "JV_measured_reverse_scan_Jsc": "18.7 mA/cm2",
  "JV_measured_reverse_scan_FF": "78.8 %",
  "JV_measured_reverse_scan_PCE": "17.4 %",
  "JV_measured_forward_scan_Voc": "Null",
  "JV_measured_forward_scan_Jsc": "Null",
  "JV_measured_forward_scan_FF": "Null",
  "JV_measured_forward_scan_PCE": "Null",
  "JV_measured_light_spectra": "AM1.5G",
  "JV_measured_light_spectra_intensity": "Null",
  "JV_measured_scan_speed": "0.01 V/s",
  "JV_measured_scan_delay_time": "50 ms",
  "JV_certified_PCE": "Null",
  "Stabilized_measured_PCE": "Null",
  "Stabilized_certified_PCE": "Null",
  "Stability_test_device_matching": "True",
  "Stability_test_temperature": "110 °C",
  "Stability_test_atmosphere": "Air",
  "Stability_test_light_spectra": "Metal-halide lamp",
  "Stability_test_light_intensity": "120 mW/cm2",
  "Stability_test_relative_humidity": "65 ± 26 %",
  "Stability_PCE_after_time": "2100 hours",
  "Stability_PCE_after_time_value": "80 %"
}

File: dataset/2021-2025/10.1126_science.abn5679/Device_BestPCE_o3_10.1126_science.abn5679.json
{
  "Ref_DOI": "10.1126/science.abn5679",
  "Ref_journal": "Science",
  "Ref_publication_year": "2022",
  "Ref_title": "Accelerated aging of all-inorganic, interface-stabilized perovskite solar cells",
  "Cell_architecture": "NIP",
  "Cell_stack_sequence": "FTO/TiO2/Al2O3/CsPbI3/Cs2PbI2Cl2/CuSCN/Cr/Au",
  "Cell_area_measured": "0.16 cm2",
  "ETL_thickness": "40 nm/Null",
  "ETL_stack_sequence": "TiO2/Al2O3",
  "ETL_additive_compound": "Null",
  "ETL_additive_concentration": "Null",
  "ETL_deposition_method": "Spray pyrolysis/Spray pyrolysis",
  "ETL_deposition_solution_concentration": "Null/0.01 M",
  "ETL_deposition_solvents_compound": "Ethanol/DMF",
  "ETL_deposition_synthesis_atmosphere": "Oxygen/Oxygen",
  "ETL_deposition_synthesis_atmosphere_pressure": "1 atm",
  "ETL_deposition_synthesis_atmosphere_relative_humidity": "Null",
  "ETL_deposition_spin_coating_speed": "Null",
  "ETL_deposition_spin_coating_time": "Null",
  "ETL_deposition_thermal_annealing_temperature": "450 °C/300 °C",
  "ETL_deposition_thermal_annealing_time": "10 min/30 min",
  "Perovskite_dimension": "3D",
  "Perovskite_thickness": "Null",
  "Perovskite_composition_long_form": "CsPbI3",
  "Perovskite_additive_compound": "PVP",
  "Perovskite_additive_concentration": "20 wt%",
  "Perovskite_bandgap": "Null",
  "Perovskite_deposition_method": "Spin-coating",
  "Perovskite_deposition_sequential_spin_coating": "False",
  "Perovskite_deposition_spin_coating_antisolvent": "Null",
  "Perovskite_deposition_reaction_solutions_compounds": "CsPbI3;PVP",
  "Perovskite_deposition_reaction_solutions_concentrations": "0.6 M;20 wt%",
  "Perovskite_deposition_final_solutions_concentration_before_deposition": "0.6 M",
  "Perovskite_deposition_solvents_compound": "DMF;DMSO",
  "Perovskite_deposition_solvents_mixing_ratio": "4:6",
  "Perovskite_deposition_synthesis_atmosphere": "Nitrogen",
  "Perovskite_deposition_synthesis_atmosphere_pressure": "1 atm",
  "Perovskite_deposition_synthesis_atmosphere_relative_humidity": "Null",
  "Perovskite_deposition_spin_coating_speed": "3000 rpm",
  "Perovskite_deposition_spin_coating_time": "30 s",
  "Perovskite_deposition_thermal_annealing_atmosphere": "Null",
  "Perovskite_deposition_thermal_annealing_temperature": "300 °C",
  "Perovskite_deposition_thermal_annealing_time": "5 min",
  "Perovskite_surface_treatment_material": "CsCl",
  "Perovskite_surface_treatment_method": "Spin-coating",
  "Perovskite_surface_treatment_solution_concentration": "1 mg/mL",
  "Perovskite_surface_treatment_solvents_compound": "MeOH;IPA",
  "Perovskite_surface_treatment_synthesis_atmosphere": "Nitrogen",
  "Perovskite_surface_treatment_synthesis_atmosphere_pressure": "1 atm",
  "Perovskite_surface_treatment_synthesis_atmosphere_relative_humidity": "Null",
  "Perovskite_surface_treatment_deposition_spin_coating_speed": "3000 rpm",
  "Perovskite_surface_treatment_deposition_spin_coating_time": "30 s",
  "Perovskite_surface_treatment_deposition_thermal_annealing_temperature": "200 °C",
  "Perovskite_surface_treatment_deposition_thermal_annealing_time": "10 min",
  "HTL_thickness": "Null",
  "HTL_stack_sequence": "CuSCN",
  "HTL_additive_compound": "Null",
  "HTL_additive_concentration": "Null",
  "HTL_deposition_method": "Spin-coating",
  "HTL_deposition_solution_concentration": "30 mg/mL",
  "HTL_deposition_solvents_compound": "Diethyl sulfide",
  "HTL_deposition_synthesis_atmosphere": "Air",
  "HTL_deposition_synthesis_atmosphere_pressure": "1 atm",
  "HTL_deposition_synthesis_atmosphere_relative_humidity": "Null",
  "HTL_deposition_spin_coating_speed": "5000 rpm",
  "HTL_deposition_spin_coating_time": "60 s",
  "HTL_deposition_thermal_annealing_temperature": "70 °C",
  "HTL_deposition_thermal_annealing_time": "10 min",
  "Backcontact_thickness": "10 nm/100 nm",
  "Beckcontact_deposition_method": "E-beam evaporation/Thermal evaporation",
  "Backcontact_deposition_atmosphere_pressure": "Null",
  "Encapsulation_method": "PMMA/Cytop/cover glass with UV-curable epoxy",
  "Encapsulation_atmosphere": "Nitrogen",
  "JV_measured_device_matching": "True",
  "JV_measured_reverse_scan_Voc": "1.18 V",
  "JV_measured_reverse_scan_Jsc": "18.7 mA/cm2",
  "JV_measured_reverse_scan_FF": "78.8 %",
  "JV_measured_reverse_scan_PCE": "17.4 %",
  "JV_measured_forward_scan_Voc": "Null",
  "JV_measured_forward_scan_Jsc": "Null",
  "JV_measured_forward_scan_FF": "Null",
  "JV_measured_forward_scan_PCE": "Null",
  "JV_measured_light_spectra": "AM1.5G",
  "JV_measured_light_spectra_intensity": "1 sun",
  "JV_measured_scan_speed": "0.01 V/s",
  "JV_measured_scan_delay_time": "0.05 s",
  "JV_certified_PCE": "Null",
  "Stabilized_measured_PCE": "Null",
  "Stabilized_certified_PCE": "Null",
  "Stability_test_device_matching": "True",
  "Stability_test_temperature": "110 °C",
  "Stability_test_atmosphere": "Air",
  "Stability_test_light_spectra": "Metal-halide lamp",
  "Stability_test_light_intensity": "120 mW/cm2",
  "Stability_test_relative_humidity": "65 %",
  "Stability_PCE_after_time": "2100 hours",
  "Stability_PCE_after_time_value": "80 % of initial"
}

File: dataset/2021-2025/10.1126_science.abn5679/Device_BestPCE_o4_mini_10.1126_science.abn5679.json
{
  "Ref_DOI": "10.1126/science.abn5679",
  "Ref_journal": "Science",
  "Ref_publication_year": "2022",
  "Ref_title": "Accelerated aging of all-inorganic, interface-stabilized perovskite solar cells",
  "Cell_architecture": "NIP",
  "Cell_stack_sequence": "FTO/compact TiO2/Al2O3/CsPbI3/Cs2PbI2Cl2/CuSCN/Cr/Au",
  "Cell_area_measured": "0.16 cm2",
  "ETL_thickness": "40 nm/Null",
  "ETL_stack_sequence": "TiO2/Al2O3",
  "ETL_additive_compound": "Null",
  "ETL_additive_concentration": "Null",
  "ETL_deposition_method": "spray pyrolysis/spray pyrolysis",
  "ETL_deposition_solution_concentration": "Null",
  "ETL_deposition_solvents_compound": "Ethanol/DMF",
  "ETL_deposition_synthesis_atmosphere": "Air",
  "ETL_deposition_synthesis_atmosphere_pressure": "1 atm",
  "ETL_deposition_synthesis_atmosphere_relative_humidity": "Null",
  "ETL_deposition_spin_coating_speed": "Null",
  "ETL_deposition_spin_coating_time": "Null",
  "ETL_deposition_thermal_annealing_temperature": "450 °C/300 °C",
  "ETL_deposition_thermal_annealing_time": "10 min/30 min",
  "Perovskite_dimension": "3D",
  "Perovskite_thickness": "Null",
  "Perovskite_composition_long_form": "CsPbI3",
  "Perovskite_additive_compound": "PVP",
  "Perovskite_additive_concentration": "20 wt%",
  "Perovskite_bandgap": "Null",
  "Perovskite_deposition_method": "Spin-coating",
  "Perovskite_deposition_sequential_spin_coating": "False",
  "Perovskite_deposition_spin_coating_antisolvent": "Null",
  "Perovskite_deposition_reaction_solutions_compounds": "CsPbI3 precursor solution",
  "Perovskite_deposition_reaction_solutions_concentrations": "0.6 M;20 wt%",
  "Perovskite_deposition_final_solutions_concentration_before_deposition": "0.6 M",
  "Perovskite_deposition_solvents_compound": "DMF;DMSO",
  "Perovskite_deposition_solvents_mixing_ratio": "4:6",
  "Perovskite_deposition_synthesis_atmosphere": "Nitrogen",
  "Perovskite_deposition_synthesis_atmosphere_pressure": "Null",
  "Perovskite_deposition_synthesis_atmosphere_relative_humidity": "Null",
  "Perovskite_deposition_spin_coating_speed": "3000 rpm",
  "Perovskite_deposition_spin_coating_time": "30 s",
  "Perovskite_deposition_thermal_annealing_atmosphere": "Nitrogen",
  "Perovskite_deposition_thermal_annealing_temperature": "300 °C",
  "Perovskite_deposition_thermal_annealing_time": "5 min",
  "Perovskite_surface_treatment_material": "CsCl",
  "Perovskite_surface_treatment_method": "Spin-coating",
  "Perovskite_surface_treatment_solution_concentration": "1 mg/mL",
  "Perovskite_surface_treatment_solvents_compound": "MeOH;IPA",
  "Perovskite_surface_treatment_synthesis_atmosphere": "Nitrogen",
  "Perovskite_surface_treatment_synthesis_atmosphere_pressure": "Null",
  "Perovskite_surface_treatment_synthesis_atmosphere_relative_humidity": "Null",
  "Perovskite_surface_treatment_deposition_spin_coating_speed": "3000 rpm",
  "Perovskite_surface_treatment_deposition_spin_coating_time": "30 s",
  "Perovskite_surface_treatment_deposition_thermal_annealing_temperature": "200 °C",
  "Perovskite_surface_treatment_deposition_thermal_annealing_time": "10 min",
  "HTL_thickness": "Null",
  "HTL_stack_sequence": "CuSCN",
  "HTL_additive_compound": "Null",
  "HTL_additive_concentration": "Null",
  "HTL_deposition_method": "Spin-coating",
  "HTL_deposition_solution_concentration": "30 mg/mL",
  "HTL_deposition_solvents_compound": "diethyl sulfide",
  "HTL_deposition_synthesis_atmosphere": "Nitrogen",
  "HTL_deposition_synthesis_atmosphere_pressure": "Null",
  "HTL_deposition_synthesis_atmosphere_relative_humidity": "Null",
  "HTL_deposition_spin_coating_speed": "5000 rpm",
  "HTL_deposition_spin_coating_time": "60 s",
  "HTL_deposition_thermal_annealing_temperature": "70 °C",
  "HTL_deposition_thermal_annealing_time": "10 min",
  "Backcontact_thickness": "10 nm/100 nm",
  "Beckcontact_deposition_method": "E-beam deposition/thermal evaporation",
  "Backcontact_deposition_atmosphere_pressure": "Null",
  "Encapsulation_method": "PMMA & Cytop & cover glass with UV-curable epoxy",
  "Encapsulation_atmosphere": "Nitrogen",
  "JV_measured_device_matching": "True",
  "JV_measured_reverse_scan_Voc": "1.18 V",
  "JV_measured_reverse_scan_Jsc": "18.7 mA/cm2",
  "JV_measured_reverse_scan_FF": "78.8%",
  "JV_measured_reverse_scan_PCE": "17.4%",
  "JV_measured_forward_scan_Voc": "Null",
  "JV_measured_forward_scan_Jsc": "Null",
  "JV_measured_forward_scan_FF": "Null",
  "JV_measured_forward_scan_PCE": "Null",
  "JV_measured_light_spectra": "AM1.5G",
  "JV_measured_light_spectra_intensity": "1 sun",
  "JV_measured_scan_speed": "0.01 V/s",
  "JV_measured_scan_delay_time": "50 ms",
  "JV_certified_PCE": "Null",
  "Stabilized_measured_PCE": "Null",
  "Stabilized_certified_PCE": "Null",
  "Stability_test_device_matching": "True",
  "Stability_test_temperature": "110 °C",
  "Stability_test_atmosphere": "Air",
  "Stability_test_light_spectra": "metal-halide lamp",
  "Stability_test_light_intensity": "Null",
  "Stability_test_relative_humidity": "42%",
  "Stability_PCE_after_time": "2100 hours",
  "Stability_PCE_after_time_value": "80%"
}

File: dataset/2021-2025/10.1126_science.abn8910/Device_BestPCE_10.1126_science.abn8910.json
{
    "Ref_DOI": "10.1126/science.abn8910",
    "Ref_journal": "Science",
    "Ref_publication_year": "2022",
    "Ref_title": "Efficient and stable perovskite-silicon tandem solar cells through contact displacement by MgF x",
    "Cell_architecture": "PIN",
    "Cell_stack_sequence": "c-Si/IZO/2PACz/perovskite/MgFx/C60/SnO2/IZO",
    "Cell_area_measured": "1 cm2",
    "ETL_thickness": "15 nm",
    "ETL_stack_sequence": "C60/SnO2/IZO",
    "ETL_additive_compound": "Null",
    "ETL_additive_concentration": "Null",
    "ETL_deposition_method": "Thermal evaporation/Atomic layer deposition/Sputtering",
    "ETL_deposition_solution_concentration": "Null",
    "ETL_deposition_solvents_compound": "Null",
    "ETL_deposition_synthesis_atmosphere": "Null",
    "ETL_deposition_synthesis_atmosphere_pressure": "Null",
    "ETL_deposition_synthesis_atmosphere_relative_humidity": "Null",
    "ETL_deposition_spin_coating_speed": "Null",
    "ETL_deposition_spin_coating_time": "Null",
    "ETL_deposition_thermal_annealing_temperature": "Null",
    "ETL_deposition_thermal_annealing_time": "Null",
    "Perovskite_dimension": "3D",
    "Perovskite_thickness": "Null",
    "Perovskite_composition_long_form": "Cs0.05FA0.8MA0.15Pb(I0.755Br0.255)3",
    "Perovskite_additive_compound": "Null",
    "Perovskite_additive_concentration": "Null",
    "Perovskite_bandgap": "1.69 eV",
    "Perovskite_deposition_method": "Spin-coating",
    "Perovskite_deposition_sequential_spin_coating": "False",
    "Perovskite_deposition_spin_coating_antisolvent": "Chlorobenzene",
    "Perovskite_deposition_reaction_solutions_compounds": "FAI;MABr;CsI;PbI2;PbBr2",
    "Perovskite_deposition_reaction_solutions_concentrations": "Null",
    "Perovskite_deposition_final_solutions_concentration_before_deposition": "1.7 M",
    "Perovskite_deposition_solvents_compound": "DMF;DMSO",
    "Perovskite_deposition_solvents_mixing_ratio": "4:1",
    "Perovskite_deposition_synthesis_atmosphere": "Glovebox",
    "Perovskite_deposition_synthesis_atmosphere_pressure": "Null",
    "Perovskite_deposition_synthesis_atmosphere_relative_humidity": "Null",
    "Perovskite_deposition_spin_coating_speed": "2000 rpm;7000 rpm",
    "Perovskite_deposition_spin_coating_time": "45 s;10 s",
    "Perovskite_deposition_thermal_annealing_atmosphere": "Null",
    "Perovskite_deposition_thermal_annealing_temperature": "100 °C",
    "Perovskite_deposition_thermal_annealing_time": "15 min",
    "Perovskite_surface_treatment_material": "Null",
    "Perovskite_surface_treatment_method": "Null",
    "Perovskite_surface_treatment_solution_concentration": "Null",
    "Perovskite_surface_treatment_solvents_compound": "Null",
    "Perovskite_surface_treatment_synthesis_atmosphere": "Null",
    "Perovskite_surface_treatment_synthesis_atmosphere_pressure": "Null",
    "Perovskite_surface_treatment_synthesis_atmosphere_relative_humidity": "Null",
    "Perovskite_surface_treatment_deposition_spin_coating_speed": "Null",
    "Perovskite_surface_treatment_deposition_spin_coating_time": "Null",
    "Perovskite_surface_treatment_deposition_thermal_annealing_temperature": "Null",
    "Perovskite_surface_treatment_deposition_thermal_annealing_time": "Null",
    "HTL_thickness": "Null",
    "HTL_stack_sequence": "IZO/2PACz",
    "HTL_additive_compound": "Null",
    "HTL_additive_concentration": "Null",
    "HTL_deposition_method": "Sputtering/Spin-coating",
    "HTL_deposition_solution_concentration": "Null",
    "HTL_deposition_solvents_compound": "Ethanol",
    "HTL_deposition_synthesis_atmosphere": "Null",
    "HTL_deposition_synthesis_atmosphere_pressure": "Null",
    "HTL_deposition_synthesis_atmosphere_relative_humidity": "Null",
    "HTL_deposition_spin_coating_speed": "5000 rpm",
    "HTL_deposition_spin_coating_time": "30 s",
    "HTL_deposition_thermal_annealing_temperature": "100 °C",
    "HTL_deposition_thermal_annealing_time": "10 min",
    "Backcontact_thickness": "Null",
    "Beckcontact_deposition_method": "Null",
    "Backcontact_deposition_atmosphere_pressure": "Null",
    "Encapsulation_method": "Vacuum-laminated",
    "Encapsulation_atmosphere": "Null",
    "JV_measured_device_matching": "False",
    "JV_measured_reverse_scan_Voc": "Null",
    "JV_measured_reverse_scan_Jsc": "Null",
    "JV_measured_reverse_scan_FF": "Null",
    "JV_measured_reverse_scan_PCE": "Null",
    "JV_measured_forward_scan_Voc": "Null",
    "JV_measured_forward_scan_Jsc": "Null",
    "JV_measured_forward_scan_FF": "Null",
    "JV_measured_forward_scan_PCE": "Null",
    "JV_measured_light_spectra": "Null",
    "JV_measured_light_spectra_intensity": "Null",
    "JV_measured_scan_speed": "Null",
    "JV_measured_scan_delay_time": "Null",
    "JV_certified_PCE": "Null",
    "Stabilized_measured_PCE": "Null",
    "Stabilized_certified_PCE": "29.3%",
    "Stability_test_device_matching": "False",
    "Stability_test_temperature": "85 °C",
    "Stability_test_atmosphere": "Damp heat",
    "Stability_test_light_spectra": "Null",
    "Stability_test_light_intensity": "Null",
    "Stability_test_relative_humidity": "85%",
    "Stability_PCE_after_time": ">1000 hours",
    "Stability_PCE_after_time_value": "95%"
}

File: dataset/2021-2025/10.1126_science.abn8910/Device_BestPCE_Gemini_1.5_pro_10.1126_science.abn8910.json
{
  "Ref_DOI": "10.1126/science.abn8910",
  "Ref_journal": "Science",
  "Ref_publication_year": "2022",
  "Ref_title": "Efficient and stable perovskite-silicon tandem solar cells through contact displacement by MgFx",
  "Cell_architecture": "PIN",
  "Cell_stack_sequence": "Glass/ITO/2PACz/Perovskite/MgFx/C60/SnO2/IZO/Ag/MgFx",
  "Cell_area_measured": "1 cm2",
  "ETL_thickness": "1 nm/15 nm/20 nm/70 nm",
  "ETL_stack_sequence": "MgFx/C60/SnO2/IZO",
  "ETL_additive_compound": "Null",
  "ETL_additive_concentration": "Null",
  "ETL_deposition_method": "Thermal evaporation/Thermal evaporation/ALD/Sputtering",
  "ETL_deposition_solution_concentration": "Null",
  "ETL_deposition_solvents_compound": "Null",
  "ETL_deposition_synthesis_atmosphere": "Null",
  "ETL_deposition_synthesis_atmosphere_pressure": "Null",
  "ETL_deposition_synthesis_atmosphere_relative_humidity": "Null",
  "ETL_deposition_spin_coating_speed": "Null",
  "ETL_deposition_spin_coating_time": "Null",
  "ETL_deposition_thermal_annealing_temperature": "Null",
  "ETL_deposition_thermal_annealing_time": "Null",
  "Perovskite_dimension": "3D",
  "Perovskite_thickness": "Null",
  "Perovskite_composition_long_form": "Cs0.05FA0.8MA0.15Pb(I0.755Br0.245)3",
  "Perovskite_additive_compound": "Null",
  "Perovskite_additive_concentration": "Null",
  "Perovskite_bandgap": "1.69",
  "Perovskite_deposition_method": "Spin-coating",
  "Perovskite_deposition_sequential_spin_coating": false,
  "Perovskite_deposition_spin_coating_antisolvent": "Chlorobenzene",
  "Perovskite_deposition_reaction_solutions_compounds": "FAI;MABr;CsI;PbI2;PbBr2",
  "Perovskite_deposition_reaction_solutions_concentrations": "1.7 M",
  "Perovskite_deposition_final_solutions_concentration_before_deposition": "Null",
  "Perovskite_deposition_solvents_compound": "DMF;DMSO",
  "Perovskite_deposition_solvents_mixing_ratio": "4:1",
  "Perovskite_deposition_synthesis_atmosphere": "Null",
  "Perovskite_deposition_synthesis_atmosphere_pressure": "Null",
  "Perovskite_deposition_synthesis_atmosphere_relative_humidity": "Null",
  "Perovskite_deposition_spin_coating_speed": "2000 rpm;7000 rpm",
  "Perovskite_deposition_spin_coating_time": "45 s;10 s",
  "Perovskite_deposition_thermal_annealing_atmosphere": "Null",
  "Perovskite_deposition_thermal_annealing_temperature": "100 °C",
  "Perovskite_deposition_thermal_annealing_time": "15 min",
  "Perovskite_surface_treatment_material": "Null",
  "Perovskite_surface_treatment_method": "Null",
  "Perovskite_surface_treatment_solution_concentration": "Null",
  "Perovskite_surface_treatment_solvents_compound": "Null",
  "Perovskite_surface_treatment_synthesis_atmosphere": "Null",
  "Perovskite_surface_treatment_synthesis_atmosphere_pressure": "Null",
  "Perovskite_surface_treatment_synthesis_atmosphere_relative_humidity": "Null",
  "Perovskite_surface_treatment_deposition_spin_coating_speed": "Null",
  "Perovskite_surface_treatment_deposition_spin_coating_time": "Null",
  "Perovskite_surface_treatment_deposition_thermal_annealing_temperature": "Null",
  "Perovskite_surface_treatment_deposition_thermal_annealing_time": "Null",
  "HTL_thickness": "Null",
  "HTL_stack_sequence": "2PACz",
  "HTL_additive_compound": "Null",
  "HTL_additive_concentration": "Null",
  "HTL_deposition_method": "Spin-coating",
  "HTL_deposition_solution_concentration": "1 mg/mL",
  "HTL_deposition_solvents_compound": "Ethanol",
  "HTL_deposition_synthesis_atmosphere": "Null",
  "HTL_deposition_synthesis_atmosphere_pressure": "Null",
  "HTL_deposition_synthesis_atmosphere_relative_humidity": "Null",
  "HTL_deposition_spin_coating_speed": "5000 rpm",
  "HTL_deposition_spin_coating_time": "30 s",
  "HTL_deposition_thermal_annealing_temperature": "100 °C",
  "HTL_deposition_thermal_annealing_time": "10 min",
  "Backcontact_thickness": "500 nm",
  "Beckcontact_deposition_method": "Thermal evaporation",
  "Backcontact_deposition_atmosphere_pressure": "Null",
  "Encapsulation_method": "Glass/encapsulant with butyl rubber sealant",
  "Encapsulation_atmosphere": "Null",
  "JV_measured_device_matching": true,
  "JV_measured_reverse_scan_Voc": "1.92 V",
  "JV_measured_reverse_scan_Jsc": "19.8 mA/cm2",
  "JV_measured_reverse_scan_FF": "80.7%",
  "JV_measured_reverse_scan_PCE": "30.5%",
  "JV_measured_forward_scan_Voc": "Null",
  "JV_measured_forward_scan_Jsc": "Null",
  "JV_measured_forward_scan_FF": "Null",
  "JV_measured_forward_scan_PCE": "Null",
  "JV_measured_light_spectra": "AM1.5G",
  "JV_measured_light_spectra_intensity": "1 sun",
  "JV_measured_scan_speed": "200 mV/s",
  "JV_measured_scan_delay_time": "Null",
  "JV_certified_PCE": "29.4%",
  "Stabilized_measured_PCE": "29.3%",
  "Stabilized_certified_PCE": "29.3%",
  "Stability_test_device_matching": true,
  "Stability_test_temperature": "85 °C",
  "Stability_test_atmosphere": "85% RH",
  "Stability_test_light_spectra": "Null",
  "Stability_test_light_intensity": "Null",
  "Stability_test_relative_humidity": "85%",
  "Stability_PCE_after_time": "1000 hours",
  "Stability_PCE_after_time_value": "95.4%"
}
