Repository: jiayijdong/PSCbench

# PSCbench


**PSCbench** is a novel benchmark for materials science research-level scientific
dataset curation sourced from published journals. The benchmark is designed to evaluate the complex classification capabilities,
strong domain knowledge, and advanced calculation skills of LLMs.

## Data


The PSCbench dataset is under dataset folder in json file format. Each file is list of dictionary and can be extracted using following scripts.
Each file stands for one published journal, which is fully elaborated in the paper. 

```
with open("./dataset/retroactive/{}.json".format(subject), encoding='utf-8') as json_file:
    problems=json.load(json_file)
```

File: dataset/2021-2025/10.1126_science.abn8910/Device_BestPCE_Gemini_2.0_Flash_10.1126_science.abn8910.json
{
  "Ref_DOI": "10.1126/science.abn8910",
  "Ref_journal": "Science",
  "Ref_publication_year": "2022",
  "Ref_title": "Efficient and stable perovskite-silicon tandem solar cells through contact displacement by MgFx",
  "Cell_architecture": "PIN",
  "Cell_stack_sequence": "Si bottom cell/2PACz/Perovskite/MgFx/C60/SnO2/IZO/Ag",
  "Cell_area_measured": "1 squared cm",
  "ETL_thickness": "15",
  "ETL_stack_sequence": "C60/SnO2/IZO",
  "ETL_additive_compound": "Null",
  "ETL_additive_concentration": "Null",
  "ETL_deposition_method": "Thermal evaporation/ALD/Sputtering",
  "ETL_deposition_solution_concentration": "Null",
  "ETL_deposition_solvents_compound": "Null",
  "ETL_deposition_synthesis_atmosphere": "Null",
  "ETL_deposition_synthesis_atmosphere_pressure": "Null",
  "ETL_deposition_synthesis_atmosphere_relative_humidity": "Null",
  "ETL_deposition_spin_coating_speed": "Null",
  "ETL_deposition_spin_coating_time": "Null",
  "ETL_deposition_thermal_annealing_temperature": "Null",
  "ETL_deposition_thermal_annealing_time": "Null",
  "Perovskite_dimension": "3D",
  "Perovskite_thickness": "Null",
  "Perovskite_composition_long_form": "Cs0.05FA0.8MA0.15Pb(I0.755Br0.255)3",
  "Perovskite_additive_compound": "Null",
  "Perovskite_additive_concentration": "Null",
  "Perovskite_bandgap": "1.69 eV",
  "Perovskite_deposition_method": "Spin-coating",
  "Perovskite_deposition_sequential_spin_coating": "False",
  "Perovskite_deposition_spin_coating_antisolvent": "Chlorobenzene",
  "Perovskite_deposition_reaction_solutions_compounds": "FAI;MABr;CsI;PbI2;PbBr2",
  "Perovskite_deposition_reaction_solutions_concentrations": "1.7 M",
  "Perovskite_deposition_final_solutions_concentration_before_deposition": "Null",
  "Perovskite_deposition_solvents_compound": "DMF;DMSO",
  "Perovskite_deposition_solvents_mixing_ratio": "4:1",
  "Perovskite_deposition_synthesis_atmosphere": "Nitrogen",
  "Perovskite_deposition_synthesis_atmosphere_pressure": "Null",
  "Perovskite_deposition_synthesis_atmosphere_relative_humidity": "Null",
  "Perovskite_deposition_spin_coating_speed": "2000;7000",
  "Perovskite_deposition_spin_coating_time": "45;10",
  "Perovskite_deposition_thermal_annealing_atmosphere": "Air",
  "Perovskite_deposition_thermal_annealing_temperature": "100",
  "Perovskite_deposition_thermal_annealing_time": "15",
  "Perovskite_surface_treatment_material": "MgFx",
  "Perovskite_surface_treatment_method": "Thermal evaporation",
  "Perovskite_surface_treatment_solution_concentration": "Null",
  "Perovskite_surface_treatment_solvents_compound": "Null",
  "Perovskite_surface_treatment_synthesis_atmosphere": "Null",
  "Perovskite_surface_treatment_synthesis_atmosphere_pressure": "Null",
  "Perovskite_surface_treatment_synthesis_atmosphere_relative_humidity": "Null",
  "Perovskite_surface_treatment_deposition_spin_coating_speed": "Null",
  "Perovskite_surface_treatment_deposition_spin_coating_time": "Null",
  "Perovskite_surface_treatment_deposition_thermal_annealing_temperature": "Null",
  "Perovskite_surface_treatment_deposition_thermal_annealing_time": "Null",
  "HTL_thickness": "Null",
  "HTL_stack_sequence": "Null",
  "HTL_additive_compound": "Null",
  "HTL_additive_concentration": "Null",
  "HTL_deposition_method": "Spin-coating",
  "HTL_deposition_solution_concentration": "1 mg/mL",
  "HTL_deposition_solvents_compound": "Ethanol",
  "HTL_deposition_synthesis_atmosphere": "Null",
  "HTL_deposition_synthesis_atmosphere_pressure": "Null",
  "HTL_deposition_synthesis_atmosphere_relative_humidity": "Null",
  "HTL_deposition_spin_coating_speed": "5000",
  "HTL_deposition_spin_coating_time": "30",
  "HTL_deposition_thermal_annealing_temperature": "100",
  "HTL_deposition_thermal_annealing_time": "10",
  "Backcontact_thickness": "500",
  "Beckcontact_deposition_method": "Thermal evaporation",
  "Backcontact_deposition_atmosphere_pressure": "Null",
  "Encapsulation_method": "Vacuum-laminated",
  "Encapsulation_atmosphere": "Null",
  "JV_measured_device_matching": "False",
  "JV_measured_reverse_scan_Voc": "1.92",
  "JV_measured_reverse_scan_Jsc": "19.8",
  "JV_measured_reverse_scan_FF": "80.7",
  "JV_measured_reverse_scan_PCE": "30.5",
  "JV_measured_forward_scan_Voc": "Null",
  "JV_measured_forward_scan_Jsc": "Null",
  "JV_measured_forward_scan_FF": "Null",
  "JV_measured_forward_scan_PCE": "Null",
  "JV_measured_light_spectra": "AM 1.5G",
  "JV_measured_light_spectra_intensity": "1000 W/m2",
  "JV_measured_scan_speed": "200 mV/s",
  "JV_measured_scan_delay_time": "Null",
  "JV_certified_PCE": "29.4",
  "Stabilized_measured_PCE": "29.3",
  "Stabilized_certified_PCE": "29.3",
  "Stability_test_device_matching": "True",
  "Stability_test_temperature": "85",
  "Stability_test_atmosphere": "Air",
  "Stability_test_light_spectra": "Null",
  "Stability_test_light_intensity": "Null",
  "Stability_test_relative_humidity": "85",
  "Stability_PCE_after_time": ">1000 hours",
  "Stability_PCE_after_time_value": "95.4"
}

File: dataset/2021-2025/10.1126_science.abn8910/Device_BestPCE_Gemini_2.5_Flash_10.1126_science.abn8910.json
{
  "Ref_DOI": "10.1126/science.abn8910",
  "Ref_journal": "Science",
  "Ref_publication_year": "2022",
  "Ref_title": "Efficient and stable perovskite-silicon tandem solar cells through contact displacement by MgFx",
  "Cell_architecture": "PIN",
  "Cell_stack_sequence": "MgFx/IZO/SnO2/C60/MgFx/Perovskite/2PACz/IZO/a-Si(p)/a-Si(i)/c-Si/a-Si(i)/a-Si(n)/ITO/Ag",
  "Cell_area_measured": "1.0 cm2",
  "ETL_thickness": "1 nm/15 nm/20 nm/70 nm",
  "ETL_stack_sequence": "MgFx/C60/SnO2/IZO",
  "ETL_additive_compound": "Null",
  "ETL_additive_concentration": "Null",
  "ETL_deposition_method": "Thermal evaporation/Thermal evaporation/ALD/Sputtering",
  "ETL_deposition_solution_concentration": "Null",
  "ETL_deposition_solvents_compound": "Null",
  "ETL_deposition_synthesis_atmosphere": "Null",
  "ETL_deposition_synthesis_atmosphere_pressure": "Null",
  "ETL_deposition_synthesis_atmosphere_relative_humidity": "Null",
  "ETL_deposition_spin_coating_speed": "Null",
  "ETL_deposition_spin_coating_time": "Null",
  "ETL_deposition_thermal_annealing_temperature": "Null",
  "ETL_deposition_thermal_annealing_time": "Null",
  "Perovskite_dimension": "3D",
  "Perovskite_thickness": "Null",
  "Perovskite_composition_long_form": "Cs0.05FA0.8MA0.15Pb(I0.755Br0.255)3",
  "Perovskite_additive_compound": "Null",
  "Perovskite_additive_concentration": "Null",
  "Perovskite_bandgap": "1.69 eV",
  "Perovskite_deposition_method": "Spin-coating",
  "Perovskite_deposition_sequential_spin_coating": "False",
  "Perovskite_deposition_spin_coating_antisolvent": "Chlorobenzene",
  "Perovskite_deposition_reaction_solutions_compounds": "FAI;MABr;CsI;PbI2;PbBr2",
  "Perovskite_deposition_reaction_solutions_concentrations": "Null",
  "Perovskite_deposition_final_solutions_concentration_before_deposition": "1.7 M",
  "Perovskite_deposition_solvents_compound": "DMF;DMSO",
  "Perovskite_deposition_solvents_mixing_ratio": "4:1",
  "Perovskite_deposition_synthesis_atmosphere": "Null",
  "Perovskite_deposition_synthesis_atmosphere_pressure": "Null",
  "Perovskite_deposition_synthesis_atmosphere_relative_humidity": "Null",
  "Perovskite_deposition_spin_coating_speed": "2000 rpm;7000 rpm",
  "Perovskite_deposition_spin_coating_time": "45 s;10 s",
  "Perovskite_deposition_thermal_annealing_atmosphere": "Null",
  "Perovskite_deposition_thermal_annealing_temperature": "100 °C",
  "Perovskite_deposition_thermal_annealing_time": "15 min",
  "Perovskite_surface_treatment_material": "Null",
  "Perovskite_surface_treatment_method": "Null",
  "Perovskite_surface_treatment_solution_concentration": "Null",
  "Perovskite_surface_treatment_solvents_compound": "Null",
  "Perovskite_surface_treatment_synthesis_atmosphere": "Null",
  "Perovskite_surface_treatment_synthesis_atmosphere_pressure": "Null",
  "Perovskite_surface_treatment_synthesis_atmosphere_relative_humidity": "Null",
  "Perovskite_surface_treatment_deposition_spin_coating_speed": "Null",
  "Perovskite_surface_treatment_deposition_spin_coating_time": "Null",
  "Perovskite_surface_treatment_deposition_thermal_annealing_temperature": "Null",
  "Perovskite_surface_treatment_deposition_thermal_annealing_time": "Null",
  "HTL_thickness": "Null",
  "HTL_stack_sequence": "2PACz",
  "HTL_additive_compound": "Null",
  "HTL_additive_concentration": "Null",
  "HTL_deposition_method": "Spin-coating",
  "HTL_deposition_solution_concentration": "1 mg/mL",
  "HTL_deposition_solvents_compound": "Ethanol",
  "HTL_deposition_synthesis_atmosphere": "Null",
  "HTL_deposition_synthesis_atmosphere_pressure": "Null",
  "HTL_deposition_synthesis_atmosphere_relative_humidity": "Null",
  "HTL_deposition_spin_coating_speed": "5000 rpm",
  "HTL_deposition_spin_coating_time": "30 s",
  "HTL_deposition_thermal_annealing_temperature": "100 °C",
  "HTL_deposition_thermal_annealing_time": "10 min",
  "Backcontact_thickness": "150 nm/250 nm",
  "Beckcontact_deposition_method": "Sputtering/Sputtering",
  "Backcontact_deposition_atmosphere_pressure": "Null",
  "Encapsulation_method": "Vacuum lamination",
  "Encapsulation_atmosphere": "Null",
  "JV_measured_device_matching": "True",
  "JV_measured_reverse_scan_Voc": "1.92 V",
  "JV_measured_reverse_scan_Jsc": "19.8 mA/cm2",
  "JV_measured_reverse_scan_FF": "80.7 %",
  "JV_measured_reverse_scan_PCE": "30.5 %",
  "JV_measured_forward_scan_Voc": "Null",
  "JV_measured_forward_scan_Jsc": "Null",
  "JV_measured_forward_scan_FF": "Null",
  "JV_measured_forward_scan_PCE": "Null",
  "JV_measured_light_spectra": "AM1.5G",
  "JV_measured_light_spectra_intensity": "1 sun",
  "JV_measured_scan_speed": "200 mV/s",
  "JV_measured_scan_delay_time": "Null",
  "JV_certified_PCE": "29.4 %",
  "Stabilized_measured_PCE": "29.3 %",
  "Stabilized_certified_PCE": "29.3 %",
  "Stability_test_device_matching": "True",
  "Stability_test_temperature": "85 °C",
  "Stability_test_atmosphere": "Null",
  "Stability_test_light_spectra": "Null",
  "Stability_test_light_intensity": "Null",
  "Stability_test_relative_humidity": "85 %",
  "Stability_PCE_after_time": ">1000 hours",
  "Stability_PCE_after_time_value": "95.4 %"
}

File: dataset/2021-2025/10.1126_science.abn8910/Device_BestPCE_claude_haiku_10.1126_science.abn8910.json
{
  "Ref_DOI": "10.1126/science.abn8910",
  "Ref_journal": "Science",
  "Ref_publication_year": "2022",
  "Ref_title": "Efficient and stable perovskite-silicon tandem solar cells through contact displacement by MgFx",
  "Cell_architecture": "PIN",
  "Cell_stack_sequence": "Glass/ITO/2PACz/Perovskite/MgFx/C60/SnO2/IZO/Ag",
  "Cell_area_measured": "1 cm2",
  "ETL_thickness": "15",
  "ETL_stack_sequence": "C60",
  "ETL_additive_compound": "MgFx",
  "ETL_additive_concentration": "Null",
  "ETL_deposition_method": "Thermal evaporation",
  "ETL_deposition_solution_concentration": "Null",
  "ETL_deposition_solvents_compound": "Null",
  "ETL_deposition_synthesis_atmosphere": "Vacuum",
  "ETL_deposition_synthesis_atmosphere_pressure": "Null",
  "ETL_deposition_synthesis_atmosphere_relative_humidity": "Null",
  "ETL_deposition_spin_coating_speed": "Null",
  "ETL_deposition_spin_coating_time": "Null",
  "ETL_deposition_thermal_annealing_temperature": "Null",
  "ETL_deposition_thermal_annealing_time": "Null",
  "Perovskite_dimension": "3D",
  "Perovskite_thickness": "Null",
  "Perovskite_composition_long_form": "Cs0.05FA0.8MA0.15Pb(I0.755Br0.255)3",
  "Perovskite_additive_compound": "Null",
  "Perovskite_additive_concentration": "Null",
  "Perovskite_bandgap": "1.69",
  "Perovskite_deposition_method": "Spin-coating",
  "Perovskite_deposition_sequential_spin_coating": "False",
  "Perovskite_deposition_spin_coating_antisolvent": "Chlorobenzene",
  "Perovskite_deposition_reaction_solutions_compounds": "FAI;MABr;CsI;PbI2;PbBr2",
  "Perovskite_deposition_reaction_solutions_concentrations": "Null",
  "Perovskite_deposition_final_solutions_concentration_before_deposition": "1.7 M",
  "Perovskite_deposition_solvents_compound": "DMF;DMSO",
  "Perovskite_deposition_solvents_mixing_ratio": "4:1",
  "Perovskite_deposition_synthesis_atmosphere": "Nitrogen",
  "Perovskite_deposition_synthesis_atmosphere_pressure": "1 atm",
  "Perovskite_deposition_synthesis_atmosphere_relative_humidity": "Null",
  "Perovskite_deposition_spin_coating_speed": "2000;7000",
  "Perovskite_deposition_spin_coating_time": "45;10",
  "Perovskite_deposition_thermal_annealing_atmosphere": "Air",
  "Perovskite_deposition_thermal_annealing_temperature": "100",
  "Perovskite_deposition_thermal_annealing_time": "15",
  "Perovskite_surface_treatment_material": "Null",
  "Perovskite_surface_treatment_method": "Null",
  "Perovskite_surface_treatment_solution_concentration": "Null",
  "Perovskite_surface_treatment_solvents_compound": "Null",
  "Perovskite_surface_treatment_synthesis_atmosphere": "Null",
  "Perovskite_surface_treatment_synthesis_atmosphere_pressure": "Null",
  "Perovskite_surface_treatment_synthesis_atmosphere_relative_humidity": "Null",
  "Perovskite_surface_treatment_deposition_spin_coating_speed": "Null",
  "Perovskite_surface_treatment_deposition_spin_coating_time": "Null",
  "Perovskite_surface_treatment_deposition_thermal_annealing_temperature": "Null",
  "Perovskite_surface_treatment_deposition_thermal_annealing_time": "Null",
  "HTL_thickness": "Null",
  "HTL_stack_sequence": "2PACz",
  "HTL_additive_compound": "Null",
  "HTL_additive_concentration": "Null",
  "HTL_deposition_method": "Spin-coating",
  "HTL_deposition_solution_concentration": "1 mg/mL",
  "HTL_deposition_solvents_compound": "Ethanol",
  "HTL_deposition_synthesis_atmosphere": "Nitrogen",
  "HTL_deposition_synthesis_atmosphere_pressure": "1 atm",
  "HTL_deposition_synthesis_atmosphere_relative_humidity": "Null",
  "HTL_deposition_spin_coating_speed": "5000",
  "HTL_deposition_spin_coating_time": "30",
  "HTL_deposition_thermal_annealing_temperature": "100",
  "HTL_deposition_thermal_annealing_time": "10",
  "Backcontact_thickness": "500",
  "Beckcontact_deposition_method": "Thermal evaporation",
  "Backcontact_deposition_atmosphere_pressure": "Null",
  "Encapsulation_method": "Cover glass/TPU",
  "Encapsulation_atmosphere": "Air",
  "JV_measured_device_matching": "False",
  "JV_measured_reverse_scan_Voc": "1.92",
  "JV_measured_reverse_scan_Jsc": "19.8",
  "JV_measured_reverse_scan_FF": "80.7",
  "JV_measured_reverse_scan_PCE": "30.5",
  "JV_measured_forward_scan_Voc": "Null",
  "JV_measured_forward_scan_Jsc": "Null",
  "JV_measured_forward_scan_FF": "Null",
  "JV_measured_forward_scan_PCE": "Null",
  "JV_measured_light_spectra": "AM1.5G",
  "JV_measured_light_spectra_intensity": "1 sun",
  "JV_measured_scan_speed": "0.2",
  "JV_measured_scan_delay_time": "Null",
  "JV_certified_PCE": "29.4",
  "Stabilized_measured_PCE": "Null",
  "Stabilized_certified_PCE": "29.3",
  "Stability_test_device_matching": "False",
  "Stability_test_temperature": "85",
  "Stability_test_atmosphere": "Air",
  "Stability_test_light_spectra": "AM1.5G",
  "Stability_test_light_intensity": "1 sun",
  "Stability_test_relative_humidity": "85",
  "Stability_PCE_after_time": "1000 hours",
  "Stability_PCE_after_time_value": "95.4"
}

File: dataset/2021-2025/10.1126_science.abn8910/Device_BestPCE_gpt4o_10.1126_science.abn8910.json
{
  "Ref_DOI": "10.1126/science.abn8910",
  "Ref_journal": "Science",
  "Ref_publication_year": "2022",
  "Ref_title": "Efficient and stable perovskite-silicon tandem solar cells through contact displacement by MgF x",
  "Cell_architecture": "PIN",
  "Cell_stack_sequence": "c-Si/2PACz/perovskite/MgFx/C60/SnO2/IZO",
  "Cell_area_measured": "1 cm2",
  "ETL_thickness": "1 nm/15 nm/20 nm",
  "ETL_stack_sequence": "MgFx/C60/SnO2",
  "ETL_additive_compound": "Null",
  "ETL_additive_concentration": "Null",
  "ETL_deposition_method": "Thermal evaporation/Thermal evaporation/ALD",
  "ETL_deposition_solution_concentration": "Null",
  "ETL_deposition_solvents_compound": "Null",
  "ETL_deposition_synthesis_atmosphere": "Null",
  "ETL_deposition_synthesis_atmosphere_pressure": "Null",
  "ETL_deposition_synthesis_atmosphere_relative_humidity": "Null",
  "ETL_deposition_spin_coating_speed": "Null",
  "ETL_deposition_spin_coating_time": "Null",
  "ETL_deposition_thermal_annealing_temperature": "Null",
  "ETL_deposition_thermal_annealing_time": "Null",
  "Perovskite_dimension": "3D",
  "Perovskite_thickness": "Null",
  "Perovskite_composition_long_form": "Cs0.05FA0.8MA0.15Pb(I0.755Br0.255)3",
  "Perovskite_additive_compound": "Null",
  "Perovskite_additive_concentration": "Null",
  "Perovskite_bandgap": "1.69 eV",
  "Perovskite_deposition_method": "Spin-coating",
  "Perovskite_deposition_sequential_spin_coating": "False",
  "Perovskite_deposition_spin_coating_antisolvent": "Chlorobenzene",
  "Perovskite_deposition_reaction_solutions_compounds": "FAI; MABr; CsI; PbI2; PbBr2",
  "Perovskite_deposition_reaction_solutions_concentrations": "Null",
  "Perovskite_deposition_final_solutions_concentration_before_deposition": "1.7 M",
  "Perovskite_deposition_solvents_compound": "DMF; DMSO",
  "Perovskite_deposition_solvents_mixing_ratio": "4:1",
  "Perovskite_deposition_synthesis_atmosphere": "Nitrogen",
  "Perovskite_deposition_synthesis_atmosphere_pressure": "Null",
  "Perovskite_deposition_synthesis_atmosphere_relative_humidity": "Null",
  "Perovskite_deposition_spin_coating_speed": "2000 rpm; 7000 rpm",
  "Perovskite_deposition_spin_coating_time": "45 s; 10 s",
  "Perovskite_deposition_thermal_annealing_atmosphere": "Null",
  "Perovskite_deposition_thermal_annealing_temperature": "100 °C",
  "Perovskite_deposition_thermal_annealing_time": "15 min",
  "Perovskite_surface_treatment_material": "Null",
  "Perovskite_surface_treatment_method": "Null",
  "Perovskite_surface_treatment_solution_concentration": "Null",
  "Perovskite_surface_treatment_solvents_compound": "Null",
  "Perovskite_surface_treatment_synthesis_atmosphere": "Null",
  "Perovskite_surface_treatment_synthesis_atmosphere_pressure": "Null",
  "Perovskite_surface_treatment_synthesis_atmosphere_relative_humidity": "Null",
  "Perovskite_surface_treatment_deposition_spin_coating_speed": "Null",
  "Perovskite_surface_treatment_deposition_spin_coating_time": "Null",
  "Perovskite_surface_treatment_deposition_thermal_annealing_temperature": "Null",
  "Perovskite_surface_treatment_deposition_thermal_annealing_time": "Null",
  "HTL_thickness": "Null",
  "HTL_stack_sequence": "2PACz",
  "HTL_additive_compound": "Null",
  "HTL_additive_concentration": "Null",
  "HTL_deposition_method": "Spin-coating",
  "HTL_deposition_solution_concentration": "1 mg/mL",
  "HTL_deposition_solvents_compound": "Ethanol",
  "HTL_deposition_synthesis_atmosphere": "Null",
  "HTL_deposition_synthesis_atmosphere_pressure": "Null",
  "HTL_deposition_synthesis_atmosphere_relative_humidity": "Null",
  "HTL_deposition_spin_coating_speed": "5000 rpm",
  "HTL_deposition_spin_coating_time": "30 s",
  "HTL_deposition_thermal_annealing_temperature": "100 °C",
  "HTL_deposition_thermal_annealing_time": "10 min",
  "Backcontact_thickness": "500 nm",
  "Beckcontact_deposition_method": "Thermal evaporation",
  "Backcontact_deposition_atmosphere_pressure": "Null",
  "Encapsulation_method": "Vacuum lamination",
  "Encapsulation_atmosphere": "Null",
  "JV_measured_device_matching": "False",
  "JV_measured_reverse_scan_Voc": "1.92 V",
  "JV_measured_reverse_scan_Jsc": "19.8 mA/cm2",
  "JV_measured_reverse_scan_FF": "80.7 %",
  "JV_measured_reverse_scan_PCE": "30.5 %",
  "JV_measured_forward_scan_Voc": "Null",
  "JV_measured_forward_scan_Jsc": "Null",
  "JV_measured_forward_scan_FF": "Null",
  "JV_measured_forward_scan_PCE": "Null",
  "JV_measured_light_spectra": "AM1.5G",
  "JV_measured_light_spectra_intensity": "1 sun",
  "JV_measured_scan_speed": "Null",
  "JV_measured_scan_delay_time": "Null",
  "JV_certified_PCE": "29.4",
  "Stabilized_measured_PCE": "Null",
  "Stabilized_certified_PCE": "29.3",
  "Stability_test_device_matching": "False",
  "Stability_test_temperature": "85 °C",
  "Stability_test_atmosphere": "Null",
  "Stability_test_light_spectra": "AM1.5G",
  "Stability_test_light_intensity": "1 sun",
  "Stability_test_relative_humidity": "85 %",
  "Stability_PCE_after_time": ">1000 hours",
  "Stability_PCE_after_time_value": "95.4 %"
}

File: dataset/2021-2025/10.1126_science.abn8910/Device_BestPCE_gpt4o_mini_10.1126_science.abn8910.json
{
  "Ref_DOI": "10.1126/science.abn8910",
  "Ref_journal": "Science",
  "Ref_publication_year": "2022",
  "Ref_title": "Efficient and stable perovskite-silicon tandem solar cells through contact displacement by MgF",
  "Cell_architecture": "p-i-n",
  "Cell_stack_sequence": "Perovskite/MgF x/C60/SnO2/IZO",
  "Cell_area_measured": "~1 cm²",
  "ETL_thickness": "~15 nm",
  "ETL_stack_sequence": "C60/SnO2/IZO",
  "ETL_additive_compound": "Null",
  "ETL_additive_concentration": "Null",
  "ETL_deposition_method": "Thermal evaporation",
  "ETL_deposition_solution_concentration": "Null",
  "ETL_deposition_solvents_compound": "Null",
  "ETL_deposition_synthesis_atmosphere": "Null",
  "ETL_deposition_synthesis_atmosphere_pressure": "Null",
  "ETL_deposition_synthesis_atmosphere_relative_humidity": "Null",
  "ETL_deposition_spin_coating_speed": "Null",
  "ETL_deposition_spin_coating_time": "Null",
  "ETL_deposition_thermal_annealing_temperature": "Null",
  "ETL_deposition_thermal_annealing_time": "Null",
  "Perovskite_dimension": "3D",
  "Perovskite_thickness": "Null",
  "Perovskite_composition_long_form": "Cs0.05FA0.8MA0.15Pb(I0.755Br0.255)3",
  "Perovskite_additive_compound": "Null",
  "Perovskite_additive_concentration": "Null",
  "Perovskite_bandgap": "~1.68 eV",
  "Perovskite_deposition_method": "Spin-coating",
  "Perovskite_deposition_sequential_spin_coating": "False",
  "Perovskite_deposition_spin_coating_antisolvent": "Chlorobenzene",
  "Perovskite_deposition_reaction_solutions_compounds": "FAI;MABr;CsI;PbI2;PbBr2",
  "Perovskite_deposition_reaction_solutions_concentrations": "1.7 M",
  "Perovskite_deposition_final_solutions_concentration_before_deposition": "Null",
  "Perovskite_deposition_solvents_compound": "DMF;DMSO",
  "Perovskite_deposition_solvents_mixing_ratio": "4:1",
  "Perovskite_deposition_synthesis_atmosphere": "Nitrogen",
  "Perovskite_deposition_synthesis_atmosphere_pressure": "1 atm",
  "Perovskite_deposition_synthesis_atmosphere_relative_humidity": "Null",
  "Perovskite_deposition_spin_coating_speed": "2000 rpm;7000 rpm",
  "Perovskite_deposition_spin_coating_time": "45 s;10 s",
  "Perovskite_deposition_thermal_annealing_atmosphere": "Air",
  "Perovskite_deposition_thermal_annealing_temperature": "100 °C",
  "Perovskite_deposition_thermal_annealing_time": "15 min",
  "Perovskite_surface_treatment_material": "Null",
  "Perovskite_surface_treatment_method": "Null",
  "Perovskite_surface_treatment_solution_concentration": "Null",
  "Perovskite_surface_treatment_solvents_compound": "Null",
  "Perovskite_surface_treatment_synthesis_atmosphere": "Null",
  "Perovskite_surface_treatment_synthesis_atmosphere_pressure": "Null",
  "Perovskite_surface_treatment_synthesis_atmosphere_relative_humidity": "Null",
  "Perovskite_surface_treatment_deposition_spin_coating_speed": "Null",
  "Perovskite_surface_treatment_deposition_spin_coating_time": "Null",
  "Perovskite_surface_treatment_deposition_thermal_annealing_temperature": "Null",
  "Perovskite_surface_treatment_deposition_thermal_annealing_time": "Null",
  "HTL_thickness": "8 nm",
  "HTL_stack_sequence": "2PACz",
  "HTL_additive_compound": "Null",
  "HTL_additive_concentration": "Null",
  "HTL_deposition_method": "Spin-coating",
  "HTL_deposition_solution_concentration": "1 mg/mL",
  "HTL_deposition_solvents_compound": "Ethanol",
  "HTL_deposition_synthesis_atmosphere": "Air",
  "HTL_deposition_synthesis_atmosphere_pressure": "1 atm",
  "HTL_deposition_synthesis_atmosphere_relative_humidity": "Null",
  "HTL_deposition_spin_coating_speed": "5000 rpm",
  "HTL_deposition_spin_coating_time": "30 s",
  "HTL_deposition_thermal_annealing_temperature": "Null",
  "HTL_deposition_thermal_annealing_time": "Null",
  "Backcontact_thickness": "500 nm",
  "Beckcontact_deposition_method": "Thermal evaporation",
  "Backcontact_deposition_atmosphere_pressure": "Null",
  "Encapsulation_method": "Vacuum-laminated",
  "Encapsulation_atmosphere": "Air",
  "JV_measured_device_matching": "False",
  "JV_measured_reverse_scan_Voc": "1.92 V",
  "JV_measured_reverse_scan_Jsc": "19.8 mA/cm²",
  "JV_measured_reverse_scan_FF": "80.7 %",
  "JV_measured_reverse_scan_PCE": "30.5 %",
  "JV_measured_forward_scan_Voc": "1.91 V",
  "JV_measured_forward_scan_Jsc": "19.8 mA/cm²",
  "JV_measured_forward_scan_FF": "77.6 %",
  "JV_measured_forward_scan_PCE": "29.3 %",
  "JV_measured_light_spectra": "AM1.5G",
  "JV_measured_light_spectra_intensity": "1 sun",
  "JV_measured_scan_speed": "200 mV/s",
  "JV_measured_scan_delay_time": "Null",
  "JV_certified_PCE": "29.4 %",
  "Stabilized_measured_PCE": "29.3 %",
  "Stabilized_certified_PCE": "Null",
  "Stability_test_device_matching": "False",
  "Stability_test_temperature": "85 °C",
  "Stability_test_atmosphere": "Air",
  "Stability_test_light_spectra": "AM1.5G",
  "Stability_test_light_intensity": "1 sun",
  "Stability_test_relative_humidity": "85 %",
  "Stability_PCE_after_time": ">1000 hours",
  "Stability_PCE_after_time_value": "95 %"
}

File: dataset/2021-2025/10.1126_science.abn8910/Device_BestPCE_gpt4o_mini_zero_shot_10.1126_science.abn8910.json
{
  "Ref_DOI": "10.1126/science.abn8910",
  "Ref_journal": "Science",
  "Ref_publication_year": "2022",
  "Ref_title": "Efficient and stable perovskite-silicon tandem solar cells through contact displacement by MgF",
  "Cell_architecture": "p-i-n",
  "Cell_stack_sequence": "Perovskite/MgF x/C60/SnO2/IZO/c-Si",
  "Cell_area_measured": "~1 cm²",
  "ETL_thickness": "15 nm",
  "ETL_stack_sequence": "C60",
  "ETL_additive_compound": "Null",
  "ETL_additive_concentration": "Null",
  "ETL_deposition_method": "Thermal evaporation",
  "ETL_deposition_solution_concentration": "Null",
  "ETL_deposition_solvents_compound": "Null",
  "ETL_deposition_synthesis_atmosphere": "Vacuum",
  "ETL_deposition_synthesis_atmosphere_pressure": "Null",
  "ETL_deposition_synthesis_atmosphere_relative_humidity": "Null",
  "ETL_deposition_spin_coating_speed": "Null",
  "ETL_deposition_spin_coating_time": "Null",
  "ETL_deposition_thermal_annealing_temperature": "Null",
  "ETL_deposition_thermal_annealing_time": "Null",
  "Perovskite_dimension": "Null",
  "Perovskite_thickness": "Null",
  "Perovskite_composition_long_form": "Cs0.05FA0.8MA0.15Pb(I0.755Br0.255)3",
  "Perovskite_additive_compound": "Null",
  "Perovskite_additive_concentration": "Null",
  "Perovskite_bandgap": "~1.68 eV",
  "Perovskite_deposition_method": "Spin coating",
  "Perovskite_deposition_sequential_spin_coating": "Null",
  "Perovskite_deposition_spin_coating_antisolvent": "Chlorobenzene",
  "Perovskite_deposition_reaction_solutions_compounds": "FAI, MABr, CsI, PbI2, PbBr2",
  "Perovskite_deposition_reaction_solutions_concentrations": "1.7 M",
  "Perovskite_deposition_final_solutions_concentration_before_deposition": "Null",
  "Perovskite_deposition_solvents_compound": "DMF, DMSO",
  "Perovskite_deposition_solvents_mixing_ratio": "4:1",
  "Perovskite_deposition_synthesis_atmosphere": "Glovebox",
  "Perovskite_deposition_synthesis_atmosphere_pressure": "Null",
  "Perovskite_deposition_synthesis_atmosphere_relative_humidity": "Null",
  "Perovskite_deposition_spin_coating_speed": "2000 rpm",
  "Perovskite_deposition_spin_coating_time": "45 s",
  "Perovskite_deposition_thermal_annealing_atmosphere": "Null",
  "Perovskite_deposition_thermal_annealing_temperature": "100 °C",
  "Perovskite_deposition_thermal_annealing_time": "15 min",
  "Perovskite_surface_treatment_material": "Null",
  "Perovskite_surface_treatment_method": "Null",
  "Perovskite_surface_treatment_solution_concentration": "Null",
  "Perovskite_surface_treatment_solvents_compound": "Null",
  "Perovskite_surface_treatment_synthesis_atmosphere": "Null",
  "Perovskite_surface_treatment_synthesis_atmosphere_pressure": "Null",
  "Perovskite_surface_treatment_synthesis_atmosphere_relative_humidity": "Null",
  "Perovskite_surface_treatment_deposition_spin_coating_speed": "Null",
  "Perovskite_surface_treatment_deposition_spin_coating_time": "Null",
  "Perovskite_surface_treatment_deposition_thermal_annealing_temperature": "Null",
  "Perovskite_surface_treatment_deposition_thermal_annealing_time": "Null",
  "HTL_thickness": "8 nm",
  "HTL_stack_sequence": "2PACz",
  "HTL_additive_compound": "Null",
  "HTL_additive_concentration": "Null",
  "HTL_deposition_method": "Spin coating",
  "HTL_deposition_solution_concentration": "1 mg/mL",
  "HTL_deposition_solvents_compound": "Ethanol",
  "HTL_deposition_synthesis_atmosphere": "Glovebox",
  "HTL_deposition_synthesis_atmosphere_pressure": "Null",
  "HTL_deposition_synthesis_atmosphere_relative_humidity": "Null",
  "HTL_deposition_spin_coating_speed": "5000 rpm",
  "HTL_deposition_spin_coating_time": "30 s",
  "HTL_deposition_thermal_annealing_temperature": "100 °C",
  "HTL_deposition_thermal_annealing_time": "10 min",
  "Backcontact_thickness": "250 nm",
  "Beckcontact_deposition_method": "Sputtering",
  "Backcontact_deposition_atmosphere_pressure": "Null",
  "Encapsulation_method": "Vacuum-laminated",
  "Encapsulation_atmosphere": "Null",
  "JV_measured_device_matching": "Null",
  "JV_measured_reverse_scan_Voc": "1.92 V",
  "JV_measured_reverse_scan_Jsc": "19.8 mA/cm²",
  "JV_measured_reverse_scan_FF": "80.7%",
  "JV_measured_reverse_scan_PCE": "30.5%",
  "JV_measured_forward_scan_Voc": "1.85 V",
  "JV_measured_forward_scan_Jsc": "19.8 mA/cm²",
  "JV_measured_forward_scan_FF": "77.9%",
  "JV_measured_forward_scan_PCE": "28.6%",
  "JV_measured_light_spectra": "AM 1.5G",
  "JV_measured_light_spectra_intensity": "1000 W/m²",
  "JV_measured_scan_speed": "200 mV/s",
  "JV_measured_scan_delay_time": "Null",
  "JV_certified_PCE": "29.4%",
  "Stabilized_measured_PCE": "29.3%",
  "Stabilized_certified_PCE": "Null",
  "Stability_test_device_matching": "Null",
  "Stability_test_temperature": "85 °C",
  "Stability_test_atmosphere": "Air",
  "Stability_test_light_spectra": "AM 1.5G",
  "Stability_test_light_intensity": "Null",
  "Stability_test_relative_humidity": "85%",
  "Stability_PCE_after_time": "260 min",
  "Stability_PCE_after_time_value": ">99%"
}

File: dataset/2021-2025/10.1126_science.abn8910/Device_BestPCE_grok_10.1126_science.abn8910.json
{
  "Ref_DOI": "10.1126/science.abn8910",
  "Ref_journal": "Science",
  "Ref_publication_year": "2022",
  "Ref_title": "Efficient and stable perovskite-silicon tandem solar cells through contact displacement by MgFx",
  "Cell_architecture": "PIN",
  "Cell_stack_sequence": "IZO/2PACz/Perovskite/MgFx/C60/SnO2/IZO/Ag/MgFx",
  "Cell_area_measured": "1.0 cm2",
  "ETL_thickness": "1 nm/15 nm/20 nm",
  "ETL_stack_sequence": "MgFx/C60/SnO2",
  "ETL_additive_compound": "Null",
  "ETL_additive_concentration": "Null",
  "ETL_deposition_method": "Thermal evaporation/Thermal evaporation/Atomic Layer Deposition",
  "ETL_deposition_solution_concentration": "Null/Null/Null",
  "ETL_deposition_solvents_compound": "Null/Null/Null",
  "ETL_deposition_synthesis_atmosphere": "Null",
  "ETL_deposition_synthesis_atmosphere_pressure": "Null",
  "ETL_deposition_synthesis_atmosphere_relative_humidity": "Null",
  "ETL_deposition_spin_coating_speed": "Null/Null/Null",
  "ETL_deposition_spin_coating_time": "Null/Null/Null",
  "ETL_deposition_thermal_annealing_temperature": "Null/Null/100 °C",
  "ETL_deposition_thermal_annealing_time": "Null/Null/Null",
  "Perovskite_dimension": "3D",
  "Perovskite_thickness": "Null",
  "Perovskite_composition_long_form": "Cs0.05FA0.8MA0.15Pb(I0.755Br0.255)3",
  "Perovskite_additive_compound": "Null",
  "Perovskite_additive_concentration": "Null",
  "Perovskite_bandgap": "1.69 eV",
  "Perovskite_deposition_method": "Spin-coating",
  "Perovskite_deposition_sequential_spin_coating": "False",
  "Perovskite_deposition_spin_coating_antisolvent": "Chlorobenzene",
  "Perovskite_deposition_reaction_solutions_compounds": "FAI;MABr;CsI;PbI2;PbBr2",
  "Perovskite_deposition_reaction_solutions_concentrations": "Null;Null;Null;Null;Null",
  "Perovskite_deposition_final_solutions_concentration_before_deposition": "1.7 M",
  "Perovskite_deposition_solvents_compound": "DMF;DMSO",
  "Perovskite_deposition_solvents_mixing_ratio": "4:1",
  "Perovskite_deposition_synthesis_atmosphere": "Nitrogen",
  "Perovskite_deposition_synthesis_atmosphere_pressure": "Null",
  "Perovskite_deposition_synthesis_atmosphere_relative_humidity": "Null",
  "Perovskite_deposition_spin_coating_speed": "2000 rpm;7000 rpm",
  "Perovskite_deposition_spin_coating_time": "45 s;10 s",
  "Perovskite_deposition_thermal_annealing_atmosphere": "Null",
  "Perovskite_deposition_thermal_annealing_temperature": "100 °C",
  "Perovskite_deposition_thermal_annealing_time": "15 min",
  "Perovskite_surface_treatment_material": "Null",
  "Perovskite_surface_treatment_method": "Null",
  "Perovskite_surface_treatment_solution_concentration": "Null",
  "Perovskite_surface_treatment_solvents_compound": "Null",
  "Perovskite_surface_treatment_synthesis_atmosphere": "Null",
  "Perovskite_surface_treatment_synthesis_atmosphere_pressure": "Null",
  "Perovskite_surface_treatment_synthesis_atmosphere_relative_humidity": "Null",
  "Perovskite_surface_treatment_deposition_spin_coating_speed": "Null",
  "Perovskite_surface_treatment_deposition_spin_coating_time": "Null",
  "Perovskite_surface_treatment_deposition_thermal_annealing_temperature": "Null",
  "Perovskite_surface_treatment_deposition_thermal_annealing_time": "Null",
  "HTL_thickness": "Null",
  "HTL_stack_sequence": "2PACz",
  "HTL_additive_compound": "Null",
  "HTL_additive_concentration": "Null",
  "HTL_deposition_method": "Spin-coating",
  "HTL_deposition_solution_concentration": "1 mg/mL",
  "HTL_deposition_solvents_compound": "Ethanol",
  "HTL_deposition_synthesis_atmosphere": "Nitrogen",
  "HTL_deposition_synthesis_atmosphere_pressure": "Null",
  "HTL_deposition_synthesis_atmosphere_relative_humidity": "Null",
  "HTL_deposition_spin_coating_speed": "5000 rpm",
  "HTL_deposition_spin_coating_time": "30 s",
  "HTL_deposition_thermal_annealing_temperature": "100 °C",
  "HTL_deposition_thermal_annealing_time": "10 min",
  "Backcontact_thickness": "500 nm",
  "Beckcontact_deposition_method": "Thermal evaporation",
  "Backcontact_deposition_atmosphere_pressure": "Null",
  "Encapsulation_method": "Vacuum lamination with cover glass and butyl rubber sealant",
  "Encapsulation_atmosphere": "Null",
  "JV_measured_device_matching": "False",
  "JV_measured_reverse_scan_Voc": "Null",
  "JV_measured_reverse_scan_Jsc": "Null",
  "JV_measured_reverse_scan_FF": "Null",
  "JV_measured_reverse_scan_PCE": "Null",
  "JV_measured_forward_scan_Voc": "Null",
  "JV_measured_forward_scan_Jsc": "Null",
  "JV_measured_forward_scan_FF": "Null",
  "JV_measured_forward_scan_PCE": "Null",
  "JV_measured_light_spectra": "Null",
  "JV_measured_light_spectra_intensity": "Null",
  "JV_measured_scan_speed": "Null",
  "JV_measured_scan_delay_time": "Null",
  "JV_certified_PCE": "Null",
  "Stabilized_measured_PCE": "Null",
  "Stabilized_certified_PCE": "Null",
  "Stability_test_device_matching": "False",
  "Stability_test_temperature": "Null",
  "Stability_test_atmosphere": "Null",
  "Stability_test_light_spectra": "Null",
  "Stability_test_light_intensity": "Null",
  "Stability_test_relative_humidity": "Null",
  "Stability_PCE_after_time": "Null",
  "Stability_PCE_after_time_value": "Null"
}

File: dataset/2021-2025/10.1126_science.abn8910/Device_BestPCE_o3_10.1126_science.abn8910.json
{
  "Ref_DOI": "10.1126/science.abn8910",
  "Ref_journal": "Science",
  "Ref_publication_year": "2022",
  "Ref_title": "Efficient and stable perovskite-silicon tandem solar cells through contact displacement by MgFx",
  "Cell_architecture": "PIN",
  "Cell_stack_sequence": "Glass/ITO/2PACz/Perovskite/MgFx/C60/SnO2/IZO/MgFx(AR)/Ag/Si-HJ",
  "Cell_area_measured": "1 cm2",
  "ETL_thickness": "1 nm/15 nm/20 nm",
  "ETL_stack_sequence": "MgFx/C60/SnO2",
  "ETL_additive_compound": "Null",
  "ETL_additive_concentration": "Null",
  "ETL_deposition_method": "Thermal evaporation/Thermal evaporation/ALD",
  "ETL_deposition_solution_concentration": "Null",
  "ETL_deposition_solvents_compound": "Null",
  "ETL_deposition_synthesis_atmosphere": "Vacuum",
  "ETL_deposition_synthesis_atmosphere_pressure": "Null",
  "ETL_deposition_synthesis_atmosphere_relative_humidity": "Null",
  "ETL_deposition_spin_coating_speed": "Null",
  "ETL_deposition_spin_coating_time": "Null",
  "ETL_deposition_thermal_annealing_temperature": "100 °C",
  "ETL_deposition_thermal_annealing_time": "Null",
  "Perovskite_dimension": "3D",
  "Perovskite_thickness": "700 nm",
  "Perovskite_composition_long_form": "Cs0.05FA0.8MA0.15Pb(I0.755Br0.255)3",
  "Perovskite_additive_compound": "Null",
  "Perovskite_additive_concentration": "Null",
  "Perovskite_bandgap": "1.69 eV",
  "Perovskite_deposition_method": "Spin-coating",
  "Perovskite_deposition_sequential_spin_coating": "False",
  "Perovskite_deposition_spin_coating_antisolvent": "Chlorobenzene",
  "Perovskite_deposition_reaction_solutions_compounds": "FAI;MABr;CsI;PbI2;PbBr2",
  "Perovskite_deposition_reaction_solutions_concentrations": "Null",
  "Perovskite_deposition_final_solutions_concentration_before_deposition": "1.7 M",
  "Perovskite_deposition_solvents_compound": "DMF;DMSO",
  "Perovskite_deposition_solvents_mixing_ratio": "4:1",
  "Perovskite_deposition_synthesis_atmosphere": "N2",
  "Perovskite_deposition_synthesis_atmosphere_pressure": "1 atm",
  "Perovskite_deposition_synthesis_atmosphere_relative_humidity": "Null",
  "Perovskite_deposition_spin_coating_speed": "2000 rpm;7000 rpm",
  "Perovskite_deposition_spin_coating_time": "45 s;10 s",
  "Perovskite_deposition_thermal_annealing_atmosphere": "N2",
  "Perovskite_deposition_thermal_annealing_temperature": "100 °C",
  "Perovskite_deposition_thermal_annealing_time": "15 min",
  "Perovskite_surface_treatment_material": "Null",
  "Perovskite_surface_treatment_method": "Null",
  "Perovskite_surface_treatment_solution_concentration": "Null",
  "Perovskite_surface_treatment_solvents_compound": "Null",
  "Perovskite_surface_treatment_synthesis_atmosphere": "Null",
  "Perovskite_surface_treatment_synthesis_atmosphere_pressure": "Null",
  "Perovskite_surface_treatment_synthesis_atmosphere_relative_humidity": "Null",
  "Perovskite_surface_treatment_deposition_spin_coating_speed": "Null",
  "Perovskite_surface_treatment_deposition_spin_coating_time": "Null",
  "Perovskite_surface_treatment_deposition_thermal_annealing_temperature": "Null",
  "Perovskite_surface_treatment_deposition_thermal_annealing_time": "Null",
  "HTL_thickness": "Null",
  "HTL_stack_sequence": "2PACz",
  "HTL_additive_compound": "Null",
  "HTL_additive_concentration": "Null",
  "HTL_deposition_method": "Spin-coating",
  "HTL_deposition_solution_concentration": "1 mg/mL",
  "HTL_deposition_solvents_compound": "Ethanol",
  "HTL_deposition_synthesis_atmosphere": "Air",
  "HTL_deposition_synthesis_atmosphere_pressure": "1 atm",
  "HTL_deposition_synthesis_atmosphere_relative_humidity": "Null",
  "HTL_deposition_spin_coating_speed": "5000 rpm",
  "HTL_deposition_spin_coating_time": "30 s",
  "HTL_deposition_thermal_annealing_temperature": "100 °C",
  "HTL_deposition_thermal_annealing_time": "10 min",
  "Backcontact_thickness": "500 nm",
  "Beckcontact_deposition_method": "Thermal evaporation",
  "Backcontact_deposition_atmosphere_pressure": "Null",
  "Encapsulation_method": "Vacuum lamination with glass and encapsulant",
  "Encapsulation_atmosphere": "Vacuum",
  "JV_measured_device_matching": "False",
  "JV_measured_reverse_scan_Voc": "Null",
  "JV_measured_reverse_scan_Jsc": "Null",
  "JV_measured_reverse_scan_FF": "Null",
  "JV_measured_reverse_scan_PCE": "Null",
  "JV_measured_forward_scan_Voc": "Null",
  "JV_measured_forward_scan_Jsc": "Null",
  "JV_measured_forward_scan_FF": "Null",
  "JV_measured_forward_scan_PCE": "Null",
  "JV_measured_light_spectra": "Null",
  "JV_measured_light_spectra_intensity": "Null",
  "JV_measured_scan_speed": "Null",
  "JV_measured_scan_delay_time": "Null",
  "JV_certified_PCE": "29.4",
  "Stabilized_measured_PCE": "Null",
  "Stabilized_certified_PCE": "29.3",
  "Stability_test_device_matching": "True",
  "Stability_test_temperature": "85 °C",
  "Stability_test_atmosphere": "85% RH air (damp heat)",
  "Stability_test_light_spectra": "Null",
  "Stability_test_light_intensity": "Null",
  "Stability_test_relative_humidity": "85%",
  "Stability_PCE_after_time": "1000 hours",
  "Stability_PCE_after_time_value": "95.4%"
}
