Repository: jiayijdong/PSCbench

# PSCbench


**PSCbench** is a novel benchmark for materials science research-level scientific
dataset curation sourced from published journals. The benchmark is designed to evaluate the complex classification capabilities,
strong domain knowledge, and advanced calculation skills of LLMs.

## Data


The PSCbench dataset is under dataset folder in json file format. Each file is list of dictionary and can be extracted using following scripts.
Each file stands for one published journal, which is fully elaborated in the paper. 

```
with open("./dataset/retroactive/{}.json".format(subject), encoding='utf-8') as json_file:
    problems=json.load(json_file)
```

File: dataset/2021-2025/10.1126_science.abn8910/Device_BestPCE_o4_mini_10.1126_science.abn8910.json
{
  "Ref_DOI": "10.1126/science.abn8910",
  "Ref_journal": "Science",
  "Ref_publication_year": "2022",
  "Ref_title": "Efficient and stable perovskite-silicon tandem solar cells through contact displacement by MgFx",
  "Cell_architecture": "PIN",
  "Cell_stack_sequence": "c-Si heterojunction bottom cell/2PACz/Cs0.05FA0.8MA0.15Pb(I0.755Br0.255)3/MgFx/C60/SnO2/IZO/Ag",
  "Cell_area_measured": "1.0002 cm2",
  "ETL_thickness": "1 nm/15 nm/20 nm/70 nm",
  "ETL_stack_sequence": "MgFx/C60/SnO2/IZO",
  "ETL_additive_compound": "Null",
  "ETL_additive_concentration": "Null",
  "ETL_deposition_method": "Thermal evaporation/Atomic layer deposition/Sputtering",
  "ETL_deposition_solution_concentration": "Null",
  "ETL_deposition_solvents_compound": "Null",
  "ETL_deposition_synthesis_atmosphere": "Vacuum",
  "ETL_deposition_synthesis_atmosphere_pressure": "Null",
  "ETL_deposition_synthesis_atmosphere_relative_humidity": "Null",
  "ETL_deposition_spin_coating_speed": "Null",
  "ETL_deposition_spin_coating_time": "Null",
  "ETL_deposition_thermal_annealing_temperature": "Null",
  "ETL_deposition_thermal_annealing_time": "Null",
  "Perovskite_dimension": "3D",
  "Perovskite_thickness": "Null",
  "Perovskite_composition_long_form": "Cs0.05FA0.8MA0.15Pb(I0.755Br0.255)3",
  "Perovskite_additive_compound": "Null",
  "Perovskite_additive_concentration": "Null",
  "Perovskite_bandgap": "1.69 eV",
  "Perovskite_deposition_method": "Spin-coating",
  "Perovskite_deposition_sequential_spin_coating": "False",
  "Perovskite_deposition_spin_coating_antisolvent": "Chlorobenzene",
  "Perovskite_deposition_reaction_solutions_compounds": "CsI;FAI;MABr;PbI2;PbBr2",
  "Perovskite_deposition_reaction_solutions_concentrations": "1.7 M",
  "Perovskite_deposition_final_solutions_concentration_before_deposition": "1.7 M",
  "Perovskite_deposition_solvents_compound": "DMF;DMSO",
  "Perovskite_deposition_solvents_mixing_ratio": "4:1",
  "Perovskite_deposition_synthesis_atmosphere": "Nitrogen",
  "Perovskite_deposition_synthesis_atmosphere_pressure": "1 atm",
  "Perovskite_deposition_synthesis_atmosphere_relative_humidity": "Null",
  "Perovskite_deposition_spin_coating_speed": "2000 rpm;7000 rpm",
  "Perovskite_deposition_spin_coating_time": "45 s;10 s",
  "Perovskite_deposition_thermal_annealing_atmosphere": "Nitrogen",
  "Perovskite_deposition_thermal_annealing_temperature": "100 °C",
  "Perovskite_deposition_thermal_annealing_time": "15 min",
  "Perovskite_surface_treatment_material": "Null",
  "Perovskite_surface_treatment_method": "Null",
  "Perovskite_surface_treatment_solution_concentration": "Null",
  "Perovskite_surface_treatment_solvents_compound": "Null",
  "Perovskite_surface_treatment_synthesis_atmosphere": "Null",
  "Perovskite_surface_treatment_synthesis_atmosphere_pressure": "Null",
  "Perovskite_surface_treatment_synthesis_atmosphere_relative_humidity": "Null",
  "Perovskite_surface_treatment_deposition_spin_coating_speed": "Null",
  "Perovskite_surface_treatment_deposition_spin_coating_time": "Null",
  "Perovskite_surface_treatment_deposition_thermal_annealing_temperature": "Null",
  "Perovskite_surface_treatment_deposition_thermal_annealing_time": "Null",
  "HTL_thickness": "Null",
  "HTL_stack_sequence": "2PACz",
  "HTL_additive_compound": "Null",
  "HTL_additive_concentration": "1 mg/mL",
  "HTL_deposition_method": "Spin-coating",
  "HTL_deposition_solution_concentration": "1 mg/mL",
  "HTL_deposition_solvents_compound": "Ethanol",
  "HTL_deposition_synthesis_atmosphere": "Nitrogen",
  "HTL_deposition_synthesis_atmosphere_pressure": "1 atm",
  "HTL_deposition_synthesis_atmosphere_relative_humidity": "Null",
  "HTL_deposition_spin_coating_speed": "5000 rpm",
  "HTL_deposition_spin_coating_time": "30 s",
  "HTL_deposition_thermal_annealing_temperature": "100 °C",
  "HTL_deposition_thermal_annealing_time": "10 min",
  "Backcontact_thickness": "500 nm",
  "Beckcontact_deposition_method": "Thermal evaporation",
  "Backcontact_deposition_atmosphere_pressure": "Null",
  "Encapsulation_method": "Vacuum lamination with glass and butyl rubber",
  "Encapsulation_atmosphere": "Air",
  "JV_measured_device_matching": "False",
  "JV_measured_reverse_scan_Voc": "Null",
  "JV_measured_reverse_scan_Jsc": "Null",
  "JV_measured_reverse_scan_FF": "Null",
  "JV_measured_reverse_scan_PCE": "Null",
  "JV_measured_forward_scan_Voc": "Null",
  "JV_measured_forward_scan_Jsc": "Null",
  "JV_measured_forward_scan_FF": "Null",
  "JV_measured_forward_scan_PCE": "Null",
  "JV_measured_light_spectra": "Null",
  "JV_measured_light_spectra_intensity": "Null",
  "JV_measured_scan_speed": "Null",
  "JV_measured_scan_delay_time": "Null",
  "JV_certified_PCE": "Null",
  "Stabilized_measured_PCE": "Null",
  "Stabilized_certified_PCE": "Null",
  "Stability_test_device_matching": "False",
  "Stability_test_temperature": "Null",
  "Stability_test_atmosphere": "Null",
  "Stability_test_light_spectra": "Null",
  "Stability_test_light_intensity": "Null",
  "Stability_test_relative_humidity": "Null",
  "Stability_PCE_after_time": "Null",
  "Stability_PCE_after_time_value": "Null"
}
