Repository: jiayijdong/PSCbench

# PSCbench


**PSCbench** is a novel benchmark for materials science research-level scientific
dataset curation sourced from published journals. The benchmark is designed to evaluate the complex classification capabilities,
strong domain knowledge, and advanced calculation skills of LLMs. 

We developed an innovative **evaluation protocol** for a detailed analysis of classification abilities of leading commercially available Large Language Models. This
involves instructing LLMs to extract key knowledge information within a predefined set of
dataset template. This process offers a fine-grained understanding that LLM works as well as a human in annotating the data
and actually finds out when the humans failed to annotate the data
.

## Data


The PSCbench dataset is under dataset folder in json file format. Each file is list of dictionary and can be extracted using following scripts.
Each file stands for one published journal, which is fully elaborated in the paper. 

```
with open("./dataset/retroactive/{}.json".format(subject), encoding='utf-8') as json_file:
    problems=json.load(json_file)
```

## Evaluation
To evaluate our data using LLM, please refer to folder under eval

## Analysis (Evaluation Protocol)
The evaluation protocol involves analyzing both LLM
and reference (correct) ground truth with the assistance of human annotators to identify the key information in the literature.
These reasons are then summarized into 4 categories: **Tag, Materials, Fabrication and Properties**. Subsequently, a LLM verifier is employed to automatically attribute each
incorrectly extracted answer into a certain field. The resulting error profiles enable the
interpretation of the improved skills by certain prompting strategies and direct comparison of various
strategies.

### run evaluation protocol
After running the evaluation part, use the output to run the evaluation protocol. 
```
cd eval
OPENAI_API_KEY=your_key python ana_error.py --setting your_setting 
```

## Citation
If you find our paper useful, please cite our paper
```
@misc{dong2024pscbench,
  author = {Dong, Jiayi and Huang, Zijian and Yao, Yu and Shen, Zhichao and Liu, Junkai and Tong, Yiushun and Tsai, Chu-Yen and Duan, Haoxiang and Yang, Wenxin and Gong, Ming and Xu, Wei and Kundu, Arnesh and Zhang, Ying and Huang, Joshua and Tong, Xinyang and Yeh, Eric and Zhu, Yingke and Ng, Charlotte and Du, Yilun and Li, Ju and Schwalbe-Koda, Daniel and Yang, Yang},
  title = {{PSCBENCH: A Benchmark for Large-Scale Automated Knowledge Extraction and Data Curation in Perovskite Solar Cell Literature}},
  note = {Preprint},
  year = {2024},
  url = {https://arxiv.org/abs/XXXX.XXXXX}  
}

```

File: dataset/2021-2025/10.1126_science.abo2757/Device_BestPCE_10.1126_science.abo2757.json
{
    "Ref_DOI": "10.1126/science.abo2757",
    "Ref_journal": "Science",
    "Ref_publication_year": "2022",
    "Ref_title": "Ion-modulated radical doping of spiro-OMeTAD for more efficient and stable perovskite solar cells",
    "Cell_architecture": "NIP",
    "Cell_stack_sequence": "ITO/SnO2/perovskite/doped spiro-OMeTAD/Au",
    "Cell_area_measured": "0.06 cm2",
    "ETL_thickness": "Null",
    "ETL_stack_sequence": "SnO2",
    "ETL_additive_compound": "Null",
    "ETL_additive_concentration": "Null",
    "ETL_deposition_method": "Spin-coating",
    "ETL_deposition_solution_concentration": "Null",
    "ETL_deposition_solvents_compound": "Water",
    "ETL_deposition_synthesis_atmosphere": "Air",
    "ETL_deposition_synthesis_atmosphere_pressure": "1 atm",
    "ETL_deposition_synthesis_atmosphere_relative_humidity": "Null",
    "ETL_deposition_spin_coating_speed": "4000 rpm",
    "ETL_deposition_spin_coating_time": "30 s",
    "ETL_deposition_thermal_annealing_temperature": "150 °C",
    "ETL_deposition_thermal_annealing_time": "20 min",
    "Perovskite_dimension": "3D",
    "Perovskite_thickness": "Null",
    "Perovskite_composition_long_form": "(FAPbI3)0.99(MAPbBr3)0.01",
    "Perovskite_additive_compound": "Potassium hexafluorophosphate",
    "Perovskite_additive_concentration": "0.5 mg/ml",
    "Perovskite_bandgap": "Null",
    "Perovskite_deposition_method": "Spin-coating",
    "Perovskite_deposition_sequential_spin_coating": "False",
    "Perovskite_deposition_spin_coating_antisolvent": "Chlorobenzene",
    "Perovskite_deposition_reaction_solutions_compounds": "PbI2;FAI;MACl;PbBr2;MABr",
    "Perovskite_deposition_reaction_solutions_concentrations": "1.81 M;1.65 M;0.58 M;0.014 M;0.014 M",
    "Perovskite_deposition_final_solutions_concentration_before_deposition": "Null",
    "Perovskite_deposition_solvents_compound": "DMF;DMSO",
    "Perovskite_deposition_solvents_mixing_ratio": "8:1",
    "Perovskite_deposition_synthesis_atmosphere": "Air",
    "Perovskite_deposition_synthesis_atmosphere_pressure": "1 atm",
    "Perovskite_deposition_synthesis_atmosphere_relative_humidity": "Null",
    "Perovskite_deposition_spin_coating_speed": "5000 rpm",
    "Perovskite_deposition_spin_coating_time": "30 s",
    "Perovskite_deposition_thermal_annealing_atmosphere": "Air",
    "Perovskite_deposition_thermal_annealing_temperature": "150 °C",
    "Perovskite_deposition_thermal_annealing_time": "15 min",
    "Perovskite_surface_treatment_material": "n-Octylammonium iodide",
    "Perovskite_surface_treatment_method": "Spin-coating",
    "Perovskite_surface_treatment_solution_concentration": "5 mg/ml",
    "Perovskite_surface_treatment_solvents_compound": "IPA",
    "Perovskite_surface_treatment_synthesis_atmosphere": "Air",
    "Perovskite_surface_treatment_synthesis_atmosphere_pressure": "1 atm",
    "Perovskite_surface_treatment_synthesis_atmosphere_relative_humidity": "Null",
    "Perovskite_surface_treatment_deposition_spin_coating_speed": "4000 rpm",
    "Perovskite_surface_treatment_deposition_spin_coating_time": "30 s",
    "Perovskite_surface_treatment_deposition_thermal_annealing_temperature": "100 °C",
    "Perovskite_surface_treatment_deposition_thermal_annealing_time": "3 min",
    "HTL_thickness": "Null",
    "HTL_stack_sequence": "doped spiro-OMeTAD",
    "HTL_additive_compound": "TBMP+TFSI−",
    "HTL_additive_concentration": "20 mol%",
    "HTL_deposition_method": "Spin-coating",
    "HTL_deposition_solution_concentration": "Null",
    "HTL_deposition_solvents_compound": "Null",
    "HTL_deposition_synthesis_atmosphere": "Null",
    "HTL_deposition_synthesis_atmosphere_pressure": "Null",
    "HTL_deposition_synthesis_atmosphere_relative_humidity": "Null",
    "HTL_deposition_spin_coating_speed": "5000 rpm",
    "HTL_deposition_spin_coating_time": "30 s",
    "HTL_deposition_thermal_annealing_temperature": "Null",
    "HTL_deposition_thermal_annealing_time": "Null",
    "Backcontact_thickness": "80 nm",
    "Beckcontact_deposition_method": "Thermal evaporation",
    "Backcontact_deposition_atmosphere_pressure": "3×10‒6 Torr",
    "Encapsulation_method": "Null",
    "Encapsulation_atmosphere": "Null",
    "JV_measured_device_matching": "True",
    "JV_measured_reverse_scan_Voc": "1.17 V",
    "JV_measured_reverse_scan_Jsc": "24.42 mA/cm2",
    "JV_measured_reverse_scan_FF": "81.8 %",
    "JV_measured_reverse_scan_PCE": "23.4 %",
    "JV_measured_forward_scan_Voc": "Null",
    "JV_measured_forward_scan_Jsc": "Null",
    "JV_measured_forward_scan_FF": "Null",
    "JV_measured_forward_scan_PCE": "Null",
    "JV_measured_light_spectra": "AM1.5G",
    "JV_measured_light_spectra_intensity": "100 mW/cm2",
    "JV_measured_scan_speed": "200 mV/s",
    "JV_measured_scan_delay_time": "Null",
    "JV_certified_PCE": "25.0",
    "Stabilized_measured_PCE": "Null",
    "Stabilized_certified_PCE": "Null",
    "Stability_test_device_matching": "True",
    "Stability_test_temperature": "70 °C",
    "Stability_test_atmosphere": "Air",
    "Stability_test_light_spectra": "Null",
    "Stability_test_light_intensity": "Null",
    "Stability_test_relative_humidity": "Null",
    "Stability_PCE_after_time": "~800 hours",
    "Stability_PCE_after_time_value": "0.8"
}

File: dataset/2021-2025/10.1126_science.abo2757/Device_BestPCE_Gemini_1.5_pro_10.1126_science.abo2757.json
{
  "Ref_DOI": "10.1126/science.abo2757",
  "Ref_journal": "Science",
  "Ref_publication_year": "2022",
  "Ref_title": "Ion-modulated radical doping of spiro-OMeTAD for more efficient and stable perovskite solar cells",
  "Cell_architecture": "NIP",
  "Cell_stack_sequence": "FTO/c-TiO2/m-TiO2/Perovskite/doped spiro-OMeTAD/Au",
  "Cell_area_measured": "0.06 cm2",
  "ETL_thickness": "Null",
  "ETL_stack_sequence": "Compact TiO2/Mesoporous TiO2",
  "ETL_additive_compound": "Null",
  "ETL_additive_concentration": "Null",
  "ETL_deposition_method": "Spray-pyrolysis/Spin-coating",
  "ETL_deposition_solution_concentration": "titanium diisopropoxide bis(acetylacetonate)/ethanol (1:10 volume ratio)/TiO2 paste dispersed in 2-methoxyethanol/terpineol (78:22 w/w)",
  "ETL_deposition_solvents_compound": "Ethanol/2-methoxyethanol;terpineol",
  "ETL_deposition_synthesis_atmosphere": "Null",
  "ETL_deposition_synthesis_atmosphere_pressure": "Null",
  "ETL_deposition_synthesis_atmosphere_relative_humidity": "Null",
  "ETL_deposition_spin_coating_speed": "Null/Null",
  "ETL_deposition_spin_coating_time": "Null/Null",
  "ETL_deposition_thermal_annealing_temperature": "450 °C/500 °C",
  "ETL_deposition_thermal_annealing_time": "60 min/60 min",
  "Perovskite_dimension": "3D",
  "Perovskite_thickness": "Null",
  "Perovskite_composition_long_form": "FAPbI3",
  "Perovskite_additive_compound": "MACl",
  "Perovskite_additive_concentration": "35 mol%",
  "Perovskite_bandgap": "Null",
  "Perovskite_deposition_method": "Spin-coating",
  "Perovskite_deposition_sequential_spin_coating": "False",
  "Perovskite_deposition_spin_coating_antisolvent": "Diethyl ether",
  "Perovskite_deposition_reaction_solutions_compounds": "FAPbI3;MACl",
  "Perovskite_deposition_reaction_solutions_concentrations": "1139 mg/Null;35 mol%",
  "Perovskite_deposition_final_solutions_concentration_before_deposition": "Null",
  "Perovskite_deposition_solvents_compound": "DMF;DMSO",
  "Perovskite_deposition_solvents_mixing_ratio": "4:1",
  "Perovskite_deposition_synthesis_atmosphere": "Null",
  "Perovskite_deposition_synthesis_atmosphere_pressure": "1 atm",
  "Perovskite_deposition_synthesis_atmosphere_relative_humidity": "20 %",
  "Perovskite_deposition_spin_coating_speed": "6000 rpm",
  "Perovskite_deposition_spin_coating_time": "50 s",
  "Perovskite_deposition_thermal_annealing_atmosphere": "Null",
  "Perovskite_deposition_thermal_annealing_temperature": "150 °C",
  "Perovskite_deposition_thermal_annealing_time": "10 min",
  "Perovskite_surface_treatment_material": "OAI",
  "Perovskite_surface_treatment_method": "Spin-coating",
  "Perovskite_surface_treatment_solution_concentration": "15 mM",
  "Perovskite_surface_treatment_solvents_compound": "IPA",
  "Perovskite_surface_treatment_synthesis_atmosphere": "Null",
  "Perovskite_surface_treatment_synthesis_atmosphere_pressure": "1 atm",
  "Perovskite_surface_treatment_synthesis_atmosphere_relative_humidity": "20 %",
  "Perovskite_surface_treatment_deposition_spin_coating_speed": "3000 rpm",
  "Perovskite_surface_treatment_deposition_spin_coating_time": "30 s",
  "Perovskite_surface_treatment_deposition_thermal_annealing_temperature": "Null",
  "Perovskite_surface_treatment_deposition_thermal_annealing_time": "Null",
  "HTL_thickness": "Null",
  "HTL_stack_sequence": "Spiro-OMeTAD",
  "HTL_additive_compound": "spiro -OMeTAD2·+(TFSI−)2;TBMP+TFSI−",
  "HTL_additive_concentration": "14 mol%;20 mol%",
  "HTL_deposition_method": "Spin-coating",
  "HTL_deposition_solution_concentration": "Null",
  "HTL_deposition_solvents_compound": "Null",
  "HTL_deposition_synthesis_atmosphere": "Null",
  "HTL_deposition_synthesis_atmosphere_pressure": "1 atm",
  "HTL_deposition_synthesis_atmosphere_relative_humidity": "20 %",
  "HTL_deposition_spin_coating_speed": "3000 rpm",
  "HTL_deposition_spin_coating_time": "30 s",
  "HTL_deposition_thermal_annealing_temperature": "Null",
  "HTL_deposition_thermal_annealing_time": "Null",
  "Backcontact_thickness": "Null",
  "Beckcontact_deposition_method": "Thermal evaporation",
  "Backcontact_deposition_atmosphere_pressure": "Null",
  "Encapsulation_method": "Null",
  "Encapsulation_atmosphere": "Null",
  "JV_measured_device_matching": "True",
  "JV_measured_reverse_scan_Voc": "1.175 V",
  "JV_measured_reverse_scan_Jsc": "25.52 mA cm‒2",
  "JV_measured_reverse_scan_FF": "83.88 %",
  "JV_measured_reverse_scan_PCE": "25.1 %",
  "JV_measured_forward_scan_Voc": "Null",
  "JV_measured_forward_scan_Jsc": "Null",
  "JV_measured_forward_scan_FF": "Null",
  "JV_measured_forward_scan_PCE": "Null",
  "JV_measured_light_spectra": "AM 1.5",
  "JV_measured_light_spectra_intensity": "100 mW cm-2",
  "JV_measured_scan_speed": "200 mV s-1",
  "JV_measured_scan_delay_time": "Null",
  "JV_certified_PCE": "25.0 %",
  "Stabilized_measured_PCE": "Null",
  "Stabilized_certified_PCE": "Null",
  "Stability_test_device_matching": "False",
  "Stability_test_temperature": "Null",
  "Stability_test_atmosphere": "Null",
  "Stability_test_light_spectra": "Null",
  "Stability_test_light_intensity": "Null",
  "Stability_test_relative_humidity": "Null",
  "Stability_PCE_after_time": "Null",
  "Stability_PCE_after_time_value": "Null"
}

File: dataset/2021-2025/10.1126_science.abo2757/Device_BestPCE_Gemini_2.0_Flash_10.1126_science.abo2757.json
{
  "Ref_DOI": "10.1126/science.abo2757",
  "Ref_journal": "Science",
  "Ref_publication_year": "2022",
  "Ref_title": "Ion-modulated radical doping of spiro-OMeTAD for more efficient and stable perovskite solar cells",
  "Cell_architecture": "NIP",
  "Cell_stack_sequence": "ITO/SnO2/Perovskite/spiro-OMeTAD/Au",
  "Cell_area_measured": "0.06 squared cm",
  "ETL_thickness": "Null",
  "ETL_stack_sequence": "Null",
  "ETL_additive_compound": "KCl",
  "ETL_additive_concentration": "1 mg/mL",
  "ETL_deposition_method": "Spin-coating",
  "ETL_deposition_solution_concentration": "1:6",
  "ETL_deposition_solvents_compound": "Water",
  "ETL_deposition_synthesis_atmosphere": "Air",
  "ETL_deposition_synthesis_atmosphere_pressure": "1 atm",
  "ETL_deposition_synthesis_atmosphere_relative_humidity": "Null",
  "ETL_deposition_spin_coating_speed": "4000 rpm/3000 rpm",
  "ETL_deposition_spin_coating_time": "30 s/30 s",
  "ETL_deposition_thermal_annealing_temperature": "150 °C/100 °C",
  "ETL_deposition_thermal_annealing_time": "20 min/10 min",
  "Perovskite_dimension": "3D",
  "Perovskite_thickness": "Null",
  "Perovskite_composition_long_form": "(FAPbI3)0.99(MAPbBr3)0.01",
  "Perovskite_additive_compound": "KPF6",
  "Perovskite_additive_concentration": "0.5 mg ml−1",
  "Perovskite_bandgap": "Null",
  "Perovskite_deposition_method": "Spin-coating",
  "Perovskite_deposition_sequential_spin_coating": "False",
  "Perovskite_deposition_spin_coating_antisolvent": "Chlorobenzene",
  "Perovskite_deposition_reaction_solutions_compounds": "PbI2;FAI;MACl;PbBr2;MABr",
  "Perovskite_deposition_reaction_solutions_concentrations": "1.81 M;1.65 M;0.58 M;0.014 M;0.014 M",
  "Perovskite_deposition_final_solutions_concentration_before_deposition": "Null",
  "Perovskite_deposition_solvents_compound": "DMF;DMSO",
  "Perovskite_deposition_solvents_mixing_ratio": "8:1",
  "Perovskite_deposition_synthesis_atmosphere": "Air",
  "Perovskite_deposition_synthesis_atmosphere_pressure": "1 atm",
  "Perovskite_deposition_synthesis_atmosphere_relative_humidity": "Null",
  "Perovskite_deposition_spin_coating_speed": "5000 rpm",
  "Perovskite_deposition_spin_coating_time": "30 sec",
  "Perovskite_deposition_thermal_annealing_atmosphere": "Ambient air",
  "Perovskite_deposition_thermal_annealing_temperature": "150 °C",
  "Perovskite_deposition_thermal_annealing_time": "15 min",
  "Perovskite_surface_treatment_material": "n-Octylammonium iodide",
  "Perovskite_surface_treatment_method": "Spin-coating",
  "Perovskite_surface_treatment_solution_concentration": "5 mg ml−1",
  "Perovskite_surface_treatment_solvents_compound": "IPA",
  "Perovskite_surface_treatment_synthesis_atmosphere": "Null",
  "Perovskite_surface_treatment_synthesis_atmosphere_pressure": "Null",
  "Perovskite_surface_treatment_synthesis_atmosphere_relative_humidity": "Null",
  "Perovskite_surface_treatment_deposition_spin_coating_speed": "4000 rpm",
  "Perovskite_surface_treatment_deposition_spin_coating_time": "Null",
  "Perovskite_surface_treatment_deposition_thermal_annealing_temperature": "100 °C",
  "Perovskite_surface_treatment_deposition_thermal_annealing_time": "3 min",
  "HTL_thickness": "Null",
  "HTL_stack_sequence": "Null",
  "HTL_additive_compound": "spiro -OMeTAD2·+(TFSI−)2;TBMP+TFSI−",
  "HTL_additive_concentration": "14 mol%;20 mol%",
  "HTL_deposition_method": "Spin-coating",
  "HTL_deposition_solution_concentration": "90 mg ml−1",
  "HTL_deposition_solvents_compound": "chlorobenzene",
  "HTL_deposition_synthesis_atmosphere": "Null",
  "HTL_deposition_synthesis_atmosphere_pressure": "Null",
  "HTL_deposition_synthesis_atmosphere_relative_humidity": "Null",
  "HTL_deposition_spin_coating_speed": "5,000 rpm",
  "HTL_deposition_spin_coating_time": "30 s",
  "HTL_deposition_thermal_annealing_temperature": "Null",
  "HTL_deposition_thermal_annealing_time": "Null",
  "Backcontact_thickness": "80 nm",
  "Beckcontact_deposition_method": "Thermal evaporation",
  "Backcontact_deposition_atmosphere_pressure": "3×10‒6 Torr",
  "Encapsulation_method": "Unencapsulated",
  "Encapsulation_atmosphere": "Null",
  "JV_measured_device_matching": "True",
  "JV_measured_reverse_scan_Voc": "1.17 V",
  "JV_measured_reverse_scan_Jsc": "24.42 mA/cm2",
  "JV_measured_reverse_scan_FF": "81.8 %",
  "JV_measured_reverse_scan_PCE": "23.4 %",
  "JV_measured_forward_scan_Voc": "Null",
  "JV_measured_forward_scan_Jsc": "Null",
  "JV_measured_forward_scan_FF": "Null",
  "JV_measured_forward_scan_PCE": "Null",
  "JV_measured_light_spectra": "AM 1.5",
  "JV_measured_light_spectra_intensity": "100 mW cm-2",
  "JV_measured_scan_speed": "200 mV s-1",
  "JV_measured_scan_delay_time": "Null",
  "JV_certified_PCE": "Null",
  "Stabilized_measured_PCE": "Null",
  "Stabilized_certified_PCE": "Null",
  "Stability_test_device_matching": "True",
  "Stability_test_temperature": "70±3 °C",
  "Stability_test_atmosphere": "Null",
  "Stability_test_light_spectra": "Null",
  "Stability_test_light_intensity": "Null",
  "Stability_test_relative_humidity": "Null",
  "Stability_PCE_after_time": "796 hours",
  "Stability_PCE_after_time_value": "80%"
}

File: dataset/2021-2025/10.1126_science.abo2757/Device_BestPCE_Gemini_2.5_Flash_10.1126_science.abo2757.json
{
  "Ref_DOI": "10.1126/science.abo2757",
  "Ref_journal": "Science",
  "Ref_publication_year": "2022",
  "Ref_title": "Ion-modulated radical doping of spiro-OMeTAD for more efficient and stable perovskite solar cells",
  "Cell_architecture": "NIP",
  "Cell_stack_sequence": "FTO/c-TiO2/m-TiO2/Perovskite/spiro-OMeTAD/Au",
  "Cell_area_measured": "0.06 cm2",
  "ETL_thickness": "Null",
  "ETL_stack_sequence": "c-TiO2/m-TiO2",
  "ETL_additive_compound": "Null",
  "ETL_additive_concentration": "Null",
  "ETL_deposition_method": "Spray-pyrolysis/Spin-coating",
  "ETL_deposition_solution_concentration": "Null",
  "ETL_deposition_solvents_compound": "Ethanol/2-methoxyethanol/terpineol",
  "ETL_deposition_synthesis_atmosphere": "Air/Null",
  "ETL_deposition_synthesis_atmosphere_pressure": "1 atm/Null",
  "ETL_deposition_synthesis_atmosphere_relative_humidity": "Null",
  "ETL_deposition_spin_coating_speed": "Null/Null",
  "ETL_deposition_spin_coating_time": "Null/Null",
  "ETL_deposition_thermal_annealing_temperature": "450 °C/500 °C",
  "ETL_deposition_thermal_annealing_time": "1 h/1 h",
  "Perovskite_dimension": "3D",
  "Perovskite_thickness": "Null",
  "Perovskite_composition_long_form": "FAPbI3",
  "Perovskite_additive_compound": "MACl",
  "Perovskite_additive_concentration": "35 mol%",
  "Perovskite_bandgap": "Null",
  "Perovskite_deposition_method": "Spin-coating",
  "Perovskite_deposition_sequential_spin_coating": "False",
  "Perovskite_deposition_spin_coating_antisolvent": "Diethyl ether",
  "Perovskite_deposition_reaction_solutions_compounds": "FAPbI3; MACl",
  "Perovskite_deposition_reaction_solutions_concentrations": "Null",
  "Perovskite_deposition_final_solutions_concentration_before_deposition": "Null",
  "Perovskite_deposition_solvents_compound": "DMF; DMSO",
  "Perovskite_deposition_solvents_mixing_ratio": "4:1",
  "Perovskite_deposition_synthesis_atmosphere": "Null",
  "Perovskite_deposition_synthesis_atmosphere_pressure": "Null",
  "Perovskite_deposition_synthesis_atmosphere_relative_humidity": "20% RH",
  "Perovskite_deposition_spin_coating_speed": "6,000 rpm",
  "Perovskite_deposition_spin_coating_time": "50 s",
  "Perovskite_deposition_thermal_annealing_atmosphere": "Null",
  "Perovskite_deposition_thermal_annealing_temperature": "150 °C",
  "Perovskite_deposition_thermal_annealing_time": "10 min",
  "Perovskite_surface_treatment_material": "Octylammonium iodide (OAI)",
  "Perovskite_surface_treatment_method": "Spin-coating",
  "Perovskite_surface_treatment_solution_concentration": "15 mM",
  "Perovskite_surface_treatment_solvents_compound": "IPA",
  "Perovskite_surface_treatment_synthesis_atmosphere": "Null",
  "Perovskite_surface_treatment_synthesis_atmosphere_pressure": "Null",
  "Perovskite_surface_treatment_synthesis_atmosphere_relative_humidity": "20% RH",
  "Perovskite_surface_treatment_deposition_spin_coating_speed": "3,000 rpm",
  "Perovskite_surface_treatment_deposition_spin_coating_time": "30 s",
  "Perovskite_surface_treatment_deposition_thermal_annealing_temperature": "Null",
  "Perovskite_surface_treatment_deposition_thermal_annealing_time": "Null",
  "HTL_thickness": "Null",
  "HTL_stack_sequence": "spiro-OMeTAD",
  "HTL_additive_compound": "spiro-OMeTAD2·+(TFSI−)2; TBMP+TFSI−",
  "HTL_additive_concentration": "14 mol%; 20 mol%",
  "HTL_deposition_method": "Spin-coating",
  "HTL_deposition_solution_concentration": "Null",
  "HTL_deposition_solvents_compound": "Chlorobenzene",
  "HTL_deposition_synthesis_atmosphere": "Null",
  "HTL_deposition_synthesis_atmosphere_pressure": "Null",
  "HTL_deposition_synthesis_atmosphere_relative_humidity": "Null",
  "HTL_deposition_spin_coating_speed": "3,000 rpm",
  "HTL_deposition_spin_coating_time": "30 s",
  "HTL_deposition_thermal_annealing_temperature": "Null",
  "HTL_deposition_thermal_annealing_time": "Null",
  "Backcontact_thickness": "80 nm",
  "Beckcontact_deposition_method": "Thermal evaporation",
  "Backcontact_deposition_atmosphere_pressure": "higher than 3×10−6 Torr",
  "Encapsulation_method": "Null",
  "Encapsulation_atmosphere": "Null",
  "JV_measured_device_matching": "True",
  "JV_measured_reverse_scan_Voc": "1.175 V",
  "JV_measured_reverse_scan_Jsc": "25.52 mA cm−2",
  "JV_measured_reverse_scan_FF": "83.88 %",
  "JV_measured_reverse_scan_PCE": "25.1 %",
  "JV_measured_forward_scan_Voc": "Null",
  "JV_measured_forward_scan_Jsc": "Null",
  "JV_measured_forward_scan_FF": "Null",
  "JV_measured_forward_scan_PCE": "Null",
  "JV_measured_light_spectra": "AM 1.5 sunlight",
  "JV_measured_light_spectra_intensity": "100 mW cm-2",
  "JV_measured_scan_speed": "200 mV s-1",
  "JV_measured_scan_delay_time": "Null",
  "JV_certified_PCE": "25.0 %",
  "Stabilized_measured_PCE": "Null",
  "Stabilized_certified_PCE": "Null",
  "Stability_test_device_matching": "True",
  "Stability_test_temperature": "25±1 °C",
  "Stability_test_atmosphere": "Air",
  "Stability_test_light_spectra": "Null",
  "Stability_test_light_intensity": "around 5 w cm−1",
  "Stability_test_relative_humidity": "70±5%",
  "Stability_PCE_after_time": "1240 hours",
  "Stability_PCE_after_time_value": "80 %"
}

File: dataset/2021-2025/10.1126_science.abo2757/Device_BestPCE_claude_haiku_10.1126_science.abo2757.json
{
  "Ref_DOI": "10.1126/science.abo2757",
  "Ref_journal": "Science",
  "Ref_publication_year": "2022",
  "Ref_title": "Ion-modulated radical doping of spiro-OMeTAD for more efficient and stable perovskite solar cells",
  "Cell_architecture": "NIP",
  "Cell_stack_sequence": "ITO/SnO2/Perovskite/Spiro-OMeTAD/Au",
  "Cell_area_measured": "0.06 cm2",
  "ETL_thickness": "Null",
  "ETL_stack_sequence": "SnO2",
  "ETL_additive_compound": "KCl",
  "ETL_additive_concentration": "1 mg/mL",
  "ETL_deposition_method": "Spin-coating",
  "ETL_deposition_solution_concentration": "1:6 diluted SnO2 nanoparticle water solution",
  "ETL_deposition_solvents_compound": "Water",
  "ETL_deposition_synthesis_atmosphere": "Air",
  "ETL_deposition_synthesis_atmosphere_pressure": "1 atm",
  "ETL_deposition_synthesis_atmosphere_relative_humidity": "Null",
  "ETL_deposition_spin_coating_speed": "4000 rpm",
  "ETL_deposition_spin_coating_time": "30 s",
  "ETL_deposition_thermal_annealing_temperature": "150 °C",
  "ETL_deposition_thermal_annealing_time": "20 min",
  "Perovskite_dimension": "3D",
  "Perovskite_thickness": "Null",
  "Perovskite_composition_long_form": "(FAPbI3)0.99(MAPbBr3)0.01",
  "Perovskite_additive_compound": "MACl",
  "Perovskite_additive_concentration": "0.58 M",
  "Perovskite_bandgap": "Null",
  "Perovskite_deposition_method": "Spin-coating",
  "Perovskite_deposition_sequential_spin_coating": "False",
  "Perovskite_deposition_spin_coating_antisolvent": "Chlorobenzene",
  "Perovskite_deposition_reaction_solutions_compounds": "PbI2; FAI; MACl; PbBr2; MABr",
  "Perovskite_deposition_reaction_solutions_concentrations": "1.81 M; 1.65 M; 0.58 M; 0.014 M; 0.014 M",
  "Perovskite_deposition_final_solutions_concentration_before_deposition": "Null",
  "Perovskite_deposition_solvents_compound": "DMF; DMSO",
  "Perovskite_deposition_solvents_mixing_ratio": "8:1",
  "Perovskite_deposition_synthesis_atmosphere": "Null",
  "Perovskite_deposition_synthesis_atmosphere_pressure": "1 atm",
  "Perovskite_deposition_synthesis_atmosphere_relative_humidity": "Null",
  "Perovskite_deposition_spin_coating_speed": "5000 rpm",
  "Perovskite_deposition_spin_coating_time": "30 s",
  "Perovskite_deposition_thermal_annealing_atmosphere": "Air",
  "Perovskite_deposition_thermal_annealing_temperature": "150 °C",
  "Perovskite_deposition_thermal_annealing_time": "15 min",
  "Perovskite_surface_treatment_material": "OAI",
  "Perovskite_surface_treatment_method": "Spin-coating",
  "Perovskite_surface_treatment_solution_concentration": "5 mg/mL",
  "Perovskite_surface_treatment_solvents_compound": "tert-butanol",
  "Perovskite_surface_treatment_synthesis_atmosphere": "Air",
  "Perovskite_surface_treatment_synthesis_atmosphere_pressure": "1 atm",
  "Perovskite_surface_treatment_synthesis_atmosphere_relative_humidity": "Null",
  "Perovskite_surface_treatment_deposition_spin_coating_speed": "4000 rpm",
  "Perovskite_surface_treatment_deposition_spin_coating_time": "30 s",
  "Perovskite_surface_treatment_deposition_thermal_annealing_temperature": "100 °C",
  "Perovskite_surface_treatment_deposition_thermal_annealing_time": "3 min",
  "HTL_thickness": "Null",
  "HTL_stack_sequence": "Spiro-OMeTAD",
  "HTL_additive_compound": "Spiro-OMeTAD2+(TFSI-)2; TBMP+TFSI-",
  "HTL_additive_concentration": "14 mol%; 20 mol%",
  "HTL_deposition_method": "Spin-coating",
  "HTL_deposition_solution_concentration": "90 mg/mL",
  "HTL_deposition_solvents_compound": "Chlorobenzene",
  "HTL_deposition_synthesis_atmosphere": "Null",
  "HTL_deposition_synthesis_atmosphere_pressure": "1 atm",
  "HTL_deposition_synthesis_atmosphere_relative_humidity": "Null",
  "HTL_deposition_spin_coating_speed": "5000 rpm",
  "HTL_deposition_spin_coating_time": "30 s",
  "HTL_deposition_thermal_annealing_temperature": "Null",
  "HTL_deposition_thermal_annealing_time": "Null",
  "Backcontact_thickness": "80 nm",
  "Beckcontact_deposition_method": "Thermal evaporation",
  "Backcontact_deposition_atmosphere_pressure": "3×10-6 Torr",
  "Encapsulation_method": "Null",
  "Encapsulation_atmosphere": "Null",
  "JV_measured_device_matching": "True",
  "JV_measured_reverse_scan_Voc": "1.17 V",
  "JV_measured_reverse_scan_Jsc": "24.42 mA/cm2",
  "JV_measured_reverse_scan_FF": "81.8 %",
  "JV_measured_reverse_scan_PCE": "23.4 %",
  "JV_measured_forward_scan_Voc": "Null",
  "JV_measured_forward_scan_Jsc": "Null",
  "JV_measured_forward_scan_FF": "Null",
  "JV_measured_forward_scan_PCE": "Null",
  "JV_measured_light_spectra": "AM 1.5G",
  "JV_measured_light_spectra_intensity": "100 mW/cm2",
  "JV_measured_scan_speed": "0.2 V/s",
  "JV_measured_scan_delay_time": "Null",
  "JV_certified_PCE": "25.0 %",
  "Stabilized_measured_PCE": "Null",
  "Stabilized_certified_PCE": "Null",
  "Stability_test_device_matching": "True",
  "Stability_test_temperature": "70 °C",
  "Stability_test_atmosphere": "Null",
  "Stability_test_light_spectra": "Null",
  "Stability_test_light_intensity": "Null",
  "Stability_test_relative_humidity": "70 ± 5 %",
  "Stability_PCE_after_time": "796 hours",
  "Stability_PCE_after_time_value": "80 %"
}

File: dataset/2021-2025/10.1126_science.abo2757/Device_BestPCE_gpt4o_10.1126_science.abo2757.json
{
  "Ref_DOI": "10.1126/science.abo2757",
  "Ref_journal": "Science",
  "Ref_publication_year": "2022",
  "Ref_title": "Ion-modulated radical doping of spiro-OMeTAD for more efficient and stable perovskite solar cells",
  "Cell_architecture": "NIP",
  "Cell_stack_sequence": "ITO/SnO2/perovskite/doped spiro-OMeTAD/Au",
  "Cell_area_measured": "0.06 cm2",
  "ETL_thickness": "Null",
  "ETL_stack_sequence": "SnO2",
  "ETL_additive_compound": "KCl",
  "ETL_additive_concentration": "1 mg/mL",
  "ETL_deposition_method": "Spin-coating",
  "ETL_deposition_solution_concentration": "1:6 diluted",
  "ETL_deposition_solvents_compound": "Water",
  "ETL_deposition_synthesis_atmosphere": "Air",
  "ETL_deposition_synthesis_atmosphere_pressure": "1 atm",
  "ETL_deposition_synthesis_atmosphere_relative_humidity": "Null",
  "ETL_deposition_spin_coating_speed": "4000 rpm",
  "ETL_deposition_spin_coating_time": "30 s",
  "ETL_deposition_thermal_annealing_temperature": "150 °C",
  "ETL_deposition_thermal_annealing_time": "20 min",
  "Perovskite_dimension": "3D",
  "Perovskite_thickness": "Null",
  "Perovskite_composition_long_form": "(FAPbI3)0.99(MAPbBr3)0.01",
  "Perovskite_additive_compound": "Potassium hexafluorophosphate",
  "Perovskite_additive_concentration": "0.5 mg/mL",
  "Perovskite_bandgap": "Null",
  "Perovskite_deposition_method": "Spin-coating",
  "Perovskite_deposition_sequential_spin_coating": "False",
  "Perovskite_deposition_spin_coating_antisolvent": "Chlorobenzene",
  "Perovskite_deposition_reaction_solutions_compounds": "PbI2;FAI;MACl;PbBr2;MABr",
  "Perovskite_deposition_reaction_solutions_concentrations": "1.81 M;1.65 M;0.58 M;0.014 M;0.014 M",
  "Perovskite_deposition_final_solutions_concentration_before_deposition": "Null",
  "Perovskite_deposition_solvents_compound": "DMF;DMSO",
  "Perovskite_deposition_solvents_mixing_ratio": "8:1",
  "Perovskite_deposition_synthesis_atmosphere": "Air",
  "Perovskite_deposition_synthesis_atmosphere_pressure": "1 atm",
  "Perovskite_deposition_synthesis_atmosphere_relative_humidity": "Null",
  "Perovskite_deposition_spin_coating_speed": "5000 rpm",
  "Perovskite_deposition_spin_coating_time": "30 s",
  "Perovskite_deposition_thermal_annealing_atmosphere": "Air",
  "Perovskite_deposition_thermal_annealing_temperature": "150 °C",
  "Perovskite_deposition_thermal_annealing_time": "15 min",
  "Perovskite_surface_treatment_material": "n-Octylammonium iodide",
  "Perovskite_surface_treatment_method": "Spin-coating",
  "Perovskite_surface_treatment_solution_concentration": "5 mg/mL",
  "Perovskite_surface_treatment_solvents_compound": "IPA",
  "Perovskite_surface_treatment_synthesis_atmosphere": "Air",
  "Perovskite_surface_treatment_synthesis_atmosphere_pressure": "1 atm",
  "Perovskite_surface_treatment_synthesis_atmosphere_relative_humidity": "Null",
  "Perovskite_surface_treatment_deposition_spin_coating_speed": "4000 rpm",
  "Perovskite_surface_treatment_deposition_spin_coating_time": "30 s",
  "Perovskite_surface_treatment_deposition_thermal_annealing_temperature": "100 °C",
  "Perovskite_surface_treatment_deposition_thermal_annealing_time": "3 min",
  "HTL_thickness": "Null",
  "HTL_stack_sequence": "doped spiro-OMeTAD",
  "HTL_additive_compound": "TBMP+TFSI−",
  "HTL_additive_concentration": "20 mol%",
  "HTL_deposition_method": "Spin-coating",
  "HTL_deposition_solution_concentration": "Null",
  "HTL_deposition_solvents_compound": "Chlorobenzene",
  "HTL_deposition_synthesis_atmosphere": "Air",
  "HTL_deposition_synthesis_atmosphere_pressure": "1 atm",
  "HTL_deposition_synthesis_atmosphere_relative_humidity": "Null",
  "HTL_deposition_spin_coating_speed": "5000 rpm",
  "HTL_deposition_spin_coating_time": "30 s",
  "HTL_deposition_thermal_annealing_temperature": "Null",
  "HTL_deposition_thermal_annealing_time": "Null",
  "Backcontact_thickness": "80 nm",
  "Beckcontact_deposition_method": "Thermal evaporation",
  "Backcontact_deposition_atmosphere_pressure": "3×10‒6 Torr",
  "Encapsulation_method": "Null",
  "Encapsulation_atmosphere": "Null",
  "JV_measured_device_matching": "True",
  "JV_measured_reverse_scan_Voc": "1.17 V",
  "JV_measured_reverse_scan_Jsc": "24.42 mA/cm2",
  "JV_measured_reverse_scan_FF": "81.8 %",
  "JV_measured_reverse_scan_PCE": "23.4 %",
  "JV_measured_forward_scan_Voc": "Null",
  "JV_measured_forward_scan_Jsc": "Null",
  "JV_measured_forward_scan_FF": "Null",
  "JV_measured_forward_scan_PCE": "Null",
  "JV_measured_light_spectra": "AM1.5G",
  "JV_measured_light_spectra_intensity": "100 mW/cm2",
  "JV_measured_scan_speed": "200 mV/s",
  "JV_measured_scan_delay_time": "Null",
  "JV_certified_PCE": "25.0",
  "Stabilized_measured_PCE": "Null",
  "Stabilized_certified_PCE": "Null",
  "Stability_test_device_matching": "True",
  "Stability_test_temperature": "70 °C",
  "Stability_test_atmosphere": "Air",
  "Stability_test_light_spectra": "AM1.5G",
  "Stability_test_light_intensity": "1 sun",
  "Stability_test_relative_humidity": "70 %",
  "Stability_PCE_after_time": "800 hours",
  "Stability_PCE_after_time_value": "80 %"
}

File: dataset/2021-2025/10.1126_science.abo2757/Device_BestPCE_gpt4o_mini_10.1126_science.abo2757.json
{
  "Ref_DOI": "10.1126/science.abo2757",
  "Ref_journal": "Science",
  "Ref_publication_year": "2022",
  "Ref_title": "Ion-modulated radical doping of spiro-OMeTAD for more efficient and stable perovskite solar cells",
  "Cell_architecture": "NIP",
  "Cell_stack_sequence": "ITO/SnO2/(FAPbI3)0.99(MAPbBr3)0.01/doped spiro-OMeTAD/Au",
  "Cell_area_measured": "0.06 cm2",
  "ETL_thickness": "30 nm",
  "ETL_stack_sequence": "SnO2",
  "ETL_additive_compound": "KCl",
  "ETL_additive_concentration": "1 mg/mL",
  "ETL_deposition_method": "Spin-coating",
  "ETL_deposition_solution_concentration": "1:6 diluted SnO2 nanoparticle water solution",
  "ETL_deposition_solvents_compound": "Water",
  "ETL_deposition_synthesis_atmosphere": "Air",
  "ETL_deposition_synthesis_atmosphere_pressure": "1 atm",
  "ETL_deposition_synthesis_atmosphere_relative_humidity": "Null",
  "ETL_deposition_spin_coating_speed": "4000 rpm",
  "ETL_deposition_spin_coating_time": "30 s",
  "ETL_deposition_thermal_annealing_temperature": "150 °C",
  "ETL_deposition_thermal_annealing_time": "20 min",
  "Perovskite_dimension": "3D",
  "Perovskite_thickness": "Null",
  "Perovskite_composition_long_form": "(FAPbI3)0.99(MAPbBr3)0.01",
  "Perovskite_additive_compound": "Null",
  "Perovskite_additive_concentration": "Null",
  "Perovskite_bandgap": "Null",
  "Perovskite_deposition_method": "Spin-coating",
  "Perovskite_deposition_sequential_spin_coating": "False",
  "Perovskite_deposition_spin_coating_antisolvent": "Chlorobenzene",
  "Perovskite_deposition_reaction_solutions_compounds": "Lead iodide; Formamidium iodide; Methylamonium chloride; Lead bromide; Methylammonium bromide",
  "Perovskite_deposition_reaction_solutions_concentrations": "1.81 M; 1.65 M; 0.58 M; 0.014 M; 0.014 M",
  "Perovskite_deposition_final_solutions_concentration_before_deposition": "Null",
  "Perovskite_deposition_solvents_compound": "DMF; DMSO",
  "Perovskite_deposition_solvents_mixing_ratio": "4:1",
  "Perovskite_deposition_synthesis_atmosphere": "Nitrogen",
  "Perovskite_deposition_synthesis_atmosphere_pressure": "1 atm",
  "Perovskite_deposition_synthesis_atmosphere_relative_humidity": "Null",
  "Perovskite_deposition_spin_coating_speed": "3500 rpm",
  "Perovskite_deposition_spin_coating_time": "30 s",
  "Perovskite_deposition_thermal_annealing_atmosphere": "Air",
  "Perovskite_deposition_thermal_annealing_temperature": "100 °C",
  "Perovskite_deposition_thermal_annealing_time": "20 min",
  "Perovskite_surface_treatment_material": "OAI",
  "Perovskite_surface_treatment_method": "Spin-coating",
  "Perovskite_surface_treatment_solution_concentration": "5 mg/mL",
  "Perovskite_surface_treatment_solvents_compound": "IPA",
  "Perovskite_surface_treatment_synthesis_atmosphere": "Air",
  "Perovskite_surface_treatment_synthesis_atmosphere_pressure": "1 atm",
  "Perovskite_surface_treatment_synthesis_atmosphere_relative_humidity": "Null",
  "Perovskite_surface_treatment_deposition_spin_coating_speed": "3000 rpm",
  "Perovskite_surface_treatment_deposition_spin_coating_time": "30 s",
  "Perovskite_surface_treatment_deposition_thermal_annealing_temperature": "Null",
  "Perovskite_surface_treatment_deposition_thermal_annealing_time": "Null",
  "HTL_thickness": "Null",
  "HTL_stack_sequence": "doped spiro-OMeTAD",
  "HTL_additive_compound": "TBMP+TFSI–",
  "HTL_additive_concentration": "20 mol%",
  "HTL_deposition_method": "Spin-coating",
  "HTL_deposition_solution_concentration": "5 mg/mL",
  "HTL_deposition_solvents_compound": "Chlorobenzene",
  "HTL_deposition_synthesis_atmosphere": "Air",
  "HTL_deposition_synthesis_atmosphere_pressure": "1 atm",
  "HTL_deposition_synthesis_atmosphere_relative_humidity": "Null",
  "HTL_deposition_spin_coating_speed": "5000 rpm",
  "HTL_deposition_spin_coating_time": "30 s",
  "HTL_deposition_thermal_annealing_temperature": "Null",
  "HTL_deposition_thermal_annealing_time": "Null",
  "Backcontact_thickness": "80 nm",
  "Beckcontact_deposition_method": "Thermal evaporation",
  "Backcontact_deposition_atmosphere_pressure": "Null",
  "Encapsulation_method": "Null",
  "Encapsulation_atmosphere": "Null",
  "JV_measured_device_matching": "True",
  "JV_measured_reverse_scan_Voc": "1.17 V",
  "JV_measured_reverse_scan_Jsc": "24.42 mA/cm2",
  "JV_measured_reverse_scan_FF": "81.8 %",
  "JV_measured_reverse_scan_PCE": "23.4 %",
  "JV_measured_forward_scan_Voc": "1.17 V",
  "JV_measured_forward_scan_Jsc": "24.42 mA/cm2",
  "JV_measured_forward_scan_FF": "81.8 %",
  "JV_measured_forward_scan_PCE": "23.4 %",
  "JV_measured_light_spectra": "AM1.5",
  "JV_measured_light_spectra_intensity": "1 sun",
  "JV_measured_scan_speed": "200 mV/s",
  "JV_measured_scan_delay_time": "Null",
  "JV_certified_PCE": "25.0 %",
  "Stabilized_measured_PCE": "Null",
  "Stabilized_certified_PCE": "Null",
  "Stability_test_device_matching": "True",
  "Stability_test_temperature": "70 °C",
  "Stability_test_atmosphere": "Air",
  "Stability_test_light_spectra": "AM1.5",
  "Stability_test_light_intensity": "1 sun",
  "Stability_test_relative_humidity": "70 %",
  "Stability_PCE_after_time": "1200 hours",
  "Stability_PCE_after_time_value": "95 %"
}

File: dataset/2021-2025/10.1126_science.abo2757/Device_BestPCE_gpt4o_mini_zero_shot_10.1126_science.abo2757.json
{
  "Ref_DOI": "10.1126/science.abo2757",
  "Ref_journal": "Science",
  "Ref_publication_year": "2022",
  "Ref_title": "Ion-modulated radical doping of spiro-OMeTAD for more efficient and stable perovskite solar cells",
  "Cell_architecture": "Planar",
  "Cell_stack_sequence": "ITO/SnO2/perovskite/doped spiro-OMeTAD/Au",
  "Cell_area_measured": "0.06 cm2",
  "ETL_thickness": "Null",
  "ETL_stack_sequence": "Null",
  "ETL_additive_compound": "Null",
  "ETL_additive_concentration": "Null",
  "ETL_deposition_method": "Spin coating",
  "ETL_deposition_solution_concentration": "1:6 diluted SnO2 nanoparticle water solution",
  "ETL_deposition_solvents_compound": "Water",
  "ETL_deposition_synthesis_atmosphere": "Air",
  "ETL_deposition_synthesis_atmosphere_pressure": "Null",
  "ETL_deposition_synthesis_atmosphere_relative_humidity": "Null",
  "ETL_deposition_spin_coating_speed": "4000 rpm",
  "ETL_deposition_spin_coating_time": "30 s",
  "ETL_deposition_thermal_annealing_temperature": "150 °C",
  "ETL_deposition_thermal_annealing_time": "20 min",
  "Perovskite_dimension": "Null",
  "Perovskite_thickness": "Null",
  "Perovskite_composition_long_form": "(FAPbI3)0.99(MAPbBr3)0.01",
  "Perovskite_additive_compound": "Null",
  "Perovskite_additive_concentration": "Null",
  "Perovskite_bandgap": "Null",
  "Perovskite_deposition_method": "Spin coating",
  "Perovskite_deposition_sequential_spin_coating": "Null",
  "Perovskite_deposition_spin_coating_antisolvent": "Chlorobenzene",
  "Perovskite_deposition_reaction_solutions_compounds": "Lead iodide, formamidium iodide, methylammonium chloride, lead bromide, methylammonium bromide",
  "Perovskite_deposition_reaction_solutions_concentrations": "1.81 M PbI2, 1.65 M FAI, 0.58 M MACl, 0.014 M PbBr2, 0.014 M MABr",
  "Perovskite_deposition_final_solutions_concentration_before_deposition": "Null",
  "Perovskite_deposition_solvents_compound": "DMF, DMSO",
  "Perovskite_deposition_solvents_mixing_ratio": "4:1",
  "Perovskite_deposition_synthesis_atmosphere": "Null",
  "Perovskite_deposition_synthesis_atmosphere_pressure": "Null",
  "Perovskite_deposition_synthesis_atmosphere_relative_humidity": "Null",
  "Perovskite_deposition_spin_coating_speed": "3500 rpm",
  "Perovskite_deposition_spin_coating_time": "Null",
  "Perovskite_deposition_thermal_annealing_atmosphere": "Air",
  "Perovskite_deposition_thermal_annealing_temperature": "100 °C",
  "Perovskite_deposition_thermal_annealing_time": "20 min",
  "Perovskite_surface_treatment_material": "Octylammonium iodide",
  "Perovskite_surface_treatment_method": "Spin coating",
  "Perovskite_surface_treatment_solution_concentration": "5 mg ml−1",
  "Perovskite_surface_treatment_solvents_compound": "IPA",
  "Perovskite_surface_treatment_synthesis_atmosphere": "Null",
  "Perovskite_surface_treatment_synthesis_atmosphere_pressure": "Null",
  "Perovskite_surface_treatment_synthesis_atmosphere_relative_humidity": "Null",
  "Perovskite_surface_treatment_deposition_spin_coating_speed": "3000 rpm",
  "Perovskite_surface_treatment_deposition_spin_coating_time": "30 s",
  "Perovskite_surface_treatment_deposition_thermal_annealing_temperature": "Null",
  "Perovskite_surface_treatment_deposition_thermal_annealing_time": "Null",
  "HTL_thickness": "Null",
  "HTL_stack_sequence": "Null",
  "HTL_additive_compound": "TBMP+TFSI−",
  "HTL_additive_concentration": "20 mol %",
  "HTL_deposition_method": "Spin coating",
  "HTL_deposition_solution_concentration": "Null",
  "HTL_deposition_solvents_compound": "Null",
  "HTL_deposition_synthesis_atmosphere": "Null",
  "HTL_deposition_synthesis_atmosphere_pressure": "Null",
  "HTL_deposition_synthesis_atmosphere_relative_humidity": "Null",
  "HTL_deposition_spin_coating_speed": "5000 rpm",
  "HTL_deposition_spin_coating_time": "30 s",
  "HTL_deposition_thermal_annealing_temperature": "Null",
  "HTL_deposition_thermal_annealing_time": "Null",
  "Backcontact_thickness": "Null",
  "Beckcontact_deposition_method": "Thermal evaporation",
  "Backcontact_deposition_atmosphere_pressure": "Null",
  "Encapsulation_method": "Null",
  "Encapsulation_atmosphere": "Null",
  "JV_measured_device_matching": "Null",
  "JV_measured_reverse_scan_Voc": "1.04 V",
  "JV_measured_reverse_scan_Jsc": "23.48 mA cm−2",
  "JV_measured_reverse_scan_FF": "76.6 %",
  "JV_measured_reverse_scan_PCE": "18.7 %",
  "JV_measured_forward_scan_Voc": "1.17 V",
  "JV_measured_forward_scan_Jsc": "24.42 mA cm−2",
  "JV_measured_forward_scan_FF": "81.8 %",
  "JV_measured_forward_scan_PCE": "23.4 %",
  "JV_measured_light_spectra": "Null",
  "JV_measured_light_spectra_intensity": "Null",
  "JV_measured_scan_speed": "200 mV s−1",
  "JV_measured_scan_delay_time": "Null",
  "JV_certified_PCE": "25.0 %",
  "Stabilized_measured_PCE": "Null",
  "Stabilized_certified_PCE": "Null",
  "Stability_test_device_matching": "Null",
  "Stability_test_temperature": "70 ± 3 °C",
  "Stability_test_atmosphere": "Dry air",
  "Stability_test_light_spectra": "Null",
  "Stability_test_light_intensity": "Null",
  "Stability_test_relative_humidity": "70 ± 5%",
  "Stability_PCE_after_time": "T80",
  "Stability_PCE_after_time_value": "1200 hours"
}
