Repository: jiayijdong/PSCbench

# PSCbench


**PSCbench** is a novel benchmark for materials science research-level scientific
dataset curation sourced from published journals. The benchmark is designed to evaluate the complex classification capabilities,
strong domain knowledge, and advanced calculation skills of LLMs.

## Data


The PSCbench dataset is under dataset folder in json file format. Each file is list of dictionary and can be extracted using following scripts.
Each file stands for one published journal, which is fully elaborated in the paper. 

```
with open("./dataset/retroactive/{}.json".format(subject), encoding='utf-8') as json_file:
    problems=json.load(json_file)
```

File: dataset/2021-2025/10.1126_science.abo2757/Device_BestPCE_grok_10.1126_science.abo2757.json
{
  "Ref_DOI": "10.1126/science.abo2757",
  "Ref_journal": "Science",
  "Ref_publication_year": "2022",
  "Ref_title": "Ion-modulated radical doping of spiro-OMeTAD for more efficient and stable perovskite solar cells",
  "Cell_architecture": "NIP",
  "Cell_stack_sequence": "FTO/c-TiO2/m-TiO2/Perovskite/spiro-OMeTAD/Au",
  "Cell_area_measured": "0.06 cm2",
  "ETL_thickness": "Null/Null",
  "ETL_stack_sequence": "c-TiO2/m-TiO2",
  "ETL_additive_compound": "Null",
  "ETL_additive_concentration": "Null",
  "ETL_deposition_method": "Spray-pyrolysis/Spin-coating",
  "ETL_deposition_solution_concentration": "1:10 volume ratio/Null",
  "ETL_deposition_solvents_compound": "Ethanol/2-methoxyethanol;terpineol",
  "ETL_deposition_synthesis_atmosphere": "Air",
  "ETL_deposition_synthesis_atmosphere_pressure": "1 atm",
  "ETL_deposition_synthesis_atmosphere_relative_humidity": "Null",
  "ETL_deposition_spin_coating_speed": "Null/Null",
  "ETL_deposition_spin_coating_time": "Null/Null",
  "ETL_deposition_thermal_annealing_temperature": "450 °C/500 °C",
  "ETL_deposition_thermal_annealing_time": "60 min/60 min",
  "Perovskite_dimension": "3D",
  "Perovskite_thickness": "Null",
  "Perovskite_composition_long_form": "FAPbI3",
  "Perovskite_additive_compound": "MACl",
  "Perovskite_additive_concentration": "35 mol%",
  "Perovskite_bandgap": "Null",
  "Perovskite_deposition_method": "Spin-coating",
  "Perovskite_deposition_sequential_spin_coating": "False",
  "Perovskite_deposition_spin_coating_antisolvent": "Diethyl ether",
  "Perovskite_deposition_reaction_solutions_compounds": "FAPbI3;MACl",
  "Perovskite_deposition_reaction_solutions_concentrations": "Null;35 mol%",
  "Perovskite_deposition_final_solutions_concentration_before_deposition": "Null",
  "Perovskite_deposition_solvents_compound": "DMF;DMSO",
  "Perovskite_deposition_solvents_mixing_ratio": "4:1",
  "Perovskite_deposition_synthesis_atmosphere": "Air",
  "Perovskite_deposition_synthesis_atmosphere_pressure": "1 atm",
  "Perovskite_deposition_synthesis_atmosphere_relative_humidity": "20 %",
  "Perovskite_deposition_spin_coating_speed": "6000 rpm",
  "Perovskite_deposition_spin_coating_time": "50 s",
  "Perovskite_deposition_thermal_annealing_atmosphere": "Air",
  "Perovskite_deposition_thermal_annealing_temperature": "150 °C",
  "Perovskite_deposition_thermal_annealing_time": "10 min",
  "Perovskite_surface_treatment_material": "Octylammonium iodide (OAI)",
  "Perovskite_surface_treatment_method": "Spin-coating",
  "Perovskite_surface_treatment_solution_concentration": "15 mM",
  "Perovskite_surface_treatment_solvents_compound": "IPA",
  "Perovskite_surface_treatment_synthesis_atmosphere": "Air",
  "Perovskite_surface_treatment_synthesis_atmosphere_pressure": "1 atm",
  "Perovskite_surface_treatment_synthesis_atmosphere_relative_humidity": "Null",
  "Perovskite_surface_treatment_deposition_spin_coating_speed": "3000 rpm",
  "Perovskite_surface_treatment_deposition_spin_coating_time": "30 s",
  "Perovskite_surface_treatment_deposition_thermal_annealing_temperature": "Null",
  "Perovskite_surface_treatment_deposition_thermal_annealing_time": "Null",
  "HTL_thickness": "Null",
  "HTL_stack_sequence": "spiro-OMeTAD",
  "HTL_additive_compound": "spiro-OMeTAD2·+(TFSI−)2;TBMP+TFSI−",
  "HTL_additive_concentration": "14 mol%;20 mol%",
  "HTL_deposition_method": "Spin-coating",
  "HTL_deposition_solution_concentration": "Null",
  "HTL_deposition_solvents_compound": "1,1,2,2-tetrachloroethane",
  "HTL_deposition_synthesis_atmosphere": "Air",
  "HTL_deposition_synthesis_atmosphere_pressure": "1 atm",
  "HTL_deposition_synthesis_atmosphere_relative_humidity": "Null",
  "HTL_deposition_spin_coating_speed": "3000 rpm",
  "HTL_deposition_spin_coating_time": "30 s",
  "HTL_deposition_thermal_annealing_temperature": "Null",
  "HTL_deposition_thermal_annealing_time": "Null",
  "Backcontact_thickness": "80 nm",
  "Beckcontact_deposition_method": "Thermal evaporation",
  "Backcontact_deposition_atmosphere_pressure": "3×10−6 Torr",
  "Encapsulation_method": "None",
  "Encapsulation_atmosphere": "Null",
  "JV_measured_device_matching": "True",
  "JV_measured_reverse_scan_Voc": "1.175 V",
  "JV_measured_reverse_scan_Jsc": "25.52 mA/cm2",
  "JV_measured_reverse_scan_FF": "83.88 %",
  "JV_measured_reverse_scan_PCE": "25.1 %",
  "JV_measured_forward_scan_Voc": "Null",
  "JV_measured_forward_scan_Jsc": "Null",
  "JV_measured_forward_scan_FF": "Null",
  "JV_measured_forward_scan_PCE": "Null",
  "JV_measured_light_spectra": "AM 1.5",
  "JV_measured_light_spectra_intensity": "100 mW/cm2",
  "JV_measured_scan_speed": "0.2 V/s",
  "JV_measured_scan_delay_time": "Null",
  "JV_certified_PCE": "25.0 %",
  "Stabilized_measured_PCE": "Null",
  "Stabilized_certified_PCE": "Null",
  "Stability_test_device_matching": "True",
  "Stability_test_temperature": "25 °C",
  "Stability_test_atmosphere": "Air",
  "Stability_test_light_spectra": "Null",
  "Stability_test_light_intensity": "Null",
  "Stability_test_relative_humidity": "70±5 %",
  "Stability_PCE_after_time": "1240 hours",
  "Stability_PCE_after_time_value": "80 % of initial PCE"
}

File: dataset/2021-2025/10.1126_science.abo2757/Device_BestPCE_o3_10.1126_science.abo2757.json
{
  "Ref_DOI": "10.1126/science.abo2757",
  "Ref_journal": "Science",
  "Ref_publication_year": "2022",
  "Ref_title": "Ion-modulated radical doping of spiro-OMeTAD for more efficient and stable perovskite solar cells",
  "Cell_architecture": "NIP",
  "Cell_stack_sequence": "FTO/c-TiO2/m-TiO2/FAPbI3:MACl/OAI/spiro-OMeTAD/Au",
  "Cell_area_measured": "Null",
  "ETL_thickness": "Null",
  "ETL_stack_sequence": "c-TiO2/m-TiO2",
  "ETL_additive_compound": "Null",
  "ETL_additive_concentration": "Null",
  "ETL_deposition_method": "Spray pyrolysis/Spin-coating",
  "ETL_deposition_solution_concentration": "Null",
  "ETL_deposition_solvents_compound": "Ethanol/2-methoxyethanol;terpineol",
  "ETL_deposition_synthesis_atmosphere": "Air",
  "ETL_deposition_synthesis_atmosphere_pressure": "1 atm",
  "ETL_deposition_synthesis_atmosphere_relative_humidity": "Null",
  "ETL_deposition_spin_coating_speed": "Null",
  "ETL_deposition_spin_coating_time": "Null",
  "ETL_deposition_thermal_annealing_temperature": "450 °C/500 °C",
  "ETL_deposition_thermal_annealing_time": "60 min/60 min",
  "Perovskite_dimension": "3D",
  "Perovskite_thickness": "Null",
  "Perovskite_composition_long_form": "FAPbI3 with 35 mol% MACl",
  "Perovskite_additive_compound": "MACl",
  "Perovskite_additive_concentration": "35 mol%",
  "Perovskite_bandgap": "Null",
  "Perovskite_deposition_method": "Spin-coating",
  "Perovskite_deposition_sequential_spin_coating": "False",
  "Perovskite_deposition_spin_coating_antisolvent": "Diethyl ether",
  "Perovskite_deposition_reaction_solutions_compounds": "FAPbI3;MACl",
  "Perovskite_deposition_reaction_solutions_concentrations": "1139 mg;35 mol%",
  "Perovskite_deposition_final_solutions_concentration_before_deposition": "Null",
  "Perovskite_deposition_solvents_compound": "DMF;DMSO",
  "Perovskite_deposition_solvents_mixing_ratio": "4:1",
  "Perovskite_deposition_synthesis_atmosphere": "Air",
  "Perovskite_deposition_synthesis_atmosphere_pressure": "1 atm",
  "Perovskite_deposition_synthesis_atmosphere_relative_humidity": "20%",
  "Perovskite_deposition_spin_coating_speed": "6000 rpm",
  "Perovskite_deposition_spin_coating_time": "50 s",
  "Perovskite_deposition_thermal_annealing_atmosphere": "Air",
  "Perovskite_deposition_thermal_annealing_temperature": "150 °C",
  "Perovskite_deposition_thermal_annealing_time": "10 min",
  "Perovskite_surface_treatment_material": "OAI",
  "Perovskite_surface_treatment_method": "Spin-coating",
  "Perovskite_surface_treatment_solution_concentration": "15 mM",
  "Perovskite_surface_treatment_solvents_compound": "IPA",
  "Perovskite_surface_treatment_synthesis_atmosphere": "Air",
  "Perovskite_surface_treatment_synthesis_atmosphere_pressure": "1 atm",
  "Perovskite_surface_treatment_synthesis_atmosphere_relative_humidity": "Null",
  "Perovskite_surface_treatment_deposition_spin_coating_speed": "3000 rpm",
  "Perovskite_surface_treatment_deposition_spin_coating_time": "30 s",
  "Perovskite_surface_treatment_deposition_thermal_annealing_temperature": "Null",
  "Perovskite_surface_treatment_deposition_thermal_annealing_time": "Null",
  "HTL_thickness": "Null",
  "HTL_stack_sequence": "spiro-OMeTAD",
  "HTL_additive_compound": "spiro-OMeTAD2·+(TFSI−)2;TBMP+TFSI−",
  "HTL_additive_concentration": "14 mol%;20 mol%",
  "HTL_deposition_method": "Spin-coating",
  "HTL_deposition_solution_concentration": "90 mg/mL",
  "HTL_deposition_solvents_compound": "Chlorobenzene",
  "HTL_deposition_synthesis_atmosphere": "Air",
  "HTL_deposition_synthesis_atmosphere_pressure": "1 atm",
  "HTL_deposition_synthesis_atmosphere_relative_humidity": "Null",
  "HTL_deposition_spin_coating_speed": "3000 rpm",
  "HTL_deposition_spin_coating_time": "30 s",
  "HTL_deposition_thermal_annealing_temperature": "Null",
  "HTL_deposition_thermal_annealing_time": "Null",
  "Backcontact_thickness": "80 nm",
  "Beckcontact_deposition_method": "Thermal evaporation",
  "Backcontact_deposition_atmosphere_pressure": "Null",
  "Encapsulation_method": "Null",
  "Encapsulation_atmosphere": "Null",
  "JV_measured_device_matching": "True",
  "JV_measured_reverse_scan_Voc": "1.175 V",
  "JV_measured_reverse_scan_Jsc": "25.52 mA/cm2",
  "JV_measured_reverse_scan_FF": "83.88 %",
  "JV_measured_reverse_scan_PCE": "25.1 %",
  "JV_measured_forward_scan_Voc": "Null",
  "JV_measured_forward_scan_Jsc": "Null",
  "JV_measured_forward_scan_FF": "Null",
  "JV_measured_forward_scan_PCE": "Null",
  "JV_measured_light_spectra": "AM1.5G",
  "JV_measured_light_spectra_intensity": "100 mW/cm2",
  "JV_measured_scan_speed": "0.2 V/s",
  "JV_measured_scan_delay_time": "Null",
  "JV_certified_PCE": "25.0",
  "Stabilized_measured_PCE": "Null",
  "Stabilized_certified_PCE": "Null",
  "Stability_test_device_matching": "False",
  "Stability_test_temperature": "Null",
  "Stability_test_atmosphere": "Null",
  "Stability_test_light_spectra": "Null",
  "Stability_test_light_intensity": "Null",
  "Stability_test_relative_humidity": "Null",
  "Stability_PCE_after_time": "Null",
  "Stability_PCE_after_time_value": "Null"
}

File: dataset/2021-2025/10.1126_science.abo2757/Device_BestPCE_o4_mini_10.1126_science.abo2757.json
{
  "Ref_DOI": "10.1126/science.abo2757",
  "Ref_journal": "Science",
  "Ref_publication_year": "2022",
  "Ref_title": "Ion-modulated radical doping of spiro-OMeTAD for more efficient and stable perovskite solar cells",
  "Cell_architecture": "NIP",
  "Cell_stack_sequence": "FTO/c-TiO2/m-TiO2/FAPbI3/OAI/spiro-OMeTAD/Au",
  "Cell_area_measured": "0.06 cm2",
  "ETL_thickness": "Null",
  "ETL_stack_sequence": "c-TiO2/m-TiO2",
  "ETL_additive_compound": "Null",
  "ETL_additive_concentration": "Null",
  "ETL_deposition_method": "Spray-pyrolysis/spin-coating",
  "ETL_deposition_solution_concentration": "Null",
  "ETL_deposition_solvents_compound": "Ethanol/2-methoxyethanol;terpineol",
  "ETL_deposition_synthesis_atmosphere": "Air",
  "ETL_deposition_synthesis_atmosphere_pressure": "1 atm",
  "ETL_deposition_synthesis_atmosphere_relative_humidity": "Null",
  "ETL_deposition_spin_coating_speed": "Null",
  "ETL_deposition_spin_coating_time": "Null",
  "ETL_deposition_thermal_annealing_temperature": "450°C/500°C",
  "ETL_deposition_thermal_annealing_time": "60 min/60 min",
  "Perovskite_dimension": "3D",
  "Perovskite_thickness": "Null",
  "Perovskite_composition_long_form": "FAPbI3",
  "Perovskite_additive_compound": "MACl",
  "Perovskite_additive_concentration": "35 mol%",
  "Perovskite_bandgap": "Null",
  "Perovskite_deposition_method": "Spin-coating",
  "Perovskite_deposition_sequential_spin_coating": "False",
  "Perovskite_deposition_spin_coating_antisolvent": "Diethyl ether",
  "Perovskite_deposition_reaction_solutions_compounds": "FAPbI3;MACl",
  "Perovskite_deposition_reaction_solutions_concentrations": "Null",
  "Perovskite_deposition_final_solutions_concentration_before_deposition": "Null",
  "Perovskite_deposition_solvents_compound": "DMF;DMSO",
  "Perovskite_deposition_solvents_mixing_ratio": "4:1",
  "Perovskite_deposition_synthesis_atmosphere": "Air",
  "Perovskite_deposition_synthesis_atmosphere_pressure": "1 atm",
  "Perovskite_deposition_synthesis_atmosphere_relative_humidity": "20%",
  "Perovskite_deposition_spin_coating_speed": "6000 rpm",
  "Perovskite_deposition_spin_coating_time": "50 s",
  "Perovskite_deposition_thermal_annealing_atmosphere": "Air",
  "Perovskite_deposition_thermal_annealing_temperature": "150°C",
  "Perovskite_deposition_thermal_annealing_time": "10 min",
  "Perovskite_surface_treatment_material": "Octylammonium iodide",
  "Perovskite_surface_treatment_method": "Spin-coating",
  "Perovskite_surface_treatment_solution_concentration": "15 mM",
  "Perovskite_surface_treatment_solvents_compound": "IPA",
  "Perovskite_surface_treatment_synthesis_atmosphere": "Air",
  "Perovskite_surface_treatment_synthesis_atmosphere_pressure": "1 atm",
  "Perovskite_surface_treatment_synthesis_atmosphere_relative_humidity": "Null",
  "Perovskite_surface_treatment_deposition_spin_coating_speed": "3000 rpm",
  "Perovskite_surface_treatment_deposition_spin_coating_time": "30 s",
  "Perovskite_surface_treatment_deposition_thermal_annealing_temperature": "Null",
  "Perovskite_surface_treatment_deposition_thermal_annealing_time": "Null",
  "HTL_thickness": "Null",
  "HTL_stack_sequence": "spiro-OMeTAD",
  "HTL_additive_compound": "spiro-OMeTAD2·+(TFSI−)2;TBMP+TFSI−",
  "HTL_additive_concentration": "14 mol%;20 mol%",
  "HTL_deposition_method": "Spin-coating",
  "HTL_deposition_solution_concentration": "90 mg/mL",
  "HTL_deposition_solvents_compound": "Chlorobenzene",
  "HTL_deposition_synthesis_atmosphere": "Null",
  "HTL_deposition_synthesis_atmosphere_pressure": "Null",
  "HTL_deposition_synthesis_atmosphere_relative_humidity": "Null",
  "HTL_deposition_spin_coating_speed": "3000 rpm",
  "HTL_deposition_spin_coating_time": "30 s",
  "HTL_deposition_thermal_annealing_temperature": "Null",
  "HTL_deposition_thermal_annealing_time": "Null",
  "Backcontact_thickness": "80 nm",
  "Beckcontact_deposition_method": "Thermal evaporation",
  "Backcontact_deposition_atmosphere_pressure": "3×10^-6 Torr",
  "Encapsulation_method": "Null",
  "Encapsulation_atmosphere": "Null",
  "JV_measured_device_matching": "True",
  "JV_measured_reverse_scan_Voc": "1.175 V",
  "JV_measured_reverse_scan_Jsc": "25.52 mA/cm2",
  "JV_measured_reverse_scan_FF": "83.88%",
  "JV_measured_reverse_scan_PCE": "25.1%",
  "JV_measured_forward_scan_Voc": "Null",
  "JV_measured_forward_scan_Jsc": "Null",
  "JV_measured_forward_scan_FF": "Null",
  "JV_measured_forward_scan_PCE": "Null",
  "JV_measured_light_spectra": "AM1.5G",
  "JV_measured_light_spectra_intensity": "100 mW/cm2",
  "JV_measured_scan_speed": "0.2 V/s",
  "JV_measured_scan_delay_time": "Null",
  "JV_certified_PCE": "25.0%",
  "Stabilized_measured_PCE": "Null",
  "Stabilized_certified_PCE": "Null",
  "Stability_test_device_matching": "False",
  "Stability_test_temperature": "Null",
  "Stability_test_atmosphere": "Null",
  "Stability_test_light_spectra": "Null",
  "Stability_test_light_intensity": "Null",
  "Stability_test_relative_humidity": "Null",
  "Stability_PCE_after_time": "Null",
  "Stability_PCE_after_time_value": "Null"
}
