Repository: jiayijdong/PSCbench

# PSCbench


**PSCbench** is a novel benchmark for materials science research-level scientific
dataset curation sourced from published journals. The benchmark is designed to evaluate the complex classification capabilities,
strong domain knowledge, and advanced calculation skills of LLMs. 

We developed an innovative **evaluation protocol** for a detailed analysis of classification abilities of leading commercially available Large Language Models. This
involves instructing LLMs to extract key knowledge information within a predefined set of
dataset template. This process offers a fine-grained understanding that LLM works as well as a human in annotating the data
and actually finds out when the humans failed to annotate the data
.

## Data


The PSCbench dataset is under dataset folder in json file format. Each file is list of dictionary and can be extracted using following scripts.
Each file stands for one published journal, which is fully elaborated in the paper. 

```
with open("./dataset/retroactive/{}.json".format(subject), encoding='utf-8') as json_file:
    problems=json.load(json_file)
```

## Evaluation
To evaluate our data using LLM, please refer to folder under eval

## Analysis (Evaluation Protocol)
The evaluation protocol involves analyzing both LLM
and reference (correct) ground truth with the assistance of human annotators to identify the key information in the literature.
These reasons are then summarized into 4 categories: **Tag, Materials, Fabrication and Properties**. Subsequently, a LLM verifier is employed to automatically attribute each
incorrectly extracted answer into a certain field. The resulting error profiles enable the
interpretation of the improved skills by certain prompting strategies and direct comparison of various
strategies.

### run evaluation protocol
After running the evaluation part, use the output to run the evaluation protocol. 
```
cd eval
OPENAI_API_KEY=your_key python ana_error.py --setting your_setting 
```

## Citation
If you find our paper useful, please cite our paper
```
@misc{dong2024pscbench,
  author = {Dong, Jiayi and Huang, Zijian and Yao, Yu and Shen, Zhichao and Liu, Junkai and Tong, Yiushun and Tsai, Chu-Yen and Duan, Haoxiang and Yang, Wenxin and Gong, Ming and Xu, Wei and Kundu, Arnesh and Zhang, Ying and Huang, Joshua and Tong, Xinyang and Yeh, Eric and Zhu, Yingke and Ng, Charlotte and Du, Yilun and Li, Ju and Schwalbe-Koda, Daniel and Yang, Yang},
  title = {{PSCBENCH: A Benchmark for Large-Scale Automated Knowledge Extraction and Data Curation in Perovskite Solar Cell Literature}},
  note = {Preprint},
  year = {2024},
  url = {https://arxiv.org/abs/XXXX.XXXXX}  
}

```

File: dataset/2021-2025/10.1126_science.abp8873/Device_BestPCE_10.1126_science.abp8873.json
{
    "Ref_DOI": "10.1126/science.abp8873",
    "Ref_journal": "Science",
    "Ref_publication_year": "2022",
    "Ref_title": "Inactive (PbI2)2RbCl stabilizes perovskite films for efficient solar cells",
    "Cell_architecture": "NIP",
    "Cell_stack_sequence": "FTO/SnO2/FAPbI3/PEAI/Spiro-OMeTAD/Au",
    "Cell_area_measured": "0.07414 cm2",
    "ETL_thickness": "Null",
    "ETL_stack_sequence": "SnO2",
    "ETL_additive_compound": "Null",
    "ETL_additive_concentration": "Null",
    "ETL_deposition_method": "Spin-coating",
    "ETL_deposition_solution_concentration": "2.67%",
    "ETL_deposition_solvents_compound": "Water",
    "ETL_deposition_synthesis_atmosphere": "Air",
    "ETL_deposition_synthesis_atmosphere_pressure": "1 atm",
    "ETL_deposition_synthesis_atmosphere_relative_humidity": "Null",
    "ETL_deposition_spin_coating_speed": "4000 rpm",
    "ETL_deposition_spin_coating_time": "30 s",
    "ETL_deposition_thermal_annealing_temperature": "150 °C",
    "ETL_deposition_thermal_annealing_time": "30 min",
    "Perovskite_dimension": "3D",
    "Perovskite_thickness": "Null",
    "Perovskite_composition_long_form": "FAPbI3",
    "Perovskite_additive_compound": "RbCl",
    "Perovskite_additive_concentration": "5% molar",
    "Perovskite_bandgap": "Null",
    "Perovskite_deposition_method": "Spin-coating",
    "Perovskite_deposition_sequential_spin_coating": "True",
    "Perovskite_deposition_spin_coating_antisolvent": "Null",
    "Perovskite_deposition_reaction_solutions_compounds": "PbI2;FAI:MACl",
    "Perovskite_deposition_reaction_solutions_concentrations": "1.5M;90mg:9-18mg in 1ml IPA",
    "Perovskite_deposition_final_solutions_concentration_before_deposition": "Null",
    "Perovskite_deposition_solvents_compound": "DMF:DMSO;IPA",
    "Perovskite_deposition_solvents_mixing_ratio": "9:1;Null",
    "Perovskite_deposition_synthesis_atmosphere": "Air",
    "Perovskite_deposition_synthesis_atmosphere_pressure": "1 atm",
    "Perovskite_deposition_synthesis_atmosphere_relative_humidity": "30-40%",
    "Perovskite_deposition_spin_coating_speed": "1500 rpm;1800 rpm",
    "Perovskite_deposition_spin_coating_time": "30 s;30 s",
    "Perovskite_deposition_thermal_annealing_atmosphere": "Air",
    "Perovskite_deposition_thermal_annealing_temperature": "70 °C;150 °C",
    "Perovskite_deposition_thermal_annealing_time": "1 min;15 min",
    "Perovskite_surface_treatment_material": "PEAI",
    "Perovskite_surface_treatment_method": "Spin-coating",
    "Perovskite_surface_treatment_solution_concentration": "20mM",
    "Perovskite_surface_treatment_solvents_compound": "IPA",
    "Perovskite_surface_treatment_synthesis_atmosphere": "Null",
    "Perovskite_surface_treatment_synthesis_atmosphere_pressure": "Null",
    "Perovskite_surface_treatment_synthesis_atmosphere_relative_humidity": "Null",
    "Perovskite_surface_treatment_deposition_spin_coating_speed": "5000 rpm",
    "Perovskite_surface_treatment_deposition_spin_coating_time": "Null",
    "Perovskite_surface_treatment_deposition_thermal_annealing_temperature": "Null",
    "Perovskite_surface_treatment_deposition_thermal_annealing_time": "Null",
    "HTL_thickness": "Null",
    "HTL_stack_sequence": "Spiro-OMeTAD",
    "HTL_additive_compound": "Li-TFSI",
    "HTL_additive_concentration": "260mg/ml",
    "HTL_deposition_method": "Spin-coating",
    "HTL_deposition_solution_concentration": "Null",
    "HTL_deposition_solvents_compound": "Chlorobenzene",
    "HTL_deposition_synthesis_atmosphere": "Null",
    "HTL_deposition_synthesis_atmosphere_pressure": "Null",
    "HTL_deposition_synthesis_atmosphere_relative_humidity": "Null",
    "HTL_deposition_spin_coating_speed": "1500 rpm",
    "HTL_deposition_spin_coating_time": "30 s",
    "HTL_deposition_thermal_annealing_temperature": "Null",
    "HTL_deposition_thermal_annealing_time": "Null",
    "Backcontact_thickness": "80 nm",
    "Beckcontact_deposition_method": "Thermal evaporation",
    "Backcontact_deposition_atmosphere_pressure": "Null",
    "Encapsulation_method": "Null",
    "Encapsulation_atmosphere": "Null",
    "JV_measured_device_matching": "True",
    "JV_measured_reverse_scan_Voc": "1.19 V",
    "JV_measured_reverse_scan_Jsc": "25.89 mA/cm2",
    "JV_measured_reverse_scan_FF": "80.89%",
    "JV_measured_reverse_scan_PCE": "24.91%",
    "JV_measured_forward_scan_Voc": "1.19 V",
    "JV_measured_forward_scan_Jsc": "25.91 mA/cm2",
    "JV_measured_forward_scan_FF": "80.79%",
    "JV_measured_forward_scan_PCE": "24.90%",
    "JV_measured_light_spectra": "AM1.5G",
    "JV_measured_light_spectra_intensity": "100 mW/cm2",
    "JV_measured_scan_speed": "Null",
    "JV_measured_scan_delay_time": "Null",
    "JV_certified_PCE": "25.6%",
    "Stabilized_measured_PCE": "Null",
    "Stabilized_certified_PCE": "Null",
    "Stability_test_device_matching": "True",
    "Stability_test_temperature": "85 °C",
    "Stability_test_atmosphere": "Nitrogen",
    "Stability_test_light_spectra": "AM1.5G",
    "Stability_test_light_intensity": "100 mW/cm2",
    "Stability_test_relative_humidity": "Null",
    "Stability_PCE_after_time": "500 hours",
    "Stability_PCE_after_time_value": "80%"
}

File: dataset/2021-2025/10.1126_science.abp8873/Device_BestPCE_Gemini_1.5_pro_10.1126_science.abp8873.json
{
  "Ref_DOI": "10.1126/science.abp8873",
  "Ref_journal": "Science",
  "Ref_publication_year": "2022",
  "Ref_title": "Inactive (PbI2)2RbCl stabilizes perovskite films for efficient solar cells",
  "Cell_architecture": "NIP",
  "Cell_stack_sequence": "FTO/SnO2/FAPbI3/(PbI2)2RbCl/PEAI/spiro-OMeTAD/Au",
  "Cell_area_measured": "0.07414 cm2",
  "ETL_thickness": "Null",
  "ETL_stack_sequence": "SnO2",
  "ETL_additive_compound": "Null",
  "ETL_additive_concentration": "Null",
  "ETL_deposition_method": "Spin-coating",
  "ETL_deposition_solution_concentration": "2.67%",
  "ETL_deposition_solvents_compound": "Water",
  "ETL_deposition_synthesis_atmosphere": "Air",
  "ETL_deposition_synthesis_atmosphere_pressure": "1 atm",
  "ETL_deposition_synthesis_atmosphere_relative_humidity": "Null",
  "ETL_deposition_spin_coating_speed": "4000 rpm",
  "ETL_deposition_spin_coating_time": "30 s",
  "ETL_deposition_thermal_annealing_temperature": "150 °C",
  "ETL_deposition_thermal_annealing_time": "30 min",
  "Perovskite_dimension": "3D",
  "Perovskite_thickness": "Null",
  "Perovskite_composition_long_form": "FAPbI3",
  "Perovskite_additive_compound": "MACl;RbCl",
  "Perovskite_additive_concentration": "9-18 mg/mL;5 mol%",
  "Perovskite_bandgap": "Null",
  "Perovskite_deposition_method": "Two-step spin-coating",
  "Perovskite_deposition_sequential_spin_coating": "True",
  "Perovskite_deposition_spin_coating_antisolvent": "Null",
  "Perovskite_deposition_reaction_solutions_compounds": "PbI2;FAI;MACl",
  "Perovskite_deposition_reaction_solutions_concentrations": "1.5 M;90 mg/mL;9-18 mg/mL",
  "Perovskite_deposition_final_solutions_concentration_before_deposition": "Null",
  "Perovskite_deposition_solvents_compound": "DMF:DMSO (9:1);IPA",
  "Perovskite_deposition_solvents_mixing_ratio": "9:1;Null",
  "Perovskite_deposition_synthesis_atmosphere": "Air",
  "Perovskite_deposition_synthesis_atmosphere_pressure": "1 atm",
  "Perovskite_deposition_synthesis_atmosphere_relative_humidity": "30-40%",
  "Perovskite_deposition_spin_coating_speed": "1500 rpm;1800 rpm",
  "Perovskite_deposition_spin_coating_time": "30 s;30 s",
  "Perovskite_deposition_thermal_annealing_atmosphere": "Air",
  "Perovskite_deposition_thermal_annealing_temperature": "70 °C;150 °C",
  "Perovskite_deposition_thermal_annealing_time": "1 min;15 min",
  "Perovskite_surface_treatment_material": "PEAI",
  "Perovskite_surface_treatment_method": "Spin-coating",
  "Perovskite_surface_treatment_solution_concentration": "20 mM",
  "Perovskite_surface_treatment_solvents_compound": "IPA",
  "Perovskite_surface_treatment_synthesis_atmosphere": "Null",
  "Perovskite_surface_treatment_synthesis_atmosphere_pressure": "1 atm",
  "Perovskite_surface_treatment_synthesis_atmosphere_relative_humidity": "Null",
  "Perovskite_surface_treatment_deposition_spin_coating_speed": "5000 rpm",
  "Perovskite_surface_treatment_deposition_spin_coating_time": "Null",
  "Perovskite_surface_treatment_deposition_thermal_annealing_temperature": "Null",
  "Perovskite_surface_treatment_deposition_thermal_annealing_time": "Null",
  "HTL_thickness": "Null",
  "HTL_stack_sequence": "spiro-OMeTAD",
  "HTL_additive_compound": "Li-TFSI;tBP",
  "HTL_additive_concentration": "520 mg/mL;37 μl/mL",
  "HTL_deposition_method": "Spin-coating",
  "HTL_deposition_solution_concentration": "90 mg/mL",
  "HTL_deposition_solvents_compound": "Chlorobenzene",
  "HTL_deposition_synthesis_atmosphere": "Air",
  "HTL_deposition_synthesis_atmosphere_pressure": "1 atm",
  "HTL_deposition_synthesis_atmosphere_relative_humidity": "Null",
  "HTL_deposition_spin_coating_speed": "1500 rpm",
  "HTL_deposition_spin_coating_time": "30 s",
  "HTL_deposition_thermal_annealing_temperature": "Null",
  "HTL_deposition_thermal_annealing_time": "Null",
  "Backcontact_thickness": "80 nm",
  "Beckcontact_deposition_method": "Thermal evaporation",
  "Backcontact_deposition_atmosphere_pressure": "Null",
  "Encapsulation_method": "Null",
  "Encapsulation_atmosphere": "Null",
  "JV_measured_device_matching": "True",
  "JV_measured_reverse_scan_Voc": "1.19 V",
  "JV_measured_reverse_scan_Jsc": "25.89 mA/cm2",
  "JV_measured_reverse_scan_FF": "80.89%",
  "JV_measured_reverse_scan_PCE": "24.91%",
  "JV_measured_forward_scan_Voc": "1.19 V",
  "JV_measured_forward_scan_Jsc": "25.91 mA/cm2",
  "JV_measured_forward_scan_FF": "80.79%",
  "JV_measured_forward_scan_PCE": "24.90%",
  "JV_measured_light_spectra": "AM1.5G",
  "JV_measured_light_spectra_intensity": "100 mW/cm2",
  "JV_measured_scan_speed": "0.02 V/step",
  "JV_measured_scan_delay_time": "Null",
  "JV_certified_PCE": "25.6%",
  "Stabilized_measured_PCE": "25.7%",
  "Stabilized_certified_PCE": "Null",
  "Stability_test_device_matching": "False",
  "Stability_test_temperature": "Null",
  "Stability_test_atmosphere": "Null",
  "Stability_test_light_spectra": "Null",
  "Stability_test_light_intensity": "Null",
  "Stability_test_relative_humidity": "Null",
  "Stability_PCE_after_time": "Null",
  "Stability_PCE_after_time_value": "Null"
}

File: dataset/2021-2025/10.1126_science.abp8873/Device_BestPCE_Gemini_2.0_Flash_10.1126_science.abp8873.json
{
  "Ref_DOI": "10.1126/science.abp8873",
  "Ref_journal": "Science",
  "Ref_publication_year": "2022",
  "Ref_title": "Inactive (PbI 2)2RbCl stabilizes perovskite films for efficient solar cells",
  "Cell_architecture": "NIP",
  "Cell_stack_sequence": "FTO/SnO2/perovskite/passivation layer/Spiro-OMeTAD/Au",
  "Cell_area_measured": "0.07414 cm2",
  "ETL_thickness": "Null",
  "ETL_stack_sequence": "Null",
  "ETL_additive_compound": "Null",
  "ETL_additive_concentration": "Null",
  "ETL_deposition_method": "Spin-coating",
  "ETL_deposition_solution_concentration": "2.67 wt%",
  "ETL_deposition_solvents_compound": "water",
  "ETL_deposition_synthesis_atmosphere": "Air",
  "ETL_deposition_synthesis_atmosphere_pressure": "1 atm",
  "ETL_deposition_synthesis_atmosphere_relative_humidity": "Null",
  "ETL_deposition_spin_coating_speed": "4,000 rpm",
  "ETL_deposition_spin_coating_time": "30 s",
  "ETL_deposition_thermal_annealing_temperature": "150 °C",
  "ETL_deposition_thermal_annealing_time": "30 min",
  "Perovskite_dimension": "3D",
  "Perovskite_thickness": "Null",
  "Perovskite_composition_long_form": "FAPbI3",
  "Perovskite_additive_compound": "RbCl",
  "Perovskite_additive_concentration": "5 mol%",
  "Perovskite_bandgap": "Null",
  "Perovskite_deposition_method": "Spin-coating",
  "Perovskite_deposition_sequential_spin_coating": "True",
  "Perovskite_deposition_spin_coating_antisolvent": "Null",
  "Perovskite_deposition_reaction_solutions_compounds": "PbI2;FAI: MACl",
  "Perovskite_deposition_reaction_solutions_concentrations": "1.5 M;90mg: 9-18mg",
  "Perovskite_deposition_final_solutions_concentration_before_deposition": "Null",
  "Perovskite_deposition_solvents_compound": "DMF;DMSO;IPA",
  "Perovskite_deposition_solvents_mixing_ratio": "9:1;Null;Null",
  "Perovskite_deposition_synthesis_atmosphere": "Air",
  "Perovskite_deposition_synthesis_atmosphere_pressure": "1 atm",
  "Perovskite_deposition_synthesis_atmosphere_relative_humidity": "30 –40 %",
  "Perovskite_deposition_spin_coating_speed": "1,500 rpm;1,800 rpm",
  "Perovskite_deposition_spin_coating_time": "30 s;30 s",
  "Perovskite_deposition_thermal_annealing_atmosphere": "Air",
  "Perovskite_deposition_thermal_annealing_temperature": "70 °C;150 °C",
  "Perovskite_deposition_thermal_annealing_time": "1 min;15 min",
  "Perovskite_surface_treatment_material": "PEAI",
  "Perovskite_surface_treatment_method": "Spin-coating",
  "Perovskite_surface_treatment_solution_concentration": "20 mM",
  "Perovskite_surface_treatment_solvents_compound": "IPA",
  "Perovskite_surface_treatment_synthesis_atmosphere": "Null",
  "Perovskite_surface_treatment_synthesis_atmosphere_pressure": "Null",
  "Perovskite_surface_treatment_synthesis_atmosphere_relative_humidity": "Null",
  "Perovskite_surface_treatment_deposition_spin_coating_speed": "5,000 rpm",
  "Perovskite_surface_treatment_deposition_spin_coating_time": "Null",
  "Perovskite_surface_treatment_deposition_thermal_annealing_temperature": "Null",
  "Perovskite_surface_treatment_deposition_thermal_annealing_time": "Null",
  "HTL_thickness": "Null",
  "HTL_stack_sequence": "Null",
  "HTL_additive_compound": "Li-TFSI, tBP",
  "HTL_additive_concentration": "260mg Li -TFSI in 1ml acetonitrile;37 μl",
  "HTL_deposition_method": "Spin-coating",
  "HTL_deposition_solution_concentration": "90mg/mL",
  "HTL_deposition_solvents_compound": "chlorobenzene",
  "HTL_deposition_synthesis_atmosphere": "Null",
  "HTL_deposition_synthesis_atmosphere_pressure": "Null",
  "HTL_deposition_synthesis_atmosphere_relative_humidity": "Null",
  "HTL_deposition_spin_coating_speed": "1,500 rpm",
  "HTL_deposition_spin_coating_time": "30 s",
  "HTL_deposition_thermal_annealing_temperature": "Null",
  "HTL_deposition_thermal_annealing_time": "Null",
  "Backcontact_thickness": "80 nm",
  "Beckcontact_deposition_method": "Thermal evaporation",
  "Backcontact_deposition_atmosphere_pressure": "Null",
  "Encapsulation_method": "Null",
  "Encapsulation_atmosphere": "Null",
  "JV_measured_device_matching": "True",
  "JV_measured_reverse_scan_Voc": "Null",
  "JV_measured_reverse_scan_Jsc": "Null",
  "JV_measured_reverse_scan_FF": "Null",
  "JV_measured_reverse_scan_PCE": "Null",
  "JV_measured_forward_scan_Voc": "Null",
  "JV_measured_forward_scan_Jsc": "Null",
  "JV_measured_forward_scan_FF": "Null",
  "JV_measured_forward_scan_PCE": "Null",
  "JV_measured_light_spectra": "AM 1.5G",
  "JV_measured_light_spectra_intensity": "100mWcm−2",
  "JV_measured_scan_speed": "Null",
  "JV_measured_scan_delay_time": "Null",
  "JV_certified_PCE": "25.6 %",
  "Stabilized_measured_PCE": "Null",
  "Stabilized_certified_PCE": "Null",
  "Stability_test_device_matching": "True",
  "Stability_test_temperature": "85 °C",
  "Stability_test_atmosphere": "Nitrogen",
  "Stability_test_light_spectra": "1 sun",
  "Stability_test_light_intensity": "100 mW/cm2",
  "Stability_test_relative_humidity": "Null",
  "Stability_PCE_after_time": "500 hours",
  "Stability_PCE_after_time_value": "80 %"
}

File: dataset/2021-2025/10.1126_science.abp8873/Device_BestPCE_claude_haiku_10.1126_science.abp8873.json
{
  "Ref_DOI": "10.1126/science.abp8873",
  "Ref_journal": "Science",
  "Ref_publication_year": "2022",
  "Ref_title": "Inactive (PbI2)2RbCl stabilizes perovskite films for efficient solar cells",
  "Cell_architecture": "NIP",
  "Cell_stack_sequence": "FTO/SnO2/FAPbI3/PEAI/Spiro-OMeTAD/Au",
  "Cell_area_measured": "0.07414 cm2",
  "ETL_thickness": "Null",
  "ETL_stack_sequence": "SnO2",
  "ETL_additive_compound": "Null",
  "ETL_additive_concentration": "Null",
  "ETL_deposition_method": "Spin-coating",
  "ETL_deposition_solution_concentration": "2.67%",
  "ETL_deposition_solvents_compound": "Water",
  "ETL_deposition_synthesis_atmosphere": "Air",
  "ETL_deposition_synthesis_atmosphere_pressure": "1 atm",
  "ETL_deposition_synthesis_atmosphere_relative_humidity": "Null",
  "ETL_deposition_spin_coating_speed": "4000 rpm",
  "ETL_deposition_spin_coating_time": "30 s",
  "ETL_deposition_thermal_annealing_temperature": "150 °C",
  "ETL_deposition_thermal_annealing_time": "30 min",
  "Perovskite_dimension": "3D",
  "Perovskite_thickness": "Null",
  "Perovskite_composition_long_form": "FAPbI3",
  "Perovskite_additive_compound": "RbCl",
  "Perovskite_additive_concentration": "5 mol%",
  "Perovskite_bandgap": "Null",
  "Perovskite_deposition_method": "Spin-coating",
  "Perovskite_deposition_sequential_spin_coating": "True",
  "Perovskite_deposition_spin_coating_antisolvent": "Null",
  "Perovskite_deposition_reaction_solutions_compounds": "PbI2;FAI;MACl",
  "Perovskite_deposition_reaction_solutions_concentrations": "1.5 M;90 mg/mL;9-18 mg/mL",
  "Perovskite_deposition_final_solutions_concentration_before_deposition": "Null",
  "Perovskite_deposition_solvents_compound": "DMF;DMSO;IPA",
  "Perovskite_deposition_solvents_mixing_ratio": "9:1;Null",
  "Perovskite_deposition_synthesis_atmosphere": "Nitrogen",
  "Perovskite_deposition_synthesis_atmosphere_pressure": "Null",
  "Perovskite_deposition_synthesis_atmosphere_relative_humidity": "30-40%",
  "Perovskite_deposition_spin_coating_speed": "1,500 rpm;1,800 rpm",
  "Perovskite_deposition_spin_coating_time": "30 s;30 s",
  "Perovskite_deposition_thermal_annealing_atmosphere": "Air",
  "Perovskite_deposition_thermal_annealing_temperature": "70 °C;150 °C",
  "Perovskite_deposition_thermal_annealing_time": "1 min;15 min",
  "Perovskite_surface_treatment_material": "PEAI",
  "Perovskite_surface_treatment_method": "Spin-coating",
  "Perovskite_surface_treatment_solution_concentration": "20 mM",
  "Perovskite_surface_treatment_solvents_compound": "IPA",
  "Perovskite_surface_treatment_synthesis_atmosphere": "Null",
  "Perovskite_surface_treatment_synthesis_atmosphere_pressure": "Null",
  "Perovskite_surface_treatment_synthesis_atmosphere_relative_humidity": "Null",
  "Perovskite_surface_treatment_deposition_spin_coating_speed": "5,000 rpm",
  "Perovskite_surface_treatment_deposition_spin_coating_time": "Null",
  "Perovskite_surface_treatment_deposition_thermal_annealing_temperature": "Null",
  "Perovskite_surface_treatment_deposition_thermal_annealing_time": "Null",
  "HTL_thickness": "Null",
  "HTL_stack_sequence": "Spiro-OMeTAD",
  "HTL_additive_compound": "Li-TFSI;tBP",
  "HTL_additive_concentration": "260 mg Li-TFSI in 1 mL acetonitrile;37 μL",
  "HTL_deposition_method": "Spin-coating",
  "HTL_deposition_solution_concentration": "90 mg",
  "HTL_deposition_solvents_compound": "Chlorobenzene",
  "HTL_deposition_synthesis_atmosphere": "Null",
  "HTL_deposition_synthesis_atmosphere_pressure": "Null",
  "HTL_deposition_synthesis_atmosphere_relative_humidity": "Null",
  "HTL_deposition_spin_coating_speed": "1,500 rpm",
  "HTL_deposition_spin_coating_time": "30 s",
  "HTL_deposition_thermal_annealing_temperature": "25 °C",
  "HTL_deposition_thermal_annealing_time": "Overnight",
  "Backcontact_thickness": "80 nm",
  "Beckcontact_deposition_method": "Thermal evaporation",
  "Backcontact_deposition_atmosphere_pressure": "Null",
  "Encapsulation_method": "Null",
  "Encapsulation_atmosphere": "Null",
  "JV_measured_device_matching": "True",
  "JV_measured_reverse_scan_Voc": "1.19 V",
  "JV_measured_reverse_scan_Jsc": "25.89 mA/cm2",
  "JV_measured_reverse_scan_FF": "80.89 %",
  "JV_measured_reverse_scan_PCE": "24.91 %",
  "JV_measured_forward_scan_Voc": "1.19 V",
  "JV_measured_forward_scan_Jsc": "25.91 mA/cm2",
  "JV_measured_forward_scan_FF": "80.79 %",
  "JV_measured_forward_scan_PCE": "24.90 %",
  "JV_measured_light_spectra": "AM1.5G",
  "JV_measured_light_spectra_intensity": "100 mW/cm2",
  "JV_measured_scan_speed": "Null",
  "JV_measured_scan_delay_time": "Null",
  "JV_certified_PCE": "25.6 %",
  "Stabilized_measured_PCE": "25.7 %",
  "Stabilized_certified_PCE": "Null",
  "Stability_test_device_matching": "True",
  "Stability_test_temperature": "85 °C",
  "Stability_test_atmosphere": "Nitrogen",
  "Stability_test_light_spectra": "Null",
  "Stability_test_light_intensity": "Null",
  "Stability_test_relative_humidity": "Null",
  "Stability_PCE_after_time": "500 hours",
  "Stability_PCE_after_time_value": "80 %"
}

File: dataset/2021-2025/10.1126_science.abp8873/Device_BestPCE_gpt4o_10.1126_science.abp8873.json
{
  "Ref_DOI": "10.1126/science.abp8873",
  "Ref_journal": "Science",
  "Ref_publication_year": "2022",
  "Ref_title": "Inactive (PbI2)2RbCl stabilizes perovskite films for efficient solar cells",
  "Cell_architecture": "NIP",
  "Cell_stack_sequence": "FTO/SnO2/perovskite/passivation layer/Spiro-OMeTAD/Au",
  "Cell_area_measured": "0.07414 cm2",
  "ETL_thickness": "Null",
  "ETL_stack_sequence": "SnO2",
  "ETL_additive_compound": "Null",
  "ETL_additive_concentration": "Null",
  "ETL_deposition_method": "Spin-coating",
  "ETL_deposition_solution_concentration": "2.67%",
  "ETL_deposition_solvents_compound": "Water",
  "ETL_deposition_synthesis_atmosphere": "Air",
  "ETL_deposition_synthesis_atmosphere_pressure": "1 atm",
  "ETL_deposition_synthesis_atmosphere_relative_humidity": "Null",
  "ETL_deposition_spin_coating_speed": "4000 rpm",
  "ETL_deposition_spin_coating_time": "30 s",
  "ETL_deposition_thermal_annealing_temperature": "150 °C",
  "ETL_deposition_thermal_annealing_time": "30 min",
  "Perovskite_dimension": "3D",
  "Perovskite_thickness": "Null",
  "Perovskite_composition_long_form": "FAPbI3",
  "Perovskite_additive_compound": "RbCl",
  "Perovskite_additive_concentration": "5% molar",
  "Perovskite_bandgap": "Null",
  "Perovskite_deposition_method": "Spin-coating",
  "Perovskite_deposition_sequential_spin_coating": "True",
  "Perovskite_deposition_spin_coating_antisolvent": "Null",
  "Perovskite_deposition_reaction_solutions_compounds": "PbI2;FAI:MACl",
  "Perovskite_deposition_reaction_solutions_concentrations": "1.5M;90mg:9-18mg in 1ml IPA",
  "Perovskite_deposition_final_solutions_concentration_before_deposition": "Null",
  "Perovskite_deposition_solvents_compound": "DMF:DMSO;IPA",
  "Perovskite_deposition_solvents_mixing_ratio": "9:1",
  "Perovskite_deposition_synthesis_atmosphere": "Nitrogen",
  "Perovskite_deposition_synthesis_atmosphere_pressure": "1 atm",
  "Perovskite_deposition_synthesis_atmosphere_relative_humidity": "30-40%",
  "Perovskite_deposition_spin_coating_speed": "1500 rpm;1800 rpm",
  "Perovskite_deposition_spin_coating_time": "30 s;30 s",
  "Perovskite_deposition_thermal_annealing_atmosphere": "Air",
  "Perovskite_deposition_thermal_annealing_temperature": "70 °C;150 °C",
  "Perovskite_deposition_thermal_annealing_time": "1 min;15 min",
  "Perovskite_surface_treatment_material": "PEAI",
  "Perovskite_surface_treatment_method": "Spin-coating",
  "Perovskite_surface_treatment_solution_concentration": "20mM",
  "Perovskite_surface_treatment_solvents_compound": "IPA",
  "Perovskite_surface_treatment_synthesis_atmosphere": "Air",
  "Perovskite_surface_treatment_synthesis_atmosphere_pressure": "1 atm",
  "Perovskite_surface_treatment_synthesis_atmosphere_relative_humidity": "Null",
  "Perovskite_surface_treatment_deposition_spin_coating_speed": "5000 rpm",
  "Perovskite_surface_treatment_deposition_spin_coating_time": "Null",
  "Perovskite_surface_treatment_deposition_thermal_annealing_temperature": "Null",
  "Perovskite_surface_treatment_deposition_thermal_annealing_time": "Null",
  "HTL_thickness": "Null",
  "HTL_stack_sequence": "Spiro-OMeTAD",
  "HTL_additive_compound": "Li-TFSI;4-tert-butylpyridine",
  "HTL_additive_concentration": "260 mg/mL;Null",
  "HTL_deposition_method": "Spin-coating",
  "HTL_deposition_solution_concentration": "90 mg/mL",
  "HTL_deposition_solvents_compound": "Chlorobenzene",
  "HTL_deposition_synthesis_atmosphere": "Air",
  "HTL_deposition_synthesis_atmosphere_pressure": "1 atm",
  "HTL_deposition_synthesis_atmosphere_relative_humidity": "Null",
  "HTL_deposition_spin_coating_speed": "1500 rpm",
  "HTL_deposition_spin_coating_time": "30 s",
  "HTL_deposition_thermal_annealing_temperature": "Null",
  "HTL_deposition_thermal_annealing_time": "Null",
  "Backcontact_thickness": "80 nm",
  "Beckcontact_deposition_method": "Thermal evaporation",
  "Backcontact_deposition_atmosphere_pressure": "Null",
  "Encapsulation_method": "Null",
  "Encapsulation_atmosphere": "Null",
  "JV_measured_device_matching": "True",
  "JV_measured_reverse_scan_Voc": "1.19 V",
  "JV_measured_reverse_scan_Jsc": "25.89 mA/cm2",
  "JV_measured_reverse_scan_FF": "80.89%",
  "JV_measured_reverse_scan_PCE": "24.91%",
  "JV_measured_forward_scan_Voc": "1.19 V",
  "JV_measured_forward_scan_Jsc": "25.91 mA/cm2",
  "JV_measured_forward_scan_FF": "80.79%",
  "JV_measured_forward_scan_PCE": "24.90%",
  "JV_measured_light_spectra": "AM1.5G",
  "JV_measured_light_spectra_intensity": "100 mW/cm2",
  "JV_measured_scan_speed": "Null",
  "JV_measured_scan_delay_time": "Null",
  "JV_certified_PCE": "25.6%",
  "Stabilized_measured_PCE": "25.7%",
  "Stabilized_certified_PCE": "Null",
  "Stability_test_device_matching": "True",
  "Stability_test_temperature": "85 °C",
  "Stability_test_atmosphere": "Nitrogen",
  "Stability_test_light_spectra": "AM1.5G",
  "Stability_test_light_intensity": "100 mW/cm2",
  "Stability_test_relative_humidity": "Null",
  "Stability_PCE_after_time": "500 hours",
  "Stability_PCE_after_time_value": "80%"
}

File: dataset/2021-2025/10.1126_science.abp8873/Device_BestPCE_gpt4o_mini_10.1126_science.abp8873.json
{
  "Ref_DOI": "10.1126/science.abp8873",
  "Ref_journal": "Science",
  "Ref_publication_year": "2022",
  "Ref_title": "Inactive (PbI2)2RbCl stabilizes perovskite films for efficient solar cells",
  "Cell_architecture": "NIP",
  "Cell_stack_sequence": "FTO/SnO2/perovskite/passivation layer/spiro-OMeTAD/Au",
  "Cell_area_measured": "0.07414 cm2",
  "ETL_thickness": "Null",
  "ETL_stack_sequence": "SnO2",
  "ETL_additive_compound": "Null",
  "ETL_additive_concentration": "Null",
  "ETL_deposition_method": "Spin-coating",
  "ETL_deposition_solution_concentration": "2.67%",
  "ETL_deposition_solvents_compound": "Water",
  "ETL_deposition_synthesis_atmosphere": "Air",
  "ETL_deposition_synthesis_atmosphere_pressure": "1 atm",
  "ETL_deposition_synthesis_atmosphere_relative_humidity": "Null",
  "ETL_deposition_spin_coating_speed": "4000 rpm",
  "ETL_deposition_spin_coating_time": "30 s",
  "ETL_deposition_thermal_annealing_temperature": "150 °C",
  "ETL_deposition_thermal_annealing_time": "30 min",
  "Perovskite_dimension": "3D",
  "Perovskite_thickness": "Null",
  "Perovskite_composition_long_form": "FAPbI3",
  "Perovskite_additive_compound": "MACl",
  "Perovskite_additive_concentration": "90 mg in 1 mL IPA",
  "Perovskite_bandgap": "Null",
  "Perovskite_deposition_method": "Spin-coating",
  "Perovskite_deposition_sequential_spin_coating": "True",
  "Perovskite_deposition_spin_coating_antisolvent": "Null",
  "Perovskite_deposition_reaction_solutions_compounds": "FAI;MACl",
  "Perovskite_deposition_reaction_solutions_concentrations": "Null",
  "Perovskite_deposition_final_solutions_concentration_before_deposition": "1.5 M",
  "Perovskite_deposition_solvents_compound": "DMF;DMSO;IPA",
  "Perovskite_deposition_solvents_mixing_ratio": "9:1",
  "Perovskite_deposition_synthesis_atmosphere": "Nitrogen",
  "Perovskite_deposition_synthesis_atmosphere_pressure": "1 atm",
  "Perovskite_deposition_synthesis_atmosphere_relative_humidity": "30-40%",
  "Perovskite_deposition_spin_coating_speed": "1800 rpm",
  "Perovskite_deposition_spin_coating_time": "30 s",
  "Perovskite_deposition_thermal_annealing_atmosphere": "Air",
  "Perovskite_deposition_thermal_annealing_temperature": "150 °C",
  "Perovskite_deposition_thermal_annealing_time": "15 min",
  "Perovskite_surface_treatment_material": "PEAI",
  "Perovskite_surface_treatment_method": "Spin-coating",
  "Perovskite_surface_treatment_solution_concentration": "20 mM",
  "Perovskite_surface_treatment_solvents_compound": "IPA",
  "Perovskite_surface_treatment_synthesis_atmosphere": "Air",
  "Perovskite_surface_treatment_synthesis_atmosphere_pressure": "1 atm",
  "Perovskite_surface_treatment_synthesis_atmosphere_relative_humidity": "Null",
  "Perovskite_surface_treatment_deposition_spin_coating_speed": "5000 rpm",
  "Perovskite_surface_treatment_deposition_spin_coating_time": "Null",
  "Perovskite_surface_treatment_deposition_thermal_annealing_temperature": "Null",
  "Perovskite_surface_treatment_deposition_thermal_annealing_time": "Null",
  "HTL_thickness": "Null",
  "HTL_stack_sequence": "Null",
  "HTL_additive_compound": "Li-TFSI;4-tert-butylpyridine",
  "HTL_additive_concentration": "260 mg in 1 mL acetonitrile;Null",
  "HTL_deposition_method": "Spin-coating",
  "HTL_deposition_solution_concentration": "Null",
  "HTL_deposition_solvents_compound": "Chlorobenzene",
  "HTL_deposition_synthesis_atmosphere": "Air",
  "HTL_deposition_synthesis_atmosphere_pressure": "1 atm",
  "HTL_deposition_synthesis_atmosphere_relative_humidity": "Null",
  "HTL_deposition_spin_coating_speed": "1500 rpm",
  "HTL_deposition_spin_coating_time": "30 s",
  "HTL_deposition_thermal_annealing_temperature": "Null",
  "HTL_deposition_thermal_annealing_time": "Null",
  "Backcontact_thickness": "80 nm",
  "Beckcontact_deposition_method": "Thermal evaporation",
  "Backcontact_deposition_atmosphere_pressure": "Null",
  "Encapsulation_method": "Null",
  "Encapsulation_atmosphere": "Null",
  "JV_measured_device_matching": "True",
  "JV_measured_reverse_scan_Voc": "1.182 V",
  "JV_measured_reverse_scan_Jsc": "26.3 mA/cm2",
  "JV_measured_reverse_scan_FF": "82.7%",
  "JV_measured_reverse_scan_PCE": "25.6%",
  "JV_measured_forward_scan_Voc": "1.182 V",
  "JV_measured_forward_scan_Jsc": "26.3 mA/cm2",
  "JV_measured_forward_scan_FF": "82.7%",
  "JV_measured_forward_scan_PCE": "25.6%",
  "JV_measured_light_spectra": "AM1.5G",
  "JV_measured_light_spectra_intensity": "100 mW/cm2",
  "JV_measured_scan_speed": "0.02 V/s",
  "JV_measured_scan_delay_time": "Null",
  "JV_certified_PCE": "25.6%",
  "Stabilized_measured_PCE": "Null",
  "Stabilized_certified_PCE": "Null",
  "Stability_test_device_matching": "True",
  "Stability_test_temperature": "85 °C",
  "Stability_test_atmosphere": "Nitrogen",
  "Stability_test_light_spectra": "Null",
  "Stability_test_light_intensity": "Null",
  "Stability_test_relative_humidity": "Null",
  "Stability_PCE_after_time": "500 hours",
  "Stability_PCE_after_time_value": "80%"
}

File: dataset/2021-2025/10.1126_science.abp8873/Device_BestPCE_gpt4o_mini_zero_shot_10.1126_science.abp8873.json
{
  "Ref_DOI": "10.1126/science.abp8873",
  "Ref_journal": "Science",
  "Ref_publication_year": "2022",
  "Ref_title": "Inactive (PbI2)2RbCl stabilizes perovskite films for efficient solar cells",
  "Cell_architecture": "n-i-p",
  "Cell_stack_sequence": "FTO/SnO2/perovskite/passivation layer/Spiro-OMeTAD/Au",
  "Cell_area_measured": "0.108 cm2",
  "ETL_thickness": "Null",
  "ETL_stack_sequence": "Null",
  "ETL_additive_compound": "Null",
  "ETL_additive_concentration": "Null",
  "ETL_deposition_method": "spin-coating",
  "ETL_deposition_solution_concentration": "2.67%",
  "ETL_deposition_solvents_compound": "water",
  "ETL_deposition_synthesis_atmosphere": "ambient air",
  "ETL_deposition_synthesis_atmosphere_pressure": "Null",
  "ETL_deposition_synthesis_atmosphere_relative_humidity": "Null",
  "ETL_deposition_spin_coating_speed": "4000 rpm",
  "ETL_deposition_spin_coating_time": "30 s",
  "ETL_deposition_thermal_annealing_temperature": "150 °C",
  "ETL_deposition_thermal_annealing_time": "30 min",
  "Perovskite_dimension": "Null",
  "Perovskite_thickness": "Null",
  "Perovskite_composition_long_form": "FAPbI3",
  "Perovskite_additive_compound": "MACl",
  "Perovskite_additive_concentration": "9-18 mg in 1 ml IPA",
  "Perovskite_bandgap": "Null",
  "Perovskite_deposition_method": "spin-coating",
  "Perovskite_deposition_sequential_spin_coating": "Yes",
  "Perovskite_deposition_spin_coating_antisolvent": "IPA",
  "Perovskite_deposition_reaction_solutions_compounds": "FAI, PbI2",
  "Perovskite_deposition_reaction_solutions_concentrations": "90 mg FAI in 1 ml IPA",
  "Perovskite_deposition_final_solutions_concentration_before_deposition": "1.5 M",
  "Perovskite_deposition_solvents_compound": "DMF:DMSO",
  "Perovskite_deposition_solvents_mixing_ratio": "9:1",
  "Perovskite_deposition_synthesis_atmosphere": "nitrogen glove box",
  "Perovskite_deposition_synthesis_atmosphere_pressure": "Null",
  "Perovskite_deposition_synthesis_atmosphere_relative_humidity": "30-40%",
  "Perovskite_deposition_spin_coating_speed": "1800 rpm",
  "Perovskite_deposition_spin_coating_time": "30 s",
  "Perovskite_deposition_thermal_annealing_atmosphere": "ambient air",
  "Perovskite_deposition_thermal_annealing_temperature": "150 °C",
  "Perovskite_deposition_thermal_annealing_time": "15 min",
  "Perovskite_surface_treatment_material": "PEAI",
  "Perovskite_surface_treatment_method": "spin-coating",
  "Perovskite_surface_treatment_solution_concentration": "20 mM",
  "Perovskite_surface_treatment_solvents_compound": "IPA",
  "Perovskite_surface_treatment_synthesis_atmosphere": "Null",
  "Perovskite_surface_treatment_synthesis_atmosphere_pressure": "Null",
  "Perovskite_surface_treatment_synthesis_atmosphere_relative_humidity": "Null",
  "Perovskite_surface_treatment_deposition_spin_coating_speed": "5000 rpm",
  "Perovskite_surface_treatment_deposition_spin_coating_time": "Null",
  "Perovskite_surface_treatment_deposition_thermal_annealing_temperature": "Null",
  "Perovskite_surface_treatment_deposition_thermal_annealing_time": "Null",
  "HTL_thickness": "Null",
  "HTL_stack_sequence": "Null",
  "HTL_additive_compound": "TPFB",
  "HTL_additive_concentration": "10:1 (PTAA:TPFB)",
  "HTL_deposition_method": "spin-coating",
  "HTL_deposition_solution_concentration": "30 mg/ml",
  "HTL_deposition_solvents_compound": "Null",
  "HTL_deposition_synthesis_atmosphere": "Null",
  "HTL_deposition_synthesis_atmosphere_pressure": "Null",
  "HTL_deposition_synthesis_atmosphere_relative_humidity": "Null",
  "HTL_deposition_spin_coating_speed": "2000 rpm",
  "HTL_deposition_spin_coating_time": "30 s",
  "HTL_deposition_thermal_annealing_temperature": "Null",
  "HTL_deposition_thermal_annealing_time": "Null",
  "Backcontact_thickness": "80 nm",
  "Beckcontact_deposition_method": "thermal evaporation",
  "Backcontact_deposition_atmosphere_pressure": "Null",
  "Encapsulation_method": "Null",
  "Encapsulation_atmosphere": "Null",
  "JV_measured_device_matching": "Null",
  "JV_measured_reverse_scan_Voc": "1.19 V",
  "JV_measured_reverse_scan_Jsc": "25.89 mA/cm2",
  "JV_measured_reverse_scan_FF": "80.89%",
  "JV_measured_reverse_scan_PCE": "24.91%",
  "JV_measured_forward_scan_Voc": "1.19 V",
  "JV_measured_forward_scan_Jsc": "25.91 mA/cm2",
  "JV_measured_forward_scan_FF": "80.79%",
  "JV_measured_forward_scan_PCE": "24.90%",
  "JV_measured_light_spectra": "Null",
  "JV_measured_light_spectra_intensity": "Null",
  "JV_measured_scan_speed": "0.02 V",
  "JV_measured_scan_delay_time": "Null",
  "JV_certified_PCE": "25.6%",
  "Stabilized_measured_PCE": "Null",
  "Stabilized_certified_PCE": "Null",
  "Stability_test_device_matching": "Null",
  "Stability_test_temperature": "85 °C",
  "Stability_test_atmosphere": "nitrogen glove box",
  "Stability_test_light_spectra": "Null",
  "Stability_test_light_intensity": "Null",
  "Stability_test_relative_humidity": "Null",
  "Stability_PCE_after_time": "1004 hours",
  "Stability_PCE_after_time_value": "96%"
}

File: dataset/2021-2025/10.1126_science.abp8873/Device_BestPCE_grok_10.1126_science.abp8873.json
{
  "Ref_DOI": "10.1126/science.abp8873",
  "Ref_journal": "Science",
  "Ref_publication_year": "2022",
  "Ref_title": "Inactive (PbI2)2RbCl stabilizes perovskite films for efficient solar cells",
  "Cell_architecture": "NIP",
  "Cell_stack_sequence": "FTO/SnO2/Perovskite/PEAI/Spiro-OMeTAD/Au",
  "Cell_area_measured": "0.07414 cm2",
  "ETL_thickness": "Null",
  "ETL_stack_sequence": "SnO2",
  "ETL_additive_compound": "Null",
  "ETL_additive_concentration": "Null",
  "ETL_deposition_method": "Spin-coating",
  "ETL_deposition_solution_concentration": "2.67%",
  "ETL_deposition_solvents_compound": "Water",
  "ETL_deposition_synthesis_atmosphere": "Air",
  "ETL_deposition_synthesis_atmosphere_pressure": "1 atm",
  "ETL_deposition_synthesis_atmosphere_relative_humidity": "Null",
  "ETL_deposition_spin_coating_speed": "4000 rpm",
  "ETL_deposition_spin_coating_time": "30 s",
  "ETL_deposition_thermal_annealing_temperature": "150 °C",
  "ETL_deposition_thermal_annealing_time": "30 min",
  "Perovskite_dimension": "3D",
  "Perovskite_thickness": "Null",
  "Perovskite_composition_long_form": "FAPbI3",
  "Perovskite_additive_compound": "RbCl; MACl",
  "Perovskite_additive_concentration": "5 mol%; 9-18 mg/mL",
  "Perovskite_bandgap": "Null",
  "Perovskite_deposition_method": "Spin-coating",
  "Perovskite_deposition_sequential_spin_coating": "True",
  "Perovskite_deposition_spin_coating_antisolvent": "Null",
  "Perovskite_deposition_reaction_solutions_compounds": "PbI2; FAI:MACl",
  "Perovskite_deposition_reaction_solutions_concentrations": "1.5 M; 90 mg:9-18 mg in 1 mL",
  "Perovskite_deposition_final_solutions_concentration_before_deposition": "Null",
  "Perovskite_deposition_solvents_compound": "DMF:DMSO; IPA",
  "Perovskite_deposition_solvents_mixing_ratio": "9:1; Null",
  "Perovskite_deposition_synthesis_atmosphere": "Nitrogen",
  "Perovskite_deposition_synthesis_atmosphere_pressure": "Null",
  "Perovskite_deposition_synthesis_atmosphere_relative_humidity": "Null",
  "Perovskite_deposition_spin_coating_speed": "1500 rpm; 1800 rpm",
  "Perovskite_deposition_spin_coating_time": "30 s; 30 s",
  "Perovskite_deposition_thermal_annealing_atmosphere": "Air",
  "Perovskite_deposition_thermal_annealing_temperature": "70 °C; 150 °C",
  "Perovskite_deposition_thermal_annealing_time": "1 min; 15 min",
  "Perovskite_surface_treatment_material": "PEAI",
  "Perovskite_surface_treatment_method": "Spin-coating",
  "Perovskite_surface_treatment_solution_concentration": "20 mM",
  "Perovskite_surface_treatment_solvents_compound": "IPA",
  "Perovskite_surface_treatment_synthesis_atmosphere": "Nitrogen",
  "Perovskite_surface_treatment_synthesis_atmosphere_pressure": "Null",
  "Perovskite_surface_treatment_synthesis_atmosphere_relative_humidity": "Null",
  "Perovskite_surface_treatment_deposition_spin_coating_speed": "5000 rpm",
  "Perovskite_surface_treatment_deposition_spin_coating_time": "Null",
  "Perovskite_surface_treatment_deposition_thermal_annealing_temperature": "Null",
  "Perovskite_surface_treatment_deposition_thermal_annealing_time": "Null",
  "HTL_thickness": "Null",
  "HTL_stack_sequence": "Spiro-OMeTAD",
  "HTL_additive_compound": "Li-TFSI; tBP",
  "HTL_additive_concentration": "260 mg/mL; Null",
  "HTL_deposition_method": "Spin-coating",
  "HTL_deposition_solution_concentration": "90 mg/mL",
  "HTL_deposition_solvents_compound": "Chlorobenzene",
  "HTL_deposition_synthesis_atmosphere": "Nitrogen",
  "HTL_deposition_synthesis_atmosphere_pressure": "Null",
  "HTL_deposition_synthesis_atmosphere_relative_humidity": "Null",
  "HTL_deposition_spin_coating_speed": "1500 rpm",
  "HTL_deposition_spin_coating_time": "30 s",
  "HTL_deposition_thermal_annealing_temperature": "Null",
  "HTL_deposition_thermal_annealing_time": "Null",
  "Backcontact_thickness": "80 nm",
  "Beckcontact_deposition_method": "Thermal evaporation",
  "Backcontact_deposition_atmosphere_pressure": "Null",
  "Encapsulation_method": "Null",
  "Encapsulation_atmosphere": "Null",
  "JV_measured_device_matching": "True",
  "JV_measured_reverse_scan_Voc": "1.19 V",
  "JV_measured_reverse_scan_Jsc": "25.89 mA/cm2",
  "JV_measured_reverse_scan_FF": "80.89 %",
  "JV_measured_reverse_scan_PCE": "24.91 %",
  "JV_measured_forward_scan_Voc": "1.19 V",
  "JV_measured_forward_scan_Jsc": "25.91 mA/cm2",
  "JV_measured_forward_scan_FF": "80.79 %",
  "JV_measured_forward_scan_PCE": "24.90 %",
  "JV_measured_light_spectra": "AM1.5G",
  "JV_measured_light_spectra_intensity": "100 mW/cm2",
  "JV_measured_scan_speed": "Null",
  "JV_measured_scan_delay_time": "Null",
  "JV_certified_PCE": "25.6 %",
  "Stabilized_measured_PCE": "25.7 %",
  "Stabilized_certified_PCE": "Null",
  "Stability_test_device_matching": "True",
  "Stability_test_temperature": "85 °C",
  "Stability_test_atmosphere": "Nitrogen",
  "Stability_test_light_spectra": "Null",
  "Stability_test_light_intensity": "Null",
  "Stability_test_relative_humidity": "Null",
  "Stability_PCE_after_time": "500 hours",
  "Stability_PCE_after_time_value": "80 %"
}
