Repository: jiayijdong/PSCbench

# PSCbench


**PSCbench** is a novel benchmark for materials science research-level scientific
dataset curation sourced from published journals. The benchmark is designed to evaluate the complex classification capabilities,
strong domain knowledge, and advanced calculation skills of LLMs.

## Data


The PSCbench dataset is under dataset folder in json file format. Each file is list of dictionary and can be extracted using following scripts.
Each file stands for one published journal, which is fully elaborated in the paper. 

```
with open("./dataset/retroactive/{}.json".format(subject), encoding='utf-8') as json_file:
    problems=json.load(json_file)
```

File: dataset/2021-2025/10.1126_science.abp8873/Device_BestPCE_o3_10.1126_science.abp8873.json
{
  "Ref_DOI": "10.1126/science.abp8873",
  "Ref_journal": "Science",
  "Ref_publication_year": "2022",
  "Ref_title": "Inactive (PbI2)2RbCl stabilizes perovskite films for efficient solar cells",
  "Cell_architecture": "NIP",
  "Cell_stack_sequence": "FTO/SnO2/FAPbI3(PIRC)/PEAI/Spiro-OMeTAD/Au",
  "Cell_area_measured": "0.07414 cm2",
  "ETL_thickness": "Null",
  "ETL_stack_sequence": "SnO2",
  "ETL_additive_compound": "Null",
  "ETL_additive_concentration": "Null",
  "ETL_deposition_method": "Spin-coating",
  "ETL_deposition_solution_concentration": "2.67 wt%",
  "ETL_deposition_solvents_compound": "Water",
  "ETL_deposition_synthesis_atmosphere": "Air",
  "ETL_deposition_synthesis_atmosphere_pressure": "1 atm",
  "ETL_deposition_synthesis_atmosphere_relative_humidity": "Null",
  "ETL_deposition_spin_coating_speed": "4000 rpm",
  "ETL_deposition_spin_coating_time": "30 s",
  "ETL_deposition_thermal_annealing_temperature": "150 °C",
  "ETL_deposition_thermal_annealing_time": "30 min",
  "Perovskite_dimension": "3D",
  "Perovskite_thickness": "Null",
  "Perovskite_composition_long_form": "FAPbI3",
  "Perovskite_additive_compound": "RbCl; MACl",
  "Perovskite_additive_concentration": "5 mol%; 9-18 mg/mL",
  "Perovskite_bandgap": "Null",
  "Perovskite_deposition_method": "Spin-coating",
  "Perovskite_deposition_sequential_spin_coating": "True",
  "Perovskite_deposition_spin_coating_antisolvent": "Null",
  "Perovskite_deposition_reaction_solutions_compounds": "PbI2+RbCl; FAI+MACl",
  "Perovskite_deposition_reaction_solutions_concentrations": "1.5 M PbI2 with 5 mol% RbCl; 90 mg/mL FAI with 9-18 mg/mL MACl",
  "Perovskite_deposition_final_solutions_concentration_before_deposition": "Null",
  "Perovskite_deposition_solvents_compound": "DMF; DMSO; IPA",
  "Perovskite_deposition_solvents_mixing_ratio": "DMF:DMSO 9:1; IPA pure",
  "Perovskite_deposition_synthesis_atmosphere": "Nitrogen",
  "Perovskite_deposition_synthesis_atmosphere_pressure": "1 atm",
  "Perovskite_deposition_synthesis_atmosphere_relative_humidity": "Null",
  "Perovskite_deposition_spin_coating_speed": "1500 rpm;1800 rpm",
  "Perovskite_deposition_spin_coating_time": "30 s;30 s",
  "Perovskite_deposition_thermal_annealing_atmosphere": "Air",
  "Perovskite_deposition_thermal_annealing_temperature": "150 °C",
  "Perovskite_deposition_thermal_annealing_time": "15 min",
  "Perovskite_surface_treatment_material": "PEAI",
  "Perovskite_surface_treatment_method": "Spin-coating",
  "Perovskite_surface_treatment_solution_concentration": "20 mM",
  "Perovskite_surface_treatment_solvents_compound": "IPA",
  "Perovskite_surface_treatment_synthesis_atmosphere": "Nitrogen",
  "Perovskite_surface_treatment_synthesis_atmosphere_pressure": "1 atm",
  "Perovskite_surface_treatment_synthesis_atmosphere_relative_humidity": "Null",
  "Perovskite_surface_treatment_deposition_spin_coating_speed": "5000 rpm",
  "Perovskite_surface_treatment_deposition_spin_coating_time": "Null",
  "Perovskite_surface_treatment_deposition_thermal_annealing_temperature": "Null",
  "Perovskite_surface_treatment_deposition_thermal_annealing_time": "Null",
  "HTL_thickness": "Null",
  "HTL_stack_sequence": "Spiro-OMeTAD",
  "HTL_additive_compound": "Li-TFSI; tBP",
  "HTL_additive_concentration": "Li-TFSI 260 mg/mL stock (44 µL); tBP 37 µL",
  "HTL_deposition_method": "Spin-coating",
  "HTL_deposition_solution_concentration": "90 mg/mL",
  "HTL_deposition_solvents_compound": "Chlorobenzene",
  "HTL_deposition_synthesis_atmosphere": "Nitrogen",
  "HTL_deposition_synthesis_atmosphere_pressure": "1 atm",
  "HTL_deposition_synthesis_atmosphere_relative_humidity": "Null",
  "HTL_deposition_spin_coating_speed": "1500 rpm",
  "HTL_deposition_spin_coating_time": "30 s",
  "HTL_deposition_thermal_annealing_temperature": "Null",
  "HTL_deposition_thermal_annealing_time": "Null",
  "Backcontact_thickness": "80 nm",
  "Beckcontact_deposition_method": "Thermal evaporation",
  "Backcontact_deposition_atmosphere_pressure": "Null",
  "Encapsulation_method": "Null",
  "Encapsulation_atmosphere": "Null",
  "JV_measured_device_matching": "True",
  "JV_measured_reverse_scan_Voc": "Null",
  "JV_measured_reverse_scan_Jsc": "Null",
  "JV_measured_reverse_scan_FF": "Null",
  "JV_measured_reverse_scan_PCE": "26.1 %",
  "JV_measured_forward_scan_Voc": "Null",
  "JV_measured_forward_scan_Jsc": "Null",
  "JV_measured_forward_scan_FF": "Null",
  "JV_measured_forward_scan_PCE": "Null",
  "JV_measured_light_spectra": "AM1.5G",
  "JV_measured_light_spectra_intensity": "100 mW/cm2",
  "JV_measured_scan_speed": "Null",
  "JV_measured_scan_delay_time": "Null",
  "JV_certified_PCE": "25.6 %",
  "Stabilized_measured_PCE": "25.7 %",
  "Stabilized_certified_PCE": "Null",
  "Stability_test_device_matching": "True",
  "Stability_test_temperature": "85 °C",
  "Stability_test_atmosphere": "Nitrogen",
  "Stability_test_light_spectra": "AM1.5G",
  "Stability_test_light_intensity": "100 mW/cm2",
  "Stability_test_relative_humidity": "Null",
  "Stability_PCE_after_time": "500 hours",
  "Stability_PCE_after_time_value": "80 %"
}

File: dataset/2021-2025/10.1126_science.abp8873/Device_BestPCE_o4_mini_10.1126_science.abp8873.json
{
  "Ref_DOI": "10.1126/science.abp8873",
  "Ref_journal": "Science",
  "Ref_publication_year": "2022",
  "Ref_title": "Inactive (PbI2)2RbCl stabilizes perovskite films for efficient solar cells",
  "Cell_architecture": "NIP",
  "Cell_stack_sequence": "FTO/SnO2/PIRC-perovskite/PEAI/spiro-OMeTAD/Au",
  "Cell_area_measured": "0.07414 cm2",
  "ETL_thickness": "Null",
  "ETL_stack_sequence": "SnO2",
  "ETL_additive_compound": "Null",
  "ETL_additive_concentration": "Null",
  "ETL_deposition_method": "Spin-coating",
  "ETL_deposition_solution_concentration": "2.67 wt%",
  "ETL_deposition_solvents_compound": "H2O",
  "ETL_deposition_synthesis_atmosphere": "Air",
  "ETL_deposition_synthesis_atmosphere_pressure": "1 atm",
  "ETL_deposition_synthesis_atmosphere_relative_humidity": "Null",
  "ETL_deposition_spin_coating_speed": "4000 rpm",
  "ETL_deposition_spin_coating_time": "30 s",
  "ETL_deposition_thermal_annealing_temperature": "150 °C",
  "ETL_deposition_thermal_annealing_time": "30 min",
  "Perovskite_dimension": "3D",
  "Perovskite_thickness": "Null",
  "Perovskite_composition_long_form": "FAPbI3",
  "Perovskite_additive_compound": "MACl;RbCl",
  "Perovskite_additive_concentration": "9-18 mg/mL;5 mol%",
  "Perovskite_bandgap": "Null",
  "Perovskite_deposition_method": "Spin-coating",
  "Perovskite_deposition_sequential_spin_coating": "True",
  "Perovskite_deposition_spin_coating_antisolvent": "Null",
  "Perovskite_deposition_reaction_solutions_compounds": "PbI2 solution;FAI+MACl solution",
  "Perovskite_deposition_reaction_solutions_concentrations": "1.5 M;FAI:90 mg/mL, MACl:9-18 mg/mL",
  "Perovskite_deposition_final_solutions_concentration_before_deposition": "Null",
  "Perovskite_deposition_solvents_compound": "DMF;DMSO;IPA",
  "Perovskite_deposition_solvents_mixing_ratio": "9:1;",
  "Perovskite_deposition_synthesis_atmosphere": "Nitrogen",
  "Perovskite_deposition_synthesis_atmosphere_pressure": "1 atm",
  "Perovskite_deposition_synthesis_atmosphere_relative_humidity": "Null",
  "Perovskite_deposition_spin_coating_speed": "1500 rpm;1800 rpm",
  "Perovskite_deposition_spin_coating_time": "30 s;30 s",
  "Perovskite_deposition_thermal_annealing_atmosphere": "Air",
  "Perovskite_deposition_thermal_annealing_temperature": "70 °C;150 °C",
  "Perovskite_deposition_thermal_annealing_time": "1 min;15 min",
  "Perovskite_surface_treatment_material": "PEAI",
  "Perovskite_surface_treatment_method": "Spin-coating",
  "Perovskite_surface_treatment_solution_concentration": "20 mM",
  "Perovskite_surface_treatment_solvents_compound": "IPA",
  "Perovskite_surface_treatment_synthesis_atmosphere": "Nitrogen",
  "Perovskite_surface_treatment_synthesis_atmosphere_pressure": "1 atm",
  "Perovskite_surface_treatment_synthesis_atmosphere_relative_humidity": "Null",
  "Perovskite_surface_treatment_deposition_spin_coating_speed": "5000 rpm",
  "Perovskite_surface_treatment_deposition_spin_coating_time": "Null",
  "Perovskite_surface_treatment_deposition_thermal_annealing_temperature": "Null",
  "Perovskite_surface_treatment_deposition_thermal_annealing_time": "Null",
  "HTL_thickness": "Null",
  "HTL_stack_sequence": "Spiro-OMeTAD",
  "HTL_additive_compound": "Li-TFSI;tBP",
  "HTL_additive_concentration": "260 mg/mL",
  "HTL_deposition_method": "Spin-coating",
  "HTL_deposition_solution_concentration": "90 mg/mL",
  "HTL_deposition_solvents_compound": "Chlorobenzene",
  "HTL_deposition_synthesis_atmosphere": "Nitrogen",
  "HTL_deposition_synthesis_atmosphere_pressure": "1 atm",
  "HTL_deposition_synthesis_atmosphere_relative_humidity": "Null",
  "HTL_deposition_spin_coating_speed": "1500 rpm",
  "HTL_deposition_spin_coating_time": "30 s",
  "HTL_deposition_thermal_annealing_temperature": "Null",
  "HTL_deposition_thermal_annealing_time": "Null",
  "Backcontact_thickness": "80 nm",
  "Beckcontact_deposition_method": "Thermal evaporation",
  "Backcontact_deposition_atmosphere_pressure": "Null",
  "Encapsulation_method": "Null",
  "Encapsulation_atmosphere": "Null",
  "JV_measured_device_matching": "True",
  "JV_measured_reverse_scan_Voc": "1.1824 V",
  "JV_measured_reverse_scan_Jsc": "26.18 mA/cm2",
  "JV_measured_reverse_scan_FF": "82.6 %",
  "JV_measured_reverse_scan_PCE": "25.56 %",
  "JV_measured_forward_scan_Voc": "Null",
  "JV_measured_forward_scan_Jsc": "Null",
  "JV_measured_forward_scan_FF": "Null",
  "JV_measured_forward_scan_PCE": "Null",
  "JV_measured_light_spectra": "AM1.5G",
  "JV_measured_light_spectra_intensity": "100 mW/cm2",
  "JV_measured_scan_speed": "Null",
  "JV_measured_scan_delay_time": "Null",
  "JV_certified_PCE": "25.56",
  "Stabilized_measured_PCE": "25.7 %",
  "Stabilized_certified_PCE": "Null",
  "Stability_test_device_matching": "True",
  "Stability_test_temperature": "85 °C",
  "Stability_test_atmosphere": "Nitrogen",
  "Stability_test_light_spectra": "Null",
  "Stability_test_light_intensity": "Null",
  "Stability_test_relative_humidity": "Null",
  "Stability_PCE_after_time": "500 hours",
  "Stability_PCE_after_time_value": "80 %"
}
