Repository: jiayijdong/PSCbench

# PSCbench


**PSCbench** is a novel benchmark for materials science research-level scientific
dataset curation sourced from published journals. The benchmark is designed to evaluate the complex classification capabilities,
strong domain knowledge, and advanced calculation skills of LLMs. 

We developed an innovative **evaluation protocol** for a detailed analysis of classification abilities of leading commercially available Large Language Models. This
involves instructing LLMs to extract key knowledge information within a predefined set of
dataset template. This process offers a fine-grained understanding that LLM works as well as a human in annotating the data
and actually finds out when the humans failed to annotate the data
.

## Data


The PSCbench dataset is under dataset folder in json file format. Each file is list of dictionary and can be extracted using following scripts.
Each file stands for one published journal, which is fully elaborated in the paper. 

```
with open("./dataset/retroactive/{}.json".format(subject), encoding='utf-8') as json_file:
    problems=json.load(json_file)
```

## Evaluation
To evaluate our data using LLM, please refer to folder under eval

## Analysis (Evaluation Protocol)
The evaluation protocol involves analyzing both LLM
and reference (correct) ground truth with the assistance of human annotators to identify the key information in the literature.
These reasons are then summarized into 4 categories: **Tag, Materials, Fabrication and Properties**. Subsequently, a LLM verifier is employed to automatically attribute each
incorrectly extracted answer into a certain field. The resulting error profiles enable the
interpretation of the improved skills by certain prompting strategies and direct comparison of various
strategies.

### run evaluation protocol
After running the evaluation part, use the output to run the evaluation protocol. 
```
cd eval
OPENAI_API_KEY=your_key python ana_error.py --setting your_setting 
```

## Citation
If you find our paper useful, please cite our paper
```
@misc{dong2024pscbench,
  author = {Dong, Jiayi and Huang, Zijian and Yao, Yu and Shen, Zhichao and Liu, Junkai and Tong, Yiushun and Tsai, Chu-Yen and Duan, Haoxiang and Yang, Wenxin and Gong, Ming and Xu, Wei and Kundu, Arnesh and Zhang, Ying and Huang, Joshua and Tong, Xinyang and Yeh, Eric and Zhu, Yingke and Ng, Charlotte and Du, Yilun and Li, Ju and Schwalbe-Koda, Daniel and Yang, Yang},
  title = {{PSCBENCH: A Benchmark for Large-Scale Automated Knowledge Extraction and Data Curation in Perovskite Solar Cell Literature}},
  note = {Preprint},
  year = {2024},
  url = {https://arxiv.org/abs/XXXX.XXXXX}  
}

```

File: dataset/2021-2025/10.1126_science.abq6235/Device_BestPCE_10.1126_science.abq6235.json
{
    "Ref_DOI": "10.1126/science.abq6235",
    "Ref_journal": "Science",
    "Ref_publication_year": "2022",
    "Ref_title": "Transporting holes stably under iodide invasion in efficient perovskite solar cells",
    "Cell_architecture": "NIP",
    "Cell_stack_sequence": "FTO/SnOx/SnO2/(FAPbI3)0.92(MAPbBr3)0.08/HFDF-PTAA/Au",
    "Cell_area_measured": "0.08 cm2",
    "ETL_thickness": "Null",
    "ETL_stack_sequence": "SnOx/SnO2",
    "ETL_additive_compound": "Null",
    "ETL_additive_concentration": "Null",
    "ETL_deposition_method": "Chemical bath deposition/Spin-coating",
    "ETL_deposition_solution_concentration": "Null",
    "ETL_deposition_solvents_compound": "Null",
    "ETL_deposition_synthesis_atmosphere": "Air",
    "ETL_deposition_synthesis_atmosphere_pressure": "1 atm",
    "ETL_deposition_synthesis_atmosphere_relative_humidity": "Null",
    "ETL_deposition_spin_coating_speed": "3000 rpm",
    "ETL_deposition_spin_coating_time": "30 s",
    "ETL_deposition_thermal_annealing_temperature": "150 °C",
    "ETL_deposition_thermal_annealing_time": "30 min",
    "Perovskite_dimension": "3D",
    "Perovskite_thickness": "Null",
    "Perovskite_composition_long_form": "(FAPbI3)0.92(MAPbBr3)0.08",
    "Perovskite_additive_compound": "MABr;MACl",
    "Perovskite_additive_concentration": "2.14 mg/mL;12.86 mg/mL",
    "Perovskite_bandgap": "Null",
    "Perovskite_deposition_method": "Spin-coating",
    "Perovskite_deposition_sequential_spin_coating": "True",
    "Perovskite_deposition_spin_coating_antisolvent": "Null",
    "Perovskite_deposition_reaction_solutions_compounds": "PbI2;FAI:MABr:MACl",
    "Perovskite_deposition_reaction_solutions_concentrations": "1.4 M;75 mg:2.14 mg:12.86 mg in 1 ml IPA",
    "Perovskite_deposition_final_solutions_concentration_before_deposition": "Null",
    "Perovskite_deposition_solvents_compound": "DMF:DMSO;IPA",
    "Perovskite_deposition_solvents_mixing_ratio": "94:6;Null",
    "Perovskite_deposition_synthesis_atmosphere": "Air",
    "Perovskite_deposition_synthesis_atmosphere_pressure": "1 atm",
    "Perovskite_deposition_synthesis_atmosphere_relative_humidity": "30-40%",
    "Perovskite_deposition_spin_coating_speed": "1500 rpm;1500 rpm",
    "Perovskite_deposition_spin_coating_time": "40 s;30 s",
    "Perovskite_deposition_thermal_annealing_atmosphere": "Air",
    "Perovskite_deposition_thermal_annealing_temperature": "150 °C",
    "Perovskite_deposition_thermal_annealing_time": "20 min",
    "Perovskite_surface_treatment_material": "Octylammonium iodide",
    "Perovskite_surface_treatment_method": "Spin-coating",
    "Perovskite_surface_treatment_solution_concentration": "15 mmol",
    "Perovskite_surface_treatment_solvents_compound": "IPA",
    "Perovskite_surface_treatment_synthesis_atmosphere": "Null",
    "Perovskite_surface_treatment_synthesis_atmosphere_pressure": "Null",
    "Perovskite_surface_treatment_synthesis_atmosphere_relative_humidity": "Null",
    "Perovskite_surface_treatment_deposition_spin_coating_speed": "5000 rpm",
    "Perovskite_surface_treatment_deposition_spin_coating_time": "Null",
    "Perovskite_surface_treatment_deposition_thermal_annealing_temperature": "Null",
    "Perovskite_surface_treatment_deposition_thermal_annealing_time": "Null",
    "HTL_thickness": "Null",
    "HTL_stack_sequence": "HFDF-PTAA",
    "HTL_additive_compound": "Null",
    "HTL_additive_concentration": "Null",
    "HTL_deposition_method": "Spin-Coating",
    "HTL_deposition_solution_concentration": "20 mg/mL",
    "HTL_deposition_solvents_compound": "Toluene",
    "HTL_deposition_synthesis_atmosphere": "Null",
    "HTL_deposition_synthesis_atmosphere_pressure": "Null",
    "HTL_deposition_synthesis_atmosphere_relative_humidity": "Null",
    "HTL_deposition_spin_coating_speed": "3000 rpm",
    "HTL_deposition_spin_coating_time": "Null",
    "HTL_deposition_thermal_annealing_temperature": "100 °C",
    "HTL_deposition_thermal_annealing_time": "10 min",
    "Backcontact_thickness": "100 nm",
    "Beckcontact_deposition_method": "Thermal evaporation",
    "Backcontact_deposition_atmosphere_pressure": "Null",
    "Encapsulation_method": "UV-curable epoxy",
    "Encapsulation_atmosphere": "Nitrogen",
    "JV_measured_device_matching": "True",
    "JV_measured_reverse_scan_Voc": "1.14 V",
    "JV_measured_reverse_scan_Jsc": "25.2 mA/cm2",
    "JV_measured_reverse_scan_FF": "83.7%",
    "JV_measured_reverse_scan_PCE": "24.0%",
    "JV_measured_forward_scan_Voc": "Null",
    "JV_measured_forward_scan_Jsc": "Null",
    "JV_measured_forward_scan_FF": "Null",
    "JV_measured_forward_scan_PCE": "Null",
    "JV_measured_light_spectra": "AM1.5G",
    "JV_measured_light_spectra_intensity": "100 mW/cm2",
    "JV_measured_scan_speed": "Null",
    "JV_measured_scan_delay_time": "Null",
    "JV_certified_PCE": "23.9%",
    "Stabilized_measured_PCE": "23.9%",
    "Stabilized_certified_PCE": "23.9%",
    "Stability_test_device_matching": "True",
    "Stability_test_temperature": "85 °C",
    "Stability_test_atmosphere": "Air",
    "Stability_test_light_spectra": "AM1.5G",
    "Stability_test_light_intensity": "100 mW/cm2",
    "Stability_test_relative_humidity": "Null",
    "Stability_PCE_after_time": "1000 hours",
    "Stability_PCE_after_time_value": "92%"
}

File: dataset/2021-2025/10.1126_science.abq6235/Device_BestPCE_Gemini_1.5_pro_10.1126_science.abq6235.json
{
  "Ref_DOI": "10.1126/science.abq6235",
  "Ref_journal": "Science",
  "Ref_publication_year": "2022",
  "Ref_title": "Transporting holes stably under iodide invasion in efficient perovskite solar cells",
  "Cell_architecture": "NIP",
  "Cell_stack_sequence": "FTO/SnOx/SnO2/Perovskite/HFDF-PTAA/Au",
  "Cell_area_measured": "0.08 cm2",
  "ETL_thickness": "Null",
  "ETL_stack_sequence": "SnOx/SnO2",
  "ETL_additive_compound": "Null",
  "ETL_additive_concentration": "Null",
  "ETL_deposition_method": "CBD/Spin-coating",
  "ETL_deposition_solution_concentration": "Null/2%",
  "ETL_deposition_solvents_compound": "H2O/H2O",
  "ETL_deposition_synthesis_atmosphere": "Air/Air",
  "ETL_deposition_synthesis_atmosphere_pressure": "1 atm/1 atm",
  "ETL_deposition_synthesis_atmosphere_relative_humidity": "Null/Null",
  "ETL_deposition_spin_coating_speed": "Null/3000 rpm",
  "ETL_deposition_spin_coating_time": "Null/30 s",
  "ETL_deposition_thermal_annealing_temperature": "180 °C/150 °C",
  "ETL_deposition_thermal_annealing_time": "60 min/30 min",
  "Perovskite_dimension": "3D",
  "Perovskite_thickness": "Null",
  "Perovskite_composition_long_form": "(FAPbI3)0.92(MAPbBr3)0.08",
  "Perovskite_additive_compound": "Null",
  "Perovskite_additive_concentration": "Null",
  "Perovskite_bandgap": "Null",
  "Perovskite_deposition_method": "Spin-coating",
  "Perovskite_deposition_sequential_spin_coating": "True",
  "Perovskite_deposition_spin_coating_antisolvent": "Null",
  "Perovskite_deposition_reaction_solutions_compounds": "PbI2;FAI;MABr;MACl",
  "Perovskite_deposition_reaction_solutions_concentrations": "1.4 M;75 mg/ml;2.14 mg/ml;12.86 mg/ml",
  "Perovskite_deposition_final_solutions_concentration_before_deposition": "Null",
  "Perovskite_deposition_solvents_compound": "DMF;DMSO;IPA",
  "Perovskite_deposition_solvents_mixing_ratio": "94:6;Null",
  "Perovskite_deposition_synthesis_atmosphere": "Air",
  "Perovskite_deposition_synthesis_atmosphere_pressure": "1 atm",
  "Perovskite_deposition_synthesis_atmosphere_relative_humidity": "30-40%",
  "Perovskite_deposition_spin_coating_speed": "1500 rpm;1500 rpm",
  "Perovskite_deposition_spin_coating_time": "40 s;30 s",
  "Perovskite_deposition_thermal_annealing_atmosphere": "Air",
  "Perovskite_deposition_thermal_annealing_temperature": "150 °C",
  "Perovskite_deposition_thermal_annealing_time": "20 min",
  "Perovskite_surface_treatment_material": "Octylammonium iodide",
  "Perovskite_surface_treatment_method": "Spin-coating",
  "Perovskite_surface_treatment_solution_concentration": "15 mmol/ml",
  "Perovskite_surface_treatment_solvents_compound": "IPA",
  "Perovskite_surface_treatment_synthesis_atmosphere": "Null",
  "Perovskite_surface_treatment_synthesis_atmosphere_pressure": "1 atm",
  "Perovskite_surface_treatment_synthesis_atmosphere_relative_humidity": "Null",
  "Perovskite_surface_treatment_deposition_spin_coating_speed": "5000 rpm",
  "Perovskite_surface_treatment_deposition_spin_coating_time": "Null",
  "Perovskite_surface_treatment_deposition_thermal_annealing_temperature": "Null",
  "Perovskite_surface_treatment_deposition_thermal_annealing_time": "Null",
  "HTL_thickness": "Null",
  "HTL_stack_sequence": "PTAA",
  "HTL_additive_compound": "Null",
  "HTL_additive_concentration": "Null",
  "HTL_deposition_method": "Spin-coating",
  "HTL_deposition_solution_concentration": "20 mg/ml",
  "HTL_deposition_solvents_compound": "Toluene",
  "HTL_deposition_synthesis_atmosphere": "Null",
  "HTL_deposition_synthesis_atmosphere_pressure": "1 atm",
  "HTL_deposition_synthesis_atmosphere_relative_humidity": "Null",
  "HTL_deposition_spin_coating_speed": "3000 rpm",
  "HTL_deposition_spin_coating_time": "Null",
  "HTL_deposition_thermal_annealing_temperature": "Null",
  "HTL_deposition_thermal_annealing_time": "Null",
  "Backcontact_thickness": "100 nm",
  "Beckcontact_deposition_method": "Thermal evaporation",
  "Backcontact_deposition_atmosphere_pressure": "Null",
  "Encapsulation_method": "UV-curable epoxy; glass cover slide with desiccant",
  "Encapsulation_atmosphere": "Nitrogen",
  "JV_measured_device_matching": "True",
  "JV_measured_reverse_scan_Voc": "Null",
  "JV_measured_reverse_scan_Jsc": "Null",
  "JV_measured_reverse_scan_FF": "Null",
  "JV_measured_reverse_scan_PCE": "Null",
  "JV_measured_forward_scan_Voc": "1.14 V",
  "JV_measured_forward_scan_Jsc": "25.2 mA/cm2",
  "JV_measured_forward_scan_FF": "83.7%",
  "JV_measured_forward_scan_PCE": "24.0%",
  "JV_measured_light_spectra": "AM1.5G",
  "JV_measured_light_spectra_intensity": "100 mW/cm2",
  "JV_measured_scan_speed": "Null",
  "JV_measured_scan_delay_time": "200 ms",
  "JV_certified_PCE": "23.9%",
  "Stabilized_measured_PCE": "23.9%",
  "Stabilized_certified_PCE": "Null",
  "Stability_test_device_matching": "True",
  "Stability_test_temperature": "85 °C",
  "Stability_test_atmosphere": "Air",
  "Stability_test_light_spectra": "AM1.5G",
  "Stability_test_light_intensity": "100 mW/cm2",
  "Stability_test_relative_humidity": "Null",
  "Stability_PCE_after_time": "1000 hours",
  "Stability_PCE_after_time_value": "92%"
}

File: dataset/2021-2025/10.1126_science.abq6235/Device_BestPCE_Gemini_2.0_Flash_10.1126_science.abq6235.json
{
  "Ref_DOI": "10.1126/science.abq6235",
  "Ref_journal": "Science",
  "Ref_publication_year": "2022",
  "Ref_title": "Transporting holes stably under iodide invasion in efficient perovskite solar cells",
  "Cell_architecture": "NIP",
  "Cell_stack_sequence": "FTO/SnOx/SnO2/(FAPbI3)0.92(MAPbBr3)0.08/HFDF-PTAA/Au",
  "Cell_area_measured": "0.08 cm2",
  "ETL_thickness": "Null",
  "ETL_stack_sequence": "SnOx/SnO2",
  "ETL_additive_compound": "Null",
  "ETL_additive_concentration": "Null",
  "ETL_deposition_method": "chemical bath deposition (CBD)/Spin-coating",
  "ETL_deposition_solution_concentration": "2%",
  "ETL_deposition_solvents_compound": "deionized water/IPA",
  "ETL_deposition_synthesis_atmosphere": "Air",
  "ETL_deposition_synthesis_atmosphere_pressure": "1 atm",
  "ETL_deposition_synthesis_atmosphere_relative_humidity": "Null",
  "ETL_deposition_spin_coating_speed": "3000 rpm",
  "ETL_deposition_spin_coating_time": "30 s",
  "ETL_deposition_thermal_annealing_temperature": "180 °C/150 °C",
  "ETL_deposition_thermal_annealing_time": "1 hour/30 min",
  "Perovskite_dimension": "3D",
  "Perovskite_thickness": "Null",
  "Perovskite_composition_long_form": "(FAPbI3)0.92(MAPbBr3)0.08",
  "Perovskite_additive_compound": "FAI;MABr;MACl;octylammonium iodide",
  "Perovskite_additive_concentration": "Null",
  "Perovskite_bandgap": "Null",
  "Perovskite_deposition_method": "Spin-coating",
  "Perovskite_deposition_sequential_spin_coating": "True",
  "Perovskite_deposition_spin_coating_antisolvent": "Null",
  "Perovskite_deposition_reaction_solutions_compounds": "PbI2;FAI:MABr:MACl",
  "Perovskite_deposition_reaction_solutions_concentrations": "1.4 M;75 mg:2.14 mg:12.86 mg in 1 ml",
  "Perovskite_deposition_final_solutions_concentration_before_deposition": "Null",
  "Perovskite_deposition_solvents_compound": "DMF:DMSO;IPA",
  "Perovskite_deposition_solvents_mixing_ratio": "94:6;Null",
  "Perovskite_deposition_synthesis_atmosphere": "Air",
  "Perovskite_deposition_synthesis_atmosphere_pressure": "1 atm",
  "Perovskite_deposition_synthesis_atmosphere_relative_humidity": "30-40%",
  "Perovskite_deposition_spin_coating_speed": "1500 rpm;1500 rpm",
  "Perovskite_deposition_spin_coating_time": "40 s;30 s",
  "Perovskite_deposition_thermal_annealing_atmosphere": "Air",
  "Perovskite_deposition_thermal_annealing_temperature": "150°C",
  "Perovskite_deposition_thermal_annealing_time": "20 min",
  "Perovskite_surface_treatment_material": "octylammonium iodide",
  "Perovskite_surface_treatment_method": "Spin-coating",
  "Perovskite_surface_treatment_solution_concentration": "15 mmol/L",
  "Perovskite_surface_treatment_solvents_compound": "IPA",
  "Perovskite_surface_treatment_synthesis_atmosphere": "Null",
  "Perovskite_surface_treatment_synthesis_atmosphere_pressure": "Null",
  "Perovskite_surface_treatment_synthesis_atmosphere_relative_humidity": "Null",
  "Perovskite_surface_treatment_deposition_spin_coating_speed": "5000 rpm",
  "Perovskite_surface_treatment_deposition_spin_coating_time": "Null",
  "Perovskite_surface_treatment_deposition_thermal_annealing_temperature": "Null",
  "Perovskite_surface_treatment_deposition_thermal_annealing_time": "Null",
  "HTL_thickness": "Null",
  "HTL_stack_sequence": "HFDF-PTAA",
  "HTL_additive_compound": "Null",
  "HTL_additive_concentration": "Null",
  "HTL_deposition_method": "Spin-coating",
  "HTL_deposition_solution_concentration": "20 mg/ml",
  "HTL_deposition_solvents_compound": "toluene",
  "HTL_deposition_synthesis_atmosphere": "Null",
  "HTL_deposition_synthesis_atmosphere_pressure": "Null",
  "HTL_deposition_synthesis_atmosphere_relative_humidity": "Null",
  "HTL_deposition_spin_coating_speed": "3000 rpm",
  "HTL_deposition_spin_coating_time": "Null",
  "HTL_deposition_thermal_annealing_temperature": "Null",
  "HTL_deposition_thermal_annealing_time": "Null",
  "Backcontact_thickness": "100 nm",
  "Beckcontact_deposition_method": "Thermal evaporation",
  "Backcontact_deposition_atmosphere_pressure": "Null",
  "Encapsulation_method": "UV-curable epoxy",
  "Encapsulation_atmosphere": "Nitrogen",
  "JV_measured_device_matching": "True",
  "JV_measured_reverse_scan_Voc": "Null",
  "JV_measured_reverse_scan_Jsc": "Null",
  "JV_measured_reverse_scan_FF": "Null",
  "JV_measured_reverse_scan_PCE": "Null",
  "JV_measured_forward_scan_Voc": "1.139 V",
  "JV_measured_forward_scan_Jsc": "25.16 mA/cm2",
  "JV_measured_forward_scan_FF": "83.66 %",
  "JV_measured_forward_scan_PCE": "23.98 %",
  "JV_measured_light_spectra": "AM1.5G",
  "JV_measured_light_spectra_intensity": "100 mW cm−2",
  "JV_measured_scan_speed": "Null",
  "JV_measured_scan_delay_time": "200 ms",
  "JV_certified_PCE": "23.88 %",
  "Stabilized_measured_PCE": "23.9 %",
  "Stabilized_certified_PCE": "Null",
  "Stability_test_device_matching": "True",
  "Stability_test_temperature": "85 °C",
  "Stability_test_atmosphere": "Air",
  "Stability_test_light_spectra": "AM1.5 illumination",
  "Stability_test_light_intensity": "100 mW cm−2",
  "Stability_test_relative_humidity": "Null",
  "Stability_PCE_after_time": "1000 hours",
  "Stability_PCE_after_time_value": "92 %"
}

File: dataset/2021-2025/10.1126_science.abq6235/Device_BestPCE_Gemini_2.5_Flash_10.1126_science.abq6235.json
{
  "Ref_DOI": "10.1126/science.abq6235",
  "Ref_journal": "Science",
  "Ref_publication_year": "2022",
  "Ref_title": "Transporting holes stably under iodide invasion in efficient perovskite solar cells",
  "Cell_architecture": "NIP",
  "Cell_stack_sequence": "FTO/SnOx/SnO2/Perovskite/PTAA/Au",
  "Cell_area_measured": "0.08 cm2",
  "ETL_thickness": "Null",
  "ETL_stack_sequence": "SnOx/SnO2",
  "ETL_additive_compound": "Null",
  "ETL_additive_concentration": "Null",
  "ETL_deposition_method": "Chemical bath deposition/Spin-coating",
  "ETL_deposition_solution_concentration": "Null/2%",
  "ETL_deposition_solvents_compound": "Deionized water/H2O",
  "ETL_deposition_synthesis_atmosphere": "Null/Air",
  "ETL_deposition_synthesis_atmosphere_pressure": "Null/1 atm",
  "ETL_deposition_synthesis_atmosphere_relative_humidity": "Null/Null",
  "ETL_deposition_spin_coating_speed": "Null/3000 r.p.m.",
  "ETL_deposition_spin_coating_time": "Null/30 s",
  "ETL_deposition_thermal_annealing_temperature": "180 °C/150 °C",
  "ETL_deposition_thermal_annealing_time": "1 hour/30 min",
  "Perovskite_dimension": "3D",
  "Perovskite_thickness": "Null",
  "Perovskite_composition_long_form": "(FAPbI3)0.92(MAPbBr3)0.08",
  "Perovskite_additive_compound": "Null",
  "Perovskite_additive_concentration": "Null",
  "Perovskite_bandgap": "Null",
  "Perovskite_deposition_method": "Spin-coating",
  "Perovskite_deposition_sequential_spin_coating": "True",
  "Perovskite_deposition_spin_coating_antisolvent": "Null",
  "Perovskite_deposition_reaction_solutions_compounds": "PbI2;FAI;MABr;MACl",
  "Perovskite_deposition_reaction_solutions_concentrations": "1.4 M;75 mg/mL;2.14 mg/mL;12.86 mg/mL",
  "Perovskite_deposition_final_solutions_concentration_before_deposition": "Null",
  "Perovskite_deposition_solvents_compound": "DMF;DMSO;IPA",
  "Perovskite_deposition_solvents_mixing_ratio": "94:6;Null",
  "Perovskite_deposition_synthesis_atmosphere": "Air",
  "Perovskite_deposition_synthesis_atmosphere_pressure": "1 atm",
  "Perovskite_deposition_synthesis_atmosphere_relative_humidity": "30-40%",
  "Perovskite_deposition_spin_coating_speed": "1500 r.p.m.;1500 r.p.m.",
  "Perovskite_deposition_spin_coating_time": "40 s;30 s",
  "Perovskite_deposition_thermal_annealing_atmosphere": "Air",
  "Perovskite_deposition_thermal_annealing_temperature": "150 °C",
  "Perovskite_deposition_thermal_annealing_time": "20 min",
  "Perovskite_surface_treatment_material": "octylammonium iodide",
  "Perovskite_surface_treatment_method": "Spin-coating",
  "Perovskite_surface_treatment_solution_concentration": "15 mmol/L",
  "Perovskite_surface_treatment_solvents_compound": "IPA",
  "Perovskite_surface_treatment_synthesis_atmosphere": "Null",
  "Perovskite_surface_treatment_synthesis_atmosphere_pressure": "Null",
  "Perovskite_surface_treatment_synthesis_atmosphere_relative_humidity": "Null",
  "Perovskite_surface_treatment_deposition_spin_coating_speed": "5000 r.p.m.",
  "Perovskite_surface_treatment_deposition_spin_coating_time": "Null",
  "Perovskite_surface_treatment_deposition_thermal_annealing_temperature": "Null",
  "Perovskite_surface_treatment_deposition_thermal_annealing_time": "Null",
  "HTL_thickness": "Null",
  "HTL_stack_sequence": "PTAA",
  "HTL_additive_compound": "F4TCNQ;LiHFDF",
  "HTL_additive_concentration": "0.02 M;0.1 M",
  "HTL_deposition_method": "Spin-coating/Spin-coating",
  "HTL_deposition_solution_concentration": "20 mg/mL;0.02 M;0.1 M",
  "HTL_deposition_solvents_compound": "Toluene;Acetonitrile",
  "HTL_deposition_synthesis_atmosphere": "Null",
  "HTL_deposition_synthesis_atmosphere_pressure": "Null",
  "HTL_deposition_synthesis_atmosphere_relative_humidity": "Null",
  "HTL_deposition_spin_coating_speed": "3000 r.p.m.;5000 r.p.m.",
  "HTL_deposition_spin_coating_time": "Null;Null",
  "HTL_deposition_thermal_annealing_temperature": "100 °C/Null",
  "HTL_deposition_thermal_annealing_time": "10 min/Null",
  "Backcontact_thickness": "100 nm",
  "Beckcontact_deposition_method": "Thermal evaporation",
  "Backcontact_deposition_atmosphere_pressure": "Null",
  "Encapsulation_method": "UV-curable epoxy/Glass cover slide with desiccant",
  "Encapsulation_atmosphere": "Nitrogen",
  "JV_measured_device_matching": "True",
  "JV_measured_reverse_scan_Voc": "Null",
  "JV_measured_reverse_scan_Jsc": "Null",
  "JV_measured_reverse_scan_FF": "Null",
  "JV_measured_reverse_scan_PCE": "Null",
  "JV_measured_forward_scan_Voc": "1.139 V",
  "JV_measured_forward_scan_Jsc": "25.16 mA/cm2",
  "JV_measured_forward_scan_FF": "83.66 %",
  "JV_measured_forward_scan_PCE": "23.98 %",
  "JV_measured_light_spectra": "AM1.5G",
  "JV_measured_light_spectra_intensity": "100 mW cm-2",
  "JV_measured_scan_speed": "0.05 V/s",
  "JV_measured_scan_delay_time": "200 ms",
  "JV_certified_PCE": "23.9 %",
  "Stabilized_measured_PCE": "23.9 %",
  "Stabilized_certified_PCE": "Null",
  "Stability_test_device_matching": "True",
  "Stability_test_temperature": "85 °C",
  "Stability_test_atmosphere": "Nitrogen",
  "Stability_test_light_spectra": "AM1.5G",
  "Stability_test_light_intensity": "100 mW cm-2",
  "Stability_test_relative_humidity": "Null",
  "Stability_PCE_after_time": "1000 hours",
  "Stability_PCE_after_time_value": "92 %"
}

File: dataset/2021-2025/10.1126_science.abq6235/Device_BestPCE_claude_haiku_10.1126_science.abq6235.json
{
  "Ref_DOI": "10.1126/science.abq6235",
  "Ref_journal": "Science",
  "Ref_publication_year": "2022",
  "Ref_title": "Transporting holes stably under iodide invasion in efficient perovskite solar cells",
  "Cell_architecture": "NIP",
  "Cell_stack_sequence": "FTO/SnO2/Perovskite/PTAA/Au",
  "Cell_area_measured": "0.08 cm2",
  "ETL_thickness": "Null",
  "ETL_stack_sequence": "SnO2",
  "ETL_additive_compound": "Null",
  "ETL_additive_concentration": "Null",
  "ETL_deposition_method": "Chemical bath deposition/Spin-coating",
  "ETL_deposition_solution_concentration": "2%",
  "ETL_deposition_solvents_compound": "Null",
  "ETL_deposition_synthesis_atmosphere": "Air",
  "ETL_deposition_synthesis_atmosphere_pressure": "1 atm",
  "ETL_deposition_synthesis_atmosphere_relative_humidity": "Null",
  "ETL_deposition_spin_coating_speed": "3000 rpm",
  "ETL_deposition_spin_coating_time": "30 s",
  "ETL_deposition_thermal_annealing_temperature": "180 °C/150 °C",
  "ETL_deposition_thermal_annealing_time": "1 h/30 min",
  "Perovskite_dimension": "3D",
  "Perovskite_thickness": "Null",
  "Perovskite_composition_long_form": "(FAPbI3)0.92(MAPbBr3)0.08",
  "Perovskite_additive_compound": "Octylammonium iodide",
  "Perovskite_additive_concentration": "15 mmol",
  "Perovskite_bandgap": "Null",
  "Perovskite_deposition_method": "Spin-coating",
  "Perovskite_deposition_sequential_spin_coating": "True",
  "Perovskite_deposition_spin_coating_antisolvent": "Null",
  "Perovskite_deposition_reaction_solutions_compounds": "PbI2;FAI:MABr:MACl",
  "Perovskite_deposition_reaction_solutions_concentrations": "1.4 M;75 mg:2.14 mg:12.86 mg",
  "Perovskite_deposition_final_solutions_concentration_before_deposition": "Null",
  "Perovskite_deposition_solvents_compound": "DMF:DMSO;IPA",
  "Perovskite_deposition_solvents_mixing_ratio": "94:6",
  "Perovskite_deposition_synthesis_atmosphere": "Air",
  "Perovskite_deposition_synthesis_atmosphere_pressure": "1 atm",
  "Perovskite_deposition_synthesis_atmosphere_relative_humidity": "30-40%",
  "Perovskite_deposition_spin_coating_speed": "1500 rpm;1500 rpm",
  "Perovskite_deposition_spin_coating_time": "40 s;30 s",
  "Perovskite_deposition_thermal_annealing_atmosphere": "Air",
  "Perovskite_deposition_thermal_annealing_temperature": "150 °C",
  "Perovskite_deposition_thermal_annealing_time": "20 min",
  "Perovskite_surface_treatment_material": "Octylammonium iodide",
  "Perovskite_surface_treatment_method": "Spin-coating",
  "Perovskite_surface_treatment_solution_concentration": "15 mmol",
  "Perovskite_surface_treatment_solvents_compound": "IPA",
  "Perovskite_surface_treatment_synthesis_atmosphere": "Null",
  "Perovskite_surface_treatment_synthesis_atmosphere_pressure": "Null",
  "Perovskite_surface_treatment_synthesis_atmosphere_relative_humidity": "Null",
  "Perovskite_surface_treatment_deposition_spin_coating_speed": "5000 rpm",
  "Perovskite_surface_treatment_deposition_spin_coating_time": "Null",
  "Perovskite_surface_treatment_deposition_thermal_annealing_temperature": "Null",
  "Perovskite_surface_treatment_deposition_thermal_annealing_time": "Null",
  "HTL_thickness": "Null",
  "HTL_stack_sequence": "PTAA",
  "HTL_additive_compound": "Li-TFSI;tBP;F4TCNQ;HFDF",
  "HTL_additive_concentration": "170 mg/mL;Null;0.02 M;0.1 M",
  "HTL_deposition_method": "Spin-coating",
  "HTL_deposition_solution_concentration": "20 mg/mL",
  "HTL_deposition_solvents_compound": "Toluene",
  "HTL_deposition_synthesis_atmosphere": "Null",
  "HTL_deposition_synthesis_atmosphere_pressure": "Null",
  "HTL_deposition_synthesis_atmosphere_relative_humidity": "Null",
  "HTL_deposition_spin_coating_speed": "3000 rpm",
  "HTL_deposition_spin_coating_time": "Null",
  "HTL_deposition_thermal_annealing_temperature": "100 °C",
  "HTL_deposition_thermal_annealing_time": "10 min",
  "Backcontact_thickness": "100 nm",
  "Beckcontact_deposition_method": "Thermal evaporation",
  "Backcontact_deposition_atmosphere_pressure": "Null",
  "Encapsulation_method": "UV-curable epoxy",
  "Encapsulation_atmosphere": "Nitrogen",
  "JV_measured_device_matching": "True",
  "JV_measured_reverse_scan_Voc": "1.14 V",
  "JV_measured_reverse_scan_Jsc": "25.2 mA/cm2",
  "JV_measured_reverse_scan_FF": "83.7 %",
  "JV_measured_reverse_scan_PCE": "24.0 %",
  "JV_measured_forward_scan_Voc": "Null",
  "JV_measured_forward_scan_Jsc": "Null",
  "JV_measured_forward_scan_FF": "Null",
  "JV_measured_forward_scan_PCE": "Null",
  "JV_measured_light_spectra": "AM1.5G",
  "JV_measured_light_spectra_intensity": "100 mW/cm2",
  "JV_measured_scan_speed": "Null",
  "JV_measured_scan_delay_time": "200 ms",
  "JV_certified_PCE": "23.9 %",
  "Stabilized_measured_PCE": "23.9 %",
  "Stabilized_certified_PCE": "Null",
  "Stability_test_device_matching": "True",
  "Stability_test_temperature": "85 °C",
  "Stability_test_atmosphere": "Null",
  "Stability_test_light_spectra": "AM1.5G",
  "Stability_test_light_intensity": "100 mW/cm2",
  "Stability_test_relative_humidity": "Null",
  "Stability_PCE_after_time": "1000 hours",
  "Stability_PCE_after_time_value": "92 %"
}

File: dataset/2021-2025/10.1126_science.abq6235/Device_BestPCE_gpt4o_10.1126_science.abq6235.json
{
  "Ref_DOI": "10.1126/science.abq6235",
  "Ref_journal": "Science",
  "Ref_publication_year": "2022",
  "Ref_title": "Transporting holes stably under iodide invasion in efficient perovskite solar cells",
  "Cell_architecture": "NIP",
  "Cell_stack_sequence": "FTO/SnOx/SnO2/(FAPbI3)0.92(MAPbBr3)0.08/HFDF-PTAA/Au",
  "Cell_area_measured": "0.08 cm2",
  "ETL_thickness": "Null",
  "ETL_stack_sequence": "SnOx/SnO2",
  "ETL_additive_compound": "Null",
  "ETL_additive_concentration": "Null",
  "ETL_deposition_method": "Chemical bath deposition/Spin-coating",
  "ETL_deposition_solution_concentration": "Null",
  "ETL_deposition_solvents_compound": "H2O",
  "ETL_deposition_synthesis_atmosphere": "Air",
  "ETL_deposition_synthesis_atmosphere_pressure": "1 atm",
  "ETL_deposition_synthesis_atmosphere_relative_humidity": "Null",
  "ETL_deposition_spin_coating_speed": "3000 rpm",
  "ETL_deposition_spin_coating_time": "30 s",
  "ETL_deposition_thermal_annealing_temperature": "180 °C/150 °C",
  "ETL_deposition_thermal_annealing_time": "60 min/30 min",
  "Perovskite_dimension": "3D",
  "Perovskite_thickness": "Null",
  "Perovskite_composition_long_form": "(FAPbI3)0.92(MAPbBr3)0.08",
  "Perovskite_additive_compound": "Null",
  "Perovskite_additive_concentration": "Null",
  "Perovskite_bandgap": "Null",
  "Perovskite_deposition_method": "Spin-coating",
  "Perovskite_deposition_sequential_spin_coating": "True",
  "Perovskite_deposition_spin_coating_antisolvent": "Null",
  "Perovskite_deposition_reaction_solutions_compounds": "PbI2;FAI:MABr:MACl",
  "Perovskite_deposition_reaction_solutions_concentrations": "1.4 M;75 mg:2.14 mg:12.86 mg in 1 ml IPA",
  "Perovskite_deposition_final_solutions_concentration_before_deposition": "Null",
  "Perovskite_deposition_solvents_compound": "DMF:DMSO;IPA",
  "Perovskite_deposition_solvents_mixing_ratio": "94:6;Null",
  "Perovskite_deposition_synthesis_atmosphere": "Air",
  "Perovskite_deposition_synthesis_atmosphere_pressure": "1 atm",
  "Perovskite_deposition_synthesis_atmosphere_relative_humidity": "30-40%",
  "Perovskite_deposition_spin_coating_speed": "1500 rpm;1500 rpm",
  "Perovskite_deposition_spin_coating_time": "40 s;30 s",
  "Perovskite_deposition_thermal_annealing_atmosphere": "Air",
  "Perovskite_deposition_thermal_annealing_temperature": "150 °C",
  "Perovskite_deposition_thermal_annealing_time": "20 min",
  "Perovskite_surface_treatment_material": "Octylammonium iodide",
  "Perovskite_surface_treatment_method": "Spin-coating",
  "Perovskite_surface_treatment_solution_concentration": "15 mmol",
  "Perovskite_surface_treatment_solvents_compound": "IPA",
  "Perovskite_surface_treatment_synthesis_atmosphere": "Air",
  "Perovskite_surface_treatment_synthesis_atmosphere_pressure": "1 atm",
  "Perovskite_surface_treatment_synthesis_atmosphere_relative_humidity": "Null",
  "Perovskite_surface_treatment_deposition_spin_coating_speed": "5000 rpm",
  "Perovskite_surface_treatment_deposition_spin_coating_time": "Null",
  "Perovskite_surface_treatment_deposition_thermal_annealing_temperature": "Null",
  "Perovskite_surface_treatment_deposition_thermal_annealing_time": "Null",
  "HTL_thickness": "Null",
  "HTL_stack_sequence": "HFDF-PTAA",
  "HTL_additive_compound": "Null",
  "HTL_additive_concentration": "Null",
  "HTL_deposition_method": "Spin-coating",
  "HTL_deposition_solution_concentration": "20 mg/ml",
  "HTL_deposition_solvents_compound": "Toluene",
  "HTL_deposition_synthesis_atmosphere": "Air",
  "HTL_deposition_synthesis_atmosphere_pressure": "1 atm",
  "HTL_deposition_synthesis_atmosphere_relative_humidity": "Null",
  "HTL_deposition_spin_coating_speed": "3000 rpm",
  "HTL_deposition_spin_coating_time": "Null",
  "HTL_deposition_thermal_annealing_temperature": "100 °C",
  "HTL_deposition_thermal_annealing_time": "10 min",
  "Backcontact_thickness": "100 nm",
  "Beckcontact_deposition_method": "Thermal evaporation",
  "Backcontact_deposition_atmosphere_pressure": "Null",
  "Encapsulation_method": "UV adhesive",
  "Encapsulation_atmosphere": "Nitrogen",
  "JV_measured_device_matching": "True",
  "JV_measured_reverse_scan_Voc": "1.14 V",
  "JV_measured_reverse_scan_Jsc": "25.2 mA/cm2",
  "JV_measured_reverse_scan_FF": "83.7%",
  "JV_measured_reverse_scan_PCE": "24.0%",
  "JV_measured_forward_scan_Voc": "Null",
  "JV_measured_forward_scan_Jsc": "Null",
  "JV_measured_forward_scan_FF": "Null",
  "JV_measured_forward_scan_PCE": "Null",
  "JV_measured_light_spectra": "AM1.5G",
  "JV_measured_light_spectra_intensity": "100 mW/cm2",
  "JV_measured_scan_speed": "Null",
  "JV_measured_scan_delay_time": "Null",
  "JV_certified_PCE": "23.9%",
  "Stabilized_measured_PCE": "23.9%",
  "Stabilized_certified_PCE": "23.9%",
  "Stability_test_device_matching": "True",
  "Stability_test_temperature": "85 °C",
  "Stability_test_atmosphere": "Air",
  "Stability_test_light_spectra": "AM1.5G",
  "Stability_test_light_intensity": "100 mW/cm2",
  "Stability_test_relative_humidity": "50%",
  "Stability_PCE_after_time": "1000 hours",
  "Stability_PCE_after_time_value": "92%"
}

File: dataset/2021-2025/10.1126_science.abq6235/Device_BestPCE_gpt4o_mini_10.1126_science.abq6235.json
{
  "Ref_DOI": "10.1126/science.abq6235",
  "Ref_journal": "Science",
  "Ref_publication_year": "2022",
  "Ref_title": "Transporting holes stably under iodide invasion in efficient perovskite solar cells",
  "Cell_architecture": "NIP",
  "Cell_stack_sequence": "FTO/SnO2/SnO2/FAPbI3/HFDF-PTAA/Au",
  "Cell_area_measured": "0.08 cm2",
  "ETL_thickness": "Null",
  "ETL_stack_sequence": "Null",
  "ETL_additive_compound": "Null",
  "ETL_additive_concentration": "Null",
  "ETL_deposition_method": "Chemical bath deposition",
  "ETL_deposition_solution_concentration": "Null",
  "ETL_deposition_solvents_compound": "Null",
  "ETL_deposition_synthesis_atmosphere": "Air",
  "ETL_deposition_synthesis_atmosphere_pressure": "1 atm",
  "ETL_deposition_synthesis_atmosphere_relative_humidity": "Null",
  "ETL_deposition_spin_coating_speed": "Null",
  "ETL_deposition_spin_coating_time": "Null",
  "ETL_deposition_thermal_annealing_temperature": "Null",
  "ETL_deposition_thermal_annealing_time": "Null",
  "Perovskite_dimension": "3D",
  "Perovskite_thickness": "Null",
  "Perovskite_composition_long_form": "FAPbI3",
  "Perovskite_additive_compound": "Null",
  "Perovskite_additive_concentration": "Null",
  "Perovskite_bandgap": "Null",
  "Perovskite_deposition_method": "Spin-coating",
  "Perovskite_deposition_sequential_spin_coating": "False",
  "Perovskite_deposition_spin_coating_antisolvent": "Null",
  "Perovskite_deposition_reaction_solutions_compounds": "PbI2;FAI;MABr;MACl;octylammonium iodide",
  "Perovskite_deposition_reaction_solutions_concentrations": "1.4 M;75 mg;2.14 mg;12.86 mg;15 mmol",
  "Perovskite_deposition_final_solutions_concentration_before_deposition": "Null",
  "Perovskite_deposition_solvents_compound": "DMF;DMSO;IPA",
  "Perovskite_deposition_solvents_mixing_ratio": "94:6;Null;Null",
  "Perovskite_deposition_synthesis_atmosphere": "Air",
  "Perovskite_deposition_synthesis_atmosphere_pressure": "1 atm",
  "Perovskite_deposition_synthesis_atmosphere_relative_humidity": "30-40%",
  "Perovskite_deposition_spin_coating_speed": "1500 rpm;5000 rpm",
  "Perovskite_deposition_spin_coating_time": "40 s;30 s",
  "Perovskite_deposition_thermal_annealing_atmosphere": "Air",
  "Perovskite_deposition_thermal_annealing_temperature": "150 °C",
  "Perovskite_deposition_thermal_annealing_time": "20 min",
  "Perovskite_surface_treatment_material": "Null",
  "Perovskite_surface_treatment_method": "Null",
  "Perovskite_surface_treatment_solution_concentration": "Null",
  "Perovskite_surface_treatment_solvents_compound": "Null",
  "Perovskite_surface_treatment_synthesis_atmosphere": "Null",
  "Perovskite_surface_treatment_synthesis_atmosphere_pressure": "Null",
  "Perovskite_surface_treatment_synthesis_atmosphere_relative_humidity": "Null",
  "Perovskite_surface_treatment_deposition_spin_coating_speed": "Null",
  "Perovskite_surface_treatment_deposition_spin_coating_time": "Null",
  "Perovskite_surface_treatment_deposition_thermal_annealing_temperature": "Null",
  "Perovskite_surface_treatment_deposition_thermal_annealing_time": "Null",
  "HTL_thickness": "Null",
  "HTL_stack_sequence": "HFDF-PTAA",
  "HTL_additive_compound": "Li-TFSI;tBP",
  "HTL_additive_concentration": "170 mg/mL;10 μl",
  "HTL_deposition_method": "Spin-coating",
  "HTL_deposition_solution_concentration": "20 mg/mL",
  "HTL_deposition_solvents_compound": "Toluene",
  "HTL_deposition_synthesis_atmosphere": "Air",
  "HTL_deposition_synthesis_atmosphere_pressure": "1 atm",
  "HTL_deposition_synthesis_atmosphere_relative_humidity": "Null",
  "HTL_deposition_spin_coating_speed": "3000 rpm",
  "HTL_deposition_spin_coating_time": "Null",
  "HTL_deposition_thermal_annealing_temperature": "100 °C",
  "HTL_deposition_thermal_annealing_time": "10 min",
  "Backcontact_thickness": "100 nm",
  "Beckcontact_deposition_method": "Thermal evaporation",
  "Backcontact_deposition_atmosphere_pressure": "Null",
  "Encapsulation_method": "UV-curable epoxy",
  "Encapsulation_atmosphere": "Nitrogen",
  "JV_measured_device_matching": "True",
  "JV_measured_reverse_scan_Voc": "1.14 V",
  "JV_measured_reverse_scan_Jsc": "25.2 mA/cm2",
  "JV_measured_reverse_scan_FF": "83.7 %",
  "JV_measured_reverse_scan_PCE": "24.0 %",
  "JV_measured_forward_scan_Voc": "1.00 V",
  "JV_measured_forward_scan_Jsc": "23.9 mA/cm2",
  "JV_measured_forward_scan_FF": "Null",
  "JV_measured_forward_scan_PCE": "Null",
  "JV_measured_light_spectra": "AM1.5G",
  "JV_measured_light_spectra_intensity": "100 mW/cm2",
  "JV_measured_scan_speed": "Null",
  "JV_measured_scan_delay_time": "Null",
  "JV_certified_PCE": "23.9 %",
  "Stabilized_measured_PCE": "Null",
  "Stabilized_certified_PCE": "Null",
  "Stability_test_device_matching": "True",
  "Stability_test_temperature": "85 °C",
  "Stability_test_atmosphere": "Air",
  "Stability_test_light_spectra": "AM1.5G",
  "Stability_test_light_intensity": "100 mW/cm2",
  "Stability_test_relative_humidity": "50 %",
  "Stability_PCE_after_time": "1000 hours",
  "Stability_PCE_after_time_value": "21.2 %"
}

File: dataset/2021-2025/10.1126_science.abq6235/Device_BestPCE_gpt4o_mini_zero_shot_10.1126_science.abq6235.json
{
  "Ref_DOI": "10.1126/science.abq6235",
  "Ref_journal": "Science",
  "Ref_publication_year": "2022",
  "Ref_title": "Transporting holes stably under iodide invasion in efficient perovskite solar cells",
  "Cell_architecture": "n-i-p",
  "Cell_stack_sequence": "FTO/SnO2/SnO2/perovskite/HTL/Au",
  "Cell_area_measured": "0.08 cm2",
  "ETL_thickness": "Null",
  "ETL_stack_sequence": "Null",
  "ETL_additive_compound": "Null",
  "ETL_additive_concentration": "Null",
  "ETL_deposition_method": "Chemical bath deposition",
  "ETL_deposition_solution_concentration": "Null",
  "ETL_deposition_solvents_compound": "Null",
  "ETL_deposition_synthesis_atmosphere": "Ambient air",
  "ETL_deposition_synthesis_atmosphere_pressure": "Null",
  "ETL_deposition_synthesis_atmosphere_relative_humidity": "Null",
  "ETL_deposition_spin_coating_speed": "Null",
  "ETL_deposition_spin_coating_time": "Null",
  "ETL_deposition_thermal_annealing_temperature": "Null",
  "ETL_deposition_thermal_annealing_time": "Null",
  "Perovskite_dimension": "Null",
  "Perovskite_thickness": "Null",
  "Perovskite_composition_long_form": "FAPbI3",
  "Perovskite_additive_compound": "Octylammonium iodide",
  "Perovskite_additive_concentration": "15 mmol",
  "Perovskite_bandgap": "Null",
  "Perovskite_deposition_method": "Spin-coating",
  "Perovskite_deposition_sequential_spin_coating": "Yes",
  "Perovskite_deposition_spin_coating_antisolvent": "Null",
  "Perovskite_deposition_reaction_solutions_compounds": "PbI2, FAI, MABr, MACl",
  "Perovskite_deposition_reaction_solutions_concentrations": "75 mg:2.14 mg:12.86 mg in 1 ml IPA",
  "Perovskite_deposition_final_solutions_concentration_before_deposition": "1.4 M",
  "Perovskite_deposition_solvents_compound": "DMF:DMSO",
  "Perovskite_deposition_solvents_mixing_ratio": "94:6",
  "Perovskite_deposition_synthesis_atmosphere": "Ambient air",
  "Perovskite_deposition_synthesis_atmosphere_pressure": "Null",
  "Perovskite_deposition_synthesis_atmosphere_relative_humidity": "30-40%",
  "Perovskite_deposition_spin_coating_speed": "1500 r.p.m.",
  "Perovskite_deposition_spin_coating_time": "30 s",
  "Perovskite_deposition_thermal_annealing_atmosphere": "Ambient air",
  "Perovskite_deposition_thermal_annealing_temperature": "150°C",
  "Perovskite_deposition_thermal_annealing_time": "20 min",
  "Perovskite_surface_treatment_material": "Null",
  "Perovskite_surface_treatment_method": "Null",
  "Perovskite_surface_treatment_solution_concentration": "Null",
  "Perovskite_surface_treatment_solvents_compound": "Null",
  "Perovskite_surface_treatment_synthesis_atmosphere": "Null",
  "Perovskite_surface_treatment_synthesis_atmosphere_pressure": "Null",
  "Perovskite_surface_treatment_synthesis_atmosphere_relative_humidity": "Null",
  "Perovskite_surface_treatment_deposition_spin_coating_speed": "Null",
  "Perovskite_surface_treatment_deposition_spin_coating_time": "Null",
  "Perovskite_surface_treatment_deposition_thermal_annealing_temperature": "Null",
  "Perovskite_surface_treatment_deposition_thermal_annealing_time": "Null",
  "HTL_thickness": "Null",
  "HTL_stack_sequence": "Null",
  "HTL_additive_compound": "Li-TFSI, tBP",
  "HTL_additive_concentration": "15 μl Li-TFSI/170 mg/mL and 10 μl tBP",
  "HTL_deposition_method": "Spin-coating",
  "HTL_deposition_solution_concentration": "20 mg/ml",
  "HTL_deposition_solvents_compound": "Toluene",
  "HTL_deposition_synthesis_atmosphere": "Ambient air",
  "HTL_deposition_synthesis_atmosphere_pressure": "Null",
  "HTL_deposition_synthesis_atmosphere_relative_humidity": "Null",
  "HTL_deposition_spin_coating_speed": "3000 r.p.m.",
  "HTL_deposition_spin_coating_time": "30 s",
  "HTL_deposition_thermal_annealing_temperature": "100°C",
  "HTL_deposition_thermal_annealing_time": "10 min",
  "Backcontact_thickness": "100 nm",
  "Beckcontact_deposition_method": "Thermal evaporation",
  "Backcontact_deposition_atmosphere_pressure": "Null",
  "Encapsulation_method": "UV-curable epoxy",
  "Encapsulation_atmosphere": "Nitrogen glove box",
  "JV_measured_device_matching": "Null",
  "JV_measured_reverse_scan_Voc": "1.091 V",
  "JV_measured_reverse_scan_Jsc": "24.76 mA/cm2",
  "JV_measured_reverse_scan_FF": "75.99%",
  "JV_measured_reverse_scan_PCE": "20.53%",
  "JV_measured_forward_scan_Voc": "1.00 V",
  "JV_measured_forward_scan_Jsc": "23.9 mA/cm2",
  "JV_measured_forward_scan_FF": "Null",
  "JV_measured_forward_scan_PCE": "Null",
  "JV_measured_light_spectra": "AM1.5G",
  "JV_measured_light_spectra_intensity": "100 mW cm−2",
  "JV_measured_scan_speed": "10 mV",
  "JV_measured_scan_delay_time": "200 ms",
  "JV_certified_PCE": "23.9%",
  "Stabilized_measured_PCE": "23.9%",
  "Stabilized_certified_PCE": "Null",
  "Stability_test_device_matching": "Null",
  "Stability_test_temperature": "85°C",
  "Stability_test_atmosphere": "Air",
  "Stability_test_light_spectra": "AM1.5G",
  "Stability_test_light_intensity": "100 mW cm−2",
  "Stability_test_relative_humidity": "50%",
  "Stability_PCE_after_time": "1000 hours",
  "Stability_PCE_after_time_value": "21.2%"
}
