Repository: jiayijdong/PSCbench

# PSCbench


**PSCbench** is a novel benchmark for materials science research-level scientific
dataset curation sourced from published journals. The benchmark is designed to evaluate the complex classification capabilities,
strong domain knowledge, and advanced calculation skills of LLMs.

## Data


The PSCbench dataset is under dataset folder in json file format. Each file is list of dictionary and can be extracted using following scripts.
Each file stands for one published journal, which is fully elaborated in the paper. 

```
with open("./dataset/retroactive/{}.json".format(subject), encoding='utf-8') as json_file:
    problems=json.load(json_file)
```

File: dataset/2021-2025/10.1126_science.abq6235/Device_BestPCE_grok_10.1126_science.abq6235.json
{
  "Ref_DOI": "10.1126/science.abq6235",
  "Ref_journal": "Science",
  "Ref_publication_year": "2022",
  "Ref_title": "Transporting holes stably under iodide invasion in efficient perovskite solar cells",
  "Cell_architecture": "NIP",
  "Cell_stack_sequence": "FTO/SnOx/SnO2/(FAPbI3)0.92(MAPbBr3)0.08/HFDF-PTAA/Au",
  "Cell_area_measured": "0.08 cm2",
  "ETL_thickness": "Null/Null",
  "ETL_stack_sequence": "SnOx/SnO2",
  "ETL_additive_compound": "Null",
  "ETL_additive_concentration": "Null",
  "ETL_deposition_method": "Chemical Bath Deposition/Spin-coating",
  "ETL_deposition_solution_concentration": "Null/2%",
  "ETL_deposition_solvents_compound": "Water/Water",
  "ETL_deposition_synthesis_atmosphere": "Air",
  "ETL_deposition_synthesis_atmosphere_pressure": "1 atm",
  "ETL_deposition_synthesis_atmosphere_relative_humidity": "Null",
  "ETL_deposition_spin_coating_speed": "Null/3000 rpm",
  "ETL_deposition_spin_coating_time": "Null/30 s",
  "ETL_deposition_thermal_annealing_temperature": "180 °C/150 °C",
  "ETL_deposition_thermal_annealing_time": "60 min/30 min",
  "Perovskite_dimension": "3D",
  "Perovskite_thickness": "Null",
  "Perovskite_composition_long_form": "(FAPbI3)0.92(MAPbBr3)0.08",
  "Perovskite_additive_compound": "Null",
  "Perovskite_additive_concentration": "Null",
  "Perovskite_bandgap": "Null",
  "Perovskite_deposition_method": "Spin-coating",
  "Perovskite_deposition_sequential_spin_coating": "True",
  "Perovskite_deposition_spin_coating_antisolvent": "Null",
  "Perovskite_deposition_reaction_solutions_compounds": "PbI2; FAI:MABr:MACl",
  "Perovskite_deposition_reaction_solutions_concentrations": "1.4 M; 75 mg:2.14 mg:12.86 mg in 1 ml IPA",
  "Perovskite_deposition_final_solutions_concentration_before_deposition": "Null",
  "Perovskite_deposition_solvents_compound": "DMF:DMSO; IPA",
  "Perovskite_deposition_solvents_mixing_ratio": "94:6; Null",
  "Perovskite_deposition_synthesis_atmosphere": "Air",
  "Perovskite_deposition_synthesis_atmosphere_pressure": "1 atm",
  "Perovskite_deposition_synthesis_atmosphere_relative_humidity": "30-40%",
  "Perovskite_deposition_spin_coating_speed": "1500 rpm; 1500 rpm",
  "Perovskite_deposition_spin_coating_time": "40 s; 30 s",
  "Perovskite_deposition_thermal_annealing_atmosphere": "Air",
  "Perovskite_deposition_thermal_annealing_temperature": "150 °C",
  "Perovskite_deposition_thermal_annealing_time": "20 min",
  "Perovskite_surface_treatment_material": "Octylammonium iodide",
  "Perovskite_surface_treatment_method": "Spin-coating",
  "Perovskite_surface_treatment_solution_concentration": "15 mmol",
  "Perovskite_surface_treatment_solvents_compound": "IPA",
  "Perovskite_surface_treatment_synthesis_atmosphere": "Air",
  "Perovskite_surface_treatment_synthesis_atmosphere_pressure": "1 atm",
  "Perovskite_surface_treatment_synthesis_atmosphere_relative_humidity": "30-40%",
  "Perovskite_surface_treatment_deposition_spin_coating_speed": "5000 rpm",
  "Perovskite_surface_treatment_deposition_spin_coating_time": "Null",
  "Perovskite_surface_treatment_deposition_thermal_annealing_temperature": "Null",
  "Perovskite_surface_treatment_deposition_thermal_annealing_time": "Null",
  "HTL_thickness": "Null",
  "HTL_stack_sequence": "HFDF-PTAA",
  "HTL_additive_compound": "F4TCNQ; LiHFDF",
  "HTL_additive_concentration": "0.02 M; 0.1 M",
  "HTL_deposition_method": "Spin-coating",
  "HTL_deposition_solution_concentration": "20 mg/ml",
  "HTL_deposition_solvents_compound": "Toluene",
  "HTL_deposition_synthesis_atmosphere": "Air",
  "HTL_deposition_synthesis_atmosphere_pressure": "1 atm",
  "HTL_deposition_synthesis_atmosphere_relative_humidity": "Null",
  "HTL_deposition_spin_coating_speed": "3000 rpm",
  "HTL_deposition_spin_coating_time": "Null",
  "HTL_deposition_thermal_annealing_temperature": "100 °C",
  "HTL_deposition_thermal_annealing_time": "10 min",
  "Backcontact_thickness": "100 nm",
  "Beckcontact_deposition_method": "Thermal evaporation",
  "Backcontact_deposition_atmosphere_pressure": "Null",
  "Encapsulation_method": "UV-curable epoxy with glass cover slide and desiccant",
  "Encapsulation_atmosphere": "Nitrogen",
  "JV_measured_device_matching": "True",
  "JV_measured_reverse_scan_Voc": "1.14 V",
  "JV_measured_reverse_scan_Jsc": "25.2 mA/cm2",
  "JV_measured_reverse_scan_FF": "83.7 %",
  "JV_measured_reverse_scan_PCE": "24.0 %",
  "JV_measured_forward_scan_Voc": "Null",
  "JV_measured_forward_scan_Jsc": "Null",
  "JV_measured_forward_scan_FF": "Null",
  "JV_measured_forward_scan_PCE": "Null",
  "JV_measured_light_spectra": "AM1.5G",
  "JV_measured_light_spectra_intensity": "100 mW/cm2",
  "JV_measured_scan_speed": "Null",
  "JV_measured_scan_delay_time": "200 ms",
  "JV_certified_PCE": "23.9 %",
  "Stabilized_measured_PCE": "23.9 %",
  "Stabilized_certified_PCE": "Null",
  "Stability_test_device_matching": "True",
  "Stability_test_temperature": "85 °C",
  "Stability_test_atmosphere": "Nitrogen",
  "Stability_test_light_spectra": "AM1.5G",
  "Stability_test_light_intensity": "100 mW/cm2",
  "Stability_test_relative_humidity": "Null",
  "Stability_PCE_after_time": "1000 hours",
  "Stability_PCE_after_time_value": "21.2 %"
}

File: dataset/2021-2025/10.1126_science.abq6235/Device_BestPCE_o3_10.1126_science.abq6235.json
{
  "Ref_DOI": "10.1126/science.abq6235",
  "Ref_journal": "Science",
  "Ref_publication_year": "2022",
  "Ref_title": "Transporting holes stably under iodide invasion in efficient perovskite solar cells",
  "Cell_architecture": "NIP",
  "Cell_stack_sequence": "FTO/bl-SnOx/SnO2/(FAPbI3)0.92(MAPbBr3)0.08/HFDF-PTAA/Au",
  "Cell_area_measured": "0.08 cm2",
  "ETL_thickness": "Null",
  "ETL_stack_sequence": "bl-SnOx/SnO2",
  "ETL_additive_compound": "Null",
  "ETL_additive_concentration": "Null",
  "ETL_deposition_method": "Chemical bath deposition/Spin-coating",
  "ETL_deposition_solution_concentration": "Null/2 %",
  "ETL_deposition_solvents_compound": "Null/Water",
  "ETL_deposition_synthesis_atmosphere": "Air",
  "ETL_deposition_synthesis_atmosphere_pressure": "1 atm",
  "ETL_deposition_synthesis_atmosphere_relative_humidity": "Null",
  "ETL_deposition_spin_coating_speed": "Null/3000 rpm",
  "ETL_deposition_spin_coating_time": "Null/30 s",
  "ETL_deposition_thermal_annealing_temperature": "180 °C/150 °C",
  "ETL_deposition_thermal_annealing_time": "60 min/30 min",
  "Perovskite_dimension": "3D",
  "Perovskite_thickness": "Null",
  "Perovskite_composition_long_form": "(FAPbI3)0.92(MAPbBr3)0.08",
  "Perovskite_additive_compound": "Null",
  "Perovskite_additive_concentration": "Null",
  "Perovskite_bandgap": "Null",
  "Perovskite_deposition_method": "Spin-coating",
  "Perovskite_deposition_sequential_spin_coating": "True",
  "Perovskite_deposition_spin_coating_antisolvent": "Null",
  "Perovskite_deposition_reaction_solutions_compounds": "PbI2;FAI+MABr+MACl",
  "Perovskite_deposition_reaction_solutions_concentrations": "1.4 M;75 mg+2.14 mg+12.86 mg per 1 mL IPA",
  "Perovskite_deposition_final_solutions_concentration_before_deposition": "Null",
  "Perovskite_deposition_solvents_compound": "DMF;DMSO;IPA",
  "Perovskite_deposition_solvents_mixing_ratio": "94:6;pure",
  "Perovskite_deposition_synthesis_atmosphere": "Air",
  "Perovskite_deposition_synthesis_atmosphere_pressure": "1 atm",
  "Perovskite_deposition_synthesis_atmosphere_relative_humidity": "30-40 %",
  "Perovskite_deposition_spin_coating_speed": "1500 rpm;1500 rpm",
  "Perovskite_deposition_spin_coating_time": "40 s;30 s",
  "Perovskite_deposition_thermal_annealing_atmosphere": "Air",
  "Perovskite_deposition_thermal_annealing_temperature": "150 °C",
  "Perovskite_deposition_thermal_annealing_time": "20 min",
  "Perovskite_surface_treatment_material": "Octylammonium iodide",
  "Perovskite_surface_treatment_method": "Spin-coating",
  "Perovskite_surface_treatment_solution_concentration": "15 mmol",
  "Perovskite_surface_treatment_solvents_compound": "IPA",
  "Perovskite_surface_treatment_synthesis_atmosphere": "Air",
  "Perovskite_surface_treatment_synthesis_atmosphere_pressure": "1 atm",
  "Perovskite_surface_treatment_synthesis_atmosphere_relative_humidity": "Null",
  "Perovskite_surface_treatment_deposition_spin_coating_speed": "5000 rpm",
  "Perovskite_surface_treatment_deposition_spin_coating_time": "Null",
  "Perovskite_surface_treatment_deposition_thermal_annealing_temperature": "Null",
  "Perovskite_surface_treatment_deposition_thermal_annealing_time": "Null",
  "HTL_thickness": "Null",
  "HTL_stack_sequence": "HFDF-PTAA",
  "HTL_additive_compound": "F4TCNQ;LiHFDF",
  "HTL_additive_concentration": "0.02 M;0.1 M",
  "HTL_deposition_method": "Spin-coating",
  "HTL_deposition_solution_concentration": "20 mg/mL",
  "HTL_deposition_solvents_compound": "Toluene",
  "HTL_deposition_synthesis_atmosphere": "Air",
  "HTL_deposition_synthesis_atmosphere_pressure": "1 atm",
  "HTL_deposition_synthesis_atmosphere_relative_humidity": "Null",
  "HTL_deposition_spin_coating_speed": "3000 rpm",
  "HTL_deposition_spin_coating_time": "Null",
  "HTL_deposition_thermal_annealing_temperature": "100 °C",
  "HTL_deposition_thermal_annealing_time": "10 min",
  "Backcontact_thickness": "100 nm",
  "Beckcontact_deposition_method": "Thermal evaporation",
  "Backcontact_deposition_atmosphere_pressure": "Null",
  "Encapsulation_method": "UV-curable epoxy with glass cover",
  "Encapsulation_atmosphere": "Nitrogen",
  "JV_measured_device_matching": "True",
  "JV_measured_reverse_scan_Voc": "Null",
  "JV_measured_reverse_scan_Jsc": "Null",
  "JV_measured_reverse_scan_FF": "Null",
  "JV_measured_reverse_scan_PCE": "Null",
  "JV_measured_forward_scan_Voc": "1.139 V",
  "JV_measured_forward_scan_Jsc": "25.16 mA/cm2",
  "JV_measured_forward_scan_FF": "83.66 %",
  "JV_measured_forward_scan_PCE": "23.98 %",
  "JV_measured_light_spectra": "AM1.5G",
  "JV_measured_light_spectra_intensity": "100 mW/cm2",
  "JV_measured_scan_speed": "Null",
  "JV_measured_scan_delay_time": "200 ms",
  "JV_certified_PCE": "23.88",
  "Stabilized_measured_PCE": "23.9",
  "Stabilized_certified_PCE": "Null",
  "Stability_test_device_matching": "True",
  "Stability_test_temperature": "85 °C",
  "Stability_test_atmosphere": "Air",
  "Stability_test_light_spectra": "AM1.5G",
  "Stability_test_light_intensity": "100 mW/cm2",
  "Stability_test_relative_humidity": "Null",
  "Stability_PCE_after_time": "1000 hours",
  "Stability_PCE_after_time_value": "92 %"
}

File: dataset/2021-2025/10.1126_science.abq6235/Device_BestPCE_o4_mini_10.1126_science.abq6235.json
{
  "Ref_DOI": "10.1126/science.abq6235",
  "Ref_journal": "Science",
  "Ref_publication_year": "2022",
  "Ref_title": "Transporting holes stably under iodide invasion in efficient perovskite solar cells",
  "Cell_architecture": "n-i-p",
  "Cell_stack_sequence": "FTO/bl-SnOx/SnO2/(FAPbI3)0.92(MAPbBr3)0.08/HFDF-PTAA/Au",
  "Cell_area_measured": "0.08 cm2",
  "ETL_thickness": "Null",
  "ETL_stack_sequence": "bl-SnOx/SnO2",
  "ETL_additive_compound": "Null",
  "ETL_additive_concentration": "Null",
  "ETL_deposition_method": "Chemical bath deposition/spin-coating",
  "ETL_deposition_solution_concentration": "/2%",
  "ETL_deposition_solvents_compound": "deionized water/deionized water",
  "ETL_deposition_synthesis_atmosphere": "Ambient air",
  "ETL_deposition_synthesis_atmosphere_pressure": "1 atm",
  "ETL_deposition_synthesis_atmosphere_relative_humidity": "Null",
  "ETL_deposition_spin_coating_speed": "3000 rpm",
  "ETL_deposition_spin_coating_time": "30 s",
  "ETL_deposition_thermal_annealing_temperature": "180 °C/150 °C",
  "ETL_deposition_thermal_annealing_time": "60 min/30 min",
  "Perovskite_dimension": "3D",
  "Perovskite_thickness": "Null",
  "Perovskite_composition_long_form": "(FAPbI3)0.92(MAPbBr3)0.08",
  "Perovskite_additive_compound": "Null",
  "Perovskite_additive_concentration": "Null",
  "Perovskite_bandgap": "Null",
  "Perovskite_deposition_method": "Spin-coating",
  "Perovskite_deposition_sequential_spin_coating": "True",
  "Perovskite_deposition_spin_coating_antisolvent": "Null",
  "Perovskite_deposition_reaction_solutions_compounds": "PbI2 solution;FAI:MABr:MACl solution",
  "Perovskite_deposition_reaction_solutions_concentrations": "1.4 M;75 mg/mL;2.14 mg/mL;12.86 mg/mL",
  "Perovskite_deposition_final_solutions_concentration_before_deposition": "Null",
  "Perovskite_deposition_solvents_compound": "DMF:DMSO;IPA",
  "Perovskite_deposition_solvents_mixing_ratio": "94:6;Null",
  "Perovskite_deposition_synthesis_atmosphere": "Ambient air",
  "Perovskite_deposition_synthesis_atmosphere_pressure": "1 atm",
  "Perovskite_deposition_synthesis_atmosphere_relative_humidity": "30-40%",
  "Perovskite_deposition_spin_coating_speed": "1500 rpm;1500 rpm",
  "Perovskite_deposition_spin_coating_time": "40 s;30 s",
  "Perovskite_deposition_thermal_annealing_atmosphere": "Ambient air",
  "Perovskite_deposition_thermal_annealing_temperature": "150 °C",
  "Perovskite_deposition_thermal_annealing_time": "20 min",
  "Perovskite_surface_treatment_material": "Octylammonium iodide",
  "Perovskite_surface_treatment_method": "Spin-coating",
  "Perovskite_surface_treatment_solution_concentration": "Null",
  "Perovskite_surface_treatment_solvents_compound": "IPA",
  "Perovskite_surface_treatment_synthesis_atmosphere": "Ambient air",
  "Perovskite_surface_treatment_synthesis_atmosphere_pressure": "1 atm",
  "Perovskite_surface_treatment_synthesis_atmosphere_relative_humidity": "Null",
  "Perovskite_surface_treatment_deposition_spin_coating_speed": "5000 rpm",
  "Perovskite_surface_treatment_deposition_spin_coating_time": "Null",
  "Perovskite_surface_treatment_deposition_thermal_annealing_temperature": "Null",
  "Perovskite_surface_treatment_deposition_thermal_annealing_time": "Null",
  "HTL_thickness": "Null",
  "HTL_stack_sequence": "PTAA",
  "HTL_additive_compound": "F4TCNQ, LiHFDF",
  "HTL_additive_concentration": "0.02 M;0.1 M",
  "HTL_deposition_method": "Spin-coating",
  "HTL_deposition_solution_concentration": "20 mg/mL",
  "HTL_deposition_solvents_compound": "Toluene",
  "HTL_deposition_synthesis_atmosphere": "Ambient air",
  "HTL_deposition_synthesis_atmosphere_pressure": "1 atm",
  "HTL_deposition_synthesis_atmosphere_relative_humidity": "Null",
  "HTL_deposition_spin_coating_speed": "3000 rpm/5000 rpm",
  "HTL_deposition_spin_coating_time": "Null",
  "HTL_deposition_thermal_annealing_temperature": "100 °C",
  "HTL_deposition_thermal_annealing_time": "10 min",
  "Backcontact_thickness": "100 nm",
  "Beckcontact_deposition_method": "Thermal evaporation",
  "Backcontact_deposition_atmosphere_pressure": "Null",
  "Encapsulation_method": "UV-curable epoxy with glass cover",
  "Encapsulation_atmosphere": "Nitrogen",
  "JV_measured_device_matching": "True",
  "JV_measured_reverse_scan_Voc": "1.139 V",
  "JV_measured_reverse_scan_Jsc": "25.16 mA/cm2",
  "JV_measured_reverse_scan_FF": "83.66%",
  "JV_measured_reverse_scan_PCE": "23.98%",
  "JV_measured_forward_scan_Voc": "Null",
  "JV_measured_forward_scan_Jsc": "Null",
  "JV_measured_forward_scan_FF": "Null",
  "JV_measured_forward_scan_PCE": "Null",
  "JV_measured_light_spectra": "AM1.5G",
  "JV_measured_light_spectra_intensity": "100 mW/cm2",
  "JV_measured_scan_speed": "Null",
  "JV_measured_scan_delay_time": "200 ms",
  "JV_certified_PCE": "23.88%",
  "Stabilized_measured_PCE": "23.9%",
  "Stabilized_certified_PCE": "Null",
  "Stability_test_device_matching": "True",
  "Stability_test_temperature": "85 °C",
  "Stability_test_atmosphere": "Nitrogen",
  "Stability_test_light_spectra": "AM1.5G",
  "Stability_test_light_intensity": "100 mW/cm2",
  "Stability_test_relative_humidity": "Null",
  "Stability_PCE_after_time": "1000 hours",
  "Stability_PCE_after_time_value": "92%"
}

File: dataset/2021-2025/10.1126_science.abq7652/Device_BestPCE_10.1126_science.abq7652.json
{
    "Ref_DOI": "10.1126/science.abq7652",
    "Ref_journal": "Science",
    "Ref_publication_year": "2022",
    "Ref_title": "Deterministic fabrication of 3D/2D perovskite bilayer stacks for durable and efficient solar cells",
    "Cell_architecture": "NIP",
    "Cell_stack_sequence": "FTO/SnO2/3D/PP-2D/spiro-OMeTAD/Au",
    "Cell_area_measured": "0.5 cm2",
    "ETL_thickness": "Null",
    "ETL_stack_sequence": "SnO2",
    "ETL_additive_compound": "Null",
    "ETL_additive_concentration": "Null",
    "ETL_deposition_method": "Spin-coating",
    "ETL_deposition_solution_concentration": "Null",
    "ETL_deposition_solvents_compound": "Null",
    "ETL_deposition_synthesis_atmosphere": "Air",
    "ETL_deposition_synthesis_atmosphere_pressure": "1 atm",
    "ETL_deposition_synthesis_atmosphere_relative_humidity": "Null",
    "ETL_deposition_spin_coating_speed": "5000 rpm",
    "ETL_deposition_spin_coating_time": "30 s",
    "ETL_deposition_thermal_annealing_temperature": "150 °C",
    "ETL_deposition_thermal_annealing_time": "30 min",
    "Perovskite_dimension": "3D",
    "Perovskite_thickness": "450 nm",
    "Perovskite_composition_long_form": "Cs0.05(MA0.10FA0.85)Pb(I0.90Br0.10)3",
    "Perovskite_additive_compound": "Null",
    "Perovskite_additive_concentration": "Null",
    "Perovskite_bandgap": "1.60 eV",
    "Perovskite_deposition_method": "Spin-coating",
    "Perovskite_deposition_sequential_spin_coating": "True",
    "Perovskite_deposition_spin_coating_antisolvent": "Null",
    "Perovskite_deposition_reaction_solutions_compounds": "PbI2;FAI;MABr;PbBr2;CsI",
    "Perovskite_deposition_reaction_solutions_concentrations": "1.09 M;1.0 M;0.2 M;0.22 M;1.5 M",
    "Perovskite_deposition_final_solutions_concentration_before_deposition": "Null",
    "Perovskite_deposition_solvents_compound": "DMF;DMSO",
    "Perovskite_deposition_solvents_mixing_ratio": "4:1",
    "Perovskite_deposition_synthesis_atmosphere": "Air",
    "Perovskite_deposition_synthesis_atmosphere_pressure": "1 atm",
    "Perovskite_deposition_synthesis_atmosphere_relative_humidity": "Null",
    "Perovskite_deposition_spin_coating_speed": "1000 rpm;6000 rpm",
    "Perovskite_deposition_spin_coating_time": "10 s;20 s",
    "Perovskite_deposition_thermal_annealing_atmosphere": "Air",
    "Perovskite_deposition_thermal_annealing_temperature": "100 °C",
    "Perovskite_deposition_thermal_annealing_time": "30-40 min",
    "Perovskite_surface_treatment_material": "BA2MAn-1PbnI3n+1",
    "Perovskite_surface_treatment_method": "Spin-coating",
    "Perovskite_surface_treatment_solution_concentration": "Null",
    "Perovskite_surface_treatment_solvents_compound": "MeCN",
    "Perovskite_surface_treatment_synthesis_atmosphere": "Null",
    "Perovskite_surface_treatment_synthesis_atmosphere_pressure": "Null",
    "Perovskite_surface_treatment_synthesis_atmosphere_relative_humidity": "Null",
    "Perovskite_surface_treatment_deposition_spin_coating_speed": "4000 rpm",
    "Perovskite_surface_treatment_deposition_spin_coating_time": "200 s",
    "Perovskite_surface_treatment_deposition_thermal_annealing_temperature": "80 °C",
    "Perovskite_surface_treatment_deposition_thermal_annealing_time": "3-5 min",
    "HTL_thickness": "Null",
    "HTL_stack_sequence": "spiro-OMeTAD",
    "HTL_additive_compound": "Li-TFSI",
    "HTL_additive_concentration": "Null",
    "HTL_deposition_method": "Spin-Coating",
    "HTL_deposition_solution_concentration": "Null",
    "HTL_deposition_solvents_compound": "Chlorobenzene",
    "HTL_deposition_synthesis_atmosphere": "Null",
    "HTL_deposition_synthesis_atmosphere_pressure": "Null",
    "HTL_deposition_synthesis_atmosphere_relative_humidity": "Null",
    "HTL_deposition_spin_coating_speed": "4000 rpm",
    "HTL_deposition_spin_coating_time": "20 s",
    "HTL_deposition_thermal_annealing_temperature": "Null",
    "HTL_deposition_thermal_annealing_time": "Null",
    "Backcontact_thickness": "Null",
    "Beckcontact_deposition_method": "Thermal evaporation",
    "Backcontact_deposition_atmosphere_pressure": "<2x10-6 torr",
    "Encapsulation_method": "UV adhesive",
    "Encapsulation_atmosphere": "Argon",
    "JV_measured_device_matching": "True",
    "JV_measured_reverse_scan_Voc": "1.20 V",
    "JV_measured_reverse_scan_Jsc": "24.34 mA/cm2",
    "JV_measured_reverse_scan_FF": "84 %",
    "JV_measured_reverse_scan_PCE": "24.5 %",
    "JV_measured_forward_scan_Voc": "Null",
    "JV_measured_forward_scan_Jsc": "Null",
    "JV_measured_forward_scan_FF": "Null",
    "JV_measured_forward_scan_PCE": "Null",
    "JV_measured_light_spectra": "AM1.5G",
    "JV_measured_light_spectra_intensity": "100 mW/cm2",
    "JV_measured_scan_speed": "Null",
    "JV_measured_scan_delay_time": "Null",
    "JV_certified_PCE": "Null",
    "Stabilized_measured_PCE": "Null",
    "Stabilized_certified_PCE": "Null",
    "Stability_test_device_matching": "True",
    "Stability_test_temperature": "60 °C",
    "Stability_test_atmosphere": "Air",
    "Stability_test_light_spectra": "AM1.5G",
    "Stability_test_light_intensity": "100 mW/cm2",
    "Stability_test_relative_humidity": "70 %",
    "Stability_PCE_after_time": "2000 hours",
    "Stability_PCE_after_time_value": "99 %"
}

File: dataset/2021-2025/10.1126_science.abq7652/Device_BestPCE_Gemini_1.5_pro_10.1126_science.abq7652.json
{
  "Ref_DOI": "10.1126/science.abq7652",
  "Ref_journal": "Science",
  "Ref_publication_year": "2022",
  "Ref_title": "Deterministic fabrication of 3D/2D perovskite bilayer stacks for durable and efficient solar cells",
  "Cell_architecture": "NIP",
  "Cell_stack_sequence": "FTO/SnO2/Cs0.05(MA0.10FA0.85)Pb(I0.90Br0.10)3/BA2MA2Pb3I10/spiro-OMeTAD/Au",
  "Cell_area_measured": "0.5 cm2",
  "ETL_thickness": null,
  "ETL_stack_sequence": "SnO2",
  "ETL_additive_compound": null,
  "ETL_additive_concentration": null,
  "ETL_deposition_method": "Spin-coating",
  "ETL_deposition_solution_concentration": "2.67%",
  "ETL_deposition_solvents_compound": "H2O",
  "ETL_deposition_synthesis_atmosphere": "Air",
  "ETL_deposition_synthesis_atmosphere_pressure": "1 atm",
  "ETL_deposition_synthesis_atmosphere_relative_humidity": null,
  "ETL_deposition_spin_coating_speed": "5000 rpm",
  "ETL_deposition_spin_coating_time": "30 s",
  "ETL_deposition_thermal_annealing_temperature": "150 °C",
  "ETL_deposition_thermal_annealing_time": "30 min",
  "Perovskite_dimension": "3D/2D",
  "Perovskite_thickness": null,
  "Perovskite_composition_long_form": "Cs0.05(MA0.10FA0.85)Pb(I0.90Br0.10)3/BA2MA2Pb3I10",
  "Perovskite_additive_compound": null,
  "Perovskite_additive_concentration": null,
  "Perovskite_bandgap": null,
  "Perovskite_deposition_method": "Spin-coating",
  "Perovskite_deposition_sequential_spin_coating": true,
  "Perovskite_deposition_spin_coating_antisolvent": null,
  "Perovskite_deposition_reaction_solutions_compounds": "PbI2;FAI;PbBr2;MABr;CsI",
  "Perovskite_deposition_reaction_solutions_concentrations": "1.09 M;1.0 M;0.22 M;0.2 M;1.5 M",
  "Perovskite_deposition_final_solutions_concentration_before_deposition": null,
  "Perovskite_deposition_solvents_compound": "DMF;DMSO",
  "Perovskite_deposition_solvents_mixing_ratio": "4:1",
  "Perovskite_deposition_synthesis_atmosphere": null,
  "Perovskite_deposition_synthesis_atmosphere_pressure": "1 atm",
  "Perovskite_deposition_synthesis_atmosphere_relative_humidity": null,
  "Perovskite_deposition_spin_coating_speed": "1000 rpm;6000 rpm",
  "Perovskite_deposition_spin_coating_time": "10 s;20 s",
  "Perovskite_deposition_thermal_annealing_atmosphere": null,
  "Perovskite_deposition_thermal_annealing_temperature": "100 °C",
  "Perovskite_deposition_thermal_annealing_time": "30-40 min",
  "Perovskite_surface_treatment_material": "BA2MA2Pb3I10",
  "Perovskite_surface_treatment_method": "Spin-coating",
  "Perovskite_surface_treatment_solution_concentration": null,
  "Perovskite_surface_treatment_solvents_compound": "MeCN",
  "Perovskite_surface_treatment_synthesis_atmosphere": null,
  "Perovskite_surface_treatment_synthesis_atmosphere_pressure": "1 atm",
  "Perovskite_surface_treatment_synthesis_atmosphere_relative_humidity": null,
  "Perovskite_surface_treatment_deposition_spin_coating_speed": "4000 rpm",
  "Perovskite_surface_treatment_deposition_spin_coating_time": "200 s",
  "Perovskite_surface_treatment_deposition_thermal_annealing_temperature": "80 °C",
  "Perovskite_surface_treatment_deposition_thermal_annealing_time": "3-5 min",
  "HTL_thickness": null,
  "HTL_stack_sequence": "spiro-OMeTAD",
  "HTL_additive_compound": "Li-TFSI;tBP",
  "HTL_additive_concentration": "520 mg/ml;34 μl",
  "HTL_deposition_method": "Spin-coating",
  "HTL_deposition_solution_concentration": "90 mg/ml",
  "HTL_deposition_solvents_compound": "Chlorobenzene",
  "HTL_deposition_synthesis_atmosphere": null,
  "HTL_deposition_synthesis_atmosphere_pressure": "1 atm",
  "HTL_deposition_synthesis_atmosphere_relative_humidity": null,
  "HTL_deposition_spin_coating_speed": "4000 rpm",
  "HTL_deposition_spin_coating_time": "20 s",
  "HTL_deposition_thermal_annealing_temperature": null,
  "HTL_deposition_thermal_annealing_time": null,
  "Backcontact_thickness": null,
  "Beckcontact_deposition_method": "Thermal evaporation",
  "Backcontact_deposition_atmosphere_pressure": "<2x10-6 torr",
  "Encapsulation_method": "UV-curable epoxy",
  "Encapsulation_atmosphere": "Argon",
  "JV_measured_device_matching": true,
  "JV_measured_reverse_scan_Voc": null,
  "JV_measured_reverse_scan_Jsc": null,
  "JV_measured_reverse_scan_FF": null,
  "JV_measured_reverse_scan_PCE": null,
  "JV_measured_forward_scan_Voc": "1.20 V",
  "JV_measured_forward_scan_Jsc": "24.34 mA/cm2",
  "JV_measured_forward_scan_FF": "84%",
  "JV_measured_forward_scan_PCE": "24.5%",
  "JV_measured_light_spectra": "AM 1.5G",
  "JV_measured_light_spectra_intensity": "100 mW/cm2",
  "JV_measured_scan_speed": null,
  "JV_measured_scan_delay_time": null,
  "JV_certified_PCE": null,
  "Stabilized_measured_PCE": null,
  "Stabilized_certified_PCE": null,
  "Stability_test_device_matching": true,
  "Stability_test_temperature": "55 °C",
  "Stability_test_atmosphere": "Air",
  "Stability_test_light_spectra": "AM 1.5G",
  "Stability_test_light_intensity": "1 sun",
  "Stability_test_relative_humidity": null,
  "Stability_PCE_after_time": "2000 hours",
  "Stability_PCE_after_time_value": "99%"
}

File: dataset/2021-2025/10.1126_science.abq7652/Device_BestPCE_Gemini_2.0_Flash_10.1126_science.abq7652.json
{
  "Ref_DOI": "10.1126/science.abq7652",
  "Ref_journal": "Science",
  "Ref_publication_year": "2022",
  "Ref_title": "Deterministic fabrication of 3D/2D perovskite bilayer stacks for durable and efficient solar cells",
  "Cell_architecture": "NIP",
  "Cell_stack_sequence": "FTO/SnO2/Cs0.05(MA0.10FA0.85)Pb(I0.90Br0.10)3/BA2MA2Pb3I10/spiro-OMeTAD/Au",
  "Cell_area_measured": "0.5 squared cm",
  "ETL_thickness": "50",
  "ETL_stack_sequence": "SnO2",
  "ETL_additive_compound": "Null",
  "ETL_additive_concentration": "Null",
  "ETL_deposition_method": "Spin-coating",
  "ETL_deposition_solution_concentration": "2.67%",
  "ETL_deposition_solvents_compound": "Water",
  "ETL_deposition_synthesis_atmosphere": "Air",
  "ETL_deposition_synthesis_atmosphere_pressure": "1 atm",
  "ETL_deposition_synthesis_atmosphere_relative_humidity": "Null",
  "ETL_deposition_spin_coating_speed": "5000",
  "ETL_deposition_spin_coating_time": "30",
  "ETL_deposition_thermal_annealing_temperature": "150",
  "ETL_deposition_thermal_annealing_time": "30",
  "Perovskite_dimension": "3D/2D",
  "Perovskite_thickness": "Null",
  "Perovskite_composition_long_form": "Cs0.05(MA0.10FA0.85)Pb(I0.90Br0.10)3",
  "Perovskite_additive_compound": "CsI",
  "Perovskite_additive_concentration": "5 vol%",
  "Perovskite_bandgap": "1.60",
  "Perovskite_deposition_method": "Spin-coating",
  "Perovskite_deposition_sequential_spin_coating": "False",
  "Perovskite_deposition_spin_coating_antisolvent": "Null",
  "Perovskite_deposition_reaction_solutions_compounds": "PbI2;FAI;PbBr2;MABr;CsI",
  "Perovskite_deposition_reaction_solutions_concentrations": "1.09 M;1.0 M;0.22 M;0.2 M;1.5 M",
  "Perovskite_deposition_final_solutions_concentration_before_deposition": "Null",
  "Perovskite_deposition_solvents_compound": "N, N -dimethyl formamide;dimethyl sulfoxide",
  "Perovskite_deposition_solvents_mixing_ratio": "4:1",
  "Perovskite_deposition_synthesis_atmosphere": "Null",
  "Perovskite_deposition_synthesis_atmosphere_pressure": "Null",
  "Perovskite_deposition_synthesis_atmosphere_relative_humidity": "Null",
  "Perovskite_deposition_spin_coating_speed": "1000;6000",
  "Perovskite_deposition_spin_coating_time": "10;20",
  "Perovskite_deposition_thermal_annealing_atmosphere": "Null",
  "Perovskite_deposition_thermal_annealing_temperature": "100",
  "Perovskite_deposition_thermal_annealing_time": "30-40",
  "Perovskite_surface_treatment_material": "BA2MA2Pb3I10",
  "Perovskite_surface_treatment_method": "Spin-coating",
  "Perovskite_surface_treatment_solution_concentration": "Null",
  "Perovskite_surface_treatment_solvents_compound": "MeCN",
  "Perovskite_surface_treatment_synthesis_atmosphere": "Null",
  "Perovskite_surface_treatment_synthesis_atmosphere_pressure": "Null",
  "Perovskite_surface_treatment_synthesis_atmosphere_relative_humidity": "Null",
  "Perovskite_surface_treatment_deposition_spin_coating_speed": "Null",
  "Perovskite_surface_treatment_deposition_spin_coating_time": "Null",
  "Perovskite_surface_treatment_deposition_thermal_annealing_temperature": "80",
  "Perovskite_surface_treatment_deposition_thermal_annealing_time": "5",
  "HTL_thickness": "150",
  "HTL_stack_sequence": "spiro-OMeTAD",
  "HTL_additive_compound": "Li-TFSI, tBP",
  "HTL_additive_concentration": "520 mg/ml;Null",
  "HTL_deposition_method": "Spin-coating",
  "HTL_deposition_solution_concentration": "90",
  "HTL_deposition_solvents_compound": "chlorobenzene",
  "HTL_deposition_synthesis_atmosphere": "Null",
  "HTL_deposition_synthesis_atmosphere_pressure": "Null",
  "HTL_deposition_synthesis_atmosphere_relative_humidity": "Null",
  "HTL_deposition_spin_coating_speed": "4000",
  "HTL_deposition_spin_coating_time": "20",
  "HTL_deposition_thermal_annealing_temperature": "Null",
  "HTL_deposition_thermal_annealing_time": "Null",
  "Backcontact_thickness": "Null",
  "Beckcontact_deposition_method": "Thermal evaporation",
  "Backcontact_deposition_atmosphere_pressure": "<2x10-6 torr",
  "Encapsulation_method": "UV - curable epoxy",
  "Encapsulation_atmosphere": "Argon",
  "JV_measured_device_matching": "True",
  "JV_measured_reverse_scan_Voc": "1.20",
  "JV_measured_reverse_scan_Jsc": "24.34",
  "JV_measured_reverse_scan_FF": "0.84",
  "JV_measured_reverse_scan_PCE": "24.5",
  "JV_measured_forward_scan_Voc": "Null",
  "JV_measured_forward_scan_Jsc": "Null",
  "JV_measured_forward_scan_FF": "Null",
  "JV_measured_forward_scan_PCE": "Null",
  "JV_measured_light_spectra": "AM 1.5G",
  "JV_measured_light_spectra_intensity": "100 mW/cm2",
  "JV_measured_scan_speed": "Null",
  "JV_measured_scan_delay_time": "0.1",
  "JV_certified_PCE": "Null",
  "Stabilized_measured_PCE": "Null",
  "Stabilized_certified_PCE": "Null",
  "Stability_test_device_matching": "True",
  "Stability_test_temperature": "60",
  "Stability_test_atmosphere": "Air",
  "Stability_test_light_spectra": "AM 1.5G",
  "Stability_test_light_intensity": "100 mA cm-2",
  "Stability_test_relative_humidity": "70",
  "Stability_PCE_after_time": "> 2000 hours",
  "Stability_PCE_after_time_value": "99"
}

File: dataset/2021-2025/10.1126_science.abq7652/Device_BestPCE_claude_haiku_10.1126_science.abq7652.json
{
  "Ref_DOI": "10.1126/science.abq7652",
  "Ref_journal": "Science",
  "Ref_publication_year": "2022",
  "Ref_title": "Deterministic fabrication of 3D/2D perovskite bilayer stacks for durable and efficient solar cells",
  "Cell_architecture": "NIP",
  "Cell_stack_sequence": "FTO/SnO2/Cs5(MA0.10FA0.90)95Pb(I0.90Br0.10)3/BA2MA2Pb3I10/Spiro-OMeTAD/Au",
  "Cell_area_measured": "0.5 cm2",
  "ETL_thickness": "50",
  "ETL_stack_sequence": "SnO2",
  "ETL_additive_compound": "Null",
  "ETL_additive_concentration": "Null",
  "ETL_deposition_method": "Spin-coating",
  "ETL_deposition_solution_concentration": "2.67%",
  "ETL_deposition_solvents_compound": "Water",
  "ETL_deposition_synthesis_atmosphere": "Air",
  "ETL_deposition_synthesis_atmosphere_pressure": "1 atm",
  "ETL_deposition_synthesis_atmosphere_relative_humidity": "Null",
  "ETL_deposition_spin_coating_speed": "5000",
  "ETL_deposition_spin_coating_time": "30",
  "ETL_deposition_thermal_annealing_temperature": "150",
  "ETL_deposition_thermal_annealing_time": "30",
  "Perovskite_dimension": "3D/2D",
  "Perovskite_thickness": "450",
  "Perovskite_composition_long_form": "Cs5(MA0.10FA0.90)95Pb(I0.90Br0.10)3/BA2MA2Pb3I10",
  "Perovskite_additive_compound": "Null",
  "Perovskite_additive_concentration": "Null",
  "Perovskite_bandgap": "1.6",
  "Perovskite_deposition_method": "Spin-coating",
  "Perovskite_deposition_sequential_spin_coating": "False",
  "Perovskite_deposition_spin_coating_antisolvent": "Null",
  "Perovskite_deposition_reaction_solutions_compounds": "PbI2;FAI;MABr;PbBr2;CsI",
  "Perovskite_deposition_reaction_solutions_concentrations": "1.09 M;1.0 M;0.2 M;0.22 M;5 vol%",
  "Perovskite_deposition_final_solutions_concentration_before_deposition": "Null",
  "Perovskite_deposition_solvents_compound": "DMF;DMSO",
  "Perovskite_deposition_solvents_mixing_ratio": "4:1",
  "Perovskite_deposition_synthesis_atmosphere": "Null",
  "Perovskite_deposition_synthesis_atmosphere_pressure": "1 atm",
  "Perovskite_deposition_synthesis_atmosphere_relative_humidity": "Null",
  "Perovskite_deposition_spin_coating_speed": "1000;6000",
  "Perovskite_deposition_spin_coating_time": "10;20",
  "Perovskite_deposition_thermal_annealing_atmosphere": "Air",
  "Perovskite_deposition_thermal_annealing_temperature": "100",
  "Perovskite_deposition_thermal_annealing_time": "30",
  "Perovskite_surface_treatment_material": "Null",
  "Perovskite_surface_treatment_method": "Null",
  "Perovskite_surface_treatment_solution_concentration": "Null",
  "Perovskite_surface_treatment_solvents_compound": "Null",
  "Perovskite_surface_treatment_synthesis_atmosphere": "Null",
  "Perovskite_surface_treatment_synthesis_atmosphere_pressure": "Null",
  "Perovskite_surface_treatment_synthesis_atmosphere_relative_humidity": "Null",
  "Perovskite_surface_treatment_deposition_spin_coating_speed": "Null",
  "Perovskite_surface_treatment_deposition_spin_coating_time": "Null",
  "Perovskite_surface_treatment_deposition_thermal_annealing_temperature": "Null",
  "Perovskite_surface_treatment_deposition_thermal_annealing_time": "Null",
  "HTL_thickness": "Null",
  "HTL_stack_sequence": "Spiro-OMeTAD",
  "HTL_additive_compound": "Li-TFSI;tBP",
  "HTL_additive_concentration": "520 mg/mL;Null",
  "HTL_deposition_method": "Spin-coating",
  "HTL_deposition_solution_concentration": "90 mg/mL",
  "HTL_deposition_solvents_compound": "Chlorobenzene",
  "HTL_deposition_synthesis_atmosphere": "Null",
  "HTL_deposition_synthesis_atmosphere_pressure": "Null",
  "HTL_deposition_synthesis_atmosphere_relative_humidity": "Null",
  "HTL_deposition_spin_coating_speed": "4000",
  "HTL_deposition_spin_coating_time": "20",
  "HTL_deposition_thermal_annealing_temperature": "Null",
  "HTL_deposition_thermal_annealing_time": "Null",
  "Backcontact_thickness": "Null",
  "Beckcontact_deposition_method": "Thermal evaporation",
  "Backcontact_deposition_atmosphere_pressure": "<2x10-6 torr",
  "Encapsulation_method": "UV-curable epoxy",
  "Encapsulation_atmosphere": "Argon",
  "JV_measured_device_matching": "True",
  "JV_measured_reverse_scan_Voc": "1.20",
  "JV_measured_reverse_scan_Jsc": "24.34",
  "JV_measured_reverse_scan_FF": "84",
  "JV_measured_reverse_scan_PCE": "24.5",
  "JV_measured_forward_scan_Voc": "Null",
  "JV_measured_forward_scan_Jsc": "Null",
  "JV_measured_forward_scan_FF": "Null",
  "JV_measured_forward_scan_PCE": "Null",
  "JV_measured_light_spectra": "AM1.5G",
  "JV_measured_light_spectra_intensity": "100 mW/cm2",
  "JV_measured_scan_speed": "Null",
  "JV_measured_scan_delay_time": "100",
  "JV_certified_PCE": "Null",
  "Stabilized_measured_PCE": "Null",
  "Stabilized_certified_PCE": "Null",
  "Stability_test_device_matching": "True",
  "Stability_test_temperature": "60",
  "Stability_test_atmosphere": "Air",
  "Stability_test_light_spectra": "AM1.5G",
  "Stability_test_light_intensity": "100 mW/cm2",
  "Stability_test_relative_humidity": "70",
  "Stability_PCE_after_time": ">2000 hours",
  "Stability_PCE_after_time_value": "99"
}

File: dataset/2021-2025/10.1126_science.abq7652/Device_BestPCE_gpt4o_10.1126_science.abq7652.json
{
  "Ref_DOI": "10.1126/science.abq7652",
  "Ref_journal": "Science",
  "Ref_publication_year": "2022",
  "Ref_title": "Deterministic fabrication of 3D/2D perovskite bilayer stacks for durable and efficient solar cells",
  "Cell_architecture": "NIP",
  "Cell_stack_sequence": "FTO/SnO2/3D/PP-2D/spiro-OMeTAD/Au",
  "Cell_area_measured": "0.5 cm2",
  "ETL_thickness": "Null",
  "ETL_stack_sequence": "SnO2",
  "ETL_additive_compound": "Null",
  "ETL_additive_concentration": "Null",
  "ETL_deposition_method": "Spin-coating",
  "ETL_deposition_solution_concentration": "2.67%",
  "ETL_deposition_solvents_compound": "Water",
  "ETL_deposition_synthesis_atmosphere": "Air",
  "ETL_deposition_synthesis_atmosphere_pressure": "1 atm",
  "ETL_deposition_synthesis_atmosphere_relative_humidity": "Null",
  "ETL_deposition_spin_coating_speed": "5000 rpm",
  "ETL_deposition_spin_coating_time": "30 s",
  "ETL_deposition_thermal_annealing_temperature": "150 °C",
  "ETL_deposition_thermal_annealing_time": "30 min",
  "Perovskite_dimension": "3D/2D",
  "Perovskite_thickness": "Null",
  "Perovskite_composition_long_form": "Cs0.05(MA0.10FA0.85)Pb(I0.90Br0.10)3",
  "Perovskite_additive_compound": "Null",
  "Perovskite_additive_concentration": "Null",
  "Perovskite_bandgap": "1.60 eV",
  "Perovskite_deposition_method": "Spin-coating",
  "Perovskite_deposition_sequential_spin_coating": "False",
  "Perovskite_deposition_spin_coating_antisolvent": "Null",
  "Perovskite_deposition_reaction_solutions_compounds": "PbI2;FAI;MABr;PbBr2;CsI",
  "Perovskite_deposition_reaction_solutions_concentrations": "1.09 M;1.0 M;0.2 M;0.22 M;1.5 M",
  "Perovskite_deposition_final_solutions_concentration_before_deposition": "Null",
  "Perovskite_deposition_solvents_compound": "DMF;DMSO",
  "Perovskite_deposition_solvents_mixing_ratio": "4:1",
  "Perovskite_deposition_synthesis_atmosphere": "Null",
  "Perovskite_deposition_synthesis_atmosphere_pressure": "Null",
  "Perovskite_deposition_synthesis_atmosphere_relative_humidity": "Null",
  "Perovskite_deposition_spin_coating_speed": "1000 rpm;6000 rpm",
  "Perovskite_deposition_spin_coating_time": "10 s;20 s",
  "Perovskite_deposition_thermal_annealing_atmosphere": "Null",
  "Perovskite_deposition_thermal_annealing_temperature": "100 °C",
  "Perovskite_deposition_thermal_annealing_time": "30-40 min",
  "Perovskite_surface_treatment_material": "Null",
  "Perovskite_surface_treatment_method": "Null",
  "Perovskite_surface_treatment_solution_concentration": "Null",
  "Perovskite_surface_treatment_solvents_compound": "Null",
  "Perovskite_surface_treatment_synthesis_atmosphere": "Null",
  "Perovskite_surface_treatment_synthesis_atmosphere_pressure": "Null",
  "Perovskite_surface_treatment_synthesis_atmosphere_relative_humidity": "Null",
  "Perovskite_surface_treatment_deposition_spin_coating_speed": "Null",
  "Perovskite_surface_treatment_deposition_spin_coating_time": "Null",
  "Perovskite_surface_treatment_deposition_thermal_annealing_temperature": "Null",
  "Perovskite_surface_treatment_deposition_thermal_annealing_time": "Null",
  "HTL_thickness": "Null",
  "HTL_stack_sequence": "spiro-OMeTAD",
  "HTL_additive_compound": "Li-TFSI;tBP",
  "HTL_additive_concentration": "520 mg/mL;Null",
  "HTL_deposition_method": "Spin-coating",
  "HTL_deposition_solution_concentration": "90 mg/mL",
  "HTL_deposition_solvents_compound": "Chlorobenzene",
  "HTL_deposition_synthesis_atmosphere": "Null",
  "HTL_deposition_synthesis_atmosphere_pressure": "Null",
  "HTL_deposition_synthesis_atmosphere_relative_humidity": "Null",
  "HTL_deposition_spin_coating_speed": "4000 rpm",
  "HTL_deposition_spin_coating_time": "20 s",
  "HTL_deposition_thermal_annealing_temperature": "Null",
  "HTL_deposition_thermal_annealing_time": "Null",
  "Backcontact_thickness": "Null",
  "Beckcontact_deposition_method": "Thermal evaporation",
  "Backcontact_deposition_atmosphere_pressure": "<2x10-6 torr",
  "Encapsulation_method": "UV adhesive",
  "Encapsulation_atmosphere": "Argon",
  "JV_measured_device_matching": "True",
  "JV_measured_reverse_scan_Voc": "1.20 V",
  "JV_measured_reverse_scan_Jsc": "24.34 mA/cm2",
  "JV_measured_reverse_scan_FF": "84%",
  "JV_measured_reverse_scan_PCE": "24.5%",
  "JV_measured_forward_scan_Voc": "Null",
  "JV_measured_forward_scan_Jsc": "Null",
  "JV_measured_forward_scan_FF": "Null",
  "JV_measured_forward_scan_PCE": "Null",
  "JV_measured_light_spectra": "AM1.5G",
  "JV_measured_light_spectra_intensity": "100 mW/cm2",
  "JV_measured_scan_speed": "Null",
  "JV_measured_scan_delay_time": "Null",
  "JV_certified_PCE": "Null",
  "Stabilized_measured_PCE": "Null",
  "Stabilized_certified_PCE": "Null",
  "Stability_test_device_matching": "True",
  "Stability_test_temperature": "60 °C",
  "Stability_test_atmosphere": "Air",
  "Stability_test_light_spectra": "AM1.5G",
  "Stability_test_light_intensity": "100 mW/cm2",
  "Stability_test_relative_humidity": "70%",
  "Stability_PCE_after_time": "2000 hours",
  "Stability_PCE_after_time_value": ">99%"
}
