Repository: jiayijdong/PSCbench

# PSCbench


**PSCbench** is a novel benchmark for materials science research-level scientific
dataset curation sourced from published journals. The benchmark is designed to evaluate the complex classification capabilities,
strong domain knowledge, and advanced calculation skills of LLMs.

## Data


The PSCbench dataset is under dataset folder in json file format. Each file is list of dictionary and can be extracted using following scripts.
Each file stands for one published journal, which is fully elaborated in the paper. 

```
with open("./dataset/retroactive/{}.json".format(subject), encoding='utf-8') as json_file:
    problems=json.load(json_file)
```

File: dataset/2021-2025/10.1126_science.abq7652/Device_BestPCE_gpt4o_mini_10.1126_science.abq7652.json
{
  "Ref_DOI": "10.1126/science.abq7652",
  "Ref_journal": "Science",
  "Ref_publication_year": "2022",
  "Ref_title": "Deterministic fabrication of 3D/2D perovskite bilayer stacks for durable and efficient solar cells",
  "Cell_architecture": "NIP",
  "Cell_stack_sequence": "FTO/SnO2/3D/PP-2D/spiro-OMeTAD/Au",
  "Cell_area_measured": "0.5 cm2",
  "ETL_thickness": "30 nm",
  "ETL_stack_sequence": "SnO2",
  "ETL_additive_compound": "Li-TFSI",
  "ETL_additive_concentration": "520 mg/mL",
  "ETL_deposition_method": "Spin-coating",
  "ETL_deposition_solution_concentration": "2.67 wt%",
  "ETL_deposition_solvents_compound": "Water",
  "ETL_deposition_synthesis_atmosphere": "Air",
  "ETL_deposition_synthesis_atmosphere_pressure": "1 atm",
  "ETL_deposition_synthesis_atmosphere_relative_humidity": "Null",
  "ETL_deposition_spin_coating_speed": "5000 rpm",
  "ETL_deposition_spin_coating_time": "30 s",
  "ETL_deposition_thermal_annealing_temperature": "150 °C",
  "ETL_deposition_thermal_annealing_time": "30 min",
  "Perovskite_dimension": "3D/2D",
  "Perovskite_thickness": "50 nm",
  "Perovskite_composition_long_form": "BA2MA2Pb3I10",
  "Perovskite_additive_compound": "Null",
  "Perovskite_additive_concentration": "Null",
  "Perovskite_bandgap": "2.0 eV",
  "Perovskite_deposition_method": "Spin-coating",
  "Perovskite_deposition_sequential_spin_coating": "False",
  "Perovskite_deposition_spin_coating_antisolvent": "Null",
  "Perovskite_deposition_reaction_solutions_compounds": "PbI2;FAI;MABr;PbBr2;CsI",
  "Perovskite_deposition_reaction_solutions_concentrations": "1.09 M;1.0 M;0.2 M;0.22 M;5 vol%",
  "Perovskite_deposition_final_solutions_concentration_before_deposition": "Null",
  "Perovskite_deposition_solvents_compound": "DMF;DMSO",
  "Perovskite_deposition_solvents_mixing_ratio": "4:1",
  "Perovskite_deposition_synthesis_atmosphere": "Nitrogen",
  "Perovskite_deposition_synthesis_atmosphere_pressure": "1 atm",
  "Perovskite_deposition_synthesis_atmosphere_relative_humidity": "Null",
  "Perovskite_deposition_spin_coating_speed": "1000 rpm;6000 rpm",
  "Perovskite_deposition_spin_coating_time": "10 s;20 s",
  "Perovskite_deposition_thermal_annealing_atmosphere": "Air",
  "Perovskite_deposition_thermal_annealing_temperature": "100 °C",
  "Perovskite_deposition_thermal_annealing_time": "30-40 min",
  "Perovskite_surface_treatment_material": "Null",
  "Perovskite_surface_treatment_method": "Null",
  "Perovskite_surface_treatment_solution_concentration": "Null",
  "Perovskite_surface_treatment_solvents_compound": "Null",
  "Perovskite_surface_treatment_synthesis_atmosphere": "Null",
  "Perovskite_surface_treatment_synthesis_atmosphere_pressure": "Null",
  "Perovskite_surface_treatment_synthesis_atmosphere_relative_humidity": "Null",
  "Perovskite_surface_treatment_deposition_spin_coating_speed": "Null",
  "Perovskite_surface_treatment_deposition_spin_coating_time": "Null",
  "Perovskite_surface_treatment_deposition_thermal_annealing_temperature": "Null",
  "Perovskite_surface_treatment_deposition_thermal_annealing_time": "Null",
  "HTL_thickness": "150 nm",
  "HTL_stack_sequence": "spiro-OMeTAD",
  "HTL_additive_compound": "tBP",
  "HTL_additive_concentration": "Null",
  "HTL_deposition_method": "Spin-coating",
  "HTL_deposition_solution_concentration": "90 mg/mL",
  "HTL_deposition_solvents_compound": "Chlorobenzene",
  "HTL_deposition_synthesis_atmosphere": "Air",
  "HTL_deposition_synthesis_atmosphere_pressure": "1 atm",
  "HTL_deposition_synthesis_atmosphere_relative_humidity": "Null",
  "HTL_deposition_spin_coating_speed": "6000 rpm",
  "HTL_deposition_spin_coating_time": "30 s",
  "HTL_deposition_thermal_annealing_temperature": "150 °C",
  "HTL_deposition_thermal_annealing_time": "10 min",
  "Backcontact_thickness": "100 nm",
  "Beckcontact_deposition_method": "Thermal evaporation",
  "Backcontact_deposition_atmosphere_pressure": "<2x10-6 torr",
  "Encapsulation_method": "UV-curable epoxy",
  "Encapsulation_atmosphere": "Argon",
  "JV_measured_device_matching": "True",
  "JV_measured_reverse_scan_Voc": "1.20 V",
  "JV_measured_reverse_scan_Jsc": "24.34 mA/cm2",
  "JV_measured_reverse_scan_FF": "84%",
  "JV_measured_reverse_scan_PCE": "24.5%",
  "JV_measured_forward_scan_Voc": "1.20 V",
  "JV_measured_forward_scan_Jsc": "24.34 mA/cm2",
  "JV_measured_forward_scan_FF": "84%",
  "JV_measured_forward_scan_PCE": "24.5%",
  "JV_measured_light_spectra": "AM1.5G",
  "JV_measured_light_spectra_intensity": "100 mW/cm2",
  "JV_measured_scan_speed": "0.05 V/s",
  "JV_measured_scan_delay_time": "0.1 s",
  "JV_certified_PCE": "Null",
  "Stabilized_measured_PCE": "Null",
  "Stabilized_certified_PCE": "Null",
  "Stability_test_device_matching": "True",
  "Stability_test_temperature": "60 °C",
  "Stability_test_atmosphere": "Air",
  "Stability_test_light_spectra": "AM1.5G",
  "Stability_test_light_intensity": "100 mA/cm2",
  "Stability_test_relative_humidity": "70%",
  "Stability_PCE_after_time": "2000 hours",
  "Stability_PCE_after_time_value": "99%"
}

File: dataset/2021-2025/10.1126_science.abq7652/Device_BestPCE_gpt4o_mini_zero_shot_10.1126_science.abq7652.json
{
  "Ref_DOI": "10.1126/science.abq7652",
  "Ref_journal": "Science",
  "Ref_publication_year": "2022",
  "Ref_title": "Deterministic fabrication of 3D/2D perovskite bilayer stacks for durable and efficient solar cells",
  "Cell_architecture": "n-i-p",
  "Cell_stack_sequence": "FTO/SnO2/3D/PP-2D(n=3)/spiro-OMeTAD/Au",
  "Cell_area_measured": "0.5 cm2",
  "ETL_thickness": "30 nm",
  "ETL_stack_sequence": "SnO2",
  "ETL_additive_compound": "Li-TFSI",
  "ETL_additive_concentration": "520 mg/ml",
  "ETL_deposition_method": "spin coating",
  "ETL_deposition_solution_concentration": "2.67%",
  "ETL_deposition_solvents_compound": "water",
  "ETL_deposition_synthesis_atmosphere": "ambient air",
  "ETL_deposition_synthesis_atmosphere_pressure": "Null",
  "ETL_deposition_synthesis_atmosphere_relative_humidity": "Null",
  "ETL_deposition_spin_coating_speed": "5000 rpm",
  "ETL_deposition_spin_coating_time": "30 s",
  "ETL_deposition_thermal_annealing_temperature": "150 ºC",
  "ETL_deposition_thermal_annealing_time": "30 min",
  "Perovskite_dimension": "3D/2D",
  "Perovskite_thickness": "50 nm",
  "Perovskite_composition_long_form": "BA2MA2Pb3I10",
  "Perovskite_additive_compound": "Null",
  "Perovskite_additive_concentration": "Null",
  "Perovskite_bandgap": "1.20 V",
  "Perovskite_deposition_method": "spin coating",
  "Perovskite_deposition_sequential_spin_coating": "Null",
  "Perovskite_deposition_spin_coating_antisolvent": "Null",
  "Perovskite_deposition_reaction_solutions_compounds": "PbI2, FAI, MABr, PbBr2, CsI",
  "Perovskite_deposition_reaction_solutions_concentrations": "1.09 M, 1.0 M, 0.2 M, 0.22 M, 5 vol%",
  "Perovskite_deposition_final_solutions_concentration_before_deposition": "Null",
  "Perovskite_deposition_solvents_compound": "DMSO, DMF",
  "Perovskite_deposition_solvents_mixing_ratio": "4:1",
  "Perovskite_deposition_synthesis_atmosphere": "glove box",
  "Perovskite_deposition_synthesis_atmosphere_pressure": "Null",
  "Perovskite_deposition_synthesis_atmosphere_relative_humidity": "Null",
  "Perovskite_deposition_spin_coating_speed": "1000 rpm",
  "Perovskite_deposition_spin_coating_time": "10 s",
  "Perovskite_deposition_thermal_annealing_atmosphere": "ambient air",
  "Perovskite_deposition_thermal_annealing_temperature": "100 ºC",
  "Perovskite_deposition_thermal_annealing_time": "30-40 min",
  "Perovskite_surface_treatment_material": "Null",
  "Perovskite_surface_treatment_method": "Null",
  "Perovskite_surface_treatment_solution_concentration": "Null",
  "Perovskite_surface_treatment_solvents_compound": "Null",
  "Perovskite_surface_treatment_synthesis_atmosphere": "Null",
  "Perovskite_surface_treatment_synthesis_atmosphere_pressure": "Null",
  "Perovskite_surface_treatment_synthesis_atmosphere_relative_humidity": "Null",
  "Perovskite_surface_treatment_deposition_spin_coating_speed": "Null",
  "Perovskite_surface_treatment_deposition_spin_coating_time": "Null",
  "Perovskite_surface_treatment_deposition_thermal_annealing_temperature": "Null",
  "Perovskite_surface_treatment_deposition_thermal_annealing_time": "Null",
  "HTL_thickness": "20 nm",
  "HTL_stack_sequence": "spiro-OMeTAD",
  "HTL_additive_compound": "tBP",
  "HTL_additive_concentration": "Null",
  "HTL_deposition_method": "spin coating",
  "HTL_deposition_solution_concentration": "90 mg/ml",
  "HTL_deposition_solvents_compound": "chlorobenzene",
  "HTL_deposition_synthesis_atmosphere": "glove box",
  "HTL_deposition_synthesis_atmosphere_pressure": "Null",
  "HTL_deposition_synthesis_atmosphere_relative_humidity": "Null",
  "HTL_deposition_spin_coating_speed": "6000 rpm",
  "HTL_deposition_spin_coating_time": "30 s",
  "HTL_deposition_thermal_annealing_temperature": "150 ºC",
  "HTL_deposition_thermal_annealing_time": "10 min",
  "Backcontact_thickness": "100 nm",
  "Beckcontact_deposition_method": "thermal evaporation",
  "Backcontact_deposition_atmosphere_pressure": "<2x10-6 torr",
  "Encapsulation_method": "UV-curable epoxy",
  "Encapsulation_atmosphere": "argon-filled glove box",
  "JV_measured_device_matching": "Null",
  "JV_measured_reverse_scan_Voc": "1.20 V",
  "JV_measured_reverse_scan_Jsc": "24.34 mA/cm2",
  "JV_measured_reverse_scan_FF": "0.84",
  "JV_measured_reverse_scan_PCE": "24.5%",
  "JV_measured_forward_scan_Voc": "1.20 V",
  "JV_measured_forward_scan_Jsc": "24.34 mA/cm2",
  "JV_measured_forward_scan_FF": "0.84",
  "JV_measured_forward_scan_PCE": "24.5%",
  "JV_measured_light_spectra": "Null",
  "JV_measured_light_spectra_intensity": "Null",
  "JV_measured_scan_speed": "Null",
  "JV_measured_scan_delay_time": "Null",
  "JV_certified_PCE": "Null",
  "Stabilized_measured_PCE": "Null",
  "Stabilized_certified_PCE": "Null",
  "Stability_test_device_matching": "Null",
  "Stability_test_temperature": "60±5 °C",
  "Stability_test_atmosphere": "air",
  "Stability_test_light_spectra": "AM 1.5G",
  "Stability_test_light_intensity": "100 mA/cm2",
  "Stability_test_relative_humidity": "70 ± 5 %RH",
  "Stability_PCE_after_time": ">2000 hours",
  "Stability_PCE_after_time_value": "Null"
}

File: dataset/2021-2025/10.1126_science.abq7652/Device_BestPCE_grok_10.1126_science.abq7652.json
{
  "Ref_DOI": "10.1126/science.abq7652",
  "Ref_journal": "Science",
  "Ref_publication_year": "2022",
  "Ref_title": "Deterministic fabrication of 3D/2D perovskite bilayer stacks for durable and efficient solar cells",
  "Cell_architecture": "NIP",
  "Cell_stack_sequence": "FTO/SnO2/3D Perovskite/2D Perovskite/Spiro-OMeTAD/Au",
  "Cell_area_measured": "0.5 cm2",
  "ETL_thickness": "50 nm",
  "ETL_stack_sequence": "SnO2",
  "ETL_additive_compound": "Null",
  "ETL_additive_concentration": "Null",
  "ETL_deposition_method": "Spin-coating",
  "ETL_deposition_solution_concentration": "2.67 wt%",
  "ETL_deposition_solvents_compound": "Water",
  "ETL_deposition_synthesis_atmosphere": "Air",
  "ETL_deposition_synthesis_atmosphere_pressure": "1 atm",
  "ETL_deposition_synthesis_atmosphere_relative_humidity": "Null",
  "ETL_deposition_spin_coating_speed": "5000 rpm",
  "ETL_deposition_spin_coating_time": "30 s",
  "ETL_deposition_thermal_annealing_temperature": "150 °C",
  "ETL_deposition_thermal_annealing_time": "30 min",
  "Perovskite_dimension": "3D/2D",
  "Perovskite_thickness": "450 nm/50 nm",
  "Perovskite_composition_long_form": "Cs0.05(MA0.10FA0.85)Pb(I0.90Br0.10)3/BA2MA2Pb3I10",
  "Perovskite_additive_compound": "Null",
  "Perovskite_additive_concentration": "Null",
  "Perovskite_bandgap": "1.6 eV/2.03 eV",
  "Perovskite_deposition_method": "Spin-coating",
  "Perovskite_deposition_sequential_spin_coating": "False",
  "Perovskite_deposition_spin_coating_antisolvent": "Null",
  "Perovskite_deposition_reaction_solutions_compounds": "PbI2;FAI;PbBr2;MABr;CsI/BA2MA2Pb3I10",
  "Perovskite_deposition_reaction_solutions_concentrations": "1.09 M;1.0 M;0.22 M;0.2 M;1.5 M/Null",
  "Perovskite_deposition_final_solutions_concentration_before_deposition": "Null",
  "Perovskite_deposition_solvents_compound": "DMF;DMSO/MeCN",
  "Perovskite_deposition_solvents_mixing_ratio": "4:1/Null",
  "Perovskite_deposition_synthesis_atmosphere": "Nitrogen",
  "Perovskite_deposition_synthesis_atmosphere_pressure": "Null",
  "Perovskite_deposition_synthesis_atmosphere_relative_humidity": "Null",
  "Perovskite_deposition_spin_coating_speed": "1000 rpm;6000 rpm/4000 rpm",
  "Perovskite_deposition_spin_coating_time": "10 s;20 s/200 s",
  "Perovskite_deposition_thermal_annealing_atmosphere": "Null",
  "Perovskite_deposition_thermal_annealing_temperature": "100 °C/80 °C",
  "Perovskite_deposition_thermal_annealing_time": "30-40 min/3-5 min",
  "Perovskite_surface_treatment_material": "Null",
  "Perovskite_surface_treatment_method": "Null",
  "Perovskite_surface_treatment_solution_concentration": "Null",
  "Perovskite_surface_treatment_solvents_compound": "Null",
  "Perovskite_surface_treatment_synthesis_atmosphere": "Null",
  "Perovskite_surface_treatment_synthesis_atmosphere_pressure": "Null",
  "Perovskite_surface_treatment_synthesis_atmosphere_relative_humidity": "Null",
  "Perovskite_surface_treatment_deposition_spin_coating_speed": "Null",
  "Perovskite_surface_treatment_deposition_spin_coating_time": "Null",
  "Perovskite_surface_treatment_deposition_thermal_annealing_temperature": "Null",
  "Perovskite_surface_treatment_deposition_thermal_annealing_time": "Null",
  "HTL_thickness": "150 nm",
  "HTL_stack_sequence": "Spiro-OMeTAD",
  "HTL_additive_compound": "Li-TFSI;tBP",
  "HTL_additive_concentration": "520 mg/mL;Null",
  "HTL_deposition_method": "Spin-coating",
  "HTL_deposition_solution_concentration": "90 mg/mL",
  "HTL_deposition_solvents_compound": "Chlorobenzene",
  "HTL_deposition_synthesis_atmosphere": "Null",
  "HTL_deposition_synthesis_atmosphere_pressure": "Null",
  "HTL_deposition_synthesis_atmosphere_relative_humidity": "Null",
  "HTL_deposition_spin_coating_speed": "4000 rpm",
  "HTL_deposition_spin_coating_time": "20 s",
  "HTL_deposition_thermal_annealing_temperature": "Null",
  "HTL_deposition_thermal_annealing_time": "Null",
  "Backcontact_thickness": "Null",
  "Beckcontact_deposition_method": "Thermal evaporation",
  "Backcontact_deposition_atmosphere_pressure": "<2x10-6 torr",
  "Encapsulation_method": "UV-curable epoxy with glass coverslip",
  "Encapsulation_atmosphere": "Argon",
  "JV_measured_device_matching": "True",
  "JV_measured_reverse_scan_Voc": "1.20 V",
  "JV_measured_reverse_scan_Jsc": "24.34 mA/cm2",
  "JV_measured_reverse_scan_FF": "84 %",
  "JV_measured_reverse_scan_PCE": "24.5 %",
  "JV_measured_forward_scan_Voc": "1.20 V",
  "JV_measured_forward_scan_Jsc": "24.34 mA/cm2",
  "JV_measured_forward_scan_FF": "84 %",
  "JV_measured_forward_scan_PCE": "24.5 %",
  "JV_measured_light_spectra": "AM1.5G",
  "JV_measured_light_spectra_intensity": "100 mW/cm2",
  "JV_measured_scan_speed": "Null",
  "JV_measured_scan_delay_time": "100 ms",
  "JV_certified_PCE": "Null",
  "Stabilized_measured_PCE": "Null",
  "Stabilized_certified_PCE": "Null",
  "Stability_test_device_matching": "True",
  "Stability_test_temperature": "60 °C",
  "Stability_test_atmosphere": "Air",
  "Stability_test_light_spectra": "AM1.5G",
  "Stability_test_light_intensity": "100 mW/cm2",
  "Stability_test_relative_humidity": "70 %",
  "Stability_PCE_after_time": "2000 hours",
  "Stability_PCE_after_time_value": "99 % of initial PCE"
}

File: dataset/2021-2025/10.1126_science.abq7652/Device_BestPCE_o3_10.1126_science.abq7652.json
{
  "Ref_DOI": "10.1126/science.abq7652",
  "Ref_journal": "Science",
  "Ref_publication_year": "2022",
  "Ref_title": "Deterministic fabrication of 3D/2D perovskite bilayer stacks for durable and efficient solar cells",
  "Cell_architecture": "NIP",
  "Cell_stack_sequence": "Glass/FTO/SnO2/Cs5(MA0.10FA0.90)95Pb(I0.90Br0.10)3/BA2MA2Pb3I10/Spiro-OMeTAD/Au",
  "Cell_area_measured": "0.5 cm2",
  "ETL_thickness": "Null",
  "ETL_stack_sequence": "SnO2",
  "ETL_additive_compound": "Null",
  "ETL_additive_concentration": "Null",
  "ETL_deposition_method": "Spin-coating",
  "ETL_deposition_solution_concentration": "2.67 wt%",
  "ETL_deposition_solvents_compound": "Water",
  "ETL_deposition_synthesis_atmosphere": "Air",
  "ETL_deposition_synthesis_atmosphere_pressure": "1 atm",
  "ETL_deposition_synthesis_atmosphere_relative_humidity": "Null",
  "ETL_deposition_spin_coating_speed": "5000 rpm",
  "ETL_deposition_spin_coating_time": "30 s",
  "ETL_deposition_thermal_annealing_temperature": "150 °C",
  "ETL_deposition_thermal_annealing_time": "30 min",
  "Perovskite_dimension": "3D/2D",
  "Perovskite_thickness": "450/50 nm",
  "Perovskite_composition_long_form": "Cs5(MA0.10FA0.90)95Pb(I0.90Br0.10)3/BA2MA2Pb3I10",
  "Perovskite_additive_compound": "CsI",
  "Perovskite_additive_concentration": "5 vol% 1.5 M CsI",
  "Perovskite_bandgap": "1.60 eV",
  "Perovskite_deposition_method": "Spin-coating",
  "Perovskite_deposition_sequential_spin_coating": "False",
  "Perovskite_deposition_spin_coating_antisolvent": "Null",
  "Perovskite_deposition_reaction_solutions_compounds": "PbI2;FAI;PbBr2;MABr;CsI",
  "Perovskite_deposition_reaction_solutions_concentrations": "1.09 M;1.0 M;0.22 M;0.2 M;1.5 M",
  "Perovskite_deposition_final_solutions_concentration_before_deposition": "Null",
  "Perovskite_deposition_solvents_compound": "DMF;DMSO",
  "Perovskite_deposition_solvents_mixing_ratio": "4:1",
  "Perovskite_deposition_synthesis_atmosphere": "Nitrogen",
  "Perovskite_deposition_synthesis_atmosphere_pressure": "1 atm",
  "Perovskite_deposition_synthesis_atmosphere_relative_humidity": "Null",
  "Perovskite_deposition_spin_coating_speed": "1000;6000 rpm",
  "Perovskite_deposition_spin_coating_time": "10;20 s",
  "Perovskite_deposition_thermal_annealing_atmosphere": "Nitrogen",
  "Perovskite_deposition_thermal_annealing_temperature": "100 °C",
  "Perovskite_deposition_thermal_annealing_time": "35 min",
  "Perovskite_surface_treatment_material": "Null",
  "Perovskite_surface_treatment_method": "Null",
  "Perovskite_surface_treatment_solution_concentration": "Null",
  "Perovskite_surface_treatment_solvents_compound": "Null",
  "Perovskite_surface_treatment_synthesis_atmosphere": "Null",
  "Perovskite_surface_treatment_synthesis_atmosphere_pressure": "Null",
  "Perovskite_surface_treatment_synthesis_atmosphere_relative_humidity": "Null",
  "Perovskite_surface_treatment_deposition_spin_coating_speed": "Null",
  "Perovskite_surface_treatment_deposition_spin_coating_time": "Null",
  "Perovskite_surface_treatment_deposition_thermal_annealing_temperature": "Null",
  "Perovskite_surface_treatment_deposition_thermal_annealing_time": "Null",
  "HTL_thickness": "150 nm",
  "HTL_stack_sequence": "Spiro-OMeTAD",
  "HTL_additive_compound": "Li-TFSI;tBP",
  "HTL_additive_concentration": "520 mg/mL;34 μL",
  "HTL_deposition_method": "Spin-coating",
  "HTL_deposition_solution_concentration": "90 mg/mL",
  "HTL_deposition_solvents_compound": "Chlorobenzene",
  "HTL_deposition_synthesis_atmosphere": "Nitrogen",
  "HTL_deposition_synthesis_atmosphere_pressure": "1 atm",
  "HTL_deposition_synthesis_atmosphere_relative_humidity": "Null",
  "HTL_deposition_spin_coating_speed": "4000 rpm",
  "HTL_deposition_spin_coating_time": "20 s",
  "HTL_deposition_thermal_annealing_temperature": "Null",
  "HTL_deposition_thermal_annealing_time": "Null",
  "Backcontact_thickness": "Null",
  "Beckcontact_deposition_method": "Thermal evaporation",
  "Backcontact_deposition_atmosphere_pressure": "<2x10-6 torr",
  "Encapsulation_method": "UV-curable epoxy with glass coverslip",
  "Encapsulation_atmosphere": "Argon",
  "JV_measured_device_matching": "True",
  "JV_measured_reverse_scan_Voc": "1.20 V",
  "JV_measured_reverse_scan_Jsc": "24.34 mA/cm2",
  "JV_measured_reverse_scan_FF": "84 %",
  "JV_measured_reverse_scan_PCE": "24.5 %",
  "JV_measured_forward_scan_Voc": "1.20 V",
  "JV_measured_forward_scan_Jsc": "24.34 mA/cm2",
  "JV_measured_forward_scan_FF": "84 %",
  "JV_measured_forward_scan_PCE": "24.5 %",
  "JV_measured_light_spectra": "AM1.5G",
  "JV_measured_light_spectra_intensity": "100 mW/cm2",
  "JV_measured_scan_speed": "0.5 V/s",
  "JV_measured_scan_delay_time": "0.1 s",
  "JV_certified_PCE": "Null",
  "Stabilized_measured_PCE": "Null",
  "Stabilized_certified_PCE": "Null",
  "Stability_test_device_matching": "True",
  "Stability_test_temperature": "60 °C",
  "Stability_test_atmosphere": "Air",
  "Stability_test_light_spectra": "AM1.5G",
  "Stability_test_light_intensity": "100 mW/cm2",
  "Stability_test_relative_humidity": "70 %",
  "Stability_PCE_after_time": "2000 hours",
  "Stability_PCE_after_time_value": "99 %"
}

File: dataset/2021-2025/10.1126_science.abq7652/Device_BestPCE_o4_mini_10.1126_science.abq7652.json
{
  "Ref_DOI": "10.1126/science.abq7652",
  "Ref_journal": "Science",
  "Ref_publication_year": "2022",
  "Ref_title": "Deterministic fabrication of 3D/2D perovskite bilayer stacks for durable and efficient solar cells",
  "Cell_architecture": "NIP",
  "Cell_stack_sequence": "Glass/FTO/SnO2/Cs5(MA0.10FA0.90)95Pb(I0.90Br0.10)3/BA2MA2Pb3I10/Spiro-OMeTAD/Au",
  "Cell_area_measured": "0.5 cm2",
  "ETL_thickness": "Null",
  "ETL_stack_sequence": "SnO2",
  "ETL_additive_compound": "Null",
  "ETL_additive_concentration": "Null",
  "ETL_deposition_method": "Spin-coating",
  "ETL_deposition_solution_concentration": "2.67 wt%",
  "ETL_deposition_solvents_compound": "Water",
  "ETL_deposition_synthesis_atmosphere": "Air",
  "ETL_deposition_synthesis_atmosphere_pressure": "1 atm",
  "ETL_deposition_synthesis_atmosphere_relative_humidity": "Null",
  "ETL_deposition_spin_coating_speed": "5000 rpm",
  "ETL_deposition_spin_coating_time": "30 s",
  "ETL_deposition_thermal_annealing_temperature": "150 °C",
  "ETL_deposition_thermal_annealing_time": "30 min",
  "Perovskite_dimension": "3D/2D",
  "Perovskite_thickness": "450 nm/50 nm",
  "Perovskite_composition_long_form": "Cs5(MA0.10FA0.90)95Pb(I0.90Br0.10)3/BA2MA2Pb3I10",
  "Perovskite_additive_compound": "Null",
  "Perovskite_additive_concentration": "Null",
  "Perovskite_bandgap": "1.60 eV",
  "Perovskite_deposition_method": "Spin-coating",
  "Perovskite_deposition_sequential_spin_coating": "True",
  "Perovskite_deposition_spin_coating_antisolvent": "Null",
  "Perovskite_deposition_reaction_solutions_compounds": "Lead iodide;Formamidinium iodide;Lead bromide;Methylammonium bromide;Cesium iodide",
  "Perovskite_deposition_reaction_solutions_concentrations": "1.09 M;1.0 M;0.22 M;0.2 M;1.5 M",
  "Perovskite_deposition_final_solutions_concentration_before_deposition": "Null",
  "Perovskite_deposition_solvents_compound": "DMF;DMSO",
  "Perovskite_deposition_solvents_mixing_ratio": "4:1",
  "Perovskite_deposition_synthesis_atmosphere": "Nitrogen",
  "Perovskite_deposition_synthesis_atmosphere_pressure": "1 atm",
  "Perovskite_deposition_synthesis_atmosphere_relative_humidity": "Null",
  "Perovskite_deposition_spin_coating_speed": "1000 rpm;6000 rpm",
  "Perovskite_deposition_spin_coating_time": "10 s;20 s",
  "Perovskite_deposition_thermal_annealing_atmosphere": "Nitrogen",
  "Perovskite_deposition_thermal_annealing_temperature": "100 °C",
  "Perovskite_deposition_thermal_annealing_time": "30-40 min",
  "Perovskite_surface_treatment_material": "Null",
  "Perovskite_surface_treatment_method": "Null",
  "Perovskite_surface_treatment_solution_concentration": "Null",
  "Perovskite_surface_treatment_solvents_compound": "Null",
  "Perovskite_surface_treatment_synthesis_atmosphere": "Null",
  "Perovskite_surface_treatment_synthesis_atmosphere_pressure": "Null",
  "Perovskite_surface_treatment_synthesis_atmosphere_relative_humidity": "Null",
  "Perovskite_surface_treatment_deposition_spin_coating_speed": "Null",
  "Perovskite_surface_treatment_deposition_spin_coating_time": "Null",
  "Perovskite_surface_treatment_deposition_thermal_annealing_temperature": "Null",
  "Perovskite_surface_treatment_deposition_thermal_annealing_time": "Null",
  "HTL_thickness": "Null",
  "HTL_stack_sequence": "Spiro-OMeTAD",
  "HTL_additive_compound": "Li-TFSI;tBP",
  "HTL_additive_concentration": "520 mg/mL;Null",
  "HTL_deposition_method": "Spin-coating",
  "HTL_deposition_solution_concentration": "90 mg/mL",
  "HTL_deposition_solvents_compound": "Chlorobenzene",
  "HTL_deposition_synthesis_atmosphere": "Nitrogen",
  "HTL_deposition_synthesis_atmosphere_pressure": "1 atm",
  "HTL_deposition_synthesis_atmosphere_relative_humidity": "Null",
  "HTL_deposition_spin_coating_speed": "4000 rpm",
  "HTL_deposition_spin_coating_time": "20 s",
  "HTL_deposition_thermal_annealing_temperature": "Null",
  "HTL_deposition_thermal_annealing_time": "Null",
  "Backcontact_thickness": "Null",
  "Beckcontact_deposition_method": "Thermal evaporation",
  "Backcontact_deposition_atmosphere_pressure": "2e-6 torr",
  "Encapsulation_method": "UV-curable epoxy and glass coverslip",
  "Encapsulation_atmosphere": "Argon",
  "JV_measured_device_matching": "True",
  "JV_measured_reverse_scan_Voc": "1.20 V",
  "JV_measured_reverse_scan_Jsc": "24.34 mA/cm2",
  "JV_measured_reverse_scan_FF": "84%",
  "JV_measured_reverse_scan_PCE": "24.5%",
  "JV_measured_forward_scan_Voc": "Null",
  "JV_measured_forward_scan_Jsc": "Null",
  "JV_measured_forward_scan_FF": "Null",
  "JV_measured_forward_scan_PCE": "Null",
  "JV_measured_light_spectra": "AM1.5G",
  "JV_measured_light_spectra_intensity": "100 mW/cm2",
  "JV_measured_scan_speed": "Null",
  "JV_measured_scan_delay_time": "0.1 s",
  "JV_certified_PCE": "Null",
  "Stabilized_measured_PCE": "Null",
  "Stabilized_certified_PCE": "Null",
  "Stability_test_device_matching": "True",
  "Stability_test_temperature": "60 °C",
  "Stability_test_atmosphere": "Air",
  "Stability_test_light_spectra": "AM1.5G",
  "Stability_test_light_intensity": "100 mW/cm2",
  "Stability_test_relative_humidity": "70%",
  "Stability_PCE_after_time": "2000 hours",
  "Stability_PCE_after_time_value": "99%"
}
