Repository: jiayijdong/PSCbench

# PSCbench


**PSCbench** is a novel benchmark for materials science research-level scientific
dataset curation sourced from published journals. The benchmark is designed to evaluate the complex classification capabilities,
strong domain knowledge, and advanced calculation skills of LLMs.

## Data


The PSCbench dataset is under dataset folder in json file format. Each file is list of dictionary and can be extracted using following scripts.
Each file stands for one published journal, which is fully elaborated in the paper. 

```
with open("./dataset/retroactive/{}.json".format(subject), encoding='utf-8') as json_file:
    problems=json.load(json_file)
```

File: dataset/2021-2025/10.1126_science.add8786/Device_BestPCE_gpt4o_10.1126_science.add8786.json
{
  "Ref_DOI": "10.1126/science.add8786",
  "Ref_journal": "Science",
  "Ref_publication_year": "2023",
  "Ref_title": "Radical polymeric p-doping and grain modulation for stable, efficient perovskite solar modules",
  "Cell_architecture": "NIP",
  "Cell_stack_sequence": "ITO/SnO2/Perovskite/HTL/Ag or Au",
  "Cell_area_measured": "1.0 cm2",
  "ETL_thickness": "Null",
  "ETL_stack_sequence": "SnO2",
  "ETL_additive_compound": "Null",
  "ETL_additive_concentration": "Null",
  "ETL_deposition_method": "Spin-coating",
  "ETL_deposition_solution_concentration": "Null",
  "ETL_deposition_solvents_compound": "Null",
  "ETL_deposition_synthesis_atmosphere": "Air",
  "ETL_deposition_synthesis_atmosphere_pressure": "1 atm",
  "ETL_deposition_synthesis_atmosphere_relative_humidity": "Null",
  "ETL_deposition_spin_coating_speed": "4000 rpm",
  "ETL_deposition_spin_coating_time": "30 s",
  "ETL_deposition_thermal_annealing_temperature": "150 °C",
  "ETL_deposition_thermal_annealing_time": "30 min",
  "Perovskite_dimension": "3D",
  "Perovskite_thickness": "Null",
  "Perovskite_composition_long_form": "Cs0.05FA0.85MA0.10Pb(I0.97Br0.03)3",
  "Perovskite_additive_compound": "CPPA",
  "Perovskite_additive_concentration": "2 mg/mL",
  "Perovskite_bandgap": "Null",
  "Perovskite_deposition_method": "Spin-coating",
  "Perovskite_deposition_sequential_spin_coating": "False",
  "Perovskite_deposition_spin_coating_antisolvent": "Null",
  "Perovskite_deposition_reaction_solutions_compounds": "PbI2; FAI; MABr; CsI",
  "Perovskite_deposition_reaction_solutions_concentrations": "1.61 mmol; 1.31 mmol; 0.15 mmol; 0.08 mmol",
  "Perovskite_deposition_final_solutions_concentration_before_deposition": "Null",
  "Perovskite_deposition_solvents_compound": "DMF; DMSO; GBL",
  "Perovskite_deposition_solvents_mixing_ratio": "1:1:1",
  "Perovskite_deposition_synthesis_atmosphere": "Nitrogen",
  "Perovskite_deposition_synthesis_atmosphere_pressure": "Null",
  "Perovskite_deposition_synthesis_atmosphere_relative_humidity": "Null",
  "Perovskite_deposition_spin_coating_speed": "1000 rpm; 4000 rpm",
  "Perovskite_deposition_spin_coating_time": "28 s; 18 s",
  "Perovskite_deposition_thermal_annealing_atmosphere": "Air",
  "Perovskite_deposition_thermal_annealing_temperature": "100 °C",
  "Perovskite_deposition_thermal_annealing_time": "45 min",
  "Perovskite_surface_treatment_material": "Null",
  "Perovskite_surface_treatment_method": "Null",
  "Perovskite_surface_treatment_solution_concentration": "Null",
  "Perovskite_surface_treatment_solvents_compound": "Null",
  "Perovskite_surface_treatment_synthesis_atmosphere": "Null",
  "Perovskite_surface_treatment_synthesis_atmosphere_pressure": "Null",
  "Perovskite_surface_treatment_synthesis_atmosphere_relative_humidity": "Null",
  "Perovskite_surface_treatment_deposition_spin_coating_speed": "Null",
  "Perovskite_surface_treatment_deposition_spin_coating_time": "Null",
  "Perovskite_surface_treatment_deposition_thermal_annealing_temperature": "Null",
  "Perovskite_surface_treatment_deposition_thermal_annealing_time": "Null",
  "HTL_thickness": "Null",
  "HTL_stack_sequence": "Spiro-Li/PPO-TEMPO",
  "HTL_additive_compound": "LiTFSI; tBP",
  "HTL_additive_concentration": "520 mg/mL",
  "HTL_deposition_method": "Spin-coating",
  "HTL_deposition_solution_concentration": "Null",
  "HTL_deposition_solvents_compound": "Chlorobenzene",
  "HTL_deposition_synthesis_atmosphere": "Null",
  "HTL_deposition_synthesis_atmosphere_pressure": "Null",
  "HTL_deposition_synthesis_atmosphere_relative_humidity": "Null",
  "HTL_deposition_spin_coating_speed": "Null",
  "HTL_deposition_spin_coating_time": "Null",
  "HTL_deposition_thermal_annealing_temperature": "Null",
  "HTL_deposition_thermal_annealing_time": "Null",
  "Backcontact_thickness": "80 nm",
  "Beckcontact_deposition_method": "Thermal evaporation",
  "Backcontact_deposition_atmosphere_pressure": "Null",
  "Encapsulation_method": "Null",
  "Encapsulation_atmosphere": "Nitrogen",
  "JV_measured_device_matching": "True",
  "JV_measured_reverse_scan_Voc": "1.181 V",
  "JV_measured_reverse_scan_Jsc": "24.83 mA/cm2",
  "JV_measured_reverse_scan_FF": "80.2 %",
  "JV_measured_reverse_scan_PCE": "23.5 %",
  "JV_measured_forward_scan_Voc": "1.173 V",
  "JV_measured_forward_scan_Jsc": "24.87 mA/cm2",
  "JV_measured_forward_scan_FF": "79.7 %",
  "JV_measured_forward_scan_PCE": "23.3 %",
  "JV_measured_light_spectra": "AM1.5G",
  "JV_measured_light_spectra_intensity": "100 mW/cm2",
  "JV_measured_scan_speed": "10 mV/s",
  "JV_measured_scan_delay_time": "Null",
  "JV_certified_PCE": "Null",
  "Stabilized_measured_PCE": "Null",
  "Stabilized_certified_PCE": "Null",
  "Stability_test_device_matching": "True",
  "Stability_test_temperature": "70 °C",
  "Stability_test_atmosphere": "Nitrogen",
  "Stability_test_light_spectra": "AM1.5G",
  "Stability_test_light_intensity": "100 mW/cm2",
  "Stability_test_relative_humidity": "Null",
  "Stability_PCE_after_time": "3265 hours",
  "Stability_PCE_after_time_value": "95.5 %"
}

File: dataset/2021-2025/10.1126_science.add8786/Device_BestPCE_gpt4o_mini_10.1126_science.add8786.json
{
  "Ref_DOI": "10.1126/science.add8786",
  "Ref_journal": "Science",
  "Ref_publication_year": "2023",
  "Ref_title": "Radical polymeric p-doping and grain modulation for stable, efficient perovskite solar modules",
  "Cell_architecture": "NIP",
  "Cell_stack_sequence": "ITO/SnO2/CsFAMA-CPPA/(Spiro-Li)-PPO-TEMPO/Ag",
  "Cell_area_measured": "1.0 cm2",
  "ETL_thickness": "300 nm",
  "ETL_stack_sequence": "SnO2",
  "ETL_additive_compound": "Null",
  "ETL_additive_concentration": "Null",
  "ETL_deposition_method": "Spin-coating",
  "ETL_deposition_solution_concentration": "15 wt%",
  "ETL_deposition_solvents_compound": "H2O",
  "ETL_deposition_synthesis_atmosphere": "Air",
  "ETL_deposition_synthesis_atmosphere_pressure": "1 atm",
  "ETL_deposition_synthesis_atmosphere_relative_humidity": "Null",
  "ETL_deposition_spin_coating_speed": "4000 rpm",
  "ETL_deposition_spin_coating_time": "30 s",
  "ETL_deposition_thermal_annealing_temperature": "150 °C",
  "ETL_deposition_thermal_annealing_time": "30 min",
  "Perovskite_dimension": "3D",
  "Perovskite_thickness": "Null",
  "Perovskite_composition_long_form": "Cs0.05FA0.85MA0.10Pb(I0.97Br0.03)3",
  "Perovskite_additive_compound": "CPPA",
  "Perovskite_additive_concentration": "2 mg/mL",
  "Perovskite_bandgap": "Null",
  "Perovskite_deposition_method": "VASP",
  "Perovskite_deposition_sequential_spin_coating": "False",
  "Perovskite_deposition_spin_coating_antisolvent": "Null",
  "Perovskite_deposition_reaction_solutions_compounds": "PbI2;FAI;MABr;CsI",
  "Perovskite_deposition_reaction_solutions_concentrations": "742.2 mg;224.4 mg;16.2 mg;19.8 mg",
  "Perovskite_deposition_final_solutions_concentration_before_deposition": "Null",
  "Perovskite_deposition_solvents_compound": "DMF;DMSO;GBL",
  "Perovskite_deposition_solvents_mixing_ratio": "1:1:1",
  "Perovskite_deposition_synthesis_atmosphere": "Nitrogen",
  "Perovskite_deposition_synthesis_atmosphere_pressure": "1 atm",
  "Perovskite_deposition_synthesis_atmosphere_relative_humidity": "Null",
  "Perovskite_deposition_spin_coating_speed": "1000 rpm;4000 rpm",
  "Perovskite_deposition_spin_coating_time": "28 s;18 s",
  "Perovskite_deposition_thermal_annealing_atmosphere": "Air",
  "Perovskite_deposition_thermal_annealing_temperature": "100 °C",
  "Perovskite_deposition_thermal_annealing_time": "45 min",
  "Perovskite_surface_treatment_material": "Null",
  "Perovskite_surface_treatment_method": "Null",
  "Perovskite_surface_treatment_solution_concentration": "Null",
  "Perovskite_surface_treatment_solvents_compound": "Null",
  "Perovskite_surface_treatment_synthesis_atmosphere": "Null",
  "Perovskite_surface_treatment_synthesis_atmosphere_pressure": "Null",
  "Perovskite_surface_treatment_synthesis_atmosphere_relative_humidity": "Null",
  "Perovskite_surface_treatment_deposition_spin_coating_speed": "Null",
  "Perovskite_surface_treatment_deposition_spin_coating_time": "Null",
  "Perovskite_surface_treatment_deposition_thermal_annealing_temperature": "Null",
  "Perovskite_surface_treatment_deposition_thermal_annealing_time": "Null",
  "HTL_thickness": "Null",
  "HTL_stack_sequence": "Spiro-Li",
  "HTL_additive_compound": "LiTFSI;tBP",
  "HTL_additive_concentration": "520 mg/mL;Null",
  "HTL_deposition_method": "Spin-coating",
  "HTL_deposition_solution_concentration": "Null",
  "HTL_deposition_solvents_compound": "Chlorobenzene",
  "HTL_deposition_synthesis_atmosphere": "Air",
  "HTL_deposition_synthesis_atmosphere_pressure": "1 atm",
  "HTL_deposition_synthesis_atmosphere_relative_humidity": "Null",
  "HTL_deposition_spin_coating_speed": "Null",
  "HTL_deposition_spin_coating_time": "Null",
  "HTL_deposition_thermal_annealing_temperature": "Null",
  "HTL_deposition_thermal_annealing_time": "Null",
  "Backcontact_thickness": "80 nm",
  "Beckcontact_deposition_method": "Thermal evaporation",
  "Backcontact_deposition_atmosphere_pressure": "Null",
  "Encapsulation_method": "Null",
  "Encapsulation_atmosphere": "Null",
  "JV_measured_device_matching": "True",
  "JV_measured_reverse_scan_Voc": "1.18 V",
  "JV_measured_reverse_scan_Jsc": "24.8 mA/cm2",
  "JV_measured_reverse_scan_FF": "80.2 %",
  "JV_measured_reverse_scan_PCE": "23.5 %",
  "JV_measured_forward_scan_Voc": "1.17 V",
  "JV_measured_forward_scan_Jsc": "24.8 mA/cm2",
  "JV_measured_forward_scan_FF": "79.7 %",
  "JV_measured_forward_scan_PCE": "23.3 %",
  "JV_measured_light_spectra": "AM1.5G",
  "JV_measured_light_spectra_intensity": "100 mW/cm2",
  "JV_measured_scan_speed": "10 mV/s",
  "JV_measured_scan_delay_time": "Null",
  "JV_certified_PCE": "Null",
  "Stabilized_measured_PCE": "Null",
  "Stabilized_certified_PCE": "Null",
  "Stability_test_device_matching": "True",
  "Stability_test_temperature": "70 °C",
  "Stability_test_atmosphere": "Nitrogen",
  "Stability_test_light_spectra": "Null",
  "Stability_test_light_intensity": "Null",
  "Stability_test_relative_humidity": "Null",
  "Stability_PCE_after_time": "3265 hours",
  "Stability_PCE_after_time_value": "95.5%"
}

File: dataset/2021-2025/10.1126_science.add8786/Device_BestPCE_gpt4o_mini_zero_shot_10.1126_science.add8786.json
{
  "Ref_DOI": "10.1126/science.add8786",
  "Ref_journal": "Science",
  "Ref_publication_year": "2023",
  "Ref_title": "Radical polymeric p-doping and grain modulation for stable, efficient perovskite solar modules",
  "Cell_architecture": "n-i-p",
  "Cell_stack_sequence": "ITO/SnO2/Perovskite/HTL/Au or Ag",
  "Cell_area_measured": "1.0 cm2",
  "ETL_thickness": "Null",
  "ETL_stack_sequence": "SnO2",
  "ETL_additive_compound": "heparin modified SnO2",
  "ETL_additive_concentration": "Null",
  "ETL_deposition_method": "spin-coating",
  "ETL_deposition_solution_concentration": "15 wt%",
  "ETL_deposition_solvents_compound": "H2O",
  "ETL_deposition_synthesis_atmosphere": "ambient air",
  "ETL_deposition_synthesis_atmosphere_pressure": "Null",
  "ETL_deposition_synthesis_atmosphere_relative_humidity": "Null",
  "ETL_deposition_spin_coating_speed": "4000 rpm",
  "ETL_deposition_spin_coating_time": "30 s",
  "ETL_deposition_thermal_annealing_temperature": "150°C",
  "ETL_deposition_thermal_annealing_time": "30 min",
  "Perovskite_dimension": "Null",
  "Perovskite_thickness": "Null",
  "Perovskite_composition_long_form": "Cs0.05FA0.85MA0.10Pb(I0.97Br0.03)3",
  "Perovskite_additive_compound": "CPPA",
  "Perovskite_additive_concentration": "2 mg mL-1",
  "Perovskite_bandgap": "Null",
  "Perovskite_deposition_method": "VASP",
  "Perovskite_deposition_sequential_spin_coating": "Null",
  "Perovskite_deposition_spin_coating_antisolvent": "Null",
  "Perovskite_deposition_reaction_solutions_compounds": "PbI2, FAI, MABr, CsI",
  "Perovskite_deposition_reaction_solutions_concentrations": "1.61 mmol, 1.31 mmol, 0.15 mmol, 0.08 mmol",
  "Perovskite_deposition_final_solutions_concentration_before_deposition": "Null",
  "Perovskite_deposition_solvents_compound": "DMF, DMSO, GBL",
  "Perovskite_deposition_solvents_mixing_ratio": "1:1:1",
  "Perovskite_deposition_synthesis_atmosphere": "N2-filled glovebox",
  "Perovskite_deposition_synthesis_atmosphere_pressure": "Null",
  "Perovskite_deposition_synthesis_atmosphere_relative_humidity": "Null",
  "Perovskite_deposition_spin_coating_speed": "1000 rpm for 28 s, 4000 rpm for 18 s",
  "Perovskite_deposition_spin_coating_time": "Null",
  "Perovskite_deposition_thermal_annealing_atmosphere": "N2",
  "Perovskite_deposition_thermal_annealing_temperature": "100°C",
  "Perovskite_deposition_thermal_annealing_time": "45 min",
  "Perovskite_surface_treatment_material": "Null",
  "Perovskite_surface_treatment_method": "Null",
  "Perovskite_surface_treatment_solution_concentration": "Null",
  "Perovskite_surface_treatment_solvents_compound": "Null",
  "Perovskite_surface_treatment_synthesis_atmosphere": "Null",
  "Perovskite_surface_treatment_synthesis_atmosphere_pressure": "Null",
  "Perovskite_surface_treatment_synthesis_atmosphere_relative_humidity": "Null",
  "Perovskite_surface_treatment_deposition_spin_coating_speed": "Null",
  "Perovskite_surface_treatment_deposition_spin_coating_time": "Null",
  "Perovskite_surface_treatment_deposition_thermal_annealing_temperature": "Null",
  "Perovskite_surface_treatment_deposition_thermal_annealing_time": "Null",
  "HTL_thickness": "Null",
  "HTL_stack_sequence": "Spiro-Li or (Spiro-Li)-PPO-TEMPO",
  "HTL_additive_compound": "PPO-TEMPO",
  "HTL_additive_concentration": "10%",
  "HTL_deposition_method": "spin-coating",
  "HTL_deposition_solution_concentration": "72.3 mg in 1 mL chlorobenzene",
  "HTL_deposition_solvents_compound": "chlorobenzene",
  "HTL_deposition_synthesis_atmosphere": "dry air",
  "HTL_deposition_synthesis_atmosphere_pressure": "Null",
  "HTL_deposition_synthesis_atmosphere_relative_humidity": "<10%",
  "HTL_deposition_spin_coating_speed": "Null",
  "HTL_deposition_spin_coating_time": "2 h",
  "HTL_deposition_thermal_annealing_temperature": "Null",
  "HTL_deposition_thermal_annealing_time": "Null",
  "Backcontact_thickness": "80 nm",
  "Beckcontact_deposition_method": "thermal evaporation",
  "Backcontact_deposition_atmosphere_pressure": "Null",
  "Encapsulation_method": "Null",
  "Encapsulation_atmosphere": "Null",
  "JV_measured_device_matching": "1.0 cm2",
  "JV_measured_reverse_scan_Voc": "1.18 V",
  "JV_measured_reverse_scan_Jsc": "24.8 mA cm-2",
  "JV_measured_reverse_scan_FF": "80.2%",
  "JV_measured_reverse_scan_PCE": "23.5%",
  "JV_measured_forward_scan_Voc": "1.17 V",
  "JV_measured_forward_scan_Jsc": "24.87 mA cm-2",
  "JV_measured_forward_scan_FF": "79.7%",
  "JV_measured_forward_scan_PCE": "23.3%",
  "JV_measured_light_spectra": "AM 1.5G",
  "JV_measured_light_spectra_intensity": "100 mW cm−2",
  "JV_measured_scan_speed": "10 mV s−1",
  "JV_measured_scan_delay_time": "Null",
  "JV_certified_PCE": "19.6%",
  "Stabilized_measured_PCE": "21.1%",
  "Stabilized_certified_PCE": "19.6%",
  "Stability_test_device_matching": "Null",
  "Stability_test_temperature": "70 ± 5°C",
  "Stability_test_atmosphere": "N2",
  "Stability_test_light_spectra": "AM 1.5G",
  "Stability_test_light_intensity": "100 mW cm−2",
  "Stability_test_relative_humidity": "Null",
  "Stability_PCE_after_time": "3265 hours",
  "Stability_PCE_after_time_value": "95.5%"
}

File: dataset/2021-2025/10.1126_science.add8786/Device_BestPCE_grok_10.1126_science.add8786.json
{
  "Ref_DOI": "10.1126/science.add8786",
  "Ref_journal": "Science",
  "Ref_publication_year": "2023",
  "Ref_title": "Radical polymeric p-doping and grain modulation for stable, efficient perovskite solar modules",
  "Cell_architecture": "NIP",
  "Cell_stack_sequence": "ITO/SnO2/Perovskite/(Spiro-Li)-PPO-TEMPO/Au",
  "Cell_area_measured": "1.0 cm2",
  "ETL_thickness": "Null",
  "ETL_stack_sequence": "SnO2",
  "ETL_additive_compound": "Heparin",
  "ETL_additive_concentration": "Null",
  "ETL_deposition_method": "Spin-coating",
  "ETL_deposition_solution_concentration": "Null",
  "ETL_deposition_solvents_compound": "Water",
  "ETL_deposition_synthesis_atmosphere": "Air",
  "ETL_deposition_synthesis_atmosphere_pressure": "1 atm",
  "ETL_deposition_synthesis_atmosphere_relative_humidity": "Null",
  "ETL_deposition_spin_coating_speed": "4000 rpm",
  "ETL_deposition_spin_coating_time": "30 s",
  "ETL_deposition_thermal_annealing_temperature": "150 °C",
  "ETL_deposition_thermal_annealing_time": "30 min",
  "Perovskite_dimension": "3D",
  "Perovskite_thickness": "Null",
  "Perovskite_composition_long_form": "Cs0.05FA0.85MA0.10Pb(I0.97Br0.03)3",
  "Perovskite_additive_compound": "CPPA",
  "Perovskite_additive_concentration": "2 mg/mL",
  "Perovskite_bandgap": "Null",
  "Perovskite_deposition_method": "Vacuum flash-assisted solution process (VASP)",
  "Perovskite_deposition_sequential_spin_coating": "False",
  "Perovskite_deposition_spin_coating_antisolvent": "Null",
  "Perovskite_deposition_reaction_solutions_compounds": "PbI2; FAI; MABr; CsI",
  "Perovskite_deposition_reaction_solutions_concentrations": "1.61 mmol; 1.31 mmol; 0.15 mmol; 0.08 mmol",
  "Perovskite_deposition_final_solutions_concentration_before_deposition": "Null",
  "Perovskite_deposition_solvents_compound": "DMF; DMSO; GBL",
  "Perovskite_deposition_solvents_mixing_ratio": "1:1:1",
  "Perovskite_deposition_synthesis_atmosphere": "Nitrogen",
  "Perovskite_deposition_synthesis_atmosphere_pressure": "Null",
  "Perovskite_deposition_synthesis_atmosphere_relative_humidity": "Null",
  "Perovskite_deposition_spin_coating_speed": "1000 rpm; 4000 rpm",
  "Perovskite_deposition_spin_coating_time": "28 s; 18 s",
  "Perovskite_deposition_thermal_annealing_atmosphere": "Nitrogen",
  "Perovskite_deposition_thermal_annealing_temperature": "100 °C",
  "Perovskite_deposition_thermal_annealing_time": "45 min",
  "Perovskite_surface_treatment_material": "Null",
  "Perovskite_surface_treatment_method": "Null",
  "Perovskite_surface_treatment_solution_concentration": "Null",
  "Perovskite_surface_treatment_solvents_compound": "Null",
  "Perovskite_surface_treatment_synthesis_atmosphere": "Null",
  "Perovskite_surface_treatment_synthesis_atmosphere_pressure": "Null",
  "Perovskite_surface_treatment_synthesis_atmosphere_relative_humidity": "Null",
  "Perovskite_surface_treatment_deposition_spin_coating_speed": "Null",
  "Perovskite_surface_treatment_deposition_spin_coating_time": "Null",
  "Perovskite_surface_treatment_deposition_thermal_annealing_temperature": "Null",
  "Perovskite_surface_treatment_deposition_thermal_annealing_time": "Null",
  "HTL_thickness": "Null",
  "HTL_stack_sequence": "(Spiro-Li)-PPO-TEMPO",
  "HTL_additive_compound": "LiTFSI; tBP; PPO-TEMPO(TFSI)",
  "HTL_additive_concentration": "520 mg/mL; 28.8 μL; 10 mol%",
  "HTL_deposition_method": "Spin-coating",
  "HTL_deposition_solution_concentration": "72.3 mg/mL",
  "HTL_deposition_solvents_compound": "Chlorobenzene",
  "HTL_deposition_synthesis_atmosphere": "Nitrogen",
  "HTL_deposition_synthesis_atmosphere_pressure": "Null",
  "HTL_deposition_synthesis_atmosphere_relative_humidity": "Null",
  "HTL_deposition_spin_coating_speed": "Null",
  "HTL_deposition_spin_coating_time": "Null",
  "HTL_deposition_thermal_annealing_temperature": "Null",
  "HTL_deposition_thermal_annealing_time": "Null",
  "Backcontact_thickness": "80 nm",
  "Beckcontact_deposition_method": "Thermal evaporation",
  "Backcontact_deposition_atmosphere_pressure": "Null",
  "Encapsulation_method": "Hot melt film with glass slide",
  "Encapsulation_atmosphere": "Nitrogen",
  "JV_measured_device_matching": "True",
  "JV_measured_reverse_scan_Voc": "1.181 V",
  "JV_measured_reverse_scan_Jsc": "24.83 mA/cm2",
  "JV_measured_reverse_scan_FF": "80.2 %",
  "JV_measured_reverse_scan_PCE": "23.5 %",
  "JV_measured_forward_scan_Voc": "1.173 V",
  "JV_measured_forward_scan_Jsc": "24.87 mA/cm2",
  "JV_measured_forward_scan_FF": "79.7 %",
  "JV_measured_forward_scan_PCE": "23.3 %",
  "JV_measured_light_spectra": "AM1.5G",
  "JV_measured_light_spectra_intensity": "100 mW/cm2",
  "JV_measured_scan_speed": "0.01 V/s",
  "JV_measured_scan_delay_time": "Null",
  "JV_certified_PCE": "Null",
  "Stabilized_measured_PCE": "Null",
  "Stabilized_certified_PCE": "Null",
  "Stability_test_device_matching": "True",
  "Stability_test_temperature": "70 ± 5 °C",
  "Stability_test_atmosphere": "Nitrogen",
  "Stability_test_light_spectra": "AM1.5G",
  "Stability_test_light_intensity": "100 mW/cm2",
  "Stability_test_relative_humidity": "Null",
  "Stability_PCE_after_time": "3265 hours",
  "Stability_PCE_after_time_value": "95.5 %"
}

File: dataset/2021-2025/10.1126_science.add8786/Device_BestPCE_o3_10.1126_science.add8786.json
{
  "Ref_DOI": "10.1126/science.add8786",
  "Ref_journal": "Science",
  "Ref_publication_year": "2023",
  "Ref_title": "Radical polymeric p-doping and grain modulation for stable, efficient perovskite solar modules",
  "Cell_architecture": "NIP",
  "Cell_stack_sequence": "ITO/SnO2-HP/Cs0.05FA0.85MA0.10Pb(I0.97Br0.03)3+CPPA/(Spiro-MeOTAD+LiTFSI+TBP+PPO-TEMPO(TFSI))/Au",
  "Cell_area_measured": "1.0 cm2",
  "ETL_thickness": "Null",
  "ETL_stack_sequence": "SnO2-HP",
  "ETL_additive_compound": "Heparin",
  "ETL_additive_concentration": "Null",
  "ETL_deposition_method": "Spin-coating",
  "ETL_deposition_solution_concentration": "Null",
  "ETL_deposition_solvents_compound": "Null",
  "ETL_deposition_synthesis_atmosphere": "Air",
  "ETL_deposition_synthesis_atmosphere_pressure": "1 atm",
  "ETL_deposition_synthesis_atmosphere_relative_humidity": "Null",
  "ETL_deposition_spin_coating_speed": "4000 rpm",
  "ETL_deposition_spin_coating_time": "30 s",
  "ETL_deposition_thermal_annealing_temperature": "150 °C",
  "ETL_deposition_thermal_annealing_time": "30 min",
  "Perovskite_dimension": "3D",
  "Perovskite_thickness": "Null",
  "Perovskite_composition_long_form": "Cs0.05FA0.85MA0.10Pb(I0.97Br0.03)3",
  "Perovskite_additive_compound": "CPPA",
  "Perovskite_additive_concentration": "2 mg/mL",
  "Perovskite_bandgap": "1.534 eV",
  "Perovskite_deposition_method": "VASP (vacuum flash–assisted solution process)",
  "Perovskite_deposition_sequential_spin_coating": "False",
  "Perovskite_deposition_spin_coating_antisolvent": "Null",
  "Perovskite_deposition_reaction_solutions_compounds": "PbI2;FAI;MABr;CsI",
  "Perovskite_deposition_reaction_solutions_concentrations": "1.61 mmol;1.31 mmol;0.15 mmol;0.08 mmol",
  "Perovskite_deposition_final_solutions_concentration_before_deposition": "Null",
  "Perovskite_deposition_solvents_compound": "DMF;DMSO;GBL",
  "Perovskite_deposition_solvents_mixing_ratio": "1:1:1",
  "Perovskite_deposition_synthesis_atmosphere": "Nitrogen",
  "Perovskite_deposition_synthesis_atmosphere_pressure": "Null",
  "Perovskite_deposition_synthesis_atmosphere_relative_humidity": "Null",
  "Perovskite_deposition_spin_coating_speed": "1000 rpm;4000 rpm",
  "Perovskite_deposition_spin_coating_time": "28 s;18 s",
  "Perovskite_deposition_thermal_annealing_atmosphere": "Nitrogen",
  "Perovskite_deposition_thermal_annealing_temperature": "100 °C",
  "Perovskite_deposition_thermal_annealing_time": "45 min",
  "Perovskite_surface_treatment_material": "Null",
  "Perovskite_surface_treatment_method": "Null",
  "Perovskite_surface_treatment_solution_concentration": "Null",
  "Perovskite_surface_treatment_solvents_compound": "Null",
  "Perovskite_surface_treatment_synthesis_atmosphere": "Null",
  "Perovskite_surface_treatment_synthesis_atmosphere_pressure": "Null",
  "Perovskite_surface_treatment_synthesis_atmosphere_relative_humidity": "Null",
  "Perovskite_surface_treatment_deposition_spin_coating_speed": "Null",
  "Perovskite_surface_treatment_deposition_spin_coating_time": "Null",
  "Perovskite_surface_treatment_deposition_thermal_annealing_temperature": "Null",
  "Perovskite_surface_treatment_deposition_thermal_annealing_time": "Null",
  "HTL_thickness": "Null",
  "HTL_stack_sequence": "(Spiro-MeOTAD+LiTFSI+TBP+PPO-TEMPO(TFSI))",
  "HTL_additive_compound": "LiTFSI;TBP;PPO-TEMPO(TFSI)",
  "HTL_additive_concentration": "LiTFSI 520 mg/mL (in acetonitrile stock); TBP 28.8 μL per mL CB; PPO-TEMPO(TFSI) 10 mol%",
  "HTL_deposition_method": "Spin-coating",
  "HTL_deposition_solution_concentration": "Spiro-MeOTAD 72.3 mg/mL",
  "HTL_deposition_solvents_compound": "Chlorobenzene",
  "HTL_deposition_synthesis_atmosphere": "Nitrogen",
  "HTL_deposition_synthesis_atmosphere_pressure": "Null",
  "HTL_deposition_synthesis_atmosphere_relative_humidity": "Null",
  "HTL_deposition_spin_coating_speed": "Null",
  "HTL_deposition_spin_coating_time": "Null",
  "HTL_deposition_thermal_annealing_temperature": "Null",
  "HTL_deposition_thermal_annealing_time": "Null",
  "Backcontact_thickness": "80 nm",
  "Beckcontact_deposition_method": "Thermal evaporation",
  "Backcontact_deposition_atmosphere_pressure": "Null",
  "Encapsulation_method": "Hot melt film lamination with glass slide",
  "Encapsulation_atmosphere": "Nitrogen",
  "JV_measured_device_matching": "True",
  "JV_measured_reverse_scan_Voc": "1.181 V",
  "JV_measured_reverse_scan_Jsc": "24.83 mA/cm2",
  "JV_measured_reverse_scan_FF": "80.2 %",
  "JV_measured_reverse_scan_PCE": "23.5 %",
  "JV_measured_forward_scan_Voc": "1.173 V",
  "JV_measured_forward_scan_Jsc": "24.87 mA/cm2",
  "JV_measured_forward_scan_FF": "79.7 %",
  "JV_measured_forward_scan_PCE": "23.3 %",
  "JV_measured_light_spectra": "AM1.5G",
  "JV_measured_light_spectra_intensity": "100 mW/cm2",
  "JV_measured_scan_speed": "0.01 V/s",
  "JV_measured_scan_delay_time": "Null",
  "JV_certified_PCE": "Null",
  "Stabilized_measured_PCE": "Null",
  "Stabilized_certified_PCE": "Null",
  "Stability_test_device_matching": "True",
  "Stability_test_temperature": "70 °C",
  "Stability_test_atmosphere": "Nitrogen",
  "Stability_test_light_spectra": "AM1.5G",
  "Stability_test_light_intensity": "100 mW/cm2",
  "Stability_test_relative_humidity": "Null",
  "Stability_PCE_after_time": "3265 hours",
  "Stability_PCE_after_time_value": "95.5 %"
}

File: dataset/2021-2025/10.1126_science.add8786/Device_BestPCE_o4_mini_10.1126_science.add8786.json
{
  "Ref_DOI": "10.1126/science.add8786",
  "Ref_journal": "Science",
  "Ref_publication_year": "2023",
  "Ref_title": "Radical polymeric p-doping and grain modulation for stable, efficient perovskite solar modules",
  "Cell_architecture": "NIP",
  "Cell_stack_sequence": "ITO/SnO2-HP/Cs0.05FA0.85MA0.10Pb(I0.97Br0.03)3-CPPA/(Spiro-MeOTAD)-PPO-TEMPO(TFSI)/Au",
  "Cell_area_measured": "1.0 cm2",
  "ETL_thickness": "Null",
  "ETL_stack_sequence": "SnO2-HP",
  "ETL_additive_compound": "heparin",
  "ETL_additive_concentration": "Null",
  "ETL_deposition_method": "Spin-coating",
  "ETL_deposition_solution_concentration": "Null",
  "ETL_deposition_solvents_compound": "H2O",
  "ETL_deposition_synthesis_atmosphere": "Air",
  "ETL_deposition_synthesis_atmosphere_pressure": "1 atm",
  "ETL_deposition_synthesis_atmosphere_relative_humidity": "Null",
  "ETL_deposition_spin_coating_speed": "4000 rpm",
  "ETL_deposition_spin_coating_time": "30 s",
  "ETL_deposition_thermal_annealing_temperature": "150 °C",
  "ETL_deposition_thermal_annealing_time": "30 min",
  "Perovskite_dimension": "3D",
  "Perovskite_thickness": "Null",
  "Perovskite_composition_long_form": "Cs0.05FA0.85MA0.10Pb(I0.97Br0.03)3",
  "Perovskite_additive_compound": "CPPA",
  "Perovskite_additive_concentration": "2 mg/mL",
  "Perovskite_bandgap": "Null",
  "Perovskite_deposition_method": "Vacuum flash–assisted solution process",
  "Perovskite_deposition_sequential_spin_coating": "False",
  "Perovskite_deposition_spin_coating_antisolvent": "Null",
  "Perovskite_deposition_reaction_solutions_compounds": "PbI2;FAI;MABr;CsI",
  "Perovskite_deposition_reaction_solutions_concentrations": "742.2 mg/mL PbI2;224.4 mg/mL FAI;16.2 mg/mL MABr;19.8 mg/mL CsI",
  "Perovskite_deposition_final_solutions_concentration_before_deposition": "1002.6 mg/mL",
  "Perovskite_deposition_solvents_compound": "DMF;DMSO;GBL",
  "Perovskite_deposition_solvents_mixing_ratio": "1:1:1",
  "Perovskite_deposition_synthesis_atmosphere": "Nitrogen",
  "Perovskite_deposition_synthesis_atmosphere_pressure": "1 atm",
  "Perovskite_deposition_synthesis_atmosphere_relative_humidity": "Null",
  "Perovskite_deposition_spin_coating_speed": "1000 rpm;4000 rpm",
  "Perovskite_deposition_spin_coating_time": "28 s;18 s",
  "Perovskite_deposition_thermal_annealing_atmosphere": "Nitrogen",
  "Perovskite_deposition_thermal_annealing_temperature": "100 °C",
  "Perovskite_deposition_thermal_annealing_time": "45 min",
  "Perovskite_surface_treatment_material": "Null",
  "Perovskite_surface_treatment_method": "Null",
  "Perovskite_surface_treatment_solution_concentration": "Null",
  "Perovskite_surface_treatment_solvents_compound": "Null",
  "Perovskite_surface_treatment_synthesis_atmosphere": "Null",
  "Perovskite_surface_treatment_synthesis_atmosphere_pressure": "Null",
  "Perovskite_surface_treatment_synthesis_atmosphere_relative_humidity": "Null",
  "Perovskite_surface_treatment_deposition_spin_coating_speed": "Null",
  "Perovskite_surface_treatment_deposition_spin_coating_time": "Null",
  "Perovskite_surface_treatment_deposition_thermal_annealing_temperature": "Null",
  "Perovskite_surface_treatment_deposition_thermal_annealing_time": "Null",
  "HTL_thickness": "Null",
  "HTL_stack_sequence": "Spiro-MeOTAD:PPO-TEMPO(TFSI):LiTFSI:tBP",
  "HTL_additive_compound": "LiTFSI;PPO-TEMPO(TFSI)",
  "HTL_additive_concentration": "520 mg/mL LiTFSI;10 mol% PPO-TEMPO(TFSI)",
  "HTL_deposition_method": "Spin-coating",
  "HTL_deposition_solution_concentration": "72.3 mg/mL Spiro-MeOTAD",
  "HTL_deposition_solvents_compound": "Chlorobenzene",
  "HTL_deposition_synthesis_atmosphere": "Nitrogen",
  "HTL_deposition_synthesis_atmosphere_pressure": "1 atm",
  "HTL_deposition_synthesis_atmosphere_relative_humidity": "Null",
  "HTL_deposition_spin_coating_speed": "Null",
  "HTL_deposition_spin_coating_time": "Null",
  "HTL_deposition_thermal_annealing_temperature": "Null",
  "HTL_deposition_thermal_annealing_time": "Null",
  "Backcontact_thickness": "80 nm",
  "Beckcontact_deposition_method": "Thermal evaporation",
  "Backcontact_deposition_atmosphere_pressure": "Null",
  "Encapsulation_method": "Vacuum laminating with hot melt film and glass slide",
  "Encapsulation_atmosphere": "Nitrogen",
  "JV_measured_device_matching": "True",
  "JV_measured_reverse_scan_Voc": "1.18 V",
  "JV_measured_reverse_scan_Jsc": "24.83 mA/cm2",
  "JV_measured_reverse_scan_FF": "80.2%",
  "JV_measured_reverse_scan_PCE": "23.5%",
  "JV_measured_forward_scan_Voc": "1.173 V",
  "JV_measured_forward_scan_Jsc": "24.87 mA/cm2",
  "JV_measured_forward_scan_FF": "79.7%",
  "JV_measured_forward_scan_PCE": "23.3%",
  "JV_measured_light_spectra": "AM1.5G",
  "JV_measured_light_spectra_intensity": "100 mW/cm2",
  "JV_measured_scan_speed": "0.01 V/s",
  "JV_measured_scan_delay_time": "Null",
  "JV_certified_PCE": "Null",
  "Stabilized_measured_PCE": "Null",
  "Stabilized_certified_PCE": "Null",
  "Stability_test_device_matching": "True",
  "Stability_test_temperature": "70 ± 5 °C",
  "Stability_test_atmosphere": "Nitrogen",
  "Stability_test_light_spectra": "AM1.5G",
  "Stability_test_light_intensity": "100 mW/cm2",
  "Stability_test_relative_humidity": "Null",
  "Stability_PCE_after_time": "3265 hours",
  "Stability_PCE_after_time_value": "95.5%"
}
