Repository: jiayijdong/PSCbench

# PSCbench


**PSCbench** is a novel benchmark for materials science research-level scientific
dataset curation sourced from published journals. The benchmark is designed to evaluate the complex classification capabilities,
strong domain knowledge, and advanced calculation skills of LLMs. 

We developed an innovative **evaluation protocol** for a detailed analysis of classification abilities of leading commercially available Large Language Models. This
involves instructing LLMs to extract key knowledge information within a predefined set of
dataset template. This process offers a fine-grained understanding that LLM works as well as a human in annotating the data
and actually finds out when the humans failed to annotate the data
.

## Data


The PSCbench dataset is under dataset folder in json file format. Each file is list of dictionary and can be extracted using following scripts.
Each file stands for one published journal, which is fully elaborated in the paper. 

```
with open("./dataset/retroactive/{}.json".format(subject), encoding='utf-8') as json_file:
    problems=json.load(json_file)
```

## Evaluation
To evaluate our data using LLM, please refer to folder under eval

## Analysis (Evaluation Protocol)
The evaluation protocol involves analyzing both LLM
and reference (correct) ground truth with the assistance of human annotators to identify the key information in the literature.
These reasons are then summarized into 4 categories: **Tag, Materials, Fabrication and Properties**. Subsequently, a LLM verifier is employed to automatically attribute each
incorrectly extracted answer into a certain field. The resulting error profiles enable the
interpretation of the improved skills by certain prompting strategies and direct comparison of various
strategies.

### run evaluation protocol
After running the evaluation part, use the output to run the evaluation protocol. 
```
cd eval
OPENAI_API_KEY=your_key python ana_error.py --setting your_setting 
```

## Citation
If you find our paper useful, please cite our paper
```
@misc{dong2024pscbench,
  author = {Dong, Jiayi and Huang, Zijian and Yao, Yu and Shen, Zhichao and Liu, Junkai and Tong, Yiushun and Tsai, Chu-Yen and Duan, Haoxiang and Yang, Wenxin and Gong, Ming and Xu, Wei and Kundu, Arnesh and Zhang, Ying and Huang, Joshua and Tong, Xinyang and Yeh, Eric and Zhu, Yingke and Ng, Charlotte and Du, Yilun and Li, Ju and Schwalbe-Koda, Daniel and Yang, Yang},
  title = {{PSCBENCH: A Benchmark for Large-Scale Automated Knowledge Extraction and Data Curation in Perovskite Solar Cell Literature}},
  note = {Preprint},
  year = {2024},
  url = {https://arxiv.org/abs/XXXX.XXXXX}  
}

```

File: dataset/2021-2025/10.1126_science.ade3126/Device_BestPCE_10.1126_science.ade3126.json
{
    "Ref_DOI": "10.1126/science.ade3126",
    "Ref_journal": "Science",
    "Ref_publication_year": "2023",
    "Ref_title": "Reducing nonradiative recombination in perovskite solar cells with a porous insulator contact",
    "Cell_architecture": "PIN",
    "Cell_stack_sequence": "ITO/Me-4PACz/PIC/perovskite/C60/BCP/Ag",
    "Cell_area_measured": "0.06 cm2",
    "ETL_thickness": "30 nm",
    "ETL_stack_sequence": "C60/BCP",
    "ETL_additive_compound": "Null",
    "ETL_additive_concentration": "Null",
    "ETL_deposition_method": "Thermal evaporation",
    "ETL_deposition_solution_concentration": "Null",
    "ETL_deposition_solvents_compound": "Null",
    "ETL_deposition_synthesis_atmosphere": "Null",
    "ETL_deposition_synthesis_atmosphere_pressure": "Null",
    "ETL_deposition_synthesis_atmosphere_relative_humidity": "Null",
    "ETL_deposition_spin_coating_speed": "Null",
    "ETL_deposition_spin_coating_time": "Null",
    "ETL_deposition_thermal_annealing_temperature": "Null",
    "ETL_deposition_thermal_annealing_time": "Null",
    "Perovskite_dimension": "Null",
    "Perovskite_thickness": "Null",
    "Perovskite_composition_long_form": "Cs0.05(FA0.95MA0.05)0.95Pb(I0.95Br0.05)3",
    "Perovskite_additive_compound": "PbI2;MACl",
    "Perovskite_additive_concentration": "3 mol%;30 mol%",
    "Perovskite_bandgap": "1.55 eV",
    "Perovskite_deposition_method": "Spin-coating",
    "Perovskite_deposition_sequential_spin_coating": "False",
    "Perovskite_deposition_spin_coating_antisolvent": "Diethyl ether",
    "Perovskite_deposition_reaction_solutions_compounds": "FAI;MABr;CsI;PbBr2;PbI2",
    "Perovskite_deposition_reaction_solutions_concentrations": "Null",
    "Perovskite_deposition_final_solutions_concentration_before_deposition": "1.5 M",
    "Perovskite_deposition_solvents_compound": "DMF;DMSO",
    "Perovskite_deposition_solvents_mixing_ratio": "4:1",
    "Perovskite_deposition_synthesis_atmosphere": "Null",
    "Perovskite_deposition_synthesis_atmosphere_pressure": "Null",
    "Perovskite_deposition_synthesis_atmosphere_relative_humidity": "Null",
    "Perovskite_deposition_spin_coating_speed": "2000 rpm;5000 rpm",
    "Perovskite_deposition_spin_coating_time": "10 s;40 s",
    "Perovskite_deposition_thermal_annealing_atmosphere": "Null",
    "Perovskite_deposition_thermal_annealing_temperature": "100 °C",
    "Perovskite_deposition_thermal_annealing_time": "30 min",
    "Perovskite_surface_treatment_material": "Null",
    "Perovskite_surface_treatment_method": "Null",
    "Perovskite_surface_treatment_solution_concentration": "Null",
    "Perovskite_surface_treatment_solvents_compound": "Null",
    "Perovskite_surface_treatment_synthesis_atmosphere": "Null",
    "Perovskite_surface_treatment_synthesis_atmosphere_pressure": "Null",
    "Perovskite_surface_treatment_synthesis_atmosphere_relative_humidity": "Null",
    "Perovskite_surface_treatment_deposition_spin_coating_speed": "Null",
    "Perovskite_surface_treatment_deposition_spin_coating_time": "Null",
    "Perovskite_surface_treatment_deposition_thermal_annealing_temperature": "Null",
    "Perovskite_surface_treatment_deposition_thermal_annealing_time": "Null",
    "HTL_thickness": "Null",
    "HTL_stack_sequence": "Me-4PACz",
    "HTL_additive_compound": "Null",
    "HTL_additive_concentration": "Null",
    "HTL_deposition_method": "Spin-Coating",
    "HTL_deposition_solution_concentration": "0.5 mg/mL",
    "HTL_deposition_solvents_compound": "Ethyl alcohol",
    "HTL_deposition_synthesis_atmosphere": "Null",
    "HTL_deposition_synthesis_atmosphere_pressure": "Null",
    "HTL_deposition_synthesis_atmosphere_relative_humidity": "Null",
    "HTL_deposition_spin_coating_speed": "3000 rpm",
    "HTL_deposition_spin_coating_time": "30 s",
    "HTL_deposition_thermal_annealing_temperature": "100 °C",
    "HTL_deposition_thermal_annealing_time": "10 min",
    "Backcontact_thickness": "100 nm",
    "Beckcontact_deposition_method": "Thermal evaporation",
    "Backcontact_deposition_atmosphere_pressure": "Null",
    "Encapsulation_method": "Null",
    "Encapsulation_atmosphere": "Null",
    "JV_measured_device_matching": "True",
    "JV_measured_reverse_scan_Voc": "1.208 V",
    "JV_measured_reverse_scan_Jsc": "25.08 mA/cm2",
    "JV_measured_reverse_scan_FF": "84.37 %",
    "JV_measured_reverse_scan_PCE": "25.56 %",
    "JV_measured_forward_scan_Voc": "Null",
    "JV_measured_forward_scan_Jsc": "Null",
    "JV_measured_forward_scan_FF": "Null",
    "JV_measured_forward_scan_PCE": "Null",
    "JV_measured_light_spectra": "AM1.5G",
    "JV_measured_light_spectra_intensity": "100 mW/cm2",
    "JV_measured_scan_speed": "0.1 V/s",
    "JV_measured_scan_delay_time": "50 ms",
    "JV_certified_PCE": "24.9 %",
    "Stabilized_measured_PCE": "25.5 %",
    "Stabilized_certified_PCE": "24.71 %",
    "Stability_test_device_matching": "True",
    "Stability_test_temperature": "85 °C",
    "Stability_test_atmosphere": "N2",
    "Stability_test_light_spectra": "1 sun equivalent white LED",
    "Stability_test_light_intensity": "1 sun",
    "Stability_test_relative_humidity": "Null",
    "Stability_PCE_after_time": "1000 hours",
    "Stability_PCE_after_time_value": "98 %"
}

File: dataset/2021-2025/10.1126_science.ade3126/Device_BestPCE_Gemini_1.5_pro_10.1126_science.ade3126.json
{
  "Ref_DOI": "10.1126/science.ade3126",
  "Ref_journal": "Science",
  "Ref_publication_year": "2023",
  "Ref_title": "Reducing nonradiative recombination in perovskite solar cells with a porous insulator contact",
  "Cell_architecture": "PIN",
  "Cell_stack_sequence": "ITO/Me-4PACz/PIC/perovskite/C60/BCP/Ag",
  "Cell_area_measured": "0.06 cm2",
  "ETL_thickness": "30 nm",
  "ETL_stack_sequence": "C60/BCP",
  "ETL_additive_compound": "Null",
  "ETL_additive_concentration": "Null",
  "ETL_deposition_method": "Thermal evaporation",
  "ETL_deposition_solution_concentration": "Null",
  "ETL_deposition_solvents_compound": "Null",
  "ETL_deposition_synthesis_atmosphere": "Null",
  "ETL_deposition_synthesis_atmosphere_pressure": "Null",
  "ETL_deposition_synthesis_atmosphere_relative_humidity": "Null",
  "ETL_deposition_spin_coating_speed": "Null",
  "ETL_deposition_spin_coating_time": "Null",
  "ETL_deposition_thermal_annealing_temperature": "Null",
  "ETL_deposition_thermal_annealing_time": "Null",
  "Perovskite_dimension": "3D",
  "Perovskite_thickness": "Null",
  "Perovskite_composition_long_form": "Cs0.05(FA0.95MA0.05)0.95Pb(I0.95Br0.05)3",
  "Perovskite_additive_compound": "MACl",
  "Perovskite_additive_concentration": "30 mol%",
  "Perovskite_bandgap": "1.55 eV",
  "Perovskite_deposition_method": "Spin-coating",
  "Perovskite_deposition_sequential_spin_coating": false,
  "Perovskite_deposition_spin_coating_antisolvent": "Diethyl ether",
  "Perovskite_deposition_reaction_solutions_compounds": "FAI;MABr;CsI;PbBr2;PbI2;MACl",
  "Perovskite_deposition_reaction_solutions_concentrations": "1.5 M",
  "Perovskite_deposition_final_solutions_concentration_before_deposition": "Null",
  "Perovskite_deposition_solvents_compound": "DMF;DMSO",
  "Perovskite_deposition_solvents_mixing_ratio": "4:1",
  "Perovskite_deposition_synthesis_atmosphere": "N2",
  "Perovskite_deposition_synthesis_atmosphere_pressure": "1 atm",
  "Perovskite_deposition_synthesis_atmosphere_relative_humidity": "Null",
  "Perovskite_deposition_spin_coating_speed": "2000 rpm;5000 rpm",
  "Perovskite_deposition_spin_coating_time": "10 s;40 s",
  "Perovskite_deposition_thermal_annealing_atmosphere": "Null",
  "Perovskite_deposition_thermal_annealing_temperature": "100 °C",
  "Perovskite_deposition_thermal_annealing_time": "30 min",
  "Perovskite_surface_treatment_material": "Null",
  "Perovskite_surface_treatment_method": "Null",
  "Perovskite_surface_treatment_solution_concentration": "Null",
  "Perovskite_surface_treatment_solvents_compound": "Null",
  "Perovskite_surface_treatment_synthesis_atmosphere": "Null",
  "Perovskite_surface_treatment_synthesis_atmosphere_pressure": "Null",
  "Perovskite_surface_treatment_synthesis_atmosphere_relative_humidity": "Null",
  "Perovskite_surface_treatment_deposition_spin_coating_speed": "Null",
  "Perovskite_surface_treatment_deposition_spin_coating_time": "Null",
  "Perovskite_surface_treatment_deposition_thermal_annealing_temperature": "Null",
  "Perovskite_surface_treatment_deposition_thermal_annealing_time": "Null",
  "HTL_thickness": "Null",
  "HTL_stack_sequence": "Me-4PACz",
  "HTL_additive_compound": "Null",
  "HTL_additive_concentration": "Null",
  "HTL_deposition_method": "Spin-coating",
  "HTL_deposition_solution_concentration": "0.5 mg/mL",
  "HTL_deposition_solvents_compound": "Ethyl alcohol",
  "HTL_deposition_synthesis_atmosphere": "N2",
  "HTL_deposition_synthesis_atmosphere_pressure": "1 atm",
  "HTL_deposition_synthesis_atmosphere_relative_humidity": "Null",
  "HTL_deposition_spin_coating_speed": "3000 rpm",
  "HTL_deposition_spin_coating_time": "30 s",
  "HTL_deposition_thermal_annealing_temperature": "100 °C",
  "HTL_deposition_thermal_annealing_time": "10 min",
  "Backcontact_thickness": "100 nm",
  "Beckcontact_deposition_method": "Thermal evaporation",
  "Backcontact_deposition_atmosphere_pressure": "Null",
  "Encapsulation_method": "Null",
  "Encapsulation_atmosphere": "Null",
  "JV_measured_device_matching": true,
  "JV_measured_reverse_scan_Voc": "1.208 V",
  "JV_measured_reverse_scan_Jsc": "25.08 mA/cm2",
  "JV_measured_reverse_scan_FF": "84.37 %",
  "JV_measured_reverse_scan_PCE": "25.56 %",
  "JV_measured_forward_scan_Voc": "Null",
  "JV_measured_forward_scan_Jsc": "Null",
  "JV_measured_forward_scan_FF": "Null",
  "JV_measured_forward_scan_PCE": "Null",
  "JV_measured_light_spectra": "AM1.5G",
  "JV_measured_light_spectra_intensity": "100 mW/cm2",
  "JV_measured_scan_speed": "0.1 V/s",
  "JV_measured_scan_delay_time": "50 ms",
  "JV_certified_PCE": "24.9 %",
  "Stabilized_measured_PCE": "25.5 %",
  "Stabilized_certified_PCE": "24.71 %",
  "Stability_test_device_matching": true,
  "Stability_test_temperature": "85 °C",
  "Stability_test_atmosphere": "N2",
  "Stability_test_light_spectra": "Null",
  "Stability_test_light_intensity": "Null",
  "Stability_test_relative_humidity": "Null",
  "Stability_PCE_after_time": "1000 hours",
  "Stability_PCE_after_time_value": "98%"
}

File: dataset/2021-2025/10.1126_science.ade3126/Device_BestPCE_Gemini_2.0_Flash_10.1126_science.ade3126.json
{
  "Ref_DOI": "10.1126/science.ade3126",
  "Ref_journal": "Science",
  "Ref_publication_year": "2023",
  "Ref_title": "Reducing nonradiative recombination in perovskite solar cells with a porous insulator contact",
  "Cell_architecture": "PIN",
  "Cell_stack_sequence": "ITO/Me-4PACz/PIC/perovskite/C60/BCP/Ag",
  "Cell_area_measured": "0.06 squared cm",
  "ETL_thickness": "30",
  "ETL_stack_sequence": "C60/BCP",
  "ETL_additive_compound": "Null",
  "ETL_additive_concentration": "Null",
  "ETL_deposition_method": "Thermal evaporation",
  "ETL_deposition_solution_concentration": "Null",
  "ETL_deposition_solvents_compound": "Null",
  "ETL_deposition_synthesis_atmosphere": "Null",
  "ETL_deposition_synthesis_atmosphere_pressure": "Null",
  "ETL_deposition_synthesis_atmosphere_relative_humidity": "Null",
  "ETL_deposition_spin_coating_speed": "Null",
  "ETL_deposition_spin_coating_time": "Null",
  "ETL_deposition_thermal_annealing_temperature": "Null",
  "ETL_deposition_thermal_annealing_time": "Null",
  "Perovskite_dimension": "3D",
  "Perovskite_thickness": "Null",
  "Perovskite_composition_long_form": "Cs0.05(FA0.95MA0.05)0.95Pb(I0.95Br0.05)3",
  "Perovskite_additive_compound": "PbI2; MACl",
  "Perovskite_additive_concentration": "3 mol%; 30 mol%",
  "Perovskite_bandgap": "1.55 eV",
  "Perovskite_deposition_method": "Spin-coating",
  "Perovskite_deposition_sequential_spin_coating": "False",
  "Perovskite_deposition_spin_coating_antisolvent": "Diethyl ether",
  "Perovskite_deposition_reaction_solutions_compounds": "FAI; MABr; CsI; PbBr2; PbI2",
  "Perovskite_deposition_reaction_solutions_concentrations": "1.5 M; 1.5 M; 1.5 M; 1.5 M; 1.5 M",
  "Perovskite_deposition_final_solutions_concentration_before_deposition": "Null",
  "Perovskite_deposition_solvents_compound": "DMF; DMSO",
  "Perovskite_deposition_solvents_mixing_ratio": "4:1",
  "Perovskite_deposition_synthesis_atmosphere": "Nitrogen",
  "Perovskite_deposition_synthesis_atmosphere_pressure": "Null",
  "Perovskite_deposition_synthesis_atmosphere_relative_humidity": "Null",
  "Perovskite_deposition_spin_coating_speed": "2000 rpm; 5000 rpm",
  "Perovskite_deposition_spin_coating_time": "10 s; 40 s",
  "Perovskite_deposition_thermal_annealing_atmosphere": "Null",
  "Perovskite_deposition_thermal_annealing_temperature": "100",
  "Perovskite_deposition_thermal_annealing_time": "30",
  "Perovskite_surface_treatment_material": "Null",
  "Perovskite_surface_treatment_method": "Null",
  "Perovskite_surface_treatment_solution_concentration": "Null",
  "Perovskite_surface_treatment_solvents_compound": "Null",
  "Perovskite_surface_treatment_synthesis_atmosphere": "Null",
  "Perovskite_surface_treatment_synthesis_atmosphere_pressure": "Null",
  "Perovskite_surface_treatment_synthesis_atmosphere_relative_humidity": "Null",
  "Perovskite_surface_treatment_deposition_spin_coating_speed": "Null",
  "Perovskite_surface_treatment_deposition_spin_coating_time": "Null",
  "Perovskite_surface_treatment_deposition_thermal_annealing_temperature": "Null",
  "Perovskite_surface_treatment_deposition_thermal_annealing_time": "Null",
  "HTL_thickness": "Null",
  "HTL_stack_sequence": "Me-4PACz/Al2O3",
  "HTL_additive_compound": "Null",
  "HTL_additive_concentration": "Null",
  "HTL_deposition_method": "Spin-coating",
  "HTL_deposition_solution_concentration": "0.5 mg/mL",
  "HTL_deposition_solvents_compound": "Ethyl alcohol",
  "HTL_deposition_synthesis_atmosphere": "Nitrogen",
  "HTL_deposition_synthesis_atmosphere_pressure": "Null",
  "HTL_deposition_synthesis_atmosphere_relative_humidity": "Null",
  "HTL_deposition_spin_coating_speed": "3000 rpm; 4000 rpm",
  "HTL_deposition_spin_coating_time": "30 s; 30 s",
  "HTL_deposition_thermal_annealing_temperature": "100; 100",
  "HTL_deposition_thermal_annealing_time": "10; 15",
  "Backcontact_thickness": "100",
  "Beckcontact_deposition_method": "Thermal evaporation",
  "Backcontact_deposition_atmosphere_pressure": "Null",
  "Encapsulation_method": "Null",
  "Encapsulation_atmosphere": "Nitrogen",
  "JV_measured_device_matching": "True",
  "JV_measured_reverse_scan_Voc": "1.208",
  "JV_measured_reverse_scan_Jsc": "25.08",
  "JV_measured_reverse_scan_FF": "84.37",
  "JV_measured_reverse_scan_PCE": "25.56",
  "JV_measured_forward_scan_Voc": "Null",
  "JV_measured_forward_scan_Jsc": "Null",
  "JV_measured_forward_scan_FF": "Null",
  "JV_measured_forward_scan_PCE": "Null",
  "JV_measured_light_spectra": "AM 1.5G",
  "JV_measured_light_spectra_intensity": "100 mW/cm2",
  "JV_measured_scan_speed": "0.1 V/s",
  "JV_measured_scan_delay_time": "50 ms",
  "JV_certified_PCE": "24.9",
  "Stabilized_measured_PCE": "25.5",
  "Stabilized_certified_PCE": "24.71",
  "Stability_test_device_matching": "True",
  "Stability_test_temperature": "85",
  "Stability_test_atmosphere": "Nitrogen",
  "Stability_test_light_spectra": "Null",
  "Stability_test_light_intensity": "Null",
  "Stability_test_relative_humidity": "Null",
  "Stability_PCE_after_time": "1000 hours",
  "Stability_PCE_after_time_value": "98"
}

File: dataset/2021-2025/10.1126_science.ade3126/Device_BestPCE_Gemini_2.5_Flash_10.1126_science.ade3126.json
{
  "Ref_DOI": "10.1126/science.ade3126",
  "Ref_journal": "Science",
  "Ref_publication_year": "2023",
  "Ref_title": "Reducing nonradiative recombination in perovskite solar cells with a porous insulator contact",
  "Cell_architecture": "PIN",
  "Cell_stack_sequence": "ITO/Me-4PACz/Al2O3/perovskite/C60/BCP/Ag",
  "Cell_area_measured": "0.06 cm2",
  "ETL_thickness": "30 nm/5 nm",
  "ETL_stack_sequence": "C60/BCP",
  "ETL_additive_compound": "Null",
  "ETL_additive_concentration": "Null",
  "ETL_deposition_method": "Thermal evaporation/Thermal evaporation",
  "ETL_deposition_solution_concentration": "Null",
  "ETL_deposition_solvents_compound": "Null",
  "ETL_deposition_synthesis_atmosphere": "Null",
  "ETL_deposition_synthesis_atmosphere_pressure": "Null",
  "ETL_deposition_synthesis_atmosphere_relative_humidity": "Null",
  "ETL_deposition_spin_coating_speed": "Null",
  "ETL_deposition_spin_coating_time": "Null",
  "ETL_deposition_thermal_annealing_temperature": "Null",
  "ETL_deposition_thermal_annealing_time": "Null",
  "Perovskite_dimension": "3D",
  "Perovskite_thickness": "680 nm",
  "Perovskite_composition_long_form": "Cs0.05(FA0.95MA0.05)0.95Pb(I0.95Br0.05)3",
  "Perovskite_additive_compound": "PbI2; MACl",
  "Perovskite_additive_concentration": "3 mol%; 30 mol%",
  "Perovskite_bandgap": "1.55 eV",
  "Perovskite_deposition_method": "Spin-coating",
  "Perovskite_deposition_sequential_spin_coating": "False",
  "Perovskite_deposition_spin_coating_antisolvent": "diethyl ether",
  "Perovskite_deposition_reaction_solutions_compounds": "FAI; MABr; CsI; PbBr2; PbI2",
  "Perovskite_deposition_reaction_solutions_concentrations": "Null",
  "Perovskite_deposition_final_solutions_concentration_before_deposition": "1.5 M",
  "Perovskite_deposition_solvents_compound": "DMF; DMSO",
  "Perovskite_deposition_solvents_mixing_ratio": "4:1(V/V)",
  "Perovskite_deposition_synthesis_atmosphere": "N2",
  "Perovskite_deposition_synthesis_atmosphere_pressure": "1 atm",
  "Perovskite_deposition_synthesis_atmosphere_relative_humidity": "Null",
  "Perovskite_deposition_spin_coating_speed": "2000 rpm; 5000 rpm",
  "Perovskite_deposition_spin_coating_time": "10 s; 40 s",
  "Perovskite_deposition_thermal_annealing_atmosphere": "N2",
  "Perovskite_deposition_thermal_annealing_temperature": "100°C",
  "Perovskite_deposition_thermal_annealing_time": "30 min",
  "Perovskite_surface_treatment_material": "Null",
  "Perovskite_surface_treatment_method": "Null",
  "Perovskite_surface_treatment_solution_concentration": "Null",
  "Perovskite_surface_treatment_solvents_compound": "Null",
  "Perovskite_surface_treatment_synthesis_atmosphere": "Null",
  "Perovskite_surface_treatment_synthesis_atmosphere_pressure": "Null",
  "Perovskite_surface_treatment_synthesis_atmosphere_relative_humidity": "Null",
  "Perovskite_surface_treatment_deposition_spin_coating_speed": "Null",
  "Perovskite_surface_treatment_deposition_spin_coating_time": "Null",
  "Perovskite_surface_treatment_deposition_thermal_annealing_temperature": "Null",
  "Perovskite_surface_treatment_deposition_thermal_annealing_time": "Null",
  "HTL_thickness": "Null/100 nm",
  "HTL_stack_sequence": "Me-4PACz/Al2O3",
  "HTL_additive_compound": "Null",
  "HTL_additive_concentration": "Null",
  "HTL_deposition_method": "Spin-coating/Spin-coating",
  "HTL_deposition_solution_concentration": "0.5 mg/mL/1.4 mg/mL",
  "HTL_deposition_solvents_compound": "ethyl alcohol/isopropanol",
  "HTL_deposition_synthesis_atmosphere": "N2/N2",
  "HTL_deposition_synthesis_atmosphere_pressure": "1 atm/1 atm",
  "HTL_deposition_synthesis_atmosphere_relative_humidity": "Null/Null",
  "HTL_deposition_spin_coating_speed": "3000 rpm/4000 rpm",
  "HTL_deposition_spin_coating_time": "30 s/30 s",
  "HTL_deposition_thermal_annealing_temperature": "100°C/100°C",
  "HTL_deposition_thermal_annealing_time": "10 min/15 min",
  "Backcontact_thickness": "100 nm",
  "Beckcontact_deposition_method": "Thermal evaporation",
  "Backcontact_deposition_atmosphere_pressure": "Null",
  "Encapsulation_method": "Null",
  "Encapsulation_atmosphere": "Null",
  "JV_measured_device_matching": "True",
  "JV_measured_reverse_scan_Voc": "1.208 V",
  "JV_measured_reverse_scan_Jsc": "25.08 mA/cm2",
  "JV_measured_reverse_scan_FF": "84.37 %",
  "JV_measured_reverse_scan_PCE": "25.56 %",
  "JV_measured_forward_scan_Voc": "Null",
  "JV_measured_forward_scan_Jsc": "Null",
  "JV_measured_forward_scan_FF": "Null",
  "JV_measured_forward_scan_PCE": "Null",
  "JV_measured_light_spectra": "AM 1.5G",
  "JV_measured_light_spectra_intensity": "100 mW cm-2",
  "JV_measured_scan_speed": "0.1 V s-1",
  "JV_measured_scan_delay_time": "50 ms",
  "JV_certified_PCE": "Null",
  "Stabilized_measured_PCE": "25.5 %",
  "Stabilized_certified_PCE": "Null",
  "Stability_test_device_matching": "False",
  "Stability_test_temperature": "Null",
  "Stability_test_atmosphere": "Null",
  "Stability_test_light_spectra": "Null",
  "Stability_test_light_intensity": "Null",
  "Stability_test_relative_humidity": "Null",
  "Stability_PCE_after_time": "Null",
  "Stability_PCE_after_time_value": "Null"
}

File: dataset/2021-2025/10.1126_science.ade3126/Device_BestPCE_claude_haiku_10.1126_science.ade3126.json
{
  "Ref_DOI": "10.1126/science.ade3126",
  "Ref_journal": "Science",
  "Ref_publication_year": "2023",
  "Ref_title": "Reducing nonradiative recombination in perovskite solar cells with a porous insulator contact",
  "Cell_architecture": "PIN",
  "Cell_stack_sequence": "ITO/Me-4PACz/Al2O3/Perovskite/C60/BCP/Ag",
  "Cell_area_measured": "0.06 cm2",
  "ETL_thickness": "30/5",
  "ETL_stack_sequence": "C60/BCP",
  "ETL_additive_compound": "Null",
  "ETL_additive_concentration": "Null",
  "ETL_deposition_method": "Thermal evaporation",
  "ETL_deposition_solution_concentration": "Null",
  "ETL_deposition_solvents_compound": "Null",
  "ETL_deposition_synthesis_atmosphere": "Null",
  "ETL_deposition_synthesis_atmosphere_pressure": "Null",
  "ETL_deposition_synthesis_atmosphere_relative_humidity": "Null",
  "ETL_deposition_spin_coating_speed": "Null",
  "ETL_deposition_spin_coating_time": "Null",
  "ETL_deposition_thermal_annealing_temperature": "Null",
  "ETL_deposition_thermal_annealing_time": "Null",
  "Perovskite_dimension": "3D",
  "Perovskite_thickness": "Null",
  "Perovskite_composition_long_form": "Cs0.05(FA0.95MA0.05)0.95Pb(I0.95Br0.05)3",
  "Perovskite_additive_compound": "MACl;PbI2",
  "Perovskite_additive_concentration": "30 mol%;3 mol%",
  "Perovskite_bandgap": "1.55",
  "Perovskite_deposition_method": "Spin-coating",
  "Perovskite_deposition_sequential_spin_coating": "False",
  "Perovskite_deposition_spin_coating_antisolvent": "Diethyl ether",
  "Perovskite_deposition_reaction_solutions_compounds": "FAI;MABr;CsI;PbBr2;PbI2",
  "Perovskite_deposition_reaction_solutions_concentrations": "1.5 M",
  "Perovskite_deposition_final_solutions_concentration_before_deposition": "Null",
  "Perovskite_deposition_solvents_compound": "DMF;DMSO",
  "Perovskite_deposition_solvents_mixing_ratio": "4:1",
  "Perovskite_deposition_synthesis_atmosphere": "Nitrogen",
  "Perovskite_deposition_synthesis_atmosphere_pressure": "1 atm",
  "Perovskite_deposition_synthesis_atmosphere_relative_humidity": "Null",
  "Perovskite_deposition_spin_coating_speed": "2000;5000",
  "Perovskite_deposition_spin_coating_time": "10;40",
  "Perovskite_deposition_thermal_annealing_atmosphere": "Air",
  "Perovskite_deposition_thermal_annealing_temperature": "100",
  "Perovskite_deposition_thermal_annealing_time": "30",
  "Perovskite_surface_treatment_material": "Null",
  "Perovskite_surface_treatment_method": "Null",
  "Perovskite_surface_treatment_solution_concentration": "Null",
  "Perovskite_surface_treatment_solvents_compound": "Null",
  "Perovskite_surface_treatment_synthesis_atmosphere": "Null",
  "Perovskite_surface_treatment_synthesis_atmosphere_pressure": "Null",
  "Perovskite_surface_treatment_synthesis_atmosphere_relative_humidity": "Null",
  "Perovskite_surface_treatment_deposition_spin_coating_speed": "Null",
  "Perovskite_surface_treatment_deposition_spin_coating_time": "Null",
  "Perovskite_surface_treatment_deposition_thermal_annealing_temperature": "Null",
  "Perovskite_surface_treatment_deposition_thermal_annealing_time": "Null",
  "HTL_thickness": "Null",
  "HTL_stack_sequence": "Me-4PACz",
  "HTL_additive_compound": "Null",
  "HTL_additive_concentration": "Null",
  "HTL_deposition_method": "Spin-coating",
  "HTL_deposition_solution_concentration": "0.5",
  "HTL_deposition_solvents_compound": "Ethyl alcohol",
  "HTL_deposition_synthesis_atmosphere": "Nitrogen",
  "HTL_deposition_synthesis_atmosphere_pressure": "1 atm",
  "HTL_deposition_synthesis_atmosphere_relative_humidity": "Null",
  "HTL_deposition_spin_coating_speed": "3000",
  "HTL_deposition_spin_coating_time": "30",
  "HTL_deposition_thermal_annealing_temperature": "100",
  "HTL_deposition_thermal_annealing_time": "10",
  "Backcontact_thickness": "100",
  "Beckcontact_deposition_method": "Thermal evaporation",
  "Backcontact_deposition_atmosphere_pressure": "Null",
  "Encapsulation_method": "Null",
  "Encapsulation_atmosphere": "Null",
  "JV_measured_device_matching": "True",
  "JV_measured_reverse_scan_Voc": "1.208",
  "JV_measured_reverse_scan_Jsc": "25.08",
  "JV_measured_reverse_scan_FF": "84.37",
  "JV_measured_reverse_scan_PCE": "25.56",
  "JV_measured_forward_scan_Voc": "Null",
  "JV_measured_forward_scan_Jsc": "Null",
  "JV_measured_forward_scan_FF": "Null",
  "JV_measured_forward_scan_PCE": "Null",
  "JV_measured_light_spectra": "AM1.5G",
  "JV_measured_light_spectra_intensity": "1 sun",
  "JV_measured_scan_speed": "0.1",
  "JV_measured_scan_delay_time": "50",
  "JV_certified_PCE": "24.9",
  "Stabilized_measured_PCE": "25.5",
  "Stabilized_certified_PCE": "24.71",
  "Stability_test_device_matching": "True",
  "Stability_test_temperature": "85",
  "Stability_test_atmosphere": "Nitrogen",
  "Stability_test_light_spectra": "Null",
  "Stability_test_light_intensity": "Null",
  "Stability_test_relative_humidity": "Null",
  "Stability_PCE_after_time": "1000 hours",
  "Stability_PCE_after_time_value": "98"
}

File: dataset/2021-2025/10.1126_science.ade3126/Device_BestPCE_gpt4o_10.1126_science.ade3126.json
{
  "Ref_DOI": "10.1126/science.ade3126",
  "Ref_journal": "Science",
  "Ref_publication_year": "2023",
  "Ref_title": "Reducing nonradiative recombination in perovskite solar cells with a porous insulator contact",
  "Cell_architecture": "PIN",
  "Cell_stack_sequence": "ITO/Me-4PACz/PIC/perovskite/C60/BCP/Ag",
  "Cell_area_measured": "0.06 cm2",
  "ETL_thickness": "30 nm/5 nm/100 nm",
  "ETL_stack_sequence": "C60/BCP/Ag",
  "ETL_additive_compound": "Null",
  "ETL_additive_concentration": "Null",
  "ETL_deposition_method": "Thermal evaporation",
  "ETL_deposition_solution_concentration": "Null",
  "ETL_deposition_solvents_compound": "Null",
  "ETL_deposition_synthesis_atmosphere": "Null",
  "ETL_deposition_synthesis_atmosphere_pressure": "Null",
  "ETL_deposition_synthesis_atmosphere_relative_humidity": "Null",
  "ETL_deposition_spin_coating_speed": "Null",
  "ETL_deposition_spin_coating_time": "Null",
  "ETL_deposition_thermal_annealing_temperature": "Null",
  "ETL_deposition_thermal_annealing_time": "Null",
  "Perovskite_dimension": "3D",
  "Perovskite_thickness": "Null",
  "Perovskite_composition_long_form": "Cs0.05(FA0.95MA0.05)0.95Pb(I0.95Br0.05)3",
  "Perovskite_additive_compound": "PbI2;MACl",
  "Perovskite_additive_concentration": "3 mol%;30 mol%",
  "Perovskite_bandgap": "1.55 eV",
  "Perovskite_deposition_method": "Spin-coating",
  "Perovskite_deposition_sequential_spin_coating": "False",
  "Perovskite_deposition_spin_coating_antisolvent": "Diethyl ether",
  "Perovskite_deposition_reaction_solutions_compounds": "FAI;MABr;CsI;PbBr2;PbI2",
  "Perovskite_deposition_reaction_solutions_concentrations": "Null",
  "Perovskite_deposition_final_solutions_concentration_before_deposition": "1.5 M",
  "Perovskite_deposition_solvents_compound": "DMF;DMSO",
  "Perovskite_deposition_solvents_mixing_ratio": "4:1",
  "Perovskite_deposition_synthesis_atmosphere": "Nitrogen",
  "Perovskite_deposition_synthesis_atmosphere_pressure": "Null",
  "Perovskite_deposition_synthesis_atmosphere_relative_humidity": "Null",
  "Perovskite_deposition_spin_coating_speed": "2000 rpm;5000 rpm",
  "Perovskite_deposition_spin_coating_time": "10 s;40 s",
  "Perovskite_deposition_thermal_annealing_atmosphere": "Null",
  "Perovskite_deposition_thermal_annealing_temperature": "100 °C",
  "Perovskite_deposition_thermal_annealing_time": "30 min",
  "Perovskite_surface_treatment_material": "Null",
  "Perovskite_surface_treatment_method": "Null",
  "Perovskite_surface_treatment_solution_concentration": "Null",
  "Perovskite_surface_treatment_solvents_compound": "Null",
  "Perovskite_surface_treatment_synthesis_atmosphere": "Null",
  "Perovskite_surface_treatment_synthesis_atmosphere_pressure": "Null",
  "Perovskite_surface_treatment_synthesis_atmosphere_relative_humidity": "Null",
  "Perovskite_surface_treatment_deposition_spin_coating_speed": "Null",
  "Perovskite_surface_treatment_deposition_spin_coating_time": "Null",
  "Perovskite_surface_treatment_deposition_thermal_annealing_temperature": "Null",
  "Perovskite_surface_treatment_deposition_thermal_annealing_time": "Null",
  "HTL_thickness": "Null",
  "HTL_stack_sequence": "Me-4PACz",
  "HTL_additive_compound": "Null",
  "HTL_additive_concentration": "Null",
  "HTL_deposition_method": "Spin-coating",
  "HTL_deposition_solution_concentration": "0.5 mg/mL",
  "HTL_deposition_solvents_compound": "Ethyl alcohol",
  "HTL_deposition_synthesis_atmosphere": "Nitrogen",
  "HTL_deposition_synthesis_atmosphere_pressure": "Null",
  "HTL_deposition_synthesis_atmosphere_relative_humidity": "Null",
  "HTL_deposition_spin_coating_speed": "3000 rpm",
  "HTL_deposition_spin_coating_time": "30 s",
  "HTL_deposition_thermal_annealing_temperature": "100 °C",
  "HTL_deposition_thermal_annealing_time": "10 min",
  "Backcontact_thickness": "100 nm",
  "Beckcontact_deposition_method": "Thermal evaporation",
  "Backcontact_deposition_atmosphere_pressure": "Null",
  "Encapsulation_method": "Null",
  "Encapsulation_atmosphere": "Null",
  "JV_measured_device_matching": "True",
  "JV_measured_reverse_scan_Voc": "1.208 V",
  "JV_measured_reverse_scan_Jsc": "25.08 mA/cm2",
  "JV_measured_reverse_scan_FF": "84.37 %",
  "JV_measured_reverse_scan_PCE": "25.56 %",
  "JV_measured_forward_scan_Voc": "Null",
  "JV_measured_forward_scan_Jsc": "Null",
  "JV_measured_forward_scan_FF": "Null",
  "JV_measured_forward_scan_PCE": "Null",
  "JV_measured_light_spectra": "AM1.5G",
  "JV_measured_light_spectra_intensity": "100 mW/cm2",
  "JV_measured_scan_speed": "0.1 V/s",
  "JV_measured_scan_delay_time": "50 ms",
  "JV_certified_PCE": "24.9",
  "Stabilized_measured_PCE": "25.5",
  "Stabilized_certified_PCE": "24.71",
  "Stability_test_device_matching": "True",
  "Stability_test_temperature": "85 °C",
  "Stability_test_atmosphere": "N2",
  "Stability_test_light_spectra": "1-sun equivalent white LED",
  "Stability_test_light_intensity": "1 sun",
  "Stability_test_relative_humidity": "Null",
  "Stability_PCE_after_time": "1000 hours",
  "Stability_PCE_after_time_value": "98 %"
}

File: dataset/2021-2025/10.1126_science.ade3126/Device_BestPCE_gpt4o_mini_10.1126_science.ade3126.json
{
  "Ref_DOI": "10.1126/science.ade3126",
  "Ref_journal": "Science",
  "Ref_publication_year": "2023",
  "Ref_title": "Reducing nonradiative recombination in perovskite solar cells with a porous insulator contact",
  "Cell_architecture": "p-i-n",
  "Cell_stack_sequence": "ITO/PTAA/PIC/perovskite/C60/BCP/Ag",
  "Cell_area_measured": "0.06 cm2",
  "ETL_thickness": "30 nm",
  "ETL_stack_sequence": "C60",
  "ETL_additive_compound": "Null",
  "ETL_additive_concentration": "Null",
  "ETL_deposition_method": "Thermal evaporation",
  "ETL_deposition_solution_concentration": "Null",
  "ETL_deposition_solvents_compound": "Null",
  "ETL_deposition_synthesis_atmosphere": "Air",
  "ETL_deposition_synthesis_atmosphere_pressure": "1 atm",
  "ETL_deposition_synthesis_atmosphere_relative_humidity": "Null",
  "ETL_deposition_spin_coating_speed": "Null",
  "ETL_deposition_spin_coating_time": "Null",
  "ETL_deposition_thermal_annealing_temperature": "Null",
  "ETL_deposition_thermal_annealing_time": "Null",
  "Perovskite_dimension": "3D",
  "Perovskite_thickness": "Null",
  "Perovskite_composition_long_form": "Cs0.05(FA0.95MA0.05)0.95Pb(I0.95Br0.05)3",
  "Perovskite_additive_compound": "Null",
  "Perovskite_additive_concentration": "Null",
  "Perovskite_bandgap": "1.55 eV",
  "Perovskite_deposition_method": "Spin-coating",
  "Perovskite_deposition_sequential_spin_coating": "False",
  "Perovskite_deposition_spin_coating_antisolvent": "Null",
  "Perovskite_deposition_reaction_solutions_compounds": "FAI;MABr;CsI;PbBr2;PbI2",
  "Perovskite_deposition_reaction_solutions_concentrations": "Null",
  "Perovskite_deposition_final_solutions_concentration_before_deposition": "1.5 M",
  "Perovskite_deposition_solvents_compound": "DMF;DMSO",
  "Perovskite_deposition_solvents_mixing_ratio": "4:1",
  "Perovskite_deposition_synthesis_atmosphere": "Nitrogen",
  "Perovskite_deposition_synthesis_atmosphere_pressure": "1 atm",
  "Perovskite_deposition_synthesis_atmosphere_relative_humidity": "Null",
  "Perovskite_deposition_spin_coating_speed": "2000 rpm;5000 rpm",
  "Perovskite_deposition_spin_coating_time": "10 s;40 s",
  "Perovskite_deposition_thermal_annealing_atmosphere": "Air",
  "Perovskite_deposition_thermal_annealing_temperature": "100 °C",
  "Perovskite_deposition_thermal_annealing_time": "30 min",
  "Perovskite_surface_treatment_material": "LiF",
  "Perovskite_surface_treatment_method": "Thermal evaporation",
  "Perovskite_surface_treatment_solution_concentration": "Null",
  "Perovskite_surface_treatment_solvents_compound": "Null",
  "Perovskite_surface_treatment_synthesis_atmosphere": "Null",
  "Perovskite_surface_treatment_synthesis_atmosphere_pressure": "Null",
  "Perovskite_surface_treatment_synthesis_atmosphere_relative_humidity": "Null",
  "Perovskite_surface_treatment_deposition_spin_coating_speed": "Null",
  "Perovskite_surface_treatment_deposition_spin_coating_time": "Null",
  "Perovskite_surface_treatment_deposition_thermal_annealing_temperature": "Null",
  "Perovskite_surface_treatment_deposition_thermal_annealing_time": "Null",
  "HTL_thickness": "30 nm",
  "HTL_stack_sequence": "PTAA",
  "HTL_additive_compound": "Null",
  "HTL_additive_concentration": "Null",
  "HTL_deposition_method": "Spin-coating",
  "HTL_deposition_solution_concentration": "2 mg/mL",
  "HTL_deposition_solvents_compound": "Chlorobenzene",
  "HTL_deposition_synthesis_atmosphere": "Air",
  "HTL_deposition_synthesis_atmosphere_pressure": "1 atm",
  "HTL_deposition_synthesis_atmosphere_relative_humidity": "Null",
  "HTL_deposition_spin_coating_speed": "3000 rpm",
  "HTL_deposition_spin_coating_time": "30 s",
  "HTL_deposition_thermal_annealing_temperature": "100 °C",
  "HTL_deposition_thermal_annealing_time": "10 min",
  "Backcontact_thickness": "100 nm",
  "Beckcontact_deposition_method": "Thermal evaporation",
  "Backcontact_deposition_atmosphere_pressure": "Null",
  "Encapsulation_method": "Null",
  "Encapsulation_atmosphere": "Null",
  "JV_measured_device_matching": "True",
  "JV_measured_reverse_scan_Voc": "1.208 V",
  "JV_measured_reverse_scan_Jsc": "25.08 mA/cm2",
  "JV_measured_reverse_scan_FF": "84.37 %",
  "JV_measured_reverse_scan_PCE": "25.56 %",
  "JV_measured_forward_scan_Voc": "1.172 V",
  "JV_measured_forward_scan_Jsc": "25.05 mA/cm2",
  "JV_measured_forward_scan_FF": "79.48 %",
  "JV_measured_forward_scan_PCE": "23.30 %",
  "JV_measured_light_spectra": "AM1.5G",
  "JV_measured_light_spectra_intensity": "1 sun",
  "JV_measured_scan_speed": "0.1 V/s",
  "JV_measured_scan_delay_time": "50 ms",
  "JV_certified_PCE": "24.9 %",
  "Stabilized_measured_PCE": "25.5 %",
  "Stabilized_certified_PCE": "24.71 %",
  "Stability_test_device_matching": "True",
  "Stability_test_temperature": "85 °C",
  "Stability_test_atmosphere": "Nitrogen",
  "Stability_test_light_spectra": "AM1.5G",
  "Stability_test_light_intensity": "1 sun",
  "Stability_test_relative_humidity": "Null",
  "Stability_PCE_after_time": "1000 hours",
  "Stability_PCE_after_time_value": "98%"
}

File: dataset/2021-2025/10.1126_science.ade3126/Device_BestPCE_gpt4o_mini_zero_shot_10.1126_science.ade3126.json
{
  "Ref_DOI": "10.1126/science.ade3126",
  "Ref_journal": "Science",
  "Ref_publication_year": "2023",
  "Ref_title": "Reducing nonradiative recombination in perovskite solar cells with a porous insulator contact",
  "Cell_architecture": "p-i-n",
  "Cell_stack_sequence": "ITO/Me-4PACz/PIC/perovskite/C60/BCP/Ag",
  "Cell_area_measured": "0.06 cm2",
  "ETL_thickness": "30 nm",
  "ETL_stack_sequence": "C60/BCP",
  "ETL_additive_compound": "Null",
  "ETL_additive_concentration": "Null",
  "ETL_deposition_method": "thermal evaporation",
  "ETL_deposition_solution_concentration": "Null",
  "ETL_deposition_solvents_compound": "Null",
  "ETL_deposition_synthesis_atmosphere": "Null",
  "ETL_deposition_synthesis_atmosphere_pressure": "Null",
  "ETL_deposition_synthesis_atmosphere_relative_humidity": "Null",
  "ETL_deposition_spin_coating_speed": "Null",
  "ETL_deposition_spin_coating_time": "Null",
  "ETL_deposition_thermal_annealing_temperature": "Null",
  "ETL_deposition_thermal_annealing_time": "Null",
  "Perovskite_dimension": "Null",
  "Perovskite_thickness": "Null",
  "Perovskite_composition_long_form": "(FA0.95MA0.05)0.95Cs0.05Pb(I0.95Br0.05)3",
  "Perovskite_additive_compound": "MACl",
  "Perovskite_additive_concentration": "30 mol%",
  "Perovskite_bandgap": "1.55 eV",
  "Perovskite_deposition_method": "spin-coating",
  "Perovskite_deposition_sequential_spin_coating": "Yes",
  "Perovskite_deposition_spin_coating_antisolvent": "diethyl ether",
  "Perovskite_deposition_reaction_solutions_compounds": "FAI, MABr, CsI, PbBr2, PbI2",
  "Perovskite_deposition_reaction_solutions_concentrations": "1.5 M",
  "Perovskite_deposition_final_solutions_concentration_before_deposition": "Null",
  "Perovskite_deposition_solvents_compound": "DMF:DMSO",
  "Perovskite_deposition_solvents_mixing_ratio": "4:1 (V/V)",
  "Perovskite_deposition_synthesis_atmosphere": "N2",
  "Perovskite_deposition_synthesis_atmosphere_pressure": "Null",
  "Perovskite_deposition_synthesis_atmosphere_relative_humidity": "Null",
  "Perovskite_deposition_spin_coating_speed": "2000 rpm for 10 s, then 5000 rpm for 40 s",
  "Perovskite_deposition_spin_coating_time": "Null",
  "Perovskite_deposition_thermal_annealing_atmosphere": "Null",
  "Perovskite_deposition_thermal_annealing_temperature": "100°C",
  "Perovskite_deposition_thermal_annealing_time": "30 min",
  "Perovskite_surface_treatment_material": "LiF",
  "Perovskite_surface_treatment_method": "thermal evaporation",
  "Perovskite_surface_treatment_solution_concentration": "Null",
  "Perovskite_surface_treatment_solvents_compound": "Null",
  "Perovskite_surface_treatment_synthesis_atmosphere": "Null",
  "Perovskite_surface_treatment_synthesis_atmosphere_pressure": "Null",
  "Perovskite_surface_treatment_synthesis_atmosphere_relative_humidity": "Null",
  "Perovskite_surface_treatment_deposition_spin_coating_speed": "Null",
  "Perovskite_surface_treatment_deposition_spin_coating_time": "Null",
  "Perovskite_surface_treatment_deposition_thermal_annealing_temperature": "Null",
  "Perovskite_surface_treatment_deposition_thermal_annealing_time": "Null",
  "HTL_thickness": "Null",
  "HTL_stack_sequence": "Me-4PACz",
  "HTL_additive_compound": "Null",
  "HTL_additive_concentration": "Null",
  "HTL_deposition_method": "spin-coating",
  "HTL_deposition_solution_concentration": "0.5 mg/mL",
  "HTL_deposition_solvents_compound": "ethyl alcohol",
  "HTL_deposition_synthesis_atmosphere": "N2",
  "HTL_deposition_synthesis_atmosphere_pressure": "Null",
  "HTL_deposition_synthesis_atmosphere_relative_humidity": "Null",
  "HTL_deposition_spin_coating_speed": "3000 rpm",
  "HTL_deposition_spin_coating_time": "30 s",
  "HTL_deposition_thermal_annealing_temperature": "100°C",
  "HTL_deposition_thermal_annealing_time": "10 min",
  "Backcontact_thickness": "100 nm",
  "Beckcontact_deposition_method": "thermal evaporation",
  "Backcontact_deposition_atmosphere_pressure": "Null",
  "Encapsulation_method": "Null",
  "Encapsulation_atmosphere": "Null",
  "JV_measured_device_matching": "Null",
  "JV_measured_reverse_scan_Voc": "1.203 V",
  "JV_measured_reverse_scan_Jsc": "25.08 mA/cm2",
  "JV_measured_reverse_scan_FF": "84.37%",
  "JV_measured_reverse_scan_PCE": "25.56%",
  "JV_measured_forward_scan_Voc": "1.208 V",
  "JV_measured_forward_scan_Jsc": "25.08 mA/cm2",
  "JV_measured_forward_scan_FF": "84.37%",
  "JV_measured_forward_scan_PCE": "25.56%",
  "JV_measured_light_spectra": "Null",
  "JV_measured_light_spectra_intensity": "Null",
  "JV_measured_scan_speed": "0.1 V/s",
  "JV_measured_scan_delay_time": "50 ms",
  "JV_certified_PCE": "24.9%",
  "Stabilized_measured_PCE": "25.5%",
  "Stabilized_certified_PCE": "24.71%",
  "Stability_test_device_matching": "Null",
  "Stability_test_temperature": "85°C",
  "Stability_test_atmosphere": "N2",
  "Stability_test_light_spectra": "Null",
  "Stability_test_light_intensity": "Null",
  "Stability_test_relative_humidity": "Null",
  "Stability_PCE_after_time": "1000 hours",
  "Stability_PCE_after_time_value": "98%"
}
