Repository: jiayijdong/PSCbench

# PSCbench


**PSCbench** is a novel benchmark for materials science research-level scientific
dataset curation sourced from published journals. The benchmark is designed to evaluate the complex classification capabilities,
strong domain knowledge, and advanced calculation skills of LLMs.

## Data


The PSCbench dataset is under dataset folder in json file format. Each file is list of dictionary and can be extracted using following scripts.
Each file stands for one published journal, which is fully elaborated in the paper. 

```
with open("./dataset/retroactive/{}.json".format(subject), encoding='utf-8') as json_file:
    problems=json.load(json_file)
```

File: dataset/2021-2025/10.1126_science.ade3126/Device_BestPCE_grok_10.1126_science.ade3126.json
{
  "Ref_DOI": "10.1126/science.ade3126",
  "Ref_journal": "Science",
  "Ref_publication_year": "2023",
  "Ref_title": "Reducing nonradiative recombination in perovskite solar cells with a porous insulator contact",
  "Cell_architecture": "PIN",
  "Cell_stack_sequence": "ITO/Me-4PACz/Al2O3 PIC/Perovskite/C60/BCP/Ag",
  "Cell_area_measured": "0.06 cm2",
  "ETL_thickness": "30 nm/5 nm",
  "ETL_stack_sequence": "C60/BCP",
  "ETL_additive_compound": "Null",
  "ETL_additive_concentration": "Null",
  "ETL_deposition_method": "Thermal evaporation/Thermal evaporation",
  "ETL_deposition_solution_concentration": "Null/Null",
  "ETL_deposition_solvents_compound": "Null/Null",
  "ETL_deposition_synthesis_atmosphere": "Null",
  "ETL_deposition_synthesis_atmosphere_pressure": "Null",
  "ETL_deposition_synthesis_atmosphere_relative_humidity": "Null",
  "ETL_deposition_spin_coating_speed": "Null/Null",
  "ETL_deposition_spin_coating_time": "Null/Null",
  "ETL_deposition_thermal_annealing_temperature": "Null/Null",
  "ETL_deposition_thermal_annealing_time": "Null/Null",
  "Perovskite_dimension": "3D",
  "Perovskite_thickness": "Null",
  "Perovskite_composition_long_form": "Cs0.05(FA0.95MA0.05)0.95Pb(I0.95Br0.05)3",
  "Perovskite_additive_compound": "PbI2;MACl",
  "Perovskite_additive_concentration": "3 mol%;30 mol%",
  "Perovskite_bandgap": "1.55 eV",
  "Perovskite_deposition_method": "Spin-coating",
  "Perovskite_deposition_sequential_spin_coating": "False",
  "Perovskite_deposition_spin_coating_antisolvent": "Diethyl ether",
  "Perovskite_deposition_reaction_solutions_compounds": "FAI;MABr;CsI;PbBr2;PbI2",
  "Perovskite_deposition_reaction_solutions_concentrations": "Null;Null;Null;Null;Null",
  "Perovskite_deposition_final_solutions_concentration_before_deposition": "1.5 M",
  "Perovskite_deposition_solvents_compound": "DMF;DMSO",
  "Perovskite_deposition_solvents_mixing_ratio": "4:1",
  "Perovskite_deposition_synthesis_atmosphere": "Nitrogen",
  "Perovskite_deposition_synthesis_atmosphere_pressure": "Null",
  "Perovskite_deposition_synthesis_atmosphere_relative_humidity": "Null",
  "Perovskite_deposition_spin_coating_speed": "2000 rpm;5000 rpm",
  "Perovskite_deposition_spin_coating_time": "10 s;40 s",
  "Perovskite_deposition_thermal_annealing_atmosphere": "Null",
  "Perovskite_deposition_thermal_annealing_temperature": "100 °C",
  "Perovskite_deposition_thermal_annealing_time": "30 min",
  "Perovskite_surface_treatment_material": "Null",
  "Perovskite_surface_treatment_method": "Null",
  "Perovskite_surface_treatment_solution_concentration": "Null",
  "Perovskite_surface_treatment_solvents_compound": "Null",
  "Perovskite_surface_treatment_synthesis_atmosphere": "Null",
  "Perovskite_surface_treatment_synthesis_atmosphere_pressure": "Null",
  "Perovskite_surface_treatment_synthesis_atmosphere_relative_humidity": "Null",
  "Perovskite_surface_treatment_deposition_spin_coating_speed": "Null",
  "Perovskite_surface_treatment_deposition_spin_coating_time": "Null",
  "Perovskite_surface_treatment_deposition_thermal_annealing_temperature": "Null",
  "Perovskite_surface_treatment_deposition_thermal_annealing_time": "Null",
  "HTL_thickness": "Null/100 nm",
  "HTL_stack_sequence": "Me-4PACz/Al2O3 PIC",
  "HTL_additive_compound": "Null",
  "HTL_additive_concentration": "Null",
  "HTL_deposition_method": "Spin-coating/Spin-coating",
  "HTL_deposition_solution_concentration": "0.5 mg/mL;1.4 mg/mL",
  "HTL_deposition_solvents_compound": "Ethyl alcohol;Isopropanol",
  "HTL_deposition_synthesis_atmosphere": "Nitrogen",
  "HTL_deposition_synthesis_atmosphere_pressure": "Null",
  "HTL_deposition_synthesis_atmosphere_relative_humidity": "Null",
  "HTL_deposition_spin_coating_speed": "3000 rpm;4000 rpm",
  "HTL_deposition_spin_coating_time": "30 s;30 s",
  "HTL_deposition_thermal_annealing_temperature": "100 °C;100 °C",
  "HTL_deposition_thermal_annealing_time": "10 min;15 min",
  "Backcontact_thickness": "100 nm",
  "Beckcontact_deposition_method": "Thermal evaporation",
  "Backcontact_deposition_atmosphere_pressure": "Null",
  "Encapsulation_method": "None",
  "Encapsulation_atmosphere": "Null",
  "JV_measured_device_matching": "True",
  "JV_measured_reverse_scan_Voc": "1.208 V",
  "JV_measured_reverse_scan_Jsc": "25.08 mA/cm2",
  "JV_measured_reverse_scan_FF": "84.37 %",
  "JV_measured_reverse_scan_PCE": "25.56 %",
  "JV_measured_forward_scan_Voc": "Null",
  "JV_measured_forward_scan_Jsc": "Null",
  "JV_measured_forward_scan_FF": "Null",
  "JV_measured_forward_scan_PCE": "Null",
  "JV_measured_light_spectra": "AM1.5G",
  "JV_measured_light_spectra_intensity": "100 mW/cm2",
  "JV_measured_scan_speed": "0.1 V/s",
  "JV_measured_scan_delay_time": "50 ms",
  "JV_certified_PCE": "24.9 %",
  "Stabilized_measured_PCE": "25.5 %",
  "Stabilized_certified_PCE": "24.71 %",
  "Stability_test_device_matching": "True",
  "Stability_test_temperature": "85 °C",
  "Stability_test_atmosphere": "Nitrogen",
  "Stability_test_light_spectra": "Null",
  "Stability_test_light_intensity": "Null",
  "Stability_test_relative_humidity": "Null",
  "Stability_PCE_after_time": "1000 hours",
  "Stability_PCE_after_time_value": "98 %"
}

File: dataset/2021-2025/10.1126_science.ade3126/Device_BestPCE_o3_10.1126_science.ade3126.json
{
  "Ref_DOI": "10.1126/science.ade3126",
  "Ref_journal": "Science",
  "Ref_publication_year": "2023",
  "Ref_title": "Reducing nonradiative recombination in perovskite solar cells with a porous insulator contact",
  "Cell_architecture": "PIN",
  "Cell_stack_sequence": "ITO/Me-4PACz/PIC/perovskite/C60/BCP/Ag",
  "Cell_area_measured": "0.06 cm2",
  "ETL_thickness": "30 nm/5 nm",
  "ETL_stack_sequence": "C60/BCP",
  "ETL_additive_compound": "Null",
  "ETL_additive_concentration": "Null",
  "ETL_deposition_method": "Thermal evaporation",
  "ETL_deposition_solution_concentration": "Null",
  "ETL_deposition_solvents_compound": "Null",
  "ETL_deposition_synthesis_atmosphere": "Null",
  "ETL_deposition_synthesis_atmosphere_pressure": "Null",
  "ETL_deposition_synthesis_atmosphere_relative_humidity": "Null",
  "ETL_deposition_spin_coating_speed": "Null",
  "ETL_deposition_spin_coating_time": "Null",
  "ETL_deposition_thermal_annealing_temperature": "Null",
  "ETL_deposition_thermal_annealing_time": "Null",
  "Perovskite_dimension": "3D",
  "Perovskite_thickness": "Null",
  "Perovskite_composition_long_form": "Cs0.05(FA0.95MA0.05)0.95Pb(I0.95Br0.05)3",
  "Perovskite_additive_compound": "PbI2;MACl",
  "Perovskite_additive_concentration": "3 mol%;30 mol%",
  "Perovskite_bandgap": "1.55 eV",
  "Perovskite_deposition_method": "Spin-coating",
  "Perovskite_deposition_sequential_spin_coating": "False",
  "Perovskite_deposition_spin_coating_antisolvent": "Diethyl ether",
  "Perovskite_deposition_reaction_solutions_compounds": "FAI;MABr;CsI;PbBr2;PbI2;MACl",
  "Perovskite_deposition_reaction_solutions_concentrations": "Null",
  "Perovskite_deposition_final_solutions_concentration_before_deposition": "1.5 M",
  "Perovskite_deposition_solvents_compound": "DMF;DMSO",
  "Perovskite_deposition_solvents_mixing_ratio": "4:1",
  "Perovskite_deposition_synthesis_atmosphere": "N2",
  "Perovskite_deposition_synthesis_atmosphere_pressure": "1 atm",
  "Perovskite_deposition_synthesis_atmosphere_relative_humidity": "Null",
  "Perovskite_deposition_spin_coating_speed": "2000 rpm;5000 rpm",
  "Perovskite_deposition_spin_coating_time": "10 s;40 s",
  "Perovskite_deposition_thermal_annealing_atmosphere": "N2",
  "Perovskite_deposition_thermal_annealing_temperature": "100 °C",
  "Perovskite_deposition_thermal_annealing_time": "30 min",
  "Perovskite_surface_treatment_material": "Null",
  "Perovskite_surface_treatment_method": "Null",
  "Perovskite_surface_treatment_solution_concentration": "Null",
  "Perovskite_surface_treatment_solvents_compound": "Null",
  "Perovskite_surface_treatment_synthesis_atmosphere": "Null",
  "Perovskite_surface_treatment_synthesis_atmosphere_pressure": "Null",
  "Perovskite_surface_treatment_synthesis_atmosphere_relative_humidity": "Null",
  "Perovskite_surface_treatment_deposition_spin_coating_speed": "Null",
  "Perovskite_surface_treatment_deposition_spin_coating_time": "Null",
  "Perovskite_surface_treatment_deposition_thermal_annealing_temperature": "Null",
  "Perovskite_surface_treatment_deposition_thermal_annealing_time": "Null",
  "HTL_thickness": "Null",
  "HTL_stack_sequence": "Me-4PACz",
  "HTL_additive_compound": "Null",
  "HTL_additive_concentration": "Null",
  "HTL_deposition_method": "Spin-coating",
  "HTL_deposition_solution_concentration": "0.5 mg/mL",
  "HTL_deposition_solvents_compound": "Ethanol",
  "HTL_deposition_synthesis_atmosphere": "N2",
  "HTL_deposition_synthesis_atmosphere_pressure": "1 atm",
  "HTL_deposition_synthesis_atmosphere_relative_humidity": "Null",
  "HTL_deposition_spin_coating_speed": "3000 rpm",
  "HTL_deposition_spin_coating_time": "30 s",
  "HTL_deposition_thermal_annealing_temperature": "100 °C",
  "HTL_deposition_thermal_annealing_time": "10 min",
  "Backcontact_thickness": "100 nm",
  "Beckcontact_deposition_method": "Thermal evaporation",
  "Backcontact_deposition_atmosphere_pressure": "Null",
  "Encapsulation_method": "Null",
  "Encapsulation_atmosphere": "Null",
  "JV_measured_device_matching": "True",
  "JV_measured_reverse_scan_Voc": "1.208 V",
  "JV_measured_reverse_scan_Jsc": "25.08 mA/cm2",
  "JV_measured_reverse_scan_FF": "84.37 %",
  "JV_measured_reverse_scan_PCE": "25.56 %",
  "JV_measured_forward_scan_Voc": "Null",
  "JV_measured_forward_scan_Jsc": "Null",
  "JV_measured_forward_scan_FF": "Null",
  "JV_measured_forward_scan_PCE": "Null",
  "JV_measured_light_spectra": "AM1.5G",
  "JV_measured_light_spectra_intensity": "100 mW/cm2",
  "JV_measured_scan_speed": "0.1 V/s",
  "JV_measured_scan_delay_time": "50 ms",
  "JV_certified_PCE": "Null",
  "Stabilized_measured_PCE": "25.5 %",
  "Stabilized_certified_PCE": "Null",
  "Stability_test_device_matching": "False",
  "Stability_test_temperature": "Null",
  "Stability_test_atmosphere": "Null",
  "Stability_test_light_spectra": "Null",
  "Stability_test_light_intensity": "Null",
  "Stability_test_relative_humidity": "Null",
  "Stability_PCE_after_time": "Null",
  "Stability_PCE_after_time_value": "Null"
}

File: dataset/2021-2025/10.1126_science.ade3126/Device_BestPCE_o4_mini_10.1126_science.ade3126.json
{
  "Ref_DOI": "10.1126/science.ade3126",
  "Ref_journal": "Science",
  "Ref_publication_year": "2023",
  "Ref_title": "Reducing nonradiative recombination in perovskite solar cells with a porous insulator contact",
  "Cell_architecture": "PIN",
  "Cell_stack_sequence": "ITO/Me-4PACz/PIC/perovskite/C60/BCP/Ag",
  "Cell_area_measured": "0.06 cm2",
  "ETL_thickness": "30 nm/5 nm",
  "ETL_stack_sequence": "C60/BCP",
  "ETL_additive_compound": "Null",
  "ETL_additive_concentration": "Null",
  "ETL_deposition_method": "Thermal evaporation",
  "ETL_deposition_solution_concentration": "Null",
  "ETL_deposition_solvents_compound": "Null",
  "ETL_deposition_synthesis_atmosphere": "Null",
  "ETL_deposition_synthesis_atmosphere_pressure": "Null",
  "ETL_deposition_synthesis_atmosphere_relative_humidity": "Null",
  "ETL_deposition_spin_coating_speed": "Null",
  "ETL_deposition_spin_coating_time": "Null",
  "ETL_deposition_thermal_annealing_temperature": "Null",
  "ETL_deposition_thermal_annealing_time": "Null",
  "Perovskite_dimension": "3D",
  "Perovskite_thickness": "Null",
  "Perovskite_composition_long_form": "Cs0.05(FA0.95MA0.05)0.95Pb(I0.95Br0.05)3",
  "Perovskite_additive_compound": "PbI2;MACl",
  "Perovskite_additive_concentration": "3 mol%;30 mol%",
  "Perovskite_bandgap": "1.55 eV",
  "Perovskite_deposition_method": "Spin-coating",
  "Perovskite_deposition_sequential_spin_coating": "False",
  "Perovskite_deposition_spin_coating_antisolvent": "Diethyl ether",
  "Perovskite_deposition_reaction_solutions_compounds": "Null",
  "Perovskite_deposition_reaction_solutions_concentrations": "Null",
  "Perovskite_deposition_final_solutions_concentration_before_deposition": "1.5 M",
  "Perovskite_deposition_solvents_compound": "DMF;DMSO",
  "Perovskite_deposition_solvents_mixing_ratio": "4:1",
  "Perovskite_deposition_synthesis_atmosphere": "Nitrogen",
  "Perovskite_deposition_synthesis_atmosphere_pressure": "1 atm",
  "Perovskite_deposition_synthesis_atmosphere_relative_humidity": "Null",
  "Perovskite_deposition_spin_coating_speed": "2000 rpm;5000 rpm",
  "Perovskite_deposition_spin_coating_time": "10 s;40 s",
  "Perovskite_deposition_thermal_annealing_atmosphere": "Nitrogen",
  "Perovskite_deposition_thermal_annealing_temperature": "100 °C",
  "Perovskite_deposition_thermal_annealing_time": "30 min",
  "Perovskite_surface_treatment_material": "Null",
  "Perovskite_surface_treatment_method": "Null",
  "Perovskite_surface_treatment_solution_concentration": "Null",
  "Perovskite_surface_treatment_solvents_compound": "Null",
  "Perovskite_surface_treatment_synthesis_atmosphere": "Null",
  "Perovskite_surface_treatment_synthesis_atmosphere_pressure": "Null",
  "Perovskite_surface_treatment_synthesis_atmosphere_relative_humidity": "Null",
  "Perovskite_surface_treatment_deposition_spin_coating_speed": "Null",
  "Perovskite_surface_treatment_deposition_spin_coating_time": "Null",
  "Perovskite_surface_treatment_deposition_thermal_annealing_temperature": "Null",
  "Perovskite_surface_treatment_deposition_thermal_annealing_time": "Null",
  "HTL_thickness": "Null",
  "HTL_stack_sequence": "Me-4PACz",
  "HTL_additive_compound": "Null",
  "HTL_additive_concentration": "Null",
  "HTL_deposition_method": "Spin-coating",
  "HTL_deposition_solution_concentration": "0.5 mg/mL",
  "HTL_deposition_solvents_compound": "Ethyl alcohol",
  "HTL_deposition_synthesis_atmosphere": "Nitrogen",
  "HTL_deposition_synthesis_atmosphere_pressure": "1 atm",
  "HTL_deposition_synthesis_atmosphere_relative_humidity": "Null",
  "HTL_deposition_spin_coating_speed": "3000 rpm",
  "HTL_deposition_spin_coating_time": "30 s",
  "HTL_deposition_thermal_annealing_temperature": "100 °C",
  "HTL_deposition_thermal_annealing_time": "10 min",
  "Backcontact_thickness": "100 nm",
  "Beckcontact_deposition_method": "Thermal evaporation",
  "Backcontact_deposition_atmosphere_pressure": "Null",
  "Encapsulation_method": "Null",
  "Encapsulation_atmosphere": "Null",
  "JV_measured_device_matching": "True",
  "JV_measured_reverse_scan_Voc": "1.208 V",
  "JV_measured_reverse_scan_Jsc": "25.08 mA/cm2",
  "JV_measured_reverse_scan_FF": "84.37 %",
  "JV_measured_reverse_scan_PCE": "25.56 %",
  "JV_measured_forward_scan_Voc": "Null",
  "JV_measured_forward_scan_Jsc": "Null",
  "JV_measured_forward_scan_FF": "Null",
  "JV_measured_forward_scan_PCE": "Null",
  "JV_measured_light_spectra": "AM1.5G",
  "JV_measured_light_spectra_intensity": "100 mW/cm2",
  "JV_measured_scan_speed": "0.1 V/s",
  "JV_measured_scan_delay_time": "50 ms",
  "JV_certified_PCE": "Null",
  "Stabilized_measured_PCE": "25.50 %",
  "Stabilized_certified_PCE": "Null",
  "Stability_test_device_matching": "False",
  "Stability_test_temperature": "Null",
  "Stability_test_atmosphere": "Null",
  "Stability_test_light_spectra": "Null",
  "Stability_test_light_intensity": "Null",
  "Stability_test_relative_humidity": "Null",
  "Stability_PCE_after_time": "Null",
  "Stability_PCE_after_time_value": "Null"
}

File: dataset/2021-2025/10.1126_science.ade3970/Device_BestPCE_10.1126_science.ade3970.json
{
    "Ref_DOI": "10.1126/science.ade3970",
    "Ref_journal": "Science",
    "Ref_publication_year": "2023",
    "Ref_title": "Rational design of Lewis base molecules for stable and efficient inverted perovskite solar cells",
    "Cell_architecture": "PIN",
    "Cell_stack_sequence": "Glass/FTO/NiOx/Me-4PACz/DPPP/FA0.95Cs0.05PbI3/PEAI/C60/SnO2/Ag",
    "Cell_area_measured": "0.1 cm2",
    "ETL_thickness": "Null",
    "ETL_stack_sequence": "C60/SnO2",
    "ETL_additive_compound": "Null",
    "ETL_additive_concentration": "Null",
    "ETL_deposition_method": "Thermal evaporation/ALD",
    "ETL_deposition_solution_concentration": "Null",
    "ETL_deposition_solvents_compound": "Null",
    "ETL_deposition_synthesis_atmosphere": "Null",
    "ETL_deposition_synthesis_atmosphere_pressure": "Null",
    "ETL_deposition_synthesis_atmosphere_relative_humidity": "Null",
    "ETL_deposition_spin_coating_speed": "Null",
    "ETL_deposition_spin_coating_time": "Null",
    "ETL_deposition_thermal_annealing_temperature": "Null",
    "ETL_deposition_thermal_annealing_time": "Null",
    "Perovskite_dimension": "3D",
    "Perovskite_thickness": "Null",
    "Perovskite_composition_long_form": "FA0.95Cs0.05PbI3",
    "Perovskite_additive_compound": "MAPbBr3;MACl",
    "Perovskite_additive_concentration": "0.6 mol%;10 mol%",
    "Perovskite_bandgap": "Null",
    "Perovskite_deposition_method": "Spin-coating",
    "Perovskite_deposition_sequential_spin_coating": "False",
    "Perovskite_deposition_spin_coating_antisolvent": "Ethyl acetate",
    "Perovskite_deposition_reaction_solutions_compounds": "CsI;FAI;PbI2;MAPbBr3;MACl",
    "Perovskite_deposition_reaction_solutions_concentrations": "Null",
    "Perovskite_deposition_final_solutions_concentration_before_deposition": "1.45 M",
    "Perovskite_deposition_solvents_compound": "DMF;DMSO",
    "Perovskite_deposition_solvents_mixing_ratio": "5:1",
    "Perovskite_deposition_synthesis_atmosphere": "Glovebox",
    "Perovskite_deposition_synthesis_atmosphere_pressure": "Null",
    "Perovskite_deposition_synthesis_atmosphere_relative_humidity": "Null",
    "Perovskite_deposition_spin_coating_speed": "1000 rpm;4000 rpm",
    "Perovskite_deposition_spin_coating_time": "10 s;40 s",
    "Perovskite_deposition_thermal_annealing_atmosphere": "Null",
    "Perovskite_deposition_thermal_annealing_temperature": "100 °C",
    "Perovskite_deposition_thermal_annealing_time": "30 min",
    "Perovskite_surface_treatment_material": "PEAI",
    "Perovskite_surface_treatment_method": "Spin-coating",
    "Perovskite_surface_treatment_solution_concentration": "1 mg/mL",
    "Perovskite_surface_treatment_solvents_compound": "IPA",
    "Perovskite_surface_treatment_synthesis_atmosphere": "Null",
    "Perovskite_surface_treatment_synthesis_atmosphere_pressure": "Null",
    "Perovskite_surface_treatment_synthesis_atmosphere_relative_humidity": "Null",
    "Perovskite_surface_treatment_deposition_spin_coating_speed": "4000 rpm",
    "Perovskite_surface_treatment_deposition_spin_coating_time": "30 s",
    "Perovskite_surface_treatment_deposition_thermal_annealing_temperature": "Null",
    "Perovskite_surface_treatment_deposition_thermal_annealing_time": "Null",
    "HTL_thickness": "Null",
    "HTL_stack_sequence": "NiOx/Me-4PACz/DPPP",
    "HTL_additive_compound": "Null",
    "HTL_additive_concentration": "Null",
    "HTL_deposition_method": "Spray-coating/Spin-coating",
    "HTL_deposition_solution_concentration": "Null",
    "HTL_deposition_solvents_compound": "Acetonitrile;Ethanol/CB/IPA",
    "HTL_deposition_synthesis_atmosphere": "Null",
    "HTL_deposition_synthesis_atmosphere_pressure": "Null",
    "HTL_deposition_synthesis_atmosphere_relative_humidity": "Null",
    "HTL_deposition_spin_coating_speed": "Null/4000 rpm/6000 rpm",
    "HTL_deposition_spin_coating_time": "Null/30 s/20 s",
    "HTL_deposition_thermal_annealing_temperature": "400 °C/100 °C/100 °C",
    "HTL_deposition_thermal_annealing_time": "40 min/10 min/2 min",
    "Backcontact_thickness": "120 nm",
    "Beckcontact_deposition_method": "Thermal evaporation",
    "Backcontact_deposition_atmosphere_pressure": "< 10-7 torr",
    "Encapsulation_method": "UV adhesive",
    "Encapsulation_atmosphere": "Null",
    "JV_measured_device_matching": "True",
    "JV_measured_reverse_scan_Voc": "1.16 V",
    "JV_measured_reverse_scan_Jsc": "25.73 mA/cm2",
    "JV_measured_reverse_scan_FF": "82.5 %",
    "JV_measured_reverse_scan_PCE": "24.5 %",
    "JV_measured_forward_scan_Voc": "1.16 V",
    "JV_measured_forward_scan_Jsc": "25.81 mA/cm2",
    "JV_measured_forward_scan_FF": "81.5 %",
    "JV_measured_forward_scan_PCE": "24.3 %",
    "JV_measured_light_spectra": "AM1.5G",
    "JV_measured_light_spectra_intensity": "100 mW/cm2",
    "JV_measured_scan_speed": "0.05 V/s",
    "JV_measured_scan_delay_time": "Null",
    "JV_certified_PCE": "Null",
    "Stabilized_measured_PCE": "23.5 %",
    "Stabilized_certified_PCE": "Null",
    "Stability_test_device_matching": "True",
    "Stability_test_temperature": "40 °C",
    "Stability_test_atmosphere": "N2",
    "Stability_test_light_spectra": "AM1.5G",
    "Stability_test_light_intensity": "1 sun",
    "Stability_test_relative_humidity": "Null",
    "Stability_PCE_after_time": ">3500 hours",
    "Stability_PCE_after_time_value": "23.5 %"
}

File: dataset/2021-2025/10.1126_science.ade3970/Device_BestPCE_Gemini_1.5_pro_10.1126_science.ade3970.json
{
  "Ref_DOI": "10.1126/science.ade3970",
  "Ref_journal": "Science",
  "Ref_publication_year": "2023",
  "Ref_title": "Rational design of Lewis base molecules for stable and efficient inverted perovskite solar cells",
  "Cell_architecture": "PIN",
  "Cell_stack_sequence": "glass/FTO/NiOx/Me-4PACz/DPPP/FA0.95Cs0.05PbI3/PEAI/C60/SnO2/Ag",
  "Cell_area_measured": "0.1 cm2",
  "ETL_thickness": "8 nm",
  "ETL_stack_sequence": "SnO2",
  "ETL_additive_compound": "Null",
  "ETL_additive_concentration": "Null",
  "ETL_deposition_method": "Atomic layer deposition",
  "ETL_deposition_solution_concentration": "Null",
  "ETL_deposition_solvents_compound": "Null",
  "ETL_deposition_synthesis_atmosphere": "Null",
  "ETL_deposition_synthesis_atmosphere_pressure": "Null",
  "ETL_deposition_synthesis_atmosphere_relative_humidity": "Null",
  "ETL_deposition_spin_coating_speed": "Null",
  "ETL_deposition_spin_coating_time": "Null",
  "ETL_deposition_thermal_annealing_temperature": "85 °C",
  "ETL_deposition_thermal_annealing_time": "Null",
  "Perovskite_dimension": "3D",
  "Perovskite_thickness": "Null",
  "Perovskite_composition_long_form": "FA0.95Cs0.05PbI3",
  "Perovskite_additive_compound": "MACl;MAPbBr3",
  "Perovskite_additive_concentration": "10 mol%;0.6 mol%",
  "Perovskite_bandgap": "Null",
  "Perovskite_deposition_method": "Spin-coating",
  "Perovskite_deposition_sequential_spin_coating": "False",
  "Perovskite_deposition_spin_coating_antisolvent": "Ethyl acetate",
  "Perovskite_deposition_reaction_solutions_compounds": "FAI;CsI;PbI2;MACl;MAPbBr3",
  "Perovskite_deposition_reaction_solutions_concentrations": "1.45 M;1.45 M;1.45 M + 9 mol% excess;0.0145 M;0.0087 M",
  "Perovskite_deposition_final_solutions_concentration_before_deposition": "1.45 M",
  "Perovskite_deposition_solvents_compound": "DMF;DMSO",
  "Perovskite_deposition_solvents_mixing_ratio": "5:1",
  "Perovskite_deposition_synthesis_atmosphere": "Null",
  "Perovskite_deposition_synthesis_atmosphere_pressure": "Null",
  "Perovskite_deposition_synthesis_atmosphere_relative_humidity": "Null",
  "Perovskite_deposition_spin_coating_speed": "1000 rpm;4000 rpm",
  "Perovskite_deposition_spin_coating_time": "10 s;40 s",
  "Perovskite_deposition_thermal_annealing_atmosphere": "Null",
  "Perovskite_deposition_thermal_annealing_temperature": "100 °C",
  "Perovskite_deposition_thermal_annealing_time": "30 min",
  "Perovskite_surface_treatment_material": "PEAI",
  "Perovskite_surface_treatment_method": "Spin-coating",
  "Perovskite_surface_treatment_solution_concentration": "1 mg/mL",
  "Perovskite_surface_treatment_solvents_compound": "IPA",
  "Perovskite_surface_treatment_synthesis_atmosphere": "Null",
  "Perovskite_surface_treatment_synthesis_atmosphere_pressure": "1 atm",
  "Perovskite_surface_treatment_synthesis_atmosphere_relative_humidity": "Null",
  "Perovskite_surface_treatment_deposition_spin_coating_speed": "4000 rpm",
  "Perovskite_surface_treatment_deposition_spin_coating_time": "30 s",
  "Perovskite_surface_treatment_deposition_thermal_annealing_temperature": "Null",
  "Perovskite_surface_treatment_deposition_thermal_annealing_time": "Null",
  "HTL_thickness": "Null",
  "HTL_stack_sequence": "NiOx/Me-4PACz/DPPP",
  "HTL_additive_compound": "Me-4PACz;DPPP",
  "HTL_additive_concentration": "Null;2 mg/mL",
  "HTL_deposition_method": "Spray-coating;Spin-coating;Spin-coating",
  "HTL_deposition_solution_concentration": "Null;Null;2 mg/mL",
  "HTL_deposition_solvents_compound": "Acetonitrile;Ethanol;IPA",
  "HTL_deposition_synthesis_atmosphere": "Null",
  "HTL_deposition_synthesis_atmosphere_pressure": "1 atm",
  "HTL_deposition_synthesis_atmosphere_relative_humidity": "Null",
  "HTL_deposition_spin_coating_speed": "Null;4000 rpm;6000 rpm",
  "HTL_deposition_spin_coating_time": "Null;30 s;20 s",
  "HTL_deposition_thermal_annealing_temperature": "400 °C;100 °C;100 °C",
  "HTL_deposition_thermal_annealing_time": "40 min;10 min;2 min",
  "Backcontact_thickness": "120 nm",
  "Beckcontact_deposition_method": "Thermal evaporation",
  "Backcontact_deposition_atmosphere_pressure": "<10^-7 torr",
  "Encapsulation_method": "UV-curable resins and glass slide",
  "Encapsulation_atmosphere": "Null",
  "JV_measured_device_matching": "True",
  "JV_measured_reverse_scan_Voc": "1.16 V",
  "JV_measured_reverse_scan_Jsc": "25.73 mA/cm2",
  "JV_measured_reverse_scan_FF": "82.5%",
  "JV_measured_reverse_scan_PCE": "24.5%",
  "JV_measured_forward_scan_Voc": "1.16 V",
  "JV_measured_forward_scan_Jsc": "25.81 mA/cm2",
  "JV_measured_forward_scan_FF": "81.5%",
  "JV_measured_forward_scan_PCE": "24.3%",
  "JV_measured_light_spectra": "AM1.5G",
  "JV_measured_light_spectra_intensity": "100 mW/cm2",
  "JV_measured_scan_speed": "0.05 V/s",
  "JV_measured_scan_delay_time": "Null",
  "JV_certified_PCE": "Null",
  "Stabilized_measured_PCE": "Null",
  "Stabilized_certified_PCE": "Null",
  "Stability_test_device_matching": "True",
  "Stability_test_temperature": "40 °C",
  "Stability_test_atmosphere": "N2",
  "Stability_test_light_spectra": "AM1.5G",
  "Stability_test_light_intensity": "1 sun",
  "Stability_test_relative_humidity": "Null",
  "Stability_PCE_after_time": "3500 hours",
  "Stability_PCE_after_time_value": "23.5%"
}

File: dataset/2021-2025/10.1126_science.ade3970/Device_BestPCE_Gemini_2.0_Flash_10.1126_science.ade3970.json
{
  "Ref_DOI": "10.1126/science.ade3970",
  "Ref_journal": "Science",
  "Ref_publication_year": "2023",
  "Ref_title": "Rational design of Lewis base molecules for stable and efficient inverted perovskite solar cells",
  "Cell_architecture": "PIN",
  "Cell_stack_sequence": "glass/FTO/NiOx/Me-4PACz/DPPP/FA0.95Cs0.05PbI3/PEAI/C60/SnO2/Ag",
  "Cell_area_measured": "0.1 cm2",
  "ETL_thickness": "8",
  "ETL_stack_sequence": "SnO2",
  "ETL_additive_compound": "Null",
  "ETL_additive_concentration": "Null",
  "ETL_deposition_method": "ALD",
  "ETL_deposition_solution_concentration": "Null",
  "ETL_deposition_solvents_compound": "Null",
  "ETL_deposition_synthesis_atmosphere": "Null",
  "ETL_deposition_synthesis_atmosphere_pressure": "Null",
  "ETL_deposition_synthesis_atmosphere_relative_humidity": "Null",
  "ETL_deposition_spin_coating_speed": "Null",
  "ETL_deposition_spin_coating_time": "Null",
  "ETL_deposition_thermal_annealing_temperature": "85",
  "ETL_deposition_thermal_annealing_time": "Null",
  "Perovskite_dimension": "3D",
  "Perovskite_thickness": "Null",
  "Perovskite_composition_long_form": "FA0.95Cs0.05PbI3",
  "Perovskite_additive_compound": "MAPbBr3; MACl",
  "Perovskite_additive_concentration": "0.6 mol%; 10 mol%",
  "Perovskite_bandgap": "Null",
  "Perovskite_deposition_method": "Spin-coating",
  "Perovskite_deposition_sequential_spin_coating": "False",
  "Perovskite_deposition_spin_coating_antisolvent": "Ethyl acetate",
  "Perovskite_deposition_reaction_solutions_compounds": "CsI; FAI; PbI2",
  "Perovskite_deposition_reaction_solutions_concentrations": "Null; Null; Null",
  "Perovskite_deposition_final_solutions_concentration_before_deposition": "Null",
  "Perovskite_deposition_solvents_compound": "DMF; DMSO",
  "Perovskite_deposition_solvents_mixing_ratio": "5:1",
  "Perovskite_deposition_synthesis_atmosphere": "Null",
  "Perovskite_deposition_synthesis_atmosphere_pressure": "Null",
  "Perovskite_deposition_synthesis_atmosphere_relative_humidity": "Null",
  "Perovskite_deposition_spin_coating_speed": "1000; 4000",
  "Perovskite_deposition_spin_coating_time": "10; 40",
  "Perovskite_deposition_thermal_annealing_atmosphere": "Null",
  "Perovskite_deposition_thermal_annealing_temperature": "100",
  "Perovskite_deposition_thermal_annealing_time": "30",
  "Perovskite_surface_treatment_material": "PEAI",
  "Perovskite_surface_treatment_method": "Spin-coating",
  "Perovskite_surface_treatment_solution_concentration": "1 mg/mL",
  "Perovskite_surface_treatment_solvents_compound": "IPA",
  "Perovskite_surface_treatment_synthesis_atmosphere": "Null",
  "Perovskite_surface_treatment_synthesis_atmosphere_pressure": "Null",
  "Perovskite_surface_treatment_synthesis_atmosphere_relative_humidity": "Null",
  "Perovskite_surface_treatment_deposition_spin_coating_speed": "4000",
  "Perovskite_surface_treatment_deposition_spin_coating_time": "30",
  "Perovskite_surface_treatment_deposition_thermal_annealing_temperature": "Null",
  "Perovskite_surface_treatment_deposition_thermal_annealing_time": "Null",
  "HTL_thickness": "Null",
  "HTL_stack_sequence": "NiOx/Me-4PACz/DPPP",
  "HTL_additive_compound": "Null",
  "HTL_additive_concentration": "Null",
  "HTL_deposition_method": "Spray-coating; Spin-coating; Spin-coating",
  "HTL_deposition_solution_concentration": "1081 mg bis(2,4-pentanedionato)nickel(II) hydrate in a mixed solvent of 120 mL acetonitrile and 5 mL ethanol; Saturated; 0.5, 1 and 2",
  "HTL_deposition_solvents_compound": "acetonitrile; CB; IPA",
  "HTL_deposition_synthesis_atmosphere": "Null",
  "HTL_deposition_synthesis_atmosphere_pressure": "Null",
  "HTL_deposition_synthesis_atmosphere_relative_humidity": "Null",
  "HTL_deposition_spin_coating_speed": "Null; 4000; 6000",
  "HTL_deposition_spin_coating_time": "Null; 30; 20",
  "HTL_deposition_thermal_annealing_temperature": "400; 100; 100",
  "HTL_deposition_thermal_annealing_time": "40; 10; 2",
  "Backcontact_thickness": "120",
  "Beckcontact_deposition_method": "Thermal evaporation",
  "Backcontact_deposition_atmosphere_pressure": "< 10-7 torr",
  "Encapsulation_method": "UV-curable resins",
  "Encapsulation_atmosphere": "Null",
  "JV_measured_device_matching": "True",
  "JV_measured_reverse_scan_Voc": "1.16",
  "JV_measured_reverse_scan_Jsc": "25.73",
  "JV_measured_reverse_scan_FF": "82.5",
  "JV_measured_reverse_scan_PCE": "24.5",
  "JV_measured_forward_scan_Voc": "1.16",
  "JV_measured_forward_scan_Jsc": "25.81",
  "JV_measured_forward_scan_FF": "81.5",
  "JV_measured_forward_scan_PCE": "24.3",
  "JV_measured_light_spectra": "AM1.5G",
  "JV_measured_light_spectra_intensity": "100 mW cm−2",
  "JV_measured_scan_speed": "0.05 V/s",
  "JV_measured_scan_delay_time": "Null",
  "JV_certified_PCE": "Null",
  "Stabilized_measured_PCE": "Null",
  "Stabilized_certified_PCE": "Null",
  "Stability_test_device_matching": "True",
  "Stability_test_temperature": "40",
  "Stability_test_atmosphere": "N2",
  "Stability_test_light_spectra": "AM1.5",
  "Stability_test_light_intensity": "1 sun",
  "Stability_test_relative_humidity": "Null",
  "Stability_PCE_after_time": ">3500 hours",
  "Stability_PCE_after_time_value": "~23.5"
}

File: dataset/2021-2025/10.1126_science.ade3970/Device_BestPCE_claude_haiku_10.1126_science.ade3970.json
{
  "Ref_DOI": "10.1126/science.ade3970",
  "Ref_journal": "Science",
  "Ref_publication_year": "2023",
  "Ref_title": "Rational design of Lewis base molecules for stable and efficient inverted perovskite solar cells",
  "Cell_architecture": "PIN",
  "Cell_stack_sequence": "Glass/FTO/NiOx/Me-4PACz/DPPP/FA0.95Cs0.05PbI3/PEAI/C60/SnO2/Ag",
  "Cell_area_measured": "0.1 cm2",
  "ETL_thickness": "8 nm",
  "ETL_stack_sequence": "SnO2",
  "ETL_additive_compound": "Null",
  "ETL_additive_concentration": "Null",
  "ETL_deposition_method": "Atomic layer deposition",
  "ETL_deposition_solution_concentration": "Null",
  "ETL_deposition_solvents_compound": "Null",
  "ETL_deposition_synthesis_atmosphere": "Null",
  "ETL_deposition_synthesis_atmosphere_pressure": "Null",
  "ETL_deposition_synthesis_atmosphere_relative_humidity": "Null",
  "ETL_deposition_spin_coating_speed": "Null",
  "ETL_deposition_spin_coating_time": "Null",
  "ETL_deposition_thermal_annealing_temperature": "85",
  "ETL_deposition_thermal_annealing_time": "Null",
  "Perovskite_dimension": "3D",
  "Perovskite_thickness": "Null",
  "Perovskite_composition_long_form": "FA0.95Cs0.05PbI3",
  "Perovskite_additive_compound": "MAPbBr3; MACl",
  "Perovskite_additive_concentration": "0.6 mol%; 10 mol%",
  "Perovskite_bandgap": "Null",
  "Perovskite_deposition_method": "Spin-coating",
  "Perovskite_deposition_sequential_spin_coating": "False",
  "Perovskite_deposition_spin_coating_antisolvent": "Ethyl acetate",
  "Perovskite_deposition_reaction_solutions_compounds": "CsI; FAI; PbI2",
  "Perovskite_deposition_reaction_solutions_concentrations": "Null",
  "Perovskite_deposition_final_solutions_concentration_before_deposition": "1.45 M",
  "Perovskite_deposition_solvents_compound": "DMF; DMSO",
  "Perovskite_deposition_solvents_mixing_ratio": "5:1",
  "Perovskite_deposition_synthesis_atmosphere": "Nitrogen",
  "Perovskite_deposition_synthesis_atmosphere_pressure": "1 atm",
  "Perovskite_deposition_synthesis_atmosphere_relative_humidity": "Null",
  "Perovskite_deposition_spin_coating_speed": "1000; 4000",
  "Perovskite_deposition_spin_coating_time": "10; 40",
  "Perovskite_deposition_thermal_annealing_atmosphere": "Air",
  "Perovskite_deposition_thermal_annealing_temperature": "100",
  "Perovskite_deposition_thermal_annealing_time": "30",
  "Perovskite_surface_treatment_material": "PEAI",
  "Perovskite_surface_treatment_method": "Spin-coating",
  "Perovskite_surface_treatment_solution_concentration": "1 mg/mL",
  "Perovskite_surface_treatment_solvents_compound": "IPA",
  "Perovskite_surface_treatment_synthesis_atmosphere": "Null",
  "Perovskite_surface_treatment_synthesis_atmosphere_pressure": "Null",
  "Perovskite_surface_treatment_synthesis_atmosphere_relative_humidity": "Null",
  "Perovskite_surface_treatment_deposition_spin_coating_speed": "4000",
  "Perovskite_surface_treatment_deposition_spin_coating_time": "30",
  "Perovskite_surface_treatment_deposition_thermal_annealing_temperature": "Null",
  "Perovskite_surface_treatment_deposition_thermal_annealing_time": "Null",
  "HTL_thickness": "Null",
  "HTL_stack_sequence": "NiOx/Me-4PACz",
  "HTL_additive_compound": "Me-4PACz",
  "HTL_additive_concentration": "Null",
  "HTL_deposition_method": "Spray-coating; Spin-coating",
  "HTL_deposition_solution_concentration": "Null",
  "HTL_deposition_solvents_compound": "Acetonitrile; Ethanol; Chlorobenzene",
  "HTL_deposition_synthesis_atmosphere": "Null",
  "HTL_deposition_synthesis_atmosphere_pressure": "Null",
  "HTL_deposition_synthesis_atmosphere_relative_humidity": "Null",
  "HTL_deposition_spin_coating_speed": "4000",
  "HTL_deposition_spin_coating_time": "30",
  "HTL_deposition_thermal_annealing_temperature": "400; 100",
  "HTL_deposition_thermal_annealing_time": "40; 10",
  "Backcontact_thickness": "120",
  "Beckcontact_deposition_method": "Thermal evaporation",
  "Backcontact_deposition_atmosphere_pressure": "<10-7 torr",
  "Encapsulation_method": "UV-curable resins",
  "Encapsulation_atmosphere": "Null",
  "JV_measured_device_matching": "True",
  "JV_measured_reverse_scan_Voc": "1.16",
  "JV_measured_reverse_scan_Jsc": "25.73",
  "JV_measured_reverse_scan_FF": "82.5",
  "JV_measured_reverse_scan_PCE": "24.5",
  "JV_measured_forward_scan_Voc": "1.16",
  "JV_measured_forward_scan_Jsc": "25.81",
  "JV_measured_forward_scan_FF": "81.5",
  "JV_measured_forward_scan_PCE": "24.3",
  "JV_measured_light_spectra": "AM1.5G",
  "JV_measured_light_spectra_intensity": "100 mW/cm2",
  "JV_measured_scan_speed": "0.05",
  "JV_measured_scan_delay_time": "Null",
  "JV_certified_PCE": "Null",
  "Stabilized_measured_PCE": "23.5",
  "Stabilized_certified_PCE": "Null",
  "Stability_test_device_matching": "True",
  "Stability_test_temperature": "40",
  "Stability_test_atmosphere": "Nitrogen",
  "Stability_test_light_spectra": "AM1.5G",
  "Stability_test_light_intensity": "1 sun",
  "Stability_test_relative_humidity": "Null",
  "Stability_PCE_after_time": "3500 hours",
  "Stability_PCE_after_time_value": "~23.5"
}

File: dataset/2021-2025/10.1126_science.ade3970/Device_BestPCE_gpt4o_10.1126_science.ade3970.json
{
  "Ref_DOI": "10.1126/science.ade3970",
  "Ref_journal": "Science",
  "Ref_publication_year": "2023",
  "Ref_title": "Rational design of Lewis base molecules for stable and efficient inverted perovskite solar cells",
  "Cell_architecture": "PIN",
  "Cell_stack_sequence": "glass/FTO/NiOx/Me-4PACz/DPPP/FA0.95Cs0.05PbI3/PEAI/C60/SnO2/Ag",
  "Cell_area_measured": "0.1 cm2",
  "ETL_thickness": "",
  "ETL_stack_sequence": "C60/SnO2",
  "ETL_additive_compound": "Null",
  "ETL_additive_concentration": "Null",
  "ETL_deposition_method": "Thermal evaporation/ALD",
  "ETL_deposition_solution_concentration": "Null",
  "ETL_deposition_solvents_compound": "Null",
  "ETL_deposition_synthesis_atmosphere": "Null",
  "ETL_deposition_synthesis_atmosphere_pressure": "Null",
  "ETL_deposition_synthesis_atmosphere_relative_humidity": "Null",
  "ETL_deposition_spin_coating_speed": "Null",
  "ETL_deposition_spin_coating_time": "Null",
  "ETL_deposition_thermal_annealing_temperature": "Null",
  "ETL_deposition_thermal_annealing_time": "Null",
  "Perovskite_dimension": "3D",
  "Perovskite_thickness": "Null",
  "Perovskite_composition_long_form": "FA0.95Cs0.05PbI3",
  "Perovskite_additive_compound": "MAPbBr3;MACl",
  "Perovskite_additive_concentration": "0.6 mol%;10 mol%",
  "Perovskite_bandgap": "Null",
  "Perovskite_deposition_method": "Spin-coating",
  "Perovskite_deposition_sequential_spin_coating": "False",
  "Perovskite_deposition_spin_coating_antisolvent": "Ethyl acetate",
  "Perovskite_deposition_reaction_solutions_compounds": "CsI;FAI;PbI2;MAPbBr3;MACl",
  "Perovskite_deposition_reaction_solutions_concentrations": "Null",
  "Perovskite_deposition_final_solutions_concentration_before_deposition": "1.45 M",
  "Perovskite_deposition_solvents_compound": "DMF;DMSO",
  "Perovskite_deposition_solvents_mixing_ratio": "5:1",
  "Perovskite_deposition_synthesis_atmosphere": "Null",
  "Perovskite_deposition_synthesis_atmosphere_pressure": "Null",
  "Perovskite_deposition_synthesis_atmosphere_relative_humidity": "Null",
  "Perovskite_deposition_spin_coating_speed": "1000 rpm;4000 rpm",
  "Perovskite_deposition_spin_coating_time": "10 s;40 s",
  "Perovskite_deposition_thermal_annealing_atmosphere": "Null",
  "Perovskite_deposition_thermal_annealing_temperature": "100 °C",
  "Perovskite_deposition_thermal_annealing_time": "30 min",
  "Perovskite_surface_treatment_material": "PEAI",
  "Perovskite_surface_treatment_method": "Spin-coating",
  "Perovskite_surface_treatment_solution_concentration": "1 mg/mL",
  "Perovskite_surface_treatment_solvents_compound": "IPA",
  "Perovskite_surface_treatment_synthesis_atmosphere": "Null",
  "Perovskite_surface_treatment_synthesis_atmosphere_pressure": "Null",
  "Perovskite_surface_treatment_synthesis_atmosphere_relative_humidity": "Null",
  "Perovskite_surface_treatment_deposition_spin_coating_speed": "4000 rpm",
  "Perovskite_surface_treatment_deposition_spin_coating_time": "30 s",
  "Perovskite_surface_treatment_deposition_thermal_annealing_temperature": "Null",
  "Perovskite_surface_treatment_deposition_thermal_annealing_time": "Null",
  "HTL_thickness": "Null",
  "HTL_stack_sequence": "NiOx/Me-4PACz/DPPP",
  "HTL_additive_compound": "Null",
  "HTL_additive_concentration": "Null",
  "HTL_deposition_method": "Spray-coating/Spin-coating/Spin-coating",
  "HTL_deposition_solution_concentration": "Null",
  "HTL_deposition_solvents_compound": "Acetonitrile;Ethanol/Chlorobenzene/IPA",
  "HTL_deposition_synthesis_atmosphere": "Null",
  "HTL_deposition_synthesis_atmosphere_pressure": "Null",
  "HTL_deposition_synthesis_atmosphere_relative_humidity": "Null",
  "HTL_deposition_spin_coating_speed": "Null/4000 rpm/6000 rpm",
  "HTL_deposition_spin_coating_time": "Null/30 s/20 s",
  "HTL_deposition_thermal_annealing_temperature": "400 °C/100 °C/100 °C",
  "HTL_deposition_thermal_annealing_time": "40 min/10 min/2 min",
  "Backcontact_thickness": "120 nm",
  "Beckcontact_deposition_method": "Thermal evaporation",
  "Backcontact_deposition_atmosphere_pressure": "< 10-7 torr",
  "Encapsulation_method": "UV adhesive",
  "Encapsulation_atmosphere": "Null",
  "JV_measured_device_matching": "True",
  "JV_measured_reverse_scan_Voc": "1.16 V",
  "JV_measured_reverse_scan_Jsc": "25.73 mA/cm2",
  "JV_measured_reverse_scan_FF": "82.5 %",
  "JV_measured_reverse_scan_PCE": "24.5 %",
  "JV_measured_forward_scan_Voc": "1.16 V",
  "JV_measured_forward_scan_Jsc": "25.81 mA/cm2",
  "JV_measured_forward_scan_FF": "81.5 %",
  "JV_measured_forward_scan_PCE": "24.3 %",
  "JV_measured_light_spectra": "AM1.5G",
  "JV_measured_light_spectra_intensity": "100 mW/cm2",
  "JV_measured_scan_speed": "0.05 V/s",
  "JV_measured_scan_delay_time": "Null",
  "JV_certified_PCE": "Null",
  "Stabilized_measured_PCE": "23.5 %",
  "Stabilized_certified_PCE": "Null",
  "Stability_test_device_matching": "True",
  "Stability_test_temperature": "40 °C",
  "Stability_test_atmosphere": "N2",
  "Stability_test_light_spectra": "AM1.5G",
  "Stability_test_light_intensity": "1 sun",
  "Stability_test_relative_humidity": "Null",
  "Stability_PCE_after_time": ">3500 hours",
  "Stability_PCE_after_time_value": "23.5 %"
}
