Repository: jiayijdong/PSCbench

# PSCbench


**PSCbench** is a novel benchmark for materials science research-level scientific
dataset curation sourced from published journals. The benchmark is designed to evaluate the complex classification capabilities,
strong domain knowledge, and advanced calculation skills of LLMs.

## Data


The PSCbench dataset is under dataset folder in json file format. Each file is list of dictionary and can be extracted using following scripts.
Each file stands for one published journal, which is fully elaborated in the paper. 

```
with open("./dataset/retroactive/{}.json".format(subject), encoding='utf-8') as json_file:
    problems=json.load(json_file)
```

File: dataset/2021-2025/10.1126_science.ade3970/Device_BestPCE_gpt4o_mini_10.1126_science.ade3970.json
{
  "Ref_DOI": "10.1126/science.ade3970",
  "Ref_journal": "Science",
  "Ref_publication_year": "2023",
  "Ref_title": "Rational design of Lewis base molecules for stable and efficient inverted perovskite solar cells",
  "Cell_architecture": "PIN",
  "Cell_stack_sequence": "glass/FTO/NiO x/Me-4PACz/DPPP/FA0.95Cs0.05PbI3/PEAI/C60/SnO2/Ag",
  "Cell_area_measured": "0.1 cm2",
  "ETL_thickness": "Null",
  "ETL_stack_sequence": "NiO x",
  "ETL_additive_compound": "Me-4PACz",
  "ETL_additive_concentration": "Null",
  "ETL_deposition_method": "Spin-coating",
  "ETL_deposition_solution_concentration": "Null",
  "ETL_deposition_solvents_compound": "Null",
  "ETL_deposition_synthesis_atmosphere": "Air",
  "ETL_deposition_synthesis_atmosphere_pressure": "1 atm",
  "ETL_deposition_synthesis_atmosphere_relative_humidity": "Null",
  "ETL_deposition_spin_coating_speed": "Null",
  "ETL_deposition_spin_coating_time": "Null",
  "ETL_deposition_thermal_annealing_temperature": "Null",
  "ETL_deposition_thermal_annealing_time": "Null",
  "Perovskite_dimension": "3D",
  "Perovskite_thickness": "Null",
  "Perovskite_composition_long_form": "FA0.95Cs0.05PbI3",
  "Perovskite_additive_compound": "Null",
  "Perovskite_additive_concentration": "Null",
  "Perovskite_bandgap": "Null",
  "Perovskite_deposition_method": "Spin-coating",
  "Perovskite_deposition_sequential_spin_coating": "False",
  "Perovskite_deposition_spin_coating_antisolvent": "Null",
  "Perovskite_deposition_reaction_solutions_compounds": "FAI;CsI;PbI2;MACl",
  "Perovskite_deposition_reaction_solutions_concentrations": "Null",
  "Perovskite_deposition_final_solutions_concentration_before_deposition": "Null",
  "Perovskite_deposition_solvents_compound": "DMF;DMSO",
  "Perovskite_deposition_solvents_mixing_ratio": "5:1",
  "Perovskite_deposition_synthesis_atmosphere": "Nitrogen",
  "Perovskite_deposition_synthesis_atmosphere_pressure": "1 atm",
  "Perovskite_deposition_synthesis_atmosphere_relative_humidity": "Null",
  "Perovskite_deposition_spin_coating_speed": "1000 rpm;4000 rpm",
  "Perovskite_deposition_spin_coating_time": "10 s;40 s",
  "Perovskite_deposition_thermal_annealing_atmosphere": "Air",
  "Perovskite_deposition_thermal_annealing_temperature": "100 °C",
  "Perovskite_deposition_thermal_annealing_time": "30 min",
  "Perovskite_surface_treatment_material": "PEAI",
  "Perovskite_surface_treatment_method": "Spin-coating",
  "Perovskite_surface_treatment_solution_concentration": "1 mg/mL",
  "Perovskite_surface_treatment_solvents_compound": "IPA",
  "Perovskite_surface_treatment_synthesis_atmosphere": "Air",
  "Perovskite_surface_treatment_synthesis_atmosphere_pressure": "1 atm",
  "Perovskite_surface_treatment_synthesis_atmosphere_relative_humidity": "Null",
  "Perovskite_surface_treatment_deposition_spin_coating_speed": "4000 rpm",
  "Perovskite_surface_treatment_deposition_spin_coating_time": "30 s",
  "Perovskite_surface_treatment_deposition_thermal_annealing_temperature": "Null",
  "Perovskite_surface_treatment_deposition_thermal_annealing_time": "Null",
  "HTL_thickness": "Null",
  "HTL_stack_sequence": "Null",
  "HTL_additive_compound": "Null",
  "HTL_additive_concentration": "Null",
  "HTL_deposition_method": "Null",
  "HTL_deposition_solution_concentration": "Null",
  "HTL_deposition_solvents_compound": "Null",
  "HTL_deposition_synthesis_atmosphere": "Null",
  "HTL_deposition_synthesis_atmosphere_pressure": "Null",
  "HTL_deposition_synthesis_atmosphere_relative_humidity": "Null",
  "HTL_deposition_spin_coating_speed": "Null",
  "HTL_deposition_spin_coating_time": "Null",
  "HTL_deposition_thermal_annealing_temperature": "Null",
  "HTL_deposition_thermal_annealing_time": "Null",
  "Backcontact_thickness": "120 nm",
  "Beckcontact_deposition_method": "Thermal evaporation",
  "Backcontact_deposition_atmosphere_pressure": "Null",
  "Encapsulation_method": "UV adhesive",
  "Encapsulation_atmosphere": "Air",
  "JV_measured_device_matching": "True",
  "JV_measured_reverse_scan_Voc": "1.16 V",
  "JV_measured_reverse_scan_Jsc": "25.73 mA/cm2",
  "JV_measured_reverse_scan_FF": "82.5 %",
  "JV_measured_reverse_scan_PCE": "24.5 %",
  "JV_measured_forward_scan_Voc": "1.16 V",
  "JV_measured_forward_scan_Jsc": "25.81 mA/cm2",
  "JV_measured_forward_scan_FF": "81.5 %",
  "JV_measured_forward_scan_PCE": "24.3 %",
  "JV_measured_light_spectra": "AM1.5G",
  "JV_measured_light_spectra_intensity": "100 mW/cm2",
  "JV_measured_scan_speed": "0.05 V/s",
  "JV_measured_scan_delay_time": "Null",
  "JV_certified_PCE": "Null",
  "Stabilized_measured_PCE": "Null",
  "Stabilized_certified_PCE": "Null",
  "Stability_test_device_matching": "True",
  "Stability_test_temperature": "85 °C",
  "Stability_test_atmosphere": "Air",
  "Stability_test_light_spectra": "AM1.5G",
  "Stability_test_light_intensity": "0.9 sun",
  "Stability_test_relative_humidity": "65 %",
  "Stability_PCE_after_time": "1500 hours",
  "Stability_PCE_after_time_value": "90 %"
}

File: dataset/2021-2025/10.1126_science.ade3970/Device_BestPCE_gpt4o_mini_zero_shot_10.1126_science.ade3970.json
{
  "Ref_DOI": "10.1126/science.ade3970",
  "Ref_journal": "Science",
  "Ref_publication_year": "2023",
  "Ref_title": "Rational design of Lewis base molecules for stable and efficient inverted perovskite solar cells",
  "Cell_architecture": "p-i-n",
  "Cell_stack_sequence": "glass/FTO/NiO x/Me-4PACz/DPPP/FA 0.95Cs0.05PbI 3/PEAI/C 60/SnO 2/Ag",
  "Cell_area_measured": "0.1 cm2",
  "ETL_thickness": "Null",
  "ETL_stack_sequence": "NiO x",
  "ETL_additive_compound": "Me-4PACz",
  "ETL_additive_concentration": "Null",
  "ETL_deposition_method": "spray-coating",
  "ETL_deposition_solution_concentration": "Null",
  "ETL_deposition_solvents_compound": "acetonitrile, ethanol",
  "ETL_deposition_synthesis_atmosphere": "Null",
  "ETL_deposition_synthesis_atmosphere_pressure": "Null",
  "ETL_deposition_synthesis_atmosphere_relative_humidity": "Null",
  "ETL_deposition_spin_coating_speed": "Null",
  "ETL_deposition_spin_coating_time": "Null",
  "ETL_deposition_thermal_annealing_temperature": "400 °C",
  "ETL_deposition_thermal_annealing_time": "40 min",
  "Perovskite_dimension": "Null",
  "Perovskite_thickness": "Null",
  "Perovskite_composition_long_form": "FA 0.95Cs0.05PbI 3",
  "Perovskite_additive_compound": "PEAI",
  "Perovskite_additive_concentration": "1 mg/mL",
  "Perovskite_bandgap": "Null",
  "Perovskite_deposition_method": "spin-coating",
  "Perovskite_deposition_sequential_spin_coating": "Yes",
  "Perovskite_deposition_spin_coating_antisolvent": "ethyl acetate",
  "Perovskite_deposition_reaction_solutions_compounds": "CsI, FAI, PbI 2, MAPbBr 3, MACl",
  "Perovskite_deposition_reaction_solutions_concentrations": "Null",
  "Perovskite_deposition_final_solutions_concentration_before_deposition": "1.45 M",
  "Perovskite_deposition_solvents_compound": "DMF, DMSO",
  "Perovskite_deposition_solvents_mixing_ratio": "5:1",
  "Perovskite_deposition_synthesis_atmosphere": "Null",
  "Perovskite_deposition_synthesis_atmosphere_pressure": "Null",
  "Perovskite_deposition_synthesis_atmosphere_relative_humidity": "Null",
  "Perovskite_deposition_spin_coating_speed": "1000 rpm, 4000 rpm",
  "Perovskite_deposition_spin_coating_time": "10 s, 40 s",
  "Perovskite_deposition_thermal_annealing_atmosphere": "Null",
  "Perovskite_deposition_thermal_annealing_temperature": "100 °C",
  "Perovskite_deposition_thermal_annealing_time": "30 min",
  "Perovskite_surface_treatment_material": "DPPP",
  "Perovskite_surface_treatment_method": "spin-coating",
  "Perovskite_surface_treatment_solution_concentration": "1-2 mg/mL",
  "Perovskite_surface_treatment_solvents_compound": "IPA",
  "Perovskite_surface_treatment_synthesis_atmosphere": "Null",
  "Perovskite_surface_treatment_synthesis_atmosphere_pressure": "Null",
  "Perovskite_surface_treatment_synthesis_atmosphere_relative_humidity": "Null",
  "Perovskite_surface_treatment_deposition_spin_coating_speed": "6000 rpm",
  "Perovskite_surface_treatment_deposition_spin_coating_time": "20 s",
  "Perovskite_surface_treatment_deposition_thermal_annealing_temperature": "100 °C",
  "Perovskite_surface_treatment_deposition_thermal_annealing_time": "2 min",
  "HTL_thickness": "Null",
  "HTL_stack_sequence": "Null",
  "HTL_additive_compound": "Null",
  "HTL_additive_concentration": "Null",
  "HTL_deposition_method": "Null",
  "HTL_deposition_solution_concentration": "Null",
  "HTL_deposition_solvents_compound": "Null",
  "HTL_deposition_synthesis_atmosphere": "Null",
  "HTL_deposition_synthesis_atmosphere_pressure": "Null",
  "HTL_deposition_synthesis_atmosphere_relative_humidity": "Null",
  "HTL_deposition_spin_coating_speed": "Null",
  "HTL_deposition_spin_coating_time": "Null",
  "HTL_deposition_thermal_annealing_temperature": "Null",
  "HTL_deposition_thermal_annealing_time": "Null",
  "Backcontact_thickness": "120 nm",
  "Beckcontact_deposition_method": "thermal evaporation",
  "Backcontact_deposition_atmosphere_pressure": "< 10-7 torr",
  "Encapsulation_method": "capping with soda-lime glass slides and UV-curable resins",
  "Encapsulation_atmosphere": "Null",
  "JV_measured_device_matching": "Null",
  "JV_measured_reverse_scan_Voc": "1.16 V",
  "JV_measured_reverse_scan_Jsc": "25.73 mA/cm2",
  "JV_measured_reverse_scan_FF": "82.5%",
  "JV_measured_reverse_scan_PCE": "24.5%",
  "JV_measured_forward_scan_Voc": "1.16 V",
  "JV_measured_forward_scan_Jsc": "25.81 mA/cm2",
  "JV_measured_forward_scan_FF": "81.5%",
  "JV_measured_forward_scan_PCE": "24.3%",
  "JV_measured_light_spectra": "AM 1.5G",
  "JV_measured_light_spectra_intensity": "100 mW/cm2",
  "JV_measured_scan_speed": "0.05 V/s",
  "JV_measured_scan_delay_time": "Null",
  "JV_certified_PCE": "Null",
  "Stabilized_measured_PCE": "23.5%",
  "Stabilized_certified_PCE": "Null",
  "Stability_test_device_matching": "Null",
  "Stability_test_temperature": "85 °C",
  "Stability_test_atmosphere": "ambient atmosphere",
  "Stability_test_light_spectra": "AM 1.5G",
  "Stability_test_light_intensity": "~0.9 sun",
  "Stability_test_relative_humidity": "> 65%",
  "Stability_PCE_after_time": "1500 hours",
  "Stability_PCE_after_time_value": "90%"
}

File: dataset/2021-2025/10.1126_science.ade3970/Device_BestPCE_grok_10.1126_science.ade3970.json
{
  "Ref_DOI": "10.1126/science.ade3970",
  "Ref_journal": "Science",
  "Ref_publication_year": "2023",
  "Ref_title": "Rational design of Lewis base molecules for stable and efficient inverted perovskite solar cells",
  "Cell_architecture": "PIN",
  "Cell_stack_sequence": "FTO/NiOx/Me-4PACz/DPPP/FA0.95Cs0.05PbI3/PEAI/C60/SnO2/Ag",
  "Cell_area_measured": "0.1 cm2",
  "ETL_thickness": "30 nm/8 nm",
  "ETL_stack_sequence": "C60/SnO2",
  "ETL_additive_compound": "Null",
  "ETL_additive_concentration": "Null",
  "ETL_deposition_method": "Thermal evaporation/Atomic layer deposition",
  "ETL_deposition_solution_concentration": "Null/Null",
  "ETL_deposition_solvents_compound": "Null/Null",
  "ETL_deposition_synthesis_atmosphere": "Null",
  "ETL_deposition_synthesis_atmosphere_pressure": "Null",
  "ETL_deposition_synthesis_atmosphere_relative_humidity": "Null",
  "ETL_deposition_spin_coating_speed": "Null/Null",
  "ETL_deposition_spin_coating_time": "Null/Null",
  "ETL_deposition_thermal_annealing_temperature": "Null/85 °C",
  "ETL_deposition_thermal_annealing_time": "Null/Null",
  "Perovskite_dimension": "3D",
  "Perovskite_thickness": "Null",
  "Perovskite_composition_long_form": "FA0.95Cs0.05PbI3",
  "Perovskite_additive_compound": "MAPbBr3;MACl",
  "Perovskite_additive_concentration": "0.6 mol%;10 mol%",
  "Perovskite_bandgap": "Null",
  "Perovskite_deposition_method": "Spin-coating",
  "Perovskite_deposition_sequential_spin_coating": "False",
  "Perovskite_deposition_spin_coating_antisolvent": "Ethyl acetate",
  "Perovskite_deposition_reaction_solutions_compounds": "CsI;FAI;PbI2",
  "Perovskite_deposition_reaction_solutions_concentrations": "Null;Null;9 mol% excess",
  "Perovskite_deposition_final_solutions_concentration_before_deposition": "1.45 M",
  "Perovskite_deposition_solvents_compound": "DMF;DMSO",
  "Perovskite_deposition_solvents_mixing_ratio": "5:1",
  "Perovskite_deposition_synthesis_atmosphere": "Nitrogen",
  "Perovskite_deposition_synthesis_atmosphere_pressure": "Null",
  "Perovskite_deposition_synthesis_atmosphere_relative_humidity": "Null",
  "Perovskite_deposition_spin_coating_speed": "1000 rpm;4000 rpm",
  "Perovskite_deposition_spin_coating_time": "10 s;40 s",
  "Perovskite_deposition_thermal_annealing_atmosphere": "Null",
  "Perovskite_deposition_thermal_annealing_temperature": "100 °C",
  "Perovskite_deposition_thermal_annealing_time": "30 min",
  "Perovskite_surface_treatment_material": "PEAI;DPPP",
  "Perovskite_surface_treatment_method": "Spin-coating",
  "Perovskite_surface_treatment_solution_concentration": "1 mg/mL;2 mg/mL",
  "Perovskite_surface_treatment_solvents_compound": "IPA;IPA",
  "Perovskite_surface_treatment_synthesis_atmosphere": "Nitrogen",
  "Perovskite_surface_treatment_synthesis_atmosphere_pressure": "Null",
  "Perovskite_surface_treatment_synthesis_atmosphere_relative_humidity": "Null",
  "Perovskite_surface_treatment_deposition_spin_coating_speed": "4000 rpm;6000 rpm",
  "Perovskite_surface_treatment_deposition_spin_coating_time": "30 s;20 s",
  "Perovskite_surface_treatment_deposition_thermal_annealing_temperature": "Null;100 °C",
  "Perovskite_surface_treatment_deposition_thermal_annealing_time": "Null;2 min",
  "HTL_thickness": "Null",
  "HTL_stack_sequence": "NiOx/Me-4PACz",
  "HTL_additive_compound": "Null",
  "HTL_additive_concentration": "Null",
  "HTL_deposition_method": "Spray-coating/Spin-coating",
  "HTL_deposition_solution_concentration": "1081 mg in 125 mL;Null",
  "HTL_deposition_solvents_compound": "Acetonitrile;Ethanol/Chlorobenzene",
  "HTL_deposition_synthesis_atmosphere": "Air/Nitrogen",
  "HTL_deposition_synthesis_atmosphere_pressure": "1 atm/Null",
  "HTL_deposition_synthesis_atmosphere_relative_humidity": "Null/Null",
  "HTL_deposition_spin_coating_speed": "Null/4000 rpm",
  "HTL_deposition_spin_coating_time": "Null/30 s",
  "HTL_deposition_thermal_annealing_temperature": "400 °C/100 °C",
  "HTL_deposition_thermal_annealing_time": "40 min/10 min",
  "Backcontact_thickness": "120 nm",
  "Beckcontact_deposition_method": "Thermal evaporation",
  "Backcontact_deposition_atmosphere_pressure": "< 10^-7 torr",
  "Encapsulation_method": "UV-curable resins with soda-lime glass slides",
  "Encapsulation_atmosphere": "Null",
  "JV_measured_device_matching": "True",
  "JV_measured_reverse_scan_Voc": "1.16 V",
  "JV_measured_reverse_scan_Jsc": "25.73 mA/cm2",
  "JV_measured_reverse_scan_FF": "82.5 %",
  "JV_measured_reverse_scan_PCE": "24.5 %",
  "JV_measured_forward_scan_Voc": "1.16 V",
  "JV_measured_forward_scan_Jsc": "25.81 mA/cm2",
  "JV_measured_forward_scan_FF": "81.5 %",
  "JV_measured_forward_scan_PCE": "24.3 %",
  "JV_measured_light_spectra": "AM1.5G",
  "JV_measured_light_spectra_intensity": "100 mW/cm2",
  "JV_measured_scan_speed": "0.05 V/s",
  "JV_measured_scan_delay_time": "Null",
  "JV_certified_PCE": "Null",
  "Stabilized_measured_PCE": "Null",
  "Stabilized_certified_PCE": "Null",
  "Stability_test_device_matching": "False",
  "Stability_test_temperature": "Null",
  "Stability_test_atmosphere": "Null",
  "Stability_test_light_spectra": "Null",
  "Stability_test_light_intensity": "Null",
  "Stability_test_relative_humidity": "Null",
  "Stability_PCE_after_time": "Null",
  "Stability_PCE_after_time_value": "Null"
}

File: dataset/2021-2025/10.1126_science.ade3970/Device_BestPCE_o3_10.1126_science.ade3970.json
{
  "Ref_DOI": "10.1126/science.ade3970",
  "Ref_journal": "Science",
  "Ref_publication_year": "2023",
  "Ref_title": "Rational design of Lewis base molecules for stable and efficient inverted perovskite solar cells",
  "Cell_architecture": "PIN",
  "Cell_stack_sequence": "Glass/FTO/NiOx/Me-4PACz/DPPP/FA0.95Cs0.05PbI3/PEAI/C60/SnO2/Ag",
  "Cell_area_measured": "0.1 cm2",
  "ETL_thickness": "30 nm/8 nm",
  "ETL_stack_sequence": "C60/SnO2",
  "ETL_additive_compound": "Null",
  "ETL_additive_concentration": "Null",
  "ETL_deposition_method": "Thermal evaporation/ALD",
  "ETL_deposition_solution_concentration": "Null",
  "ETL_deposition_solvents_compound": "Null",
  "ETL_deposition_synthesis_atmosphere": "Vacuum",
  "ETL_deposition_synthesis_atmosphere_pressure": "Null",
  "ETL_deposition_synthesis_atmosphere_relative_humidity": "Null",
  "ETL_deposition_spin_coating_speed": "Null",
  "ETL_deposition_spin_coating_time": "Null",
  "ETL_deposition_thermal_annealing_temperature": "Null",
  "ETL_deposition_thermal_annealing_time": "Null",
  "Perovskite_dimension": "3D",
  "Perovskite_thickness": "Null",
  "Perovskite_composition_long_form": "FA0.95Cs0.05PbI3",
  "Perovskite_additive_compound": "MAPbBr3;MACl;PbI2 excess",
  "Perovskite_additive_concentration": "0.6 mol%;10 mol%;9 mol%",
  "Perovskite_bandgap": "Null",
  "Perovskite_deposition_method": "Spin-coating",
  "Perovskite_deposition_sequential_spin_coating": "False",
  "Perovskite_deposition_spin_coating_antisolvent": "Ethyl acetate",
  "Perovskite_deposition_reaction_solutions_compounds": "FAI;CsI;PbI2;MAPbBr3;MACl",
  "Perovskite_deposition_reaction_solutions_concentrations": "Null",
  "Perovskite_deposition_final_solutions_concentration_before_deposition": "1.45 M",
  "Perovskite_deposition_solvents_compound": "DMF;DMSO",
  "Perovskite_deposition_solvents_mixing_ratio": "5:1",
  "Perovskite_deposition_synthesis_atmosphere": "Nitrogen",
  "Perovskite_deposition_synthesis_atmosphere_pressure": "1 atm",
  "Perovskite_deposition_synthesis_atmosphere_relative_humidity": "Null",
  "Perovskite_deposition_spin_coating_speed": "1000 rpm;4000 rpm",
  "Perovskite_deposition_spin_coating_time": "10 s;40 s",
  "Perovskite_deposition_thermal_annealing_atmosphere": "Nitrogen",
  "Perovskite_deposition_thermal_annealing_temperature": "100 °C",
  "Perovskite_deposition_thermal_annealing_time": "30 min",
  "Perovskite_surface_treatment_material": "PEAI",
  "Perovskite_surface_treatment_method": "Spin-coating",
  "Perovskite_surface_treatment_solution_concentration": "1 mg/mL",
  "Perovskite_surface_treatment_solvents_compound": "IPA",
  "Perovskite_surface_treatment_synthesis_atmosphere": "Nitrogen",
  "Perovskite_surface_treatment_synthesis_atmosphere_pressure": "1 atm",
  "Perovskite_surface_treatment_synthesis_atmosphere_relative_humidity": "Null",
  "Perovskite_surface_treatment_deposition_spin_coating_speed": "4000 rpm",
  "Perovskite_surface_treatment_deposition_spin_coating_time": "30 s",
  "Perovskite_surface_treatment_deposition_thermal_annealing_temperature": "Null",
  "Perovskite_surface_treatment_deposition_thermal_annealing_time": "Null",
  "HTL_thickness": "Null",
  "HTL_stack_sequence": "NiOx/Me-4PACz",
  "HTL_additive_compound": "Null",
  "HTL_additive_concentration": "Null",
  "HTL_deposition_method": "Spray coating/Spin-coating",
  "HTL_deposition_solution_concentration": "8.6 mg/mL/Null",
  "HTL_deposition_solvents_compound": "Acetonitrile;Ethanol/Chlorobenzene",
  "HTL_deposition_synthesis_atmosphere": "Air",
  "HTL_deposition_synthesis_atmosphere_pressure": "1 atm",
  "HTL_deposition_synthesis_atmosphere_relative_humidity": "Null",
  "HTL_deposition_spin_coating_speed": "Null/4000 rpm",
  "HTL_deposition_spin_coating_time": "Null/30 s",
  "HTL_deposition_thermal_annealing_temperature": "400 °C/100 °C",
  "HTL_deposition_thermal_annealing_time": "40 min/10 min",
  "Backcontact_thickness": "120 nm",
  "Beckcontact_deposition_method": "Thermal evaporation",
  "Backcontact_deposition_atmosphere_pressure": "<1e-7 torr",
  "Encapsulation_method": "Glass slide with UV-curable resin",
  "Encapsulation_atmosphere": "Air",
  "JV_measured_device_matching": "True",
  "JV_measured_reverse_scan_Voc": "1.16 V",
  "JV_measured_reverse_scan_Jsc": "25.73 mA/cm2",
  "JV_measured_reverse_scan_FF": "82.5 %",
  "JV_measured_reverse_scan_PCE": "24.5 %",
  "JV_measured_forward_scan_Voc": "1.16 V",
  "JV_measured_forward_scan_Jsc": "25.81 mA/cm2",
  "JV_measured_forward_scan_FF": "81.5 %",
  "JV_measured_forward_scan_PCE": "24.3 %",
  "JV_measured_light_spectra": "AM1.5G",
  "JV_measured_light_spectra_intensity": "100 mW/cm2",
  "JV_measured_scan_speed": "0.05 V/s",
  "JV_measured_scan_delay_time": "Null",
  "JV_certified_PCE": "Null",
  "Stabilized_measured_PCE": "Null",
  "Stabilized_certified_PCE": "Null",
  "Stability_test_device_matching": "False",
  "Stability_test_temperature": "Null",
  "Stability_test_atmosphere": "Null",
  "Stability_test_light_spectra": "Null",
  "Stability_test_light_intensity": "Null",
  "Stability_test_relative_humidity": "Null",
  "Stability_PCE_after_time": "Null",
  "Stability_PCE_after_time_value": "Null"
}

File: dataset/2021-2025/10.1126_science.ade3970/Device_BestPCE_o4_mini_10.1126_science.ade3970.json
{
  "Ref_DOI": "10.1126/science.ade3970",
  "Ref_journal": "Science",
  "Ref_publication_year": "2023",
  "Ref_title": "Rational design of Lewis base molecules for stable and efficient inverted perovskite solar cells",
  "Cell_architecture": "PIN",
  "Cell_stack_sequence": "Glass/FTO/NiOx/Me-4PACz/DPPP/FA0.95Cs0.05PbI3/PEAI/C60/SnO2/Ag",
  "Cell_area_measured": "0.1 cm2",
  "ETL_thickness": "30 nm/8 nm",
  "ETL_stack_sequence": "C60/SnO2",
  "ETL_additive_compound": "Null",
  "ETL_additive_concentration": "Null",
  "ETL_deposition_method": "Thermal evaporation/ALD",
  "ETL_deposition_solution_concentration": "Null/Null",
  "ETL_deposition_solvents_compound": "Null/Null",
  "ETL_deposition_synthesis_atmosphere": "Null",
  "ETL_deposition_synthesis_atmosphere_pressure": "Null",
  "ETL_deposition_synthesis_atmosphere_relative_humidity": "Null",
  "ETL_deposition_spin_coating_speed": "Null/Null",
  "ETL_deposition_spin_coating_time": "Null/Null",
  "ETL_deposition_thermal_annealing_temperature": "Null/Null",
  "ETL_deposition_thermal_annealing_time": "Null/Null",
  "Perovskite_dimension": "3D",
  "Perovskite_thickness": "Null",
  "Perovskite_composition_long_form": "FA0.95Cs0.05PbI3",
  "Perovskite_additive_compound": "MAPbBr3;MACl",
  "Perovskite_additive_concentration": "0.6 mol%;10 mol%",
  "Perovskite_bandgap": "Null",
  "Perovskite_deposition_method": "Spin-coating",
  "Perovskite_deposition_sequential_spin_coating": "False",
  "Perovskite_deposition_spin_coating_antisolvent": "Ethyl acetate",
  "Perovskite_deposition_reaction_solutions_compounds": "Null",
  "Perovskite_deposition_reaction_solutions_concentrations": "Null",
  "Perovskite_deposition_final_solutions_concentration_before_deposition": "1.45 M",
  "Perovskite_deposition_solvents_compound": "DMF;DMSO",
  "Perovskite_deposition_solvents_mixing_ratio": "5:1",
  "Perovskite_deposition_synthesis_atmosphere": "Nitrogen",
  "Perovskite_deposition_synthesis_atmosphere_pressure": "1 atm",
  "Perovskite_deposition_synthesis_atmosphere_relative_humidity": "Null",
  "Perovskite_deposition_spin_coating_speed": "1000 rpm;4000 rpm",
  "Perovskite_deposition_spin_coating_time": "10 s;40 s",
  "Perovskite_deposition_thermal_annealing_atmosphere": "Nitrogen",
  "Perovskite_deposition_thermal_annealing_temperature": "100 °C",
  "Perovskite_deposition_thermal_annealing_time": "30 min",
  "Perovskite_surface_treatment_material": "PEAI",
  "Perovskite_surface_treatment_method": "Spin-coating",
  "Perovskite_surface_treatment_solution_concentration": "1 mg/mL",
  "Perovskite_surface_treatment_solvents_compound": "IPA",
  "Perovskite_surface_treatment_synthesis_atmosphere": "Nitrogen",
  "Perovskite_surface_treatment_synthesis_atmosphere_pressure": "1 atm",
  "Perovskite_surface_treatment_synthesis_atmosphere_relative_humidity": "Null",
  "Perovskite_surface_treatment_deposition_spin_coating_speed": "4000 rpm",
  "Perovskite_surface_treatment_deposition_spin_coating_time": "30 s",
  "Perovskite_surface_treatment_deposition_thermal_annealing_temperature": "Null",
  "Perovskite_surface_treatment_deposition_thermal_annealing_time": "Null",
  "HTL_thickness": "Null/Null/Null",
  "HTL_stack_sequence": "NiOx/Me-4PACz/DPPP",
  "HTL_additive_compound": "Null",
  "HTL_additive_concentration": "Null",
  "HTL_deposition_method": "Spray-coating/Spin-coating/Spin-coating",
  "HTL_deposition_solution_concentration": "Null/Null/2 mg/mL",
  "HTL_deposition_solvents_compound": "Acetonitrile;Ethanol/Chlorobenzene/IPA",
  "HTL_deposition_synthesis_atmosphere": "Air/Nitrogen/Nitrogen",
  "HTL_deposition_synthesis_atmosphere_pressure": "1 atm/1 atm/1 atm",
  "HTL_deposition_synthesis_atmosphere_relative_humidity": "Null/Null/Null",
  "HTL_deposition_spin_coating_speed": "Null/4000 rpm/6000 rpm",
  "HTL_deposition_spin_coating_time": "Null/30 s/20 s",
  "HTL_deposition_thermal_annealing_temperature": "400 °C/100 °C/100 °C",
  "HTL_deposition_thermal_annealing_time": "40 min/10 min/2 min",
  "Backcontact_thickness": "120 nm",
  "Beckcontact_deposition_method": "Thermal evaporation",
  "Backcontact_deposition_atmosphere_pressure": "<1e-7 torr",
  "Encapsulation_method": "Null",
  "Encapsulation_atmosphere": "Null",
  "JV_measured_device_matching": "True",
  "JV_measured_reverse_scan_Voc": "1.16 V",
  "JV_measured_reverse_scan_Jsc": "25.73 mA/cm2",
  "JV_measured_reverse_scan_FF": "82.5%",
  "JV_measured_reverse_scan_PCE": "24.5%",
  "JV_measured_forward_scan_Voc": "1.16 V",
  "JV_measured_forward_scan_Jsc": "25.81 mA/cm2",
  "JV_measured_forward_scan_FF": "81.5%",
  "JV_measured_forward_scan_PCE": "24.3%",
  "JV_measured_light_spectra": "AM1.5G",
  "JV_measured_light_spectra_intensity": "100 mW/cm2",
  "JV_measured_scan_speed": "0.05 V/s",
  "JV_measured_scan_delay_time": "Null",
  "JV_certified_PCE": "Null",
  "Stabilized_measured_PCE": "Null",
  "Stabilized_certified_PCE": "Null",
  "Stability_test_device_matching": "False",
  "Stability_test_temperature": "Null",
  "Stability_test_atmosphere": "Null",
  "Stability_test_light_spectra": "Null",
  "Stability_test_light_intensity": "Null",
  "Stability_test_relative_humidity": "Null",
  "Stability_PCE_after_time": "Null",
  "Stability_PCE_after_time_value": "Null"
}

File: dataset/2021-2025/10.1126_science.ade9637/Device_BestPCE_10.1126_science.ade9637.json
{
    "Ref_DOI": "10.1126/science.ade9637",
    "Ref_journal": "Science",
    "Ref_publication_year": "2023",
    "Ref_title": "Stabilized hole-selective layer for high-performance inverted p-i-n perovskite solar cells",
    "Cell_architecture": "PIN",
    "Cell_stack_sequence": "glass/ITO/NiOx/MeO-4PADBC/Cs0.05FA0.85MA0.1PbI3/2D passivation layer/C60/BCP/Ag",
    "Cell_area_measured": "0.0414 cm2",
    "ETL_thickness": "Null",
    "ETL_stack_sequence": "C60/BCP",
    "ETL_additive_compound": "Null",
    "ETL_additive_concentration": "Null",
    "ETL_deposition_method": "Thermal evaporation",
    "ETL_deposition_solution_concentration": "Null",
    "ETL_deposition_solvents_compound": "Null",
    "ETL_deposition_synthesis_atmosphere": "Null",
    "ETL_deposition_synthesis_atmosphere_pressure": "Null",
    "ETL_deposition_synthesis_atmosphere_relative_humidity": "Null",
    "ETL_deposition_spin_coating_speed": "Null",
    "ETL_deposition_spin_coating_time": "Null",
    "ETL_deposition_thermal_annealing_temperature": "Null",
    "ETL_deposition_thermal_annealing_time": "Null",
    "Perovskite_dimension": "3D",
    "Perovskite_thickness": "715 nm",
    "Perovskite_composition_long_form": "Cs0.05FA0.85MA0.1PbI3",
    "Perovskite_additive_compound": "MACl;ODADI",
    "Perovskite_additive_concentration": "12.5 mol%;0.08 mol%",
    "Perovskite_bandgap": "1.53 eV",
    "Perovskite_deposition_method": "Spin-coating",
    "Perovskite_deposition_sequential_spin_coating": "False",
    "Perovskite_deposition_spin_coating_antisolvent": "Chlorobenzene",
    "Perovskite_deposition_reaction_solutions_compounds": "CsI;FAI;MAI;PbI2",
    "Perovskite_deposition_reaction_solutions_concentrations": "19.5 mg;219.3 mg;23.8 mg;760.7 mg",
    "Perovskite_deposition_final_solutions_concentration_before_deposition": "1.5 M",
    "Perovskite_deposition_solvents_compound": "DMF;DMSO",
    "Perovskite_deposition_solvents_mixing_ratio": "4:1",
    "Perovskite_deposition_synthesis_atmosphere": "N2",
    "Perovskite_deposition_synthesis_atmosphere_pressure": "Null",
    "Perovskite_deposition_synthesis_atmosphere_relative_humidity": "Null",
    "Perovskite_deposition_spin_coating_speed": "1000 rpm;5000 rpm",
    "Perovskite_deposition_spin_coating_time": "10 s;40 s",
    "Perovskite_deposition_thermal_annealing_atmosphere": "Null",
    "Perovskite_deposition_thermal_annealing_temperature": "100 °C",
    "Perovskite_deposition_thermal_annealing_time": "30 min",
    "Perovskite_surface_treatment_material": "CF3-PEAI;MAI",
    "Perovskite_surface_treatment_method": "Spin-coating",
    "Perovskite_surface_treatment_solution_concentration": "2 mg/ml;1 mg/ml",
    "Perovskite_surface_treatment_solvents_compound": "IPA;DMF",
    "Perovskite_surface_treatment_synthesis_atmosphere": "N2",
    "Perovskite_surface_treatment_synthesis_atmosphere_pressure": "Null",
    "Perovskite_surface_treatment_synthesis_atmosphere_relative_humidity": "Null",
    "Perovskite_surface_treatment_deposition_spin_coating_speed": "5000 rpm",
    "Perovskite_surface_treatment_deposition_spin_coating_time": "30 s",
    "Perovskite_surface_treatment_deposition_thermal_annealing_temperature": "100 °C",
    "Perovskite_surface_treatment_deposition_thermal_annealing_time": "10 min",
    "HTL_thickness": "Null",
    "HTL_stack_sequence": "NiOx/MeO-4PADBC",
    "HTL_additive_compound": "Null",
    "HTL_additive_concentration": "Null",
    "HTL_deposition_method": "Spin-Coating/Spin-Coating",
    "HTL_deposition_solution_concentration": "10 mg/ml/0.3 mg/ml",
    "HTL_deposition_solvents_compound": "Deionized water/Ethanol",
    "HTL_deposition_synthesis_atmosphere": "Ambient air/N2",
    "HTL_deposition_synthesis_atmosphere_pressure": "1 atm/Null",
    "HTL_deposition_synthesis_atmosphere_relative_humidity": "Null",
    "HTL_deposition_spin_coating_speed": "2000 rpm/4000 rpm",
    "HTL_deposition_spin_coating_time": "30 s/30 s",
    "HTL_deposition_thermal_annealing_temperature": "150 °C/100 °C",
    "HTL_deposition_thermal_annealing_time": "30 min/10 min",
    "Backcontact_thickness": "100 nm",
    "Beckcontact_deposition_method": "Thermal evaporation",
    "Backcontact_deposition_atmosphere_pressure": "< 4 × 10−6 Torr",
    "Encapsulation_method": "Encapsulated with cover glass",
    "Encapsulation_atmosphere": "N2",
    "JV_measured_device_matching": "True",
    "JV_measured_reverse_scan_Voc": "1.19 V",
    "JV_measured_reverse_scan_Jsc": "25.4 mA/cm2",
    "JV_measured_reverse_scan_FF": "84.6%",
    "JV_measured_reverse_scan_PCE": "25.6%",
    "JV_measured_forward_scan_Voc": "Null",
    "JV_measured_forward_scan_Jsc": "Null",
    "JV_measured_forward_scan_FF": "Null",
    "JV_measured_forward_scan_PCE": "Null",
    "JV_measured_light_spectra": "AM1.5G",
    "JV_measured_light_spectra_intensity": "100 mW/cm2",
    "JV_measured_scan_speed": "0.01 V/s",
    "JV_measured_scan_delay_time": "10 ms",
    "JV_certified_PCE": "25.6%",
    "Stabilized_measured_PCE": "25.5%",
    "Stabilized_certified_PCE": "Null",
    "Stability_test_device_matching": "True",
    "Stability_test_temperature": "65 °C",
    "Stability_test_atmosphere": "N2",
    "Stability_test_light_spectra": "1 sun",
    "Stability_test_light_intensity": "1 sun",
    "Stability_test_relative_humidity": "Null",
    "Stability_PCE_after_time": "1200 hours",
    "Stability_PCE_after_time_value": ">90%"
}

File: dataset/2021-2025/10.1126_science.ade9637/Device_BestPCE_Gemini_1.5_pro_10.1126_science.ade9637.json
{
  "Ref_DOI": "10.1126/science.ade9637",
  "Ref_journal": "Science",
  "Ref_publication_year": "2023",
  "Ref_title": "Stabilized hole-selective layer for high-performance inverted p-i-n perovskite solar cells",
  "Cell_architecture": "PIN",
  "Cell_stack_sequence": "glass/ITO/NiOx/MeO-4PADBC/Perovskite/2D passivation layer/C60/BCP/Ag",
  "Cell_area_measured": "0.0414 cm2",
  "ETL_thickness": "25 nm",
  "ETL_stack_sequence": "C60/BCP",
  "ETL_additive_compound": "Null",
  "ETL_additive_concentration": "Null",
  "ETL_deposition_method": "Thermal evaporation/Thermal evaporation",
  "ETL_deposition_solution_concentration": "Null",
  "ETL_deposition_solvents_compound": "Null",
  "ETL_deposition_synthesis_atmosphere": "High vacuum (< 4 × 10−6 Torr)",
  "ETL_deposition_synthesis_atmosphere_pressure": "< 4 × 10−6 Torr",
  "ETL_deposition_synthesis_atmosphere_relative_humidity": "Null",
  "ETL_deposition_spin_coating_speed": "Null",
  "ETL_deposition_spin_coating_time": "Null",
  "ETL_deposition_thermal_annealing_temperature": "Null",
  "ETL_deposition_thermal_annealing_time": "Null",
  "Perovskite_dimension": "3D",
  "Perovskite_thickness": "715 nm",
  "Perovskite_composition_long_form": "Cs0.05FA0.85MA0.1PbI3",
  "Perovskite_additive_compound": "MACl;ODADI",
  "Perovskite_additive_concentration": "12.5 mol%;0.08 mol%",
  "Perovskite_bandgap": "1.53 eV",
  "Perovskite_deposition_method": "Spin-coating",
  "Perovskite_deposition_sequential_spin_coating": false,
  "Perovskite_deposition_spin_coating_antisolvent": "Chlorobenzene",
  "Perovskite_deposition_reaction_solutions_compounds": "CsI;FAI;MAI;PbI2;MACl;ODADI",
  "Perovskite_deposition_reaction_solutions_concentrations": "Null",
  "Perovskite_deposition_final_solutions_concentration_before_deposition": "1.5 M",
  "Perovskite_deposition_solvents_compound": "DMF;DMSO",
  "Perovskite_deposition_solvents_mixing_ratio": "4:1",
  "Perovskite_deposition_synthesis_atmosphere": "Nitrogen",
  "Perovskite_deposition_synthesis_atmosphere_pressure": "1 atm",
  "Perovskite_deposition_synthesis_atmosphere_relative_humidity": "< 5 ppm",
  "Perovskite_deposition_spin_coating_speed": "1000 rpm;5000 rpm",
  "Perovskite_deposition_spin_coating_time": "10 s;40 s",
  "Perovskite_deposition_thermal_annealing_atmosphere": "Nitrogen",
  "Perovskite_deposition_thermal_annealing_temperature": "100 °C",
  "Perovskite_deposition_thermal_annealing_time": "30 min",
  "Perovskite_surface_treatment_material": "CF3-PEAI;MAI",
  "Perovskite_surface_treatment_method": "Spin-coating",
  "Perovskite_surface_treatment_solution_concentration": "2 mg/ml;1 mg/ml",
  "Perovskite_surface_treatment_solvents_compound": "IPA;DMF",
  "Perovskite_surface_treatment_synthesis_atmosphere": "Nitrogen",
  "Perovskite_surface_treatment_synthesis_atmosphere_pressure": "1 atm",
  "Perovskite_surface_treatment_synthesis_atmosphere_relative_humidity": "< 5 ppm",
  "Perovskite_surface_treatment_deposition_spin_coating_speed": "5000 rpm",
  "Perovskite_surface_treatment_deposition_spin_coating_time": "30 s",
  "Perovskite_surface_treatment_deposition_thermal_annealing_temperature": "100 °C",
  "Perovskite_surface_treatment_deposition_thermal_annealing_time": "10 min",
  "HTL_thickness": "Null",
  "HTL_stack_sequence": "NiOx/MeO-4PADBC",
  "HTL_additive_compound": "Null",
  "HTL_additive_concentration": "Null",
  "HTL_deposition_method": "Spin-coating/Spin-coating",
  "HTL_deposition_solution_concentration": "10 mg/ml;0.3 mg/ml",
  "HTL_deposition_solvents_compound": "Water;Ethanol",
  "HTL_deposition_synthesis_atmosphere": "Air/Air",
  "HTL_deposition_synthesis_atmosphere_pressure": "1 atm/1 atm",
  "HTL_deposition_synthesis_atmosphere_relative_humidity": "Null",
  "HTL_deposition_spin_coating_speed": "2000 rpm/4000 rpm",
  "HTL_deposition_spin_coating_time": "30 s/30 s",
  "HTL_deposition_thermal_annealing_temperature": "150 °C/100 °C",
  "HTL_deposition_thermal_annealing_time": "30 min/40 min",
  "Backcontact_thickness": "100 nm",
  "Beckcontact_deposition_method": "Thermal evaporation",
  "Backcontact_deposition_atmosphere_pressure": "< 4 × 10−6 Torr",
  "Encapsulation_method": "UV adhesive",
  "Encapsulation_atmosphere": "Air",
  "JV_measured_device_matching": true,
  "JV_measured_reverse_scan_Voc": "1.19 V",
  "JV_measured_reverse_scan_Jsc": "25.4 mA/cm2",
  "JV_measured_reverse_scan_FF": "84.6%",
  "JV_measured_reverse_scan_PCE": "25.6%",
  "JV_measured_forward_scan_Voc": "Null",
  "JV_measured_forward_scan_Jsc": "Null",
  "JV_measured_forward_scan_FF": "Null",
  "JV_measured_forward_scan_PCE": "Null",
  "JV_measured_light_spectra": "AM1.5G",
  "JV_measured_light_spectra_intensity": "100 mW/cm2",
  "JV_measured_scan_speed": "0.01 V/s",
  "JV_measured_scan_delay_time": "10 ms",
  "JV_certified_PCE": "25.6%",
  "Stabilized_measured_PCE": "25.5%",
  "Stabilized_certified_PCE": "Null",
  "Stability_test_device_matching": false,
  "Stability_test_temperature": "65 °C",
  "Stability_test_atmosphere": "Nitrogen",
  "Stability_test_light_spectra": "1-sun equivalent LED lamp",
  "Stability_test_light_intensity": "1 sun",
  "Stability_test_relative_humidity": "< 5 ppm",
  "Stability_PCE_after_time": "1200 hours",
  "Stability_PCE_after_time_value": "90%"
}

File: dataset/2021-2025/10.1126_science.ade9637/Device_BestPCE_Gemini_2.0_Flash_10.1126_science.ade9637.json
{
  "Ref_DOI": "10.1126/science.ade9637",
  "Ref_journal": "Science",
  "Ref_publication_year": "2023",
  "Ref_title": "Stabilized hole-selective layer for high-performance inverted p-i-n perovskite solar cells",
  "Cell_architecture": "PIN",
  "Cell_stack_sequence": "Glass/ITO/HSL/Perovskite/2D passivation layer/C60/BCP/Ag",
  "Cell_area_measured": "0.0414 cm2",
  "ETL_thickness": "6 nm",
  "ETL_stack_sequence": "BCP",
  "ETL_additive_compound": "Null",
  "ETL_additive_concentration": "Null",
  "ETL_deposition_method": "Thermal evaporation",
  "ETL_deposition_solution_concentration": "Null",
  "ETL_deposition_solvents_compound": "Null",
  "ETL_deposition_synthesis_atmosphere": "Null",
  "ETL_deposition_synthesis_atmosphere_pressure": "Null",
  "ETL_deposition_synthesis_atmosphere_relative_humidity": "Null",
  "ETL_deposition_spin_coating_speed": "Null",
  "ETL_deposition_spin_coating_time": "Null",
  "ETL_deposition_thermal_annealing_temperature": "Null",
  "ETL_deposition_thermal_annealing_time": "Null",
  "Perovskite_dimension": "3D",
  "Perovskite_thickness": "715 nm",
  "Perovskite_composition_long_form": "Cs0.05FA0.85MA0.1PbI3",
  "Perovskite_additive_compound": "MACl; ODADI",
  "Perovskite_additive_concentration": "12.5 mol%; 0.08 mol%",
  "Perovskite_bandgap": "1.53 eV",
  "Perovskite_deposition_method": "Spin-coating",
  "Perovskite_deposition_sequential_spin_coating": "False",
  "Perovskite_deposition_spin_coating_antisolvent": "Chlorobenzene",
  "Perovskite_deposition_reaction_solutions_compounds": "CsI; FAI; MAI; PbI2",
  "Perovskite_deposition_reaction_solutions_concentrations": "19.5 mg; 219.3 mg; 23.8mg; 760.7 mg",
  "Perovskite_deposition_final_solutions_concentration_before_deposition": "Null",
  "Perovskite_deposition_solvents_compound": "DMF; DMSO",
  "Perovskite_deposition_solvents_mixing_ratio": "4:1",
  "Perovskite_deposition_synthesis_atmosphere": "Nitrogen",
  "Perovskite_deposition_synthesis_atmosphere_pressure": "1 atm",
  "Perovskite_deposition_synthesis_atmosphere_relative_humidity": "< 5 ppm",
  "Perovskite_deposition_spin_coating_speed": "1,000 rpm; 5,000 rpm",
  "Perovskite_deposition_spin_coating_time": "10 s; 40 s",
  "Perovskite_deposition_thermal_annealing_atmosphere": "Air",
  "Perovskite_deposition_thermal_annealing_temperature": "100 °C",
  "Perovskite_deposition_thermal_annealing_time": "30 min",
  "Perovskite_surface_treatment_material": "CF3-PEAI and MAI",
  "Perovskite_surface_treatment_method": "Spin-coating",
  "Perovskite_surface_treatment_solution_concentration": "2 mg/mL; 1 mg/mL",
  "Perovskite_surface_treatment_solvents_compound": "IPA; DMF",
  "Perovskite_surface_treatment_synthesis_atmosphere": "Nitrogen",
  "Perovskite_surface_treatment_synthesis_atmosphere_pressure": "1 atm",
  "Perovskite_surface_treatment_synthesis_atmosphere_relative_humidity": "< 5 ppm",
  "Perovskite_surface_treatment_deposition_spin_coating_speed": "5,000 rpm",
  "Perovskite_surface_treatment_deposition_spin_coating_time": "30 s",
  "Perovskite_surface_treatment_deposition_thermal_annealing_temperature": "100 °C",
  "Perovskite_surface_treatment_deposition_thermal_annealing_time": "10 min",
  "HTL_thickness": "Null",
  "HTL_stack_sequence": "NiOx/MeO-4PADBC",
  "HTL_additive_compound": "Null",
  "HTL_additive_concentration": "Null",
  "HTL_deposition_method": "Spin-coating/Spin-coating",
  "HTL_deposition_solution_concentration": "10 mg ml-1; 0.3 mg ml-1",
  "HTL_deposition_solvents_compound": "deionized water; ethanol",
  "HTL_deposition_synthesis_atmosphere": "Air; Nitrogen",
  "HTL_deposition_synthesis_atmosphere_pressure": "1 atm; 1 atm",
  "HTL_deposition_synthesis_atmosphere_relative_humidity": "Null",
  "HTL_deposition_spin_coating_speed": "2,000 r.p.m.; 4,000 r.p.m.",
  "HTL_deposition_spin_coating_time": "30s; 30s",
  "HTL_deposition_thermal_annealing_temperature": "150 °C; 100 °C",
  "HTL_deposition_thermal_annealing_time": "30 min; 40 min",
  "Backcontact_thickness": "100 nm",
  "Beckcontact_deposition_method": "Thermal evaporation",
  "Backcontact_deposition_atmosphere_pressure": "< 4 × 10−6 Torr",
  "Encapsulation_method": "LT-U001, Luminescence Technology Corp.",
  "Encapsulation_atmosphere": "Nitrogen",
  "JV_measured_device_matching": "True",
  "JV_measured_reverse_scan_Voc": "1.19 V",
  "JV_measured_reverse_scan_Jsc": "25.4 mA/cm2",
  "JV_measured_reverse_scan_FF": "84.6 %",
  "JV_measured_reverse_scan_PCE": "25.6 %",
  "JV_measured_forward_scan_Voc": "Null",
  "JV_measured_forward_scan_Jsc": "Null",
  "JV_measured_forward_scan_FF": "Null",
  "JV_measured_forward_scan_PCE": "Null",
  "JV_measured_light_spectra": "1 sun",
  "JV_measured_light_spectra_intensity": "100 mW cm-2",
  "JV_measured_scan_speed": "0.01 V/s",
  "JV_measured_scan_delay_time": "10 ms",
  "JV_certified_PCE": "25.6 %",
  "Stabilized_measured_PCE": "25.5 %",
  "Stabilized_certified_PCE": "Null",
  "Stability_test_device_matching": "True",
  "Stability_test_temperature": "65 °C",
  "Stability_test_atmosphere": "Nitrogen",
  "Stability_test_light_spectra": "1 sun",
  "Stability_test_light_intensity": "Null",
  "Stability_test_relative_humidity": "Null",
  "Stability_PCE_after_time": "1200 hours",
  "Stability_PCE_after_time_value": ">90 %"
}
