Repository: jiayijdong/PSCbench

# PSCbench


**PSCbench** is a novel benchmark for materials science research-level scientific
dataset curation sourced from published journals. The benchmark is designed to evaluate the complex classification capabilities,
strong domain knowledge, and advanced calculation skills of LLMs.

## Data


The PSCbench dataset is under dataset folder in json file format. Each file is list of dictionary and can be extracted using following scripts.
Each file stands for one published journal, which is fully elaborated in the paper. 

```
with open("./dataset/retroactive/{}.json".format(subject), encoding='utf-8') as json_file:
    problems=json.load(json_file)
```

File: dataset/2021-2025/10.1126_science.ade9637/Device_BestPCE_Gemini_2.5_Flash_10.1126_science.ade9637.json
{
  "Ref_DOI": "10.1126/science.ade9637",
  "Ref_journal": "Science",
  "Ref_publication_year": "2023",
  "Ref_title": "Stabilized hole-selective layer for high-performance inverted p-i-n perovskite solar cells",
  "Cell_architecture": "PIN",
  "Cell_stack_sequence": "glass/ITO/NiOx/MeO-4PADBC/perovskite/CF3-PEAI:MAI/C60/BCP/Ag",
  "Cell_area_measured": "0.0414 cm2",
  "ETL_thickness": "25 nm/6 nm",
  "ETL_stack_sequence": "C60/BCP",
  "ETL_additive_compound": "Null",
  "ETL_additive_concentration": "Null",
  "ETL_deposition_method": "Thermal evaporation/Thermal evaporation",
  "ETL_deposition_solution_concentration": "Null",
  "ETL_deposition_solvents_compound": "Null",
  "ETL_deposition_synthesis_atmosphere": "High vacuum",
  "ETL_deposition_synthesis_atmosphere_pressure": "< 4 × 10−6 Torr",
  "ETL_deposition_synthesis_atmosphere_relative_humidity": "Null",
  "ETL_deposition_spin_coating_speed": "Null",
  "ETL_deposition_spin_coating_time": "Null",
  "ETL_deposition_thermal_annealing_temperature": "Null",
  "ETL_deposition_thermal_annealing_time": "Null",
  "Perovskite_dimension": "3D",
  "Perovskite_thickness": "~715 nm",
  "Perovskite_composition_long_form": "Cs0.05FA0.85MA0.1PbI3",
  "Perovskite_additive_compound": "MACl; ODADI",
  "Perovskite_additive_concentration": "12.5 mol%; 0.08 mol%",
  "Perovskite_bandgap": "1.53 eV",
  "Perovskite_deposition_method": "Spin-coating",
  "Perovskite_deposition_sequential_spin_coating": "False",
  "Perovskite_deposition_spin_coating_antisolvent": "CB",
  "Perovskite_deposition_reaction_solutions_compounds": "CsI; FAI; MAI; PbI2",
  "Perovskite_deposition_reaction_solutions_concentrations": "19.5 mg/mL; 219.3 mg/mL; 23.8 mg/mL; 760.7 mg/mL",
  "Perovskite_deposition_final_solutions_concentration_before_deposition": "1.5 M",
  "Perovskite_deposition_solvents_compound": "DMF; DMSO",
  "Perovskite_deposition_solvents_mixing_ratio": "4:1 in volume",
  "Perovskite_deposition_synthesis_atmosphere": "N2-filled glovebox",
  "Perovskite_deposition_synthesis_atmosphere_pressure": "Null",
  "Perovskite_deposition_synthesis_atmosphere_relative_humidity": "< 5 ppm",
  "Perovskite_deposition_spin_coating_speed": "1,000 rpm; 5,000 rpm",
  "Perovskite_deposition_spin_coating_time": "10 s; 40 s",
  "Perovskite_deposition_thermal_annealing_atmosphere": "Null",
  "Perovskite_deposition_thermal_annealing_temperature": "100 °C",
  "Perovskite_deposition_thermal_annealing_time": "30 min",
  "Perovskite_surface_treatment_material": "CF3-PEAI; MAI",
  "Perovskite_surface_treatment_method": "Spin-coating",
  "Perovskite_surface_treatment_solution_concentration": "2 mg/mL; 1 mg/mL",
  "Perovskite_surface_treatment_solvents_compound": "IPA; DMF",
  "Perovskite_surface_treatment_synthesis_atmosphere": "N2-filled glovebox",
  "Perovskite_surface_treatment_synthesis_atmosphere_pressure": "Null",
  "Perovskite_surface_treatment_synthesis_atmosphere_relative_humidity": "< 5 ppm",
  "Perovskite_surface_treatment_deposition_spin_coating_speed": "5,000 rpm",
  "Perovskite_surface_treatment_deposition_spin_coating_time": "30 s",
  "Perovskite_surface_treatment_deposition_thermal_annealing_temperature": "100 °C",
  "Perovskite_surface_treatment_deposition_thermal_annealing_time": "10 min",
  "HTL_thickness": "Null",
  "HTL_stack_sequence": "NiOx/MeO-4PADBC",
  "HTL_additive_compound": "Null",
  "HTL_additive_concentration": "Null",
  "HTL_deposition_method": "Spin-coating/Spin-coating",
  "HTL_deposition_solution_concentration": "10 mg/mL/0.3 mg/mL",
  "HTL_deposition_solvents_compound": "Deionized water/Ethanol",
  "HTL_deposition_synthesis_atmosphere": "Ambient air/Ambient air",
  "HTL_deposition_synthesis_atmosphere_pressure": "1 atm/1 atm",
  "HTL_deposition_synthesis_atmosphere_relative_humidity": "Null",
  "HTL_deposition_spin_coating_speed": "2,000 rpm/4,000 rpm",
  "HTL_deposition_spin_coating_time": "30s/30s",
  "HTL_deposition_thermal_annealing_temperature": "150 °C/100 °C",
  "HTL_deposition_thermal_annealing_time": "30 min/40 min",
  "Backcontact_thickness": "100 nm",
  "Beckcontact_deposition_method": "Thermal evaporation",
  "Backcontact_deposition_atmosphere_pressure": "< 4 × 10−6 Torr",
  "Encapsulation_method": "LT-U001",
  "Encapsulation_atmosphere": "N2-filled glovebox",
  "JV_measured_device_matching": "True",
  "JV_measured_reverse_scan_Voc": "1.19 V",
  "JV_measured_reverse_scan_Jsc": "25.4 mA/cm2",
  "JV_measured_reverse_scan_FF": "84.6 %",
  "JV_measured_reverse_scan_PCE": "25.6 %",
  "JV_measured_forward_scan_Voc": "Null",
  "JV_measured_forward_scan_Jsc": "Null",
  "JV_measured_forward_scan_FF": "Null",
  "JV_measured_forward_scan_PCE": "Null",
  "JV_measured_light_spectra": "AM1.5G",
  "JV_measured_light_spectra_intensity": "100 mW/cm2",
  "JV_measured_scan_speed": "0.01 V/s",
  "JV_measured_scan_delay_time": "10 ms",
  "JV_certified_PCE": "25.6 %",
  "Stabilized_measured_PCE": "25.5 %",
  "Stabilized_certified_PCE": "Null",
  "Stability_test_device_matching": "True",
  "Stability_test_temperature": "65 °C",
  "Stability_test_atmosphere": "N2-filled glovebox",
  "Stability_test_light_spectra": "Null",
  "Stability_test_light_intensity": "1 sun",
  "Stability_test_relative_humidity": "< 5 ppm",
  "Stability_PCE_after_time": "1200 hours",
  "Stability_PCE_after_time_value": ">90 %"
}

File: dataset/2021-2025/10.1126_science.ade9637/Device_BestPCE_claude_haiku_10.1126_science.ade9637.json
{
  "Ref_DOI": "10.1126/science.ade9637",
  "Ref_journal": "Science",
  "Ref_publication_year": "2023",
  "Ref_title": "Stabilized hole-selective layer for high-performance inverted p-i-n perovskite solar cells",
  "Cell_architecture": "PIN",
  "Cell_stack_sequence": "Glass/ITO/NiOx/MeO-4PADBC/Perovskite/2D passivation layer/C60/BCP/Ag",
  "Cell_area_measured": "0.0414 cm2",
  "ETL_thickness": "25/6/100",
  "ETL_stack_sequence": "C60/BCP/Ag",
  "ETL_additive_compound": "Null",
  "ETL_additive_concentration": "Null",
  "ETL_deposition_method": "Thermal evaporation",
  "ETL_deposition_solution_concentration": "Null",
  "ETL_deposition_solvents_compound": "Null",
  "ETL_deposition_synthesis_atmosphere": "High vacuum",
  "ETL_deposition_synthesis_atmosphere_pressure": "4e-6 torr",
  "ETL_deposition_synthesis_atmosphere_relative_humidity": "Null",
  "ETL_deposition_spin_coating_speed": "Null",
  "ETL_deposition_spin_coating_time": "Null",
  "ETL_deposition_thermal_annealing_temperature": "Null",
  "ETL_deposition_thermal_annealing_time": "Null",
  "Perovskite_dimension": "3D",
  "Perovskite_thickness": "715",
  "Perovskite_composition_long_form": "Cs0.05FA0.85MA0.1PbI3",
  "Perovskite_additive_compound": "MACl;ODADI",
  "Perovskite_additive_concentration": "12.5 mol%;0.08 mol%",
  "Perovskite_bandgap": "1.53",
  "Perovskite_deposition_method": "Spin-coating",
  "Perovskite_deposition_sequential_spin_coating": "False",
  "Perovskite_deposition_spin_coating_antisolvent": "Chlorobenzene",
  "Perovskite_deposition_reaction_solutions_compounds": "CsI;FAI;MAI;PbI2",
  "Perovskite_deposition_reaction_solutions_concentrations": "19.5 mg;219.3 mg;23.8 mg;760.7 mg",
  "Perovskite_deposition_final_solutions_concentration_before_deposition": "1.5 M",
  "Perovskite_deposition_solvents_compound": "DMF;DMSO",
  "Perovskite_deposition_solvents_mixing_ratio": "4;1",
  "Perovskite_deposition_synthesis_atmosphere": "Nitrogen",
  "Perovskite_deposition_synthesis_atmosphere_pressure": "1 atm",
  "Perovskite_deposition_synthesis_atmosphere_relative_humidity": "<5 ppm",
  "Perovskite_deposition_spin_coating_speed": "1000;5000",
  "Perovskite_deposition_spin_coating_time": "10;40",
  "Perovskite_deposition_thermal_annealing_atmosphere": "Air",
  "Perovskite_deposition_thermal_annealing_temperature": "100",
  "Perovskite_deposition_thermal_annealing_time": "30",
  "Perovskite_surface_treatment_material": "CF3-PEAI;MAI",
  "Perovskite_surface_treatment_method": "Spin-coating",
  "Perovskite_surface_treatment_solution_concentration": "2;1 mg/mL",
  "Perovskite_surface_treatment_solvents_compound": "IPA;DMF",
  "Perovskite_surface_treatment_synthesis_atmosphere": "Nitrogen",
  "Perovskite_surface_treatment_synthesis_atmosphere_pressure": "1 atm",
  "Perovskite_surface_treatment_synthesis_atmosphere_relative_humidity": "<5 ppm",
  "Perovskite_surface_treatment_deposition_spin_coating_speed": "5000",
  "Perovskite_surface_treatment_deposition_spin_coating_time": "30",
  "Perovskite_surface_treatment_deposition_thermal_annealing_temperature": "100",
  "Perovskite_surface_treatment_deposition_thermal_annealing_time": "10",
  "HTL_thickness": "Null",
  "HTL_stack_sequence": "NiOx/MeO-4PADBC",
  "HTL_additive_compound": "Null",
  "HTL_additive_concentration": "Null",
  "HTL_deposition_method": "Spin-coating",
  "HTL_deposition_solution_concentration": "10;0.3 mg/mL",
  "HTL_deposition_solvents_compound": "Deionized water;Ethanol",
  "HTL_deposition_synthesis_atmosphere": "Air/Nitrogen",
  "HTL_deposition_synthesis_atmosphere_pressure": "1 atm",
  "HTL_deposition_synthesis_atmosphere_relative_humidity": "Null",
  "HTL_deposition_spin_coating_speed": "2000;4000",
  "HTL_deposition_spin_coating_time": "30;30",
  "HTL_deposition_thermal_annealing_temperature": "150;100",
  "HTL_deposition_thermal_annealing_time": "30;10",
  "Backcontact_thickness": "100",
  "Beckcontact_deposition_method": "Thermal evaporation",
  "Backcontact_deposition_atmosphere_pressure": "4e-6 torr",
  "Encapsulation_method": "Cover glass",
  "Encapsulation_atmosphere": "Nitrogen",
  "JV_measured_device_matching": "True",
  "JV_measured_reverse_scan_Voc": "1.19",
  "JV_measured_reverse_scan_Jsc": "25.4",
  "JV_measured_reverse_scan_FF": "84.6",
  "JV_measured_reverse_scan_PCE": "25.6",
  "JV_measured_forward_scan_Voc": "Null",
  "JV_measured_forward_scan_Jsc": "Null",
  "JV_measured_forward_scan_FF": "Null",
  "JV_measured_forward_scan_PCE": "Null",
  "JV_measured_light_spectra": "AM1.5G",
  "JV_measured_light_spectra_intensity": "1 sun",
  "JV_measured_scan_speed": "0.01",
  "JV_measured_scan_delay_time": "10",
  "JV_certified_PCE": "25.6",
  "Stabilized_measured_PCE": "25.5",
  "Stabilized_certified_PCE": "Null",
  "Stability_test_device_matching": "True",
  "Stability_test_temperature": "65",
  "Stability_test_atmosphere": "Nitrogen",
  "Stability_test_light_spectra": "1 sun",
  "Stability_test_light_intensity": "1 sun",
  "Stability_test_relative_humidity": "<5 ppm",
  "Stability_PCE_after_time": "1200 hours",
  "Stability_PCE_after_time_value": "90"
}

File: dataset/2021-2025/10.1126_science.ade9637/Device_BestPCE_gpt4o_10.1126_science.ade9637.json
{
  "Ref_DOI": "10.1126/science.ade9637",
  "Ref_journal": "Science",
  "Ref_publication_year": "2023",
  "Ref_title": "Stabilized hole-selective layer for high-performance inverted p-i-n perovskite solar cells",
  "Cell_architecture": "PIN",
  "Cell_stack_sequence": "glass/ITO/NiOx/MeO-4PADBC/perovskite/2D passivation layer/C60/BCP/Ag",
  "Cell_area_measured": "0.0414 cm2",
  "ETL_thickness": "Null",
  "ETL_stack_sequence": "C60/BCP",
  "ETL_additive_compound": "Null",
  "ETL_additive_concentration": "Null",
  "ETL_deposition_method": "Thermal evaporation",
  "ETL_deposition_solution_concentration": "Null",
  "ETL_deposition_solvents_compound": "Null",
  "ETL_deposition_synthesis_atmosphere": "Null",
  "ETL_deposition_synthesis_atmosphere_pressure": "Null",
  "ETL_deposition_synthesis_atmosphere_relative_humidity": "Null",
  "ETL_deposition_spin_coating_speed": "Null",
  "ETL_deposition_spin_coating_time": "Null",
  "ETL_deposition_thermal_annealing_temperature": "Null",
  "ETL_deposition_thermal_annealing_time": "Null",
  "Perovskite_dimension": "3D",
  "Perovskite_thickness": "715 nm",
  "Perovskite_composition_long_form": "Cs0.05FA0.85MA0.1PbI3",
  "Perovskite_additive_compound": "MACl;ODADI",
  "Perovskite_additive_concentration": "12.5 mol%;0.08 mol%",
  "Perovskite_bandgap": "1.53 eV",
  "Perovskite_deposition_method": "Spin-coating",
  "Perovskite_deposition_sequential_spin_coating": "False",
  "Perovskite_deposition_spin_coating_antisolvent": "Chlorobenzene",
  "Perovskite_deposition_reaction_solutions_compounds": "CsI;FAI;MAI;PbI2",
  "Perovskite_deposition_reaction_solutions_concentrations": "19.5 mg;219.3 mg;23.8 mg;760.7 mg",
  "Perovskite_deposition_final_solutions_concentration_before_deposition": "1.5 M",
  "Perovskite_deposition_solvents_compound": "DMF;DMSO",
  "Perovskite_deposition_solvents_mixing_ratio": "4:1",
  "Perovskite_deposition_synthesis_atmosphere": "Nitrogen",
  "Perovskite_deposition_synthesis_atmosphere_pressure": "Null",
  "Perovskite_deposition_synthesis_atmosphere_relative_humidity": "Null",
  "Perovskite_deposition_spin_coating_speed": "1000 rpm;5000 rpm",
  "Perovskite_deposition_spin_coating_time": "10 s;40 s",
  "Perovskite_deposition_thermal_annealing_atmosphere": "Null",
  "Perovskite_deposition_thermal_annealing_temperature": "100 °C",
  "Perovskite_deposition_thermal_annealing_time": "30 min",
  "Perovskite_surface_treatment_material": "CF3-PEAI;MAI",
  "Perovskite_surface_treatment_method": "Spin-coating",
  "Perovskite_surface_treatment_solution_concentration": "2 mg/ml;1 mg/ml",
  "Perovskite_surface_treatment_solvents_compound": "IPA;DMF",
  "Perovskite_surface_treatment_synthesis_atmosphere": "Nitrogen",
  "Perovskite_surface_treatment_synthesis_atmosphere_pressure": "Null",
  "Perovskite_surface_treatment_synthesis_atmosphere_relative_humidity": "Null",
  "Perovskite_surface_treatment_deposition_spin_coating_speed": "5000 rpm",
  "Perovskite_surface_treatment_deposition_spin_coating_time": "30 s",
  "Perovskite_surface_treatment_deposition_thermal_annealing_temperature": "100 °C",
  "Perovskite_surface_treatment_deposition_thermal_annealing_time": "10 min",
  "HTL_thickness": "Null",
  "HTL_stack_sequence": "NiOx/MeO-4PADBC",
  "HTL_additive_compound": "Null",
  "HTL_additive_concentration": "Null",
  "HTL_deposition_method": "Spin-coating/Spin-coating",
  "HTL_deposition_solution_concentration": "10 mg/ml/0.3 mg/ml",
  "HTL_deposition_solvents_compound": "Water/Ethanol",
  "HTL_deposition_synthesis_atmosphere": "Air/Nitrogen",
  "HTL_deposition_synthesis_atmosphere_pressure": "1 atm/Null",
  "HTL_deposition_synthesis_atmosphere_relative_humidity": "Null",
  "HTL_deposition_spin_coating_speed": "2000 rpm/4000 rpm",
  "HTL_deposition_spin_coating_time": "30 s/30 s",
  "HTL_deposition_thermal_annealing_temperature": "150 °C/100 °C",
  "HTL_deposition_thermal_annealing_time": "30 min/40 min",
  "Backcontact_thickness": "100 nm",
  "Beckcontact_deposition_method": "Thermal evaporation",
  "Backcontact_deposition_atmosphere_pressure": "< 4 × 10−6 Torr",
  "Encapsulation_method": "Encapsulation with cover glass",
  "Encapsulation_atmosphere": "Nitrogen",
  "JV_measured_device_matching": "True",
  "JV_measured_reverse_scan_Voc": "1.19 V",
  "JV_measured_reverse_scan_Jsc": "25.4 mA/cm2",
  "JV_measured_reverse_scan_FF": "84.6%",
  "JV_measured_reverse_scan_PCE": "25.6%",
  "JV_measured_forward_scan_Voc": "Null",
  "JV_measured_forward_scan_Jsc": "Null",
  "JV_measured_forward_scan_FF": "Null",
  "JV_measured_forward_scan_PCE": "Null",
  "JV_measured_light_spectra": "AM1.5G",
  "JV_measured_light_spectra_intensity": "100 mW/cm2",
  "JV_measured_scan_speed": "0.01 V/s",
  "JV_measured_scan_delay_time": "10 ms",
  "JV_certified_PCE": "25.6",
  "Stabilized_measured_PCE": "25.5",
  "Stabilized_certified_PCE": "Null",
  "Stability_test_device_matching": "True",
  "Stability_test_temperature": "65 °C",
  "Stability_test_atmosphere": "Nitrogen",
  "Stability_test_light_spectra": "AM1.5G",
  "Stability_test_light_intensity": "1 sun",
  "Stability_test_relative_humidity": "Null",
  "Stability_PCE_after_time": "1200 hours",
  "Stability_PCE_after_time_value": ">90%"
}

File: dataset/2021-2025/10.1126_science.ade9637/Device_BestPCE_gpt4o_mini_10.1126_science.ade9637.json
{
  "Ref_DOI": "10.1126/science.ade9637",
  "Ref_journal": "Science",
  "Ref_publication_year": "2023",
  "Ref_title": "Stabilized hole-selective layer for high-performance inverted p-i-n perovskite solar cells",
  "Cell_architecture": "PIN",
  "Cell_stack_sequence": "glass/ITO/NiO x/MeO-4PADBC/perovskite/2D passivation layer/C 60/bathocuproine/Ag",
  "Cell_area_measured": "0.0414 cm2",
  "ETL_thickness": "Null",
  "ETL_stack_sequence": "NiO x/MeO-4PADBC",
  "ETL_additive_compound": "Null",
  "ETL_additive_concentration": "Null",
  "ETL_deposition_method": "Spin-coating",
  "ETL_deposition_solution_concentration": "10 mg/mL",
  "ETL_deposition_solvents_compound": "Deionized water",
  "ETL_deposition_synthesis_atmosphere": "Air",
  "ETL_deposition_synthesis_atmosphere_pressure": "1 atm",
  "ETL_deposition_synthesis_atmosphere_relative_humidity": "Null",
  "ETL_deposition_spin_coating_speed": "2000 rpm",
  "ETL_deposition_spin_coating_time": "30 s",
  "ETL_deposition_thermal_annealing_temperature": "150 °C",
  "ETL_deposition_thermal_annealing_time": "30 min",
  "Perovskite_dimension": "3D",
  "Perovskite_thickness": "715 nm",
  "Perovskite_composition_long_form": "Cs0.05FA0.85MA0.1PbI3",
  "Perovskite_additive_compound": "MACl; ODADI",
  "Perovskite_additive_concentration": "12.5 mol%; 0.08 mol%",
  "Perovskite_bandgap": "1.53 eV",
  "Perovskite_deposition_method": "Spin-coating",
  "Perovskite_deposition_sequential_spin_coating": "False",
  "Perovskite_deposition_spin_coating_antisolvent": "Chlorobenzene",
  "Perovskite_deposition_reaction_solutions_compounds": "CsI; FAI; MAI; PbI2",
  "Perovskite_deposition_reaction_solutions_concentrations": "19.5 mg; 219.3 mg; 23.8 mg; 760.7 mg",
  "Perovskite_deposition_final_solutions_concentration_before_deposition": "Null",
  "Perovskite_deposition_solvents_compound": "DMF; DMSO",
  "Perovskite_deposition_solvents_mixing_ratio": "4:1",
  "Perovskite_deposition_synthesis_atmosphere": "Nitrogen",
  "Perovskite_deposition_synthesis_atmosphere_pressure": "1 atm",
  "Perovskite_deposition_synthesis_atmosphere_relative_humidity": "Null",
  "Perovskite_deposition_spin_coating_speed": "1000 rpm; 5000 rpm",
  "Perovskite_deposition_spin_coating_time": "10 s; 40 s",
  "Perovskite_deposition_thermal_annealing_atmosphere": "Air",
  "Perovskite_deposition_thermal_annealing_temperature": "100 °C",
  "Perovskite_deposition_thermal_annealing_time": "30 min",
  "Perovskite_surface_treatment_material": "CF3-PEAI",
  "Perovskite_surface_treatment_method": "Spin-coating",
  "Perovskite_surface_treatment_solution_concentration": "2 mg/mL; 1 mg/mL",
  "Perovskite_surface_treatment_solvents_compound": "IPA; DMF",
  "Perovskite_surface_treatment_synthesis_atmosphere": "Nitrogen",
  "Perovskite_surface_treatment_synthesis_atmosphere_pressure": "1 atm",
  "Perovskite_surface_treatment_synthesis_atmosphere_relative_humidity": "Null",
  "Perovskite_surface_treatment_deposition_spin_coating_speed": "5000 rpm",
  "Perovskite_surface_treatment_deposition_spin_coating_time": "30 s",
  "Perovskite_surface_treatment_deposition_thermal_annealing_temperature": "100 °C",
  "Perovskite_surface_treatment_deposition_thermal_annealing_time": "10 min",
  "HTL_thickness": "Null",
  "HTL_stack_sequence": "Null",
  "HTL_additive_compound": "Null",
  "HTL_additive_concentration": "Null",
  "HTL_deposition_method": "Null",
  "HTL_deposition_solution_concentration": "Null",
  "HTL_deposition_solvents_compound": "Null",
  "HTL_deposition_synthesis_atmosphere": "Null",
  "HTL_deposition_synthesis_atmosphere_pressure": "Null",
  "HTL_deposition_synthesis_atmosphere_relative_humidity": "Null",
  "HTL_deposition_spin_coating_speed": "Null",
  "HTL_deposition_spin_coating_time": "Null",
  "HTL_deposition_thermal_annealing_temperature": "Null",
  "HTL_deposition_thermal_annealing_time": "Null",
  "Backcontact_thickness": "Null",
  "Beckcontact_deposition_method": "Thermal evaporation",
  "Backcontact_deposition_atmosphere_pressure": "Null",
  "Encapsulation_method": "Null",
  "Encapsulation_atmosphere": "Null",
  "JV_measured_device_matching": "True",
  "JV_measured_reverse_scan_Voc": "1.19 V",
  "JV_measured_reverse_scan_Jsc": "25.4 mA/cm2",
  "JV_measured_reverse_scan_FF": "84.6%",
  "JV_measured_reverse_scan_PCE": "25.6%",
  "JV_measured_forward_scan_Voc": "1.19 V",
  "JV_measured_forward_scan_Jsc": "25.4 mA/cm2",
  "JV_measured_forward_scan_FF": "84.6%",
  "JV_measured_forward_scan_PCE": "25.6%",
  "JV_measured_light_spectra": "AM1.5G",
  "JV_measured_light_spectra_intensity": "1 sun",
  "JV_measured_scan_speed": "0.01 V/s",
  "JV_measured_scan_delay_time": "10 ms",
  "JV_certified_PCE": "25.6%",
  "Stabilized_measured_PCE": "25.5%",
  "Stabilized_certified_PCE": "Null",
  "Stability_test_device_matching": "True",
  "Stability_test_temperature": "65 °C",
  "Stability_test_atmosphere": "Air",
  "Stability_test_light_spectra": "AM1.5G",
  "Stability_test_light_intensity": "1 sun",
  "Stability_test_relative_humidity": "Null",
  "Stability_PCE_after_time": "1200 hours",
  "Stability_PCE_after_time_value": ">90%"
}

File: dataset/2021-2025/10.1126_science.ade9637/Device_BestPCE_gpt4o_mini_zero_shot_10.1126_science.ade9637.json
{
  "Ref_DOI": "10.1126/science.ade9637",
  "Ref_journal": "Science",
  "Ref_publication_year": "2023",
  "Ref_title": "Stabilized hole-selective layer for high-performance inverted p-i-n perovskite solar cells",
  "Cell_architecture": "p-i-n",
  "Cell_stack_sequence": "glass/ITO/HSL/perovskite/2D passivation layer/C60/bathocuproine/Ag",
  "Cell_area_measured": "0.0414 cm2",
  "ETL_thickness": "Null",
  "ETL_stack_sequence": "Null",
  "ETL_additive_compound": "Null",
  "ETL_additive_concentration": "Null",
  "ETL_deposition_method": "spin-coating",
  "ETL_deposition_solution_concentration": "10 mg ml-1",
  "ETL_deposition_solvents_compound": "deionized water",
  "ETL_deposition_synthesis_atmosphere": "ambient air",
  "ETL_deposition_synthesis_atmosphere_pressure": "Null",
  "ETL_deposition_synthesis_atmosphere_relative_humidity": "Null",
  "ETL_deposition_spin_coating_speed": "2000 r.p.m.",
  "ETL_deposition_spin_coating_time": "30 s",
  "ETL_deposition_thermal_annealing_temperature": "150 °C",
  "ETL_deposition_thermal_annealing_time": "30 min",
  "Perovskite_dimension": "Null",
  "Perovskite_thickness": "715 nm",
  "Perovskite_composition_long_form": "Cs0.05FA0.85MA0.1PbI3",
  "Perovskite_additive_compound": "MACl, ODADI",
  "Perovskite_additive_concentration": "12.5 mol%, 0.08 mol%",
  "Perovskite_bandgap": "1.53 eV",
  "Perovskite_deposition_method": "spin-coating",
  "Perovskite_deposition_sequential_spin_coating": "Yes",
  "Perovskite_deposition_spin_coating_antisolvent": "chlorobenzene",
  "Perovskite_deposition_reaction_solutions_compounds": "CsI, FAI, MAI, PbI2",
  "Perovskite_deposition_reaction_solutions_concentrations": "19.5 mg CsI, 192.6 mg FAI, 760.7 mg PbI2",
  "Perovskite_deposition_final_solutions_concentration_before_deposition": "1.5 M",
  "Perovskite_deposition_solvents_compound": "DMF:DMSO (4:1)",
  "Perovskite_deposition_solvents_mixing_ratio": "4:1",
  "Perovskite_deposition_synthesis_atmosphere": "N2-filled glovebox",
  "Perovskite_deposition_synthesis_atmosphere_pressure": "Null",
  "Perovskite_deposition_synthesis_atmosphere_relative_humidity": "<5 ppm",
  "Perovskite_deposition_spin_coating_speed": "1000 r.p.m.",
  "Perovskite_deposition_spin_coating_time": "10 s, then 5000 r.p.m. for 40 s",
  "Perovskite_deposition_thermal_annealing_atmosphere": "Null",
  "Perovskite_deposition_thermal_annealing_temperature": "100 °C",
  "Perovskite_deposition_thermal_annealing_time": "30 min",
  "Perovskite_surface_treatment_material": "CF3-PEAI, MAI",
  "Perovskite_surface_treatment_method": "spin-coating",
  "Perovskite_surface_treatment_solution_concentration": "2 mg ml-1 CF3-PEAI, 1 mg ml-1 MAI",
  "Perovskite_surface_treatment_solvents_compound": "IPA:DMF (150:1)",
  "Perovskite_surface_treatment_synthesis_atmosphere": "N2-filled glovebox",
  "Perovskite_surface_treatment_synthesis_atmosphere_pressure": "Null",
  "Perovskite_surface_treatment_synthesis_atmosphere_relative_humidity": "<5 ppm",
  "Perovskite_surface_treatment_deposition_spin_coating_speed": "5000 r.p.m.",
  "Perovskite_surface_treatment_deposition_spin_coating_time": "30 s",
  "Perovskite_surface_treatment_deposition_thermal_annealing_temperature": "100 °C",
  "Perovskite_surface_treatment_deposition_thermal_annealing_time": "10 min",
  "HTL_thickness": "Null",
  "HTL_stack_sequence": "Null",
  "HTL_additive_compound": "Null",
  "HTL_additive_concentration": "Null",
  "HTL_deposition_method": "spin-coating",
  "HTL_deposition_solution_concentration": "Null",
  "HTL_deposition_solvents_compound": "Null",
  "HTL_deposition_synthesis_atmosphere": "Null",
  "HTL_deposition_synthesis_atmosphere_pressure": "Null",
  "HTL_deposition_synthesis_atmosphere_relative_humidity": "Null",
  "HTL_deposition_spin_coating_speed": "Null",
  "HTL_deposition_spin_coating_time": "Null",
  "HTL_deposition_thermal_annealing_temperature": "Null",
  "HTL_deposition_thermal_annealing_time": "Null",
  "Backcontact_thickness": "Null",
  "Beckcontact_deposition_method": "thermal evaporation",
  "Backcontact_deposition_atmosphere_pressure": "< 4 × 10−6 Torr",
  "Encapsulation_method": "encapsulation with cover glass",
  "Encapsulation_atmosphere": "N2-filled glovebox",
  "JV_measured_device_matching": "Null",
  "JV_measured_reverse_scan_Voc": "1.19 V",
  "JV_measured_reverse_scan_Jsc": "25.4 mA cm-2",
  "JV_measured_reverse_scan_FF": "84.6%",
  "JV_measured_reverse_scan_PCE": "25.6%",
  "JV_measured_forward_scan_Voc": "1.16 V",
  "JV_measured_forward_scan_Jsc": "25.4 mA cm-2",
  "JV_measured_forward_scan_FF": "82.1%",
  "JV_measured_forward_scan_PCE": "24.2%",
  "JV_measured_light_spectra": "Null",
  "JV_measured_light_spectra_intensity": "Null",
  "JV_measured_scan_speed": "0.01 V s-1",
  "JV_measured_scan_delay_time": "10 ms",
  "JV_certified_PCE": "25.6%",
  "Stabilized_measured_PCE": "25.5%",
  "Stabilized_certified_PCE": "Null",
  "Stability_test_device_matching": "Null",
  "Stability_test_temperature": "65°C",
  "Stability_test_atmosphere": "N2-filled glovebox",
  "Stability_test_light_spectra": "Null",
  "Stability_test_light_intensity": "1-sun equivalent",
  "Stability_test_relative_humidity": "<5 ppm",
  "Stability_PCE_after_time": "1200 hours",
  "Stability_PCE_after_time_value": ">90%"
}

File: dataset/2021-2025/10.1126_science.ade9637/Device_BestPCE_grok_10.1126_science.ade9637.json
{
  "Ref_DOI": "10.1126/science.ade9637",
  "Ref_journal": "Science",
  "Ref_publication_year": "2023",
  "Ref_title": "Stabilized hole-selective layer for high-performance inverted p-i-n perovskite solar cells",
  "Cell_architecture": "PIN",
  "Cell_stack_sequence": "Glass/ITO/NiOx/MeO-4PADBC/Perovskite/2D passivation layer/C60/BCP/Ag",
  "Cell_area_measured": "0.0414 cm2",
  "ETL_thickness": "25 nm/6 nm",
  "ETL_stack_sequence": "C60/BCP",
  "ETL_additive_compound": "Null",
  "ETL_additive_concentration": "Null",
  "ETL_deposition_method": "Thermal evaporation/Thermal evaporation",
  "ETL_deposition_solution_concentration": "Null/Null",
  "ETL_deposition_solvents_compound": "Null/Null",
  "ETL_deposition_synthesis_atmosphere": "High vacuum",
  "ETL_deposition_synthesis_atmosphere_pressure": "< 4e-6 torr",
  "ETL_deposition_synthesis_atmosphere_relative_humidity": "Null",
  "ETL_deposition_spin_coating_speed": "Null/Null",
  "ETL_deposition_spin_coating_time": "Null/Null",
  "ETL_deposition_thermal_annealing_temperature": "Null/Null",
  "ETL_deposition_thermal_annealing_time": "Null/Null",
  "Perovskite_dimension": "3D",
  "Perovskite_thickness": "715 nm",
  "Perovskite_composition_long_form": "Cs0.05FA0.85MA0.1PbI3",
  "Perovskite_additive_compound": "MACl; ODADI",
  "Perovskite_additive_concentration": "12.5 mol%; 0.08 mol%",
  "Perovskite_bandgap": "1.53 eV",
  "Perovskite_deposition_method": "Spin-coating",
  "Perovskite_deposition_sequential_spin_coating": "False",
  "Perovskite_deposition_spin_coating_antisolvent": "Chlorobenzene",
  "Perovskite_deposition_reaction_solutions_compounds": "CsI; FAI; MAI; PbI2",
  "Perovskite_deposition_reaction_solutions_concentrations": "19.5 mg/mL; 219.3 mg/mL; 23.8 mg/mL; 760.7 mg/mL",
  "Perovskite_deposition_final_solutions_concentration_before_deposition": "1.5 M",
  "Perovskite_deposition_solvents_compound": "DMF; DMSO",
  "Perovskite_deposition_solvents_mixing_ratio": "4:1",
  "Perovskite_deposition_synthesis_atmosphere": "Nitrogen",
  "Perovskite_deposition_synthesis_atmosphere_pressure": "Null",
  "Perovskite_deposition_synthesis_atmosphere_relative_humidity": "< 5 ppm",
  "Perovskite_deposition_spin_coating_speed": "1000 rpm; 5000 rpm",
  "Perovskite_deposition_spin_coating_time": "10 s; 40 s",
  "Perovskite_deposition_thermal_annealing_atmosphere": "Nitrogen",
  "Perovskite_deposition_thermal_annealing_temperature": "100 °C",
  "Perovskite_deposition_thermal_annealing_time": "30 min",
  "Perovskite_surface_treatment_material": "CF3-PEAI; MAI",
  "Perovskite_surface_treatment_method": "Spin-coating",
  "Perovskite_surface_treatment_solution_concentration": "2 mg/mL; 1 mg/mL",
  "Perovskite_surface_treatment_solvents_compound": "IPA; DMF",
  "Perovskite_surface_treatment_synthesis_atmosphere": "Nitrogen",
  "Perovskite_surface_treatment_synthesis_atmosphere_pressure": "Null",
  "Perovskite_surface_treatment_synthesis_atmosphere_relative_humidity": "< 5 ppm",
  "Perovskite_surface_treatment_deposition_spin_coating_speed": "5000 rpm",
  "Perovskite_surface_treatment_deposition_spin_coating_time": "30 s",
  "Perovskite_surface_treatment_deposition_thermal_annealing_temperature": "100 °C",
  "Perovskite_surface_treatment_deposition_thermal_annealing_time": "10 min",
  "HTL_thickness": "Null/Null",
  "HTL_stack_sequence": "NiOx/MeO-4PADBC",
  "HTL_additive_compound": "Null",
  "HTL_additive_concentration": "Null",
  "HTL_deposition_method": "Spin-coating/Spin-coating",
  "HTL_deposition_solution_concentration": "10 mg/mL; 0.3 mg/mL",
  "HTL_deposition_solvents_compound": "Deionized water; Ethanol",
  "HTL_deposition_synthesis_atmosphere": "Ambient air/Nitrogen",
  "HTL_deposition_synthesis_atmosphere_pressure": "1 atm/Null",
  "HTL_deposition_synthesis_atmosphere_relative_humidity": "Null/Null",
  "HTL_deposition_spin_coating_speed": "2000 rpm; 4000 rpm",
  "HTL_deposition_spin_coating_time": "30 s; 30 s",
  "HTL_deposition_thermal_annealing_temperature": "150 °C; 100 °C",
  "HTL_deposition_thermal_annealing_time": "30 min; 40 min",
  "Backcontact_thickness": "100 nm",
  "Beckcontact_deposition_method": "Thermal evaporation",
  "Backcontact_deposition_atmosphere_pressure": "< 4e-6 torr",
  "Encapsulation_method": "Cover glass encapsulation",
  "Encapsulation_atmosphere": "Nitrogen",
  "JV_measured_device_matching": "True",
  "JV_measured_reverse_scan_Voc": "1.19 V",
  "JV_measured_reverse_scan_Jsc": "25.4 mA/cm2",
  "JV_measured_reverse_scan_FF": "84.6 %",
  "JV_measured_reverse_scan_PCE": "25.6 %",
  "JV_measured_forward_scan_Voc": "Null",
  "JV_measured_forward_scan_Jsc": "Null",
  "JV_measured_forward_scan_FF": "Null",
  "JV_measured_forward_scan_PCE": "Null",
  "JV_measured_light_spectra": "AM1.5G",
  "JV_measured_light_spectra_intensity": "100 mW/cm2",
  "JV_measured_scan_speed": "0.01 V/s",
  "JV_measured_scan_delay_time": "10 ms",
  "JV_certified_PCE": "25.6 %",
  "Stabilized_measured_PCE": "25.5 %",
  "Stabilized_certified_PCE": "Null",
  "Stability_test_device_matching": "True",
  "Stability_test_temperature": "65 °C",
  "Stability_test_atmosphere": "Nitrogen",
  "Stability_test_light_spectra": "LED",
  "Stability_test_light_intensity": "1 sun",
  "Stability_test_relative_humidity": "< 5 ppm",
  "Stability_PCE_after_time": "1200 hours",
  "Stability_PCE_after_time_value": ">90 % of initial PCE"
}

File: dataset/2021-2025/10.1126_science.ade9637/Device_BestPCE_o3_10.1126_science.ade9637.json
{
  "Ref_DOI": "10.1126/science.ade9637",
  "Ref_journal": "Science",
  "Ref_publication_year": "2023",
  "Ref_title": "Stabilized hole-selective layer for high-performance inverted p-i-n perovskite solar cells",
  "Cell_architecture": "PIN",
  "Cell_stack_sequence": "Glass/ITO/NiOx/MeO-4PADBC/Cs0.05FA0.85MA0.1PbI3/CF3-PEAI+MAI/C60/BCP/Ag",
  "Cell_area_measured": "0.0414 cm2",
  "ETL_thickness": "25 nm/6 nm",
  "ETL_stack_sequence": "C60/BCP",
  "ETL_additive_compound": "Null",
  "ETL_additive_concentration": "Null",
  "ETL_deposition_method": "Thermal evaporation/Thermal evaporation",
  "ETL_deposition_solution_concentration": "Null",
  "ETL_deposition_solvents_compound": "Null",
  "ETL_deposition_synthesis_atmosphere": "High vacuum",
  "ETL_deposition_synthesis_atmosphere_pressure": "<4×10^-6 Torr",
  "ETL_deposition_synthesis_atmosphere_relative_humidity": "Null",
  "ETL_deposition_spin_coating_speed": "Null",
  "ETL_deposition_spin_coating_time": "Null",
  "ETL_deposition_thermal_annealing_temperature": "Null",
  "ETL_deposition_thermal_annealing_time": "Null",
  "Perovskite_dimension": "3D",
  "Perovskite_thickness": "715 nm",
  "Perovskite_composition_long_form": "Cs0.05FA0.85MA0.1PbI3",
  "Perovskite_additive_compound": "MACl;ODADI",
  "Perovskite_additive_concentration": "12.5 mol%;0.08 mol%",
  "Perovskite_bandgap": "1.53 eV",
  "Perovskite_deposition_method": "Spin-coating",
  "Perovskite_deposition_sequential_spin_coating": "False",
  "Perovskite_deposition_spin_coating_antisolvent": "Chlorobenzene",
  "Perovskite_deposition_reaction_solutions_compounds": "CsI;FAI;MAI;PbI2;MACl;ODADI",
  "Perovskite_deposition_reaction_solutions_concentrations": "19.5 mg;219.3 mg;23.8 mg;760.7 mg;12.5 mol%;0.08 mol%",
  "Perovskite_deposition_final_solutions_concentration_before_deposition": "1.5 M",
  "Perovskite_deposition_solvents_compound": "DMF;DMSO",
  "Perovskite_deposition_solvents_mixing_ratio": "4:1",
  "Perovskite_deposition_synthesis_atmosphere": "Nitrogen",
  "Perovskite_deposition_synthesis_atmosphere_pressure": "1 atm",
  "Perovskite_deposition_synthesis_atmosphere_relative_humidity": "Null",
  "Perovskite_deposition_spin_coating_speed": "1000 rpm;5000 rpm",
  "Perovskite_deposition_spin_coating_time": "10 s;40 s",
  "Perovskite_deposition_thermal_annealing_atmosphere": "Nitrogen",
  "Perovskite_deposition_thermal_annealing_temperature": "100 °C",
  "Perovskite_deposition_thermal_annealing_time": "30 min",
  "Perovskite_surface_treatment_material": "CF3-PEAI+MAI",
  "Perovskite_surface_treatment_method": "Spin-coating",
  "Perovskite_surface_treatment_solution_concentration": "CF3-PEAI 2 mg/mL;MAI 1 mg/mL",
  "Perovskite_surface_treatment_solvents_compound": "IPA;DMF",
  "Perovskite_surface_treatment_synthesis_atmosphere": "Nitrogen",
  "Perovskite_surface_treatment_synthesis_atmosphere_pressure": "1 atm",
  "Perovskite_surface_treatment_synthesis_atmosphere_relative_humidity": "Null",
  "Perovskite_surface_treatment_deposition_spin_coating_speed": "5000 rpm",
  "Perovskite_surface_treatment_deposition_spin_coating_time": "30 s",
  "Perovskite_surface_treatment_deposition_thermal_annealing_temperature": "100 °C",
  "Perovskite_surface_treatment_deposition_thermal_annealing_time": "10 min",
  "HTL_thickness": "Null",
  "HTL_stack_sequence": "NiOx/MeO-4PADBC",
  "HTL_additive_compound": "Null",
  "HTL_additive_concentration": "Null",
  "HTL_deposition_method": "Spin-coating/Spin-coating",
  "HTL_deposition_solution_concentration": "10 mg/mL/0.3 mg/mL",
  "HTL_deposition_solvents_compound": "Water/Ethanol",
  "HTL_deposition_synthesis_atmosphere": "Air/Nitrogen",
  "HTL_deposition_synthesis_atmosphere_pressure": "1 atm/1 atm",
  "HTL_deposition_synthesis_atmosphere_relative_humidity": "Null",
  "HTL_deposition_spin_coating_speed": "2000 rpm/4000 rpm",
  "HTL_deposition_spin_coating_time": "30 s/30 s",
  "HTL_deposition_thermal_annealing_temperature": "150 °C/100 °C",
  "HTL_deposition_thermal_annealing_time": "30 min/10 min",
  "Backcontact_thickness": "100 nm",
  "Beckcontact_deposition_method": "Thermal evaporation",
  "Backcontact_deposition_atmosphere_pressure": "<4×10^-6 Torr",
  "Encapsulation_method": "Cover glass lamination (LT-U001)",
  "Encapsulation_atmosphere": "Air",
  "JV_measured_device_matching": "True",
  "JV_measured_reverse_scan_Voc": "1.19 V",
  "JV_measured_reverse_scan_Jsc": "25.4 mA/cm2",
  "JV_measured_reverse_scan_FF": "84.6 %",
  "JV_measured_reverse_scan_PCE": "25.6 %",
  "JV_measured_forward_scan_Voc": "Null",
  "JV_measured_forward_scan_Jsc": "Null",
  "JV_measured_forward_scan_FF": "Null",
  "JV_measured_forward_scan_PCE": "Null",
  "JV_measured_light_spectra": "AM1.5G",
  "JV_measured_light_spectra_intensity": "1 sun",
  "JV_measured_scan_speed": "0.01 V/s",
  "JV_measured_scan_delay_time": "10 ms",
  "JV_certified_PCE": "25.6",
  "Stabilized_measured_PCE": "25.5",
  "Stabilized_certified_PCE": "Null",
  "Stability_test_device_matching": "True",
  "Stability_test_temperature": "65 °C",
  "Stability_test_atmosphere": "Nitrogen",
  "Stability_test_light_spectra": "AM1.5G",
  "Stability_test_light_intensity": "1 sun",
  "Stability_test_relative_humidity": "Null",
  "Stability_PCE_after_time": "1200 hours",
  "Stability_PCE_after_time_value": "90 %"
}
