Repository: jiayijdong/PSCbench

# PSCbench


**PSCbench** is a novel benchmark for materials science research-level scientific
dataset curation sourced from published journals. The benchmark is designed to evaluate the complex classification capabilities,
strong domain knowledge, and advanced calculation skills of LLMs.

## Data


The PSCbench dataset is under dataset folder in json file format. Each file is list of dictionary and can be extracted using following scripts.
Each file stands for one published journal, which is fully elaborated in the paper. 

```
with open("./dataset/retroactive/{}.json".format(subject), encoding='utf-8') as json_file:
    problems=json.load(json_file)
```

File: dataset/2021-2025/10.1126_science.ade9637/Device_BestPCE_o4_mini_10.1126_science.ade9637.json
{
  "Ref_DOI": "10.1126/science.ade9637",
  "Ref_journal": "Science",
  "Ref_publication_year": "2023",
  "Ref_title": "Stabilized hole-selective layer for high-performance inverted p-i-n perovskite solar cells",
  "Cell_architecture": "PIN",
  "Cell_stack_sequence": "Glass/ITO/NiOx/MeO-4PADBC/Cs0.05FA0.85MA0.1PbI3/CF3-PEAI:MAI/C60/BCP/Ag",
  "Cell_area_measured": "0.0414 cm2",
  "ETL_thickness": "25 nm",
  "ETL_stack_sequence": "C60",
  "ETL_additive_compound": "Null",
  "ETL_additive_concentration": "Null",
  "ETL_deposition_method": "Thermal evaporation",
  "ETL_deposition_solution_concentration": "Null",
  "ETL_deposition_solvents_compound": "Null",
  "ETL_deposition_synthesis_atmosphere": "vacuum",
  "ETL_deposition_synthesis_atmosphere_pressure": "4e-6 Torr",
  "ETL_deposition_synthesis_atmosphere_relative_humidity": "Null",
  "ETL_deposition_spin_coating_speed": "Null",
  "ETL_deposition_spin_coating_time": "Null",
  "ETL_deposition_thermal_annealing_temperature": "Null",
  "ETL_deposition_thermal_annealing_time": "Null",
  "Perovskite_dimension": "3D",
  "Perovskite_thickness": "715 nm",
  "Perovskite_composition_long_form": "Cs0.05FA0.85MA0.1PbI3",
  "Perovskite_additive_compound": "MACl;ODADI",
  "Perovskite_additive_concentration": "12.5 mol%;0.08 mol%",
  "Perovskite_bandgap": "1.53 eV",
  "Perovskite_deposition_method": "Spin-coating",
  "Perovskite_deposition_sequential_spin_coating": "False",
  "Perovskite_deposition_spin_coating_antisolvent": "Chlorobenzene",
  "Perovskite_deposition_reaction_solutions_compounds": "CsI;FAI;MAI;PbI2",
  "Perovskite_deposition_reaction_solutions_concentrations": "19.5 mg/mL;219.3 mg/mL;23.8 mg/mL;760.7 mg/mL",
  "Perovskite_deposition_final_solutions_concentration_before_deposition": "1.5 M",
  "Perovskite_deposition_solvents_compound": "DMF;DMSO",
  "Perovskite_deposition_solvents_mixing_ratio": "4:1",
  "Perovskite_deposition_synthesis_atmosphere": "N2",
  "Perovskite_deposition_synthesis_atmosphere_pressure": "1 atm",
  "Perovskite_deposition_synthesis_atmosphere_relative_humidity": "<5%",
  "Perovskite_deposition_spin_coating_speed": "1000 rpm;5000 rpm",
  "Perovskite_deposition_spin_coating_time": "10 s;40 s",
  "Perovskite_deposition_thermal_annealing_atmosphere": "N2",
  "Perovskite_deposition_thermal_annealing_temperature": "100°C",
  "Perovskite_deposition_thermal_annealing_time": "30 min",
  "Perovskite_surface_treatment_material": "CF3-PEAI:MAI (3:1)",
  "Perovskite_surface_treatment_method": "Spin-coating",
  "Perovskite_surface_treatment_solution_concentration": "CF3-PEAI 2 mg/mL;MAI 1 mg/mL",
  "Perovskite_surface_treatment_solvents_compound": "IPA;DMF",
  "Perovskite_surface_treatment_synthesis_atmosphere": "N2",
  "Perovskite_surface_treatment_synthesis_atmosphere_pressure": "1 atm",
  "Perovskite_surface_treatment_synthesis_atmosphere_relative_humidity": "<5%",
  "Perovskite_surface_treatment_deposition_spin_coating_speed": "5000 rpm",
  "Perovskite_surface_treatment_deposition_spin_coating_time": "30 s",
  "Perovskite_surface_treatment_deposition_thermal_annealing_temperature": "100°C",
  "Perovskite_surface_treatment_deposition_thermal_annealing_time": "10 min",
  "HTL_thickness": "Null",
  "HTL_stack_sequence": "NiOx/MeO-4PADBC",
  "HTL_additive_compound": "Null",
  "HTL_additive_concentration": "Null",
  "HTL_deposition_method": "Spin-coating",
  "HTL_deposition_solution_concentration": "10 mg/mL/0.3 mg/mL",
  "HTL_deposition_solvents_compound": "Water/Ethanol",
  "HTL_deposition_synthesis_atmosphere": "Air/N2",
  "HTL_deposition_synthesis_atmosphere_pressure": "1 atm",
  "HTL_deposition_synthesis_atmosphere_relative_humidity": "Null",
  "HTL_deposition_spin_coating_speed": "2000 rpm/4000 rpm",
  "HTL_deposition_spin_coating_time": "30 s/30 s",
  "HTL_deposition_thermal_annealing_temperature": "150°C/100°C",
  "HTL_deposition_thermal_annealing_time": "30 min/10 min",
  "Backcontact_thickness": "100 nm",
  "Beckcontact_deposition_method": "Thermal evaporation",
  "Backcontact_deposition_atmosphere_pressure": "4e-6 Torr",
  "Encapsulation_method": "Glass cover encapsulation",
  "Encapsulation_atmosphere": "Air",
  "JV_measured_device_matching": "True",
  "JV_measured_reverse_scan_Voc": "1.19 V",
  "JV_measured_reverse_scan_Jsc": "25.4 mA/cm2",
  "JV_measured_reverse_scan_FF": "84.6%",
  "JV_measured_reverse_scan_PCE": "25.6%",
  "JV_measured_forward_scan_Voc": "Null",
  "JV_measured_forward_scan_Jsc": "Null",
  "JV_measured_forward_scan_FF": "Null",
  "JV_measured_forward_scan_PCE": "Null",
  "JV_measured_light_spectra": "AM1.5G",
  "JV_measured_light_spectra_intensity": "100 mW/cm2",
  "JV_measured_scan_speed": "0.01 V/s",
  "JV_measured_scan_delay_time": "10 ms",
  "JV_certified_PCE": "25.6",
  "Stabilized_measured_PCE": "25.5",
  "Stabilized_certified_PCE": "Null",
  "Stability_test_device_matching": "True",
  "Stability_test_temperature": "65°C",
  "Stability_test_atmosphere": "N2",
  "Stability_test_light_spectra": "1 sun",
  "Stability_test_light_intensity": "100 mW/cm2",
  "Stability_test_relative_humidity": "<5%",
  "Stability_PCE_after_time": "1200 hours",
  "Stability_PCE_after_time_value": ">90%"
}
