Repository: jiayijdong/PSCbench

# PSCbench


**PSCbench** is a novel benchmark for materials science research-level scientific
dataset curation sourced from published journals. The benchmark is designed to evaluate the complex classification capabilities,
strong domain knowledge, and advanced calculation skills of LLMs. 

We developed an innovative **evaluation protocol** for a detailed analysis of classification abilities of leading commercially available Large Language Models. This
involves instructing LLMs to extract key knowledge information within a predefined set of
dataset template. This process offers a fine-grained understanding that LLM works as well as a human in annotating the data
and actually finds out when the humans failed to annotate the data
.

## Data


The PSCbench dataset is under dataset folder in json file format. Each file is list of dictionary and can be extracted using following scripts.
Each file stands for one published journal, which is fully elaborated in the paper. 

```
with open("./dataset/retroactive/{}.json".format(subject), encoding='utf-8') as json_file:
    problems=json.load(json_file)
```

## Evaluation
To evaluate our data using LLM, please refer to folder under eval

## Analysis (Evaluation Protocol)
The evaluation protocol involves analyzing both LLM
and reference (correct) ground truth with the assistance of human annotators to identify the key information in the literature.
These reasons are then summarized into 4 categories: **Tag, Materials, Fabrication and Properties**. Subsequently, a LLM verifier is employed to automatically attribute each
incorrectly extracted answer into a certain field. The resulting error profiles enable the
interpretation of the improved skills by certain prompting strategies and direct comparison of various
strategies.

### run evaluation protocol
After running the evaluation part, use the output to run the evaluation protocol. 
```
cd eval
OPENAI_API_KEY=your_key python ana_error.py --setting your_setting 
```

## Citation
If you find our paper useful, please cite our paper
```
@misc{dong2024pscbench,
  author = {Dong, Jiayi and Huang, Zijian and Yao, Yu and Shen, Zhichao and Liu, Junkai and Tong, Yiushun and Tsai, Chu-Yen and Duan, Haoxiang and Yang, Wenxin and Gong, Ming and Xu, Wei and Kundu, Arnesh and Zhang, Ying and Huang, Joshua and Tong, Xinyang and Yeh, Eric and Zhu, Yingke and Ng, Charlotte and Du, Yilun and Li, Ju and Schwalbe-Koda, Daniel and Yang, Yang},
  title = {{PSCBENCH: A Benchmark for Large-Scale Automated Knowledge Extraction and Data Curation in Perovskite Solar Cell Literature}},
  note = {Preprint},
  year = {2024},
  url = {https://arxiv.org/abs/XXXX.XXXXX}  
}

```

File: dataset/2021-2025/10.1126_science.adg3755/Device_BestPCE_10.1126_science.adg3755.json
{
    "Ref_DOI": "10.1126/science.adg3755",
    "Ref_journal": "Science",
    "Ref_publication_year": "2023",
    "Ref_title": "Minimizing buried interfacial defects for efficient inverted perovskite solar cells",
    "Cell_architecture": "PIN",
    "Cell_stack_sequence": "Glass/ITO/MPA-CPA/Cs0.05(FA0.95MA0.05)0.95Pb(I0.95Br0.05)3/C60/BCP/Ag",
    "Cell_area_measured": "0.08 cm2",
    "ETL_thickness": "20 nm/7 nm",
    "ETL_stack_sequence": "C60/BCP",
    "ETL_additive_compound": "Null",
    "ETL_additive_concentration": "Null",
    "ETL_deposition_method": "Thermal evaporation/Thermal evaporation",
    "ETL_deposition_solution_concentration": "Null",
    "ETL_deposition_solvents_compound": "Null",
    "ETL_deposition_synthesis_atmosphere": "Null",
    "ETL_deposition_synthesis_atmosphere_pressure": "Null",
    "ETL_deposition_synthesis_atmosphere_relative_humidity": "Null",
    "ETL_deposition_spin_coating_speed": "Null",
    "ETL_deposition_spin_coating_time": "Null",
    "ETL_deposition_thermal_annealing_temperature": "Null",
    "ETL_deposition_thermal_annealing_time": "Null",
    "Perovskite_dimension": "3D",
    "Perovskite_thickness": "600 nm",
    "Perovskite_composition_long_form": "Cs0.05(FA0.95MA0.05)0.95Pb(I0.95Br0.05)3",
    "Perovskite_additive_compound": "MACl",
    "Perovskite_additive_concentration": "15 mol%",
    "Perovskite_bandgap": "1.56 eV",
    "Perovskite_deposition_method": "Spin-coating",
    "Perovskite_deposition_sequential_spin_coating": "False",
    "Perovskite_deposition_spin_coating_antisolvent": "Chlorobenzene:Isopropanol",
    "Perovskite_deposition_reaction_solutions_compounds": "FAPbI3;MAPbBr3;CsI",
    "Perovskite_deposition_reaction_solutions_concentrations": "1.4 M;1.4 M;1.5 M",
    "Perovskite_deposition_final_solutions_concentration_before_deposition": "Null",
    "Perovskite_deposition_solvents_compound": "DMF:DMSO",
    "Perovskite_deposition_solvents_mixing_ratio": "4:1",
    "Perovskite_deposition_synthesis_atmosphere": "Nitrogen",
    "Perovskite_deposition_synthesis_atmosphere_pressure": "Null",
    "Perovskite_deposition_synthesis_atmosphere_relative_humidity": "Null",
    "Perovskite_deposition_spin_coating_speed": "4000 rpm",
    "Perovskite_deposition_spin_coating_time": "40 s",
    "Perovskite_deposition_thermal_annealing_atmosphere": "Null",
    "Perovskite_deposition_thermal_annealing_temperature": "100 °C",
    "Perovskite_deposition_thermal_annealing_time": "60 min",
    "Perovskite_surface_treatment_material": "F-PEAI",
    "Perovskite_surface_treatment_method": "Spin-coating",
    "Perovskite_surface_treatment_solution_concentration": "0.5 mM",
    "Perovskite_surface_treatment_solvents_compound": "Chlorobenzene:Isopropanol",
    "Perovskite_surface_treatment_synthesis_atmosphere": "Null",
    "Perovskite_surface_treatment_synthesis_atmosphere_pressure": "Null",
    "Perovskite_surface_treatment_synthesis_atmosphere_relative_humidity": "Null",
    "Perovskite_surface_treatment_deposition_spin_coating_speed": "Null",
    "Perovskite_surface_treatment_deposition_spin_coating_time": "Null",
    "Perovskite_surface_treatment_deposition_thermal_annealing_temperature": "Null",
    "Perovskite_surface_treatment_deposition_thermal_annealing_time": "Null",
    "HTL_thickness": "Null",
    "HTL_stack_sequence": "MPA-CPA",
    "HTL_additive_compound": "Null",
    "HTL_additive_concentration": "Null",
    "HTL_deposition_method": "Spin-Coating",
    "HTL_deposition_solution_concentration": "1.0 mg/mL",
    "HTL_deposition_solvents_compound": "Ethanol",
    "HTL_deposition_synthesis_atmosphere": "Null",
    "HTL_deposition_synthesis_atmosphere_pressure": "Null",
    "HTL_deposition_synthesis_atmosphere_relative_humidity": "Null",
    "HTL_deposition_spin_coating_speed": "3000 rpm",
    "HTL_deposition_spin_coating_time": "30 s",
    "HTL_deposition_thermal_annealing_temperature": "100 °C",
    "HTL_deposition_thermal_annealing_time": "10 min",
    "Backcontact_thickness": "100 nm",
    "Beckcontact_deposition_method": "Thermal evaporation",
    "Backcontact_deposition_atmosphere_pressure": "Null",
    "Encapsulation_method": "UV adhesive",
    "Encapsulation_atmosphere": "Air",
    "JV_measured_device_matching": "True",
    "JV_measured_reverse_scan_Voc": "1.201 V",
    "JV_measured_reverse_scan_Jsc": "24.80 mA/cm2",
    "JV_measured_reverse_scan_FF": "84.50 %",
    "JV_measured_reverse_scan_PCE": "25.16 %",
    "JV_measured_forward_scan_Voc": "1.200 V",
    "JV_measured_forward_scan_Jsc": "25.00 mA/cm2",
    "JV_measured_forward_scan_FF": "83.07 %",
    "JV_measured_forward_scan_PCE": "24.92 %",
    "JV_measured_light_spectra": "AM1.5G",
    "JV_measured_light_spectra_intensity": "100 mW/cm2",
    "JV_measured_scan_speed": "0.01 V/s",
    "JV_measured_scan_delay_time": "Null",
    "JV_certified_PCE": "25.39",
    "Stabilized_measured_PCE": "24.7",
    "Stabilized_certified_PCE": "Null",
    "Stability_test_device_matching": "True",
    "Stability_test_temperature": "45 °C",
    "Stability_test_atmosphere": "Air",
    "Stability_test_light_spectra": "AM1.5G",
    "Stability_test_light_intensity": "100 mW/cm2",
    "Stability_test_relative_humidity": "30-40%",
    "Stability_PCE_after_time": "2000 hours",
    "Stability_PCE_after_time_value": "90 %"
}

File: dataset/2021-2025/10.1126_science.adg3755/Device_BestPCE_Gemini_1.5_pro_10.1126_science.adg3755.json
{
  "Ref_DOI": "10.1126/science.adg3755",
  "Ref_journal": "Science",
  "Ref_publication_year": "2023",
  "Ref_title": "Minimizing buried interfacial defects for efficient inverted perovskite solar cells",
  "Cell_architecture": "PIN",
  "Cell_stack_sequence": "ITO/MPA-CPA/Cs0.05(FA0.95MA0.05)0.95Pb(I0.95Br0.05)3/C60/BCP/Ag",
  "Cell_area_measured": "0.08 cm2",
  "ETL_thickness": "20 nm",
  "ETL_stack_sequence": "C60/BCP",
  "ETL_additive_compound": "Null",
  "ETL_additive_concentration": "Null",
  "ETL_deposition_method": "Thermal evaporation",
  "ETL_deposition_solution_concentration": "Null",
  "ETL_deposition_solvents_compound": "Null",
  "ETL_deposition_synthesis_atmosphere": "Null",
  "ETL_deposition_synthesis_atmosphere_pressure": "Null",
  "ETL_deposition_synthesis_atmosphere_relative_humidity": "Null",
  "ETL_deposition_spin_coating_speed": "Null",
  "ETL_deposition_spin_coating_time": "Null",
  "ETL_deposition_thermal_annealing_temperature": "Null",
  "ETL_deposition_thermal_annealing_time": "Null",
  "Perovskite_dimension": "3D",
  "Perovskite_thickness": "600 nm",
  "Perovskite_composition_long_form": "Cs0.05(FA0.95MA0.05)0.95Pb(I0.95Br0.05)3",
  "Perovskite_additive_compound": "MACl;F-PEAI",
  "Perovskite_additive_concentration": "15 mol%;0.5 mM",
  "Perovskite_bandgap": "1.56 eV",
  "Perovskite_deposition_method": "Spin-coating",
  "Perovskite_deposition_sequential_spin_coating": false,
  "Perovskite_deposition_spin_coating_antisolvent": "Chlorobenzene:Isopropanol = 9:1 (v:v)",
  "Perovskite_deposition_reaction_solutions_compounds": "FAI;MABr;PbI2;PbBr2;CsI;MACl",
  "Perovskite_deposition_reaction_solutions_concentrations": "1.4 M;1.4 M;9%;9%;1.5 M;15 mol%",
  "Perovskite_deposition_final_solutions_concentration_before_deposition": "Null",
  "Perovskite_deposition_solvents_compound": "DMF;DMSO",
  "Perovskite_deposition_solvents_mixing_ratio": "4:1 (v:v)",
  "Perovskite_deposition_synthesis_atmosphere": "Nitrogen",
  "Perovskite_deposition_synthesis_atmosphere_pressure": "1 atm",
  "Perovskite_deposition_synthesis_atmosphere_relative_humidity": "Null",
  "Perovskite_deposition_spin_coating_speed": "4000 rpm",
  "Perovskite_deposition_spin_coating_time": "40 s",
  "Perovskite_deposition_thermal_annealing_atmosphere": "Null",
  "Perovskite_deposition_thermal_annealing_temperature": "100 °C",
  "Perovskite_deposition_thermal_annealing_time": "60 min",
  "Perovskite_surface_treatment_material": "Null",
  "Perovskite_surface_treatment_method": "Null",
  "Perovskite_surface_treatment_solution_concentration": "Null",
  "Perovskite_surface_treatment_solvents_compound": "Null",
  "Perovskite_surface_treatment_synthesis_atmosphere": "Null",
  "Perovskite_surface_treatment_synthesis_atmosphere_pressure": "Null",
  "Perovskite_surface_treatment_synthesis_atmosphere_relative_humidity": "Null",
  "Perovskite_surface_treatment_deposition_spin_coating_speed": "Null",
  "Perovskite_surface_treatment_deposition_spin_coating_time": "Null",
  "Perovskite_surface_treatment_deposition_thermal_annealing_temperature": "Null",
  "Perovskite_surface_treatment_deposition_thermal_annealing_time": "Null",
  "HTL_thickness": "Null",
  "HTL_stack_sequence": "MPA-CPA",
  "HTL_additive_compound": "Null",
  "HTL_additive_concentration": "Null",
  "HTL_deposition_method": "Spin-coating",
  "HTL_deposition_solution_concentration": "1.0 mg/mL",
  "HTL_deposition_solvents_compound": "Ethanol",
  "HTL_deposition_synthesis_atmosphere": "Nitrogen",
  "HTL_deposition_synthesis_atmosphere_pressure": "1 atm",
  "HTL_deposition_synthesis_atmosphere_relative_humidity": "Null",
  "HTL_deposition_spin_coating_speed": "3000 rpm",
  "HTL_deposition_spin_coating_time": "30 s",
  "HTL_deposition_thermal_annealing_temperature": "100 °C",
  "HTL_deposition_thermal_annealing_time": "10 min",
  "Backcontact_thickness": "100 nm",
  "Beckcontact_deposition_method": "Thermal evaporation",
  "Backcontact_deposition_atmosphere_pressure": "Null",
  "Encapsulation_method": "UV-glue/glass",
  "Encapsulation_atmosphere": "Air",
  "JV_measured_device_matching": true,
  "JV_measured_reverse_scan_Voc": "1.201 V",
  "JV_measured_reverse_scan_Jsc": "24.8 mA/cm2",
  "JV_measured_reverse_scan_FF": "84.5%",
  "JV_measured_reverse_scan_PCE": "25.16%",
  "JV_measured_forward_scan_Voc": "1.200 V",
  "JV_measured_forward_scan_Jsc": "25.0 mA/cm2",
  "JV_measured_forward_scan_FF": "83.07%",
  "JV_measured_forward_scan_PCE": "24.92%",
  "JV_measured_light_spectra": "AM1.5G",
  "JV_measured_light_spectra_intensity": "100 mW/cm2",
  "JV_measured_scan_speed": "10 mV/s",
  "JV_measured_scan_delay_time": "Null",
  "JV_certified_PCE": "25.39%",
  "Stabilized_measured_PCE": "24.7%",
  "Stabilized_certified_PCE": "Null",
  "Stability_test_device_matching": true,
  "Stability_test_temperature": "45 °C",
  "Stability_test_atmosphere": "Air",
  "Stability_test_light_spectra": "AM1.5G",
  "Stability_test_light_intensity": "100 mW/cm2",
  "Stability_test_relative_humidity": "30-40%",
  "Stability_PCE_after_time": "500 hours",
  "Stability_PCE_after_time_value": "Null"
}

File: dataset/2021-2025/10.1126_science.adg3755/Device_BestPCE_Gemini_2.0_Flash_10.1126_science.adg3755.json
{
  "Ref_DOI": "10.1126/science.adg3755",
  "Ref_journal": "Science",
  "Ref_publication_year": "2023",
  "Ref_title": "Minimizing buried interfacial defects for efficient inverted perovskite solar cells",
  "Cell_architecture": "PIN",
  "Cell_stack_sequence": "Glass/ITO/HTL/Perovskite/C60/BCP/Ag",
  "Cell_area_measured": "0.08 cm2",
  "ETL_thickness": "20",
  "ETL_stack_sequence": "C60",
  "ETL_additive_compound": "Null",
  "ETL_additive_concentration": "Null",
  "ETL_deposition_method": "Thermal evaporation",
  "ETL_deposition_solution_concentration": "Null",
  "ETL_deposition_solvents_compound": "Null",
  "ETL_deposition_synthesis_atmosphere": "Null",
  "ETL_deposition_synthesis_atmosphere_pressure": "Null",
  "ETL_deposition_synthesis_atmosphere_relative_humidity": "Null",
  "ETL_deposition_spin_coating_speed": "Null",
  "ETL_deposition_spin_coating_time": "Null",
  "ETL_deposition_thermal_annealing_temperature": "Null",
  "ETL_deposition_thermal_annealing_time": "Null",
  "Perovskite_dimension": "3D",
  "Perovskite_thickness": "Null",
  "Perovskite_composition_long_form": "Cs0.05(FA0.95MA0.05)0.95Pb(I0.95Br0.05)3",
  "Perovskite_additive_compound": "MACl",
  "Perovskite_additive_concentration": "15 mol%",
  "Perovskite_bandgap": "1.56 eV",
  "Perovskite_deposition_method": "Spin-coating",
  "Perovskite_deposition_sequential_spin_coating": "False",
  "Perovskite_deposition_spin_coating_antisolvent": "Chlorobenzene: isopropanol",
  "Perovskite_deposition_reaction_solutions_compounds": "FAPbI3;MAPbBr3;CsI",
  "Perovskite_deposition_reaction_solutions_concentrations": "1.4 M;1.4 M;1.5 M",
  "Perovskite_deposition_final_solutions_concentration_before_deposition": "Null",
  "Perovskite_deposition_solvents_compound": "DMF;DMSO",
  "Perovskite_deposition_solvents_mixing_ratio": "4:1",
  "Perovskite_deposition_synthesis_atmosphere": "Nitrogen",
  "Perovskite_deposition_synthesis_atmosphere_pressure": "Null",
  "Perovskite_deposition_synthesis_atmosphere_relative_humidity": "Null",
  "Perovskite_deposition_spin_coating_speed": "4000 rpm",
  "Perovskite_deposition_spin_coating_time": "40 s",
  "Perovskite_deposition_thermal_annealing_atmosphere": "Null",
  "Perovskite_deposition_thermal_annealing_temperature": "100 °C",
  "Perovskite_deposition_thermal_annealing_time": "60 min",
  "Perovskite_surface_treatment_material": "F-PEAI",
  "Perovskite_surface_treatment_method": "Mixed with antisolvent",
  "Perovskite_surface_treatment_solution_concentration": "0.5 mM",
  "Perovskite_surface_treatment_solvents_compound": "Chlorobenzene: isopropanol",
  "Perovskite_surface_treatment_synthesis_atmosphere": "Null",
  "Perovskite_surface_treatment_synthesis_atmosphere_pressure": "Null",
  "Perovskite_surface_treatment_synthesis_atmosphere_relative_humidity": "Null",
  "Perovskite_surface_treatment_deposition_spin_coating_speed": "Null",
  "Perovskite_surface_treatment_deposition_spin_coating_time": "Null",
  "Perovskite_surface_treatment_deposition_thermal_annealing_temperature": "Null",
  "Perovskite_surface_treatment_deposition_thermal_annealing_time": "Null",
  "HTL_thickness": "Null",
  "HTL_stack_sequence": "MPA-CPA",
  "HTL_additive_compound": "Null",
  "HTL_additive_concentration": "Null",
  "HTL_deposition_method": "Spin-coating",
  "HTL_deposition_solution_concentration": "1.0 mg/mL",
  "HTL_deposition_solvents_compound": "Ethanol",
  "HTL_deposition_synthesis_atmosphere": "Nitrogen",
  "HTL_deposition_synthesis_atmosphere_pressure": "Null",
  "HTL_deposition_synthesis_atmosphere_relative_humidity": "Null",
  "HTL_deposition_spin_coating_speed": "3000 rpm",
  "HTL_deposition_spin_coating_time": "30 s",
  "HTL_deposition_thermal_annealing_temperature": "100 °C",
  "HTL_deposition_thermal_annealing_time": "10 min",
  "Backcontact_thickness": "100",
  "Beckcontact_deposition_method": "Thermal evaporation",
  "Backcontact_deposition_atmosphere_pressure": "Null",
  "Encapsulation_method": "Cover glass with edges sealed by butyl tape",
  "Encapsulation_atmosphere": "Null",
  "JV_measured_device_matching": "True",
  "JV_measured_reverse_scan_Voc": "1.201 V",
  "JV_measured_reverse_scan_Jsc": "24.80 mA/cm2",
  "JV_measured_reverse_scan_FF": "84.50 %",
  "JV_measured_reverse_scan_PCE": "25.16 %",
  "JV_measured_forward_scan_Voc": "1.200 V",
  "JV_measured_forward_scan_Jsc": "25.00 mA/cm2",
  "JV_measured_forward_scan_FF": "83.07 %",
  "JV_measured_forward_scan_PCE": "24.92 %",
  "JV_measured_light_spectra": "AM 1.5G",
  "JV_measured_light_spectra_intensity": "100 mW cm-2",
  "JV_measured_scan_speed": "10 mV s-1",
  "JV_measured_scan_delay_time": "Null",
  "JV_certified_PCE": "25.39",
  "Stabilized_measured_PCE": "24.7 %",
  "Stabilized_certified_PCE": "Null",
  "Stability_test_device_matching": "True",
  "Stability_test_temperature": "45 ± 5 °C",
  "Stability_test_atmosphere": "Air",
  "Stability_test_light_spectra": "AM 1.5 G",
  "Stability_test_light_intensity": "100 mW cm-2",
  "Stability_test_relative_humidity": "30-40 %",
  "Stability_PCE_after_time": "2000 hours",
  "Stability_PCE_after_time_value": ">90 %"
}

File: dataset/2021-2025/10.1126_science.adg3755/Device_BestPCE_Gemini_2.5_Flash_10.1126_science.adg3755.json
{
  "Ref_DOI": "10.1126/science.adg3755",
  "Ref_journal": "Science",
  "Ref_publication_year": "2023",
  "Ref_title": "Minimizing buried interfacial defects for efficient inverted perovskite solar cells",
  "Cell_architecture": "PIN",
  "Cell_stack_sequence": "Glass/ITO/MPA-CPA/Perovskite/C60/BCP/Ag",
  "Cell_area_measured": "0.08 cm2",
  "ETL_thickness": "20 nm/7 nm",
  "ETL_stack_sequence": "C60/BCP",
  "ETL_additive_compound": "Null",
  "ETL_additive_concentration": "Null",
  "ETL_deposition_method": "Thermal evaporation/Thermal evaporation",
  "ETL_deposition_solution_concentration": "Null",
  "ETL_deposition_solvents_compound": "Null",
  "ETL_deposition_synthesis_atmosphere": "Null",
  "ETL_deposition_synthesis_atmosphere_pressure": "Null",
  "ETL_deposition_synthesis_atmosphere_relative_humidity": "Null",
  "ETL_deposition_spin_coating_speed": "Null",
  "ETL_deposition_spin_coating_time": "Null",
  "ETL_deposition_thermal_annealing_temperature": "Null",
  "ETL_deposition_thermal_annealing_time": "Null",
  "Perovskite_dimension": "3D",
  "Perovskite_thickness": "600 nm",
  "Perovskite_composition_long_form": "Cs0.05(FA0.95MA0.05)0.95Pb(I0.95Br0.05)3",
  "Perovskite_additive_compound": "MACl",
  "Perovskite_additive_concentration": "15 mol%",
  "Perovskite_bandgap": "1.56 eV",
  "Perovskite_deposition_method": "Spin-coating",
  "Perovskite_deposition_sequential_spin_coating": "False",
  "Perovskite_deposition_spin_coating_antisolvent": "Chlorobenzene:Isopropanol",
  "Perovskite_deposition_reaction_solutions_compounds": "FAPbI3;MAPbBr3;CsI;MACl",
  "Perovskite_deposition_reaction_solutions_concentrations": "1.4 M;1.4 M;1.5 M;15 mol%",
  "Perovskite_deposition_final_solutions_concentration_before_deposition": "Null",
  "Perovskite_deposition_solvents_compound": "DMF;DMSO",
  "Perovskite_deposition_solvents_mixing_ratio": "4:1 v:v",
  "Perovskite_deposition_synthesis_atmosphere": "Nitrogen",
  "Perovskite_deposition_synthesis_atmosphere_pressure": "Null",
  "Perovskite_deposition_synthesis_atmosphere_relative_humidity": "Null",
  "Perovskite_deposition_spin_coating_speed": "4000 rpm",
  "Perovskite_deposition_spin_coating_time": "40 s",
  "Perovskite_deposition_thermal_annealing_atmosphere": "Nitrogen",
  "Perovskite_deposition_thermal_annealing_temperature": "100 °C",
  "Perovskite_deposition_thermal_annealing_time": "60 min",
  "Perovskite_surface_treatment_material": "Null",
  "Perovskite_surface_treatment_method": "Null",
  "Perovskite_surface_treatment_solution_concentration": "Null",
  "Perovskite_surface_treatment_solvents_compound": "Null",
  "Perovskite_surface_treatment_synthesis_atmosphere": "Null",
  "Perovskite_surface_treatment_synthesis_atmosphere_pressure": "Null",
  "Perovskite_surface_treatment_synthesis_atmosphere_relative_humidity": "Null",
  "Perovskite_surface_treatment_deposition_spin_coating_speed": "Null",
  "Perovskite_surface_treatment_deposition_spin_coating_time": "Null",
  "Perovskite_surface_treatment_deposition_thermal_annealing_temperature": "Null",
  "Perovskite_surface_treatment_deposition_thermal_annealing_time": "Null",
  "HTL_thickness": "Null",
  "HTL_stack_sequence": "MPA-CPA",
  "HTL_additive_compound": "Null",
  "HTL_additive_concentration": "Null",
  "HTL_deposition_method": "Spin-coating",
  "HTL_deposition_solution_concentration": "1.0 mg/mL",
  "HTL_deposition_solvents_compound": "Ethanol",
  "HTL_deposition_synthesis_atmosphere": "Nitrogen",
  "HTL_deposition_synthesis_atmosphere_pressure": "Null",
  "HTL_deposition_synthesis_atmosphere_relative_humidity": "Null",
  "HTL_deposition_spin_coating_speed": "3000 rpm",
  "HTL_deposition_spin_coating_time": "30 s",
  "HTL_deposition_thermal_annealing_temperature": "100 °C",
  "HTL_deposition_thermal_annealing_time": "10 min",
  "Backcontact_thickness": "100 nm",
  "Beckcontact_deposition_method": "Thermal evaporation",
  "Backcontact_deposition_atmosphere_pressure": "Null",
  "Encapsulation_method": "UV-glue/Glass sheet",
  "Encapsulation_atmosphere": "Glovebox",
  "JV_measured_device_matching": "True",
  "JV_measured_reverse_scan_Voc": "1.21 V",
  "JV_measured_reverse_scan_Jsc": "24.78 mA/cm2",
  "JV_measured_reverse_scan_FF": "84.65 %",
  "JV_measured_reverse_scan_PCE": "25.39 %",
  "JV_measured_forward_scan_Voc": "Null",
  "JV_measured_forward_scan_Jsc": "Null",
  "JV_measured_forward_scan_FF": "Null",
  "JV_measured_forward_scan_PCE": "Null",
  "JV_measured_light_spectra": "AM1.5G",
  "JV_measured_light_spectra_intensity": "100 mW/cm2",
  "JV_measured_scan_speed": "10 mV s-1",
  "JV_measured_scan_delay_time": "Null",
  "JV_certified_PCE": "25.39 %",
  "Stabilized_measured_PCE": "24.7 %",
  "Stabilized_certified_PCE": "Null",
  "Stability_test_device_matching": "False",
  "Stability_test_temperature": "Null",
  "Stability_test_atmosphere": "Null",
  "Stability_test_light_spectra": "Null",
  "Stability_test_light_intensity": "Null",
  "Stability_test_relative_humidity": "Null",
  "Stability_PCE_after_time": "Null",
  "Stability_PCE_after_time_value": "Null"
}

File: dataset/2021-2025/10.1126_science.adg3755/Device_BestPCE_claude_haiku_10.1126_science.adg3755.json
{
  "Ref_DOI": "10.1126/science.adg3755",
  "Ref_journal": "Science",
  "Ref_publication_year": "2023",
  "Ref_title": "Minimizing buried interfacial defects for efficient inverted perovskite solar cells",
  "Cell_architecture": "NIP",
  "Cell_stack_sequence": "ITO/MPA-CPA/Perovskite/C60/BCP/Ag",
  "Cell_area_measured": "0.08 cm2",
  "ETL_thickness": "20/7 nm",
  "ETL_stack_sequence": "C60/BCP",
  "ETL_additive_compound": "Null",
  "ETL_additive_concentration": "Null",
  "ETL_deposition_method": "Thermal evaporation",
  "ETL_deposition_solution_concentration": "Null",
  "ETL_deposition_solvents_compound": "Null",
  "ETL_deposition_synthesis_atmosphere": "Null",
  "ETL_deposition_synthesis_atmosphere_pressure": "Null",
  "ETL_deposition_synthesis_atmosphere_relative_humidity": "Null",
  "ETL_deposition_spin_coating_speed": "Null",
  "ETL_deposition_spin_coating_time": "Null",
  "ETL_deposition_thermal_annealing_temperature": "Null",
  "ETL_deposition_thermal_annealing_time": "Null",
  "Perovskite_dimension": "3D",
  "Perovskite_thickness": "Null",
  "Perovskite_composition_long_form": "Cs0.05(FA0.95MA0.05)0.95Pb(I0.95Br0.05)3",
  "Perovskite_additive_compound": "MACl;F-PEAI",
  "Perovskite_additive_concentration": "15 mol%;0.5 mM",
  "Perovskite_bandgap": "1.56 eV",
  "Perovskite_deposition_method": "Spin-coating",
  "Perovskite_deposition_sequential_spin_coating": "False",
  "Perovskite_deposition_spin_coating_antisolvent": "Chlorobenzene:isopropanol (9:1)",
  "Perovskite_deposition_reaction_solutions_compounds": "FAPbI3;MAPbBr3;CsI",
  "Perovskite_deposition_reaction_solutions_concentrations": "1.4 M;1.4 M;1.5 M",
  "Perovskite_deposition_final_solutions_concentration_before_deposition": "Null",
  "Perovskite_deposition_solvents_compound": "DMF;DMSO",
  "Perovskite_deposition_solvents_mixing_ratio": "4:1",
  "Perovskite_deposition_synthesis_atmosphere": "Nitrogen",
  "Perovskite_deposition_synthesis_atmosphere_pressure": "1 atm",
  "Perovskite_deposition_synthesis_atmosphere_relative_humidity": "Null",
  "Perovskite_deposition_spin_coating_speed": "4000 rpm",
  "Perovskite_deposition_spin_coating_time": "40 s",
  "Perovskite_deposition_thermal_annealing_atmosphere": "Air",
  "Perovskite_deposition_thermal_annealing_temperature": "100 °C",
  "Perovskite_deposition_thermal_annealing_time": "60 min",
  "Perovskite_surface_treatment_material": "F-PEAI",
  "Perovskite_surface_treatment_method": "Antisolvent",
  "Perovskite_surface_treatment_solution_concentration": "0.5 mM",
  "Perovskite_surface_treatment_solvents_compound": "Chlorobenzene:isopropanol",
  "Perovskite_surface_treatment_synthesis_atmosphere": "Null",
  "Perovskite_surface_treatment_synthesis_atmosphere_pressure": "Null",
  "Perovskite_surface_treatment_synthesis_atmosphere_relative_humidity": "Null",
  "Perovskite_surface_treatment_deposition_spin_coating_speed": "Null",
  "Perovskite_surface_treatment_deposition_spin_coating_time": "Null",
  "Perovskite_surface_treatment_deposition_thermal_annealing_temperature": "Null",
  "Perovskite_surface_treatment_deposition_thermal_annealing_time": "Null",
  "HTL_thickness": "Null",
  "HTL_stack_sequence": "MPA-CPA",
  "HTL_additive_compound": "Null",
  "HTL_additive_concentration": "Null",
  "HTL_deposition_method": "Spin-coating",
  "HTL_deposition_solution_concentration": "1.0 mg/mL",
  "HTL_deposition_solvents_compound": "Ethanol",
  "HTL_deposition_synthesis_atmosphere": "Nitrogen",
  "HTL_deposition_synthesis_atmosphere_pressure": "1 atm",
  "HTL_deposition_synthesis_atmosphere_relative_humidity": "Null",
  "HTL_deposition_spin_coating_speed": "3000 rpm",
  "HTL_deposition_spin_coating_time": "30 s",
  "HTL_deposition_thermal_annealing_temperature": "100 °C",
  "HTL_deposition_thermal_annealing_time": "10 min",
  "Backcontact_thickness": "100 nm",
  "Beckcontact_deposition_method": "Thermal evaporation",
  "Backcontact_deposition_atmosphere_pressure": "Null",
  "Encapsulation_method": "UV-glue",
  "Encapsulation_atmosphere": "Glovebox",
  "JV_measured_device_matching": "True",
  "JV_measured_reverse_scan_Voc": "1.201 V",
  "JV_measured_reverse_scan_Jsc": "24.80 mA/cm2",
  "JV_measured_reverse_scan_FF": "84.50 %",
  "JV_measured_reverse_scan_PCE": "25.16 %",
  "JV_measured_forward_scan_Voc": "1.200 V",
  "JV_measured_forward_scan_Jsc": "24.80 mA/cm2",
  "JV_measured_forward_scan_FF": "83.07 %",
  "JV_measured_forward_scan_PCE": "24.92 %",
  "JV_measured_light_spectra": "AM1.5G",
  "JV_measured_light_spectra_intensity": "100 mW/cm2",
  "JV_measured_scan_speed": "0.01 V/s",
  "JV_measured_scan_delay_time": "Null",
  "JV_certified_PCE": "25.39 %",
  "Stabilized_measured_PCE": "24.7 %",
  "Stabilized_certified_PCE": "Null",
  "Stability_test_device_matching": "True",
  "Stability_test_temperature": "45 °C",
  "Stability_test_atmosphere": "Air",
  "Stability_test_light_spectra": "AM1.5G",
  "Stability_test_light_intensity": "100 mW/cm2",
  "Stability_test_relative_humidity": "30-40 %",
  "Stability_PCE_after_time": "2000 hours",
  "Stability_PCE_after_time_value": ">90 %"
}

File: dataset/2021-2025/10.1126_science.adg3755/Device_BestPCE_gpt4o_10.1126_science.adg3755.json
{
  "Ref_DOI": "10.1126/science.adg3755",
  "Ref_journal": "Science",
  "Ref_publication_year": "2023",
  "Ref_title": "Minimizing buried interfacial defects for efficient inverted perovskite solar cells",
  "Cell_architecture": "PIN",
  "Cell_stack_sequence": "Glass/ITO/MPA-CPA/Cs0.05(FA0.95MA0.05)0.95Pb(I0.95Br0.05)3/C60/BCP/Ag",
  "Cell_area_measured": "0.08 cm2",
  "ETL_thickness": "20 nm/7 nm",
  "ETL_stack_sequence": "C60/BCP",
  "ETL_additive_compound": "Null",
  "ETL_additive_concentration": "Null",
  "ETL_deposition_method": "Thermal evaporation/Thermal evaporation",
  "ETL_deposition_solution_concentration": "Null",
  "ETL_deposition_solvents_compound": "Null",
  "ETL_deposition_synthesis_atmosphere": "Null",
  "ETL_deposition_synthesis_atmosphere_pressure": "Null",
  "ETL_deposition_synthesis_atmosphere_relative_humidity": "Null",
  "ETL_deposition_spin_coating_speed": "Null",
  "ETL_deposition_spin_coating_time": "Null",
  "ETL_deposition_thermal_annealing_temperature": "Null",
  "ETL_deposition_thermal_annealing_time": "Null",
  "Perovskite_dimension": "3D",
  "Perovskite_thickness": "Null",
  "Perovskite_composition_long_form": "Cs0.05(FA0.95MA0.05)0.95Pb(I0.95Br0.05)3",
  "Perovskite_additive_compound": "MACl",
  "Perovskite_additive_concentration": "15 mol%",
  "Perovskite_bandgap": "1.56 eV",
  "Perovskite_deposition_method": "Spin-coating",
  "Perovskite_deposition_sequential_spin_coating": "False",
  "Perovskite_deposition_spin_coating_antisolvent": "Chlorobenzene",
  "Perovskite_deposition_reaction_solutions_compounds": "FAPbI3; MAPbBr3; CsI",
  "Perovskite_deposition_reaction_solutions_concentrations": "1.4 M; 1.4 M; 1.5 M",
  "Perovskite_deposition_final_solutions_concentration_before_deposition": "Null",
  "Perovskite_deposition_solvents_compound": "DMF; DMSO",
  "Perovskite_deposition_solvents_mixing_ratio": "4:1",
  "Perovskite_deposition_synthesis_atmosphere": "Nitrogen",
  "Perovskite_deposition_synthesis_atmosphere_pressure": "Null",
  "Perovskite_deposition_synthesis_atmosphere_relative_humidity": "Null",
  "Perovskite_deposition_spin_coating_speed": "4000 rpm",
  "Perovskite_deposition_spin_coating_time": "40 s",
  "Perovskite_deposition_thermal_annealing_atmosphere": "Null",
  "Perovskite_deposition_thermal_annealing_temperature": "100 °C",
  "Perovskite_deposition_thermal_annealing_time": "60 min",
  "Perovskite_surface_treatment_material": "F-PEAI",
  "Perovskite_surface_treatment_method": "Spin-coating",
  "Perovskite_surface_treatment_solution_concentration": "0.5 mM",
  "Perovskite_surface_treatment_solvents_compound": "Chlorobenzene",
  "Perovskite_surface_treatment_synthesis_atmosphere": "Null",
  "Perovskite_surface_treatment_synthesis_atmosphere_pressure": "Null",
  "Perovskite_surface_treatment_synthesis_atmosphere_relative_humidity": "Null",
  "Perovskite_surface_treatment_deposition_spin_coating_speed": "Null",
  "Perovskite_surface_treatment_deposition_spin_coating_time": "Null",
  "Perovskite_surface_treatment_deposition_thermal_annealing_temperature": "Null",
  "Perovskite_surface_treatment_deposition_thermal_annealing_time": "Null",
  "HTL_thickness": "Null",
  "HTL_stack_sequence": "MPA-CPA",
  "HTL_additive_compound": "Null",
  "HTL_additive_concentration": "Null",
  "HTL_deposition_method": "Spin-coating",
  "HTL_deposition_solution_concentration": "1.0 mg/mL",
  "HTL_deposition_solvents_compound": "Ethanol",
  "HTL_deposition_synthesis_atmosphere": "Null",
  "HTL_deposition_synthesis_atmosphere_pressure": "Null",
  "HTL_deposition_synthesis_atmosphere_relative_humidity": "Null",
  "HTL_deposition_spin_coating_speed": "Null",
  "HTL_deposition_spin_coating_time": "Null",
  "HTL_deposition_thermal_annealing_temperature": "Null",
  "HTL_deposition_thermal_annealing_time": "Null",
  "Backcontact_thickness": "100 nm",
  "Beckcontact_deposition_method": "Thermal evaporation",
  "Backcontact_deposition_atmosphere_pressure": "Null",
  "Encapsulation_method": "UV adhesive",
  "Encapsulation_atmosphere": "Air",
  "JV_measured_device_matching": "True",
  "JV_measured_reverse_scan_Voc": "1.201 V",
  "JV_measured_reverse_scan_Jsc": "24.80 mA/cm2",
  "JV_measured_reverse_scan_FF": "84.50 %",
  "JV_measured_reverse_scan_PCE": "25.16 %",
  "JV_measured_forward_scan_Voc": "1.200 V",
  "JV_measured_forward_scan_Jsc": "25.00 mA/cm2",
  "JV_measured_forward_scan_FF": "83.07 %",
  "JV_measured_forward_scan_PCE": "24.92 %",
  "JV_measured_light_spectra": "AM1.5G",
  "JV_measured_light_spectra_intensity": "100 mW/cm2",
  "JV_measured_scan_speed": "0.01 V/s",
  "JV_measured_scan_delay_time": "Null",
  "JV_certified_PCE": "25.39",
  "Stabilized_measured_PCE": "24.7",
  "Stabilized_certified_PCE": "Null",
  "Stability_test_device_matching": "True",
  "Stability_test_temperature": "45 °C",
  "Stability_test_atmosphere": "Air",
  "Stability_test_light_spectra": "AM1.5G",
  "Stability_test_light_intensity": "100 mW/cm2",
  "Stability_test_relative_humidity": "30-40 %",
  "Stability_PCE_after_time": "2000 hours",
  "Stability_PCE_after_time_value": ">90 %"
}

File: dataset/2021-2025/10.1126_science.adg3755/Device_BestPCE_gpt4o_mini_10.1126_science.adg3755.json
{
  "Ref_DOI": "10.1126/science.adg3755",
  "Ref_journal": "Science",
  "Ref_publication_year": "2023",
  "Ref_title": "Minimizing buried interfacial defects for efficient inverted perovskite solar cells",
  "Cell_architecture": "PIN",
  "Cell_stack_sequence": "ITO/HTL/Perovskite/ETL/Ag",
  "Cell_area_measured": "0.08 cm2",
  "ETL_thickness": "20/100 nm",
  "ETL_stack_sequence": "C60/BCP",
  "ETL_additive_compound": "F-PEAI",
  "ETL_additive_concentration": "0.5 mM",
  "ETL_deposition_method": "Thermal evaporation",
  "ETL_deposition_solution_concentration": "Null",
  "ETL_deposition_solvents_compound": "Null",
  "ETL_deposition_synthesis_atmosphere": "Nitrogen",
  "ETL_deposition_synthesis_atmosphere_pressure": "1 atm",
  "ETL_deposition_synthesis_atmosphere_relative_humidity": "Null",
  "ETL_deposition_spin_coating_speed": "Null",
  "ETL_deposition_spin_coating_time": "Null",
  "ETL_deposition_thermal_annealing_temperature": "Null",
  "ETL_deposition_thermal_annealing_time": "Null",
  "Perovskite_dimension": "3D",
  "Perovskite_thickness": "600 nm",
  "Perovskite_composition_long_form": "Cs0.05(FA0.95MA0.05)0.95Pb(I0.95Br0.05)3",
  "Perovskite_additive_compound": "MACl",
  "Perovskite_additive_concentration": "15 mol%",
  "Perovskite_bandgap": "1.56 eV",
  "Perovskite_deposition_method": "Spin-coating",
  "Perovskite_deposition_sequential_spin_coating": "False",
  "Perovskite_deposition_spin_coating_antisolvent": "chlorobenzene:isopropanol",
  "Perovskite_deposition_reaction_solutions_compounds": "FAPbI3;MAPbBr3;CsI;MACl",
  "Perovskite_deposition_reaction_solutions_concentrations": "1.4 M;1.4 M;1.5 M;15 mol%",
  "Perovskite_deposition_final_solutions_concentration_before_deposition": "Null",
  "Perovskite_deposition_solvents_compound": "DMF:DMSO",
  "Perovskite_deposition_solvents_mixing_ratio": "4:1",
  "Perovskite_deposition_synthesis_atmosphere": "Nitrogen",
  "Perovskite_deposition_synthesis_atmosphere_pressure": "1 atm",
  "Perovskite_deposition_synthesis_atmosphere_relative_humidity": "Null",
  "Perovskite_deposition_spin_coating_speed": "4000 rpm",
  "Perovskite_deposition_spin_coating_time": "40 s",
  "Perovskite_deposition_thermal_annealing_atmosphere": "Air",
  "Perovskite_deposition_thermal_annealing_temperature": "100 °C",
  "Perovskite_deposition_thermal_annealing_time": "60 min",
  "Perovskite_surface_treatment_material": "Null",
  "Perovskite_surface_treatment_method": "Null",
  "Perovskite_surface_treatment_solution_concentration": "Null",
  "Perovskite_surface_treatment_solvents_compound": "Null",
  "Perovskite_surface_treatment_synthesis_atmosphere": "Null",
  "Perovskite_surface_treatment_synthesis_atmosphere_pressure": "Null",
  "Perovskite_surface_treatment_synthesis_atmosphere_relative_humidity": "Null",
  "Perovskite_surface_treatment_deposition_spin_coating_speed": "Null",
  "Perovskite_surface_treatment_deposition_spin_coating_time": "Null",
  "Perovskite_surface_treatment_deposition_thermal_annealing_temperature": "Null",
  "Perovskite_surface_treatment_deposition_thermal_annealing_time": "Null",
  "HTL_thickness": "10 nm",
  "HTL_stack_sequence": "MPA-CPA",
  "HTL_additive_compound": "Null",
  "HTL_additive_concentration": "Null",
  "HTL_deposition_method": "Spin-coating",
  "HTL_deposition_solution_concentration": "2.5 mg/mL",
  "HTL_deposition_solvents_compound": "Ethanol",
  "HTL_deposition_synthesis_atmosphere": "Nitrogen",
  "HTL_deposition_synthesis_atmosphere_pressure": "1 atm",
  "HTL_deposition_synthesis_atmosphere_relative_humidity": "Null",
  "HTL_deposition_spin_coating_speed": "3000 rpm",
  "HTL_deposition_spin_coating_time": "30 s",
  "HTL_deposition_thermal_annealing_temperature": "Null",
  "HTL_deposition_thermal_annealing_time": "Null",
  "Backcontact_thickness": "100 nm",
  "Beckcontact_deposition_method": "Thermal evaporation",
  "Backcontact_deposition_atmosphere_pressure": "1 atm",
  "Encapsulation_method": "UV adhesive",
  "Encapsulation_atmosphere": "Air",
  "JV_measured_device_matching": "True",
  "JV_measured_reverse_scan_Voc": "1.21 V",
  "JV_measured_reverse_scan_Jsc": "24.8 mA/cm2",
  "JV_measured_reverse_scan_FF": "84.7%",
  "JV_measured_reverse_scan_PCE": "25.4%",
  "JV_measured_forward_scan_Voc": "1.20 V",
  "JV_measured_forward_scan_Jsc": "24.8 mA/cm2",
  "JV_measured_forward_scan_FF": "84.5%",
  "JV_measured_forward_scan_PCE": "25.2%",
  "JV_measured_light_spectra": "AM1.5G",
  "JV_measured_light_spectra_intensity": "1 sun",
  "JV_measured_scan_speed": "10 mV/s",
  "JV_measured_scan_delay_time": "Null",
  "JV_certified_PCE": "25.39%",
  "Stabilized_measured_PCE": "24.7%",
  "Stabilized_certified_PCE": "Null",
  "Stability_test_device_matching": "True",
  "Stability_test_temperature": "45 °C",
  "Stability_test_atmosphere": "Air",
  "Stability_test_light_spectra": "AM1.5G",
  "Stability_test_light_intensity": "1 sun",
  "Stability_test_relative_humidity": "30-40%",
  "Stability_PCE_after_time": "2000 hours",
  "Stability_PCE_after_time_value": ">90%"
}

File: dataset/2021-2025/10.1126_science.adg3755/Device_BestPCE_gpt4o_mini_zero_shot_10.1126_science.adg3755.json
{
  "Ref_DOI": "10.1126/science.adg3755",
  "Ref_journal": "Science",
  "Ref_publication_year": "2023",
  "Ref_title": "Minimizing buried interfacial defects for efficient inverted perovskite solar cells",
  "Cell_architecture": "inverted",
  "Cell_stack_sequence": "ITO/HTL/perovskite/ETL/Ag",
  "Cell_area_measured": "0.08 cm2",
  "ETL_thickness": "20 nm",
  "ETL_stack_sequence": "C60/BCP",
  "ETL_additive_compound": "F-PEAI",
  "ETL_additive_concentration": "0.5 mM",
  "ETL_deposition_method": "thermal evaporation",
  "ETL_deposition_solution_concentration": "Null",
  "ETL_deposition_solvents_compound": "Null",
  "ETL_deposition_synthesis_atmosphere": "Null",
  "ETL_deposition_synthesis_atmosphere_pressure": "Null",
  "ETL_deposition_synthesis_atmosphere_relative_humidity": "Null",
  "ETL_deposition_spin_coating_speed": "Null",
  "ETL_deposition_spin_coating_time": "Null",
  "ETL_deposition_thermal_annealing_temperature": "Null",
  "ETL_deposition_thermal_annealing_time": "Null",
  "Perovskite_dimension": "Null",
  "Perovskite_thickness": "Null",
  "Perovskite_composition_long_form": "Cs0.05(FA0.95MA0.05)0.95Pb(I0.95Br0.05)3",
  "Perovskite_additive_compound": "MACl",
  "Perovskite_additive_concentration": "15 mol%",
  "Perovskite_bandgap": "1.56 eV",
  "Perovskite_deposition_method": "spin coating",
  "Perovskite_deposition_sequential_spin_coating": "Yes",
  "Perovskite_deposition_spin_coating_antisolvent": "chlorobenzene:isopropanol = 9:1",
  "Perovskite_deposition_reaction_solutions_compounds": "FAPbI3, MAPbBr3, CsI",
  "Perovskite_deposition_reaction_solutions_concentrations": "1.4 M FAPbI3, 1.4 M MAPbBr3, 1.5 M CsI",
  "Perovskite_deposition_final_solutions_concentration_before_deposition": "Null",
  "Perovskite_deposition_solvents_compound": "DMF, DMSO",
  "Perovskite_deposition_solvents_mixing_ratio": "4:1",
  "Perovskite_deposition_synthesis_atmosphere": "nitrogen-filled glovebox",
  "Perovskite_deposition_synthesis_atmosphere_pressure": "Null",
  "Perovskite_deposition_synthesis_atmosphere_relative_humidity": "Null",
  "Perovskite_deposition_spin_coating_speed": "4000 rpm",
  "Perovskite_deposition_spin_coating_time": "40 s",
  "Perovskite_deposition_thermal_annealing_atmosphere": "Null",
  "Perovskite_deposition_thermal_annealing_temperature": "100 °C",
  "Perovskite_deposition_thermal_annealing_time": "60 min",
  "Perovskite_surface_treatment_material": "Null",
  "Perovskite_surface_treatment_method": "Null",
  "Perovskite_surface_treatment_solution_concentration": "Null",
  "Perovskite_surface_treatment_solvents_compound": "Null",
  "Perovskite_surface_treatment_synthesis_atmosphere": "Null",
  "Perovskite_surface_treatment_synthesis_atmosphere_pressure": "Null",
  "Perovskite_surface_treatment_synthesis_atmosphere_relative_humidity": "Null",
  "Perovskite_surface_treatment_deposition_spin_coating_speed": "Null",
  "Perovskite_surface_treatment_deposition_spin_coating_time": "Null",
  "Perovskite_surface_treatment_deposition_thermal_annealing_temperature": "Null",
  "Perovskite_surface_treatment_deposition_thermal_annealing_time": "Null",
  "HTL_thickness": "2.5 mg/mL",
  "HTL_stack_sequence": "MPA-CPA",
  "HTL_additive_compound": "Null",
  "HTL_additive_concentration": "Null",
  "HTL_deposition_method": "spin coating",
  "HTL_deposition_solution_concentration": "2.5 mg/mL",
  "HTL_deposition_solvents_compound": "ethanol",
  "HTL_deposition_synthesis_atmosphere": "nitrogen-filled glovebox",
  "HTL_deposition_synthesis_atmosphere_pressure": "Null",
  "HTL_deposition_synthesis_atmosphere_relative_humidity": "Null",
  "HTL_deposition_spin_coating_speed": "3000 rpm",
  "HTL_deposition_spin_coating_time": "30 s",
  "HTL_deposition_thermal_annealing_temperature": "100 °C",
  "HTL_deposition_thermal_annealing_time": "10 min",
  "Backcontact_thickness": "100 nm",
  "Beckcontact_deposition_method": "thermal evaporation",
  "Backcontact_deposition_atmosphere_pressure": "Null",
  "Encapsulation_method": "vacuum lamination",
  "Encapsulation_atmosphere": "Null",
  "JV_measured_device_matching": "Null",
  "JV_measured_reverse_scan_Voc": "1.20 V",
  "JV_measured_reverse_scan_Jsc": "24.80 mA/cm2",
  "JV_measured_reverse_scan_FF": "84.50%",
  "JV_measured_reverse_scan_PCE": "25.16%",
  "JV_measured_forward_scan_Voc": "1.19 V",
  "JV_measured_forward_scan_Jsc": "24.27 mA/cm2",
  "JV_measured_forward_scan_FF": "80.91%",
  "JV_measured_forward_scan_PCE": "23.41%",
  "JV_measured_light_spectra": "Null",
  "JV_measured_light_spectra_intensity": "Null",
  "JV_measured_scan_speed": "10 mV/s",
  "JV_measured_scan_delay_time": "Null",
  "JV_certified_PCE": "25.4%",
  "Stabilized_measured_PCE": "24.7%",
  "Stabilized_certified_PCE": "Null",
  "Stability_test_device_matching": "Null",
  "Stability_test_temperature": "45 °C",
  "Stability_test_atmosphere": "30-40% RH",
  "Stability_test_light_spectra": "AM 1.5",
  "Stability_test_light_intensity": "100 mW/cm2",
  "Stability_test_relative_humidity": "85%",
  "Stability_PCE_after_time": "2000 h",
  "Stability_PCE_after_time_value": ">90%"
}
