Repository: jiayijdong/PSCbench

# PSCbench


**PSCbench** is a novel benchmark for materials science research-level scientific
dataset curation sourced from published journals. The benchmark is designed to evaluate the complex classification capabilities,
strong domain knowledge, and advanced calculation skills of LLMs.

## Data


The PSCbench dataset is under dataset folder in json file format. Each file is list of dictionary and can be extracted using following scripts.
Each file stands for one published journal, which is fully elaborated in the paper. 

```
with open("./dataset/retroactive/{}.json".format(subject), encoding='utf-8') as json_file:
    problems=json.load(json_file)
```

File: dataset/2021-2025/10.1126_science.adg3755/Device_BestPCE_grok_10.1126_science.adg3755.json
{
  "Ref_DOI": "10.1126/science.adg3755",
  "Ref_journal": "Science",
  "Ref_publication_year": "2023",
  "Ref_title": "Minimizing buried interfacial defects for efficient inverted perovskite solar cells",
  "Cell_architecture": "PIN",
  "Cell_stack_sequence": "ITO/MPA-CPA/Perovskite/C60/BCP/Ag",
  "Cell_area_measured": "0.08 cm2",
  "ETL_thickness": "20 nm/7 nm",
  "ETL_stack_sequence": "C60/BCP",
  "ETL_additive_compound": "Null",
  "ETL_additive_concentration": "Null",
  "ETL_deposition_method": "Thermal evaporation/Thermal evaporation",
  "ETL_deposition_solution_concentration": "Null/Null",
  "ETL_deposition_solvents_compound": "Null/Null",
  "ETL_deposition_synthesis_atmosphere": "Null",
  "ETL_deposition_synthesis_atmosphere_pressure": "Null",
  "ETL_deposition_synthesis_atmosphere_relative_humidity": "Null",
  "ETL_deposition_spin_coating_speed": "Null/Null",
  "ETL_deposition_spin_coating_time": "Null/Null",
  "ETL_deposition_thermal_annealing_temperature": "Null/Null",
  "ETL_deposition_thermal_annealing_time": "Null/Null",
  "Perovskite_dimension": "3D",
  "Perovskite_thickness": "600 nm",
  "Perovskite_composition_long_form": "Cs0.05(FA0.95MA0.05)0.95Pb(I0.95Br0.05)3",
  "Perovskite_additive_compound": "MACl",
  "Perovskite_additive_concentration": "15 mol%",
  "Perovskite_bandgap": "1.56 eV",
  "Perovskite_deposition_method": "Spin-coating",
  "Perovskite_deposition_sequential_spin_coating": "False",
  "Perovskite_deposition_spin_coating_antisolvent": "Chlorobenzene:Isopropanol",
  "Perovskite_deposition_reaction_solutions_compounds": "FAPbI3;MAPbBr3;CsI",
  "Perovskite_deposition_reaction_solutions_concentrations": "1.4 M;1.4 M;1.5 M",
  "Perovskite_deposition_final_solutions_concentration_before_deposition": "Null",
  "Perovskite_deposition_solvents_compound": "DMF;DMSO",
  "Perovskite_deposition_solvents_mixing_ratio": "4:1",
  "Perovskite_deposition_synthesis_atmosphere": "Nitrogen",
  "Perovskite_deposition_synthesis_atmosphere_pressure": "Null",
  "Perovskite_deposition_synthesis_atmosphere_relative_humidity": "Null",
  "Perovskite_deposition_spin_coating_speed": "4000 rpm",
  "Perovskite_deposition_spin_coating_time": "40 s",
  "Perovskite_deposition_thermal_annealing_atmosphere": "Null",
  "Perovskite_deposition_thermal_annealing_temperature": "100 °C",
  "Perovskite_deposition_thermal_annealing_time": "60 min",
  "Perovskite_surface_treatment_material": "F-PEAI",
  "Perovskite_surface_treatment_method": "Antisolvent dripping",
  "Perovskite_surface_treatment_solution_concentration": "0.5 mM",
  "Perovskite_surface_treatment_solvents_compound": "Chlorobenzene:Isopropanol",
  "Perovskite_surface_treatment_synthesis_atmosphere": "Nitrogen",
  "Perovskite_surface_treatment_synthesis_atmosphere_pressure": "Null",
  "Perovskite_surface_treatment_synthesis_atmosphere_relative_humidity": "Null",
  "Perovskite_surface_treatment_deposition_spin_coating_speed": "Null",
  "Perovskite_surface_treatment_deposition_spin_coating_time": "Null",
  "Perovskite_surface_treatment_deposition_thermal_annealing_temperature": "Null",
  "Perovskite_surface_treatment_deposition_thermal_annealing_time": "Null",
  "HTL_thickness": "Null",
  "HTL_stack_sequence": "MPA-CPA",
  "HTL_additive_compound": "Null",
  "HTL_additive_concentration": "Null",
  "HTL_deposition_method": "Spin-coating",
  "HTL_deposition_solution_concentration": "1.0 mg/mL",
  "HTL_deposition_solvents_compound": "Ethanol",
  "HTL_deposition_synthesis_atmosphere": "Nitrogen",
  "HTL_deposition_synthesis_atmosphere_pressure": "Null",
  "HTL_deposition_synthesis_atmosphere_relative_humidity": "Null",
  "HTL_deposition_spin_coating_speed": "3000 rpm",
  "HTL_deposition_spin_coating_time": "30 s",
  "HTL_deposition_thermal_annealing_temperature": "100 °C",
  "HTL_deposition_thermal_annealing_time": "10 min",
  "Backcontact_thickness": "100 nm",
  "Beckcontact_deposition_method": "Thermal evaporation",
  "Backcontact_deposition_atmosphere_pressure": "Null",
  "Encapsulation_method": "UV-glue with cover glass",
  "Encapsulation_atmosphere": "Nitrogen",
  "JV_measured_device_matching": "True",
  "JV_measured_reverse_scan_Voc": "1.201 V",
  "JV_measured_reverse_scan_Jsc": "24.80 mA/cm2",
  "JV_measured_reverse_scan_FF": "84.50 %",
  "JV_measured_reverse_scan_PCE": "25.16 %",
  "JV_measured_forward_scan_Voc": "1.200 V",
  "JV_measured_forward_scan_Jsc": "25.00 mA/cm2",
  "JV_measured_forward_scan_FF": "83.07 %",
  "JV_measured_forward_scan_PCE": "24.92 %",
  "JV_measured_light_spectra": "AM1.5G",
  "JV_measured_light_spectra_intensity": "100 mW/cm2",
  "JV_measured_scan_speed": "0.01 V/s",
  "JV_measured_scan_delay_time": "Null",
  "JV_certified_PCE": "25.39 %",
  "Stabilized_measured_PCE": "24.7 %",
  "Stabilized_certified_PCE": "Null",
  "Stability_test_device_matching": "False",
  "Stability_test_temperature": "Null",
  "Stability_test_atmosphere": "Null",
  "Stability_test_light_spectra": "Null",
  "Stability_test_light_intensity": "Null",
  "Stability_test_relative_humidity": "Null",
  "Stability_PCE_after_time": "Null",
  "Stability_PCE_after_time_value": "Null"
}

File: dataset/2021-2025/10.1126_science.adg3755/Device_BestPCE_o3_10.1126_science.adg3755.json
{
  "Ref_DOI": "10.1126/science.adg3755",
  "Ref_journal": "Science",
  "Ref_publication_year": "2023",
  "Ref_title": "Minimizing buried interfacial defects for efficient inverted perovskite solar cells",
  "Cell_architecture": "PIN",
  "Cell_stack_sequence": "ITO/MPA-CPA/Perovskite/C60/BCP/Ag",
  "Cell_area_measured": "0.08 cm2",
  "ETL_thickness": "20 nm/7 nm",
  "ETL_stack_sequence": "C60/BCP",
  "ETL_additive_compound": "Null",
  "ETL_additive_concentration": "Null",
  "ETL_deposition_method": "Thermal evaporation/Thermal evaporation",
  "ETL_deposition_solution_concentration": "Null",
  "ETL_deposition_solvents_compound": "Null",
  "ETL_deposition_synthesis_atmosphere": "Vacuum",
  "ETL_deposition_synthesis_atmosphere_pressure": "Null",
  "ETL_deposition_synthesis_atmosphere_relative_humidity": "Null",
  "ETL_deposition_spin_coating_speed": "Null",
  "ETL_deposition_spin_coating_time": "Null",
  "ETL_deposition_thermal_annealing_temperature": "Null",
  "ETL_deposition_thermal_annealing_time": "Null",
  "Perovskite_dimension": "3D",
  "Perovskite_thickness": "600 nm",
  "Perovskite_composition_long_form": "Cs0.05(FA0.95MA0.05)0.95Pb(I0.95Br0.05)3",
  "Perovskite_additive_compound": "MACl",
  "Perovskite_additive_concentration": "15 mol%",
  "Perovskite_bandgap": "1.56 eV",
  "Perovskite_deposition_method": "Spin-coating",
  "Perovskite_deposition_sequential_spin_coating": "False",
  "Perovskite_deposition_spin_coating_antisolvent": "Chlorobenzene:Isopropanol (9:1) containing 0.5 mM F-PEAI",
  "Perovskite_deposition_reaction_solutions_compounds": "FAPbI3; MAPbBr3; CsI",
  "Perovskite_deposition_reaction_solutions_concentrations": "1.4 M; 1.4 M; 1.5 M",
  "Perovskite_deposition_final_solutions_concentration_before_deposition": "1.4 M",
  "Perovskite_deposition_solvents_compound": "DMF; DMSO",
  "Perovskite_deposition_solvents_mixing_ratio": "4:1",
  "Perovskite_deposition_synthesis_atmosphere": "Nitrogen",
  "Perovskite_deposition_synthesis_atmosphere_pressure": "1 atm",
  "Perovskite_deposition_synthesis_atmosphere_relative_humidity": "Null",
  "Perovskite_deposition_spin_coating_speed": "4000 rpm",
  "Perovskite_deposition_spin_coating_time": "40 s",
  "Perovskite_deposition_thermal_annealing_atmosphere": "Nitrogen",
  "Perovskite_deposition_thermal_annealing_temperature": "100 °C",
  "Perovskite_deposition_thermal_annealing_time": "60 min",
  "Perovskite_surface_treatment_material": "Null",
  "Perovskite_surface_treatment_method": "Null",
  "Perovskite_surface_treatment_solution_concentration": "Null",
  "Perovskite_surface_treatment_solvents_compound": "Null",
  "Perovskite_surface_treatment_synthesis_atmosphere": "Null",
  "Perovskite_surface_treatment_synthesis_atmosphere_pressure": "Null",
  "Perovskite_surface_treatment_synthesis_atmosphere_relative_humidity": "Null",
  "Perovskite_surface_treatment_deposition_spin_coating_speed": "Null",
  "Perovskite_surface_treatment_deposition_spin_coating_time": "Null",
  "Perovskite_surface_treatment_deposition_thermal_annealing_temperature": "Null",
  "Perovskite_surface_treatment_deposition_thermal_annealing_time": "Null",
  "HTL_thickness": "Null",
  "HTL_stack_sequence": "MPA-CPA",
  "HTL_additive_compound": "Null",
  "HTL_additive_concentration": "Null",
  "HTL_deposition_method": "Spin-coating",
  "HTL_deposition_solution_concentration": "1.0 mg/mL",
  "HTL_deposition_solvents_compound": "Ethanol",
  "HTL_deposition_synthesis_atmosphere": "Nitrogen",
  "HTL_deposition_synthesis_atmosphere_pressure": "1 atm",
  "HTL_deposition_synthesis_atmosphere_relative_humidity": "Null",
  "HTL_deposition_spin_coating_speed": "3000 rpm",
  "HTL_deposition_spin_coating_time": "30 s",
  "HTL_deposition_thermal_annealing_temperature": "100 °C",
  "HTL_deposition_thermal_annealing_time": "10 min",
  "Backcontact_thickness": "100 nm",
  "Beckcontact_deposition_method": "Thermal evaporation",
  "Backcontact_deposition_atmosphere_pressure": "Null",
  "Encapsulation_method": "Null",
  "Encapsulation_atmosphere": "Null",
  "JV_measured_device_matching": "True",
  "JV_measured_reverse_scan_Voc": "1.200 V",
  "JV_measured_reverse_scan_Jsc": "25.00 mA/cm2",
  "JV_measured_reverse_scan_FF": "83.07 %",
  "JV_measured_reverse_scan_PCE": "24.92 %",
  "JV_measured_forward_scan_Voc": "1.201 V",
  "JV_measured_forward_scan_Jsc": "24.80 mA/cm2",
  "JV_measured_forward_scan_FF": "84.50 %",
  "JV_measured_forward_scan_PCE": "25.16 %",
  "JV_measured_light_spectra": "AM1.5G",
  "JV_measured_light_spectra_intensity": "100 mW/cm2",
  "JV_measured_scan_speed": "0.01 V/s",
  "JV_measured_scan_delay_time": "Null",
  "JV_certified_PCE": "25.39 %",
  "Stabilized_measured_PCE": "24.7 %",
  "Stabilized_certified_PCE": "Null",
  "Stability_test_device_matching": "False",
  "Stability_test_temperature": "Null",
  "Stability_test_atmosphere": "Null",
  "Stability_test_light_spectra": "Null",
  "Stability_test_light_intensity": "Null",
  "Stability_test_relative_humidity": "Null",
  "Stability_PCE_after_time": "Null",
  "Stability_PCE_after_time_value": "Null"
}

File: dataset/2021-2025/10.1126_science.adg3755/Device_BestPCE_o4_mini_10.1126_science.adg3755.json
{
  "Ref_DOI": "10.1126/science.adg3755",
  "Ref_journal": "Science",
  "Ref_publication_year": "2023",
  "Ref_title": "Minimizing buried interfacial defects for efficient inverted perovskite solar cells",
  "Cell_architecture": "PIN",
  "Cell_stack_sequence": "Glass/ITO/MPA-CPA/Cs0.05(FA0.95MA0.05)0.95Pb(I0.95Br0.05)3/C60/BCP/Ag",
  "Cell_area_measured": "0.08 cm2",
  "ETL_thickness": "20 nm/7 nm",
  "ETL_stack_sequence": "C60/BCP",
  "ETL_additive_compound": "Null",
  "ETL_additive_concentration": "Null",
  "ETL_deposition_method": "Thermal evaporation",
  "ETL_deposition_solution_concentration": "Null",
  "ETL_deposition_solvents_compound": "Null",
  "ETL_deposition_synthesis_atmosphere": "vacuum",
  "ETL_deposition_synthesis_atmosphere_pressure": "Null",
  "ETL_deposition_synthesis_atmosphere_relative_humidity": "Null",
  "ETL_deposition_spin_coating_speed": "Null",
  "ETL_deposition_spin_coating_time": "Null",
  "ETL_deposition_thermal_annealing_temperature": "Null",
  "ETL_deposition_thermal_annealing_time": "Null",
  "Perovskite_dimension": "3D",
  "Perovskite_thickness": "600 nm",
  "Perovskite_composition_long_form": "Cs0.05(FA0.95MA0.05)0.95Pb(I0.95Br0.05)3",
  "Perovskite_additive_compound": "MACl",
  "Perovskite_additive_concentration": "15 mol%",
  "Perovskite_bandgap": "1.56 eV",
  "Perovskite_deposition_method": "Spin-coating",
  "Perovskite_deposition_sequential_spin_coating": "False",
  "Perovskite_deposition_spin_coating_antisolvent": "chlorobenzene:isopropanol",
  "Perovskite_deposition_reaction_solutions_compounds": "FAPbI3 precursor;MAPbBr3 precursor;CsI;MACl",
  "Perovskite_deposition_reaction_solutions_concentrations": "1.4 M;1.4 M;1.5 M;15 mol%",
  "Perovskite_deposition_final_solutions_concentration_before_deposition": "Null",
  "Perovskite_deposition_solvents_compound": "DMF;DMSO",
  "Perovskite_deposition_solvents_mixing_ratio": "4:1",
  "Perovskite_deposition_synthesis_atmosphere": "Nitrogen",
  "Perovskite_deposition_synthesis_atmosphere_pressure": "1 atm",
  "Perovskite_deposition_synthesis_atmosphere_relative_humidity": "Null",
  "Perovskite_deposition_spin_coating_speed": "4000 rpm",
  "Perovskite_deposition_spin_coating_time": "40 s",
  "Perovskite_deposition_thermal_annealing_atmosphere": "Nitrogen",
  "Perovskite_deposition_thermal_annealing_temperature": "100°C",
  "Perovskite_deposition_thermal_annealing_time": "60 min",
  "Perovskite_surface_treatment_material": "Null",
  "Perovskite_surface_treatment_method": "Null",
  "Perovskite_surface_treatment_solution_concentration": "Null",
  "Perovskite_surface_treatment_solvents_compound": "Null",
  "Perovskite_surface_treatment_synthesis_atmosphere": "Null",
  "Perovskite_surface_treatment_synthesis_atmosphere_pressure": "Null",
  "Perovskite_surface_treatment_synthesis_atmosphere_relative_humidity": "Null",
  "Perovskite_surface_treatment_deposition_spin_coating_speed": "Null",
  "Perovskite_surface_treatment_deposition_spin_coating_time": "Null",
  "Perovskite_surface_treatment_deposition_thermal_annealing_temperature": "Null",
  "Perovskite_surface_treatment_deposition_thermal_annealing_time": "Null",
  "HTL_thickness": "Null",
  "HTL_stack_sequence": "MPA-CPA",
  "HTL_additive_compound": "Null",
  "HTL_additive_concentration": "Null",
  "HTL_deposition_method": "Spin-coating",
  "HTL_deposition_solution_concentration": "1.0 mg/mL",
  "HTL_deposition_solvents_compound": "Ethanol",
  "HTL_deposition_synthesis_atmosphere": "Nitrogen",
  "HTL_deposition_synthesis_atmosphere_pressure": "1 atm",
  "HTL_deposition_synthesis_atmosphere_relative_humidity": "Null",
  "HTL_deposition_spin_coating_speed": "3000 rpm",
  "HTL_deposition_spin_coating_time": "30 s",
  "HTL_deposition_thermal_annealing_temperature": "100°C",
  "HTL_deposition_thermal_annealing_time": "10 min",
  "Backcontact_thickness": "100 nm",
  "Beckcontact_deposition_method": "Thermal evaporation",
  "Backcontact_deposition_atmosphere_pressure": "Null",
  "Encapsulation_method": "Null",
  "Encapsulation_atmosphere": "Null",
  "JV_measured_device_matching": "True",
  "JV_measured_reverse_scan_Voc": "1.21 V",
  "JV_measured_reverse_scan_Jsc": "24.80 mA/cm2",
  "JV_measured_reverse_scan_FF": "84.65%",
  "JV_measured_reverse_scan_PCE": "25.39%",
  "JV_measured_forward_scan_Voc": "1.20 V",
  "JV_measured_forward_scan_Jsc": "25.00 mA/cm2",
  "JV_measured_forward_scan_FF": "84.50%",
  "JV_measured_forward_scan_PCE": "25.16%",
  "JV_measured_light_spectra": "AM1.5G",
  "JV_measured_light_spectra_intensity": "100 mW/cm2",
  "JV_measured_scan_speed": "10 mV/s",
  "JV_measured_scan_delay_time": "Null",
  "JV_certified_PCE": "25.39%",
  "Stabilized_measured_PCE": "24.7%",
  "Stabilized_certified_PCE": "Null",
  "Stability_test_device_matching": "False",
  "Stability_test_temperature": "Null",
  "Stability_test_atmosphere": "Null",
  "Stability_test_light_spectra": "Null",
  "Stability_test_light_intensity": "Null",
  "Stability_test_relative_humidity": "Null",
  "Stability_PCE_after_time": "Null",
  "Stability_PCE_after_time_value": "Null"
}
