Repository: jiayijdong/PSCbench

# PSCbench


**PSCbench** is a novel benchmark for materials science research-level scientific
dataset curation sourced from published journals. The benchmark is designed to evaluate the complex classification capabilities,
strong domain knowledge, and advanced calculation skills of LLMs. 

We developed an innovative **evaluation protocol** for a detailed analysis of classification abilities of leading commercially available Large Language Models. This
involves instructing LLMs to extract key knowledge information within a predefined set of
dataset template. This process offers a fine-grained understanding that LLM works as well as a human in annotating the data
and actually finds out when the humans failed to annotate the data
.

## Data


The PSCbench dataset is under dataset folder in json file format. Each file is list of dictionary and can be extracted using following scripts.
Each file stands for one published journal, which is fully elaborated in the paper. 

```
with open("./dataset/retroactive/{}.json".format(subject), encoding='utf-8') as json_file:
    problems=json.load(json_file)
```

## Evaluation
To evaluate our data using LLM, please refer to folder under eval

## Analysis (Evaluation Protocol)
The evaluation protocol involves analyzing both LLM
and reference (correct) ground truth with the assistance of human annotators to identify the key information in the literature.
These reasons are then summarized into 4 categories: **Tag, Materials, Fabrication and Properties**. Subsequently, a LLM verifier is employed to automatically attribute each
incorrectly extracted answer into a certain field. The resulting error profiles enable the
interpretation of the improved skills by certain prompting strategies and direct comparison of various
strategies.

### run evaluation protocol
After running the evaluation part, use the output to run the evaluation protocol. 
```
cd eval
OPENAI_API_KEY=your_key python ana_error.py --setting your_setting 
```

## Citation
If you find our paper useful, please cite our paper
```
@misc{dong2024pscbench,
  author = {Dong, Jiayi and Huang, Zijian and Yao, Yu and Shen, Zhichao and Liu, Junkai and Tong, Yiushun and Tsai, Chu-Yen and Duan, Haoxiang and Yang, Wenxin and Gong, Ming and Xu, Wei and Kundu, Arnesh and Zhang, Ying and Huang, Joshua and Tong, Xinyang and Yeh, Eric and Zhu, Yingke and Ng, Charlotte and Du, Yilun and Li, Ju and Schwalbe-Koda, Daniel and Yang, Yang},
  title = {{PSCBENCH: A Benchmark for Large-Scale Automated Knowledge Extraction and Data Curation in Perovskite Solar Cell Literature}},
  note = {Preprint},
  year = {2024},
  url = {https://arxiv.org/abs/XXXX.XXXXX}  
}

```

File: dataset/2021-2025/10.1126_science.adi4107/Device_BestPCE_10.1126_science.adi4107.json
{
    "Ref_DOI": "10.1126/science.adi4107",
    "Ref_journal": "Science",
    "Ref_publication_year": "2023",
    "Ref_title": "Engineering ligand reactivity enables high-temperature operation of stable perovskite solar cells",
    "Cell_architecture": "PIN",
    "Cell_stack_sequence": "ITO/2PACz/Cs0.05MA0.15FA0.8PbI3/345FAn/C60/BCP/Ag",
    "Cell_area_measured": "0.049 cm2",
    "ETL_thickness": "37 nm",
    "ETL_stack_sequence": "C60/BCP",
    "ETL_additive_compound": "Null",
    "ETL_additive_concentration": "Null",
    "ETL_deposition_method": "Thermal evaporation",
    "ETL_deposition_solution_concentration": "Null",
    "ETL_deposition_solvents_compound": "Null",
    "ETL_deposition_synthesis_atmosphere": "Null",
    "ETL_deposition_synthesis_atmosphere_pressure": "Null",
    "ETL_deposition_synthesis_atmosphere_relative_humidity": "Null",
    "ETL_deposition_spin_coating_speed": "Null",
    "ETL_deposition_spin_coating_time": "Null",
    "ETL_deposition_thermal_annealing_temperature": "Null",
    "ETL_deposition_thermal_annealing_time": "Null",
    "Perovskite_dimension": "3D",
    "Perovskite_thickness": "Null",
    "Perovskite_composition_long_form": "Cs0.05MA0.15FA0.8PbI3",
    "Perovskite_additive_compound": "MACl",
    "Perovskite_additive_concentration": "10 mg/mL",
    "Perovskite_bandgap": "1.56 eV",
    "Perovskite_deposition_method": "Spin-coating",
    "Perovskite_deposition_sequential_spin_coating": "False",
    "Perovskite_deposition_spin_coating_antisolvent": "Anisole",
    "Perovskite_deposition_reaction_solutions_compounds": "CsI;MAI;FAI;PbI2",
    "Perovskite_deposition_reaction_solutions_concentrations": "Null",
    "Perovskite_deposition_final_solutions_concentration_before_deposition": "1.5 M",
    "Perovskite_deposition_solvents_compound": "DMF;DMSO",
    "Perovskite_deposition_solvents_mixing_ratio": "4:1",
    "Perovskite_deposition_synthesis_atmosphere": "Nitrogen",
    "Perovskite_deposition_synthesis_atmosphere_pressure": "Null",
    "Perovskite_deposition_synthesis_atmosphere_relative_humidity": "Null",
    "Perovskite_deposition_spin_coating_speed": "1000 rpm;6000 rpm",
    "Perovskite_deposition_spin_coating_time": "10 s;30 s",
    "Perovskite_deposition_thermal_annealing_atmosphere": "Null",
    "Perovskite_deposition_thermal_annealing_temperature": "100 °C",
    "Perovskite_deposition_thermal_annealing_time": "20 min",
    "Perovskite_surface_treatment_material": "345FAn",
    "Perovskite_surface_treatment_method": "Spin-coating",
    "Perovskite_surface_treatment_solution_concentration": "1 mg/mL",
    "Perovskite_surface_treatment_solvents_compound": "CF;IPA",
    "Perovskite_surface_treatment_synthesis_atmosphere": "Nitrogen",
    "Perovskite_surface_treatment_synthesis_atmosphere_pressure": "Null",
    "Perovskite_surface_treatment_synthesis_atmosphere_relative_humidity": "Null",
    "Perovskite_surface_treatment_deposition_spin_coating_speed": "4000 rpm",
    "Perovskite_surface_treatment_deposition_spin_coating_time": "Null",
    "Perovskite_surface_treatment_deposition_thermal_annealing_temperature": "100 °C",
    "Perovskite_surface_treatment_deposition_thermal_annealing_time": "5 min",
    "HTL_thickness": "Null",
    "HTL_stack_sequence": "2PACz",
    "HTL_additive_compound": "Null",
    "HTL_additive_concentration": "Null",
    "HTL_deposition_method": "Spin-Coating",
    "HTL_deposition_solution_concentration": "Null",
    "HTL_deposition_solvents_compound": "Ethanol",
    "HTL_deposition_synthesis_atmosphere": "Nitrogen",
    "HTL_deposition_synthesis_atmosphere_pressure": "Null",
    "HTL_deposition_synthesis_atmosphere_relative_humidity": "Null",
    "HTL_deposition_spin_coating_speed": "3000 rpm",
    "HTL_deposition_spin_coating_time": "30 s",
    "HTL_deposition_thermal_annealing_temperature": "100 °C",
    "HTL_deposition_thermal_annealing_time": "10 min",
    "Backcontact_thickness": "120 nm",
    "Beckcontact_deposition_method": "Thermal evaporation",
    "Backcontact_deposition_atmosphere_pressure": "2 x 10-6 mbar",
    "Encapsulation_method": "UV adhesive",
    "Encapsulation_atmosphere": "Air",
    "JV_measured_device_matching": "True",
    "JV_measured_reverse_scan_Voc": "1.1595 V",
    "JV_measured_reverse_scan_Jsc": "25.02 mA/cm2",
    "JV_measured_reverse_scan_FF": "83.05 %",
    "JV_measured_reverse_scan_PCE": "24.09 %",
    "JV_measured_forward_scan_Voc": "Null",
    "JV_measured_forward_scan_Jsc": "Null",
    "JV_measured_forward_scan_FF": "Null",
    "JV_measured_forward_scan_PCE": "Null",
    "JV_measured_light_spectra": "AM1.5G",
    "JV_measured_light_spectra_intensity": "1 sun",
    "JV_measured_scan_speed": "100 mV/s",
    "JV_measured_scan_delay_time": "100 ms",
    "JV_certified_PCE": "24.09 %",
    "Stabilized_measured_PCE": "Null",
    "Stabilized_certified_PCE": "Null",
    "Stability_test_device_matching": "True",
    "Stability_test_temperature": "85 °C",
    "Stability_test_atmosphere": "Air",
    "Stability_test_light_spectra": "AM1.5G",
    "Stability_test_light_intensity": "1 sun",
    "Stability_test_relative_humidity": "50 %",
    "Stability_PCE_after_time": "1560 hours",
    "Stability_PCE_after_time_value": "84 %"
}

File: dataset/2021-2025/10.1126_science.adi4107/Device_BestPCE_Gemini_1.5_pro_10.1126_science.adi4107.json
{
  "Ref_DOI": "10.1126/science.adi4107",
  "Ref_journal": "Science",
  "Ref_publication_year": "2023",
  "Ref_title": "Engineering ligand reactivity enables high-temperature operation of stable perovskite solar cells",
  "Cell_architecture": "PIN",
  "Cell_stack_sequence": "ITO/2PACz/Cs0.05MA0.15FA0.8PbI3/C60/BCP/Ag",
  "Cell_area_measured": "0.049 cm2",
  "ETL_thickness": "30/7 nm",
  "ETL_stack_sequence": "C60/BCP",
  "ETL_additive_compound": "Null",
  "ETL_additive_concentration": "Null",
  "ETL_deposition_method": "Thermal evaporation/Thermal evaporation",
  "ETL_deposition_solution_concentration": "Null",
  "ETL_deposition_solvents_compound": "Null",
  "ETL_deposition_synthesis_atmosphere": "2e-6 mbar",
  "ETL_deposition_synthesis_atmosphere_pressure": "2e-6 mbar",
  "ETL_deposition_synthesis_atmosphere_relative_humidity": "Null",
  "ETL_deposition_spin_coating_speed": "Null",
  "ETL_deposition_spin_coating_time": "Null",
  "ETL_deposition_thermal_annealing_temperature": "Null",
  "ETL_deposition_thermal_annealing_time": "Null",
  "Perovskite_dimension": "3D",
  "Perovskite_thickness": "Null",
  "Perovskite_composition_long_form": "Cs0.05MA0.15FA0.8PbI3",
  "Perovskite_additive_compound": "MACl",
  "Perovskite_additive_concentration": "10 mg/mL",
  "Perovskite_bandgap": "1.56 eV",
  "Perovskite_deposition_method": "Spin-coating",
  "Perovskite_deposition_sequential_spin_coating": false,
  "Perovskite_deposition_spin_coating_antisolvent": "Anisole",
  "Perovskite_deposition_reaction_solutions_compounds": "FAI;MAI;CsI;PbI2;PbBr2;MACl",
  "Perovskite_deposition_reaction_solutions_concentrations": "1.5 M",
  "Perovskite_deposition_final_solutions_concentration_before_deposition": "Null",
  "Perovskite_deposition_solvents_compound": "DMF;DMSO",
  "Perovskite_deposition_solvents_mixing_ratio": "4:1",
  "Perovskite_deposition_synthesis_atmosphere": "Null",
  "Perovskite_deposition_synthesis_atmosphere_pressure": "1 atm",
  "Perovskite_deposition_synthesis_atmosphere_relative_humidity": "Null",
  "Perovskite_deposition_spin_coating_speed": "1000;6000 rpm",
  "Perovskite_deposition_spin_coating_time": "10;30 s",
  "Perovskite_deposition_thermal_annealing_atmosphere": "Null",
  "Perovskite_deposition_thermal_annealing_temperature": "100 °C",
  "Perovskite_deposition_thermal_annealing_time": "20 min",
  "Perovskite_surface_treatment_material": "345FAn",
  "Perovskite_surface_treatment_method": "Spin-coating",
  "Perovskite_surface_treatment_solution_concentration": "1 mg/mL",
  "Perovskite_surface_treatment_solvents_compound": "CF;IPA",
  "Perovskite_surface_treatment_synthesis_atmosphere": "Null",
  "Perovskite_surface_treatment_synthesis_atmosphere_pressure": "1 atm",
  "Perovskite_surface_treatment_synthesis_atmosphere_relative_humidity": "Null",
  "Perovskite_surface_treatment_deposition_spin_coating_speed": "4000 rpm",
  "Perovskite_surface_treatment_deposition_spin_coating_time": "Null",
  "Perovskite_surface_treatment_deposition_thermal_annealing_temperature": "100 °C",
  "Perovskite_surface_treatment_deposition_thermal_annealing_time": "5 min",
  "HTL_thickness": "Null",
  "HTL_stack_sequence": "2PACz",
  "HTL_additive_compound": "Null",
  "HTL_additive_concentration": "Null",
  "HTL_deposition_method": "Spin-coating",
  "HTL_deposition_solution_concentration": "1 mmol/L",
  "HTL_deposition_solvents_compound": "Ethanol",
  "HTL_deposition_synthesis_atmosphere": "Nitrogen",
  "HTL_deposition_synthesis_atmosphere_pressure": "1 atm",
  "HTL_deposition_synthesis_atmosphere_relative_humidity": "Null",
  "HTL_deposition_spin_coating_speed": "3000 rpm",
  "HTL_deposition_spin_coating_time": "30 s",
  "HTL_deposition_thermal_annealing_temperature": "100 °C",
  "HTL_deposition_thermal_annealing_time": "10 min",
  "Backcontact_thickness": "120 nm",
  "Beckcontact_deposition_method": "Thermal evaporation",
  "Backcontact_deposition_atmosphere_pressure": "2e-6 mbar",
  "Encapsulation_method": "UV adhesive",
  "Encapsulation_atmosphere": "Null",
  "JV_measured_device_matching": true,
  "JV_measured_reverse_scan_Voc": "1.16 V",
  "JV_measured_reverse_scan_Jsc": "25.02 mA/cm2",
  "JV_measured_reverse_scan_FF": "83.05 %",
  "JV_measured_reverse_scan_PCE": "24.09 %",
  "JV_measured_forward_scan_Voc": "Null",
  "JV_measured_forward_scan_Jsc": "Null",
  "JV_measured_forward_scan_FF": "Null",
  "JV_measured_forward_scan_PCE": "Null",
  "JV_measured_light_spectra": "AM1.5G",
  "JV_measured_light_spectra_intensity": "100 mW/cm2",
  "JV_measured_scan_speed": "100 mV/s",
  "JV_measured_scan_delay_time": "100 ms",
  "JV_certified_PCE": "24.09 %",
  "Stabilized_measured_PCE": "Null",
  "Stabilized_certified_PCE": "Null",
  "Stability_test_device_matching": false,
  "Stability_test_temperature": "85 °C",
  "Stability_test_atmosphere": "50 % RH",
  "Stability_test_light_spectra": "AM1.5G",
  "Stability_test_light_intensity": "1 sun",
  "Stability_test_relative_humidity": "50 %",
  "Stability_PCE_after_time": "1560 hours",
  "Stability_PCE_after_time_value": "16.8 %"
}

File: dataset/2021-2025/10.1126_science.adi4107/Device_BestPCE_Gemini_2.0_Flash_10.1126_science.adi4107.json
{
  "Ref_DOI": "10.1126/science.adi4107",
  "Ref_journal": "Science",
  "Ref_publication_year": "2023",
  "Ref_title": "Engineering ligand reactivity enables high-temperature operation of stable perovskite solar cells",
  "Cell_architecture": "PIN",
  "Cell_stack_sequence": "ITO/2PACz/Cs0.05MA0.15FA0.8PbI3/345FAn/C60/BCP/Ag",
  "Cell_area_measured": "0.049 squared cm",
  "ETL_thickness": "30/7",
  "ETL_stack_sequence": "C60/BCP",
  "ETL_additive_compound": "Null",
  "ETL_additive_concentration": "Null",
  "ETL_deposition_method": "Thermal evaporation/Thermal evaporation",
  "ETL_deposition_solution_concentration": "Null",
  "ETL_deposition_solvents_compound": "Null",
  "ETL_deposition_synthesis_atmosphere": "Null",
  "ETL_deposition_synthesis_atmosphere_pressure": "Null",
  "ETL_deposition_synthesis_atmosphere_relative_humidity": "Null",
  "ETL_deposition_spin_coating_speed": "Null",
  "ETL_deposition_spin_coating_time": "Null",
  "ETL_deposition_thermal_annealing_temperature": "Null",
  "ETL_deposition_thermal_annealing_time": "Null",
  "Perovskite_dimension": "3D",
  "Perovskite_thickness": "Null",
  "Perovskite_composition_long_form": "Cs0.05MA0.15FA0.8PbI3",
  "Perovskite_additive_compound": "MACl",
  "Perovskite_additive_concentration": "10 mg/mL",
  "Perovskite_bandgap": "Null",
  "Perovskite_deposition_method": "Spin-coating",
  "Perovskite_deposition_sequential_spin_coating": "False",
  "Perovskite_deposition_spin_coating_antisolvent": "Anisole",
  "Perovskite_deposition_reaction_solutions_compounds": "CsI; MAI; FAI; PbBr2; PbI2",
  "Perovskite_deposition_reaction_solutions_concentrations": "1.5 M; 1.5 M; 1.5 M; 1.5 M; 1.5 M",
  "Perovskite_deposition_final_solutions_concentration_before_deposition": "Null",
  "Perovskite_deposition_solvents_compound": "DMF; DMSO",
  "Perovskite_deposition_solvents_mixing_ratio": "4:1",
  "Perovskite_deposition_synthesis_atmosphere": "Nitrogen",
  "Perovskite_deposition_synthesis_atmosphere_pressure": "Null",
  "Perovskite_deposition_synthesis_atmosphere_relative_humidity": "<0.1 ppm",
  "Perovskite_deposition_spin_coating_speed": "1000; 6000",
  "Perovskite_deposition_spin_coating_time": "10; 30",
  "Perovskite_deposition_thermal_annealing_atmosphere": "Air",
  "Perovskite_deposition_thermal_annealing_temperature": "100",
  "Perovskite_deposition_thermal_annealing_time": "20",
  "Perovskite_surface_treatment_material": "345FAn",
  "Perovskite_surface_treatment_method": "Spin-coating",
  "Perovskite_surface_treatment_solution_concentration": "1 mg/mL",
  "Perovskite_surface_treatment_solvents_compound": "CF; IPA",
  "Perovskite_surface_treatment_synthesis_atmosphere": "Nitrogen",
  "Perovskite_surface_treatment_synthesis_atmosphere_pressure": "Null",
  "Perovskite_surface_treatment_synthesis_atmosphere_relative_humidity": "<0.1 ppm",
  "Perovskite_surface_treatment_deposition_spin_coating_speed": "4000",
  "Perovskite_surface_treatment_deposition_spin_coating_time": "Null",
  "Perovskite_surface_treatment_deposition_thermal_annealing_temperature": "100",
  "Perovskite_surface_treatment_deposition_thermal_annealing_time": "5",
  "HTL_thickness": "Null",
  "HTL_stack_sequence": "Null",
  "HTL_additive_compound": "Null",
  "HTL_additive_concentration": "Null",
  "HTL_deposition_method": "Spin-coating",
  "HTL_deposition_solution_concentration": "1 mmol/l",
  "HTL_deposition_solvents_compound": "Ethanol",
  "HTL_deposition_synthesis_atmosphere": "Nitrogen",
  "HTL_deposition_synthesis_atmosphere_pressure": "Null",
  "HTL_deposition_synthesis_atmosphere_relative_humidity": "<0.1 ppm",
  "HTL_deposition_spin_coating_speed": "3000",
  "HTL_deposition_spin_coating_time": "30",
  "HTL_deposition_thermal_annealing_temperature": "100",
  "HTL_deposition_thermal_annealing_time": "10",
  "Backcontact_thickness": "120",
  "Beckcontact_deposition_method": "Thermal evaporation",
  "Backcontact_deposition_atmosphere_pressure": "2 x 10-6 mbar",
  "Encapsulation_method": "UV-adhesive",
  "Encapsulation_atmosphere": "Null",
  "JV_measured_device_matching": "True",
  "JV_measured_reverse_scan_Voc": "Null",
  "JV_measured_reverse_scan_Jsc": "Null",
  "JV_measured_reverse_scan_FF": "Null",
  "JV_measured_reverse_scan_PCE": "Null",
  "JV_measured_forward_scan_Voc": "Null",
  "JV_measured_forward_scan_Jsc": "Null",
  "JV_measured_forward_scan_FF": "Null",
  "JV_measured_forward_scan_PCE": "Null",
  "JV_measured_light_spectra": "Null",
  "JV_measured_light_spectra_intensity": "Null",
  "JV_measured_scan_speed": "Null",
  "JV_measured_scan_delay_time": "Null",
  "JV_certified_PCE": "24.09",
  "Stabilized_measured_PCE": "Null",
  "Stabilized_certified_PCE": "Null",
  "Stability_test_device_matching": "True",
  "Stability_test_temperature": "85",
  "Stability_test_atmosphere": "Air",
  "Stability_test_light_spectra": "1 sun",
  "Stability_test_light_intensity": "Null",
  "Stability_test_relative_humidity": "50",
  "Stability_PCE_after_time": "~1560 hours",
  "Stability_PCE_after_time_value": "84"
}

File: dataset/2021-2025/10.1126_science.adi4107/Device_BestPCE_claude_haiku_10.1126_science.adi4107.json
{
  "Ref_DOI": "10.1126/science.adi4107",
  "Ref_journal": "Science",
  "Ref_publication_year": "2023",
  "Ref_title": "Engineering ligand reactivity enables high-temperature operation of stable perovskite solar cells",
  "Cell_architecture": "NIP",
  "Cell_stack_sequence": "ITO/2PACz/Perovskite/C60/BCP/Ag",
  "Cell_area_measured": "0.049 cm2",
  "ETL_thickness": "30/7",
  "ETL_stack_sequence": "C60/BCP",
  "ETL_additive_compound": "Null",
  "ETL_additive_concentration": "Null",
  "ETL_deposition_method": "Thermal evaporation/Thermal evaporation",
  "ETL_deposition_solution_concentration": "Null",
  "ETL_deposition_solvents_compound": "Null",
  "ETL_deposition_synthesis_atmosphere": "Vacuum",
  "ETL_deposition_synthesis_atmosphere_pressure": "2e-6 atm",
  "ETL_deposition_synthesis_atmosphere_relative_humidity": "Null",
  "ETL_deposition_spin_coating_speed": "Null",
  "ETL_deposition_spin_coating_time": "Null",
  "ETL_deposition_thermal_annealing_temperature": "Null",
  "ETL_deposition_thermal_annealing_time": "Null",
  "Perovskite_dimension": "3D",
  "Perovskite_thickness": "Null",
  "Perovskite_composition_long_form": "Cs0.05MA0.15FA0.8PbI3",
  "Perovskite_additive_compound": "MACl",
  "Perovskite_additive_concentration": "10 mg/mL",
  "Perovskite_bandgap": "1.56",
  "Perovskite_deposition_method": "Spin-coating",
  "Perovskite_deposition_sequential_spin_coating": "False",
  "Perovskite_deposition_spin_coating_antisolvent": "Anisole",
  "Perovskite_deposition_reaction_solutions_compounds": "CsI;MAI;FAI;PbBr2;PbI2",
  "Perovskite_deposition_reaction_solutions_concentrations": "1.5 M",
  "Perovskite_deposition_final_solutions_concentration_before_deposition": "Null",
  "Perovskite_deposition_solvents_compound": "DMF;DMSO",
  "Perovskite_deposition_solvents_mixing_ratio": "4:1",
  "Perovskite_deposition_synthesis_atmosphere": "Nitrogen",
  "Perovskite_deposition_synthesis_atmosphere_pressure": "1 atm",
  "Perovskite_deposition_synthesis_atmosphere_relative_humidity": "Null",
  "Perovskite_deposition_spin_coating_speed": "1000;6000",
  "Perovskite_deposition_spin_coating_time": "10;30",
  "Perovskite_deposition_thermal_annealing_atmosphere": "Air",
  "Perovskite_deposition_thermal_annealing_temperature": "100",
  "Perovskite_deposition_thermal_annealing_time": "20",
  "Perovskite_surface_treatment_material": "345FAn",
  "Perovskite_surface_treatment_method": "Spin-coating",
  "Perovskite_surface_treatment_solution_concentration": "1 mg/mL",
  "Perovskite_surface_treatment_solvents_compound": "Chloroform;IPA",
  "Perovskite_surface_treatment_synthesis_atmosphere": "Nitrogen",
  "Perovskite_surface_treatment_synthesis_atmosphere_pressure": "1 atm",
  "Perovskite_surface_treatment_synthesis_atmosphere_relative_humidity": "Null",
  "Perovskite_surface_treatment_deposition_spin_coating_speed": "4000",
  "Perovskite_surface_treatment_deposition_spin_coating_time": "Null",
  "Perovskite_surface_treatment_deposition_thermal_annealing_temperature": "100",
  "Perovskite_surface_treatment_deposition_thermal_annealing_time": "5",
  "HTL_thickness": "Null",
  "HTL_stack_sequence": "2PACz",
  "HTL_additive_compound": "Null",
  "HTL_additive_concentration": "Null",
  "HTL_deposition_method": "Spin-coating",
  "HTL_deposition_solution_concentration": "1 mmol/L",
  "HTL_deposition_solvents_compound": "Ethanol",
  "HTL_deposition_synthesis_atmosphere": "Nitrogen",
  "HTL_deposition_synthesis_atmosphere_pressure": "1 atm",
  "HTL_deposition_synthesis_atmosphere_relative_humidity": "Null",
  "HTL_deposition_spin_coating_speed": "3000",
  "HTL_deposition_spin_coating_time": "30",
  "HTL_deposition_thermal_annealing_temperature": "100",
  "HTL_deposition_thermal_annealing_time": "10",
  "Backcontact_thickness": "120",
  "Beckcontact_deposition_method": "Thermal evaporation",
  "Backcontact_deposition_atmosphere_pressure": "Null",
  "Encapsulation_method": "UV adhesive",
  "Encapsulation_atmosphere": "Air",
  "JV_measured_device_matching": "True",
  "JV_measured_reverse_scan_Voc": "1.16",
  "JV_measured_reverse_scan_Jsc": "25.02",
  "JV_measured_reverse_scan_FF": "83.05",
  "JV_measured_reverse_scan_PCE": "24.09",
  "JV_measured_forward_scan_Voc": "Null",
  "JV_measured_forward_scan_Jsc": "Null",
  "JV_measured_forward_scan_FF": "Null",
  "JV_measured_forward_scan_PCE": "Null",
  "JV_measured_light_spectra": "AM1.5G",
  "JV_measured_light_spectra_intensity": "100 mW/cm2",
  "JV_measured_scan_speed": "0.1",
  "JV_measured_scan_delay_time": "100",
  "JV_certified_PCE": "24.09",
  "Stabilized_measured_PCE": "Null",
  "Stabilized_certified_PCE": "Null",
  "Stability_test_device_matching": "True",
  "Stability_test_temperature": "85",
  "Stability_test_atmosphere": "Air",
  "Stability_test_light_spectra": "White LED",
  "Stability_test_light_intensity": "0.8 sun",
  "Stability_test_relative_humidity": "50",
  "Stability_PCE_after_time": "1560 hours",
  "Stability_PCE_after_time_value": "84"
}

File: dataset/2021-2025/10.1126_science.adi4107/Device_BestPCE_gpt4o_10.1126_science.adi4107.json
{
  "Ref_DOI": "10.1126/science.adi4107",
  "Ref_journal": "Science",
  "Ref_publication_year": "2023",
  "Ref_title": "Engineering ligand reactivity enables high-temperature operation of stable perovskite solar cells",
  "Cell_architecture": "PIN",
  "Cell_stack_sequence": "ITO/2PACz/Cs0.05MA0.15FA0.8PbI3/345FAn/C60/BCP/Ag",
  "Cell_area_measured": "0.049 cm2",
  "ETL_thickness": "30 nm/7 nm",
  "ETL_stack_sequence": "C60/BCP",
  "ETL_additive_compound": "Null",
  "ETL_additive_concentration": "Null",
  "ETL_deposition_method": "Thermal evaporation/Thermal evaporation",
  "ETL_deposition_solution_concentration": "Null",
  "ETL_deposition_solvents_compound": "Null",
  "ETL_deposition_synthesis_atmosphere": "Null",
  "ETL_deposition_synthesis_atmosphere_pressure": "Null",
  "ETL_deposition_synthesis_atmosphere_relative_humidity": "Null",
  "ETL_deposition_spin_coating_speed": "Null",
  "ETL_deposition_spin_coating_time": "Null",
  "ETL_deposition_thermal_annealing_temperature": "Null",
  "ETL_deposition_thermal_annealing_time": "Null",
  "Perovskite_dimension": "3D",
  "Perovskite_thickness": "Null",
  "Perovskite_composition_long_form": "Cs0.05MA0.15FA0.8PbI3",
  "Perovskite_additive_compound": "MACl",
  "Perovskite_additive_concentration": "10 mg/mL",
  "Perovskite_bandgap": "1.56 eV",
  "Perovskite_deposition_method": "Spin-coating",
  "Perovskite_deposition_sequential_spin_coating": "False",
  "Perovskite_deposition_spin_coating_antisolvent": "Anisole",
  "Perovskite_deposition_reaction_solutions_compounds": "CsI;MAI;FAI;PbBr2;PbI2",
  "Perovskite_deposition_reaction_solutions_concentrations": "Null",
  "Perovskite_deposition_final_solutions_concentration_before_deposition": "1.5 M",
  "Perovskite_deposition_solvents_compound": "DMF;DMSO",
  "Perovskite_deposition_solvents_mixing_ratio": "4:1",
  "Perovskite_deposition_synthesis_atmosphere": "Nitrogen",
  "Perovskite_deposition_synthesis_atmosphere_pressure": "Null",
  "Perovskite_deposition_synthesis_atmosphere_relative_humidity": "Null",
  "Perovskite_deposition_spin_coating_speed": "1000 rpm;6000 rpm",
  "Perovskite_deposition_spin_coating_time": "10 s;30 s",
  "Perovskite_deposition_thermal_annealing_atmosphere": "Null",
  "Perovskite_deposition_thermal_annealing_temperature": "100°C",
  "Perovskite_deposition_thermal_annealing_time": "20 min",
  "Perovskite_surface_treatment_material": "345FAn",
  "Perovskite_surface_treatment_method": "Spin-coating",
  "Perovskite_surface_treatment_solution_concentration": "1 mg/mL",
  "Perovskite_surface_treatment_solvents_compound": "CF;IPA",
  "Perovskite_surface_treatment_synthesis_atmosphere": "Nitrogen",
  "Perovskite_surface_treatment_synthesis_atmosphere_pressure": "Null",
  "Perovskite_surface_treatment_synthesis_atmosphere_relative_humidity": "Null",
  "Perovskite_surface_treatment_deposition_spin_coating_speed": "4000 rpm",
  "Perovskite_surface_treatment_deposition_spin_coating_time": "Null",
  "Perovskite_surface_treatment_deposition_thermal_annealing_temperature": "100°C",
  "Perovskite_surface_treatment_deposition_thermal_annealing_time": "5 min",
  "HTL_thickness": "Null",
  "HTL_stack_sequence": "2PACz",
  "HTL_additive_compound": "Null",
  "HTL_additive_concentration": "Null",
  "HTL_deposition_method": "Spin-coating",
  "HTL_deposition_solution_concentration": "1 mmol/l",
  "HTL_deposition_solvents_compound": "Ethanol",
  "HTL_deposition_synthesis_atmosphere": "Nitrogen",
  "HTL_deposition_synthesis_atmosphere_pressure": "Null",
  "HTL_deposition_synthesis_atmosphere_relative_humidity": "Null",
  "HTL_deposition_spin_coating_speed": "3000 rpm",
  "HTL_deposition_spin_coating_time": "30 s",
  "HTL_deposition_thermal_annealing_temperature": "100°C",
  "HTL_deposition_thermal_annealing_time": "10 min",
  "Backcontact_thickness": "120 nm",
  "Beckcontact_deposition_method": "Thermal evaporation",
  "Backcontact_deposition_atmosphere_pressure": "2 x 10-6 mbar",
  "Encapsulation_method": "UV adhesive",
  "Encapsulation_atmosphere": "Null",
  "JV_measured_device_matching": "True",
  "JV_measured_reverse_scan_Voc": "1.1595 V",
  "JV_measured_reverse_scan_Jsc": "25.02 mA/cm2",
  "JV_measured_reverse_scan_FF": "83.05%",
  "JV_measured_reverse_scan_PCE": "24.09%",
  "JV_measured_forward_scan_Voc": "Null",
  "JV_measured_forward_scan_Jsc": "Null",
  "JV_measured_forward_scan_FF": "Null",
  "JV_measured_forward_scan_PCE": "Null",
  "JV_measured_light_spectra": "AM1.5G",
  "JV_measured_light_spectra_intensity": "100 mW/cm2",
  "JV_measured_scan_speed": "100 mV/s",
  "JV_measured_scan_delay_time": "100 ms",
  "JV_certified_PCE": "24.09",
  "Stabilized_measured_PCE": "Null",
  "Stabilized_certified_PCE": "Null",
  "Stability_test_device_matching": "True",
  "Stability_test_temperature": "85°C",
  "Stability_test_atmosphere": "Null",
  "Stability_test_light_spectra": "1 sun",
  "Stability_test_light_intensity": "1 sun",
  "Stability_test_relative_humidity": "50%",
  "Stability_PCE_after_time": "1560 hours",
  "Stability_PCE_after_time_value": "84%"
}

File: dataset/2021-2025/10.1126_science.adi4107/Device_BestPCE_gpt4o_mini_10.1126_science.adi4107.json
{
  "Ref_DOI": "10.1126/science.adi4107",
  "Ref_journal": "Science",
  "Ref_publication_year": "2023",
  "Ref_title": "Engineering ligand reactivity enables high-temperature operation of stable perovskite solar cells",
  "Cell_architecture": "PIN",
  "Cell_stack_sequence": "ITO/2PACz/Cs0.05MA0.15FA0.8PbI3/C60/BCP/Ag",
  "Cell_area_measured": "0.049 cm2",
  "ETL_thickness": "30 nm",
  "ETL_stack_sequence": "C60/BCP",
  "ETL_additive_compound": "Null",
  "ETL_additive_concentration": "Null",
  "ETL_deposition_method": "Thermal evaporation",
  "ETL_deposition_solution_concentration": "Null",
  "ETL_deposition_solvents_compound": "Null",
  "ETL_deposition_synthesis_atmosphere": "Nitrogen",
  "ETL_deposition_synthesis_atmosphere_pressure": "1 atm",
  "ETL_deposition_synthesis_atmosphere_relative_humidity": "Null",
  "ETL_deposition_spin_coating_speed": "Null",
  "ETL_deposition_spin_coating_time": "Null",
  "ETL_deposition_thermal_annealing_temperature": "Null",
  "ETL_deposition_thermal_annealing_time": "Null",
  "Perovskite_dimension": "3D",
  "Perovskite_thickness": "Null",
  "Perovskite_composition_long_form": "Cs0.05MA0.15FA0.8PbI3",
  "Perovskite_additive_compound": "Null",
  "Perovskite_additive_concentration": "Null",
  "Perovskite_bandgap": "1.56 eV",
  "Perovskite_deposition_method": "Spin-coating",
  "Perovskite_deposition_sequential_spin_coating": "False",
  "Perovskite_deposition_spin_coating_antisolvent": "Chlorobenzene",
  "Perovskite_deposition_reaction_solutions_compounds": "CsI;MAI;FAI;PbBr2;PbI2",
  "Perovskite_deposition_reaction_solutions_concentrations": "0.05 M;0.15 M;0.8 M;Null;Null",
  "Perovskite_deposition_final_solutions_concentration_before_deposition": "1.5 M",
  "Perovskite_deposition_solvents_compound": "DMF;DMSO",
  "Perovskite_deposition_solvents_mixing_ratio": "4:1",
  "Perovskite_deposition_synthesis_atmosphere": "Nitrogen",
  "Perovskite_deposition_synthesis_atmosphere_pressure": "1 atm",
  "Perovskite_deposition_synthesis_atmosphere_relative_humidity": "Null",
  "Perovskite_deposition_spin_coating_speed": "1000 rpm;6000 rpm",
  "Perovskite_deposition_spin_coating_time": "10 s;30 s",
  "Perovskite_deposition_thermal_annealing_atmosphere": "Nitrogen",
  "Perovskite_deposition_thermal_annealing_temperature": "100 °C",
  "Perovskite_deposition_thermal_annealing_time": "20 min",
  "Perovskite_surface_treatment_material": "345FAn",
  "Perovskite_surface_treatment_method": "Spin-coating",
  "Perovskite_surface_treatment_solution_concentration": "1 mg/mL",
  "Perovskite_surface_treatment_solvents_compound": "CF;IPA",
  "Perovskite_surface_treatment_synthesis_atmosphere": "Nitrogen",
  "Perovskite_surface_treatment_synthesis_atmosphere_pressure": "1 atm",
  "Perovskite_surface_treatment_synthesis_atmosphere_relative_humidity": "Null",
  "Perovskite_surface_treatment_deposition_spin_coating_speed": "4000 rpm",
  "Perovskite_surface_treatment_deposition_spin_coating_time": "Null",
  "Perovskite_surface_treatment_deposition_thermal_annealing_temperature": "100 °C",
  "Perovskite_surface_treatment_deposition_thermal_annealing_time": "5 min",
  "HTL_thickness": "Null",
  "HTL_stack_sequence": "Null",
  "HTL_additive_compound": "Null",
  "HTL_additive_concentration": "Null",
  "HTL_deposition_method": "Null",
  "HTL_deposition_solution_concentration": "Null",
  "HTL_deposition_solvents_compound": "Null",
  "HTL_deposition_synthesis_atmosphere": "Null",
  "HTL_deposition_synthesis_atmosphere_pressure": "Null",
  "HTL_deposition_synthesis_atmosphere_relative_humidity": "Null",
  "HTL_deposition_spin_coating_speed": "Null",
  "HTL_deposition_spin_coating_time": "Null",
  "HTL_deposition_thermal_annealing_temperature": "Null",
  "HTL_deposition_thermal_annealing_time": "Null",
  "Backcontact_thickness": "120 nm",
  "Beckcontact_deposition_method": "Thermal evaporation",
  "Backcontact_deposition_atmosphere_pressure": "Null",
  "Encapsulation_method": "UV adhesive",
  "Encapsulation_atmosphere": "Air",
  "JV_measured_device_matching": "True",
  "JV_measured_reverse_scan_Voc": "1.1595 V",
  "JV_measured_reverse_scan_Jsc": "25.02 mA/cm2",
  "JV_measured_reverse_scan_FF": "83.05 %",
  "JV_measured_reverse_scan_PCE": "24.09 %",
  "JV_measured_forward_scan_Voc": "Null",
  "JV_measured_forward_scan_Jsc": "Null",
  "JV_measured_forward_scan_FF": "Null",
  "JV_measured_forward_scan_PCE": "Null",
  "JV_measured_light_spectra": "AM1.5G",
  "JV_measured_light_spectra_intensity": "1 sun",
  "JV_measured_scan_speed": "100 mV/s",
  "JV_measured_scan_delay_time": "100 ms",
  "JV_certified_PCE": "24.09 %",
  "Stabilized_measured_PCE": "Null",
  "Stabilized_certified_PCE": "Null",
  "Stability_test_device_matching": "True",
  "Stability_test_temperature": "85 °C",
  "Stability_test_atmosphere": "Air",
  "Stability_test_light_spectra": "AM1.5G",
  "Stability_test_light_intensity": "1 sun",
  "Stability_test_relative_humidity": "50 %",
  "Stability_PCE_after_time": "1560 hours",
  "Stability_PCE_after_time_value": "19.9 %"
}

File: dataset/2021-2025/10.1126_science.adi4107/Device_BestPCE_gpt4o_mini_zero_shot_10.1126_science.adi4107.json
{
  "Ref_DOI": "10.1126/science.adi4107",
  "Ref_journal": "Science",
  "Ref_publication_year": "2023",
  "Ref_title": "Engineering ligand reactivity enables high-temperature operation of stable perovskite solar cells",
  "Cell_architecture": "Inverted",
  "Cell_stack_sequence": "ITO/2PACz/Cs0.05MA0.15FA0.8PbI3/C60/BCP/Ag",
  "Cell_area_measured": "0.049 cm2",
  "ETL_thickness": "30 nm",
  "ETL_stack_sequence": "C60/BCP",
  "ETL_additive_compound": "Null",
  "ETL_additive_concentration": "Null",
  "ETL_deposition_method": "Thermal evaporation",
  "ETL_deposition_solution_concentration": "Null",
  "ETL_deposition_solvents_compound": "Null",
  "ETL_deposition_synthesis_atmosphere": "High vacuum",
  "ETL_deposition_synthesis_atmosphere_pressure": "2 x 10^-6 mbar",
  "ETL_deposition_synthesis_atmosphere_relative_humidity": "Null",
  "ETL_deposition_spin_coating_speed": "Null",
  "ETL_deposition_spin_coating_time": "Null",
  "ETL_deposition_thermal_annealing_temperature": "Null",
  "ETL_deposition_thermal_annealing_time": "Null",
  "Perovskite_dimension": "3D",
  "Perovskite_thickness": "Null",
  "Perovskite_composition_long_form": "Cs0.05MA0.15FA0.8PbI3",
  "Perovskite_additive_compound": "Null",
  "Perovskite_additive_concentration": "Null",
  "Perovskite_bandgap": "1.56 eV",
  "Perovskite_deposition_method": "Spin coating",
  "Perovskite_deposition_sequential_spin_coating": "Null",
  "Perovskite_deposition_spin_coating_antisolvent": "Anisole",
  "Perovskite_deposition_reaction_solutions_compounds": "CsI, MAI, FAI, PbBr2, PbI2",
  "Perovskite_deposition_reaction_solutions_concentrations": "1.5 M",
  "Perovskite_deposition_final_solutions_concentration_before_deposition": "Null",
  "Perovskite_deposition_solvents_compound": "DMF, DMSO",
  "Perovskite_deposition_solvents_mixing_ratio": "4:1",
  "Perovskite_deposition_synthesis_atmosphere": "Nitrogen-filled glovebox",
  "Perovskite_deposition_synthesis_atmosphere_pressure": "Null",
  "Perovskite_deposition_synthesis_atmosphere_relative_humidity": "<0.1 ppm O2 and H2O",
  "Perovskite_deposition_spin_coating_speed": "1000 rpm for 10 s, 6000 rpm for 30 s",
  "Perovskite_deposition_spin_coating_time": "Null",
  "Perovskite_deposition_thermal_annealing_atmosphere": "Nitrogen",
  "Perovskite_deposition_thermal_annealing_temperature": "100 °C",
  "Perovskite_deposition_thermal_annealing_time": "20 min",
  "Perovskite_surface_treatment_material": "345FAn",
  "Perovskite_surface_treatment_method": "Dynamic spinning",
  "Perovskite_surface_treatment_solution_concentration": "1 mg/mL",
  "Perovskite_surface_treatment_solvents_compound": "Chloroform, IPA",
  "Perovskite_surface_treatment_synthesis_atmosphere": "Nitrogen-filled glovebox",
  "Perovskite_surface_treatment_synthesis_atmosphere_pressure": "Null",
  "Perovskite_surface_treatment_synthesis_atmosphere_relative_humidity": "Null",
  "Perovskite_surface_treatment_deposition_spin_coating_speed": "4000 rpm",
  "Perovskite_surface_treatment_deposition_spin_coating_time": "Null",
  "Perovskite_surface_treatment_deposition_thermal_annealing_temperature": "100 °C",
  "Perovskite_surface_treatment_deposition_thermal_annealing_time": "5 min",
  "HTL_thickness": "Null",
  "HTL_stack_sequence": "Spiro-OMeTAD",
  "HTL_additive_compound": "bis(trifluoromethanesulfonyl)-imide lithium salt, 4-tert-Butylpyridine, FK 209 Co(III) TFSI",
  "HTL_additive_concentration": "0.03 M, 0.2 M, 0.0035 M",
  "HTL_deposition_method": "Spin coating",
  "HTL_deposition_solution_concentration": "0.06 M",
  "HTL_deposition_solvents_compound": "Chlorobenzene",
  "HTL_deposition_synthesis_atmosphere": "Null",
  "HTL_deposition_synthesis_atmosphere_pressure": "Null",
  "HTL_deposition_synthesis_atmosphere_relative_humidity": "Null",
  "HTL_deposition_spin_coating_speed": "3000 rpm",
  "HTL_deposition_spin_coating_time": "20 s",
  "HTL_deposition_thermal_annealing_temperature": "Null",
  "HTL_deposition_thermal_annealing_time": "Null",
  "Backcontact_thickness": "120 nm",
  "Beckcontact_deposition_method": "Thermal evaporation",
  "Backcontact_deposition_atmosphere_pressure": "Null",
  "Encapsulation_method": "Capping with glass slide using UV-adhesive",
  "Encapsulation_atmosphere": "Null",
  "JV_measured_device_matching": "Null",
  "JV_measured_reverse_scan_Voc": "1.1595 V",
  "JV_measured_reverse_scan_Jsc": "25.02 mA cm-2",
  "JV_measured_reverse_scan_FF": "83.05%",
  "JV_measured_reverse_scan_PCE": "24.09%",
  "JV_measured_forward_scan_Voc": "Null",
  "JV_measured_forward_scan_Jsc": "Null",
  "JV_measured_forward_scan_FF": "Null",
  "JV_measured_forward_scan_PCE": "Null",
  "JV_measured_light_spectra": "Null",
  "JV_measured_light_spectra_intensity": "Null",
  "JV_measured_scan_speed": "100 mV s-1",
  "JV_measured_scan_delay_time": "100 ms",
  "JV_certified_PCE": "24.09%",
  "Stabilized_measured_PCE": "19.9%",
  "Stabilized_certified_PCE": "Null",
  "Stability_test_device_matching": "Null",
  "Stability_test_temperature": "85°C",
  "Stability_test_atmosphere": "Null",
  "Stability_test_light_spectra": "Null",
  "Stability_test_light_intensity": "0.8 Sun",
  "Stability_test_relative_humidity": "50%",
  "Stability_PCE_after_time": "T80",
  "Stability_PCE_after_time_value": "1560 hours"
}

File: dataset/2021-2025/10.1126_science.adi4107/Device_BestPCE_grok_10.1126_science.adi4107.json
{
  "Ref_DOI": "10.1126/science.adi4107",
  "Ref_journal": "Science",
  "Ref_publication_year": "2023",
  "Ref_title": "Engineering ligand reactivity enables high-temperature operation of stable perovskite solar cells",
  "Cell_architecture": "PIN",
  "Cell_stack_sequence": "ITO/2PACz/Perovskite/C60/BCP/Ag",
  "Cell_area_measured": "0.049 cm2",
  "ETL_thickness": "30 nm/7 nm",
  "ETL_stack_sequence": "C60/BCP",
  "ETL_additive_compound": "Null",
  "ETL_additive_concentration": "Null",
  "ETL_deposition_method": "Thermal evaporation/Thermal evaporation",
  "ETL_deposition_solution_concentration": "Null/Null",
  "ETL_deposition_solvents_compound": "Null/Null",
  "ETL_deposition_synthesis_atmosphere": "Vacuum",
  "ETL_deposition_synthesis_atmosphere_pressure": "2e-6 mbar",
  "ETL_deposition_synthesis_atmosphere_relative_humidity": "Null",
  "ETL_deposition_spin_coating_speed": "Null/Null",
  "ETL_deposition_spin_coating_time": "Null/Null",
  "ETL_deposition_thermal_annealing_temperature": "Null/Null",
  "ETL_deposition_thermal_annealing_time": "Null/Null",
  "Perovskite_dimension": "3D",
  "Perovskite_thickness": "Null",
  "Perovskite_composition_long_form": "Cs0.05MA0.15FA0.8PbI3",
  "Perovskite_additive_compound": "MACl",
  "Perovskite_additive_concentration": "10 mg/mL",
  "Perovskite_bandgap": "1.56 eV",
  "Perovskite_deposition_method": "Spin-coating",
  "Perovskite_deposition_sequential_spin_coating": "False",
  "Perovskite_deposition_spin_coating_antisolvent": "Anisole",
  "Perovskite_deposition_reaction_solutions_compounds": "CsI;MAI;FAI;PbI2",
  "Perovskite_deposition_reaction_solutions_concentrations": "Null;Null;Null;Null",
  "Perovskite_deposition_final_solutions_concentration_before_deposition": "1.5 M",
  "Perovskite_deposition_solvents_compound": "DMF;DMSO",
  "Perovskite_deposition_solvents_mixing_ratio": "4:1",
  "Perovskite_deposition_synthesis_atmosphere": "Nitrogen",
  "Perovskite_deposition_synthesis_atmosphere_pressure": "Null",
  "Perovskite_deposition_synthesis_atmosphere_relative_humidity": "Null",
  "Perovskite_deposition_spin_coating_speed": "1000 rpm;6000 rpm",
  "Perovskite_deposition_spin_coating_time": "10 s;30 s",
  "Perovskite_deposition_thermal_annealing_atmosphere": "Null",
  "Perovskite_deposition_thermal_annealing_temperature": "100 °C",
  "Perovskite_deposition_thermal_annealing_time": "20 min",
  "Perovskite_surface_treatment_material": "345FAn",
  "Perovskite_surface_treatment_method": "Spin-coating",
  "Perovskite_surface_treatment_solution_concentration": "1 mg/mL",
  "Perovskite_surface_treatment_solvents_compound": "Chloroform;IPA",
  "Perovskite_surface_treatment_synthesis_atmosphere": "Nitrogen",
  "Perovskite_surface_treatment_synthesis_atmosphere_pressure": "Null",
  "Perovskite_surface_treatment_synthesis_atmosphere_relative_humidity": "Null",
  "Perovskite_surface_treatment_deposition_spin_coating_speed": "4000 rpm",
  "Perovskite_surface_treatment_deposition_spin_coating_time": "Null",
  "Perovskite_surface_treatment_deposition_thermal_annealing_temperature": "100 °C",
  "Perovskite_surface_treatment_deposition_thermal_annealing_time": "5 min",
  "HTL_thickness": "Null",
  "HTL_stack_sequence": "2PACz",
  "HTL_additive_compound": "Null",
  "HTL_additive_concentration": "Null",
  "HTL_deposition_method": "Spin-coating",
  "HTL_deposition_solution_concentration": "1 mmol/L",
  "HTL_deposition_solvents_compound": "Ethanol",
  "HTL_deposition_synthesis_atmosphere": "Nitrogen",
  "HTL_deposition_synthesis_atmosphere_pressure": "Null",
  "HTL_deposition_synthesis_atmosphere_relative_humidity": "Null",
  "HTL_deposition_spin_coating_speed": "3000 rpm",
  "HTL_deposition_spin_coating_time": "30 s",
  "HTL_deposition_thermal_annealing_temperature": "100 °C",
  "HTL_deposition_thermal_annealing_time": "10 min",
  "Backcontact_thickness": "120 nm",
  "Beckcontact_deposition_method": "Thermal evaporation",
  "Backcontact_deposition_atmosphere_pressure": "2e-6 mbar",
  "Encapsulation_method": "UV-adhesive with glass slide",
  "Encapsulation_atmosphere": "Null",
  "JV_measured_device_matching": "True",
  "JV_measured_reverse_scan_Voc": "Null",
  "JV_measured_reverse_scan_Jsc": "Null",
  "JV_measured_reverse_scan_FF": "Null",
  "JV_measured_reverse_scan_PCE": "Null",
  "JV_measured_forward_scan_Voc": "Null",
  "JV_measured_forward_scan_Jsc": "Null",
  "JV_measured_forward_scan_FF": "Null",
  "JV_measured_forward_scan_PCE": "Null",
  "JV_measured_light_spectra": "AM1.5G",
  "JV_measured_light_spectra_intensity": "100 mW/cm2",
  "JV_measured_scan_speed": "0.1 V/s",
  "JV_measured_scan_delay_time": "100 ms",
  "JV_certified_PCE": "24.09",
  "Stabilized_measured_PCE": "Null",
  "Stabilized_certified_PCE": "24.09",
  "Stability_test_device_matching": "False",
  "Stability_test_temperature": "Null",
  "Stability_test_atmosphere": "Null",
  "Stability_test_light_spectra": "Null",
  "Stability_test_light_intensity": "Null",
  "Stability_test_relative_humidity": "Null",
  "Stability_PCE_after_time": "Null",
  "Stability_PCE_after_time_value": "Null"
}
