Repository: jiayijdong/PSCbench

# PSCbench


**PSCbench** is a novel benchmark for materials science research-level scientific
dataset curation sourced from published journals. The benchmark is designed to evaluate the complex classification capabilities,
strong domain knowledge, and advanced calculation skills of LLMs.

## Data


The PSCbench dataset is under dataset folder in json file format. Each file is list of dictionary and can be extracted using following scripts.
Each file stands for one published journal, which is fully elaborated in the paper. 

```
with open("./dataset/retroactive/{}.json".format(subject), encoding='utf-8') as json_file:
    problems=json.load(json_file)
```

File: dataset/2021-2025/10.1126_science.adi4107/Device_BestPCE_o3_10.1126_science.adi4107.json
{
  "Ref_DOI": "10.1126/science.adi4107",
  "Ref_journal": "Science",
  "Ref_publication_year": "2023",
  "Ref_title": "Engineering ligand reactivity enables high-temperature operation of stable perovskite solar cells",
  "Cell_architecture": "PIN",
  "Cell_stack_sequence": "ITO/2PACz/Cs0.05MA0.15FA0.8PbI3/345FAn/C60/BCP/Ag",
  "Cell_area_measured": "0.049 cm2",
  "ETL_thickness": "30 nm/7 nm",
  "ETL_stack_sequence": "C60/BCP",
  "ETL_additive_compound": "Null",
  "ETL_additive_concentration": "Null",
  "ETL_deposition_method": "Thermal evaporation/Thermal evaporation",
  "ETL_deposition_solution_concentration": "Null",
  "ETL_deposition_solvents_compound": "Null",
  "ETL_deposition_synthesis_atmosphere": "Vacuum",
  "ETL_deposition_synthesis_atmosphere_pressure": "2e-6 mbar",
  "ETL_deposition_synthesis_atmosphere_relative_humidity": "Null",
  "ETL_deposition_spin_coating_speed": "Null",
  "ETL_deposition_spin_coating_time": "Null",
  "ETL_deposition_thermal_annealing_temperature": "Null",
  "ETL_deposition_thermal_annealing_time": "Null",
  "Perovskite_dimension": "3D",
  "Perovskite_thickness": "Null",
  "Perovskite_composition_long_form": "Cs0.05MA0.15FA0.8PbI3",
  "Perovskite_additive_compound": "MACl",
  "Perovskite_additive_concentration": "10 mg/mL",
  "Perovskite_bandgap": "1.56 eV",
  "Perovskite_deposition_method": "Spin-coating",
  "Perovskite_deposition_sequential_spin_coating": "False",
  "Perovskite_deposition_spin_coating_antisolvent": "Anisole",
  "Perovskite_deposition_reaction_solutions_compounds": "CsI;MAI;FAI;PbI2;MACl",
  "Perovskite_deposition_reaction_solutions_concentrations": "0.05 mol;0.15 mol;0.8 mol;1 mol;10 mg/mL",
  "Perovskite_deposition_final_solutions_concentration_before_deposition": "1.5 M",
  "Perovskite_deposition_solvents_compound": "DMF;DMSO",
  "Perovskite_deposition_solvents_mixing_ratio": "4:1",
  "Perovskite_deposition_synthesis_atmosphere": "Nitrogen",
  "Perovskite_deposition_synthesis_atmosphere_pressure": "1 atm",
  "Perovskite_deposition_synthesis_atmosphere_relative_humidity": "Null",
  "Perovskite_deposition_spin_coating_speed": "1000 rpm;6000 rpm",
  "Perovskite_deposition_spin_coating_time": "10 s;30 s",
  "Perovskite_deposition_thermal_annealing_atmosphere": "Air",
  "Perovskite_deposition_thermal_annealing_temperature": "100 °C",
  "Perovskite_deposition_thermal_annealing_time": "20 min",
  "Perovskite_surface_treatment_material": "345FAn",
  "Perovskite_surface_treatment_method": "Spin-coating",
  "Perovskite_surface_treatment_solution_concentration": "1 mg/mL",
  "Perovskite_surface_treatment_solvents_compound": "Chloroform;IPA",
  "Perovskite_surface_treatment_synthesis_atmosphere": "Nitrogen",
  "Perovskite_surface_treatment_synthesis_atmosphere_pressure": "1 atm",
  "Perovskite_surface_treatment_synthesis_atmosphere_relative_humidity": "Null",
  "Perovskite_surface_treatment_deposition_spin_coating_speed": "4000 rpm",
  "Perovskite_surface_treatment_deposition_spin_coating_time": "≤3 s",
  "Perovskite_surface_treatment_deposition_thermal_annealing_temperature": "100 °C",
  "Perovskite_surface_treatment_deposition_thermal_annealing_time": "5 min",
  "HTL_thickness": "Null",
  "HTL_stack_sequence": "2PACz",
  "HTL_additive_compound": "Null",
  "HTL_additive_concentration": "Null",
  "HTL_deposition_method": "Spin-coating",
  "HTL_deposition_solution_concentration": "1 mmol/L",
  "HTL_deposition_solvents_compound": "Ethanol",
  "HTL_deposition_synthesis_atmosphere": "Nitrogen",
  "HTL_deposition_synthesis_atmosphere_pressure": "1 atm",
  "HTL_deposition_synthesis_atmosphere_relative_humidity": "Null",
  "HTL_deposition_spin_coating_speed": "3000 rpm",
  "HTL_deposition_spin_coating_time": "30 s",
  "HTL_deposition_thermal_annealing_temperature": "100 °C",
  "HTL_deposition_thermal_annealing_time": "10 min",
  "Backcontact_thickness": "120 nm",
  "Beckcontact_deposition_method": "Thermal evaporation",
  "Backcontact_deposition_atmosphere_pressure": "2e-6 mbar",
  "Encapsulation_method": "Null",
  "Encapsulation_atmosphere": "Null",
  "JV_measured_device_matching": "True",
  "JV_measured_reverse_scan_Voc": "Null",
  "JV_measured_reverse_scan_Jsc": "Null",
  "JV_measured_reverse_scan_FF": "Null",
  "JV_measured_reverse_scan_PCE": "Null",
  "JV_measured_forward_scan_Voc": "Null",
  "JV_measured_forward_scan_Jsc": "Null",
  "JV_measured_forward_scan_FF": "Null",
  "JV_measured_forward_scan_PCE": "Null",
  "JV_measured_light_spectra": "AM1.5G",
  "JV_measured_light_spectra_intensity": "100 mW/cm2",
  "JV_measured_scan_speed": "0.1 V/s",
  "JV_measured_scan_delay_time": "100 ms",
  "JV_certified_PCE": "24.09",
  "Stabilized_measured_PCE": "Null",
  "Stabilized_certified_PCE": "24.09",
  "Stability_test_device_matching": "False",
  "Stability_test_temperature": "Null",
  "Stability_test_atmosphere": "Null",
  "Stability_test_light_spectra": "Null",
  "Stability_test_light_intensity": "Null",
  "Stability_test_relative_humidity": "Null",
  "Stability_PCE_after_time": "Null",
  "Stability_PCE_after_time_value": "Null"
}

File: dataset/2021-2025/10.1126_science.adi4107/Device_BestPCE_o4_mini_10.1126_science.adi4107.json
{
  "Ref_DOI": "10.1126/science.adi4107",
  "Ref_journal": "Science",
  "Ref_publication_year": "2023",
  "Ref_title": "Engineering ligand reactivity enables high-temperature operation of stable perovskite solar cells",
  "Cell_architecture": "PIN",
  "Cell_stack_sequence": "ITO/2PACz/Cs0.05MA0.15FA0.8PbI3/345FAn/C60/BCP/Ag",
  "Cell_area_measured": "0.049 cm2",
  "ETL_thickness": "30 nm/7 nm",
  "ETL_stack_sequence": "C60/BCP",
  "ETL_additive_compound": "Null",
  "ETL_additive_concentration": "Null",
  "ETL_deposition_method": "Thermal evaporation",
  "ETL_deposition_solution_concentration": "Null",
  "ETL_deposition_solvents_compound": "Null",
  "ETL_deposition_synthesis_atmosphere": "Null",
  "ETL_deposition_synthesis_atmosphere_pressure": "Null",
  "ETL_deposition_synthesis_atmosphere_relative_humidity": "Null",
  "ETL_deposition_spin_coating_speed": "Null",
  "ETL_deposition_spin_coating_time": "Null",
  "ETL_deposition_thermal_annealing_temperature": "Null",
  "ETL_deposition_thermal_annealing_time": "Null",
  "Perovskite_dimension": "3D",
  "Perovskite_thickness": "Null",
  "Perovskite_composition_long_form": "Cs0.05MA0.15FA0.8PbI3",
  "Perovskite_additive_compound": "MACl",
  "Perovskite_additive_concentration": "10 mg/mL",
  "Perovskite_bandgap": "Null",
  "Perovskite_deposition_method": "Spin-coating",
  "Perovskite_deposition_sequential_spin_coating": "False",
  "Perovskite_deposition_spin_coating_antisolvent": "Anisole",
  "Perovskite_deposition_reaction_solutions_compounds": "CsI;MAI;FAI;PbBr2;PbI2",
  "Perovskite_deposition_reaction_solutions_concentrations": "1.5 M",
  "Perovskite_deposition_final_solutions_concentration_before_deposition": "1.5 M",
  "Perovskite_deposition_solvents_compound": "DMF;DMSO",
  "Perovskite_deposition_solvents_mixing_ratio": "4:1",
  "Perovskite_deposition_synthesis_atmosphere": "Nitrogen",
  "Perovskite_deposition_synthesis_atmosphere_pressure": "1 atm",
  "Perovskite_deposition_synthesis_atmosphere_relative_humidity": "0.1%",
  "Perovskite_deposition_spin_coating_speed": "1000 rpm;6000 rpm",
  "Perovskite_deposition_spin_coating_time": "10 s;30 s",
  "Perovskite_deposition_thermal_annealing_atmosphere": "Nitrogen",
  "Perovskite_deposition_thermal_annealing_temperature": "100 °C",
  "Perovskite_deposition_thermal_annealing_time": "20 min",
  "Perovskite_surface_treatment_material": "3,4,5-trifluoroanilinium iodide (345FAn)",
  "Perovskite_surface_treatment_method": "Spin-coating",
  "Perovskite_surface_treatment_solution_concentration": "1 mg/mL",
  "Perovskite_surface_treatment_solvents_compound": "Chloroform;IPA",
  "Perovskite_surface_treatment_synthesis_atmosphere": "Nitrogen",
  "Perovskite_surface_treatment_synthesis_atmosphere_pressure": "1 atm",
  "Perovskite_surface_treatment_synthesis_atmosphere_relative_humidity": "0.1%",
  "Perovskite_surface_treatment_deposition_spin_coating_speed": "4000 rpm",
  "Perovskite_surface_treatment_deposition_spin_coating_time": "Null",
  "Perovskite_surface_treatment_deposition_thermal_annealing_temperature": "100 °C",
  "Perovskite_surface_treatment_deposition_thermal_annealing_time": "5 min",
  "HTL_thickness": "Null",
  "HTL_stack_sequence": "2PACz",
  "HTL_additive_compound": "Null",
  "HTL_additive_concentration": "Null",
  "HTL_deposition_method": "Spin-coating",
  "HTL_deposition_solution_concentration": "1 mM",
  "HTL_deposition_solvents_compound": "Ethanol",
  "HTL_deposition_synthesis_atmosphere": "Nitrogen",
  "HTL_deposition_synthesis_atmosphere_pressure": "1 atm",
  "HTL_deposition_synthesis_atmosphere_relative_humidity": "0.1%",
  "HTL_deposition_spin_coating_speed": "3000 rpm",
  "HTL_deposition_spin_coating_time": "30 s",
  "HTL_deposition_thermal_annealing_temperature": "100 °C",
  "HTL_deposition_thermal_annealing_time": "10 min",
  "Backcontact_thickness": "120 nm",
  "Beckcontact_deposition_method": "Thermal evaporation",
  "Backcontact_deposition_atmosphere_pressure": "Null",
  "Encapsulation_method": "Null",
  "Encapsulation_atmosphere": "Null",
  "JV_measured_device_matching": "True",
  "JV_measured_reverse_scan_Voc": "1.1595 V",
  "JV_measured_reverse_scan_Jsc": "25.02 mA/cm2",
  "JV_measured_reverse_scan_FF": "83.05%",
  "JV_measured_reverse_scan_PCE": "24.09%",
  "JV_measured_forward_scan_Voc": "Null",
  "JV_measured_forward_scan_Jsc": "Null",
  "JV_measured_forward_scan_FF": "Null",
  "JV_measured_forward_scan_PCE": "Null",
  "JV_measured_light_spectra": "AM1.5G",
  "JV_measured_light_spectra_intensity": "100 mW/cm2",
  "JV_measured_scan_speed": "Null",
  "JV_measured_scan_delay_time": "Null",
  "JV_certified_PCE": "24.09%",
  "Stabilized_measured_PCE": "Null",
  "Stabilized_certified_PCE": "Null",
  "Stability_test_device_matching": "False",
  "Stability_test_temperature": "Null",
  "Stability_test_atmosphere": "Null",
  "Stability_test_light_spectra": "Null",
  "Stability_test_light_intensity": "Null",
  "Stability_test_relative_humidity": "Null",
  "Stability_PCE_after_time": "Null",
  "Stability_PCE_after_time_value": "Null"
}
