Repository: jiayijdong/PSCbench

# PSCbench


**PSCbench** is a novel benchmark for materials science research-level scientific
dataset curation sourced from published journals. The benchmark is designed to evaluate the complex classification capabilities,
strong domain knowledge, and advanced calculation skills of LLMs. 

We developed an innovative **evaluation protocol** for a detailed analysis of classification abilities of leading commercially available Large Language Models. This
involves instructing LLMs to extract key knowledge information within a predefined set of
dataset template. This process offers a fine-grained understanding that LLM works as well as a human in annotating the data
and actually finds out when the humans failed to annotate the data
.

## Data


The PSCbench dataset is under dataset folder in json file format. Each file is list of dictionary and can be extracted using following scripts.
Each file stands for one published journal, which is fully elaborated in the paper. 

```
with open("./dataset/retroactive/{}.json".format(subject), encoding='utf-8') as json_file:
    problems=json.load(json_file)
```

## Evaluation
To evaluate our data using LLM, please refer to folder under eval

## Analysis (Evaluation Protocol)
The evaluation protocol involves analyzing both LLM
and reference (correct) ground truth with the assistance of human annotators to identify the key information in the literature.
These reasons are then summarized into 4 categories: **Tag, Materials, Fabrication and Properties**. Subsequently, a LLM verifier is employed to automatically attribute each
incorrectly extracted answer into a certain field. The resulting error profiles enable the
interpretation of the improved skills by certain prompting strategies and direct comparison of various
strategies.

### run evaluation protocol
After running the evaluation part, use the output to run the evaluation protocol. 
```
cd eval
OPENAI_API_KEY=your_key python ana_error.py --setting your_setting 
```

## Citation
If you find our paper useful, please cite our paper
```
@misc{dong2024pscbench,
  author = {Dong, Jiayi and Huang, Zijian and Yao, Yu and Shen, Zhichao and Liu, Junkai and Tong, Yiushun and Tsai, Chu-Yen and Duan, Haoxiang and Yang, Wenxin and Gong, Ming and Xu, Wei and Kundu, Arnesh and Zhang, Ying and Huang, Joshua and Tong, Xinyang and Yeh, Eric and Zhu, Yingke and Ng, Charlotte and Du, Yilun and Li, Ju and Schwalbe-Koda, Daniel and Yang, Yang},
  title = {{PSCBENCH: A Benchmark for Large-Scale Automated Knowledge Extraction and Data Curation in Perovskite Solar Cell Literature}},
  note = {Preprint},
  year = {2024},
  url = {https://arxiv.org/abs/XXXX.XXXXX}  
}

```

File: dataset/2021-2025/10.1126_science.adj7081/Device_BestPCE_10.1126_science.adj7081.json
{
    "Ref_DOI": "10.1126/science.adj7081",
    "Ref_journal": "Science",
    "Ref_publication_year": "2024",
    "Ref_title": "Aqueous synthesis of perovskite precursors for highly efficient perovskite solar cells",
    "Cell_architecture": "PIN",
    "Cell_stack_sequence": "ITO/2-PACz/FA0.85MA0.1Cs0.05PbI3/C60/BCP/Cu",
    "Cell_area_measured": "0.0680 cm2",
    "ETL_thickness": "30 nm/8 nm",
    "ETL_stack_sequence": "C60/BCP",
    "ETL_additive_compound": "Null",
    "ETL_additive_concentration": "Null",
    "ETL_deposition_method": "Thermal evaporation",
    "ETL_deposition_solution_concentration": "Null",
    "ETL_deposition_solvents_compound": "Null",
    "ETL_deposition_synthesis_atmosphere": "Null",
    "ETL_deposition_synthesis_atmosphere_pressure": "Null",
    "ETL_deposition_synthesis_atmosphere_relative_humidity": "Null",
    "ETL_deposition_spin_coating_speed": "Null",
    "ETL_deposition_spin_coating_time": "Null",
    "ETL_deposition_thermal_annealing_temperature": "Null",
    "ETL_deposition_thermal_annealing_time": "Null",
    "Perovskite_dimension": "3D",
    "Perovskite_thickness": "Null",
    "Perovskite_composition_long_form": "FA0.85MA0.1Cs0.05PbI3",
    "Perovskite_additive_compound": "MACl",
    "Perovskite_additive_concentration": "10%",
    "Perovskite_bandgap": "Null",
    "Perovskite_deposition_method": "Spin-coating",
    "Perovskite_deposition_sequential_spin_coating": "False",
    "Perovskite_deposition_spin_coating_antisolvent": "Chlorobenzene",
    "Perovskite_deposition_reaction_solutions_compounds": "FAPbI3; MAPbI3; CsPbI3",
    "Perovskite_deposition_reaction_solutions_concentrations": "0.85; 0.1; 0.05",
    "Perovskite_deposition_final_solutions_concentration_before_deposition": "1.6 M",
    "Perovskite_deposition_solvents_compound": "DMF; DMSO",
    "Perovskite_deposition_solvents_mixing_ratio": "4:1",
    "Perovskite_deposition_synthesis_atmosphere": "Null",
    "Perovskite_deposition_synthesis_atmosphere_pressure": "Null",
    "Perovskite_deposition_synthesis_atmosphere_relative_humidity": "Null",
    "Perovskite_deposition_spin_coating_speed": "5000 rpm",
    "Perovskite_deposition_spin_coating_time": "60 s",
    "Perovskite_deposition_thermal_annealing_atmosphere": "Null",
    "Perovskite_deposition_thermal_annealing_temperature": "100 °C",
    "Perovskite_deposition_thermal_annealing_time": "30 min",
    "Perovskite_surface_treatment_material": "Choline chloride",
    "Perovskite_surface_treatment_method": "Spin-coating",
    "Perovskite_surface_treatment_solution_concentration": "1 mg/mL",
    "Perovskite_surface_treatment_solvents_compound": "IPA",
    "Perovskite_surface_treatment_synthesis_atmosphere": "Null",
    "Perovskite_surface_treatment_synthesis_atmosphere_pressure": "Null",
    "Perovskite_surface_treatment_synthesis_atmosphere_relative_humidity": "Null",
    "Perovskite_surface_treatment_deposition_spin_coating_speed": "Null",
    "Perovskite_surface_treatment_deposition_spin_coating_time": "Null",
    "Perovskite_surface_treatment_deposition_thermal_annealing_temperature": "100 °C",
    "Perovskite_surface_treatment_deposition_thermal_annealing_time": "5 min",
    "HTL_thickness": "Null",
    "HTL_stack_sequence": "2-PACz",
    "HTL_additive_compound": "Null",
    "HTL_additive_concentration": "Null",
    "HTL_deposition_method": "Spin-Coating",
    "HTL_deposition_solution_concentration": "0.3 mg/mL",
    "HTL_deposition_solvents_compound": "IPA",
    "HTL_deposition_synthesis_atmosphere": "Null",
    "HTL_deposition_synthesis_atmosphere_pressure": "Null",
    "HTL_deposition_synthesis_atmosphere_relative_humidity": "Null",
    "HTL_deposition_spin_coating_speed": "5000 rpm",
    "HTL_deposition_spin_coating_time": "60 s",
    "HTL_deposition_thermal_annealing_temperature": "100 °C",
    "HTL_deposition_thermal_annealing_time": "Null",
    "Backcontact_thickness": "100 nm",
    "Beckcontact_deposition_method": "Thermal evaporation",
    "Backcontact_deposition_atmosphere_pressure": "4×10−5 Torr",
    "Encapsulation_method": "Null",
    "Encapsulation_atmosphere": "Null",
    "JV_measured_device_matching": "True",
    "JV_measured_reverse_scan_Voc": "1.19 V",
    "JV_measured_reverse_scan_Jsc": "25.06 mA/cm2",
    "JV_measured_reverse_scan_FF": "85.8%",
    "JV_measured_reverse_scan_PCE": "25.57%",
    "JV_measured_forward_scan_Voc": "1.19 V",
    "JV_measured_forward_scan_Jsc": "25.05 mA/cm2",
    "JV_measured_forward_scan_FF": "84.7%",
    "JV_measured_forward_scan_PCE": "25.21%",
    "JV_measured_light_spectra": "AM1.5G",
    "JV_measured_light_spectra_intensity": "100 mW/cm2",
    "JV_measured_scan_speed": "0.02 V/s",
    "JV_measured_scan_delay_time": "Null",
    "JV_certified_PCE": "25.3%",
    "Stabilized_measured_PCE": "25.5%",
    "Stabilized_certified_PCE": "Null",
    "Stability_test_device_matching": "True",
    "Stability_test_temperature": "50 °C",
    "Stability_test_atmosphere": "N2",
    "Stability_test_light_spectra": "AM1.5G",
    "Stability_test_light_intensity": "100 mW/cm2",
    "Stability_test_relative_humidity": "Null",
    "Stability_PCE_after_time": "1000 hours",
    "Stability_PCE_after_time_value": "94%"
}

File: dataset/2021-2025/10.1126_science.adj7081/Device_BestPCE_Gemini_1.5_pro_10.1126_science.adj7081.json
{
  "Ref_DOI": "10.1126/science.adj7081",
  "Ref_journal": "Science",
  "Ref_publication_year": "2024",
  "Ref_title": "Aqueous synthesis of perovskite precursors for highly efficient perovskite solar cells",
  "Cell_architecture": "PIN",
  "Cell_stack_sequence": "ITO/2-PACz/FA0.85MA0.1Cs0.05PbI3/C60/BCP/Cu",
  "Cell_area_measured": "0.0680 cm2",
  "ETL_thickness": "30 nm/8 nm",
  "ETL_stack_sequence": "C60/BCP",
  "ETL_additive_compound": "Null",
  "ETL_additive_concentration": "Null",
  "ETL_deposition_method": "Thermal evaporation/Thermal evaporation",
  "ETL_deposition_solution_concentration": "Null",
  "ETL_deposition_solvents_compound": "Null",
  "ETL_deposition_synthesis_atmosphere": "Vacuum",
  "ETL_deposition_synthesis_atmosphere_pressure": "4×10−5 Torr",
  "ETL_deposition_synthesis_atmosphere_relative_humidity": "Null",
  "ETL_deposition_spin_coating_speed": "Null",
  "ETL_deposition_spin_coating_time": "Null",
  "ETL_deposition_thermal_annealing_temperature": "Null",
  "ETL_deposition_thermal_annealing_time": "Null",
  "Perovskite_dimension": "3D",
  "Perovskite_thickness": "Null",
  "Perovskite_composition_long_form": "FA0.85MA0.1Cs0.05PbI3",
  "Perovskite_additive_compound": "MACl",
  "Perovskite_additive_concentration": "10 mol%",
  "Perovskite_bandgap": "1.55 eV",
  "Perovskite_deposition_method": "Spin-coating",
  "Perovskite_deposition_sequential_spin_coating": "False",
  "Perovskite_deposition_spin_coating_antisolvent": "Chlorobenzene",
  "Perovskite_deposition_reaction_solutions_compounds": "FAPbI3;MAPbI3;CsPbI3;MACl",
  "Perovskite_deposition_reaction_solutions_concentrations": "0.85:0.1:0.05:0.1",
  "Perovskite_deposition_final_solutions_concentration_before_deposition": "1.6 M",
  "Perovskite_deposition_solvents_compound": "DMF;DMSO",
  "Perovskite_deposition_solvents_mixing_ratio": "4:1",
  "Perovskite_deposition_synthesis_atmosphere": "Null",
  "Perovskite_deposition_synthesis_atmosphere_pressure": "1 atm",
  "Perovskite_deposition_synthesis_atmosphere_relative_humidity": "Null",
  "Perovskite_deposition_spin_coating_speed": "5000 rpm",
  "Perovskite_deposition_spin_coating_time": "60 s",
  "Perovskite_deposition_thermal_annealing_atmosphere": "Null",
  "Perovskite_deposition_thermal_annealing_temperature": "100 °C",
  "Perovskite_deposition_thermal_annealing_time": "30 min",
  "Perovskite_surface_treatment_material": "Choline chloride",
  "Perovskite_surface_treatment_method": "Spin-coating",
  "Perovskite_surface_treatment_solution_concentration": "1 mg/mL",
  "Perovskite_surface_treatment_solvents_compound": "IPA",
  "Perovskite_surface_treatment_synthesis_atmosphere": "Null",
  "Perovskite_surface_treatment_synthesis_atmosphere_pressure": "1 atm",
  "Perovskite_surface_treatment_synthesis_atmosphere_relative_humidity": "Null",
  "Perovskite_surface_treatment_deposition_spin_coating_speed": "Null",
  "Perovskite_surface_treatment_deposition_spin_coating_time": "Null",
  "Perovskite_surface_treatment_deposition_thermal_annealing_temperature": "100 °C",
  "Perovskite_surface_treatment_deposition_thermal_annealing_time": "5 min",
  "HTL_thickness": "Null",
  "HTL_stack_sequence": "2-PACz",
  "HTL_additive_compound": "Null",
  "HTL_additive_concentration": "Null",
  "HTL_deposition_method": "Spin-coating",
  "HTL_deposition_solution_concentration": "0.3 mg/mL",
  "HTL_deposition_solvents_compound": "IPA",
  "HTL_deposition_synthesis_atmosphere": "Null",
  "HTL_deposition_synthesis_atmosphere_pressure": "1 atm",
  "HTL_deposition_synthesis_atmosphere_relative_humidity": "Null",
  "HTL_deposition_spin_coating_speed": "5000 rpm",
  "HTL_deposition_spin_coating_time": "60 s",
  "HTL_deposition_thermal_annealing_temperature": "100 °C",
  "HTL_deposition_thermal_annealing_time": "Null",
  "Backcontact_thickness": "100 nm",
  "Beckcontact_deposition_method": "Thermal evaporation",
  "Backcontact_deposition_atmosphere_pressure": "4×10−5 Torr",
  "Encapsulation_method": "Null",
  "Encapsulation_atmosphere": "Null",
  "JV_measured_device_matching": "True",
  "JV_measured_reverse_scan_Voc": "1.19 V",
  "JV_measured_reverse_scan_Jsc": "25.06 mA/cm2",
  "JV_measured_reverse_scan_FF": "85.8%",
  "JV_measured_reverse_scan_PCE": "25.57%",
  "JV_measured_forward_scan_Voc": "1.19 V",
  "JV_measured_forward_scan_Jsc": "25.05 mA/cm2",
  "JV_measured_forward_scan_FF": "84.7%",
  "JV_measured_forward_scan_PCE": "25.21%",
  "JV_measured_light_spectra": "AM 1.5G",
  "JV_measured_light_spectra_intensity": "100 mW/cm2",
  "JV_measured_scan_speed": "0.02 V/s",
  "JV_measured_scan_delay_time": "Null",
  "JV_certified_PCE": "25.3%",
  "Stabilized_measured_PCE": "25.5%",
  "Stabilized_certified_PCE": "Null",
  "Stability_test_device_matching": "True",
  "Stability_test_temperature": "50 °C",
  "Stability_test_atmosphere": "N2",
  "Stability_test_light_spectra": "AM 1.5G",
  "Stability_test_light_intensity": "100 mW/cm2",
  "Stability_test_relative_humidity": "Null",
  "Stability_PCE_after_time": "1000 hours",
  "Stability_PCE_after_time_value": "94%"
}

File: dataset/2021-2025/10.1126_science.adj7081/Device_BestPCE_Gemini_2.0_Flash_10.1126_science.adj7081.json
{
  "Ref_DOI": "10.1126/science.adj7081",
  "Ref_journal": "Science",
  "Ref_publication_year": "2024",
  "Ref_title": "Aqueous synthesis of perovskite precursors for highly efficient perovskite solar cells",
  "Cell_architecture": "PIN",
  "Cell_stack_sequence": "ITO/2-PACz/FA0.85MA0.1Cs0.05PbI3/C60/BCP/Cu",
  "Cell_area_measured": "0.0680 cm2",
  "ETL_thickness": "30/8",
  "ETL_stack_sequence": "C60/BCP",
  "ETL_additive_compound": "Null",
  "ETL_additive_concentration": "Null",
  "ETL_deposition_method": "Thermal evaporation/Thermal evaporation",
  "ETL_deposition_solution_concentration": "Null",
  "ETL_deposition_solvents_compound": "Null",
  "ETL_deposition_synthesis_atmosphere": "Null",
  "ETL_deposition_synthesis_atmosphere_pressure": "Null",
  "ETL_deposition_synthesis_atmosphere_relative_humidity": "Null",
  "ETL_deposition_spin_coating_speed": "Null",
  "ETL_deposition_spin_coating_time": "Null",
  "ETL_deposition_thermal_annealing_temperature": "Null",
  "ETL_deposition_thermal_annealing_time": "Null",
  "Perovskite_dimension": "3D",
  "Perovskite_thickness": "Null",
  "Perovskite_composition_long_form": "FA0.85MA0.1Cs0.05PbI3",
  "Perovskite_additive_compound": "MACl",
  "Perovskite_additive_concentration": "10 mol%",
  "Perovskite_bandgap": "1.55 eV",
  "Perovskite_deposition_method": "Spin-coating",
  "Perovskite_deposition_sequential_spin_coating": "False",
  "Perovskite_deposition_spin_coating_antisolvent": "Chlorobenzene",
  "Perovskite_deposition_reaction_solutions_compounds": "FAPbI3;MAPbI3;CsPbI3",
  "Perovskite_deposition_reaction_solutions_concentrations": "0.85:0.1:0.05",
  "Perovskite_deposition_final_solutions_concentration_before_deposition": "Null",
  "Perovskite_deposition_solvents_compound": "DMF;DMSO",
  "Perovskite_deposition_solvents_mixing_ratio": "4:1",
  "Perovskite_deposition_synthesis_atmosphere": "Null",
  "Perovskite_deposition_synthesis_atmosphere_pressure": "Null",
  "Perovskite_deposition_synthesis_atmosphere_relative_humidity": "Null",
  "Perovskite_deposition_spin_coating_speed": "5000 rpm",
  "Perovskite_deposition_spin_coating_time": "60 s",
  "Perovskite_deposition_thermal_annealing_atmosphere": "Null",
  "Perovskite_deposition_thermal_annealing_temperature": "100",
  "Perovskite_deposition_thermal_annealing_time": "30",
  "Perovskite_surface_treatment_material": "choline chloride",
  "Perovskite_surface_treatment_method": "Null",
  "Perovskite_surface_treatment_solution_concentration": "1 mg/mL",
  "Perovskite_surface_treatment_solvents_compound": "IPA",
  "Perovskite_surface_treatment_synthesis_atmosphere": "Null",
  "Perovskite_surface_treatment_synthesis_atmosphere_pressure": "Null",
  "Perovskite_surface_treatment_synthesis_atmosphere_relative_humidity": "Null",
  "Perovskite_surface_treatment_deposition_spin_coating_speed": "Null",
  "Perovskite_surface_treatment_deposition_spin_coating_time": "Null",
  "Perovskite_surface_treatment_deposition_thermal_annealing_temperature": "100",
  "Perovskite_surface_treatment_deposition_thermal_annealing_time": "5",
  "HTL_thickness": "Null",
  "HTL_stack_sequence": "Null",
  "HTL_additive_compound": "Null",
  "HTL_additive_concentration": "Null",
  "HTL_deposition_method": "Spin-coating",
  "HTL_deposition_solution_concentration": "0.3 mg/mL",
  "HTL_deposition_solvents_compound": "IPA",
  "HTL_deposition_synthesis_atmosphere": "Null",
  "HTL_deposition_synthesis_atmosphere_pressure": "Null",
  "HTL_deposition_synthesis_atmosphere_relative_humidity": "Null",
  "HTL_deposition_spin_coating_speed": "5000 rpm",
  "HTL_deposition_spin_coating_time": "60 s",
  "HTL_deposition_thermal_annealing_temperature": "100",
  "HTL_deposition_thermal_annealing_time": "Null",
  "Backcontact_thickness": "100",
  "Beckcontact_deposition_method": "Thermal evaporation",
  "Backcontact_deposition_atmosphere_pressure": "4×10−5 Torr",
  "Encapsulation_method": "Null",
  "Encapsulation_atmosphere": "Null",
  "JV_measured_device_matching": "True",
  "JV_measured_reverse_scan_Voc": "1.19",
  "JV_measured_reverse_scan_Jsc": "25.06",
  "JV_measured_reverse_scan_FF": "85.8",
  "JV_measured_reverse_scan_PCE": "25.57",
  "JV_measured_forward_scan_Voc": "1.19",
  "JV_measured_forward_scan_Jsc": "25.05",
  "JV_measured_forward_scan_FF": "84.7",
  "JV_measured_forward_scan_PCE": "25.21",
  "JV_measured_light_spectra": "AM 1.5G",
  "JV_measured_light_spectra_intensity": "100 mW/ cm2",
  "JV_measured_scan_speed": "0.02 V/s",
  "JV_measured_scan_delay_time": "Null",
  "JV_certified_PCE": "25.3",
  "Stabilized_measured_PCE": "25.5",
  "Stabilized_certified_PCE": "Null",
  "Stability_test_device_matching": "True",
  "Stability_test_temperature": "50",
  "Stability_test_atmosphere": "N 2",
  "Stability_test_light_spectra": "AM1.5G",
  "Stability_test_light_intensity": "100 mW /cm2",
  "Stability_test_relative_humidity": "Null",
  "Stability_PCE_after_time": "1000 hours",
  "Stability_PCE_after_time_value": "94"
}

File: dataset/2021-2025/10.1126_science.adj7081/Device_BestPCE_Gemini_2.5_Flash_10.1126_science.adj7081.json
{
  "Ref_DOI": "10.1126/science.adj7081",
  "Ref_journal": "Science",
  "Ref_publication_year": "2024",
  "Ref_title": "Aqueous synthesis of perovskite precursors for highly efficient perovskite solar cells",
  "Cell_architecture": "PIN",
  "Cell_stack_sequence": "ITO/2-PACz/FA0.85MA0.1Cs0.05PbI3/C60/BCP/Cu",
  "Cell_area_measured": "0.0680 cm2",
  "ETL_thickness": "30 nm/8 nm",
  "ETL_stack_sequence": "C60/BCP",
  "ETL_additive_compound": "Null",
  "ETL_additive_concentration": "Null",
  "ETL_deposition_method": "Thermal evaporation/Thermal evaporation",
  "ETL_deposition_solution_concentration": "Null",
  "ETL_deposition_solvents_compound": "Null",
  "ETL_deposition_synthesis_atmosphere": "Vacuum",
  "ETL_deposition_synthesis_atmosphere_pressure": "4×10−5 Torr",
  "ETL_deposition_synthesis_atmosphere_relative_humidity": "Null",
  "ETL_deposition_spin_coating_speed": "Null",
  "ETL_deposition_spin_coating_time": "Null",
  "ETL_deposition_thermal_annealing_temperature": "Null",
  "ETL_deposition_thermal_annealing_time": "Null",
  "Perovskite_dimension": "3D",
  "Perovskite_thickness": "568 nm",
  "Perovskite_composition_long_form": "FA0.85MA0.1Cs0.05PbI3",
  "Perovskite_additive_compound": "MACl",
  "Perovskite_additive_concentration": "10 mol%",
  "Perovskite_bandgap": "1.55 eV",
  "Perovskite_deposition_method": "Spin-coating",
  "Perovskite_deposition_sequential_spin_coating": "False",
  "Perovskite_deposition_spin_coating_antisolvent": "Chlorobenzene",
  "Perovskite_deposition_reaction_solutions_compounds": "FAPbI3 microcrystals;MAPbI3 microcrystals;CsPbI3 microcrystals;MACl",
  "Perovskite_deposition_reaction_solutions_concentrations": "Null",
  "Perovskite_deposition_final_solutions_concentration_before_deposition": "1.6 M",
  "Perovskite_deposition_solvents_compound": "DMF;DMSO",
  "Perovskite_deposition_solvents_mixing_ratio": "4:1",
  "Perovskite_deposition_synthesis_atmosphere": "Null",
  "Perovskite_deposition_synthesis_atmosphere_pressure": "Null",
  "Perovskite_deposition_synthesis_atmosphere_relative_humidity": "Null",
  "Perovskite_deposition_spin_coating_speed": "5000 rpm",
  "Perovskite_deposition_spin_coating_time": "60 s",
  "Perovskite_deposition_thermal_annealing_atmosphere": "Null",
  "Perovskite_deposition_thermal_annealing_temperature": "100 °C",
  "Perovskite_deposition_thermal_annealing_time": "30 min",
  "Perovskite_surface_treatment_material": "choline chloride",
  "Perovskite_surface_treatment_method": "Null",
  "Perovskite_surface_treatment_solution_concentration": "1 mg/mL",
  "Perovskite_surface_treatment_solvents_compound": "IPA",
  "Perovskite_surface_treatment_synthesis_atmosphere": "Null",
  "Perovskite_surface_treatment_synthesis_atmosphere_pressure": "Null",
  "Perovskite_surface_treatment_synthesis_atmosphere_relative_humidity": "Null",
  "Perovskite_surface_treatment_deposition_spin_coating_speed": "Null",
  "Perovskite_surface_treatment_deposition_spin_coating_time": "Null",
  "Perovskite_surface_treatment_deposition_thermal_annealing_temperature": "100 °C",
  "Perovskite_surface_treatment_deposition_thermal_annealing_time": "5 min",
  "HTL_thickness": "Null",
  "HTL_stack_sequence": "2-PACz",
  "HTL_additive_compound": "Null",
  "HTL_additive_concentration": "Null",
  "HTL_deposition_method": "Spin-coating",
  "HTL_deposition_solution_concentration": "0.3 mg/mL",
  "HTL_deposition_solvents_compound": "IPA",
  "HTL_deposition_synthesis_atmosphere": "Null",
  "HTL_deposition_synthesis_atmosphere_pressure": "Null",
  "HTL_deposition_synthesis_atmosphere_relative_humidity": "Null",
  "HTL_deposition_spin_coating_speed": "5000 rpm",
  "HTL_deposition_spin_coating_time": "60 s",
  "HTL_deposition_thermal_annealing_temperature": "100 °C",
  "HTL_deposition_thermal_annealing_time": "Null",
  "Backcontact_thickness": "100 nm",
  "Beckcontact_deposition_method": "Thermal evaporation",
  "Backcontact_deposition_atmosphere_pressure": "4×10−5 Torr",
  "Encapsulation_method": "Cover glass and neutral silicone sealant",
  "Encapsulation_atmosphere": "Null",
  "JV_measured_device_matching": "True",
  "JV_measured_reverse_scan_Voc": "1.19 V",
  "JV_measured_reverse_scan_Jsc": "25.06 mA/cm2",
  "JV_measured_reverse_scan_FF": "85.8 %",
  "JV_measured_reverse_scan_PCE": "25.57 %",
  "JV_measured_forward_scan_Voc": "1.19 V",
  "JV_measured_forward_scan_Jsc": "25.05 mA/cm2",
  "JV_measured_forward_scan_FF": "84.7 %",
  "JV_measured_forward_scan_PCE": "25.21 %",
  "JV_measured_light_spectra": "AM 1.5G",
  "JV_measured_light_spectra_intensity": "100 mW/cm2",
  "JV_measured_scan_speed": "0.02 V/s",
  "JV_measured_scan_delay_time": "Null",
  "JV_certified_PCE": "25.31 %",
  "Stabilized_measured_PCE": "25.5 %",
  "Stabilized_certified_PCE": "Null",
  "Stability_test_device_matching": "True",
  "Stability_test_temperature": "50 ± 5 °C",
  "Stability_test_atmosphere": "N2 atmosphere",
  "Stability_test_light_spectra": "AM1.5G",
  "Stability_test_light_intensity": "100 mW/cm2",
  "Stability_test_relative_humidity": "Null",
  "Stability_PCE_after_time": "1000 hours",
  "Stability_PCE_after_time_value": "94 %"
}

File: dataset/2021-2025/10.1126_science.adj7081/Device_BestPCE_claude_haiku_10.1126_science.adj7081.json
{
  "Ref_DOI": "10.1126/science.adj7081",
  "Ref_journal": "Science",
  "Ref_publication_year": "2024",
  "Ref_title": "Aqueous synthesis of perovskite precursors for highly efficient perovskite solar cells",
  "Cell_architecture": "PIN",
  "Cell_stack_sequence": "ITO/2-PACz/FA0.85MA0.1Cs0.05PbI3/C60/BCP/Cu",
  "Cell_area_measured": "0.0680 cm2",
  "ETL_thickness": "30",
  "ETL_stack_sequence": "C60",
  "ETL_additive_compound": "Null",
  "ETL_additive_concentration": "Null",
  "ETL_deposition_method": "Thermal evaporation",
  "ETL_deposition_solution_concentration": "Null",
  "ETL_deposition_solvents_compound": "Null",
  "ETL_deposition_synthesis_atmosphere": "Vacuum",
  "ETL_deposition_synthesis_atmosphere_pressure": "4×10−5 Torr",
  "ETL_deposition_synthesis_atmosphere_relative_humidity": "Null",
  "ETL_deposition_spin_coating_speed": "Null",
  "ETL_deposition_spin_coating_time": "Null",
  "ETL_deposition_thermal_annealing_temperature": "Null",
  "ETL_deposition_thermal_annealing_time": "Null",
  "Perovskite_dimension": "3D",
  "Perovskite_thickness": "Null",
  "Perovskite_composition_long_form": "FA0.85MA0.1Cs0.05PbI3",
  "Perovskite_additive_compound": "Choline chloride",
  "Perovskite_additive_concentration": "1 mg/mL",
  "Perovskite_bandgap": "1.55",
  "Perovskite_deposition_method": "Spin-coating",
  "Perovskite_deposition_sequential_spin_coating": "False",
  "Perovskite_deposition_spin_coating_antisolvent": "Chlorobenzene",
  "Perovskite_deposition_reaction_solutions_compounds": "FAPbI3; MAPbI3; CsPbI3",
  "Perovskite_deposition_reaction_solutions_concentrations": "Null",
  "Perovskite_deposition_final_solutions_concentration_before_deposition": "1.6 M",
  "Perovskite_deposition_solvents_compound": "DMF; DMSO",
  "Perovskite_deposition_solvents_mixing_ratio": "4:1",
  "Perovskite_deposition_synthesis_atmosphere": "Nitrogen",
  "Perovskite_deposition_synthesis_atmosphere_pressure": "1 atm",
  "Perovskite_deposition_synthesis_atmosphere_relative_humidity": "Null",
  "Perovskite_deposition_spin_coating_speed": "5000",
  "Perovskite_deposition_spin_coating_time": "60",
  "Perovskite_deposition_thermal_annealing_atmosphere": "Air",
  "Perovskite_deposition_thermal_annealing_temperature": "100",
  "Perovskite_deposition_thermal_annealing_time": "30",
  "Perovskite_surface_treatment_material": "Choline chloride",
  "Perovskite_surface_treatment_method": "Spin-coating",
  "Perovskite_surface_treatment_solution_concentration": "1 mg/mL",
  "Perovskite_surface_treatment_solvents_compound": "IPA",
  "Perovskite_surface_treatment_synthesis_atmosphere": "Air",
  "Perovskite_surface_treatment_synthesis_atmosphere_pressure": "1 atm",
  "Perovskite_surface_treatment_synthesis_atmosphere_relative_humidity": "Null",
  "Perovskite_surface_treatment_deposition_spin_coating_speed": "Null",
  "Perovskite_surface_treatment_deposition_spin_coating_time": "Null",
  "Perovskite_surface_treatment_deposition_thermal_annealing_temperature": "100",
  "Perovskite_surface_treatment_deposition_thermal_annealing_time": "5",
  "HTL_thickness": "Null",
  "HTL_stack_sequence": "2-PACz",
  "HTL_additive_compound": "Null",
  "HTL_additive_concentration": "Null",
  "HTL_deposition_method": "Spin-coating",
  "HTL_deposition_solution_concentration": "0.3 mg/mL",
  "HTL_deposition_solvents_compound": "IPA",
  "HTL_deposition_synthesis_atmosphere": "Air",
  "HTL_deposition_synthesis_atmosphere_pressure": "1 atm",
  "HTL_deposition_synthesis_atmosphere_relative_humidity": "Null",
  "HTL_deposition_spin_coating_speed": "5000",
  "HTL_deposition_spin_coating_time": "60",
  "HTL_deposition_thermal_annealing_temperature": "100",
  "HTL_deposition_thermal_annealing_time": "Null",
  "Backcontact_thickness": "100",
  "Beckcontact_deposition_method": "Thermal evaporation",
  "Backcontact_deposition_atmosphere_pressure": "4×10−5 Torr",
  "Encapsulation_method": "Cover glass and neutral silicone sealant",
  "Encapsulation_atmosphere": "Nitrogen",
  "JV_measured_device_matching": "True",
  "JV_measured_reverse_scan_Voc": "1.19",
  "JV_measured_reverse_scan_Jsc": "25.06",
  "JV_measured_reverse_scan_FF": "85.8",
  "JV_measured_reverse_scan_PCE": "25.57",
  "JV_measured_forward_scan_Voc": "1.19",
  "JV_measured_forward_scan_Jsc": "25.05",
  "JV_measured_forward_scan_FF": "84.7",
  "JV_measured_forward_scan_PCE": "25.21",
  "JV_measured_light_spectra": "AM1.5G",
  "JV_measured_light_spectra_intensity": "100 mW/cm2",
  "JV_measured_scan_speed": "0.02 V/s",
  "JV_measured_scan_delay_time": "Null",
  "JV_certified_PCE": "25.31",
  "Stabilized_measured_PCE": "25.5",
  "Stabilized_certified_PCE": "Null",
  "Stability_test_device_matching": "True",
  "Stability_test_temperature": "50",
  "Stability_test_atmosphere": "Nitrogen",
  "Stability_test_light_spectra": "AM1.5G",
  "Stability_test_light_intensity": "100 mW/cm2",
  "Stability_test_relative_humidity": "Null",
  "Stability_PCE_after_time": "1000 hours",
  "Stability_PCE_after_time_value": "94"
}

File: dataset/2021-2025/10.1126_science.adj7081/Device_BestPCE_gpt4o_10.1126_science.adj7081.json
{
  "Ref_DOI": "10.1126/science.adj7081",
  "Ref_journal": "Science",
  "Ref_publication_year": "2024",
  "Ref_title": "Aqueous synthesis of perovskite precursors for highly efficient perovskite solar cells",
  "Cell_architecture": "PIN",
  "Cell_stack_sequence": "ITO/2-PACz/FA0.85MA0.1Cs0.05PbI3/C60/BCP/Cu",
  "Cell_area_measured": "0.0680 cm2",
  "ETL_thickness": "30 nm/8 nm",
  "ETL_stack_sequence": "C60/BCP",
  "ETL_additive_compound": "Null",
  "ETL_additive_concentration": "Null",
  "ETL_deposition_method": "Thermal evaporation/Thermal evaporation",
  "ETL_deposition_solution_concentration": "Null",
  "ETL_deposition_solvents_compound": "Null",
  "ETL_deposition_synthesis_atmosphere": "Null",
  "ETL_deposition_synthesis_atmosphere_pressure": "Null",
  "ETL_deposition_synthesis_atmosphere_relative_humidity": "Null",
  "ETL_deposition_spin_coating_speed": "Null",
  "ETL_deposition_spin_coating_time": "Null",
  "ETL_deposition_thermal_annealing_temperature": "Null",
  "ETL_deposition_thermal_annealing_time": "Null",
  "Perovskite_dimension": "3D",
  "Perovskite_thickness": "Null",
  "Perovskite_composition_long_form": "FA0.85MA0.1Cs0.05PbI3",
  "Perovskite_additive_compound": "MACl",
  "Perovskite_additive_concentration": "10%",
  "Perovskite_bandgap": "Null",
  "Perovskite_deposition_method": "Spin-coating",
  "Perovskite_deposition_sequential_spin_coating": "False",
  "Perovskite_deposition_spin_coating_antisolvent": "Chlorobenzene",
  "Perovskite_deposition_reaction_solutions_compounds": "FAPbI3;MAPbI3;CsPbI3",
  "Perovskite_deposition_reaction_solutions_concentrations": "0.85;0.1;0.05",
  "Perovskite_deposition_final_solutions_concentration_before_deposition": "1.6 M",
  "Perovskite_deposition_solvents_compound": "DMF;DMSO",
  "Perovskite_deposition_solvents_mixing_ratio": "4:1",
  "Perovskite_deposition_synthesis_atmosphere": "Null",
  "Perovskite_deposition_synthesis_atmosphere_pressure": "Null",
  "Perovskite_deposition_synthesis_atmosphere_relative_humidity": "Null",
  "Perovskite_deposition_spin_coating_speed": "5000 rpm",
  "Perovskite_deposition_spin_coating_time": "60 s",
  "Perovskite_deposition_thermal_annealing_atmosphere": "Null",
  "Perovskite_deposition_thermal_annealing_temperature": "100 °C",
  "Perovskite_deposition_thermal_annealing_time": "30 min",
  "Perovskite_surface_treatment_material": "Choline chloride",
  "Perovskite_surface_treatment_method": "Spin-coating",
  "Perovskite_surface_treatment_solution_concentration": "1 mg/mL",
  "Perovskite_surface_treatment_solvents_compound": "IPA",
  "Perovskite_surface_treatment_synthesis_atmosphere": "Null",
  "Perovskite_surface_treatment_synthesis_atmosphere_pressure": "Null",
  "Perovskite_surface_treatment_synthesis_atmosphere_relative_humidity": "Null",
  "Perovskite_surface_treatment_deposition_spin_coating_speed": "Null",
  "Perovskite_surface_treatment_deposition_spin_coating_time": "Null",
  "Perovskite_surface_treatment_deposition_thermal_annealing_temperature": "100 °C",
  "Perovskite_surface_treatment_deposition_thermal_annealing_time": "5 min",
  "HTL_thickness": "Null",
  "HTL_stack_sequence": "2-PACz",
  "HTL_additive_compound": "Null",
  "HTL_additive_concentration": "Null",
  "HTL_deposition_method": "Spin-coating",
  "HTL_deposition_solution_concentration": "0.3 mg/mL",
  "HTL_deposition_solvents_compound": "IPA",
  "HTL_deposition_synthesis_atmosphere": "Null",
  "HTL_deposition_synthesis_atmosphere_pressure": "Null",
  "HTL_deposition_synthesis_atmosphere_relative_humidity": "Null",
  "HTL_deposition_spin_coating_speed": "5000 rpm",
  "HTL_deposition_spin_coating_time": "60 s",
  "HTL_deposition_thermal_annealing_temperature": "100 °C",
  "HTL_deposition_thermal_annealing_time": "Null",
  "Backcontact_thickness": "100 nm",
  "Beckcontact_deposition_method": "Thermal evaporation",
  "Backcontact_deposition_atmosphere_pressure": "4×10−5 Torr",
  "Encapsulation_method": "Null",
  "Encapsulation_atmosphere": "Null",
  "JV_measured_device_matching": "True",
  "JV_measured_reverse_scan_Voc": "1.19 V",
  "JV_measured_reverse_scan_Jsc": "25.06 mA/cm2",
  "JV_measured_reverse_scan_FF": "85.8%",
  "JV_measured_reverse_scan_PCE": "25.57%",
  "JV_measured_forward_scan_Voc": "1.19 V",
  "JV_measured_forward_scan_Jsc": "25.05 mA/cm2",
  "JV_measured_forward_scan_FF": "84.7%",
  "JV_measured_forward_scan_PCE": "25.21%",
  "JV_measured_light_spectra": "AM1.5G",
  "JV_measured_light_spectra_intensity": "100 mW/cm2",
  "JV_measured_scan_speed": "0.02 V/s",
  "JV_measured_scan_delay_time": "Null",
  "JV_certified_PCE": "25.3%",
  "Stabilized_measured_PCE": "25.5%",
  "Stabilized_certified_PCE": "Null",
  "Stability_test_device_matching": "True",
  "Stability_test_temperature": "50 °C",
  "Stability_test_atmosphere": "N2",
  "Stability_test_light_spectra": "AM1.5G",
  "Stability_test_light_intensity": "100 mW/cm2",
  "Stability_test_relative_humidity": "Null",
  "Stability_PCE_after_time": "1000 hours",
  "Stability_PCE_after_time_value": "94%"
}

File: dataset/2021-2025/10.1126_science.adj7081/Device_BestPCE_gpt4o_mini_10.1126_science.adj7081.json
{
  "Ref_DOI": "10.1126/science.adj7081",
  "Ref_journal": "Science",
  "Ref_publication_year": "2024",
  "Ref_title": "Aqueous synthesis of perovskite precursors for highly efficient perovskite solar cells",
  "Cell_architecture": "PIN",
  "Cell_stack_sequence": "ITO/2-PACz/FA0.85MA0.1Cs0.05PbI3/C60/BCP/Cu",
  "Cell_area_measured": "0.0680 cm2",
  "ETL_thickness": "30 nm",
  "ETL_stack_sequence": "C60/BCP",
  "ETL_additive_compound": "Null",
  "ETL_additive_concentration": "Null",
  "ETL_deposition_method": "Thermal evaporation",
  "ETL_deposition_solution_concentration": "Null",
  "ETL_deposition_solvents_compound": "Null",
  "ETL_deposition_synthesis_atmosphere": "Vacuum",
  "ETL_deposition_synthesis_atmosphere_pressure": "4×10−5 Torr",
  "ETL_deposition_synthesis_atmosphere_relative_humidity": "Null",
  "ETL_deposition_spin_coating_speed": "Null",
  "ETL_deposition_spin_coating_time": "Null",
  "ETL_deposition_thermal_annealing_temperature": "Null",
  "ETL_deposition_thermal_annealing_time": "Null",
  "Perovskite_dimension": "3D",
  "Perovskite_thickness": "Null",
  "Perovskite_composition_long_form": "FA0.85MA0.1Cs0.05PbI3",
  "Perovskite_additive_compound": "MACl",
  "Perovskite_additive_concentration": "10 wt%",
  "Perovskite_bandgap": "1.55 eV",
  "Perovskite_deposition_method": "Spin-coating",
  "Perovskite_deposition_sequential_spin_coating": "False",
  "Perovskite_deposition_spin_coating_antisolvent": "Chlorobenzene",
  "Perovskite_deposition_reaction_solutions_compounds": "FAPbI3;MAPbI3;CsPbI3",
  "Perovskite_deposition_reaction_solutions_concentrations": "0.85 M;0.1 M;0.05 M",
  "Perovskite_deposition_final_solutions_concentration_before_deposition": "Null",
  "Perovskite_deposition_solvents_compound": "DMF;DMSO",
  "Perovskite_deposition_solvents_mixing_ratio": "4:1",
  "Perovskite_deposition_synthesis_atmosphere": "Nitrogen",
  "Perovskite_deposition_synthesis_atmosphere_pressure": "1 atm",
  "Perovskite_deposition_synthesis_atmosphere_relative_humidity": "Null",
  "Perovskite_deposition_spin_coating_speed": "5000 rpm",
  "Perovskite_deposition_spin_coating_time": "60 s",
  "Perovskite_deposition_thermal_annealing_atmosphere": "Air",
  "Perovskite_deposition_thermal_annealing_temperature": "100 °C",
  "Perovskite_deposition_thermal_annealing_time": "30 min",
  "Perovskite_surface_treatment_material": "Choline chloride",
  "Perovskite_surface_treatment_method": "Spin-coating",
  "Perovskite_surface_treatment_solution_concentration": "1 mg/mL",
  "Perovskite_surface_treatment_solvents_compound": "IPA",
  "Perovskite_surface_treatment_synthesis_atmosphere": "Air",
  "Perovskite_surface_treatment_synthesis_atmosphere_pressure": "1 atm",
  "Perovskite_surface_treatment_synthesis_atmosphere_relative_humidity": "Null",
  "Perovskite_surface_treatment_deposition_spin_coating_speed": "Null",
  "Perovskite_surface_treatment_deposition_spin_coating_time": "Null",
  "Perovskite_surface_treatment_deposition_thermal_annealing_temperature": "100 °C",
  "Perovskite_surface_treatment_deposition_thermal_annealing_time": "5 min",
  "HTL_thickness": "Null",
  "HTL_stack_sequence": "2-PACz",
  "HTL_additive_compound": "Null",
  "HTL_additive_concentration": "Null",
  "HTL_deposition_method": "Spin-coating",
  "HTL_deposition_solution_concentration": "0.3 mg/mL",
  "HTL_deposition_solvents_compound": "IPA",
  "HTL_deposition_synthesis_atmosphere": "Air",
  "HTL_deposition_synthesis_atmosphere_pressure": "1 atm",
  "HTL_deposition_synthesis_atmosphere_relative_humidity": "Null",
  "HTL_deposition_spin_coating_speed": "5000 rpm",
  "HTL_deposition_spin_coating_time": "60 s",
  "HTL_deposition_thermal_annealing_temperature": "100 °C",
  "HTL_deposition_thermal_annealing_time": "Null",
  "Backcontact_thickness": "100 nm",
  "Beckcontact_deposition_method": "Thermal evaporation",
  "Backcontact_deposition_atmosphere_pressure": "4×10−5 Torr",
  "Encapsulation_method": "Null",
  "Encapsulation_atmosphere": "Null",
  "JV_measured_device_matching": "True",
  "JV_measured_reverse_scan_Voc": "1.19 V",
  "JV_measured_reverse_scan_Jsc": "25.0 mA/cm2",
  "JV_measured_reverse_scan_FF": "86.0 %",
  "JV_measured_reverse_scan_PCE": "25.6 %",
  "JV_measured_forward_scan_Voc": "1.19 V",
  "JV_measured_forward_scan_Jsc": "25.05 mA/cm2",
  "JV_measured_forward_scan_FF": "84.7 %",
  "JV_measured_forward_scan_PCE": "25.21 %",
  "JV_measured_light_spectra": "AM1.5G",
  "JV_measured_light_spectra_intensity": "100 mW/cm2",
  "JV_measured_scan_speed": "0.02 V/s",
  "JV_measured_scan_delay_time": "20 ms",
  "JV_certified_PCE": "25.3 %",
  "Stabilized_measured_PCE": "25.5 %",
  "Stabilized_certified_PCE": "Null",
  "Stability_test_device_matching": "True",
  "Stability_test_temperature": "50 °C",
  "Stability_test_atmosphere": "N2",
  "Stability_test_light_spectra": "AM1.5G",
  "Stability_test_light_intensity": "100 mW/cm2",
  "Stability_test_relative_humidity": "Null",
  "Stability_PCE_after_time": "1000 hours",
  "Stability_PCE_after_time_value": "94%"
}

File: dataset/2021-2025/10.1126_science.adj7081/Device_BestPCE_gpt4o_mini_zero_shot_10.1126_science.adj7081.json
{
  "Ref_DOI": "10.1126/science.adj7081",
  "Ref_journal": "Science",
  "Ref_publication_year": "2024",
  "Ref_title": "Aqueous synthesis of perovskite precursors for highly efficient perovskite solar cells",
  "Cell_architecture": "p-i-n",
  "Cell_stack_sequence": "ITO/2-PACz/FA0.85MA0.1Cs0.05PbI3/C60/BCP/Cu",
  "Cell_area_measured": "0.0680 cm2",
  "ETL_thickness": "30 nm",
  "ETL_stack_sequence": "C60/BCP",
  "ETL_additive_compound": "Null",
  "ETL_additive_concentration": "Null",
  "ETL_deposition_method": "thermal evaporation",
  "ETL_deposition_solution_concentration": "Null",
  "ETL_deposition_solvents_compound": "Null",
  "ETL_deposition_synthesis_atmosphere": "vacuum",
  "ETL_deposition_synthesis_atmosphere_pressure": "4×10−5 Torr",
  "ETL_deposition_synthesis_atmosphere_relative_humidity": "Null",
  "ETL_deposition_spin_coating_speed": "Null",
  "ETL_deposition_spin_coating_time": "Null",
  "ETL_deposition_thermal_annealing_temperature": "Null",
  "ETL_deposition_thermal_annealing_time": "Null",
  "Perovskite_dimension": "Null",
  "Perovskite_thickness": "Null",
  "Perovskite_composition_long_form": "FA0.85MA0.1Cs0.05PbI3",
  "Perovskite_additive_compound": "MACl",
  "Perovskite_additive_concentration": "10%",
  "Perovskite_bandgap": "Null",
  "Perovskite_deposition_method": "spin-coating",
  "Perovskite_deposition_sequential_spin_coating": "Null",
  "Perovskite_deposition_spin_coating_antisolvent": "chlorobenzene",
  "Perovskite_deposition_reaction_solutions_compounds": "FAAc, PbAc2, HI",
  "Perovskite_deposition_reaction_solutions_concentrations": "1:1.2:3.2",
  "Perovskite_deposition_final_solutions_concentration_before_deposition": "Null",
  "Perovskite_deposition_solvents_compound": "DI water",
  "Perovskite_deposition_solvents_mixing_ratio": "Null",
  "Perovskite_deposition_synthesis_atmosphere": "Null",
  "Perovskite_deposition_synthesis_atmosphere_pressure": "Null",
  "Perovskite_deposition_synthesis_atmosphere_relative_humidity": "Null",
  "Perovskite_deposition_spin_coating_speed": "5000 rpm",
  "Perovskite_deposition_spin_coating_time": "60 s",
  "Perovskite_deposition_thermal_annealing_atmosphere": "Null",
  "Perovskite_deposition_thermal_annealing_temperature": "100 °C",
  "Perovskite_deposition_thermal_annealing_time": "30 min",
  "Perovskite_surface_treatment_material": "choline chloride",
  "Perovskite_surface_treatment_method": "Null",
  "Perovskite_surface_treatment_solution_concentration": "1 mg/mL",
  "Perovskite_surface_treatment_solvents_compound": "IPA",
  "Perovskite_surface_treatment_synthesis_atmosphere": "Null",
  "Perovskite_surface_treatment_synthesis_atmosphere_pressure": "Null",
  "Perovskite_surface_treatment_synthesis_atmosphere_relative_humidity": "Null",
  "Perovskite_surface_treatment_deposition_spin_coating_speed": "Null",
  "Perovskite_surface_treatment_deposition_spin_coating_time": "Null",
  "Perovskite_surface_treatment_deposition_thermal_annealing_temperature": "100 °C",
  "Perovskite_surface_treatment_deposition_thermal_annealing_time": "5 min",
  "HTL_thickness": "Null",
  "HTL_stack_sequence": "2-PACz",
  "HTL_additive_compound": "Null",
  "HTL_additive_concentration": "Null",
  "HTL_deposition_method": "spin coating",
  "HTL_deposition_solution_concentration": "0.3 mg/mL",
  "HTL_deposition_solvents_compound": "IPA",
  "HTL_deposition_synthesis_atmosphere": "Null",
  "HTL_deposition_synthesis_atmosphere_pressure": "Null",
  "HTL_deposition_synthesis_atmosphere_relative_humidity": "Null",
  "HTL_deposition_spin_coating_speed": "5000 rpm",
  "HTL_deposition_spin_coating_time": "60 s",
  "HTL_deposition_thermal_annealing_temperature": "100 °C",
  "HTL_deposition_thermal_annealing_time": "Null",
  "Backcontact_thickness": "100 nm",
  "Beckcontact_deposition_method": "thermal evaporation",
  "Backcontact_deposition_atmosphere_pressure": "4×10−5 Torr",
  "Encapsulation_method": "Null",
  "Encapsulation_atmosphere": "Null",
  "JV_measured_device_matching": "Null",
  "JV_measured_reverse_scan_Voc": "1.19 V",
  "JV_measured_reverse_scan_Jsc": "25.0 mA/cm2",
  "JV_measured_reverse_scan_FF": "0.860",
  "JV_measured_reverse_scan_PCE": "25.6%",
  "JV_measured_forward_scan_Voc": "1.19 V",
  "JV_measured_forward_scan_Jsc": "25.05 mA/cm2",
  "JV_measured_forward_scan_FF": "0.847",
  "JV_measured_forward_scan_PCE": "25.21%",
  "JV_measured_light_spectra": "AM 1.5G",
  "JV_measured_light_spectra_intensity": "100 mW/cm2",
  "JV_measured_scan_speed": "0.02 V/s",
  "JV_measured_scan_delay_time": "Null",
  "JV_certified_PCE": "25.3%",
  "Stabilized_measured_PCE": "25.5%",
  "Stabilized_certified_PCE": "Null",
  "Stability_test_device_matching": "Null",
  "Stability_test_temperature": "50 °C",
  "Stability_test_atmosphere": "N2",
  "Stability_test_light_spectra": "AM 1.5G",
  "Stability_test_light_intensity": "100 mW/cm2",
  "Stability_test_relative_humidity": "Null",
  "Stability_PCE_after_time": "1000 hours",
  "Stability_PCE_after_time_value": "94%"
}
