Repository: jiayijdong/PSCbench

# PSCbench


**PSCbench** is a novel benchmark for materials science research-level scientific
dataset curation sourced from published journals. The benchmark is designed to evaluate the complex classification capabilities,
strong domain knowledge, and advanced calculation skills of LLMs.

## Data


The PSCbench dataset is under dataset folder in json file format. Each file is list of dictionary and can be extracted using following scripts.
Each file stands for one published journal, which is fully elaborated in the paper. 

```
with open("./dataset/retroactive/{}.json".format(subject), encoding='utf-8') as json_file:
    problems=json.load(json_file)
```

File: dataset/2021-2025/10.1126_science.adj7081/Device_BestPCE_grok_10.1126_science.adj7081.json
{
  "Ref_DOI": "10.1126/science.adj7081",
  "Ref_journal": "Science",
  "Ref_publication_year": "2024",
  "Ref_title": "Aqueous synthesis of perovskite precursors for highly efficient perovskite solar cells",
  "Cell_architecture": "PIN",
  "Cell_stack_sequence": "ITO/2-PACz/FA0.85MA0.1Cs0.05PbI3/C60/BCP/Cu",
  "Cell_area_measured": "0.0680 cm2",
  "ETL_thickness": "30 nm/8 nm",
  "ETL_stack_sequence": "C60/BCP",
  "ETL_additive_compound": "Null",
  "ETL_additive_concentration": "Null",
  "ETL_deposition_method": "Thermal evaporation/Thermal evaporation",
  "ETL_deposition_solution_concentration": "Null/Null",
  "ETL_deposition_solvents_compound": "Null/Null",
  "ETL_deposition_synthesis_atmosphere": "Vacuum",
  "ETL_deposition_synthesis_atmosphere_pressure": "4e-5 Torr",
  "ETL_deposition_synthesis_atmosphere_relative_humidity": "Null",
  "ETL_deposition_spin_coating_speed": "Null/Null",
  "ETL_deposition_spin_coating_time": "Null/Null",
  "ETL_deposition_thermal_annealing_temperature": "Null/Null",
  "ETL_deposition_thermal_annealing_time": "Null/Null",
  "Perovskite_dimension": "3D",
  "Perovskite_thickness": "Null",
  "Perovskite_composition_long_form": "FA0.85MA0.1Cs0.05PbI3",
  "Perovskite_additive_compound": "MACl",
  "Perovskite_additive_concentration": "10 mol%",
  "Perovskite_bandgap": "1.55 eV",
  "Perovskite_deposition_method": "Spin-coating",
  "Perovskite_deposition_sequential_spin_coating": "False",
  "Perovskite_deposition_spin_coating_antisolvent": "Chlorobenzene",
  "Perovskite_deposition_reaction_solutions_compounds": "FAPbI3;MAPbI3;CsPbI3",
  "Perovskite_deposition_reaction_solutions_concentrations": "0.85:0.1:0.05 molar ratio",
  "Perovskite_deposition_final_solutions_concentration_before_deposition": "1.6 M",
  "Perovskite_deposition_solvents_compound": "DMF;DMSO",
  "Perovskite_deposition_solvents_mixing_ratio": "4:1",
  "Perovskite_deposition_synthesis_atmosphere": "Null",
  "Perovskite_deposition_synthesis_atmosphere_pressure": "Null",
  "Perovskite_deposition_synthesis_atmosphere_relative_humidity": "Null",
  "Perovskite_deposition_spin_coating_speed": "5000 rpm",
  "Perovskite_deposition_spin_coating_time": "60 s",
  "Perovskite_deposition_thermal_annealing_atmosphere": "Null",
  "Perovskite_deposition_thermal_annealing_temperature": "100 °C",
  "Perovskite_deposition_thermal_annealing_time": "30 min",
  "Perovskite_surface_treatment_material": "Choline chloride",
  "Perovskite_surface_treatment_method": "Spin-coating",
  "Perovskite_surface_treatment_solution_concentration": "1 mg/mL",
  "Perovskite_surface_treatment_solvents_compound": "IPA",
  "Perovskite_surface_treatment_synthesis_atmosphere": "Null",
  "Perovskite_surface_treatment_synthesis_atmosphere_pressure": "Null",
  "Perovskite_surface_treatment_synthesis_atmosphere_relative_humidity": "Null",
  "Perovskite_surface_treatment_deposition_spin_coating_speed": "Null",
  "Perovskite_surface_treatment_deposition_spin_coating_time": "Null",
  "Perovskite_surface_treatment_deposition_thermal_annealing_temperature": "100 °C",
  "Perovskite_surface_treatment_deposition_thermal_annealing_time": "5 min",
  "HTL_thickness": "Null",
  "HTL_stack_sequence": "2-PACz",
  "HTL_additive_compound": "Null",
  "HTL_additive_concentration": "Null",
  "HTL_deposition_method": "Spin-coating",
  "HTL_deposition_solution_concentration": "0.3 mg/mL",
  "HTL_deposition_solvents_compound": "IPA",
  "HTL_deposition_synthesis_atmosphere": "Null",
  "HTL_deposition_synthesis_atmosphere_pressure": "Null",
  "HTL_deposition_synthesis_atmosphere_relative_humidity": "Null",
  "HTL_deposition_spin_coating_speed": "5000 rpm",
  "HTL_deposition_spin_coating_time": "60 s",
  "HTL_deposition_thermal_annealing_temperature": "100 °C",
  "HTL_deposition_thermal_annealing_time": "Null",
  "Backcontact_thickness": "100 nm",
  "Beckcontact_deposition_method": "Thermal evaporation",
  "Backcontact_deposition_atmosphere_pressure": "4e-5 Torr",
  "Encapsulation_method": "Cover glass and neutral silicone sealant",
  "Encapsulation_atmosphere": "Null",
  "JV_measured_device_matching": "True",
  "JV_measured_reverse_scan_Voc": "1.19 V",
  "JV_measured_reverse_scan_Jsc": "25.06 mA/cm2",
  "JV_measured_reverse_scan_FF": "85.8 %",
  "JV_measured_reverse_scan_PCE": "25.57 %",
  "JV_measured_forward_scan_Voc": "1.19 V",
  "JV_measured_forward_scan_Jsc": "25.05 mA/cm2",
  "JV_measured_forward_scan_FF": "84.7 %",
  "JV_measured_forward_scan_PCE": "25.21 %",
  "JV_measured_light_spectra": "AM1.5G",
  "JV_measured_light_spectra_intensity": "100 mW/cm2",
  "JV_measured_scan_speed": "0.02 V/s",
  "JV_measured_scan_delay_time": "Null",
  "JV_certified_PCE": "25.31 %",
  "Stabilized_measured_PCE": "25.5 %",
  "Stabilized_certified_PCE": "Null",
  "Stability_test_device_matching": "True",
  "Stability_test_temperature": "50 °C",
  "Stability_test_atmosphere": "N2",
  "Stability_test_light_spectra": "AM1.5G",
  "Stability_test_light_intensity": "100 mW/cm2",
  "Stability_test_relative_humidity": "Null",
  "Stability_PCE_after_time": "1000 hours",
  "Stability_PCE_after_time_value": "94 %"
}

File: dataset/2021-2025/10.1126_science.adj7081/Device_BestPCE_o3_10.1126_science.adj7081.json
{
  "Ref_DOI": "10.1126/science.adj7081",
  "Ref_journal": "Science",
  "Ref_publication_year": "2024",
  "Ref_title": "Aqueous synthesis of perovskite precursors for highly efficient perovskite solar cells",
  "Cell_architecture": "PIN",
  "Cell_stack_sequence": "ITO/2-PACz/FA0.85MA0.1Cs0.05PbI3/C60/BCP/Cu",
  "Cell_area_measured": "0.0680 cm2",
  "ETL_thickness": "30 nm/8 nm",
  "ETL_stack_sequence": "C60/BCP",
  "ETL_additive_compound": "Null",
  "ETL_additive_concentration": "Null",
  "ETL_deposition_method": "Thermal evaporation/Thermal evaporation",
  "ETL_deposition_solution_concentration": "Null",
  "ETL_deposition_solvents_compound": "Null",
  "ETL_deposition_synthesis_atmosphere": "Vacuum",
  "ETL_deposition_synthesis_atmosphere_pressure": "4×10−5 Torr",
  "ETL_deposition_synthesis_atmosphere_relative_humidity": "Null",
  "ETL_deposition_spin_coating_speed": "Null",
  "ETL_deposition_spin_coating_time": "Null",
  "ETL_deposition_thermal_annealing_temperature": "Null",
  "ETL_deposition_thermal_annealing_time": "Null",
  "Perovskite_dimension": "3D",
  "Perovskite_thickness": "Null",
  "Perovskite_composition_long_form": "FA0.85MA0.1Cs0.05PbI3",
  "Perovskite_additive_compound": "MACl",
  "Perovskite_additive_concentration": "10%",
  "Perovskite_bandgap": "1.55 eV",
  "Perovskite_deposition_method": "Spin-coating",
  "Perovskite_deposition_sequential_spin_coating": "False",
  "Perovskite_deposition_spin_coating_antisolvent": "Chlorobenzene",
  "Perovskite_deposition_reaction_solutions_compounds": "FAPbI3 microcrystals; MAPbI3 microcrystals; CsPbI3 microcrystals; MACl",
  "Perovskite_deposition_reaction_solutions_concentrations": "0.85 mol ratio; 0.10 mol ratio; 0.05 mol ratio; 10%",
  "Perovskite_deposition_final_solutions_concentration_before_deposition": "1.6 M",
  "Perovskite_deposition_solvents_compound": "DMF; DMSO",
  "Perovskite_deposition_solvents_mixing_ratio": "4:1",
  "Perovskite_deposition_synthesis_atmosphere": "Air",
  "Perovskite_deposition_synthesis_atmosphere_pressure": "1 atm",
  "Perovskite_deposition_synthesis_atmosphere_relative_humidity": "Null",
  "Perovskite_deposition_spin_coating_speed": "5000 rpm",
  "Perovskite_deposition_spin_coating_time": "60 s",
  "Perovskite_deposition_thermal_annealing_atmosphere": "Air",
  "Perovskite_deposition_thermal_annealing_temperature": "100 °C",
  "Perovskite_deposition_thermal_annealing_time": "30 min",
  "Perovskite_surface_treatment_material": "Choline chloride",
  "Perovskite_surface_treatment_method": "Spin-coating",
  "Perovskite_surface_treatment_solution_concentration": "1 mg/mL",
  "Perovskite_surface_treatment_solvents_compound": "IPA",
  "Perovskite_surface_treatment_synthesis_atmosphere": "Air",
  "Perovskite_surface_treatment_synthesis_atmosphere_pressure": "1 atm",
  "Perovskite_surface_treatment_synthesis_atmosphere_relative_humidity": "Null",
  "Perovskite_surface_treatment_deposition_spin_coating_speed": "Null",
  "Perovskite_surface_treatment_deposition_spin_coating_time": "Null",
  "Perovskite_surface_treatment_deposition_thermal_annealing_temperature": "100 °C",
  "Perovskite_surface_treatment_deposition_thermal_annealing_time": "5 min",
  "HTL_thickness": "Null",
  "HTL_stack_sequence": "2-PACz",
  "HTL_additive_compound": "Null",
  "HTL_additive_concentration": "Null",
  "HTL_deposition_method": "Spin-coating",
  "HTL_deposition_solution_concentration": "0.3 mg/mL",
  "HTL_deposition_solvents_compound": "IPA",
  "HTL_deposition_synthesis_atmosphere": "Air",
  "HTL_deposition_synthesis_atmosphere_pressure": "1 atm",
  "HTL_deposition_synthesis_atmosphere_relative_humidity": "Null",
  "HTL_deposition_spin_coating_speed": "5000 rpm",
  "HTL_deposition_spin_coating_time": "60 s",
  "HTL_deposition_thermal_annealing_temperature": "100 °C",
  "HTL_deposition_thermal_annealing_time": "Null",
  "Backcontact_thickness": "100 nm",
  "Beckcontact_deposition_method": "Thermal evaporation",
  "Backcontact_deposition_atmosphere_pressure": "4×10−5 Torr",
  "Encapsulation_method": "Null",
  "Encapsulation_atmosphere": "Null",
  "JV_measured_device_matching": "True",
  "JV_measured_reverse_scan_Voc": "1.19 V",
  "JV_measured_reverse_scan_Jsc": "25.0 mA/cm2",
  "JV_measured_reverse_scan_FF": "86%",
  "JV_measured_reverse_scan_PCE": "25.6%",
  "JV_measured_forward_scan_Voc": "1.19 V",
  "JV_measured_forward_scan_Jsc": "25.05 mA/cm2",
  "JV_measured_forward_scan_FF": "84.7%",
  "JV_measured_forward_scan_PCE": "25.21%",
  "JV_measured_light_spectra": "AM1.5G",
  "JV_measured_light_spectra_intensity": "100 mW/cm2",
  "JV_measured_scan_speed": "0.02 V/s",
  "JV_measured_scan_delay_time": "Null",
  "JV_certified_PCE": "25.31%",
  "Stabilized_measured_PCE": "25.5%",
  "Stabilized_certified_PCE": "Null",
  "Stability_test_device_matching": "True",
  "Stability_test_temperature": "50 °C",
  "Stability_test_atmosphere": "N2",
  "Stability_test_light_spectra": "AM1.5G",
  "Stability_test_light_intensity": "100 mW/cm2",
  "Stability_test_relative_humidity": "Null",
  "Stability_PCE_after_time": "1000 hours",
  "Stability_PCE_after_time_value": "94%"
}

File: dataset/2021-2025/10.1126_science.adj7081/Device_BestPCE_o4_mini_10.1126_science.adj7081.json
{
  "Ref_DOI": "10.1126/science.adj7081",
  "Ref_journal": "Science",
  "Ref_publication_year": "2024",
  "Ref_title": "Aqueous synthesis of perovskite precursors for highly efficient perovskite solar cells",
  "Cell_architecture": "PIN",
  "Cell_stack_sequence": "ITO/2-PACz/FA0.85MA0.1Cs0.05PbI3/C60/BCP/Cu",
  "Cell_area_measured": "0.0680 cm2",
  "ETL_thickness": "30 nm/8 nm",
  "ETL_stack_sequence": "C60/BCP",
  "ETL_additive_compound": "Null",
  "ETL_additive_concentration": "Null",
  "ETL_deposition_method": "Thermal evaporation",
  "ETL_deposition_solution_concentration": "Null",
  "ETL_deposition_solvents_compound": "Null",
  "ETL_deposition_synthesis_atmosphere": "vacuum",
  "ETL_deposition_synthesis_atmosphere_pressure": "4×10−5 Torr",
  "ETL_deposition_synthesis_atmosphere_relative_humidity": "Null",
  "ETL_deposition_spin_coating_speed": "Null",
  "ETL_deposition_spin_coating_time": "Null",
  "ETL_deposition_thermal_annealing_temperature": "Null",
  "ETL_deposition_thermal_annealing_time": "Null",
  "Perovskite_dimension": "3D",
  "Perovskite_thickness": "568 nm",
  "Perovskite_composition_long_form": "FA0.85MA0.1Cs0.05PbI3",
  "Perovskite_additive_compound": "MACl",
  "Perovskite_additive_concentration": "10%",
  "Perovskite_bandgap": "1.55 eV",
  "Perovskite_deposition_method": "Spin-coating",
  "Perovskite_deposition_sequential_spin_coating": "False",
  "Perovskite_deposition_spin_coating_antisolvent": "Chlorobenzene",
  "Perovskite_deposition_reaction_solutions_compounds": "DMF;DMSO",
  "Perovskite_deposition_reaction_solutions_concentrations": "1.6 M",
  "Perovskite_deposition_final_solutions_concentration_before_deposition": "1.6 M",
  "Perovskite_deposition_solvents_compound": "DMF;DMSO",
  "Perovskite_deposition_solvents_mixing_ratio": "4:1",
  "Perovskite_deposition_synthesis_atmosphere": "Nitrogen",
  "Perovskite_deposition_synthesis_atmosphere_pressure": "Null",
  "Perovskite_deposition_synthesis_atmosphere_relative_humidity": "Null",
  "Perovskite_deposition_spin_coating_speed": "5000 rpm",
  "Perovskite_deposition_spin_coating_time": "60 s",
  "Perovskite_deposition_thermal_annealing_atmosphere": "Nitrogen",
  "Perovskite_deposition_thermal_annealing_temperature": "100 °C",
  "Perovskite_deposition_thermal_annealing_time": "30 min",
  "Perovskite_surface_treatment_material": "Choline chloride",
  "Perovskite_surface_treatment_method": "Spin-coating",
  "Perovskite_surface_treatment_solution_concentration": "1 mg/mL",
  "Perovskite_surface_treatment_solvents_compound": "IPA",
  "Perovskite_surface_treatment_synthesis_atmosphere": "Nitrogen",
  "Perovskite_surface_treatment_synthesis_atmosphere_pressure": "Null",
  "Perovskite_surface_treatment_synthesis_atmosphere_relative_humidity": "Null",
  "Perovskite_surface_treatment_deposition_spin_coating_speed": "Null",
  "Perovskite_surface_treatment_deposition_spin_coating_time": "Null",
  "Perovskite_surface_treatment_deposition_thermal_annealing_temperature": "100 °C",
  "Perovskite_surface_treatment_deposition_thermal_annealing_time": "5 min",
  "HTL_thickness": "Null",
  "HTL_stack_sequence": "2-PACz",
  "HTL_additive_compound": "Null",
  "HTL_additive_concentration": "Null",
  "HTL_deposition_method": "Spin-coating",
  "HTL_deposition_solution_concentration": "0.3 mg/mL",
  "HTL_deposition_solvents_compound": "IPA",
  "HTL_deposition_synthesis_atmosphere": "Air",
  "HTL_deposition_synthesis_atmosphere_pressure": "1 atm",
  "HTL_deposition_synthesis_atmosphere_relative_humidity": "Null",
  "HTL_deposition_spin_coating_speed": "5000 rpm",
  "HTL_deposition_spin_coating_time": "60 s",
  "HTL_deposition_thermal_annealing_temperature": "100 °C",
  "HTL_deposition_thermal_annealing_time": "Null",
  "Backcontact_thickness": "100 nm",
  "Beckcontact_deposition_method": "Thermal evaporation",
  "Backcontact_deposition_atmosphere_pressure": "4×10−5 Torr",
  "Encapsulation_method": "Null",
  "Encapsulation_atmosphere": "Null",
  "JV_measured_device_matching": "True",
  "JV_measured_reverse_scan_Voc": "1.19 V",
  "JV_measured_reverse_scan_Jsc": "25.0 mA/cm2",
  "JV_measured_reverse_scan_FF": "86.0 %",
  "JV_measured_reverse_scan_PCE": "25.6 %",
  "JV_measured_forward_scan_Voc": "Null",
  "JV_measured_forward_scan_Jsc": "Null",
  "JV_measured_forward_scan_FF": "Null",
  "JV_measured_forward_scan_PCE": "Null",
  "JV_measured_light_spectra": "AM1.5G",
  "JV_measured_light_spectra_intensity": "100 mW/cm2",
  "JV_measured_scan_speed": "0.02 V/s",
  "JV_measured_scan_delay_time": "Null",
  "JV_certified_PCE": "25.31 %",
  "Stabilized_measured_PCE": "25.5 %",
  "Stabilized_certified_PCE": "Null",
  "Stability_test_device_matching": "True",
  "Stability_test_temperature": "50 °C",
  "Stability_test_atmosphere": "Nitrogen",
  "Stability_test_light_spectra": "AM1.5G",
  "Stability_test_light_intensity": "100 mW/cm2",
  "Stability_test_relative_humidity": "Null",
  "Stability_PCE_after_time": "1000 hours",
  "Stability_PCE_after_time_value": "94 %"
}

File: dataset/2021-2025/10.1126_science.adj8858/Device_BestPCE_10.1126_science.adj8858.json
{
    "Ref_DOI": "10.1126/science.adj8858",
    "Ref_journal": "Science",
    "Ref_publication_year": "2023",
    "Ref_title": "Homogenized NiO x nanoparticles for improved hole transport in inverted perovskite solar cells",
    "Cell_architecture": "PIN",
    "Cell_stack_sequence": "glass/FTO/NiO x/Me-4PACz/FAPbI3/PCBM/SnO2/Cu",
    "Cell_area_measured": "0.0736 cm2",
    "ETL_thickness": "Null",
    "ETL_stack_sequence": "PCBM/SnO2",
    "ETL_additive_compound": "Null",
    "ETL_additive_concentration": "Null",
    "ETL_deposition_method": "Spin-coating/ALD",
    "ETL_deposition_solution_concentration": "Null",
    "ETL_deposition_solvents_compound": "Null",
    "ETL_deposition_synthesis_atmosphere": "Null",
    "ETL_deposition_synthesis_atmosphere_pressure": "Null",
    "ETL_deposition_synthesis_atmosphere_relative_humidity": "Null",
    "ETL_deposition_spin_coating_speed": "Null",
    "ETL_deposition_spin_coating_time": "Null",
    "ETL_deposition_thermal_annealing_temperature": "Null",
    "ETL_deposition_thermal_annealing_time": "Null",
    "Perovskite_dimension": "3D",
    "Perovskite_thickness": "700 nm",
    "Perovskite_composition_long_form": "FAPbI3",
    "Perovskite_additive_compound": "MACl",
    "Perovskite_additive_concentration": "15 mol%",
    "Perovskite_bandgap": "1.52 eV",
    "Perovskite_deposition_method": "Spin-coating",
    "Perovskite_deposition_sequential_spin_coating": "False",
    "Perovskite_deposition_spin_coating_antisolvent": "CB",
    "Perovskite_deposition_reaction_solutions_compounds": "PbI2;FAI",
    "Perovskite_deposition_reaction_solutions_concentrations": "2.0 M",
    "Perovskite_deposition_final_solutions_concentration_before_deposition": "Null",
    "Perovskite_deposition_solvents_compound": "DMF;DMSO",
    "Perovskite_deposition_solvents_mixing_ratio": "4:1",
    "Perovskite_deposition_synthesis_atmosphere": "Air",
    "Perovskite_deposition_synthesis_atmosphere_pressure": "1 atm",
    "Perovskite_deposition_synthesis_atmosphere_relative_humidity": "Null",
    "Perovskite_deposition_spin_coating_speed": "8000 rpm",
    "Perovskite_deposition_spin_coating_time": "30 s",
    "Perovskite_deposition_thermal_annealing_atmosphere": "Air",
    "Perovskite_deposition_thermal_annealing_temperature": "150 °C;100 °C",
    "Perovskite_deposition_thermal_annealing_time": "5 min;10 min",
    "Perovskite_surface_treatment_material": "PEACl",
    "Perovskite_surface_treatment_method": "Spin-coating",
    "Perovskite_surface_treatment_solution_concentration": "1 mg/ml",
    "Perovskite_surface_treatment_solvents_compound": "Null",
    "Perovskite_surface_treatment_synthesis_atmosphere": "Null",
    "Perovskite_surface_treatment_synthesis_atmosphere_pressure": "Null",
    "Perovskite_surface_treatment_synthesis_atmosphere_relative_humidity": "Null",
    "Perovskite_surface_treatment_deposition_spin_coating_speed": "5000 rpm",
    "Perovskite_surface_treatment_deposition_spin_coating_time": "20 s",
    "Perovskite_surface_treatment_deposition_thermal_annealing_temperature": "100 °C",
    "Perovskite_surface_treatment_deposition_thermal_annealing_time": "10 min",
    "HTL_thickness": "Null",
    "HTL_stack_sequence": "NiO x/Me-4PACz",
    "HTL_additive_compound": "Null",
    "HTL_additive_concentration": "Null",
    "HTL_deposition_method": "Spin-Coating/Spin-Coating",
    "HTL_deposition_solution_concentration": "10 mg/ml/0.5 mg/ml",
    "HTL_deposition_solvents_compound": "Water/Null",
    "HTL_deposition_synthesis_atmosphere": "Air",
    "HTL_deposition_synthesis_atmosphere_pressure": "1 atm",
    "HTL_deposition_synthesis_atmosphere_relative_humidity": "Null",
    "HTL_deposition_spin_coating_speed": "1500 rpm/4000 rpm",
    "HTL_deposition_spin_coating_time": "30 s/30 s",
    "HTL_deposition_thermal_annealing_temperature": "150 °C/Null",
    "HTL_deposition_thermal_annealing_time": "10 min/Null",
    "Backcontact_thickness": "150 nm",
    "Beckcontact_deposition_method": "Thermal evaporation",
    "Backcontact_deposition_atmosphere_pressure": "Null",
    "Encapsulation_method": "Null",
    "Encapsulation_atmosphere": "Null",
    "JV_measured_device_matching": "True",
    "JV_measured_reverse_scan_Voc": "1.16 V",
    "JV_measured_reverse_scan_Jsc": "26.26 mA/cm2",
    "JV_measured_reverse_scan_FF": "82.65 %",
    "JV_measured_reverse_scan_PCE": "25.14 %",
    "JV_measured_forward_scan_Voc": "1.16 V",
    "JV_measured_forward_scan_Jsc": "26.08 mA/cm2",
    "JV_measured_forward_scan_FF": "82.54 %",
    "JV_measured_forward_scan_PCE": "24.88 %",
    "JV_measured_light_spectra": "AM1.5G",
    "JV_measured_light_spectra_intensity": "100 mW/cm2",
    "JV_measured_scan_speed": "Null",
    "JV_measured_scan_delay_time": "Null",
    "JV_certified_PCE": "25.2 %",
    "Stabilized_measured_PCE": "Null",
    "Stabilized_certified_PCE": "25.2 %",
    "Stability_test_device_matching": "True",
    "Stability_test_temperature": "50 °C",
    "Stability_test_atmosphere": "Nitrogen",
    "Stability_test_light_spectra": "AM1.5G",
    "Stability_test_light_intensity": "1 sun",
    "Stability_test_relative_humidity": "Null",
    "Stability_PCE_after_time": "1000 hours",
    "Stability_PCE_after_time_value": "85.4 %"
}

File: dataset/2021-2025/10.1126_science.adj8858/Device_BestPCE_Gemini_1.5_pro_10.1126_science.adj8858.json
{
  "Ref_DOI": "10.1126/science.adj8858",
  "Ref_journal": "Science",
  "Ref_publication_year": "2023",
  "Ref_title": "Homogenized NiO x nanoparticles for improved hole transport in inverted perovskite solar cells",
  "Cell_architecture": "PIN",
  "Cell_stack_sequence": "FTO/NiOx/Me-4PACz/Perovskite/PCBM/SnO2/Cu",
  "Cell_area_measured": "0.0736 cm2",
  "ETL_thickness": "Null",
  "ETL_stack_sequence": "NiOx/Me-4PACz",
  "ETL_additive_compound": "H2O2",
  "ETL_additive_concentration": "40 mol%",
  "ETL_deposition_method": "Spin-coating/Spin-coating",
  "ETL_deposition_solution_concentration": "10 mg/mL;0.5 mg/mL",
  "ETL_deposition_solvents_compound": "Water;Null",
  "ETL_deposition_synthesis_atmosphere": "Air",
  "ETL_deposition_synthesis_atmosphere_pressure": "1 atm",
  "ETL_deposition_synthesis_atmosphere_relative_humidity": "Null",
  "ETL_deposition_spin_coating_speed": "1500 rpm;4000 rpm",
  "ETL_deposition_spin_coating_time": "30 s;30 s",
  "ETL_deposition_thermal_annealing_temperature": "150 °C;Null",
  "ETL_deposition_thermal_annealing_time": "10 min;Null",
  "Perovskite_dimension": "3D",
  "Perovskite_thickness": "700 nm",
  "Perovskite_composition_long_form": "FAPbI3",
  "Perovskite_additive_compound": "MACl",
  "Perovskite_additive_concentration": "15 mol%",
  "Perovskite_bandgap": "1.52 eV",
  "Perovskite_deposition_method": "Spin-coating",
  "Perovskite_deposition_sequential_spin_coating": false,
  "Perovskite_deposition_spin_coating_antisolvent": "Chlorobenzene",
  "Perovskite_deposition_reaction_solutions_compounds": "PbI2;FAI",
  "Perovskite_deposition_reaction_solutions_concentrations": "2 M;2 M",
  "Perovskite_deposition_final_solutions_concentration_before_deposition": "Null",
  "Perovskite_deposition_solvents_compound": "DMF;DMSO",
  "Perovskite_deposition_solvents_mixing_ratio": "4:1",
  "Perovskite_deposition_synthesis_atmosphere": "Air",
  "Perovskite_deposition_synthesis_atmosphere_pressure": "1 atm",
  "Perovskite_deposition_synthesis_atmosphere_relative_humidity": "Null",
  "Perovskite_deposition_spin_coating_speed": "8000 rpm",
  "Perovskite_deposition_spin_coating_time": "30 s",
  "Perovskite_deposition_thermal_annealing_atmosphere": "Air",
  "Perovskite_deposition_thermal_annealing_temperature": "150 oC;100 oC",
  "Perovskite_deposition_thermal_annealing_time": "5 min;10 min",
  "Perovskite_surface_treatment_material": "PEACl",
  "Perovskite_surface_treatment_method": "Spin-coating",
  "Perovskite_surface_treatment_solution_concentration": "1 mg/mL",
  "Perovskite_surface_treatment_solvents_compound": "Null",
  "Perovskite_surface_treatment_synthesis_atmosphere": "Null",
  "Perovskite_surface_treatment_synthesis_atmosphere_pressure": "Null",
  "Perovskite_surface_treatment_synthesis_atmosphere_relative_humidity": "Null",
  "Perovskite_surface_treatment_deposition_spin_coating_speed": "5000 rpm",
  "Perovskite_surface_treatment_deposition_spin_coating_time": "20 s",
  "Perovskite_surface_treatment_deposition_thermal_annealing_temperature": "100 oC",
  "Perovskite_surface_treatment_deposition_thermal_annealing_time": "10 min",
  "HTL_thickness": "Null",
  "HTL_stack_sequence": "PCBM",
  "HTL_additive_compound": "Null",
  "HTL_additive_concentration": "Null",
  "HTL_deposition_method": "Spin-coating",
  "HTL_deposition_solution_concentration": "15 mg/mL",
  "HTL_deposition_solvents_compound": "Null",
  "HTL_deposition_synthesis_atmosphere": "Null",
  "HTL_deposition_synthesis_atmosphere_pressure": "Null",
  "HTL_deposition_synthesis_atmosphere_relative_humidity": "Null",
  "HTL_deposition_spin_coating_speed": "4000 rpm",
  "HTL_deposition_spin_coating_time": "30 s",
  "HTL_deposition_thermal_annealing_temperature": "Null",
  "HTL_deposition_thermal_annealing_time": "Null",
  "Backcontact_thickness": "150 nm",
  "Beckcontact_deposition_method": "Thermal evaporation",
  "Backcontact_deposition_atmosphere_pressure": "Null",
  "Encapsulation_method": "Null",
  "Encapsulation_atmosphere": "Null",
  "JV_measured_device_matching": true,
  "JV_measured_reverse_scan_Voc": "1.18 V",
  "JV_measured_reverse_scan_Jsc": "26.23 mA/cm2",
  "JV_measured_reverse_scan_FF": "81.2%",
  "JV_measured_reverse_scan_PCE": "25.2%",
  "JV_measured_forward_scan_Voc": "Null",
  "JV_measured_forward_scan_Jsc": "Null",
  "JV_measured_forward_scan_FF": "Null",
  "JV_measured_forward_scan_PCE": "Null",
  "JV_measured_light_spectra": "AM 1.5G",
  "JV_measured_light_spectra_intensity": "100 mW/cm2",
  "JV_measured_scan_speed": "Null",
  "JV_measured_scan_delay_time": "Null",
  "JV_certified_PCE": "25.2%",
  "Stabilized_measured_PCE": "Null",
  "Stabilized_certified_PCE": "Null",
  "Stability_test_device_matching": true,
  "Stability_test_temperature": "50 °C",
  "Stability_test_atmosphere": "Nitrogen",
  "Stability_test_light_spectra": "AM1.5G",
  "Stability_test_light_intensity": "1 sun",
  "Stability_test_relative_humidity": "Null",
  "Stability_PCE_after_time": "1000 hours",
  "Stability_PCE_after_time_value": "85.4%"
}

File: dataset/2021-2025/10.1126_science.adj8858/Device_BestPCE_Gemini_2.0_Flash_10.1126_science.adj8858.json
{
  "Ref_DOI": "10.1126/science.adj8858",
  "Ref_journal": "Science",
  "Ref_publication_year": "2023",
  "Ref_title": "Homogenized NiOx nanoparticles for improved hole transport in inverted perovskite solar cells",
  "Cell_architecture": "PIN",
  "Cell_stack_sequence": "FTO/NiOx/Me-4PACz/FAPbI3/PCBM/SnO2/Cu",
  "Cell_area_measured": "0.07356 squared cm",
  "ETL_thickness": "Null",
  "ETL_stack_sequence": "Null",
  "ETL_additive_compound": "Null",
  "ETL_additive_concentration": "Null",
  "ETL_deposition_method": "Null",
  "ETL_deposition_solution_concentration": "Null",
  "ETL_deposition_solvents_compound": "Null",
  "ETL_deposition_synthesis_atmosphere": "Null",
  "ETL_deposition_synthesis_atmosphere_pressure": "Null",
  "ETL_deposition_synthesis_atmosphere_relative_humidity": "Null",
  "ETL_deposition_spin_coating_speed": "Null",
  "ETL_deposition_spin_coating_time": "Null",
  "ETL_deposition_thermal_annealing_temperature": "Null",
  "ETL_deposition_thermal_annealing_time": "Null",
  "Perovskite_dimension": "3D",
  "Perovskite_thickness": "700",
  "Perovskite_composition_long_form": "FAPbI3",
  "Perovskite_additive_compound": "MACl",
  "Perovskite_additive_concentration": "15 mol%",
  "Perovskite_bandgap": "1.52",
  "Perovskite_deposition_method": "Spin-coating",
  "Perovskite_deposition_sequential_spin_coating": "False",
  "Perovskite_deposition_spin_coating_antisolvent": "CB",
  "Perovskite_deposition_reaction_solutions_compounds": "PbI2;FAI",
  "Perovskite_deposition_reaction_solutions_concentrations": "2.0 M;2.0 M",
  "Perovskite_deposition_final_solutions_concentration_before_deposition": "Null",
  "Perovskite_deposition_solvents_compound": "DMF;DMSO",
  "Perovskite_deposition_solvents_mixing_ratio": "4;1",
  "Perovskite_deposition_synthesis_atmosphere": "Air",
  "Perovskite_deposition_synthesis_atmosphere_pressure": "1 atm",
  "Perovskite_deposition_synthesis_atmosphere_relative_humidity": "Null",
  "Perovskite_deposition_spin_coating_speed": "8000 rpm",
  "Perovskite_deposition_spin_coating_time": "30 s",
  "Perovskite_deposition_thermal_annealing_atmosphere": "Air",
  "Perovskite_deposition_thermal_annealing_temperature": "150;100",
  "Perovskite_deposition_thermal_annealing_time": "5;10",
  "Perovskite_surface_treatment_material": "PEACl",
  "Perovskite_surface_treatment_method": "Spin-coating",
  "Perovskite_surface_treatment_solution_concentration": "1 mg/ml",
  "Perovskite_surface_treatment_solvents_compound": "Null",
  "Perovskite_surface_treatment_synthesis_atmosphere": "Null",
  "Perovskite_surface_treatment_synthesis_atmosphere_pressure": "Null",
  "Perovskite_surface_treatment_synthesis_atmosphere_relative_humidity": "Null",
  "Perovskite_surface_treatment_deposition_spin_coating_speed": "5000 rpm",
  "Perovskite_surface_treatment_deposition_spin_coating_time": "20 s",
  "Perovskite_surface_treatment_deposition_thermal_annealing_temperature": "100",
  "Perovskite_surface_treatment_deposition_thermal_annealing_time": "10",
  "HTL_thickness": "Null",
  "HTL_stack_sequence": "NiOx/Me-4PACz",
  "HTL_additive_compound": "H2O2",
  "HTL_additive_concentration": "40 mol%",
  "HTL_deposition_method": "Spin-coating/Self-assembly",
  "HTL_deposition_solution_concentration": "10;0.5",
  "HTL_deposition_solvents_compound": "water;Null",
  "HTL_deposition_synthesis_atmosphere": "Air",
  "HTL_deposition_synthesis_atmosphere_pressure": "1 atm",
  "HTL_deposition_synthesis_atmosphere_relative_humidity": "Null",
  "HTL_deposition_spin_coating_speed": "1500;4000",
  "HTL_deposition_spin_coating_time": "30;30",
  "HTL_deposition_thermal_annealing_temperature": "150;Null",
  "HTL_deposition_thermal_annealing_time": "10;Null",
  "Backcontact_thickness": "150",
  "Beckcontact_deposition_method": "Thermal evaporation",
  "Backcontact_deposition_atmosphere_pressure": "Null",
  "Encapsulation_method": "Null",
  "Encapsulation_atmosphere": "Null",
  "JV_measured_device_matching": "True",
  "JV_measured_reverse_scan_Voc": "Null",
  "JV_measured_reverse_scan_Jsc": "Null",
  "JV_measured_reverse_scan_FF": "Null",
  "JV_measured_reverse_scan_PCE": "Null",
  "JV_measured_forward_scan_Voc": "Null",
  "JV_measured_forward_scan_Jsc": "Null",
  "JV_measured_forward_scan_FF": "Null",
  "JV_measured_forward_scan_PCE": "Null",
  "JV_measured_light_spectra": "AM 1.5G",
  "JV_measured_light_spectra_intensity": "100 mW/cm2",
  "JV_measured_scan_speed": "Null",
  "JV_measured_scan_delay_time": "Null",
  "JV_certified_PCE": "25.2",
  "Stabilized_measured_PCE": "Null",
  "Stabilized_certified_PCE": "Null",
  "Stability_test_device_matching": "True",
  "Stability_test_temperature": "50",
  "Stability_test_atmosphere": "Null",
  "Stability_test_light_spectra": "1 sun",
  "Stability_test_light_intensity": "Null",
  "Stability_test_relative_humidity": "Null",
  "Stability_PCE_after_time": "1000 hours",
  "Stability_PCE_after_time_value": "85.4"
}

File: dataset/2021-2025/10.1126_science.adj8858/Device_BestPCE_Gemini_2.5_Flash_10.1126_science.adj8858.json
{
  "Ref_DOI": "10.1126/science.adj8858",
  "Ref_journal": "Science",
  "Ref_publication_year": "2023",
  "Ref_title": "Homogenized NiOx nanoparticles for improved hole transport in inverted perovskite solar cells",
  "Cell_architecture": "PIN",
  "Cell_stack_sequence": "FTO/NiOx/Me-4PACz/FAPbI3/PCBM/SnO2/Cu",
  "Cell_area_measured": "0.074 cm2",
  "ETL_thickness": "Null",
  "ETL_stack_sequence": "PCBM/SnO2",
  "ETL_additive_compound": "Null",
  "ETL_additive_concentration": "Null",
  "ETL_deposition_method": "Spin-coating/Atomic Layer Deposition",
  "ETL_deposition_solution_concentration": "15 mg/ml/Null",
  "ETL_deposition_solvents_compound": "Null/Null",
  "ETL_deposition_synthesis_atmosphere": "Null",
  "ETL_deposition_synthesis_atmosphere_pressure": "Null",
  "ETL_deposition_synthesis_atmosphere_relative_humidity": "Null",
  "ETL_deposition_spin_coating_speed": "4000 rpm/Null",
  "ETL_deposition_spin_coating_time": "30 s/Null",
  "ETL_deposition_thermal_annealing_temperature": "Null",
  "ETL_deposition_thermal_annealing_time": "Null",
  "Perovskite_dimension": "3D",
  "Perovskite_thickness": "~700 nm",
  "Perovskite_composition_long_form": "FAPbI3",
  "Perovskite_additive_compound": "MACl",
  "Perovskite_additive_concentration": "15 mol%",
  "Perovskite_bandgap": "1.52 eV",
  "Perovskite_deposition_method": "Spin-coating",
  "Perovskite_deposition_sequential_spin_coating": "False",
  "Perovskite_deposition_spin_coating_antisolvent": "Chlorobenzene",
  "Perovskite_deposition_reaction_solutions_compounds": "PbI2;FAI;MACl",
  "Perovskite_deposition_reaction_solutions_concentrations": "2.0 M;15 mol%",
  "Perovskite_deposition_final_solutions_concentration_before_deposition": "Null",
  "Perovskite_deposition_solvents_compound": "DMF;DMSO",
  "Perovskite_deposition_solvents_mixing_ratio": "4:1",
  "Perovskite_deposition_synthesis_atmosphere": "ambient air",
  "Perovskite_deposition_synthesis_atmosphere_pressure": "1 atm",
  "Perovskite_deposition_synthesis_atmosphere_relative_humidity": "Null",
  "Perovskite_deposition_spin_coating_speed": "8000 rpm",
  "Perovskite_deposition_spin_coating_time": "30 s",
  "Perovskite_deposition_thermal_annealing_atmosphere": "ambient air",
  "Perovskite_deposition_thermal_annealing_temperature": "150 °C;100 °C",
  "Perovskite_deposition_thermal_annealing_time": "5 min;10 min",
  "Perovskite_surface_treatment_material": "PEACl",
  "Perovskite_surface_treatment_method": "Spin-coating",
  "Perovskite_surface_treatment_solution_concentration": "1 mg/ml",
  "Perovskite_surface_treatment_solvents_compound": "Null",
  "Perovskite_surface_treatment_synthesis_atmosphere": "Null",
  "Perovskite_surface_treatment_synthesis_atmosphere_pressure": "Null",
  "Perovskite_surface_treatment_synthesis_atmosphere_relative_humidity": "Null",
  "Perovskite_surface_treatment_deposition_spin_coating_speed": "5000 rpm",
  "Perovskite_surface_treatment_deposition_spin_coating_time": "20 s",
  "Perovskite_surface_treatment_deposition_thermal_annealing_temperature": "100 °C",
  "Perovskite_surface_treatment_deposition_thermal_annealing_time": "10 min",
  "HTL_thickness": "Null",
  "HTL_stack_sequence": "NiOx/Me-4PACz",
  "HTL_additive_compound": "H2O2",
  "HTL_additive_concentration": "40 mol%",
  "HTL_deposition_method": "Spin-coating/Spin-coating",
  "HTL_deposition_solution_concentration": "10 mg/ml/0.5 mg/ml",
  "HTL_deposition_solvents_compound": "deionized water/Null",
  "HTL_deposition_synthesis_atmosphere": "ambient air/Null",
  "HTL_deposition_synthesis_atmosphere_pressure": "1 atm/Null",
  "HTL_deposition_synthesis_atmosphere_relative_humidity": "Null",
  "HTL_deposition_spin_coating_speed": "1500 rpm/4000 rpm",
  "HTL_deposition_spin_coating_time": "30 s/30 s",
  "HTL_deposition_thermal_annealing_temperature": "150 °C/Null",
  "HTL_deposition_thermal_annealing_time": "10 min/Null",
  "Backcontact_thickness": "150 nm",
  "Beckcontact_deposition_method": "Thermal evaporation",
  "Backcontact_deposition_atmosphere_pressure": "Null",
  "Encapsulation_method": "Null",
  "Encapsulation_atmosphere": "Null",
  "JV_measured_device_matching": "True",
  "JV_measured_reverse_scan_Voc": "1.16 V",
  "JV_measured_reverse_scan_Jsc": "26.15 mA/cm2",
  "JV_measured_reverse_scan_FF": "84.13 %",
  "JV_measured_reverse_scan_PCE": "25.56 %",
  "JV_measured_forward_scan_Voc": "Null",
  "JV_measured_forward_scan_Jsc": "Null",
  "JV_measured_forward_scan_FF": "Null",
  "JV_measured_forward_scan_PCE": "Null",
  "JV_measured_light_spectra": "AM1.5G",
  "JV_measured_light_spectra_intensity": "100 mW/cm2",
  "JV_measured_scan_speed": "Null",
  "JV_measured_scan_delay_time": "Null",
  "JV_certified_PCE": "25.2 %",
  "Stabilized_measured_PCE": "Null",
  "Stabilized_certified_PCE": "Null",
  "Stability_test_device_matching": "False",
  "Stability_test_temperature": "Null",
  "Stability_test_atmosphere": "Null",
  "Stability_test_light_spectra": "Null",
  "Stability_test_light_intensity": "Null",
  "Stability_test_relative_humidity": "Null",
  "Stability_PCE_after_time": "Null",
  "Stability_PCE_after_time_value": "Null"
}

File: dataset/2021-2025/10.1126_science.adj8858/Device_BestPCE_claude_haiku_10.1126_science.adj8858.json
{
  "Ref_DOI": "10.1126/science.adj8858",
  "Ref_journal": "Science",
  "Ref_publication_year": "2023",
  "Ref_title": "Homogenized NiOx nanoparticles for improved hole transport in inverted perovskite solar cells",
  "Cell_architecture": "NIP",
  "Cell_stack_sequence": "Glass/FTO/NiOx/Me-4PACz/FAPbI3/PCBM/SnO2/Cu",
  "Cell_area_measured": "0.0737 cm2",
  "ETL_thickness": "Null",
  "ETL_stack_sequence": "SnO2",
  "ETL_additive_compound": "Null",
  "ETL_additive_concentration": "Null",
  "ETL_deposition_method": "Atomic layer deposition",
  "ETL_deposition_solution_concentration": "Null",
  "ETL_deposition_solvents_compound": "Null",
  "ETL_deposition_synthesis_atmosphere": "Null",
  "ETL_deposition_synthesis_atmosphere_pressure": "Null",
  "ETL_deposition_synthesis_atmosphere_relative_humidity": "Null",
  "ETL_deposition_spin_coating_speed": "Null",
  "ETL_deposition_spin_coating_time": "Null",
  "ETL_deposition_thermal_annealing_temperature": "Null",
  "ETL_deposition_thermal_annealing_time": "Null",
  "Perovskite_dimension": "3D",
  "Perovskite_thickness": "700",
  "Perovskite_composition_long_form": "FAPbI3",
  "Perovskite_additive_compound": "MACl",
  "Perovskite_additive_concentration": "15 mol%",
  "Perovskite_bandgap": "1.52",
  "Perovskite_deposition_method": "Spin-coating",
  "Perovskite_deposition_sequential_spin_coating": "False",
  "Perovskite_deposition_spin_coating_antisolvent": "Chlorobenzene",
  "Perovskite_deposition_reaction_solutions_compounds": "PbI2;FAI",
  "Perovskite_deposition_reaction_solutions_concentrations": "2.0 M",
  "Perovskite_deposition_final_solutions_concentration_before_deposition": "Null",
  "Perovskite_deposition_solvents_compound": "DMF;DMSO",
  "Perovskite_deposition_solvents_mixing_ratio": "4:1",
  "Perovskite_deposition_synthesis_atmosphere": "Air",
  "Perovskite_deposition_synthesis_atmosphere_pressure": "1 atm",
  "Perovskite_deposition_synthesis_atmosphere_relative_humidity": "Null",
  "Perovskite_deposition_spin_coating_speed": "8000",
  "Perovskite_deposition_spin_coating_time": "30",
  "Perovskite_deposition_thermal_annealing_atmosphere": "Air",
  "Perovskite_deposition_thermal_annealing_temperature": "150;100",
  "Perovskite_deposition_thermal_annealing_time": "5;10",
  "Perovskite_surface_treatment_material": "PEACl",
  "Perovskite_surface_treatment_method": "Spin-coating",
  "Perovskite_surface_treatment_solution_concentration": "1 mg/ml",
  "Perovskite_surface_treatment_solvents_compound": "Null",
  "Perovskite_surface_treatment_synthesis_atmosphere": "Air",
  "Perovskite_surface_treatment_synthesis_atmosphere_pressure": "1 atm",
  "Perovskite_surface_treatment_synthesis_atmosphere_relative_humidity": "Null",
  "Perovskite_surface_treatment_deposition_spin_coating_speed": "5000",
  "Perovskite_surface_treatment_deposition_spin_coating_time": "20",
  "Perovskite_surface_treatment_deposition_thermal_annealing_temperature": "100",
  "Perovskite_surface_treatment_deposition_thermal_annealing_time": "10",
  "HTL_thickness": "Null",
  "HTL_stack_sequence": "NiOx/Me-4PACz",
  "HTL_additive_compound": "H2O2",
  "HTL_additive_concentration": "40 mol%",
  "HTL_deposition_method": "Spin-coating",
  "HTL_deposition_solution_concentration": "10 mg/ml",
  "HTL_deposition_solvents_compound": "Deionized water",
  "HTL_deposition_synthesis_atmosphere": "Air",
  "HTL_deposition_synthesis_atmosphere_pressure": "1 atm",
  "HTL_deposition_synthesis_atmosphere_relative_humidity": "Null",
  "HTL_deposition_spin_coating_speed": "1500",
  "HTL_deposition_spin_coating_time": "30",
  "HTL_deposition_thermal_annealing_temperature": "150",
  "HTL_deposition_thermal_annealing_time": "10",
  "Backcontact_thickness": "150",
  "Beckcontact_deposition_method": "Thermal evaporation",
  "Backcontact_deposition_atmosphere_pressure": "Null",
  "Encapsulation_method": "Null",
  "Encapsulation_atmosphere": "Null",
  "JV_measured_device_matching": "True",
  "JV_measured_reverse_scan_Voc": "1.16",
  "JV_measured_reverse_scan_Jsc": "26.15",
  "JV_measured_reverse_scan_FF": "84.13",
  "JV_measured_reverse_scan_PCE": "25.5",
  "JV_measured_forward_scan_Voc": "1.16",
  "JV_measured_forward_scan_Jsc": "26.08",
  "JV_measured_forward_scan_FF": "82.54",
  "JV_measured_forward_scan_PCE": "24.88",
  "JV_measured_light_spectra": "AM1.5G",
  "JV_measured_light_spectra_intensity": "100 mW/cm2",
  "JV_measured_scan_speed": "Null",
  "JV_measured_scan_delay_time": "Null",
  "JV_certified_PCE": "25.2",
  "Stabilized_measured_PCE": "Null",
  "Stabilized_certified_PCE": "Null",
  "Stability_test_device_matching": "True",
  "Stability_test_temperature": "50",
  "Stability_test_atmosphere": "Nitrogen",
  "Stability_test_light_spectra": "AM1.5G",
  "Stability_test_light_intensity": "1 sun",
  "Stability_test_relative_humidity": "Null",
  "Stability_PCE_after_time": "1000 hours",
  "Stability_PCE_after_time_value": "85.4"
}
