Repository: jiayijdong/PSCbench

# PSCbench


**PSCbench** is a novel benchmark for materials science research-level scientific
dataset curation sourced from published journals. The benchmark is designed to evaluate the complex classification capabilities,
strong domain knowledge, and advanced calculation skills of LLMs.

## Data


The PSCbench dataset is under dataset folder in json file format. Each file is list of dictionary and can be extracted using following scripts.
Each file stands for one published journal, which is fully elaborated in the paper. 

```
with open("./dataset/retroactive/{}.json".format(subject), encoding='utf-8') as json_file:
    problems=json.load(json_file)
```

File: dataset/2021-2025/10.1126_science.adj8858/Device_BestPCE_gpt4o_10.1126_science.adj8858.json
{
  "Ref_DOI": "10.1126/science.adj8858",
  "Ref_journal": "Science",
  "Ref_publication_year": "2023",
  "Ref_title": "Homogenized NiO x nanoparticles for improved hole transport in inverted perovskite solar cells",
  "Cell_architecture": "PIN",
  "Cell_stack_sequence": "glass/FTO/NiO x/Me-4PACz/FAPbI3/PCBM/SnO2/Cu",
  "Cell_area_measured": "0.0736 cm2",
  "ETL_thickness": "Null",
  "ETL_stack_sequence": "PCBM/SnO2",
  "ETL_additive_compound": "Null",
  "ETL_additive_concentration": "Null",
  "ETL_deposition_method": "Spin-coating/ALD",
  "ETL_deposition_solution_concentration": "Null",
  "ETL_deposition_solvents_compound": "Null",
  "ETL_deposition_synthesis_atmosphere": "Null",
  "ETL_deposition_synthesis_atmosphere_pressure": "Null",
  "ETL_deposition_synthesis_atmosphere_relative_humidity": "Null",
  "ETL_deposition_spin_coating_speed": "Null",
  "ETL_deposition_spin_coating_time": "Null",
  "ETL_deposition_thermal_annealing_temperature": "Null",
  "ETL_deposition_thermal_annealing_time": "Null",
  "Perovskite_dimension": "3D",
  "Perovskite_thickness": "700 nm",
  "Perovskite_composition_long_form": "FAPbI3",
  "Perovskite_additive_compound": "MACl",
  "Perovskite_additive_concentration": "15 mol%",
  "Perovskite_bandgap": "1.52 eV",
  "Perovskite_deposition_method": "Spin-coating",
  "Perovskite_deposition_sequential_spin_coating": "False",
  "Perovskite_deposition_spin_coating_antisolvent": "Chlorobenzene",
  "Perovskite_deposition_reaction_solutions_compounds": "PbI2;FAI",
  "Perovskite_deposition_reaction_solutions_concentrations": "2.0 M",
  "Perovskite_deposition_final_solutions_concentration_before_deposition": "Null",
  "Perovskite_deposition_solvents_compound": "DMF;DMSO",
  "Perovskite_deposition_solvents_mixing_ratio": "4:1",
  "Perovskite_deposition_synthesis_atmosphere": "Air",
  "Perovskite_deposition_synthesis_atmosphere_pressure": "1 atm",
  "Perovskite_deposition_synthesis_atmosphere_relative_humidity": "Null",
  "Perovskite_deposition_spin_coating_speed": "8000 rpm",
  "Perovskite_deposition_spin_coating_time": "30 s",
  "Perovskite_deposition_thermal_annealing_atmosphere": "Air",
  "Perovskite_deposition_thermal_annealing_temperature": "150 °C;100 °C",
  "Perovskite_deposition_thermal_annealing_time": "5 min;10 min",
  "Perovskite_surface_treatment_material": "PEACl",
  "Perovskite_surface_treatment_method": "Spin-coating",
  "Perovskite_surface_treatment_solution_concentration": "1 mg/ml",
  "Perovskite_surface_treatment_solvents_compound": "Null",
  "Perovskite_surface_treatment_synthesis_atmosphere": "Null",
  "Perovskite_surface_treatment_synthesis_atmosphere_pressure": "Null",
  "Perovskite_surface_treatment_synthesis_atmosphere_relative_humidity": "Null",
  "Perovskite_surface_treatment_deposition_spin_coating_speed": "5000 rpm",
  "Perovskite_surface_treatment_deposition_spin_coating_time": "20 s",
  "Perovskite_surface_treatment_deposition_thermal_annealing_temperature": "100 °C",
  "Perovskite_surface_treatment_deposition_thermal_annealing_time": "10 min",
  "HTL_thickness": "Null",
  "HTL_stack_sequence": "NiO x/Me-4PACz",
  "HTL_additive_compound": "Null",
  "HTL_additive_concentration": "Null",
  "HTL_deposition_method": "Spin-coating/Spin-coating",
  "HTL_deposition_solution_concentration": "10 mg/ml/0.5 mg/ml",
  "HTL_deposition_solvents_compound": "Water/Null",
  "HTL_deposition_synthesis_atmosphere": "Air",
  "HTL_deposition_synthesis_atmosphere_pressure": "1 atm",
  "HTL_deposition_synthesis_atmosphere_relative_humidity": "Null",
  "HTL_deposition_spin_coating_speed": "1500 rpm/4000 rpm",
  "HTL_deposition_spin_coating_time": "30 s/30 s",
  "HTL_deposition_thermal_annealing_temperature": "150 °C/Null",
  "HTL_deposition_thermal_annealing_time": "10 min/Null",
  "Backcontact_thickness": "150 nm",
  "Beckcontact_deposition_method": "Thermal evaporation",
  "Backcontact_deposition_atmosphere_pressure": "Null",
  "Encapsulation_method": "Null",
  "Encapsulation_atmosphere": "Null",
  "JV_measured_device_matching": "True",
  "JV_measured_reverse_scan_Voc": "1.16 V",
  "JV_measured_reverse_scan_Jsc": "26.26 mA/cm2",
  "JV_measured_reverse_scan_FF": "82.65 %",
  "JV_measured_reverse_scan_PCE": "25.14 %",
  "JV_measured_forward_scan_Voc": "1.16 V",
  "JV_measured_forward_scan_Jsc": "26.08 mA/cm2",
  "JV_measured_forward_scan_FF": "82.54 %",
  "JV_measured_forward_scan_PCE": "24.88 %",
  "JV_measured_light_spectra": "AM1.5G",
  "JV_measured_light_spectra_intensity": "100 mW/cm2",
  "JV_measured_scan_speed": "Null",
  "JV_measured_scan_delay_time": "Null",
  "JV_certified_PCE": "25.2 %",
  "Stabilized_measured_PCE": "Null",
  "Stabilized_certified_PCE": "25.2 %",
  "Stability_test_device_matching": "True",
  "Stability_test_temperature": "50 °C",
  "Stability_test_atmosphere": "Null",
  "Stability_test_light_spectra": "AM1.5G",
  "Stability_test_light_intensity": "1 sun",
  "Stability_test_relative_humidity": "Null",
  "Stability_PCE_after_time": "1000 hours",
  "Stability_PCE_after_time_value": "85.4 %"
}

File: dataset/2021-2025/10.1126_science.adj8858/Device_BestPCE_gpt4o_mini_10.1126_science.adj8858.json
{
  "Ref_DOI": "10.1126/science.adj8858",
  "Ref_journal": "Science",
  "Ref_publication_year": "2023",
  "Ref_title": "Homogenized NiO x nanoparticles for improved hole transport in inverted perovskite solar cells",
  "Cell_architecture": "PIN",
  "Cell_stack_sequence": "glass/FTO/NiO x/Me-4PACz/FAPbI3/PCBM/SnO2/Cu",
  "Cell_area_measured": "0.074 cm2",
  "ETL_thickness": "100 nm",
  "ETL_stack_sequence": "NiO x",
  "ETL_additive_compound": "H2O2",
  "ETL_additive_concentration": "40 mol%",
  "ETL_deposition_method": "Spin-coating",
  "ETL_deposition_solution_concentration": "10 mg/mL",
  "ETL_deposition_solvents_compound": "Water",
  "ETL_deposition_synthesis_atmosphere": "Air",
  "ETL_deposition_synthesis_atmosphere_pressure": "1 atm",
  "ETL_deposition_synthesis_atmosphere_relative_humidity": "Null",
  "ETL_deposition_spin_coating_speed": "1500 rpm",
  "ETL_deposition_spin_coating_time": "30 s",
  "ETL_deposition_thermal_annealing_temperature": "150 °C",
  "ETL_deposition_thermal_annealing_time": "10 min",
  "Perovskite_dimension": "3D",
  "Perovskite_thickness": "700 nm",
  "Perovskite_composition_long_form": "FAPbI3",
  "Perovskite_additive_compound": "MACl",
  "Perovskite_additive_concentration": "15 mol%",
  "Perovskite_bandgap": "1.52 eV",
  "Perovskite_deposition_method": "Spin-coating",
  "Perovskite_deposition_sequential_spin_coating": "True",
  "Perovskite_deposition_spin_coating_antisolvent": "Chlorobenzene",
  "Perovskite_deposition_reaction_solutions_compounds": "PbI2;FAI",
  "Perovskite_deposition_reaction_solutions_concentrations": "2.0 M;2.0 M",
  "Perovskite_deposition_final_solutions_concentration_before_deposition": "Null",
  "Perovskite_deposition_solvents_compound": "DMF;DMSO",
  "Perovskite_deposition_solvents_mixing_ratio": "4:1",
  "Perovskite_deposition_synthesis_atmosphere": "Air",
  "Perovskite_deposition_synthesis_atmosphere_pressure": "1 atm",
  "Perovskite_deposition_synthesis_atmosphere_relative_humidity": "Null",
  "Perovskite_deposition_spin_coating_speed": "8000 rpm",
  "Perovskite_deposition_spin_coating_time": "30 s",
  "Perovskite_deposition_thermal_annealing_atmosphere": "Air",
  "Perovskite_deposition_thermal_annealing_temperature": "150 °C",
  "Perovskite_deposition_thermal_annealing_time": "5 min;10 min",
  "Perovskite_surface_treatment_material": "PEACl",
  "Perovskite_surface_treatment_method": "Spin-coating",
  "Perovskite_surface_treatment_solution_concentration": "1 mg/mL",
  "Perovskite_surface_treatment_solvents_compound": "Null",
  "Perovskite_surface_treatment_synthesis_atmosphere": "Air",
  "Perovskite_surface_treatment_synthesis_atmosphere_pressure": "1 atm",
  "Perovskite_surface_treatment_synthesis_atmosphere_relative_humidity": "Null",
  "Perovskite_surface_treatment_deposition_spin_coating_speed": "5000 rpm",
  "Perovskite_surface_treatment_deposition_spin_coating_time": "20 s",
  "Perovskite_surface_treatment_deposition_thermal_annealing_temperature": "100 °C",
  "Perovskite_surface_treatment_deposition_thermal_annealing_time": "10 min",
  "HTL_thickness": "Null",
  "HTL_stack_sequence": "Me-4PACz",
  "HTL_additive_compound": "Null",
  "HTL_additive_concentration": "Null",
  "HTL_deposition_method": "Spin-coating",
  "HTL_deposition_solution_concentration": "0.5 mg/mL",
  "HTL_deposition_solvents_compound": "Null",
  "HTL_deposition_synthesis_atmosphere": "Air",
  "HTL_deposition_synthesis_atmosphere_pressure": "1 atm",
  "HTL_deposition_synthesis_atmosphere_relative_humidity": "Null",
  "HTL_deposition_spin_coating_speed": "4000 rpm",
  "HTL_deposition_spin_coating_time": "30 s",
  "HTL_deposition_thermal_annealing_temperature": "Null",
  "HTL_deposition_thermal_annealing_time": "Null",
  "Backcontact_thickness": "150 nm",
  "Beckcontact_deposition_method": "Thermal evaporation",
  "Backcontact_deposition_atmosphere_pressure": "Null",
  "Encapsulation_method": "Thermal evaporation",
  "Encapsulation_atmosphere": "Air",
  "JV_measured_device_matching": "True",
  "JV_measured_reverse_scan_Voc": "1.16 V",
  "JV_measured_reverse_scan_Jsc": "26.15 mA/cm2",
  "JV_measured_reverse_scan_FF": "84.1%",
  "JV_measured_reverse_scan_PCE": "25.5%",
  "JV_measured_forward_scan_Voc": "1.16 V",
  "JV_measured_forward_scan_Jsc": "26.08 mA/cm2",
  "JV_measured_forward_scan_FF": "82.54%",
  "JV_measured_forward_scan_PCE": "24.88%",
  "JV_measured_light_spectra": "AM1.5G",
  "JV_measured_light_spectra_intensity": "100 mW/cm2",
  "JV_measured_scan_speed": "0.02 V",
  "JV_measured_scan_delay_time": "Null",
  "JV_certified_PCE": "25.2%",
  "Stabilized_measured_PCE": "Null",
  "Stabilized_certified_PCE": "Null",
  "Stability_test_device_matching": "True",
  "Stability_test_temperature": "50 °C",
  "Stability_test_atmosphere": "Nitrogen",
  "Stability_test_light_spectra": "AM1.5G",
  "Stability_test_light_intensity": "1 sun",
  "Stability_test_relative_humidity": "Null",
  "Stability_PCE_after_time": "1000 hours",
  "Stability_PCE_after_time_value": "85.4%"
}

File: dataset/2021-2025/10.1126_science.adj8858/Device_BestPCE_gpt4o_mini_zero_shot_10.1126_science.adj8858.json
{
  "Ref_DOI": "10.1126/science.adj8858",
  "Ref_journal": "Science",
  "Ref_publication_year": "2023",
  "Ref_title": "Homogenized NiO x nanoparticles for improved hole transport in inverted perovskite solar cells",
  "Cell_architecture": "inverted",
  "Cell_stack_sequence": "glass/FTO/NiO x/Me-4PACz/FAPbI 3/PCBM/SnO 2/Cu",
  "Cell_area_measured": "0.1 cm2",
  "ETL_thickness": "Null",
  "ETL_stack_sequence": "Null",
  "ETL_additive_compound": "Null",
  "ETL_additive_concentration": "Null",
  "ETL_deposition_method": "spin-coating",
  "ETL_deposition_solution_concentration": "10 mg/ml",
  "ETL_deposition_solvents_compound": "deionized water",
  "ETL_deposition_synthesis_atmosphere": "ambient air",
  "ETL_deposition_synthesis_atmosphere_pressure": "Null",
  "ETL_deposition_synthesis_atmosphere_relative_humidity": "Null",
  "ETL_deposition_spin_coating_speed": "1500 rpm",
  "ETL_deposition_spin_coating_time": "30 s",
  "ETL_deposition_thermal_annealing_temperature": "150 °C",
  "ETL_deposition_thermal_annealing_time": "10 min",
  "Perovskite_dimension": "Null",
  "Perovskite_thickness": "~700 nm",
  "Perovskite_composition_long_form": "FAPbI 3",
  "Perovskite_additive_compound": "15 mol% MACl",
  "Perovskite_additive_concentration": "Null",
  "Perovskite_bandgap": "1.52 eV",
  "Perovskite_deposition_method": "spin-coating",
  "Perovskite_deposition_sequential_spin_coating": "Null",
  "Perovskite_deposition_spin_coating_antisolvent": "chlorobenzene",
  "Perovskite_deposition_reaction_solutions_compounds": "PbI 2, FAI",
  "Perovskite_deposition_reaction_solutions_concentrations": "2.0 M",
  "Perovskite_deposition_final_solutions_concentration_before_deposition": "Null",
  "Perovskite_deposition_solvents_compound": "DMF, DMSO",
  "Perovskite_deposition_solvents_mixing_ratio": "4:1",
  "Perovskite_deposition_synthesis_atmosphere": "ambient air",
  "Perovskite_deposition_synthesis_atmosphere_pressure": "Null",
  "Perovskite_deposition_synthesis_atmosphere_relative_humidity": "Null",
  "Perovskite_deposition_spin_coating_speed": "8000 rpm",
  "Perovskite_deposition_spin_coating_time": "30 s",
  "Perovskite_deposition_thermal_annealing_atmosphere": "ambient air",
  "Perovskite_deposition_thermal_annealing_temperature": "150 °C",
  "Perovskite_deposition_thermal_annealing_time": "5 min",
  "Perovskite_surface_treatment_material": "PEACl",
  "Perovskite_surface_treatment_method": "spin-coating",
  "Perovskite_surface_treatment_solution_concentration": "1 mg/ml",
  "Perovskite_surface_treatment_solvents_compound": "Null",
  "Perovskite_surface_treatment_synthesis_atmosphere": "Null",
  "Perovskite_surface_treatment_synthesis_atmosphere_pressure": "Null",
  "Perovskite_surface_treatment_synthesis_atmosphere_relative_humidity": "Null",
  "Perovskite_surface_treatment_deposition_spin_coating_speed": "5000 rpm",
  "Perovskite_surface_treatment_deposition_spin_coating_time": "20 s",
  "Perovskite_surface_treatment_deposition_thermal_annealing_temperature": "100 °C",
  "Perovskite_surface_treatment_deposition_thermal_annealing_time": "10 min",
  "HTL_thickness": "Null",
  "HTL_stack_sequence": "Null",
  "HTL_additive_compound": "Null",
  "HTL_additive_concentration": "Null",
  "HTL_deposition_method": "spin-coating",
  "HTL_deposition_solution_concentration": "Null",
  "HTL_deposition_solvents_compound": "Null",
  "HTL_deposition_synthesis_atmosphere": "Null",
  "HTL_deposition_synthesis_atmosphere_pressure": "Null",
  "HTL_deposition_synthesis_atmosphere_relative_humidity": "Null",
  "HTL_deposition_spin_coating_speed": "4000 rpm",
  "HTL_deposition_spin_coating_time": "30 s",
  "HTL_deposition_thermal_annealing_temperature": "Null",
  "HTL_deposition_thermal_annealing_time": "Null",
  "Backcontact_thickness": "150 nm",
  "Beckcontact_deposition_method": "thermal evaporation",
  "Backcontact_deposition_atmosphere_pressure": "Null",
  "Encapsulation_method": "thermal evaporation",
  "Encapsulation_atmosphere": "Null",
  "JV_measured_device_matching": "0.1 cm2",
  "JV_measured_reverse_scan_Voc": "1.16 V",
  "JV_measured_reverse_scan_Jsc": "26.15 mA/cm2",
  "JV_measured_reverse_scan_FF": "84.1%",
  "JV_measured_reverse_scan_PCE": "25.5%",
  "JV_measured_forward_scan_Voc": "1.16 V",
  "JV_measured_forward_scan_Jsc": "26.08 mA/cm2",
  "JV_measured_forward_scan_FF": "82.54%",
  "JV_measured_forward_scan_PCE": "24.88%",
  "JV_measured_light_spectra": "AM 1.5G",
  "JV_measured_light_spectra_intensity": "100 mW/cm2",
  "JV_measured_scan_speed": "Null",
  "JV_measured_scan_delay_time": "Null",
  "JV_certified_PCE": "25.2%",
  "Stabilized_measured_PCE": "85.4%",
  "Stabilized_certified_PCE": "Null",
  "Stability_test_device_matching": "0.1 cm2",
  "Stability_test_temperature": "50 °C",
  "Stability_test_atmosphere": "nitrogen",
  "Stability_test_light_spectra": "AM 1.5G",
  "Stability_test_light_intensity": "1 sun",
  "Stability_test_relative_humidity": "Null",
  "Stability_PCE_after_time": "1000 hours",
  "Stability_PCE_after_time_value": "85.4%"
}

File: dataset/2021-2025/10.1126_science.adj8858/Device_BestPCE_grok_10.1126_science.adj8858.json
{
  "Ref_DOI": "10.1126/science.adj8858",
  "Ref_journal": "Science",
  "Ref_publication_year": "2023",
  "Ref_title": "Homogenized NiO x nanoparticles for improved hole transport in inverted perovskite solar cells",
  "Cell_architecture": "PIN",
  "Cell_stack_sequence": "FTO/NiO x/Me-4PACz/FAPbI3/PCBM/SnO2/Cu",
  "Cell_area_measured": "0.074 cm2",
  "ETL_thickness": "Null/PCBM: Null/SnO2: Null",
  "ETL_stack_sequence": "PCBM/SnO2",
  "ETL_additive_compound": "Null",
  "ETL_additive_concentration": "Null",
  "ETL_deposition_method": "Spin-coating/Atomic Layer Deposition",
  "ETL_deposition_solution_concentration": "PCBM: 15 mg/mL/SnO2: Null",
  "ETL_deposition_solvents_compound": "PCBM: Null/SnO2: Null",
  "ETL_deposition_synthesis_atmosphere": "Ambient Air",
  "ETL_deposition_synthesis_atmosphere_pressure": "1 atm",
  "ETL_deposition_synthesis_atmosphere_relative_humidity": "Null",
  "ETL_deposition_spin_coating_speed": "PCBM: 4000 rpm/SnO2: Null",
  "ETL_deposition_spin_coating_time": "PCBM: 30 s/SnO2: Null",
  "ETL_deposition_thermal_annealing_temperature": "PCBM: Null/SnO2: Null",
  "ETL_deposition_thermal_annealing_time": "PCBM: Null/SnO2: Null",
  "Perovskite_dimension": "3D",
  "Perovskite_thickness": "700 nm",
  "Perovskite_composition_long_form": "FAPbI3",
  "Perovskite_additive_compound": "MACl",
  "Perovskite_additive_concentration": "15 mol%",
  "Perovskite_bandgap": "1.52 eV",
  "Perovskite_deposition_method": "Spin-coating",
  "Perovskite_deposition_sequential_spin_coating": "False",
  "Perovskite_deposition_spin_coating_antisolvent": "Chlorobenzene",
  "Perovskite_deposition_reaction_solutions_compounds": "PbI2; FAI",
  "Perovskite_deposition_reaction_solutions_concentrations": "2.0 M; 2.0 M",
  "Perovskite_deposition_final_solutions_concentration_before_deposition": "2.0 M",
  "Perovskite_deposition_solvents_compound": "DMF; DMSO",
  "Perovskite_deposition_solvents_mixing_ratio": "4:1",
  "Perovskite_deposition_synthesis_atmosphere": "Ambient Air",
  "Perovskite_deposition_synthesis_atmosphere_pressure": "1 atm",
  "Perovskite_deposition_synthesis_atmosphere_relative_humidity": "Null",
  "Perovskite_deposition_spin_coating_speed": "8000 rpm",
  "Perovskite_deposition_spin_coating_time": "30 s",
  "Perovskite_deposition_thermal_annealing_atmosphere": "Ambient Air",
  "Perovskite_deposition_thermal_annealing_temperature": "150 °C; 100 °C",
  "Perovskite_deposition_thermal_annealing_time": "5 min; 10 min",
  "Perovskite_surface_treatment_material": "PEACl",
  "Perovskite_surface_treatment_method": "Spin-coating",
  "Perovskite_surface_treatment_solution_concentration": "1 mg/mL",
  "Perovskite_surface_treatment_solvents_compound": "Null",
  "Perovskite_surface_treatment_synthesis_atmosphere": "Ambient Air",
  "Perovskite_surface_treatment_synthesis_atmosphere_pressure": "1 atm",
  "Perovskite_surface_treatment_synthesis_atmosphere_relative_humidity": "Null",
  "Perovskite_surface_treatment_deposition_spin_coating_speed": "5000 rpm",
  "Perovskite_surface_treatment_deposition_spin_coating_time": "20 s",
  "Perovskite_surface_treatment_deposition_thermal_annealing_temperature": "100 °C",
  "Perovskite_surface_treatment_deposition_thermal_annealing_time": "10 min",
  "HTL_thickness": "NiO x: Null/Me-4PACz: Null",
  "HTL_stack_sequence": "NiO x/Me-4PACz",
  "HTL_additive_compound": "H2O2 for NiO x",
  "HTL_additive_concentration": "40 mol% for NiO x",
  "HTL_deposition_method": "Spin-coating/Spin-coating",
  "HTL_deposition_solution_concentration": "NiO x: 10 mg/mL/Me-4PACz: 0.5 mg/mL",
  "HTL_deposition_solvents_compound": "NiO x: Deionized Water/Me-4PACz: Null",
  "HTL_deposition_synthesis_atmosphere": "Ambient Air",
  "HTL_deposition_synthesis_atmosphere_pressure": "1 atm",
  "HTL_deposition_synthesis_atmosphere_relative_humidity": "Null",
  "HTL_deposition_spin_coating_speed": "NiO x: 1500 rpm/Me-4PACz: 4000 rpm",
  "HTL_deposition_spin_coating_time": "NiO x: 30 s/Me-4PACz: 30 s",
  "HTL_deposition_thermal_annealing_temperature": "NiO x: 150 °C/Me-4PACz: Null",
  "HTL_deposition_thermal_annealing_time": "NiO x: 10 min/Me-4PACz: Null",
  "Backcontact_thickness": "150 nm",
  "Beckcontact_deposition_method": "Thermal Evaporation",
  "Backcontact_deposition_atmosphere_pressure": "Null",
  "Encapsulation_method": "Null",
  "Encapsulation_atmosphere": "Null",
  "JV_measured_device_matching": "True",
  "JV_measured_reverse_scan_Voc": "1.16 V",
  "JV_measured_reverse_scan_Jsc": "26.26 mA/cm2",
  "JV_measured_reverse_scan_FF": "82.65 %",
  "JV_measured_reverse_scan_PCE": "25.14 %",
  "JV_measured_forward_scan_Voc": "1.16 V",
  "JV_measured_forward_scan_Jsc": "26.08 mA/cm2",
  "JV_measured_forward_scan_FF": "82.54 %",
  "JV_measured_forward_scan_PCE": "24.88 %",
  "JV_measured_light_spectra": "AM1.5G",
  "JV_measured_light_spectra_intensity": "100 mW/cm2",
  "JV_measured_scan_speed": "Null",
  "JV_measured_scan_delay_time": "Null",
  "JV_certified_PCE": "25.2 %",
  "Stabilized_measured_PCE": "Null",
  "Stabilized_certified_PCE": "25.2 %",
  "Stability_test_device_matching": "False",
  "Stability_test_temperature": "Null",
  "Stability_test_atmosphere": "Null",
  "Stability_test_light_spectra": "Null",
  "Stability_test_light_intensity": "Null",
  "Stability_test_relative_humidity": "Null",
  "Stability_PCE_after_time": "Null",
  "Stability_PCE_after_time_value": "Null"
}

File: dataset/2021-2025/10.1126_science.adj8858/Device_BestPCE_o3_10.1126_science.adj8858.json
{
  "Ref_DOI": "10.1126/science.adj8858",
  "Ref_journal": "Science",
  "Ref_publication_year": "2023",
  "Ref_title": "Homogenized NiOx nanoparticles for improved hole transport in inverted perovskite solar cells",
  "Cell_architecture": "PIN",
  "Cell_stack_sequence": "Glass/FTO/NiOx/Me-4PACz/FAPbI3/PCBM/SnO2/Cu",
  "Cell_area_measured": "0.0736 cm2",
  "ETL_thickness": "Null",
  "ETL_stack_sequence": "PCBM/SnO2",
  "ETL_additive_compound": "Null",
  "ETL_additive_concentration": "Null",
  "ETL_deposition_method": "Spin-coating/ALD",
  "ETL_deposition_solution_concentration": "15 mg/mL/Null",
  "ETL_deposition_solvents_compound": "Null/Null",
  "ETL_deposition_synthesis_atmosphere": "Null/Null",
  "ETL_deposition_synthesis_atmosphere_pressure": "Null",
  "ETL_deposition_synthesis_atmosphere_relative_humidity": "Null",
  "ETL_deposition_spin_coating_speed": "4000 rpm/Null",
  "ETL_deposition_spin_coating_time": "30 s/Null",
  "ETL_deposition_thermal_annealing_temperature": "Null",
  "ETL_deposition_thermal_annealing_time": "Null",
  "Perovskite_dimension": "3D",
  "Perovskite_thickness": "700 nm",
  "Perovskite_composition_long_form": "FAPbI3",
  "Perovskite_additive_compound": "MACl",
  "Perovskite_additive_concentration": "15 mol%",
  "Perovskite_bandgap": "1.52 eV",
  "Perovskite_deposition_method": "Spin-coating",
  "Perovskite_deposition_sequential_spin_coating": "False",
  "Perovskite_deposition_spin_coating_antisolvent": "Chlorobenzene",
  "Perovskite_deposition_reaction_solutions_compounds": "PbI2; FAI; MACl",
  "Perovskite_deposition_reaction_solutions_concentrations": "2.0 M; 15 mol%",
  "Perovskite_deposition_final_solutions_concentration_before_deposition": "2.0 M",
  "Perovskite_deposition_solvents_compound": "DMF; DMSO",
  "Perovskite_deposition_solvents_mixing_ratio": "4:1",
  "Perovskite_deposition_synthesis_atmosphere": "Air",
  "Perovskite_deposition_synthesis_atmosphere_pressure": "1 atm",
  "Perovskite_deposition_synthesis_atmosphere_relative_humidity": "Null",
  "Perovskite_deposition_spin_coating_speed": "8000 rpm",
  "Perovskite_deposition_spin_coating_time": "30 s",
  "Perovskite_deposition_thermal_annealing_atmosphere": "Air",
  "Perovskite_deposition_thermal_annealing_temperature": "150 °C; 100 °C",
  "Perovskite_deposition_thermal_annealing_time": "5 min; 10 min",
  "Perovskite_surface_treatment_material": "PEACl",
  "Perovskite_surface_treatment_method": "Spin-coating",
  "Perovskite_surface_treatment_solution_concentration": "1 mg/mL",
  "Perovskite_surface_treatment_solvents_compound": "Null",
  "Perovskite_surface_treatment_synthesis_atmosphere": "Air",
  "Perovskite_surface_treatment_synthesis_atmosphere_pressure": "1 atm",
  "Perovskite_surface_treatment_synthesis_atmosphere_relative_humidity": "Null",
  "Perovskite_surface_treatment_deposition_spin_coating_speed": "5000 rpm",
  "Perovskite_surface_treatment_deposition_spin_coating_time": "20 s",
  "Perovskite_surface_treatment_deposition_thermal_annealing_temperature": "100 °C",
  "Perovskite_surface_treatment_deposition_thermal_annealing_time": "10 min",
  "HTL_thickness": "Null",
  "HTL_stack_sequence": "NiOx/Me-4PACz",
  "HTL_additive_compound": "H2O2",
  "HTL_additive_concentration": "40 mol%",
  "HTL_deposition_method": "Spin-coating/Spin-coating",
  "HTL_deposition_solution_concentration": "10 mg/mL/0.5 mg/mL",
  "HTL_deposition_solvents_compound": "Water/Null",
  "HTL_deposition_synthesis_atmosphere": "Air/Air",
  "HTL_deposition_synthesis_atmosphere_pressure": "1 atm/1 atm",
  "HTL_deposition_synthesis_atmosphere_relative_humidity": "Null",
  "HTL_deposition_spin_coating_speed": "1500 rpm/4000 rpm",
  "HTL_deposition_spin_coating_time": "30 s/30 s",
  "HTL_deposition_thermal_annealing_temperature": "150 °C/Null",
  "HTL_deposition_thermal_annealing_time": "10 min/Null",
  "Backcontact_thickness": "150 nm",
  "Beckcontact_deposition_method": "Thermal evaporation",
  "Backcontact_deposition_atmosphere_pressure": "Null",
  "Encapsulation_method": "Null",
  "Encapsulation_atmosphere": "Null",
  "JV_measured_device_matching": "True",
  "JV_measured_reverse_scan_Voc": "1.16 V",
  "JV_measured_reverse_scan_Jsc": "26.26 mA/cm2",
  "JV_measured_reverse_scan_FF": "82.65 %",
  "JV_measured_reverse_scan_PCE": "25.14 %",
  "JV_measured_forward_scan_Voc": "1.16 V",
  "JV_measured_forward_scan_Jsc": "26.08 mA/cm2",
  "JV_measured_forward_scan_FF": "82.54 %",
  "JV_measured_forward_scan_PCE": "24.88 %",
  "JV_measured_light_spectra": "AM1.5G",
  "JV_measured_light_spectra_intensity": "100 mW/cm2",
  "JV_measured_scan_speed": "Null",
  "JV_measured_scan_delay_time": "Null",
  "JV_certified_PCE": "25.2 %",
  "Stabilized_measured_PCE": "24.14 %",
  "Stabilized_certified_PCE": "25.2 %",
  "Stability_test_device_matching": "False",
  "Stability_test_temperature": "Null",
  "Stability_test_atmosphere": "Null",
  "Stability_test_light_spectra": "Null",
  "Stability_test_light_intensity": "Null",
  "Stability_test_relative_humidity": "Null",
  "Stability_PCE_after_time": "Null",
  "Stability_PCE_after_time_value": "Null"
}

File: dataset/2021-2025/10.1126_science.adj8858/Device_BestPCE_o4_mini_10.1126_science.adj8858.json
{
  "Ref_DOI": "10.1126/science.adj8858",
  "Ref_journal": "Science",
  "Ref_publication_year": "2023",
  "Ref_title": "Homogenized NiOx nanoparticles for improved hole transport in inverted perovskite solar cells",
  "Cell_architecture": "PIN",
  "Cell_stack_sequence": "glass/FTO/NiOx/Me-4PACz/FAPbI3/PCBM/SnO2/Cu",
  "Cell_area_measured": "0.07356 cm2",
  "ETL_thickness": "Null",
  "ETL_stack_sequence": "Null",
  "ETL_additive_compound": "Null",
  "ETL_additive_concentration": "Null",
  "ETL_deposition_method": "Atomic layer deposition",
  "ETL_deposition_solution_concentration": "Null",
  "ETL_deposition_solvents_compound": "Null",
  "ETL_deposition_synthesis_atmosphere": "Null",
  "ETL_deposition_synthesis_atmosphere_pressure": "Null",
  "ETL_deposition_synthesis_atmosphere_relative_humidity": "Null",
  "ETL_deposition_spin_coating_speed": "Null",
  "ETL_deposition_spin_coating_time": "Null",
  "ETL_deposition_thermal_annealing_temperature": "Null",
  "ETL_deposition_thermal_annealing_time": "Null",
  "Perovskite_dimension": "3D",
  "Perovskite_thickness": "700 nm",
  "Perovskite_composition_long_form": "FAPbI3",
  "Perovskite_additive_compound": "MACl",
  "Perovskite_additive_concentration": "15 mol%",
  "Perovskite_bandgap": "1.52 eV",
  "Perovskite_deposition_method": "Spin-coating",
  "Perovskite_deposition_sequential_spin_coating": "False",
  "Perovskite_deposition_spin_coating_antisolvent": "Chlorobenzene",
  "Perovskite_deposition_reaction_solutions_compounds": "PbI2:FAI",
  "Perovskite_deposition_reaction_solutions_concentrations": "2.0 M",
  "Perovskite_deposition_final_solutions_concentration_before_deposition": "Null",
  "Perovskite_deposition_solvents_compound": "DMF;DMSO",
  "Perovskite_deposition_solvents_mixing_ratio": "4:1",
  "Perovskite_deposition_synthesis_atmosphere": "Ambient air",
  "Perovskite_deposition_synthesis_atmosphere_pressure": "1 atm",
  "Perovskite_deposition_synthesis_atmosphere_relative_humidity": "Null",
  "Perovskite_deposition_spin_coating_speed": "8000 rpm",
  "Perovskite_deposition_spin_coating_time": "30 s",
  "Perovskite_deposition_thermal_annealing_atmosphere": "Ambient air",
  "Perovskite_deposition_thermal_annealing_temperature": "150 °C;100 °C",
  "Perovskite_deposition_thermal_annealing_time": "5 min;10 min",
  "Perovskite_surface_treatment_material": "PEACl",
  "Perovskite_surface_treatment_method": "Spin-coating",
  "Perovskite_surface_treatment_solution_concentration": "1.0 mg/mL",
  "Perovskite_surface_treatment_solvents_compound": "Null",
  "Perovskite_surface_treatment_synthesis_atmosphere": "Ambient air",
  "Perovskite_surface_treatment_synthesis_atmosphere_pressure": "1 atm",
  "Perovskite_surface_treatment_synthesis_atmosphere_relative_humidity": "Null",
  "Perovskite_surface_treatment_deposition_spin_coating_speed": "5000 rpm",
  "Perovskite_surface_treatment_deposition_spin_coating_time": "20 s",
  "Perovskite_surface_treatment_deposition_thermal_annealing_temperature": "100 °C",
  "Perovskite_surface_treatment_deposition_thermal_annealing_time": "10 min",
  "HTL_thickness": "Null",
  "HTL_stack_sequence": "NiOx/Me-4PACz",
  "HTL_additive_compound": "H2O2",
  "HTL_additive_concentration": "40 mol%",
  "HTL_deposition_method": "Spin-coating",
  "HTL_deposition_solution_concentration": "10 mg/mL;0.5 mg/mL",
  "HTL_deposition_solvents_compound": "Water;Null",
  "HTL_deposition_synthesis_atmosphere": "Ambient air",
  "HTL_deposition_synthesis_atmosphere_pressure": "1 atm",
  "HTL_deposition_synthesis_atmosphere_relative_humidity": "Null",
  "HTL_deposition_spin_coating_speed": "1500 rpm;4000 rpm",
  "HTL_deposition_spin_coating_time": "30 s;30 s",
  "HTL_deposition_thermal_annealing_temperature": "150 °C;Null",
  "HTL_deposition_thermal_annealing_time": "10 min;Null",
  "Backcontact_thickness": "150 nm",
  "Beckcontact_deposition_method": "Thermal evaporation",
  "Backcontact_deposition_atmosphere_pressure": "Null",
  "Encapsulation_method": "MgF2 anti-reflection layer",
  "Encapsulation_atmosphere": "Null",
  "JV_measured_device_matching": "True",
  "JV_measured_reverse_scan_Voc": "1.16 V",
  "JV_measured_reverse_scan_Jsc": "26.15 mA/cm2",
  "JV_measured_reverse_scan_FF": "84.13 %",
  "JV_measured_reverse_scan_PCE": "25.56 %",
  "JV_measured_forward_scan_Voc": "1.16 V",
  "JV_measured_forward_scan_Jsc": "26.08 mA/cm2",
  "JV_measured_forward_scan_FF": "82.54 %",
  "JV_measured_forward_scan_PCE": "24.88 %",
  "JV_measured_light_spectra": "AM1.5G",
  "JV_measured_light_spectra_intensity": "100 mW/cm2",
  "JV_measured_scan_speed": "Null",
  "JV_measured_scan_delay_time": "Null",
  "JV_certified_PCE": "25.2 %",
  "Stabilized_measured_PCE": "Null",
  "Stabilized_certified_PCE": "Null",
  "Stability_test_device_matching": "True",
  "Stability_test_temperature": "50 °C",
  "Stability_test_atmosphere": "Nitrogen",
  "Stability_test_light_spectra": "1 sun",
  "Stability_test_light_intensity": "100 mW/cm2",
  "Stability_test_relative_humidity": "Null",
  "Stability_PCE_after_time": "1000 hours",
  "Stability_PCE_after_time_value": "85.4 %"
}

File: dataset/2021-2025/10.1126_science.adj9602/Device_BestPCE_10.1126_science.adj9602.json
{
    "Ref_DOI": "10.1126/science.adj9602",
    "Ref_journal": "Science",
    "Ref_publication_year": "2024",
    "Ref_title": "Reinforcing self-assembly of hole transport molecules for stable inverted perovskite solar cells",
    "Cell_architecture": "PIN",
    "Cell_stack_sequence": "ITO/MeO-2PACz/perovskite/PEAI/C60/ZnO/Au",
    "Cell_area_measured": "0.08 cm2",
    "ETL_thickness": "30 nm",
    "ETL_stack_sequence": "C60/ZnO",
    "ETL_additive_compound": "Null",
    "ETL_additive_concentration": "Null",
    "ETL_deposition_method": "Thermal evaporation/Spin-coating",
    "ETL_deposition_solution_concentration": "Null",
    "ETL_deposition_solvents_compound": "Null",
    "ETL_deposition_synthesis_atmosphere": "N2",
    "ETL_deposition_synthesis_atmosphere_pressure": "Null",
    "ETL_deposition_synthesis_atmosphere_relative_humidity": "Null",
    "ETL_deposition_spin_coating_speed": "4000 rpm",
    "ETL_deposition_spin_coating_time": "30 s",
    "ETL_deposition_thermal_annealing_temperature": "Null",
    "ETL_deposition_thermal_annealing_time": "Null",
    "Perovskite_dimension": "3D",
    "Perovskite_thickness": "600 nm",
    "Perovskite_composition_long_form": "Cs0.05(FA0.95MA0.05)0.95Pb(I0.95Br0.05)3",
    "Perovskite_additive_compound": "MACl",
    "Perovskite_additive_concentration": "20%",
    "Perovskite_bandgap": "1.55 eV",
    "Perovskite_deposition_method": "Spin-coating",
    "Perovskite_deposition_sequential_spin_coating": "False",
    "Perovskite_deposition_spin_coating_antisolvent": "Chlorobenzene",
    "Perovskite_deposition_reaction_solutions_compounds": "PbI2;PbBr2;FAI;MABr;CsI",
    "Perovskite_deposition_reaction_solutions_concentrations": "Null",
    "Perovskite_deposition_final_solutions_concentration_before_deposition": "1.4 M",
    "Perovskite_deposition_solvents_compound": "DMF;DMSO",
    "Perovskite_deposition_solvents_mixing_ratio": "4:1",
    "Perovskite_deposition_synthesis_atmosphere": "N2",
    "Perovskite_deposition_synthesis_atmosphere_pressure": "Null",
    "Perovskite_deposition_synthesis_atmosphere_relative_humidity": "Null",
    "Perovskite_deposition_spin_coating_speed": "1000 rpm;5000 rpm",
    "Perovskite_deposition_spin_coating_time": "10 s;40 s",
    "Perovskite_deposition_thermal_annealing_atmosphere": "N2",
    "Perovskite_deposition_thermal_annealing_temperature": "100 °C",
    "Perovskite_deposition_thermal_annealing_time": "30 min",
    "Perovskite_surface_treatment_material": "PEAI",
    "Perovskite_surface_treatment_method": "Spin-coating",
    "Perovskite_surface_treatment_solution_concentration": "4 mg/mL",
    "Perovskite_surface_treatment_solvents_compound": "IPA",
    "Perovskite_surface_treatment_synthesis_atmosphere": "N2",
    "Perovskite_surface_treatment_synthesis_atmosphere_pressure": "Null",
    "Perovskite_surface_treatment_synthesis_atmosphere_relative_humidity": "Null",
    "Perovskite_surface_treatment_deposition_spin_coating_speed": "5000 rpm",
    "Perovskite_surface_treatment_deposition_spin_coating_time": "30 s",
    "Perovskite_surface_treatment_deposition_thermal_annealing_temperature": "Null",
    "Perovskite_surface_treatment_deposition_thermal_annealing_time": "Null",
    "HTL_thickness": "Null",
    "HTL_stack_sequence": "MeO-2PACz",
    "HTL_additive_compound": "Null",
    "HTL_additive_concentration": "Null",
    "HTL_deposition_method": "Spin-Coating",
    "HTL_deposition_solution_concentration": "1 mmol/mL",
    "HTL_deposition_solvents_compound": "Ethanol",
    "HTL_deposition_synthesis_atmosphere": "N2",
    "HTL_deposition_synthesis_atmosphere_pressure": "Null",
    "HTL_deposition_synthesis_atmosphere_relative_humidity": "Null",
    "HTL_deposition_spin_coating_speed": "3000 rpm",
    "HTL_deposition_spin_coating_time": "30 s",
    "HTL_deposition_thermal_annealing_temperature": "100 °C",
    "HTL_deposition_thermal_annealing_time": "10 min",
    "Backcontact_thickness": "100 nm",
    "Beckcontact_deposition_method": "Thermal evaporation",
    "Backcontact_deposition_atmosphere_pressure": "<1×10-4 Pa",
    "Encapsulation_method": "UV adhesive",
    "Encapsulation_atmosphere": "N2",
    "JV_measured_device_matching": "True",
    "JV_measured_reverse_scan_Voc": "1.14 V",
    "JV_measured_reverse_scan_Jsc": "25.0 mA/cm2",
    "JV_measured_reverse_scan_FF": "84.0%",
    "JV_measured_reverse_scan_PCE": "24.0%",
    "JV_measured_forward_scan_Voc": "Null",
    "JV_measured_forward_scan_Jsc": "Null",
    "JV_measured_forward_scan_FF": "Null",
    "JV_measured_forward_scan_PCE": "Null",
    "JV_measured_light_spectra": "AM1.5G",
    "JV_measured_light_spectra_intensity": "100 mW/cm2",
    "JV_measured_scan_speed": "Null",
    "JV_measured_scan_delay_time": "200 ms",
    "JV_certified_PCE": "24.6%",
    "Stabilized_measured_PCE": "Null",
    "Stabilized_certified_PCE": "Null",
    "Stability_test_device_matching": "True",
    "Stability_test_temperature": "85 °C",
    "Stability_test_atmosphere": "N2",
    "Stability_test_light_spectra": "AM1.5G",
    "Stability_test_light_intensity": "100 mW/cm2",
    "Stability_test_relative_humidity": "85%",
    "Stability_PCE_after_time": "1000 hours",
    "Stability_PCE_after_time_value": "98.9%"
}

File: dataset/2021-2025/10.1126_science.adj9602/Device_BestPCE_Gemini_1.5_pro_10.1126_science.adj9602.json
{
  "Ref_DOI": "10.1126/science.adj9602",
  "Ref_journal": "Science",
  "Ref_publication_year": "2024",
  "Ref_title": "Reinforcing self-assembly of hole transport molecules for stable inverted perovskite solar cells",
  "Cell_architecture": "PIN",
  "Cell_stack_sequence": "ITO/ALD ITO/DC-TMPS/Cs0.05(FA0.95MA0.05)0.95Pb(I0.95Br0.05)3/PEAI/C60/ZnO/Au",
  "Cell_area_measured": "0.08 cm2",
  "ETL_thickness": "30 nm/ZnO",
  "ETL_stack_sequence": "C60/ZnO",
  "ETL_additive_compound": "Null",
  "ETL_additive_concentration": "Null",
  "ETL_deposition_method": "Thermal evaporation/Spin-coating",
  "ETL_deposition_solution_concentration": "Null/ZnO nanoparticle ink solution (2.5 wt.%) diluted with isopropanol (1:2)",
  "ETL_deposition_solvents_compound": "Null/Isopropanol",
  "ETL_deposition_synthesis_atmosphere": "N2/N2",
  "ETL_deposition_synthesis_atmosphere_pressure": "<1×10-4 Pa/<1×10-4 Pa",
  "ETL_deposition_synthesis_atmosphere_relative_humidity": "Null/Null",
  "ETL_deposition_spin_coating_speed": "Null/4000 rpm",
  "ETL_deposition_spin_coating_time": "Null/30 s",
  "ETL_deposition_thermal_annealing_temperature": "Null/Null",
  "ETL_deposition_thermal_annealing_time": "Null/Null",
  "Perovskite_dimension": "3D",
  "Perovskite_thickness": "600 nm",
  "Perovskite_composition_long_form": "Cs0.05(FA0.95MA0.05)0.95Pb(I0.95Br0.05)3",
  "Perovskite_additive_compound": "MACl",
  "Perovskite_additive_concentration": "20 mol%",
  "Perovskite_bandgap": "1.55 eV",
  "Perovskite_deposition_method": "Spin-coating",
  "Perovskite_deposition_sequential_spin_coating": false,
  "Perovskite_deposition_spin_coating_antisolvent": "Chlorobenzene",
  "Perovskite_deposition_reaction_solutions_compounds": "PbI2;PbBr2;FAI;MABr;CsI;MACl",
  "Perovskite_deposition_reaction_solutions_concentrations": "1.4 M",
  "Perovskite_deposition_final_solutions_concentration_before_deposition": "1.4 M",
  "Perovskite_deposition_solvents_compound": "DMF;DMSO",
  "Perovskite_deposition_solvents_mixing_ratio": "4:1",
  "Perovskite_deposition_synthesis_atmosphere": "N2",
  "Perovskite_deposition_synthesis_atmosphere_pressure": "<1×10-4 Pa",
  "Perovskite_deposition_synthesis_atmosphere_relative_humidity": "Null",
  "Perovskite_deposition_spin_coating_speed": "1000 rpm; 5000 rpm",
  "Perovskite_deposition_spin_coating_time": "10 s; 40 s",
  "Perovskite_deposition_thermal_annealing_atmosphere": "N2",
  "Perovskite_deposition_thermal_annealing_temperature": "100 °C",
  "Perovskite_deposition_thermal_annealing_time": "30 min",
  "Perovskite_surface_treatment_material": "PEAI",
  "Perovskite_surface_treatment_method": "Spin-coating",
  "Perovskite_surface_treatment_solution_concentration": "4 mg/mL",
  "Perovskite_surface_treatment_solvents_compound": "IPA",
  "Perovskite_surface_treatment_synthesis_atmosphere": "N2",
  "Perovskite_surface_treatment_synthesis_atmosphere_pressure": "<1×10-4 Pa",
  "Perovskite_surface_treatment_synthesis_atmosphere_relative_humidity": "Null",
  "Perovskite_surface_treatment_deposition_spin_coating_speed": "5000 rpm",
  "Perovskite_surface_treatment_deposition_spin_coating_time": "30 s",
  "Perovskite_surface_treatment_deposition_thermal_annealing_temperature": "Null",
  "Perovskite_surface_treatment_deposition_thermal_annealing_time": "Null",
  "HTL_thickness": "Null",
  "HTL_stack_sequence": "DC-TMPS",
  "HTL_additive_compound": "Null",
  "HTL_additive_concentration": "Null",
  "HTL_deposition_method": "Spin-coating",
  "HTL_deposition_solution_concentration": "1 mmol/mL",
  "HTL_deposition_solvents_compound": "DMF",
  "HTL_deposition_synthesis_atmosphere": "N2",
  "HTL_deposition_synthesis_atmosphere_pressure": "<1×10-4 Pa",
  "HTL_deposition_synthesis_atmosphere_relative_humidity": "Null",
  "HTL_deposition_spin_coating_speed": "3000 rpm",
  "HTL_deposition_spin_coating_time": "30 s",
  "HTL_deposition_thermal_annealing_temperature": "100 ℃",
  "HTL_deposition_thermal_annealing_time": "10 min",
  "Backcontact_thickness": "100 nm",
  "Beckcontact_deposition_method": "Thermal evaporation",
  "Backcontact_deposition_atmosphere_pressure": "<1×10-4 Pa",
  "Encapsulation_method": "UV-curable adhesive",
  "Encapsulation_atmosphere": "Nitrogen",
  "JV_measured_device_matching": true,
  "JV_measured_reverse_scan_Voc": "1.18 V",
  "JV_measured_reverse_scan_Jsc": "25.1 mA/cm2",
  "JV_measured_reverse_scan_FF": "84.1 %",
  "JV_measured_reverse_scan_PCE": "24.8 %",
  "JV_measured_forward_scan_Voc": "Null",
  "JV_measured_forward_scan_Jsc": "Null",
  "JV_measured_forward_scan_FF": "Null",
  "JV_measured_forward_scan_PCE": "Null",
  "JV_measured_light_spectra": "AM1.5G",
  "JV_measured_light_spectra_intensity": "100 mW/cm2",
  "JV_measured_scan_speed": "Null",
  "JV_measured_scan_delay_time": "200 ms",
  "JV_certified_PCE": "24.6 %",
  "Stabilized_measured_PCE": "Null",
  "Stabilized_certified_PCE": "Null",
  "Stability_test_device_matching": true,
  "Stability_test_temperature": "85 °C",
  "Stability_test_atmosphere": "Air",
  "Stability_test_light_spectra": "AM1.5G",
  "Stability_test_light_intensity": "100 mW/cm2",
  "Stability_test_relative_humidity": "85%",
  "Stability_PCE_after_time": "1000 hours",
  "Stability_PCE_after_time_value": "98.9%"
}
