Repository: jiayijdong/PSCbench

# PSCbench


**PSCbench** is a novel benchmark for materials science research-level scientific
dataset curation sourced from published journals. The benchmark is designed to evaluate the complex classification capabilities,
strong domain knowledge, and advanced calculation skills of LLMs.

## Data


The PSCbench dataset is under dataset folder in json file format. Each file is list of dictionary and can be extracted using following scripts.
Each file stands for one published journal, which is fully elaborated in the paper. 

```
with open("./dataset/retroactive/{}.json".format(subject), encoding='utf-8') as json_file:
    problems=json.load(json_file)
```

File: dataset/2021-2025/10.1126_science.adj9602/Device_BestPCE_Gemini_2.0_Flash_10.1126_science.adj9602.json
{
  "Ref_DOI": "10.1126/science.adj9602",
  "Ref_journal": "Science",
  "Ref_publication_year": "2024",
  "Ref_title": "Reinforcing self-assembly of hole transport molecules for stable inverted perovskite solar cells",
  "Cell_architecture": "NIP",
  "Cell_stack_sequence": "ITO/MeO-2PACz or DC-TMPS/perovskite/PEAI/C60/ZnO/Au",
  "Cell_area_measured": "0.08 squared cm",
  "ETL_thickness": "30",
  "ETL_stack_sequence": "ZnO",
  "ETL_additive_compound": "Null",
  "ETL_additive_concentration": "Null",
  "ETL_deposition_method": "Spin-coating",
  "ETL_deposition_solution_concentration": "ZnO nanoparticles diluted with isopropanol (1:2)",
  "ETL_deposition_solvents_compound": "Isopropanol",
  "ETL_deposition_synthesis_atmosphere": "Nitrogen",
  "ETL_deposition_synthesis_atmosphere_pressure": "1 atm",
  "ETL_deposition_synthesis_atmosphere_relative_humidity": "Null",
  "ETL_deposition_spin_coating_speed": "4000",
  "ETL_deposition_spin_coating_time": "30",
  "ETL_deposition_thermal_annealing_temperature": "Null",
  "ETL_deposition_thermal_annealing_time": "Null",
  "Perovskite_dimension": "3D",
  "Perovskite_thickness": "600",
  "Perovskite_composition_long_form": "Cs0.05(FA0.95MA0.05)0.95Pb(I0.95Br0.05)3",
  "Perovskite_additive_compound": "MACl",
  "Perovskite_additive_concentration": "20 mol%",
  "Perovskite_bandgap": "1.55",
  "Perovskite_deposition_method": "Spin-coating",
  "Perovskite_deposition_sequential_spin_coating": "False",
  "Perovskite_deposition_spin_coating_antisolvent": "Chlorobenzene",
  "Perovskite_deposition_reaction_solutions_compounds": "PbI2;PbBr2;FAI;MABr;CsI",
  "Perovskite_deposition_reaction_solutions_concentrations": "1.4 M",
  "Perovskite_deposition_final_solutions_concentration_before_deposition": "Null",
  "Perovskite_deposition_solvents_compound": "DMF;DMSO",
  "Perovskite_deposition_solvents_mixing_ratio": "4:1",
  "Perovskite_deposition_synthesis_atmosphere": "Nitrogen",
  "Perovskite_deposition_synthesis_atmosphere_pressure": "1 atm",
  "Perovskite_deposition_synthesis_atmosphere_relative_humidity": "Null",
  "Perovskite_deposition_spin_coating_speed": "1000;5000",
  "Perovskite_deposition_spin_coating_time": "10;40",
  "Perovskite_deposition_thermal_annealing_atmosphere": "Null",
  "Perovskite_deposition_thermal_annealing_temperature": "100",
  "Perovskite_deposition_thermal_annealing_time": "30",
  "Perovskite_surface_treatment_material": "PEAI",
  "Perovskite_surface_treatment_method": "Spin-coating",
  "Perovskite_surface_treatment_solution_concentration": "4 mg/mL",
  "Perovskite_surface_treatment_solvents_compound": "IPA",
  "Perovskite_surface_treatment_synthesis_atmosphere": "Null",
  "Perovskite_surface_treatment_synthesis_atmosphere_pressure": "Null",
  "Perovskite_surface_treatment_synthesis_atmosphere_relative_humidity": "Null",
  "Perovskite_surface_treatment_deposition_spin_coating_speed": "5000",
  "Perovskite_surface_treatment_deposition_spin_coating_time": "30",
  "Perovskite_surface_treatment_deposition_thermal_annealing_temperature": "Null",
  "Perovskite_surface_treatment_deposition_thermal_annealing_time": "Null",
  "HTL_thickness": "6",
  "HTL_stack_sequence": "MeO-2PACz or DC-TMPS",
  "HTL_additive_compound": "Null",
  "HTL_additive_concentration": "Null",
  "HTL_deposition_method": "Spin-coating",
  "HTL_deposition_solution_concentration": "MeO-2PACz (1 mmol/mL);DC-TMPS (1 mmol/mL)",
  "HTL_deposition_solvents_compound": "Ethanol;DMF",
  "HTL_deposition_synthesis_atmosphere": "Null",
  "HTL_deposition_synthesis_atmosphere_pressure": "Null",
  "HTL_deposition_synthesis_atmosphere_relative_humidity": "Null",
  "HTL_deposition_spin_coating_speed": "3000",
  "HTL_deposition_spin_coating_time": "30",
  "HTL_deposition_thermal_annealing_temperature": "100",
  "HTL_deposition_thermal_annealing_time": "10",
  "Backcontact_thickness": "100",
  "Beckcontact_deposition_method": "Thermal evaporation",
  "Backcontact_deposition_atmosphere_pressure": "<1× 10-4 Pa",
  "Encapsulation_method": "UV-curable adhesive",
  "Encapsulation_atmosphere": "Nitrogen",
  "JV_measured_device_matching": "True",
  "JV_measured_reverse_scan_Voc": "Null",
  "JV_measured_reverse_scan_Jsc": "Null",
  "JV_measured_reverse_scan_FF": "Null",
  "JV_measured_reverse_scan_PCE": "Null",
  "JV_measured_forward_scan_Voc": "1.18",
  "JV_measured_forward_scan_Jsc": "25.1",
  "JV_measured_forward_scan_FF": "84.1",
  "JV_measured_forward_scan_PCE": "24.8",
  "JV_measured_light_spectra": "AM1.5G",
  "JV_measured_light_spectra_intensity": "100 mW cm−2",
  "JV_measured_scan_speed": "Null",
  "JV_measured_scan_delay_time": "200",
  "JV_certified_PCE": "24.6",
  "Stabilized_measured_PCE": "Null",
  "Stabilized_certified_PCE": "Null",
  "Stability_test_device_matching": "True",
  "Stability_test_temperature": "85",
  "Stability_test_atmosphere": "Ambient",
  "Stability_test_light_spectra": "AM1.5G",
  "Stability_test_light_intensity": "100 mW cm−2",
  "Stability_test_relative_humidity": "Null",
  "Stability_PCE_after_time": "1200 hours",
  "Stability_PCE_after_time_value": "98.2"
}

File: dataset/2021-2025/10.1126_science.adj9602/Device_BestPCE_Gemini_2.5_Flash_10.1126_science.adj9602.json
{
  "Ref_DOI": "10.1126/science.adj9602",
  "Ref_journal": "Science",
  "Ref_publication_year": "2024",
  "Ref_title": "Reinforcing self-assembly of hole transport molecules for stable inverted perovskite solar cells",
  "Cell_architecture": "PIN",
  "Cell_stack_sequence": "ALD ITO/DC-TMPS/Perovskite/PEAI/C60/ZnO/Au",
  "Cell_area_measured": "0.08 cm2",
  "ETL_thickness": "30 nm/Null",
  "ETL_stack_sequence": "C60/ZnO",
  "ETL_additive_compound": "Null",
  "ETL_additive_concentration": "Null",
  "ETL_deposition_method": "Thermal evaporation/Spin-coating",
  "ETL_deposition_solution_concentration": "Null/0.83 wt.%",
  "ETL_deposition_solvents_compound": "Null/Isopropanol",
  "ETL_deposition_synthesis_atmosphere": "Vacuum/N2 protected glove box",
  "ETL_deposition_synthesis_atmosphere_pressure": "9.86923e-10 atm/1 atm",
  "ETL_deposition_synthesis_atmosphere_relative_humidity": "Null",
  "ETL_deposition_spin_coating_speed": "Null/4000 r.p.m.",
  "ETL_deposition_spin_coating_time": "Null/30 s",
  "ETL_deposition_thermal_annealing_temperature": "Null",
  "ETL_deposition_thermal_annealing_time": "Null",
  "Perovskite_dimension": "3D",
  "Perovskite_thickness": "600 nm",
  "Perovskite_composition_long_form": "Cs0.05(FA0.95MA0.05)0.95Pb(I0.95Br0.05)3",
  "Perovskite_additive_compound": "MACl",
  "Perovskite_additive_concentration": "20 mol%",
  "Perovskite_bandgap": "1.55 eV",
  "Perovskite_deposition_method": "Spin-coating",
  "Perovskite_deposition_sequential_spin_coating": "False",
  "Perovskite_deposition_spin_coating_antisolvent": "CB",
  "Perovskite_deposition_reaction_solutions_compounds": "PbI2; PbBr2; FAI; MABr; CsI",
  "Perovskite_deposition_reaction_solutions_concentrations": "Null",
  "Perovskite_deposition_final_solutions_concentration_before_deposition": "1.4 M",
  "Perovskite_deposition_solvents_compound": "DMF; DMSO",
  "Perovskite_deposition_solvents_mixing_ratio": "4:1",
  "Perovskite_deposition_synthesis_atmosphere": "N2 protected glove box",
  "Perovskite_deposition_synthesis_atmosphere_pressure": "1 atm",
  "Perovskite_deposition_synthesis_atmosphere_relative_humidity": "Null",
  "Perovskite_deposition_spin_coating_speed": "1000 r.p.m.; 5000 r.p.m.",
  "Perovskite_deposition_spin_coating_time": "10 s; 40 s",
  "Perovskite_deposition_thermal_annealing_atmosphere": "Null",
  "Perovskite_deposition_thermal_annealing_temperature": "100 °C",
  "Perovskite_deposition_thermal_annealing_time": "30 min",
  "Perovskite_surface_treatment_material": "PEAI",
  "Perovskite_surface_treatment_method": "Spin-coating",
  "Perovskite_surface_treatment_solution_concentration": "4 mg/mL",
  "Perovskite_surface_treatment_solvents_compound": "IPA",
  "Perovskite_surface_treatment_synthesis_atmosphere": "N2 protected glove box",
  "Perovskite_surface_treatment_synthesis_atmosphere_pressure": "1 atm",
  "Perovskite_surface_treatment_synthesis_atmosphere_relative_humidity": "Null",
  "Perovskite_surface_treatment_deposition_spin_coating_speed": "5000 r.p.m.",
  "Perovskite_surface_treatment_deposition_spin_coating_time": "30 s",
  "Perovskite_surface_treatment_deposition_thermal_annealing_temperature": "Null",
  "Perovskite_surface_treatment_deposition_thermal_annealing_time": "Null",
  "HTL_thickness": "Null",
  "HTL_stack_sequence": "DC-TMPS",
  "HTL_additive_compound": "Null",
  "HTL_additive_concentration": "Null",
  "HTL_deposition_method": "Spin-coating",
  "HTL_deposition_solution_concentration": "1 mmol/mL",
  "HTL_deposition_solvents_compound": "DMF",
  "HTL_deposition_synthesis_atmosphere": "N2 protected glove box",
  "HTL_deposition_synthesis_atmosphere_pressure": "1 atm",
  "HTL_deposition_synthesis_atmosphere_relative_humidity": "Null",
  "HTL_deposition_spin_coating_speed": "3000 r.p.m.",
  "HTL_deposition_spin_coating_time": "30 s",
  "HTL_deposition_thermal_annealing_temperature": "100 °C",
  "HTL_deposition_thermal_annealing_time": "10 min",
  "Backcontact_thickness": "100 nm",
  "Beckcontact_deposition_method": "Thermal evaporation",
  "Backcontact_deposition_atmosphere_pressure": "9.86923e-10 atm",
  "Encapsulation_method": "UV-curable adhesive",
  "Encapsulation_atmosphere": "Nitrogen glove box",
  "JV_measured_device_matching": "True",
  "JV_measured_reverse_scan_Voc": "1.18 V",
  "JV_measured_reverse_scan_Jsc": "25.1 mA/cm2",
  "JV_measured_reverse_scan_FF": "84.1 %",
  "JV_measured_reverse_scan_PCE": "24.8 %",
  "JV_measured_forward_scan_Voc": "Null",
  "JV_measured_forward_scan_Jsc": "Null",
  "JV_measured_forward_scan_FF": "Null",
  "JV_measured_forward_scan_PCE": "Null",
  "JV_measured_light_spectra": "AM1.5G",
  "JV_measured_light_spectra_intensity": "100 mW/cm2",
  "JV_measured_scan_speed": "0.05 V/s",
  "JV_measured_scan_delay_time": "200 ms",
  "JV_certified_PCE": "24.6 %",
  "Stabilized_measured_PCE": "Null",
  "Stabilized_certified_PCE": "Null",
  "Stability_test_device_matching": "True",
  "Stability_test_temperature": "85 °C",
  "Stability_test_atmosphere": "ambient environment",
  "Stability_test_light_spectra": "AM1.5G",
  "Stability_test_light_intensity": "100 mW/cm2",
  "Stability_test_relative_humidity": "Null",
  "Stability_PCE_after_time": "1200 hours",
  "Stability_PCE_after_time_value": "98.2 %"
}

File: dataset/2021-2025/10.1126_science.adj9602/Device_BestPCE_claude_haiku_10.1126_science.adj9602.json
{
  "Ref_DOI": "10.1126/science.adj9602",
  "Ref_journal": "Science",
  "Ref_publication_year": "2024",
  "Ref_title": "Reinforcing self-assembly of hole transport molecules for stable inverted perovskite solar cells",
  "Cell_architecture": "PIN",
  "Cell_stack_sequence": "ITO/ALD ITO/DC-TMPS/Perovskite/PEAI/C60/ZnO/Au",
  "Cell_area_measured": "0.08 cm2",
  "ETL_thickness": "9-10 nm",
  "ETL_stack_sequence": "ALD ITO",
  "ETL_additive_compound": "Null",
  "ETL_additive_concentration": "Null",
  "ETL_deposition_method": "Atomic Layer Deposition",
  "ETL_deposition_solution_concentration": "Null",
  "ETL_deposition_solvents_compound": "Deionized water",
  "ETL_deposition_synthesis_atmosphere": "Nitrogen",
  "ETL_deposition_synthesis_atmosphere_pressure": "1 atm",
  "ETL_deposition_synthesis_atmosphere_relative_humidity": "Null",
  "ETL_deposition_spin_coating_speed": "Null",
  "ETL_deposition_spin_coating_time": "Null",
  "ETL_deposition_thermal_annealing_temperature": "150",
  "ETL_deposition_thermal_annealing_time": "2",
  "Perovskite_dimension": "3D",
  "Perovskite_thickness": "600",
  "Perovskite_composition_long_form": "Cs0.05(FA0.95MA0.05)0.95Pb(I0.95Br0.05)3",
  "Perovskite_additive_compound": "MACl",
  "Perovskite_additive_concentration": "20%",
  "Perovskite_bandgap": "1.55",
  "Perovskite_deposition_method": "Spin-coating",
  "Perovskite_deposition_sequential_spin_coating": "False",
  "Perovskite_deposition_spin_coating_antisolvent": "Chlorobenzene",
  "Perovskite_deposition_reaction_solutions_compounds": "PbI2; PbBr2; FAI; MABr; CsI",
  "Perovskite_deposition_reaction_solutions_concentrations": "2% excess; Null; Null; Null; Null",
  "Perovskite_deposition_final_solutions_concentration_before_deposition": "1.4 M",
  "Perovskite_deposition_solvents_compound": "DMF; DMSO",
  "Perovskite_deposition_solvents_mixing_ratio": "4:1",
  "Perovskite_deposition_synthesis_atmosphere": "Nitrogen",
  "Perovskite_deposition_synthesis_atmosphere_pressure": "1 atm",
  "Perovskite_deposition_synthesis_atmosphere_relative_humidity": "Null",
  "Perovskite_deposition_spin_coating_speed": "1000; 5000",
  "Perovskite_deposition_spin_coating_time": "10; 40",
  "Perovskite_deposition_thermal_annealing_atmosphere": "Nitrogen",
  "Perovskite_deposition_thermal_annealing_temperature": "100",
  "Perovskite_deposition_thermal_annealing_time": "30",
  "Perovskite_surface_treatment_material": "PEAI",
  "Perovskite_surface_treatment_method": "Spin-coating",
  "Perovskite_surface_treatment_solution_concentration": "4 mg/mL",
  "Perovskite_surface_treatment_solvents_compound": "IPA",
  "Perovskite_surface_treatment_synthesis_atmosphere": "Nitrogen",
  "Perovskite_surface_treatment_synthesis_atmosphere_pressure": "1 atm",
  "Perovskite_surface_treatment_synthesis_atmosphere_relative_humidity": "Null",
  "Perovskite_surface_treatment_deposition_spin_coating_speed": "5000",
  "Perovskite_surface_treatment_deposition_spin_coating_time": "30",
  "Perovskite_surface_treatment_deposition_thermal_annealing_temperature": "Null",
  "Perovskite_surface_treatment_deposition_thermal_annealing_time": "Null",
  "HTL_thickness": "Null",
  "HTL_stack_sequence": "DC-TMPS",
  "HTL_additive_compound": "Null",
  "HTL_additive_concentration": "Null",
  "HTL_deposition_method": "Spin-coating",
  "HTL_deposition_solution_concentration": "1 mmol/mL",
  "HTL_deposition_solvents_compound": "DMF",
  "HTL_deposition_synthesis_atmosphere": "Nitrogen",
  "HTL_deposition_synthesis_atmosphere_pressure": "1 atm",
  "HTL_deposition_synthesis_atmosphere_relative_humidity": "Null",
  "HTL_deposition_spin_coating_speed": "3000",
  "HTL_deposition_spin_coating_time": "30",
  "HTL_deposition_thermal_annealing_temperature": "100",
  "HTL_deposition_thermal_annealing_time": "10",
  "Backcontact_thickness": "100",
  "Beckcontact_deposition_method": "Thermal evaporation",
  "Backcontact_deposition_atmosphere_pressure": "1E-4 Pa",
  "Encapsulation_method": "UV-curable adhesive",
  "Encapsulation_atmosphere": "Nitrogen",
  "JV_measured_device_matching": "True",
  "JV_measured_reverse_scan_Voc": "1.18",
  "JV_measured_reverse_scan_Jsc": "25.1",
  "JV_measured_reverse_scan_FF": "84.1",
  "JV_measured_reverse_scan_PCE": "24.8",
  "JV_measured_forward_scan_Voc": "Null",
  "JV_measured_forward_scan_Jsc": "Null",
  "JV_measured_forward_scan_FF": "Null",
  "JV_measured_forward_scan_PCE": "Null",
  "JV_measured_light_spectra": "AM1.5G",
  "JV_measured_light_spectra_intensity": "100 mW/cm2",
  "JV_measured_scan_speed": "Null",
  "JV_measured_scan_delay_time": "200",
  "JV_certified_PCE": "24.6",
  "Stabilized_measured_PCE": "Null",
  "Stabilized_certified_PCE": "Null",
  "Stability_test_device_matching": "True",
  "Stability_test_temperature": "85",
  "Stability_test_atmosphere": "Null",
  "Stability_test_light_spectra": "AM1.5G",
  "Stability_test_light_intensity": "100 mW/cm2",
  "Stability_test_relative_humidity": "85",
  "Stability_PCE_after_time": "1000 hours",
  "Stability_PCE_after_time_value": "98.9"
}

File: dataset/2021-2025/10.1126_science.adj9602/Device_BestPCE_gpt4o_10.1126_science.adj9602.json
{
  "Ref_DOI": "10.1126/science.adj9602",
  "Ref_journal": "Science",
  "Ref_publication_year": "2024",
  "Ref_title": "Reinforcing self-assembly of hole transport molecules for stable inverted perovskite solar cells",
  "Cell_architecture": "PIN",
  "Cell_stack_sequence": "ITO/MeO-2PACz/perovskite/PEAI/C60/ZnO/Au",
  "Cell_area_measured": "0.08 cm2",
  "ETL_thickness": "30 nm",
  "ETL_stack_sequence": "C60/ZnO",
  "ETL_additive_compound": "Null",
  "ETL_additive_concentration": "Null",
  "ETL_deposition_method": "Thermal evaporation/Spin-coating",
  "ETL_deposition_solution_concentration": "Null",
  "ETL_deposition_solvents_compound": "Null",
  "ETL_deposition_synthesis_atmosphere": "Null",
  "ETL_deposition_synthesis_atmosphere_pressure": "Null",
  "ETL_deposition_synthesis_atmosphere_relative_humidity": "Null",
  "ETL_deposition_spin_coating_speed": "4000 rpm",
  "ETL_deposition_spin_coating_time": "30 s",
  "ETL_deposition_thermal_annealing_temperature": "Null",
  "ETL_deposition_thermal_annealing_time": "Null",
  "Perovskite_dimension": "3D",
  "Perovskite_thickness": "600 nm",
  "Perovskite_composition_long_form": "Cs0.05(FA0.95MA0.05)0.95Pb(I0.95Br0.05)3",
  "Perovskite_additive_compound": "MACl",
  "Perovskite_additive_concentration": "20%",
  "Perovskite_bandgap": "1.55 eV",
  "Perovskite_deposition_method": "Spin-coating",
  "Perovskite_deposition_sequential_spin_coating": "False",
  "Perovskite_deposition_spin_coating_antisolvent": "Chlorobenzene",
  "Perovskite_deposition_reaction_solutions_compounds": "PbI2;PbBr2;FAI;MABr;CsI",
  "Perovskite_deposition_reaction_solutions_concentrations": "2% excess;Null;Null;Null;Null",
  "Perovskite_deposition_final_solutions_concentration_before_deposition": "1.4 M",
  "Perovskite_deposition_solvents_compound": "DMF;DMSO",
  "Perovskite_deposition_solvents_mixing_ratio": "4:1",
  "Perovskite_deposition_synthesis_atmosphere": "Nitrogen",
  "Perovskite_deposition_synthesis_atmosphere_pressure": "Null",
  "Perovskite_deposition_synthesis_atmosphere_relative_humidity": "Null",
  "Perovskite_deposition_spin_coating_speed": "1000 rpm;5000 rpm",
  "Perovskite_deposition_spin_coating_time": "10 s;40 s",
  "Perovskite_deposition_thermal_annealing_atmosphere": "Null",
  "Perovskite_deposition_thermal_annealing_temperature": "100 °C",
  "Perovskite_deposition_thermal_annealing_time": "30 min",
  "Perovskite_surface_treatment_material": "PEAI",
  "Perovskite_surface_treatment_method": "Spin-coating",
  "Perovskite_surface_treatment_solution_concentration": "4 mg/mL",
  "Perovskite_surface_treatment_solvents_compound": "IPA",
  "Perovskite_surface_treatment_synthesis_atmosphere": "Null",
  "Perovskite_surface_treatment_synthesis_atmosphere_pressure": "Null",
  "Perovskite_surface_treatment_synthesis_atmosphere_relative_humidity": "Null",
  "Perovskite_surface_treatment_deposition_spin_coating_speed": "5000 rpm",
  "Perovskite_surface_treatment_deposition_spin_coating_time": "30 s",
  "Perovskite_surface_treatment_deposition_thermal_annealing_temperature": "Null",
  "Perovskite_surface_treatment_deposition_thermal_annealing_time": "Null",
  "HTL_thickness": "Null",
  "HTL_stack_sequence": "MeO-2PACz",
  "HTL_additive_compound": "Null",
  "HTL_additive_concentration": "Null",
  "HTL_deposition_method": "Spin-coating",
  "HTL_deposition_solution_concentration": "1 mmol/mL",
  "HTL_deposition_solvents_compound": "Ethanol",
  "HTL_deposition_synthesis_atmosphere": "Null",
  "HTL_deposition_synthesis_atmosphere_pressure": "Null",
  "HTL_deposition_synthesis_atmosphere_relative_humidity": "Null",
  "HTL_deposition_spin_coating_speed": "3000 rpm",
  "HTL_deposition_spin_coating_time": "30 s",
  "HTL_deposition_thermal_annealing_temperature": "100 °C",
  "HTL_deposition_thermal_annealing_time": "10 min",
  "Backcontact_thickness": "100 nm",
  "Beckcontact_deposition_method": "Thermal evaporation",
  "Backcontact_deposition_atmosphere_pressure": "<1×10-4 Pa",
  "Encapsulation_method": "UV adhesive",
  "Encapsulation_atmosphere": "Nitrogen",
  "JV_measured_device_matching": "True",
  "JV_measured_reverse_scan_Voc": "1.145 V",
  "JV_measured_reverse_scan_Jsc": "25.0 mA/cm2",
  "JV_measured_reverse_scan_FF": "82.0%",
  "JV_measured_reverse_scan_PCE": "23.5%",
  "JV_measured_forward_scan_Voc": "Null",
  "JV_measured_forward_scan_Jsc": "Null",
  "JV_measured_forward_scan_FF": "Null",
  "JV_measured_forward_scan_PCE": "Null",
  "JV_measured_light_spectra": "AM1.5G",
  "JV_measured_light_spectra_intensity": "100 mW/cm2",
  "JV_measured_scan_speed": "Null",
  "JV_measured_scan_delay_time": "200 ms",
  "JV_certified_PCE": "24.6%",
  "Stabilized_measured_PCE": "Null",
  "Stabilized_certified_PCE": "Null",
  "Stability_test_device_matching": "True",
  "Stability_test_temperature": "85 °C",
  "Stability_test_atmosphere": "Air",
  "Stability_test_light_spectra": "AM1.5G",
  "Stability_test_light_intensity": "100 mW/cm2",
  "Stability_test_relative_humidity": "85%",
  "Stability_PCE_after_time": "1000 hours",
  "Stability_PCE_after_time_value": "98.9%"
}

File: dataset/2021-2025/10.1126_science.adj9602/Device_BestPCE_gpt4o_mini_10.1126_science.adj9602.json
{
  "Ref_DOI": "10.1126/science.adj9602",
  "Ref_journal": "Science",
  "Ref_publication_year": "2024",
  "Ref_title": "Reinforcing self-assembly of hole transport molecules for stable inverted perovskite solar cells",
  "Cell_architecture": "PIN",
  "Cell_stack_sequence": "ITO/2PACz/perovskite/C60/ZnO/Au",
  "Cell_area_measured": "0.08 cm2",
  "ETL_thickness": "30 nm",
  "ETL_stack_sequence": "ZnO",
  "ETL_additive_compound": "Null",
  "ETL_additive_concentration": "Null",
  "ETL_deposition_method": "Spin-coating",
  "ETL_deposition_solution_concentration": "2.5 wt%",
  "ETL_deposition_solvents_compound": "Isopropanol",
  "ETL_deposition_synthesis_atmosphere": "N2",
  "ETL_deposition_synthesis_atmosphere_pressure": "Null",
  "ETL_deposition_synthesis_atmosphere_relative_humidity": "Null",
  "ETL_deposition_spin_coating_speed": "4000 rpm",
  "ETL_deposition_spin_coating_time": "30 s",
  "ETL_deposition_thermal_annealing_temperature": "Null",
  "ETL_deposition_thermal_annealing_time": "Null",
  "Perovskite_dimension": "3D",
  "Perovskite_thickness": "600 nm",
  "Perovskite_composition_long_form": "Cs0.05(FA0.95MA0.05)0.95Pb(I0.95Br0.05)3",
  "Perovskite_additive_compound": "MACl",
  "Perovskite_additive_concentration": "20%",
  "Perovskite_bandgap": "1.55 eV",
  "Perovskite_deposition_method": "Spin-coating",
  "Perovskite_deposition_sequential_spin_coating": "False",
  "Perovskite_deposition_spin_coating_antisolvent": "Chlorobenzene",
  "Perovskite_deposition_reaction_solutions_compounds": "PbI2;PbBr2;FAI;MABr;CsI;MACl",
  "Perovskite_deposition_reaction_solutions_concentrations": "2% excess;99.999%;99.0%;98.0%;99.0%;20%",
  "Perovskite_deposition_final_solutions_concentration_before_deposition": "1.4 M",
  "Perovskite_deposition_solvents_compound": "DMF;DMSO",
  "Perovskite_deposition_solvents_mixing_ratio": "4:1",
  "Perovskite_deposition_synthesis_atmosphere": "N2",
  "Perovskite_deposition_synthesis_atmosphere_pressure": "Null",
  "Perovskite_deposition_synthesis_atmosphere_relative_humidity": "Null",
  "Perovskite_deposition_spin_coating_speed": "1000 rpm;5000 rpm",
  "Perovskite_deposition_spin_coating_time": "10 s;40 s",
  "Perovskite_deposition_thermal_annealing_atmosphere": "N2",
  "Perovskite_deposition_thermal_annealing_temperature": "100 °C",
  "Perovskite_deposition_thermal_annealing_time": "30 min",
  "Perovskite_surface_treatment_material": "PEAI",
  "Perovskite_surface_treatment_method": "Spin-coating",
  "Perovskite_surface_treatment_solution_concentration": "4 mg/mL",
  "Perovskite_surface_treatment_solvents_compound": "IPA",
  "Perovskite_surface_treatment_synthesis_atmosphere": "N2",
  "Perovskite_surface_treatment_synthesis_atmosphere_pressure": "Null",
  "Perovskite_surface_treatment_synthesis_atmosphere_relative_humidity": "Null",
  "Perovskite_surface_treatment_deposition_spin_coating_speed": "5000 rpm",
  "Perovskite_surface_treatment_deposition_spin_coating_time": "30 s",
  "Perovskite_surface_treatment_deposition_thermal_annealing_temperature": "Null",
  "Perovskite_surface_treatment_deposition_thermal_annealing_time": "Null",
  "HTL_thickness": "Null",
  "HTL_stack_sequence": "PTAA",
  "HTL_additive_compound": "Null",
  "HTL_additive_concentration": "Null",
  "HTL_deposition_method": "Spin-coating",
  "HTL_deposition_solution_concentration": "2 mg/mL",
  "HTL_deposition_solvents_compound": "Chlorobenzene",
  "HTL_deposition_synthesis_atmosphere": "N2",
  "HTL_deposition_synthesis_atmosphere_pressure": "Null",
  "HTL_deposition_synthesis_atmosphere_relative_humidity": "Null",
  "HTL_deposition_spin_coating_speed": "3000 rpm",
  "HTL_deposition_spin_coating_time": "30 s",
  "HTL_deposition_thermal_annealing_temperature": "100 °C",
  "HTL_deposition_thermal_annealing_time": "10 min",
  "Backcontact_thickness": "100 nm",
  "Beckcontact_deposition_method": "Thermal evaporation",
  "Backcontact_deposition_atmosphere_pressure": "Null",
  "Encapsulation_method": "UV-curable adhesive",
  "Encapsulation_atmosphere": "N2",
  "JV_measured_device_matching": "True",
  "JV_measured_reverse_scan_Voc": "1.18 V",
  "JV_measured_reverse_scan_Jsc": "25.1 mA/cm2",
  "JV_measured_reverse_scan_FF": "84.1%",
  "JV_measured_reverse_scan_PCE": "24.8%",
  "JV_measured_forward_scan_Voc": "1.16 V",
  "JV_measured_forward_scan_Jsc": "25.3 mA/cm2",
  "JV_measured_forward_scan_FF": "84.0%",
  "JV_measured_forward_scan_PCE": "24.6%",
  "JV_measured_light_spectra": "AM1.5G",
  "JV_measured_light_spectra_intensity": "100 mW/cm2",
  "JV_measured_scan_speed": "Null",
  "JV_measured_scan_delay_time": "Null",
  "JV_certified_PCE": "24.6%",
  "Stabilized_measured_PCE": "Null",
  "Stabilized_certified_PCE": "Null",
  "Stability_test_device_matching": "True",
  "Stability_test_temperature": "85 °C",
  "Stability_test_atmosphere": "N2",
  "Stability_test_light_spectra": "AM1.5G",
  "Stability_test_light_intensity": "100 mW/cm2",
  "Stability_test_relative_humidity": "85%",
  "Stability_PCE_after_time": "1000 hours",
  "Stability_PCE_after_time_value": "98.9%"
}

File: dataset/2021-2025/10.1126_science.adj9602/Device_BestPCE_gpt4o_mini_zero_shot_10.1126_science.adj9602.json
{
  "Ref_DOI": "10.1126/science.adj9602",
  "Ref_journal": "Science",
  "Ref_publication_year": "2024",
  "Ref_title": "Reinforcing self-assembly of hole transport molecules for stable inverted perovskite solar cells",
  "Cell_architecture": "Inverted",
  "Cell_stack_sequence": "ITO/MeO-2PACz/perovskite/C60/ZnO/Au",
  "Cell_area_measured": "0.08 cm² and 1.01 cm²",
  "ETL_thickness": "Null",
  "ETL_stack_sequence": "Null",
  "ETL_additive_compound": "Null",
  "ETL_additive_concentration": "Null",
  "ETL_deposition_method": "Spin-coating",
  "ETL_deposition_solution_concentration": "Null",
  "ETL_deposition_solvents_compound": "Chlorobenzene",
  "ETL_deposition_synthesis_atmosphere": "N2",
  "ETL_deposition_synthesis_atmosphere_pressure": "Null",
  "ETL_deposition_synthesis_atmosphere_relative_humidity": "Null",
  "ETL_deposition_spin_coating_speed": "3000 r.p.m.",
  "ETL_deposition_spin_coating_time": "30 s",
  "ETL_deposition_thermal_annealing_temperature": "100 °C",
  "ETL_deposition_thermal_annealing_time": "10 min",
  "Perovskite_dimension": "Null",
  "Perovskite_thickness": "600 nm",
  "Perovskite_composition_long_form": "Cs0.05(FA0.95MA0.05)0.95Pb(I0.95Br0.05)3 with 20% MACl",
  "Perovskite_additive_compound": "PEAI",
  "Perovskite_additive_concentration": "4 mg/mL",
  "Perovskite_bandgap": "1.55 eV",
  "Perovskite_deposition_method": "Spin-coating",
  "Perovskite_deposition_sequential_spin_coating": "Yes",
  "Perovskite_deposition_spin_coating_antisolvent": "Chlorobenzene",
  "Perovskite_deposition_reaction_solutions_compounds": "PbI2, PbBr2, FAI, MABr, CsI",
  "Perovskite_deposition_reaction_solutions_concentrations": "1.4 M",
  "Perovskite_deposition_final_solutions_concentration_before_deposition": "Null",
  "Perovskite_deposition_solvents_compound": "DMF/DMSO",
  "Perovskite_deposition_solvents_mixing_ratio": "4:1",
  "Perovskite_deposition_synthesis_atmosphere": "N2",
  "Perovskite_deposition_synthesis_atmosphere_pressure": "Null",
  "Perovskite_deposition_synthesis_atmosphere_relative_humidity": "Null",
  "Perovskite_deposition_spin_coating_speed": "1000 r.p.m. for 10 s and 5000 r.p.m. for 40 s",
  "Perovskite_deposition_spin_coating_time": "Null",
  "Perovskite_deposition_thermal_annealing_atmosphere": "N2",
  "Perovskite_deposition_thermal_annealing_temperature": "100 °C",
  "Perovskite_deposition_thermal_annealing_time": "30 min",
  "Perovskite_surface_treatment_material": "Null",
  "Perovskite_surface_treatment_method": "Null",
  "Perovskite_surface_treatment_solution_concentration": "Null",
  "Perovskite_surface_treatment_solvents_compound": "Null",
  "Perovskite_surface_treatment_synthesis_atmosphere": "Null",
  "Perovskite_surface_treatment_synthesis_atmosphere_pressure": "Null",
  "Perovskite_surface_treatment_synthesis_atmosphere_relative_humidity": "Null",
  "Perovskite_surface_treatment_deposition_spin_coating_speed": "Null",
  "Perovskite_surface_treatment_deposition_spin_coating_time": "Null",
  "Perovskite_surface_treatment_deposition_thermal_annealing_temperature": "Null",
  "Perovskite_surface_treatment_deposition_thermal_annealing_time": "Null",
  "HTL_thickness": "Null",
  "HTL_stack_sequence": "Null",
  "HTL_additive_compound": "Null",
  "HTL_additive_concentration": "Null",
  "HTL_deposition_method": "Spin-coating",
  "HTL_deposition_solution_concentration": "Null",
  "HTL_deposition_solvents_compound": "Ethanol",
  "HTL_deposition_synthesis_atmosphere": "N2",
  "HTL_deposition_synthesis_atmosphere_pressure": "Null",
  "HTL_deposition_synthesis_atmosphere_relative_humidity": "Null",
  "HTL_deposition_spin_coating_speed": "5000 r.p.m.",
  "HTL_deposition_spin_coating_time": "30 s",
  "HTL_deposition_thermal_annealing_temperature": "Null",
  "HTL_deposition_thermal_annealing_time": "Null",
  "Backcontact_thickness": "100 nm",
  "Beckcontact_deposition_method": "Thermal evaporation",
  "Backcontact_deposition_atmosphere_pressure": "<1×10-4 Pa",
  "Encapsulation_method": "UV-curable adhesive",
  "Encapsulation_atmosphere": "N2",
  "JV_measured_device_matching": "Null",
  "JV_measured_reverse_scan_Voc": "1.16 V",
  "JV_measured_reverse_scan_Jsc": "25.3 mA/cm²",
  "JV_measured_reverse_scan_FF": "84.0%",
  "JV_measured_reverse_scan_PCE": "24.6%",
  "JV_measured_forward_scan_Voc": "1.17 V",
  "JV_measured_forward_scan_Jsc": "24.9 mA/cm²",
  "JV_measured_forward_scan_FF": "80.0%",
  "JV_measured_forward_scan_PCE": "23.2%",
  "JV_measured_light_spectra": "Null",
  "JV_measured_light_spectra_intensity": "100 mW/cm²",
  "JV_measured_scan_speed": "Null",
  "JV_measured_scan_delay_time": "Null",
  "JV_certified_PCE": "24.6%",
  "Stabilized_measured_PCE": "Null",
  "Stabilized_certified_PCE": "Null",
  "Stability_test_device_matching": "Null",
  "Stability_test_temperature": "85°C",
  "Stability_test_atmosphere": "N2",
  "Stability_test_light_spectra": "AM1.5G",
  "Stability_test_light_intensity": "100 mW/cm²",
  "Stability_test_relative_humidity": "85%",
  "Stability_PCE_after_time": "1000 hours",
  "Stability_PCE_after_time_value": "98.9%"
}

File: dataset/2021-2025/10.1126_science.adj9602/Device_BestPCE_grok_10.1126_science.adj9602.json
{
  "Ref_DOI": "10.1126/science.adj9602",
  "Ref_journal": "Science",
  "Ref_publication_year": "2024",
  "Ref_title": "Reinforcing self-assembly of hole transport molecules for stable inverted perovskite solar cells",
  "Cell_architecture": "PIN",
  "Cell_stack_sequence": "ITO/ALD ITO/DC-TMPS/Perovskite/PEAI/C60/ZnO/Au",
  "Cell_area_measured": "0.08 cm2",
  "ETL_thickness": "30 nm/Null",
  "ETL_stack_sequence": "C60/ZnO",
  "ETL_additive_compound": "Null",
  "ETL_additive_concentration": "Null",
  "ETL_deposition_method": "Thermal evaporation/Spin-coating",
  "ETL_deposition_solution_concentration": "Null/Null",
  "ETL_deposition_solvents_compound": "Null/Isopropanol",
  "ETL_deposition_synthesis_atmosphere": "Nitrogen",
  "ETL_deposition_synthesis_atmosphere_pressure": "Null",
  "ETL_deposition_synthesis_atmosphere_relative_humidity": "Null",
  "ETL_deposition_spin_coating_speed": "Null/4000 rpm",
  "ETL_deposition_spin_coating_time": "Null/30 s",
  "ETL_deposition_thermal_annealing_temperature": "Null/Null",
  "ETL_deposition_thermal_annealing_time": "Null/Null",
  "Perovskite_dimension": "3D",
  "Perovskite_thickness": "600 nm",
  "Perovskite_composition_long_form": "Cs0.05(FA0.95MA0.05)0.95Pb(I0.95Br0.05)3",
  "Perovskite_additive_compound": "MACl",
  "Perovskite_additive_concentration": "20 mol%",
  "Perovskite_bandgap": "1.55 eV",
  "Perovskite_deposition_method": "Spin-coating",
  "Perovskite_deposition_sequential_spin_coating": "False",
  "Perovskite_deposition_spin_coating_antisolvent": "Chlorobenzene",
  "Perovskite_deposition_reaction_solutions_compounds": "PbI2;PbBr2;FAI;MABr;CsI",
  "Perovskite_deposition_reaction_solutions_concentrations": "Null;Null;Null;Null;Null",
  "Perovskite_deposition_final_solutions_concentration_before_deposition": "1.4 M",
  "Perovskite_deposition_solvents_compound": "DMF;DMSO",
  "Perovskite_deposition_solvents_mixing_ratio": "4:1",
  "Perovskite_deposition_synthesis_atmosphere": "Nitrogen",
  "Perovskite_deposition_synthesis_atmosphere_pressure": "Null",
  "Perovskite_deposition_synthesis_atmosphere_relative_humidity": "Null",
  "Perovskite_deposition_spin_coating_speed": "1000 rpm;5000 rpm",
  "Perovskite_deposition_spin_coating_time": "10 s;40 s",
  "Perovskite_deposition_thermal_annealing_atmosphere": "Nitrogen",
  "Perovskite_deposition_thermal_annealing_temperature": "100 °C",
  "Perovskite_deposition_thermal_annealing_time": "30 min",
  "Perovskite_surface_treatment_material": "PEAI",
  "Perovskite_surface_treatment_method": "Spin-coating",
  "Perovskite_surface_treatment_solution_concentration": "4 mg/mL",
  "Perovskite_surface_treatment_solvents_compound": "IPA",
  "Perovskite_surface_treatment_synthesis_atmosphere": "Nitrogen",
  "Perovskite_surface_treatment_synthesis_atmosphere_pressure": "Null",
  "Perovskite_surface_treatment_synthesis_atmosphere_relative_humidity": "Null",
  "Perovskite_surface_treatment_deposition_spin_coating_speed": "5000 rpm",
  "Perovskite_surface_treatment_deposition_spin_coating_time": "30 s",
  "Perovskite_surface_treatment_deposition_thermal_annealing_temperature": "Null",
  "Perovskite_surface_treatment_deposition_thermal_annealing_time": "Null",
  "HTL_thickness": "Null",
  "HTL_stack_sequence": "DC-TMPS",
  "HTL_additive_compound": "Null",
  "HTL_additive_concentration": "Null",
  "HTL_deposition_method": "Spin-coating",
  "HTL_deposition_solution_concentration": "1 mmol/mL",
  "HTL_deposition_solvents_compound": "DMF",
  "HTL_deposition_synthesis_atmosphere": "Nitrogen",
  "HTL_deposition_synthesis_atmosphere_pressure": "Null",
  "HTL_deposition_synthesis_atmosphere_relative_humidity": "Null",
  "HTL_deposition_spin_coating_speed": "3000 rpm",
  "HTL_deposition_spin_coating_time": "30 s",
  "HTL_deposition_thermal_annealing_temperature": "100 °C",
  "HTL_deposition_thermal_annealing_time": "10 min",
  "Backcontact_thickness": "100 nm",
  "Beckcontact_deposition_method": "Thermal evaporation",
  "Backcontact_deposition_atmosphere_pressure": "<1e-4 Pa",
  "Encapsulation_method": "UV-curable adhesive",
  "Encapsulation_atmosphere": "Nitrogen",
  "JV_measured_device_matching": "True",
  "JV_measured_reverse_scan_Voc": "1.18 V",
  "JV_measured_reverse_scan_Jsc": "25.1 mA/cm2",
  "JV_measured_reverse_scan_FF": "84.1 %",
  "JV_measured_reverse_scan_PCE": "24.8 %",
  "JV_measured_forward_scan_Voc": "Null",
  "JV_measured_forward_scan_Jsc": "Null",
  "JV_measured_forward_scan_FF": "Null",
  "JV_measured_forward_scan_PCE": "Null",
  "JV_measured_light_spectra": "AM1.5G",
  "JV_measured_light_spectra_intensity": "100 mW/cm2",
  "JV_measured_scan_speed": "Null",
  "JV_measured_scan_delay_time": "200 ms",
  "JV_certified_PCE": "24.6 %",
  "Stabilized_measured_PCE": "Null",
  "Stabilized_certified_PCE": "Null",
  "Stability_test_device_matching": "True",
  "Stability_test_temperature": "85 °C",
  "Stability_test_atmosphere": "Ambient",
  "Stability_test_light_spectra": "AM1.5G",
  "Stability_test_light_intensity": "100 mW/cm2",
  "Stability_test_relative_humidity": "Null",
  "Stability_PCE_after_time": "1200 hours",
  "Stability_PCE_after_time_value": "98.2 %"
}

File: dataset/2021-2025/10.1126_science.adj9602/Device_BestPCE_o3_10.1126_science.adj9602.json
{
  "Ref_DOI": "10.1126/science.adj9602",
  "Ref_journal": "Science",
  "Ref_publication_year": "2024",
  "Ref_title": "Reinforcing self-assembly of hole transport molecules for stable inverted perovskite solar cells",
  "Cell_architecture": "PIN",
  "Cell_stack_sequence": "Glass/ALD ITO/DC-TMPS/Perovskite/PEAI/C60/ZnO/Au",
  "Cell_area_measured": "0.08 cm2",
  "ETL_thickness": "30 nm/Null",
  "ETL_stack_sequence": "C60/ZnO",
  "ETL_additive_compound": "Null",
  "ETL_additive_concentration": "Null",
  "ETL_deposition_method": "Thermal evaporation/Spin-coating",
  "ETL_deposition_solution_concentration": "Null/2.5 wt%",
  "ETL_deposition_solvents_compound": "Null/IPA",
  "ETL_deposition_synthesis_atmosphere": "Vacuum/N2",
  "ETL_deposition_synthesis_atmosphere_pressure": "Null",
  "ETL_deposition_synthesis_atmosphere_relative_humidity": "Null",
  "ETL_deposition_spin_coating_speed": "Null/4000 rpm",
  "ETL_deposition_spin_coating_time": "Null/30 s",
  "ETL_deposition_thermal_annealing_temperature": "Null/Null",
  "ETL_deposition_thermal_annealing_time": "Null/Null",
  "Perovskite_dimension": "3D",
  "Perovskite_thickness": "600 nm",
  "Perovskite_composition_long_form": "Cs0.05(FA0.95MA0.05)0.95Pb(I0.95Br0.05)3",
  "Perovskite_additive_compound": "MACl",
  "Perovskite_additive_concentration": "20%",
  "Perovskite_bandgap": "1.55 eV",
  "Perovskite_deposition_method": "Spin-coating",
  "Perovskite_deposition_sequential_spin_coating": "False",
  "Perovskite_deposition_spin_coating_antisolvent": "Chlorobenzene",
  "Perovskite_deposition_reaction_solutions_compounds": "PbI2;PbBr2;FAI;MABr;CsI",
  "Perovskite_deposition_reaction_solutions_concentrations": "Null",
  "Perovskite_deposition_final_solutions_concentration_before_deposition": "1.4 M",
  "Perovskite_deposition_solvents_compound": "DMF;DMSO",
  "Perovskite_deposition_solvents_mixing_ratio": "4:1",
  "Perovskite_deposition_synthesis_atmosphere": "N2",
  "Perovskite_deposition_synthesis_atmosphere_pressure": "Null",
  "Perovskite_deposition_synthesis_atmosphere_relative_humidity": "Null",
  "Perovskite_deposition_spin_coating_speed": "1000 rpm;5000 rpm",
  "Perovskite_deposition_spin_coating_time": "10 s;40 s",
  "Perovskite_deposition_thermal_annealing_atmosphere": "N2",
  "Perovskite_deposition_thermal_annealing_temperature": "100 °C",
  "Perovskite_deposition_thermal_annealing_time": "30 min",
  "Perovskite_surface_treatment_material": "PEAI",
  "Perovskite_surface_treatment_method": "Spin-coating",
  "Perovskite_surface_treatment_solution_concentration": "4 mg/mL",
  "Perovskite_surface_treatment_solvents_compound": "IPA",
  "Perovskite_surface_treatment_synthesis_atmosphere": "N2",
  "Perovskite_surface_treatment_synthesis_atmosphere_pressure": "Null",
  "Perovskite_surface_treatment_synthesis_atmosphere_relative_humidity": "Null",
  "Perovskite_surface_treatment_deposition_spin_coating_speed": "5000 rpm",
  "Perovskite_surface_treatment_deposition_spin_coating_time": "30 s",
  "Perovskite_surface_treatment_deposition_thermal_annealing_temperature": "Null",
  "Perovskite_surface_treatment_deposition_thermal_annealing_time": "Null",
  "HTL_thickness": "Null",
  "HTL_stack_sequence": "DC-TMPS",
  "HTL_additive_compound": "Null",
  "HTL_additive_concentration": "Null",
  "HTL_deposition_method": "Spin-coating",
  "HTL_deposition_solution_concentration": "1 mmol/mL",
  "HTL_deposition_solvents_compound": "DMF",
  "HTL_deposition_synthesis_atmosphere": "N2",
  "HTL_deposition_synthesis_atmosphere_pressure": "Null",
  "HTL_deposition_synthesis_atmosphere_relative_humidity": "Null",
  "HTL_deposition_spin_coating_speed": "3000 rpm",
  "HTL_deposition_spin_coating_time": "30 s",
  "HTL_deposition_thermal_annealing_temperature": "100 °C",
  "HTL_deposition_thermal_annealing_time": "10 min",
  "Backcontact_thickness": "100 nm",
  "Beckcontact_deposition_method": "Thermal evaporation",
  "Backcontact_deposition_atmosphere_pressure": "<1×10-4 Pa",
  "Encapsulation_method": "Glass cover with UV-curable adhesive",
  "Encapsulation_atmosphere": "N2",
  "JV_measured_device_matching": "True",
  "JV_measured_reverse_scan_Voc": "1.18 V",
  "JV_measured_reverse_scan_Jsc": "25.1 mA/cm2",
  "JV_measured_reverse_scan_FF": "84.1%",
  "JV_measured_reverse_scan_PCE": "24.8%",
  "JV_measured_forward_scan_Voc": "Null",
  "JV_measured_forward_scan_Jsc": "Null",
  "JV_measured_forward_scan_FF": "Null",
  "JV_measured_forward_scan_PCE": "Null",
  "JV_measured_light_spectra": "AM1.5G",
  "JV_measured_light_spectra_intensity": "100 mW/cm2",
  "JV_measured_scan_speed": "Null",
  "JV_measured_scan_delay_time": "200 ms",
  "JV_certified_PCE": "24.6",
  "Stabilized_measured_PCE": "Null",
  "Stabilized_certified_PCE": "Null",
  "Stability_test_device_matching": "True",
  "Stability_test_temperature": "85 °C",
  "Stability_test_atmosphere": "Air",
  "Stability_test_light_spectra": "AM1.5G",
  "Stability_test_light_intensity": "100 mW/cm2",
  "Stability_test_relative_humidity": "Null",
  "Stability_PCE_after_time": "1200 hours",
  "Stability_PCE_after_time_value": "98.2%"
}
