Repository: jiayijdong/PSCbench

# PSCbench


**PSCbench** is a novel benchmark for materials science research-level scientific
dataset curation sourced from published journals. The benchmark is designed to evaluate the complex classification capabilities,
strong domain knowledge, and advanced calculation skills of LLMs.

## Data


The PSCbench dataset is under dataset folder in json file format. Each file is list of dictionary and can be extracted using following scripts.
Each file stands for one published journal, which is fully elaborated in the paper. 

```
with open("./dataset/retroactive/{}.json".format(subject), encoding='utf-8') as json_file:
    problems=json.load(json_file)
```

File: dataset/2021-2025/10.1126_science.adj9602/Device_BestPCE_o4_mini_10.1126_science.adj9602.json
{
  "Ref_DOI": "10.1126/science.adj9602",
  "Ref_journal": "Science",
  "Ref_publication_year": "2024",
  "Ref_title": "Reinforcing self-assembly of hole transport molecules for stable inverted perovskite solar cells",
  "Cell_architecture": "PIN",
  "Cell_stack_sequence": "ITO/ALD ITO/DC-TMPS/Cs0.05(FA0.95MA0.05)0.95Pb(I0.95Br0.05)3/PEAI/C60/ZnO/Au",
  "Cell_area_measured": "0.08 cm2",
  "ETL_thickness": "30 nm/Null",
  "ETL_stack_sequence": "C60/ZnO",
  "ETL_additive_compound": "Null",
  "ETL_additive_concentration": "Null",
  "ETL_deposition_method": "Thermal evaporation/Spin-coating",
  "ETL_deposition_solution_concentration": "Null/2.5 wt%",
  "ETL_deposition_solvents_compound": "Null/Isopropanol",
  "ETL_deposition_synthesis_atmosphere": "Vacuum/N2",
  "ETL_deposition_synthesis_atmosphere_pressure": "1e-4 Pa/1 atm",
  "ETL_deposition_synthesis_atmosphere_relative_humidity": "Null/0%",
  "ETL_deposition_spin_coating_speed": "Null/4000 rpm",
  "ETL_deposition_spin_coating_time": "Null/30 s",
  "ETL_deposition_thermal_annealing_temperature": "Null/Null",
  "ETL_deposition_thermal_annealing_time": "Null/Null",
  "Perovskite_dimension": "3D",
  "Perovskite_thickness": "600 nm",
  "Perovskite_composition_long_form": "Cs0.05(FA0.95MA0.05)0.95Pb(I0.95Br0.05)3",
  "Perovskite_additive_compound": "MACl",
  "Perovskite_additive_concentration": "20 mol%",
  "Perovskite_bandgap": "1.55 eV",
  "Perovskite_deposition_method": "Spin-coating",
  "Perovskite_deposition_sequential_spin_coating": "False",
  "Perovskite_deposition_spin_coating_antisolvent": "Chlorobenzene",
  "Perovskite_deposition_reaction_solutions_compounds": "PbI2;PbBr2;FAI;MABr;CsI;MACl",
  "Perovskite_deposition_reaction_solutions_concentrations": "1.4 M;1.4 M;1.4 M;1.4 M;1.4 M;20 wt%",
  "Perovskite_deposition_final_solutions_concentration_before_deposition": "1.4 M",
  "Perovskite_deposition_solvents_compound": "DMF;DMSO",
  "Perovskite_deposition_solvents_mixing_ratio": "4:1",
  "Perovskite_deposition_synthesis_atmosphere": "Nitrogen",
  "Perovskite_deposition_synthesis_atmosphere_pressure": "1 atm",
  "Perovskite_deposition_synthesis_atmosphere_relative_humidity": "0%",
  "Perovskite_deposition_spin_coating_speed": "1000 rpm;5000 rpm",
  "Perovskite_deposition_spin_coating_time": "10 s;40 s",
  "Perovskite_deposition_thermal_annealing_atmosphere": "Nitrogen",
  "Perovskite_deposition_thermal_annealing_temperature": "100 °C",
  "Perovskite_deposition_thermal_annealing_time": "30 min",
  "Perovskite_surface_treatment_material": "PEAI",
  "Perovskite_surface_treatment_method": "Spin-coating",
  "Perovskite_surface_treatment_solution_concentration": "4 mg/mL",
  "Perovskite_surface_treatment_solvents_compound": "IPA",
  "Perovskite_surface_treatment_synthesis_atmosphere": "Nitrogen",
  "Perovskite_surface_treatment_synthesis_atmosphere_pressure": "1 atm",
  "Perovskite_surface_treatment_synthesis_atmosphere_relative_humidity": "0%",
  "Perovskite_surface_treatment_deposition_spin_coating_speed": "5000 rpm",
  "Perovskite_surface_treatment_deposition_spin_coating_time": "30 s",
  "Perovskite_surface_treatment_deposition_thermal_annealing_temperature": "Null",
  "Perovskite_surface_treatment_deposition_thermal_annealing_time": "Null",
  "HTL_thickness": "Null",
  "HTL_stack_sequence": "DC-TMPS",
  "HTL_additive_compound": "Null",
  "HTL_additive_concentration": "Null",
  "HTL_deposition_method": "Spin-coating",
  "HTL_deposition_solution_concentration": "1 mmol/mL",
  "HTL_deposition_solvents_compound": "DMF",
  "HTL_deposition_synthesis_atmosphere": "Nitrogen",
  "HTL_deposition_synthesis_atmosphere_pressure": "1 atm",
  "HTL_deposition_synthesis_atmosphere_relative_humidity": "0%",
  "HTL_deposition_spin_coating_speed": "3000 rpm",
  "HTL_deposition_spin_coating_time": "30 s",
  "HTL_deposition_thermal_annealing_temperature": "100 °C",
  "HTL_deposition_thermal_annealing_time": "10 min",
  "Backcontact_thickness": "100 nm",
  "Beckcontact_deposition_method": "Thermal evaporation",
  "Backcontact_deposition_atmosphere_pressure": "1e-4 Pa",
  "Encapsulation_method": "Glass cover with UV-curable adhesive",
  "Encapsulation_atmosphere": "Nitrogen",
  "JV_measured_device_matching": "True",
  "JV_measured_reverse_scan_Voc": "1.18 V",
  "JV_measured_reverse_scan_Jsc": "25.1 mA/cm2",
  "JV_measured_reverse_scan_FF": "84.1%",
  "JV_measured_reverse_scan_PCE": "24.8%",
  "JV_measured_forward_scan_Voc": "Null",
  "JV_measured_forward_scan_Jsc": "Null",
  "JV_measured_forward_scan_FF": "Null",
  "JV_measured_forward_scan_PCE": "Null",
  "JV_measured_light_spectra": "AM1.5G",
  "JV_measured_light_spectra_intensity": "100 mW/cm2",
  "JV_measured_scan_speed": "Null",
  "JV_measured_scan_delay_time": "200 ms",
  "JV_certified_PCE": "24.6",
  "Stabilized_measured_PCE": "Null",
  "Stabilized_certified_PCE": "Null",
  "Stability_test_device_matching": "True",
  "Stability_test_temperature": "85 °C",
  "Stability_test_atmosphere": "Air",
  "Stability_test_light_spectra": "AM1.5G",
  "Stability_test_light_intensity": "100 mW/cm2",
  "Stability_test_relative_humidity": "Null",
  "Stability_PCE_after_time": "1200 hours",
  "Stability_PCE_after_time_value": "98.2%"
}
