Repository: jiayijdong/PSCbench

# PSCbench


**PSCbench** is a novel benchmark for materials science research-level scientific
dataset curation sourced from published journals. The benchmark is designed to evaluate the complex classification capabilities,
strong domain knowledge, and advanced calculation skills of LLMs. 

We developed an innovative **evaluation protocol** for a detailed analysis of classification abilities of leading commercially available Large Language Models. This
involves instructing LLMs to extract key knowledge information within a predefined set of
dataset template. This process offers a fine-grained understanding that LLM works as well as a human in annotating the data
and actually finds out when the humans failed to annotate the data
.

## Data


The PSCbench dataset is under dataset folder in json file format. Each file is list of dictionary and can be extracted using following scripts.
Each file stands for one published journal, which is fully elaborated in the paper. 

```
with open("./dataset/retroactive/{}.json".format(subject), encoding='utf-8') as json_file:
    problems=json.load(json_file)
```

## Evaluation
To evaluate our data using LLM, please refer to folder under eval

## Analysis (Evaluation Protocol)
The evaluation protocol involves analyzing both LLM
and reference (correct) ground truth with the assistance of human annotators to identify the key information in the literature.
These reasons are then summarized into 4 categories: **Tag, Materials, Fabrication and Properties**. Subsequently, a LLM verifier is employed to automatically attribute each
incorrectly extracted answer into a certain field. The resulting error profiles enable the
interpretation of the improved skills by certain prompting strategies and direct comparison of various
strategies.

### run evaluation protocol
After running the evaluation part, use the output to run the evaluation protocol. 
```
cd eval
OPENAI_API_KEY=your_key python ana_error.py --setting your_setting 
```

## Citation
If you find our paper useful, please cite our paper
```
@misc{dong2024pscbench,
  author = {Dong, Jiayi and Huang, Zijian and Yao, Yu and Shen, Zhichao and Liu, Junkai and Tong, Yiushun and Tsai, Chu-Yen and Duan, Haoxiang and Yang, Wenxin and Gong, Ming and Xu, Wei and Kundu, Arnesh and Zhang, Ying and Huang, Joshua and Tong, Xinyang and Yeh, Eric and Zhu, Yingke and Ng, Charlotte and Du, Yilun and Li, Ju and Schwalbe-Koda, Daniel and Yang, Yang},
  title = {{PSCBENCH: A Benchmark for Large-Scale Automated Knowledge Extraction and Data Curation in Perovskite Solar Cell Literature}},
  note = {Preprint},
  year = {2024},
  url = {https://arxiv.org/abs/XXXX.XXXXX}  
}

```

File: dataset/2021-2025/10.1126_science.adk1633/Device_BestPCE_10.1126_science.adk1633.json
{
    "Ref_DOI": "10.1126/science.adk1633",
    "Ref_journal": "Science",
    "Ref_publication_year": "2023",
    "Ref_title": "Bimolecularly passivated interface enables efficient and stable inverted perovskite solar cells",
    "Cell_architecture": "PIN",
    "Cell_stack_sequence": "FTO/NiOx/Me-4PACz/perovskite/passivation layer/C60/BCP/Ag",
    "Cell_area_measured": "0.05 cm2",
    "ETL_thickness": "30 nm",
    "ETL_stack_sequence": "C60/BCP",
    "ETL_additive_compound": "Null",
    "ETL_additive_concentration": "Null",
    "ETL_deposition_method": "Thermal evaporation/Thermal evaporation",
    "ETL_deposition_solution_concentration": "Null",
    "ETL_deposition_solvents_compound": "Null",
    "ETL_deposition_synthesis_atmosphere": "Null",
    "ETL_deposition_synthesis_atmosphere_pressure": "Null",
    "ETL_deposition_synthesis_atmosphere_relative_humidity": "Null",
    "ETL_deposition_spin_coating_speed": "Null",
    "ETL_deposition_spin_coating_time": "Null",
    "ETL_deposition_thermal_annealing_temperature": "Null",
    "ETL_deposition_thermal_annealing_time": "Null",
    "Perovskite_dimension": "3D",
    "Perovskite_thickness": "600 nm",
    "Perovskite_composition_long_form": "Cs0.05MA0.05FA0.90PbI3",
    "Perovskite_additive_compound": "MAPbCl3",
    "Perovskite_additive_concentration": "5 mol%",
    "Perovskite_bandgap": "1.5 eV",
    "Perovskite_deposition_method": "Spin-coating",
    "Perovskite_deposition_sequential_spin_coating": "False",
    "Perovskite_deposition_spin_coating_antisolvent": "Anisole",
    "Perovskite_deposition_reaction_solutions_compounds": "CsI;MAI;FAI;PbI2;MAPbCl3",
    "Perovskite_deposition_reaction_solutions_concentrations": "0.05 M;0.05 M;0.90 M;1.6 M;5 mol%",
    "Perovskite_deposition_final_solutions_concentration_before_deposition": "1.6 M",
    "Perovskite_deposition_solvents_compound": "DMF;DMSO",
    "Perovskite_deposition_solvents_mixing_ratio": "4:1",
    "Perovskite_deposition_synthesis_atmosphere": "N2",
    "Perovskite_deposition_synthesis_atmosphere_pressure": "Null",
    "Perovskite_deposition_synthesis_atmosphere_relative_humidity": "Null",
    "Perovskite_deposition_spin_coating_speed": "1000 rpm;5000 rpm",
    "Perovskite_deposition_spin_coating_time": "10 s;30 s",
    "Perovskite_deposition_thermal_annealing_atmosphere": "Null",
    "Perovskite_deposition_thermal_annealing_temperature": "100°C",
    "Perovskite_deposition_thermal_annealing_time": "15 min",
    "Perovskite_surface_treatment_material": "PDAI2/3MTPAI",
    "Perovskite_surface_treatment_method": "Spin-coating",
    "Perovskite_surface_treatment_solution_concentration": "12 mM",
    "Perovskite_surface_treatment_solvents_compound": "Isopropanol/Chlorobenzene",
    "Perovskite_surface_treatment_synthesis_atmosphere": "Null",
    "Perovskite_surface_treatment_synthesis_atmosphere_pressure": "Null",
    "Perovskite_surface_treatment_synthesis_atmosphere_relative_humidity": "Null",
    "Perovskite_surface_treatment_deposition_spin_coating_speed": "4500 rpm",
    "Perovskite_surface_treatment_deposition_spin_coating_time": "20 s",
    "Perovskite_surface_treatment_deposition_thermal_annealing_temperature": "100°C",
    "Perovskite_surface_treatment_deposition_thermal_annealing_time": "5 min",
    "HTL_thickness": "Null",
    "HTL_stack_sequence": "NiOx/Me-4PACz",
    "HTL_additive_compound": "Null",
    "HTL_additive_concentration": "Null",
    "HTL_deposition_method": "Spin-coating/Spin-coating",
    "HTL_deposition_solution_concentration": "5 mg/mL/0.5 mg/mL",
    "HTL_deposition_solvents_compound": "Deionized water and isopropanol/Ethanol",
    "HTL_deposition_synthesis_atmosphere": "Null",
    "HTL_deposition_synthesis_atmosphere_pressure": "Null",
    "HTL_deposition_synthesis_atmosphere_relative_humidity": "Null",
    "HTL_deposition_spin_coating_speed": "3000 rpm/4000 rpm",
    "HTL_deposition_spin_coating_time": "30 s/30 s",
    "HTL_deposition_thermal_annealing_temperature": "Null/100°C",
    "HTL_deposition_thermal_annealing_time": "Null/10 min",
    "Backcontact_thickness": "140 nm",
    "Beckcontact_deposition_method": "Thermal evaporation",
    "Backcontact_deposition_atmosphere_pressure": "10-7 Torr",
    "Encapsulation_method": "UV adhesive",
    "Encapsulation_atmosphere": "Air",
    "JV_measured_device_matching": "True",
    "JV_measured_reverse_scan_Voc": "1.17 V",
    "JV_measured_reverse_scan_Jsc": "26.2 mA/cm2",
    "JV_measured_reverse_scan_FF": "85.8%",
    "JV_measured_reverse_scan_PCE": "26.4%",
    "JV_measured_forward_scan_Voc": "Null",
    "JV_measured_forward_scan_Jsc": "Null",
    "JV_measured_forward_scan_FF": "Null",
    "JV_measured_forward_scan_PCE": "Null",
    "JV_measured_light_spectra": "AM1.5G",
    "JV_measured_light_spectra_intensity": "1 sun",
    "JV_measured_scan_speed": "70 mV/s",
    "JV_measured_scan_delay_time": "Null",
    "JV_certified_PCE": "25.1%",
    "Stabilized_measured_PCE": "Null",
    "Stabilized_certified_PCE": "25.1%",
    "Stability_test_device_matching": "True",
    "Stability_test_temperature": "65°C",
    "Stability_test_atmosphere": "Air",
    "Stability_test_light_spectra": "AM1.5G",
    "Stability_test_light_intensity": "1 sun",
    "Stability_test_relative_humidity": "50%",
    "Stability_PCE_after_time": "2000 hours",
    "Stability_PCE_after_time_value": "96%"
}

File: dataset/2021-2025/10.1126_science.adk1633/Device_BestPCE_Gemini_1.5_pro_10.1126_science.adk1633.json
{
  "Ref_DOI": "10.1126/science.adk1633",
  "Ref_journal": "Science",
  "Ref_publication_year": "2023",
  "Ref_title": "Bimolecularly passivated interface enables efficient and stable inverted perovskite solar cells",
  "Cell_architecture": "PIN",
  "Cell_stack_sequence": "FTO/NiOx/Me-4PACz/Perovskite/PDAI2/3MTPAI/C60/BCP/Ag",
  "Cell_area_measured": "0.05 cm2",
  "ETL_thickness": "30 nm",
  "ETL_stack_sequence": "C60/BCP",
  "ETL_additive_compound": "Null",
  "ETL_additive_concentration": "Null",
  "ETL_deposition_method": "Thermal evaporation",
  "ETL_deposition_solution_concentration": "Null",
  "ETL_deposition_solvents_compound": "Null",
  "ETL_deposition_synthesis_atmosphere": "10^-7 Torr",
  "ETL_deposition_synthesis_atmosphere_pressure": "10^-7 Torr",
  "ETL_deposition_synthesis_atmosphere_relative_humidity": "Null",
  "ETL_deposition_spin_coating_speed": "Null",
  "ETL_deposition_spin_coating_time": "Null",
  "ETL_deposition_thermal_annealing_temperature": "Null",
  "ETL_deposition_thermal_annealing_time": "Null",
  "Perovskite_dimension": "3D",
  "Perovskite_thickness": "600 nm",
  "Perovskite_composition_long_form": "Cs0.05MA0.05FA0.90PbI3",
  "Perovskite_additive_compound": "MAPbCl3",
  "Perovskite_additive_concentration": "5 mol%",
  "Perovskite_bandgap": "Null",
  "Perovskite_deposition_method": "Spin-coating",
  "Perovskite_deposition_sequential_spin_coating": false,
  "Perovskite_deposition_spin_coating_antisolvent": "Anisole",
  "Perovskite_deposition_reaction_solutions_compounds": "Cs0.05MA0.05FA0.90PbI3;MAPbCl3",
  "Perovskite_deposition_reaction_solutions_concentrations": "1.6 M;5 mol%",
  "Perovskite_deposition_final_solutions_concentration_before_deposition": "1.6 M",
  "Perovskite_deposition_solvents_compound": "DMF;DMSO",
  "Perovskite_deposition_solvents_mixing_ratio": "4:1 v/v",
  "Perovskite_deposition_synthesis_atmosphere": "Nitrogen",
  "Perovskite_deposition_synthesis_atmosphere_pressure": "1 atm",
  "Perovskite_deposition_synthesis_atmosphere_relative_humidity": "<1 ppm",
  "Perovskite_deposition_spin_coating_speed": "1000 rpm;5000 rpm",
  "Perovskite_deposition_spin_coating_time": "10 s;30 s",
  "Perovskite_deposition_thermal_annealing_atmosphere": "Nitrogen",
  "Perovskite_deposition_thermal_annealing_temperature": "100 °C",
  "Perovskite_deposition_thermal_annealing_time": "15 min",
  "Perovskite_surface_treatment_material": "PDAI2;3MTPAI",
  "Perovskite_surface_treatment_method": "Spin-coating",
  "Perovskite_surface_treatment_solution_concentration": "6 mM;12 mM",
  "Perovskite_surface_treatment_solvents_compound": "Isopropanol;Chlorobenzene",
  "Perovskite_surface_treatment_synthesis_atmosphere": "Nitrogen",
  "Perovskite_surface_treatment_synthesis_atmosphere_pressure": "1 atm",
  "Perovskite_surface_treatment_synthesis_atmosphere_relative_humidity": "<1 ppm",
  "Perovskite_surface_treatment_deposition_spin_coating_speed": "4500 rpm",
  "Perovskite_surface_treatment_deposition_spin_coating_time": "20 s",
  "Perovskite_surface_treatment_deposition_thermal_annealing_temperature": "100 °C",
  "Perovskite_surface_treatment_deposition_thermal_annealing_time": "5 min",
  "HTL_thickness": "Null",
  "HTL_stack_sequence": "NiOx/Me-4PACz",
  "HTL_additive_compound": "Null",
  "HTL_additive_concentration": "Null",
  "HTL_deposition_method": "Spin-coating",
  "HTL_deposition_solution_concentration": "5 mg/mL;0.5 mg/mL",
  "HTL_deposition_solvents_compound": "deionized water;isopropanol;ethanol",
  "HTL_deposition_synthesis_atmosphere": "Air",
  "HTL_deposition_synthesis_atmosphere_pressure": "1 atm",
  "HTL_deposition_synthesis_atmosphere_relative_humidity": "Null",
  "HTL_deposition_spin_coating_speed": "3000 rpm;4000 rpm",
  "HTL_deposition_spin_coating_time": "30 s;30 s",
  "HTL_deposition_thermal_annealing_temperature": "100 °C",
  "HTL_deposition_thermal_annealing_time": "10 min",
  "Backcontact_thickness": "140 nm",
  "Beckcontact_deposition_method": "Thermal evaporation",
  "Backcontact_deposition_atmosphere_pressure": "10^-7 Torr",
  "Encapsulation_method": "UV adhesive",
  "Encapsulation_atmosphere": "Air",
  "JV_measured_device_matching": true,
  "JV_measured_reverse_scan_Voc": "1.17 V",
  "JV_measured_reverse_scan_Jsc": "26.2 mA/cm2",
  "JV_measured_reverse_scan_FF": "85.8%",
  "JV_measured_reverse_scan_PCE": "26.4%",
  "JV_measured_forward_scan_Voc": "Null",
  "JV_measured_forward_scan_Jsc": "Null",
  "JV_measured_forward_scan_FF": "Null",
  "JV_measured_forward_scan_PCE": "Null",
  "JV_measured_light_spectra": "AM1.5G",
  "JV_measured_light_spectra_intensity": "1 sun",
  "JV_measured_scan_speed": "70 mV/s",
  "JV_measured_scan_delay_time": "Null",
  "JV_certified_PCE": "25.1%",
  "Stabilized_measured_PCE": "25.5%",
  "Stabilized_certified_PCE": "Null",
  "Stability_test_device_matching": true,
  "Stability_test_temperature": "65 °C",
  "Stability_test_atmosphere": "Air",
  "Stability_test_light_spectra": "AM1.5G",
  "Stability_test_light_intensity": "1 sun",
  "Stability_test_relative_humidity": "50%",
  "Stability_PCE_after_time": "2000 hours",
  "Stability_PCE_after_time_value": "96%"
}

File: dataset/2021-2025/10.1126_science.adk1633/Device_BestPCE_Gemini_2.0_Flash_10.1126_science.adk1633.json
{
  "Ref_DOI": "10.1126/science.adk1633",
  "Ref_journal": "Science",
  "Ref_publication_year": "2023",
  "Ref_title": "Bimolecularly passivated interface enables efficient and stable inverted perovskite solar cells",
  "Cell_architecture": "PIN",
  "Cell_stack_sequence": "FTO/NiOx/Me-4PACz/perovskite/passivation layer/C60/BCP/Ag",
  "Cell_area_measured": "0.05 squared cm",
  "ETL_thickness": "30",
  "ETL_stack_sequence": "C60/BCP",
  "ETL_additive_compound": "Null",
  "ETL_additive_concentration": "Null",
  "ETL_deposition_method": "Thermal evaporation/Thermal evaporation",
  "ETL_deposition_solution_concentration": "Null",
  "ETL_deposition_solvents_compound": "Null",
  "ETL_deposition_synthesis_atmosphere": "Null",
  "ETL_deposition_synthesis_atmosphere_pressure": "Null",
  "ETL_deposition_synthesis_atmosphere_relative_humidity": "Null",
  "ETL_deposition_spin_coating_speed": "Null",
  "ETL_deposition_spin_coating_time": "Null",
  "ETL_deposition_thermal_annealing_temperature": "Null",
  "ETL_deposition_thermal_annealing_time": "Null",
  "Perovskite_dimension": "3D",
  "Perovskite_thickness": "600",
  "Perovskite_composition_long_form": "Cs0.05MA0.05FA0.90PbI3",
  "Perovskite_additive_compound": "PDAI2; 3MTPAI",
  "Perovskite_additive_concentration": "6 mM; 12 mM",
  "Perovskite_bandgap": "Null",
  "Perovskite_deposition_method": "Spin-coating",
  "Perovskite_deposition_sequential_spin_coating": "False",
  "Perovskite_deposition_spin_coating_antisolvent": "Anisole",
  "Perovskite_deposition_reaction_solutions_compounds": "Cs0.05MA0.05FA0.90PbI3",
  "Perovskite_deposition_reaction_solutions_concentrations": "1.6 M",
  "Perovskite_deposition_final_solutions_concentration_before_deposition": "Null",
  "Perovskite_deposition_solvents_compound": "DMF; DMSO",
  "Perovskite_deposition_solvents_mixing_ratio": "4:1",
  "Perovskite_deposition_synthesis_atmosphere": "Nitrogen",
  "Perovskite_deposition_synthesis_atmosphere_pressure": "Null",
  "Perovskite_deposition_synthesis_atmosphere_relative_humidity": "Null",
  "Perovskite_deposition_spin_coating_speed": "1000; 5000",
  "Perovskite_deposition_spin_coating_time": "10; 30",
  "Perovskite_deposition_thermal_annealing_atmosphere": "Null",
  "Perovskite_deposition_thermal_annealing_temperature": "100",
  "Perovskite_deposition_thermal_annealing_time": "15",
  "Perovskite_surface_treatment_material": "PDAI2/3MTPAI",
  "Perovskite_surface_treatment_method": "Spin-coating",
  "Perovskite_surface_treatment_solution_concentration": "Null",
  "Perovskite_surface_treatment_solvents_compound": "Isopropanol; Chlorobenzene",
  "Perovskite_surface_treatment_synthesis_atmosphere": "Null",
  "Perovskite_surface_treatment_synthesis_atmosphere_pressure": "Null",
  "Perovskite_surface_treatment_synthesis_atmosphere_relative_humidity": "Null",
  "Perovskite_surface_treatment_deposition_spin_coating_speed": "4500",
  "Perovskite_surface_treatment_deposition_spin_coating_time": "20",
  "Perovskite_surface_treatment_deposition_thermal_annealing_temperature": "100",
  "Perovskite_surface_treatment_deposition_thermal_annealing_time": "5",
  "HTL_thickness": "Null",
  "HTL_stack_sequence": "NiOx/4PACz",
  "HTL_additive_compound": "Null",
  "HTL_additive_concentration": "Null",
  "HTL_deposition_method": "Spin-coating/Spin-coating",
  "HTL_deposition_solution_concentration": "5 mg/mL; 0.5 mg/mL",
  "HTL_deposition_solvents_compound": "Deionized water; Isopropanol; ethanol",
  "HTL_deposition_synthesis_atmosphere": "Null",
  "HTL_deposition_synthesis_atmosphere_pressure": "Null",
  "HTL_deposition_synthesis_atmosphere_relative_humidity": "Null",
  "HTL_deposition_spin_coating_speed": "3000; 4000",
  "HTL_deposition_spin_coating_time": "30; 30",
  "HTL_deposition_thermal_annealing_temperature": "100",
  "HTL_deposition_thermal_annealing_time": "10",
  "Backcontact_thickness": "140",
  "Beckcontact_deposition_method": "Thermal evaporation",
  "Backcontact_deposition_atmosphere_pressure": "~10-7 Torr",
  "Encapsulation_method": "UV-adhesive",
  "Encapsulation_atmosphere": "Null",
  "JV_measured_device_matching": "True",
  "JV_measured_reverse_scan_Voc": "1.17",
  "JV_measured_reverse_scan_Jsc": "26.2",
  "JV_measured_reverse_scan_FF": "85.8",
  "JV_measured_reverse_scan_PCE": "26.4",
  "JV_measured_forward_scan_Voc": "Null",
  "JV_measured_forward_scan_Jsc": "Null",
  "JV_measured_forward_scan_FF": "Null",
  "JV_measured_forward_scan_PCE": "Null",
  "JV_measured_light_spectra": "AM 1.5 G",
  "JV_measured_light_spectra_intensity": "1 sun",
  "JV_measured_scan_speed": "0.07",
  "JV_measured_scan_delay_time": "Null",
  "JV_certified_PCE": "25.1",
  "Stabilized_measured_PCE": "Null",
  "Stabilized_certified_PCE": "Null",
  "Stability_test_device_matching": "True",
  "Stability_test_temperature": "65",
  "Stability_test_atmosphere": "Air",
  "Stability_test_light_spectra": "1 sun",
  "Stability_test_light_intensity": "Null",
  "Stability_test_relative_humidity": "50",
  "Stability_PCE_after_time": ">2000 hours",
  "Stability_PCE_after_time_value": "96"
}

File: dataset/2021-2025/10.1126_science.adk1633/Device_BestPCE_Gemini_2.5_Flash_10.1126_science.adk1633.json
{
  "Ref_DOI": "10.1126/science.adk1633",
  "Ref_journal": "Science",
  "Ref_publication_year": "2023",
  "Ref_title": "Bimolecularly passivated interface enables efficient and stable inverted perovskite solar cells",
  "Cell_architecture": "PIN",
  "Cell_stack_sequence": "FTO/NiOx/Me-4PACz/Perovskite/C60/BCP/Ag",
  "Cell_area_measured": "0.05 cm2",
  "ETL_thickness": "30 nm/7 nm",
  "ETL_stack_sequence": "C60/BCP",
  "ETL_additive_compound": "Null",
  "ETL_additive_concentration": "Null",
  "ETL_deposition_method": "Thermal evaporation/Thermal evaporation",
  "ETL_deposition_solution_concentration": "Null",
  "ETL_deposition_solvents_compound": "Null",
  "ETL_deposition_synthesis_atmosphere": "high vacuum",
  "ETL_deposition_synthesis_atmosphere_pressure": "~10-7 Torr",
  "ETL_deposition_synthesis_atmosphere_relative_humidity": "Null",
  "ETL_deposition_spin_coating_speed": "Null",
  "ETL_deposition_spin_coating_time": "Null",
  "ETL_deposition_thermal_annealing_temperature": "Null",
  "ETL_deposition_thermal_annealing_time": "Null",
  "Perovskite_dimension": "3D",
  "Perovskite_thickness": "~600 nm",
  "Perovskite_composition_long_form": "Cs0.05MA0.05FA0.90PbI3",
  "Perovskite_additive_compound": "MAPbCl3",
  "Perovskite_additive_concentration": "5 mol%",
  "Perovskite_bandgap": "~1.5 eV",
  "Perovskite_deposition_method": "Spin-coating",
  "Perovskite_deposition_sequential_spin_coating": "False",
  "Perovskite_deposition_spin_coating_antisolvent": "anisole",
  "Perovskite_deposition_reaction_solutions_compounds": "CsI;MAI;FAI;PbI2",
  "Perovskite_deposition_reaction_solutions_concentrations": "1.6 M",
  "Perovskite_deposition_final_solutions_concentration_before_deposition": "1.6 M",
  "Perovskite_deposition_solvents_compound": "DMF;DMSO",
  "Perovskite_deposition_solvents_mixing_ratio": "4:1 v/v",
  "Perovskite_deposition_synthesis_atmosphere": "N2 glovebox",
  "Perovskite_deposition_synthesis_atmosphere_pressure": "Null",
  "Perovskite_deposition_synthesis_atmosphere_relative_humidity": "Null",
  "Perovskite_deposition_spin_coating_speed": "1000 rpm;5000 rpm",
  "Perovskite_deposition_spin_coating_time": "10 s;30 s",
  "Perovskite_deposition_thermal_annealing_atmosphere": "Null",
  "Perovskite_deposition_thermal_annealing_temperature": "100°C",
  "Perovskite_deposition_thermal_annealing_time": "15 min",
  "Perovskite_surface_treatment_material": "PDAI2;3MTPAI",
  "Perovskite_surface_treatment_method": "Spin-coating",
  "Perovskite_surface_treatment_solution_concentration": "6 mM;12 mM",
  "Perovskite_surface_treatment_solvents_compound": "isopropanol;chlorobenzene",
  "Perovskite_surface_treatment_synthesis_atmosphere": "Null",
  "Perovskite_surface_treatment_synthesis_atmosphere_pressure": "Null",
  "Perovskite_surface_treatment_synthesis_atmosphere_relative_humidity": "Null",
  "Perovskite_surface_treatment_deposition_spin_coating_speed": "4500 rpm",
  "Perovskite_surface_treatment_deposition_spin_coating_time": "20 s",
  "Perovskite_surface_treatment_deposition_thermal_annealing_temperature": "100 °C",
  "Perovskite_surface_treatment_deposition_thermal_annealing_time": "5 min",
  "HTL_thickness": "Null",
  "HTL_stack_sequence": "NiOx/4PACz",
  "HTL_additive_compound": "Null",
  "HTL_additive_concentration": "Null",
  "HTL_deposition_method": "Spin-coating/Spin-coating",
  "HTL_deposition_solution_concentration": "5 mg/mL/0.5 mg/mL",
  "HTL_deposition_solvents_compound": "deionized water;isopropanol/ethanol",
  "HTL_deposition_synthesis_atmosphere": "Null",
  "HTL_deposition_synthesis_atmosphere_pressure": "Null",
  "HTL_deposition_synthesis_atmosphere_relative_humidity": "Null",
  "HTL_deposition_spin_coating_speed": "3000 rpm/4000 rpm",
  "HTL_deposition_spin_coating_time": "30 s/30 s",
  "HTL_deposition_thermal_annealing_temperature": "Null/100°C",
  "HTL_deposition_thermal_annealing_time": "Null/10 min",
  "Backcontact_thickness": "140 nm",
  "Beckcontact_deposition_method": "Thermal evaporation",
  "Backcontact_deposition_atmosphere_pressure": "~10-7 Torr",
  "Encapsulation_method": "UV adhesive",
  "Encapsulation_atmosphere": "Null",
  "JV_measured_device_matching": "True",
  "JV_measured_reverse_scan_Voc": "1.17 V",
  "JV_measured_reverse_scan_Jsc": "26.2 mA/cm2",
  "JV_measured_reverse_scan_FF": "85.8%",
  "JV_measured_reverse_scan_PCE": "26.4%",
  "JV_measured_forward_scan_Voc": "Null",
  "JV_measured_forward_scan_Jsc": "Null",
  "JV_measured_forward_scan_FF": "Null",
  "JV_measured_forward_scan_PCE": "Null",
  "JV_measured_light_spectra": "AM1.5G",
  "JV_measured_light_spectra_intensity": "1 sun",
  "JV_measured_scan_speed": "70 mV/s",
  "JV_measured_scan_delay_time": "Null",
  "JV_certified_PCE": "25.1%",
  "Stabilized_measured_PCE": "25.5%",
  "Stabilized_certified_PCE": "Null",
  "Stability_test_device_matching": "True",
  "Stability_test_temperature": "65°C",
  "Stability_test_atmosphere": "ambient air",
  "Stability_test_light_spectra": "Null",
  "Stability_test_light_intensity": "1 sun",
  "Stability_test_relative_humidity": "~50%",
  "Stability_PCE_after_time": "2000 hours",
  "Stability_PCE_after_time_value": "96%"
}

File: dataset/2021-2025/10.1126_science.adk1633/Device_BestPCE_claude_haiku_10.1126_science.adk1633.json
{
  "Ref_DOI": "10.1126/science.adk1633",
  "Ref_journal": "Science",
  "Ref_publication_year": "2023",
  "Ref_title": "Bimolecularly passivated interface enables efficient and stable inverted perovskite solar cells",
  "Cell_architecture": "PIN",
  "Cell_stack_sequence": "FTO/NiOx/Me-4PACz/Perovskite/C60/BCP/Ag",
  "Cell_area_measured": "0.049 cm2",
  "ETL_thickness": "30/7",
  "ETL_stack_sequence": "C60/BCP",
  "ETL_additive_compound": "Null",
  "ETL_additive_concentration": "Null",
  "ETL_deposition_method": "Thermal evaporation/Thermal evaporation",
  "ETL_deposition_solution_concentration": "Null",
  "ETL_deposition_solvents_compound": "Null",
  "ETL_deposition_synthesis_atmosphere": "High vacuum",
  "ETL_deposition_synthesis_atmosphere_pressure": "10^-7 Torr",
  "ETL_deposition_synthesis_atmosphere_relative_humidity": "Null",
  "ETL_deposition_spin_coating_speed": "Null",
  "ETL_deposition_spin_coating_time": "Null",
  "ETL_deposition_thermal_annealing_temperature": "Null",
  "ETL_deposition_thermal_annealing_time": "Null",
  "Perovskite_dimension": "3D",
  "Perovskite_thickness": "600",
  "Perovskite_composition_long_form": "Cs0.05MA0.05FA0.90PbI3",
  "Perovskite_additive_compound": "MACl",
  "Perovskite_additive_concentration": "5 mol%",
  "Perovskite_bandgap": "1.5",
  "Perovskite_deposition_method": "Spin-coating",
  "Perovskite_deposition_sequential_spin_coating": "False",
  "Perovskite_deposition_spin_coating_antisolvent": "Anisole",
  "Perovskite_deposition_reaction_solutions_compounds": "PbI2;MAI;FAI;CsI",
  "Perovskite_deposition_reaction_solutions_concentrations": "1.6 M",
  "Perovskite_deposition_final_solutions_concentration_before_deposition": "Null",
  "Perovskite_deposition_solvents_compound": "DMF;DMSO",
  "Perovskite_deposition_solvents_mixing_ratio": "4:1",
  "Perovskite_deposition_synthesis_atmosphere": "Nitrogen",
  "Perovskite_deposition_synthesis_atmosphere_pressure": "1 atm",
  "Perovskite_deposition_synthesis_atmosphere_relative_humidity": "Null",
  "Perovskite_deposition_spin_coating_speed": "1000;5000",
  "Perovskite_deposition_spin_coating_time": "10;30",
  "Perovskite_deposition_thermal_annealing_atmosphere": "Air",
  "Perovskite_deposition_thermal_annealing_temperature": "100",
  "Perovskite_deposition_thermal_annealing_time": "15",
  "Perovskite_surface_treatment_material": "PDAI2/3MTPAI",
  "Perovskite_surface_treatment_method": "Spin-coating",
  "Perovskite_surface_treatment_solution_concentration": "6/12 mM",
  "Perovskite_surface_treatment_solvents_compound": "Isopropanol/Chlorobenzene",
  "Perovskite_surface_treatment_synthesis_atmosphere": "Air",
  "Perovskite_surface_treatment_synthesis_atmosphere_pressure": "1 atm",
  "Perovskite_surface_treatment_synthesis_atmosphere_relative_humidity": "Null",
  "Perovskite_surface_treatment_deposition_spin_coating_speed": "4500",
  "Perovskite_surface_treatment_deposition_spin_coating_time": "20",
  "Perovskite_surface_treatment_deposition_thermal_annealing_temperature": "100",
  "Perovskite_surface_treatment_deposition_thermal_annealing_time": "5",
  "HTL_thickness": "Null/5",
  "HTL_stack_sequence": "NiOx/Me-4PACz",
  "HTL_additive_compound": "Null",
  "HTL_additive_concentration": "Null",
  "HTL_deposition_method": "Spin-coating/Spin-coating",
  "HTL_deposition_solution_concentration": "5/0.5 mg/mL",
  "HTL_deposition_solvents_compound": "Deionized water/Isopropanol;Ethanol",
  "HTL_deposition_synthesis_atmosphere": "Air",
  "HTL_deposition_synthesis_atmosphere_pressure": "1 atm",
  "HTL_deposition_synthesis_atmosphere_relative_humidity": "Null",
  "HTL_deposition_spin_coating_speed": "3000/4000",
  "HTL_deposition_spin_coating_time": "30/30",
  "HTL_deposition_thermal_annealing_temperature": "100/100",
  "HTL_deposition_thermal_annealing_time": "10/10",
  "Backcontact_thickness": "140",
  "Beckcontact_deposition_method": "Thermal evaporation",
  "Backcontact_deposition_atmosphere_pressure": "10^-7 Torr",
  "Encapsulation_method": "UV adhesive",
  "Encapsulation_atmosphere": "Air",
  "JV_measured_device_matching": "True",
  "JV_measured_reverse_scan_Voc": "1.17",
  "JV_measured_reverse_scan_Jsc": "26.2",
  "JV_measured_reverse_scan_FF": "85.8",
  "JV_measured_reverse_scan_PCE": "26.4",
  "JV_measured_forward_scan_Voc": "Null",
  "JV_measured_forward_scan_Jsc": "Null",
  "JV_measured_forward_scan_FF": "Null",
  "JV_measured_forward_scan_PCE": "Null",
  "JV_measured_light_spectra": "AM1.5G",
  "JV_measured_light_spectra_intensity": "1 sun",
  "JV_measured_scan_speed": "0.07",
  "JV_measured_scan_delay_time": "Null",
  "JV_certified_PCE": "25.1",
  "Stabilized_measured_PCE": "25.5",
  "Stabilized_certified_PCE": "Null",
  "Stability_test_device_matching": "True",
  "Stability_test_temperature": "65",
  "Stability_test_atmosphere": "Air",
  "Stability_test_light_spectra": "AM1.5G",
  "Stability_test_light_intensity": "1 sun",
  "Stability_test_relative_humidity": "50",
  "Stability_PCE_after_time": "2000 hours",
  "Stability_PCE_after_time_value": "96"
}

File: dataset/2021-2025/10.1126_science.adk1633/Device_BestPCE_gpt4o_10.1126_science.adk1633.json
{
  "Ref_DOI": "10.1126/science.adk1633",
  "Ref_journal": "Science",
  "Ref_publication_year": "2023",
  "Ref_title": "Bimolecularly passivated interface enables efficient and stable inverted perovskite solar cells",
  "Cell_architecture": "PIN",
  "Cell_stack_sequence": "FTO/NiOx/Me-4PACz/perovskite/passivation layer/C60/BCP/Ag",
  "Cell_area_measured": "0.05 cm2",
  "ETL_thickness": "30 nm/7 nm",
  "ETL_stack_sequence": "C60/BCP",
  "ETL_additive_compound": "Null",
  "ETL_additive_concentration": "Null",
  "ETL_deposition_method": "Thermal evaporation/Thermal evaporation",
  "ETL_deposition_solution_concentration": "Null",
  "ETL_deposition_solvents_compound": "Null",
  "ETL_deposition_synthesis_atmosphere": "Null",
  "ETL_deposition_synthesis_atmosphere_pressure": "Null",
  "ETL_deposition_synthesis_atmosphere_relative_humidity": "Null",
  "ETL_deposition_spin_coating_speed": "Null",
  "ETL_deposition_spin_coating_time": "Null",
  "ETL_deposition_thermal_annealing_temperature": "Null",
  "ETL_deposition_thermal_annealing_time": "Null",
  "Perovskite_dimension": "3D",
  "Perovskite_thickness": "600 nm",
  "Perovskite_composition_long_form": "Cs0.05MA0.05FA0.90PbI3",
  "Perovskite_additive_compound": "MAPbCl3",
  "Perovskite_additive_concentration": "5 mol%",
  "Perovskite_bandgap": "1.5 eV",
  "Perovskite_deposition_method": "Spin-coating",
  "Perovskite_deposition_sequential_spin_coating": "False",
  "Perovskite_deposition_spin_coating_antisolvent": "Anisole",
  "Perovskite_deposition_reaction_solutions_compounds": "CsI;MAI;FAI;PbI2;MAPbCl3",
  "Perovskite_deposition_reaction_solutions_concentrations": "Null",
  "Perovskite_deposition_final_solutions_concentration_before_deposition": "1.6 M",
  "Perovskite_deposition_solvents_compound": "DMF;DMSO",
  "Perovskite_deposition_solvents_mixing_ratio": "4:1",
  "Perovskite_deposition_synthesis_atmosphere": "Nitrogen",
  "Perovskite_deposition_synthesis_atmosphere_pressure": "Null",
  "Perovskite_deposition_synthesis_atmosphere_relative_humidity": "Null",
  "Perovskite_deposition_spin_coating_speed": "1000 rpm;5000 rpm",
  "Perovskite_deposition_spin_coating_time": "10 s;30 s",
  "Perovskite_deposition_thermal_annealing_atmosphere": "Null",
  "Perovskite_deposition_thermal_annealing_temperature": "100 °C",
  "Perovskite_deposition_thermal_annealing_time": "15 min",
  "Perovskite_surface_treatment_material": "PDAI2/3MTPAI",
  "Perovskite_surface_treatment_method": "Spin-coating",
  "Perovskite_surface_treatment_solution_concentration": "Null",
  "Perovskite_surface_treatment_solvents_compound": "Isopropanol/Chlorobenzene",
  "Perovskite_surface_treatment_synthesis_atmosphere": "Null",
  "Perovskite_surface_treatment_synthesis_atmosphere_pressure": "Null",
  "Perovskite_surface_treatment_synthesis_atmosphere_relative_humidity": "Null",
  "Perovskite_surface_treatment_deposition_spin_coating_speed": "4500 rpm",
  "Perovskite_surface_treatment_deposition_spin_coating_time": "20 s",
  "Perovskite_surface_treatment_deposition_thermal_annealing_temperature": "100 °C",
  "Perovskite_surface_treatment_deposition_thermal_annealing_time": "5 min",
  "HTL_thickness": "Null",
  "HTL_stack_sequence": "NiOx/Me-4PACz",
  "HTL_additive_compound": "Null",
  "HTL_additive_concentration": "Null",
  "HTL_deposition_method": "Spin-coating/Spin-coating",
  "HTL_deposition_solution_concentration": "Null",
  "HTL_deposition_solvents_compound": "Ethanol",
  "HTL_deposition_synthesis_atmosphere": "Null",
  "HTL_deposition_synthesis_atmosphere_pressure": "Null",
  "HTL_deposition_synthesis_atmosphere_relative_humidity": "Null",
  "HTL_deposition_spin_coating_speed": "3000 rpm/4000 rpm",
  "HTL_deposition_spin_coating_time": "30 s/30 s",
  "HTL_deposition_thermal_annealing_temperature": "100 °C",
  "HTL_deposition_thermal_annealing_time": "10 min",
  "Backcontact_thickness": "140 nm",
  "Beckcontact_deposition_method": "Thermal evaporation",
  "Backcontact_deposition_atmosphere_pressure": "10-7 Torr",
  "Encapsulation_method": "UV adhesive",
  "Encapsulation_atmosphere": "Air",
  "JV_measured_device_matching": "True",
  "JV_measured_reverse_scan_Voc": "1.17 V",
  "JV_measured_reverse_scan_Jsc": "26.2 mA/cm2",
  "JV_measured_reverse_scan_FF": "85.8%",
  "JV_measured_reverse_scan_PCE": "26.4%",
  "JV_measured_forward_scan_Voc": "Null",
  "JV_measured_forward_scan_Jsc": "Null",
  "JV_measured_forward_scan_FF": "Null",
  "JV_measured_forward_scan_PCE": "Null",
  "JV_measured_light_spectra": "AM1.5G",
  "JV_measured_light_spectra_intensity": "1 sun",
  "JV_measured_scan_speed": "70 mV/s",
  "JV_measured_scan_delay_time": "Null",
  "JV_certified_PCE": "25.1%",
  "Stabilized_measured_PCE": "Null",
  "Stabilized_certified_PCE": "Null",
  "Stability_test_device_matching": "True",
  "Stability_test_temperature": "65 °C",
  "Stability_test_atmosphere": "Air",
  "Stability_test_light_spectra": "AM1.5G",
  "Stability_test_light_intensity": "1 sun",
  "Stability_test_relative_humidity": "50%",
  "Stability_PCE_after_time": "2000 hours",
  "Stability_PCE_after_time_value": "96%"
}

File: dataset/2021-2025/10.1126_science.adk1633/Device_BestPCE_gpt4o_mini_10.1126_science.adk1633.json
{
  "Ref_DOI": "10.1126/science.adk1633",
  "Ref_journal": "Science",
  "Ref_publication_year": "2023",
  "Ref_title": "Bimolecularly passivated interface enables efficient and stable inverted perovskite solar cells",
  "Cell_architecture": "PIN",
  "Cell_stack_sequence": "FTO/NiO x/4PACz/perovskite/passivation layer/C 60/BCP/Ag",
  "Cell_area_measured": "0.05 cm2",
  "ETL_thickness": "30 nm",
  "ETL_stack_sequence": "C 60/BCP",
  "ETL_additive_compound": "Null",
  "ETL_additive_concentration": "Null",
  "ETL_deposition_method": "Thermal evaporation",
  "ETL_deposition_solution_concentration": "Null",
  "ETL_deposition_solvents_compound": "Null",
  "ETL_deposition_synthesis_atmosphere": "Null",
  "ETL_deposition_synthesis_atmosphere_pressure": "Null",
  "ETL_deposition_synthesis_atmosphere_relative_humidity": "Null",
  "ETL_deposition_spin_coating_speed": "Null",
  "ETL_deposition_spin_coating_time": "Null",
  "ETL_deposition_thermal_annealing_temperature": "Null",
  "ETL_deposition_thermal_annealing_time": "Null",
  "Perovskite_dimension": "3D",
  "Perovskite_thickness": "600 nm",
  "Perovskite_composition_long_form": "Cs0.05MA0.05FA0.90PbI3",
  "Perovskite_additive_compound": "3MTPAI;PDAI2",
  "Perovskite_additive_concentration": "12 mM;6 mM",
  "Perovskite_bandgap": "1.5 eV",
  "Perovskite_deposition_method": "Spin-coating",
  "Perovskite_deposition_sequential_spin_coating": "False",
  "Perovskite_deposition_spin_coating_antisolvent": "Anisole",
  "Perovskite_deposition_reaction_solutions_compounds": "CsI;MAI;FAI;PDAI2;3MTPAI",
  "Perovskite_deposition_reaction_solutions_concentrations": "1.6 M;1.6 M;1.6 M;6 mM;12 mM",
  "Perovskite_deposition_final_solutions_concentration_before_deposition": "1.6 M",
  "Perovskite_deposition_solvents_compound": "DMF;DMSO",
  "Perovskite_deposition_solvents_mixing_ratio": "4:1",
  "Perovskite_deposition_synthesis_atmosphere": "Nitrogen",
  "Perovskite_deposition_synthesis_atmosphere_pressure": "1 atm",
  "Perovskite_deposition_synthesis_atmosphere_relative_humidity": "Null",
  "Perovskite_deposition_spin_coating_speed": "1000 rpm;5000 rpm",
  "Perovskite_deposition_spin_coating_time": "10 s;30 s",
  "Perovskite_deposition_thermal_annealing_atmosphere": "Nitrogen",
  "Perovskite_deposition_thermal_annealing_temperature": "100 °C",
  "Perovskite_deposition_thermal_annealing_time": "15 min",
  "Perovskite_surface_treatment_material": "3MTPAI;PDAI2",
  "Perovskite_surface_treatment_method": "Spin-coating",
  "Perovskite_surface_treatment_solution_concentration": "12 mM;6 mM",
  "Perovskite_surface_treatment_solvents_compound": "isopropanol;chlorobenzene",
  "Perovskite_surface_treatment_synthesis_atmosphere": "Nitrogen",
  "Perovskite_surface_treatment_synthesis_atmosphere_pressure": "1 atm",
  "Perovskite_surface_treatment_synthesis_atmosphere_relative_humidity": "Null",
  "Perovskite_surface_treatment_deposition_spin_coating_speed": "4500 rpm",
  "Perovskite_surface_treatment_deposition_spin_coating_time": "20 s",
  "Perovskite_surface_treatment_deposition_thermal_annealing_temperature": "100 °C",
  "Perovskite_surface_treatment_deposition_thermal_annealing_time": "5 min",
  "HTL_thickness": "Null",
  "HTL_stack_sequence": "Null",
  "HTL_additive_compound": "Null",
  "HTL_additive_concentration": "Null",
  "HTL_deposition_method": "Spin-coating",
  "HTL_deposition_solution_concentration": "Null",
  "HTL_deposition_solvents_compound": "Null",
  "HTL_deposition_synthesis_atmosphere": "Null",
  "HTL_deposition_synthesis_atmosphere_pressure": "Null",
  "HTL_deposition_synthesis_atmosphere_relative_humidity": "Null",
  "HTL_deposition_spin_coating_speed": "Null",
  "HTL_deposition_spin_coating_time": "Null",
  "HTL_deposition_thermal_annealing_temperature": "Null",
  "HTL_deposition_thermal_annealing_time": "Null",
  "Backcontact_thickness": "140 nm",
  "Beckcontact_deposition_method": "Thermal evaporation",
  "Backcontact_deposition_atmosphere_pressure": "Null",
  "Encapsulation_method": "UV adhesive",
  "Encapsulation_atmosphere": "Air",
  "JV_measured_device_matching": "True",
  "JV_measured_reverse_scan_Voc": "1.17 V",
  "JV_measured_reverse_scan_Jsc": "26.2 mA/cm2",
  "JV_measured_reverse_scan_FF": "85.8 %",
  "JV_measured_reverse_scan_PCE": "26.4 %",
  "JV_measured_forward_scan_Voc": "Null",
  "JV_measured_forward_scan_Jsc": "Null",
  "JV_measured_forward_scan_FF": "Null",
  "JV_measured_forward_scan_PCE": "Null",
  "JV_measured_light_spectra": "AM1.5G",
  "JV_measured_light_spectra_intensity": "1 sun",
  "JV_measured_scan_speed": "70 mV/s",
  "JV_measured_scan_delay_time": "Null",
  "JV_certified_PCE": "25.1 %",
  "Stabilized_measured_PCE": "Null",
  "Stabilized_certified_PCE": "Null",
  "Stability_test_device_matching": "True",
  "Stability_test_temperature": "65 °C",
  "Stability_test_atmosphere": "Air",
  "Stability_test_light_spectra": "AM1.5G",
  "Stability_test_light_intensity": "1 sun",
  "Stability_test_relative_humidity": "50 %",
  "Stability_PCE_after_time": "2000 hours",
  "Stability_PCE_after_time_value": "96 %"
}

File: dataset/2021-2025/10.1126_science.adk1633/Device_BestPCE_gpt4o_mini_zero_shot_10.1126_science.adk1633.json
{
  "Ref_DOI": "10.1126/science.adk1633",
  "Ref_journal": "Science",
  "Ref_publication_year": "2023",
  "Ref_title": "Bimolecularly passivated interface enables efficient and stable inverted perovskite solar cells",
  "Cell_architecture": "p-i-n",
  "Cell_stack_sequence": "FTO/NiO x/4PACz/perovskite/C 60/BCP/Ag",
  "Cell_area_measured": "0.05 cm2",
  "ETL_thickness": "30 nm",
  "ETL_stack_sequence": "C 60/BCP",
  "ETL_additive_compound": "Null",
  "ETL_additive_concentration": "Null",
  "ETL_deposition_method": "thermal evaporation",
  "ETL_deposition_solution_concentration": "Null",
  "ETL_deposition_solvents_compound": "Null",
  "ETL_deposition_synthesis_atmosphere": "high vacuum",
  "ETL_deposition_synthesis_atmosphere_pressure": "~10-7 Torr",
  "ETL_deposition_synthesis_atmosphere_relative_humidity": "Null",
  "ETL_deposition_spin_coating_speed": "Null",
  "ETL_deposition_spin_coating_time": "Null",
  "ETL_deposition_thermal_annealing_temperature": "Null",
  "ETL_deposition_thermal_annealing_time": "Null",
  "Perovskite_dimension": "3D",
  "Perovskite_thickness": "~600 nm",
  "Perovskite_composition_long_form": "Cs0.05MA0.05FA0.90PbI3 with 5 mol% MAPbCl3",
  "Perovskite_additive_compound": "3MTPAI, PDAI2",
  "Perovskite_additive_concentration": "12 mM 3MTPAI, 6 mM PDAI2",
  "Perovskite_bandgap": "~1.5 eV",
  "Perovskite_deposition_method": "spin-coating",
  "Perovskite_deposition_sequential_spin_coating": "Yes",
  "Perovskite_deposition_spin_coating_antisolvent": "anisole",
  "Perovskite_deposition_reaction_solutions_compounds": "CsI, PbI2, PbBr2, PbCl2",
  "Perovskite_deposition_reaction_solutions_concentrations": "1.6 M",
  "Perovskite_deposition_final_solutions_concentration_before_deposition": "1.6 M",
  "Perovskite_deposition_solvents_compound": "DMF, DMSO",
  "Perovskite_deposition_solvents_mixing_ratio": "4:1",
  "Perovskite_deposition_synthesis_atmosphere": "N2 glovebox",
  "Perovskite_deposition_synthesis_atmosphere_pressure": "Null",
  "Perovskite_deposition_synthesis_atmosphere_relative_humidity": "<1 ppm",
  "Perovskite_deposition_spin_coating_speed": "1000 r.p.m for 10 s, 5000 r.p.m for 30 s",
  "Perovskite_deposition_spin_coating_time": "10 s, 30 s",
  "Perovskite_deposition_thermal_annealing_atmosphere": "Null",
  "Perovskite_deposition_thermal_annealing_temperature": "100 °C",
  "Perovskite_deposition_thermal_annealing_time": "15 min",
  "Perovskite_surface_treatment_material": "3MTPAI, PDAI2",
  "Perovskite_surface_treatment_method": "dynamic spin-coating",
  "Perovskite_surface_treatment_solution_concentration": "12 mM 3MTPAI, 6 mM PDAI2",
  "Perovskite_surface_treatment_solvents_compound": "isopropanol/chlorobenzene",
  "Perovskite_surface_treatment_synthesis_atmosphere": "Null",
  "Perovskite_surface_treatment_synthesis_atmosphere_pressure": "Null",
  "Perovskite_surface_treatment_synthesis_atmosphere_relative_humidity": "Null",
  "Perovskite_surface_treatment_deposition_spin_coating_speed": "4500 r.p.m",
  "Perovskite_surface_treatment_deposition_spin_coating_time": "20 s",
  "Perovskite_surface_treatment_deposition_thermal_annealing_temperature": "100 °C",
  "Perovskite_surface_treatment_deposition_thermal_annealing_time": "5 min",
  "HTL_thickness": "Null",
  "HTL_stack_sequence": "NiO x/4PACz",
  "HTL_additive_compound": "Null",
  "HTL_additive_concentration": "Null",
  "HTL_deposition_method": "spin-coating",
  "HTL_deposition_solution_concentration": "5 mg/mL",
  "HTL_deposition_solvents_compound": "deionized water and isopropanol",
  "HTL_deposition_synthesis_atmosphere": "Null",
  "HTL_deposition_synthesis_atmosphere_pressure": "Null",
  "HTL_deposition_synthesis_atmosphere_relative_humidity": "Null",
  "HTL_deposition_spin_coating_speed": "3000 r.p.m",
  "HTL_deposition_spin_coating_time": "30 s",
  "HTL_deposition_thermal_annealing_temperature": "100 °C",
  "HTL_deposition_thermal_annealing_time": "10 min",
  "Backcontact_thickness": "140 nm",
  "Beckcontact_deposition_method": "thermal evaporation",
  "Backcontact_deposition_atmosphere_pressure": "~10-7 Torr",
  "Encapsulation_method": "capping glass slide with UV adhesive",
  "Encapsulation_atmosphere": "ambient air",
  "JV_measured_device_matching": "Null",
  "JV_measured_reverse_scan_Voc": "1.16 V",
  "JV_measured_reverse_scan_Jsc": "26.2 mA cm−2",
  "JV_measured_reverse_scan_FF": "83.8%",
  "JV_measured_reverse_scan_PCE": "26.4%",
  "JV_measured_forward_scan_Voc": "1.17 V",
  "JV_measured_forward_scan_Jsc": "Null",
  "JV_measured_forward_scan_FF": "Null",
  "JV_measured_forward_scan_PCE": "Null",
  "JV_measured_light_spectra": "Null",
  "JV_measured_light_spectra_intensity": "Null",
  "JV_measured_scan_speed": "70 mV/s",
  "JV_measured_scan_delay_time": "Null",
  "JV_certified_PCE": "25.1%",
  "Stabilized_measured_PCE": "25.5%",
  "Stabilized_certified_PCE": "Null",
  "Stability_test_device_matching": "Null",
  "Stability_test_temperature": "65 °C",
  "Stability_test_atmosphere": "ambient air",
  "Stability_test_light_spectra": "Null",
  "Stability_test_light_intensity": "1 sun",
  "Stability_test_relative_humidity": "50%",
  "Stability_PCE_after_time": "2000 hours",
  "Stability_PCE_after_time_value": "96%"
}
