Repository: jiayijdong/PSCbench

# PSCbench


**PSCbench** is a novel benchmark for materials science research-level scientific
dataset curation sourced from published journals. The benchmark is designed to evaluate the complex classification capabilities,
strong domain knowledge, and advanced calculation skills of LLMs.

## Data


The PSCbench dataset is under dataset folder in json file format. Each file is list of dictionary and can be extracted using following scripts.
Each file stands for one published journal, which is fully elaborated in the paper. 

```
with open("./dataset/retroactive/{}.json".format(subject), encoding='utf-8') as json_file:
    problems=json.load(json_file)
```

File: dataset/2021-2025/10.1126_science.adk1633/Device_BestPCE_grok_10.1126_science.adk1633.json
{
  "Ref_DOI": "10.1126/science.adk1633",
  "Ref_journal": "Science",
  "Ref_publication_year": "2023",
  "Ref_title": "Bimolecularly passivated interface enables efficient and stable inverted perovskite solar cells",
  "Cell_architecture": "PIN",
  "Cell_stack_sequence": "FTO/NiOx/Me-4PACz/Perovskite/PDAI2-3MTPAI/C60/BCP/Ag",
  "Cell_area_measured": "0.05 cm2",
  "ETL_thickness": "30 nm/7 nm",
  "ETL_stack_sequence": "C60/BCP",
  "ETL_additive_compound": "Null",
  "ETL_additive_concentration": "Null",
  "ETL_deposition_method": "Thermal evaporation/Thermal evaporation",
  "ETL_deposition_solution_concentration": "Null/Null",
  "ETL_deposition_solvents_compound": "Null/Null",
  "ETL_deposition_synthesis_atmosphere": "High vacuum",
  "ETL_deposition_synthesis_atmosphere_pressure": "10^-7 Torr",
  "ETL_deposition_synthesis_atmosphere_relative_humidity": "Null",
  "ETL_deposition_spin_coating_speed": "Null/Null",
  "ETL_deposition_spin_coating_time": "Null/Null",
  "ETL_deposition_thermal_annealing_temperature": "Null/Null",
  "ETL_deposition_thermal_annealing_time": "Null/Null",
  "Perovskite_dimension": "3D",
  "Perovskite_thickness": "600 nm",
  "Perovskite_composition_long_form": "Cs0.05MA0.05FA0.90PbI3",
  "Perovskite_additive_compound": "MAPbCl3",
  "Perovskite_additive_concentration": "5 mol%",
  "Perovskite_bandgap": "1.5 eV",
  "Perovskite_deposition_method": "Spin-coating",
  "Perovskite_deposition_sequential_spin_coating": "False",
  "Perovskite_deposition_spin_coating_antisolvent": "Anisole",
  "Perovskite_deposition_reaction_solutions_compounds": "CsI; MAI; FAI; PbI2; MAPbCl3",
  "Perovskite_deposition_reaction_solutions_concentrations": "Null; Null; Null; Null; 5 mol%",
  "Perovskite_deposition_final_solutions_concentration_before_deposition": "1.6 M",
  "Perovskite_deposition_solvents_compound": "DMF; DMSO",
  "Perovskite_deposition_solvents_mixing_ratio": "4:1",
  "Perovskite_deposition_synthesis_atmosphere": "Nitrogen",
  "Perovskite_deposition_synthesis_atmosphere_pressure": "Null",
  "Perovskite_deposition_synthesis_atmosphere_relative_humidity": "Null",
  "Perovskite_deposition_spin_coating_speed": "1000 rpm; 5000 rpm",
  "Perovskite_deposition_spin_coating_time": "10 s; 30 s",
  "Perovskite_deposition_thermal_annealing_atmosphere": "Nitrogen",
  "Perovskite_deposition_thermal_annealing_temperature": "100 °C",
  "Perovskite_deposition_thermal_annealing_time": "15 min",
  "Perovskite_surface_treatment_material": "PDAI2; 3MTPAI",
  "Perovskite_surface_treatment_method": "Spin-coating",
  "Perovskite_surface_treatment_solution_concentration": "6 mM PDAI2; 12 mM 3MTPAI",
  "Perovskite_surface_treatment_solvents_compound": "Isopropanol; Chlorobenzene",
  "Perovskite_surface_treatment_synthesis_atmosphere": "Nitrogen",
  "Perovskite_surface_treatment_synthesis_atmosphere_pressure": "Null",
  "Perovskite_surface_treatment_synthesis_atmosphere_relative_humidity": "Null",
  "Perovskite_surface_treatment_deposition_spin_coating_speed": "4500 rpm",
  "Perovskite_surface_treatment_deposition_spin_coating_time": "20 s",
  "Perovskite_surface_treatment_deposition_thermal_annealing_temperature": "100 °C",
  "Perovskite_surface_treatment_deposition_thermal_annealing_time": "5 min",
  "HTL_thickness": "Null/Null",
  "HTL_stack_sequence": "NiOx/Me-4PACz",
  "HTL_additive_compound": "Null",
  "HTL_additive_concentration": "Null",
  "HTL_deposition_method": "Spin-coating/Spin-coating",
  "HTL_deposition_solution_concentration": "5 mg/mL; 0.5 mg/mL",
  "HTL_deposition_solvents_compound": "Deionized water and Isopropanol/Ethanol",
  "HTL_deposition_synthesis_atmosphere": "Air",
  "HTL_deposition_synthesis_atmosphere_pressure": "1 atm",
  "HTL_deposition_synthesis_atmosphere_relative_humidity": "Null",
  "HTL_deposition_spin_coating_speed": "3000 rpm/4000 rpm",
  "HTL_deposition_spin_coating_time": "30 s/30 s",
  "HTL_deposition_thermal_annealing_temperature": "Null/100 °C",
  "HTL_deposition_thermal_annealing_time": "Null/10 min",
  "Backcontact_thickness": "140 nm",
  "Beckcontact_deposition_method": "Thermal evaporation",
  "Backcontact_deposition_atmosphere_pressure": "10^-7 Torr",
  "Encapsulation_method": "UV adhesive with capping glass slide",
  "Encapsulation_atmosphere": "Air",
  "JV_measured_device_matching": "True",
  "JV_measured_reverse_scan_Voc": "1.17 V",
  "JV_measured_reverse_scan_Jsc": "26.2 mA/cm2",
  "JV_measured_reverse_scan_FF": "85.8 %",
  "JV_measured_reverse_scan_PCE": "26.4 %",
  "JV_measured_forward_scan_Voc": "Null",
  "JV_measured_forward_scan_Jsc": "Null",
  "JV_measured_forward_scan_FF": "Null",
  "JV_measured_forward_scan_PCE": "Null",
  "JV_measured_light_spectra": "AM1.5G",
  "JV_measured_light_spectra_intensity": "Null",
  "JV_measured_scan_speed": "0.07 V/s",
  "JV_measured_scan_delay_time": "Null",
  "JV_certified_PCE": "25.9 %",
  "Stabilized_measured_PCE": "25.5 %",
  "Stabilized_certified_PCE": "25.1 %",
  "Stability_test_device_matching": "True",
  "Stability_test_temperature": "65 °C",
  "Stability_test_atmosphere": "Air",
  "Stability_test_light_spectra": "AM1.5G",
  "Stability_test_light_intensity": "1 sun",
  "Stability_test_relative_humidity": "50 %",
  "Stability_PCE_after_time": "2000 hours",
  "Stability_PCE_after_time_value": "96 % of initial PCE"
}

File: dataset/2021-2025/10.1126_science.adk1633/Device_BestPCE_o3_10.1126_science.adk1633.json
{
  "Ref_DOI": "10.1126/science.adk1633",
  "Ref_journal": "Science",
  "Ref_publication_year": "2023",
  "Ref_title": "Bimolecularly passivated interface enables efficient and stable inverted perovskite solar cells",
  "Cell_architecture": "PIN",
  "Cell_stack_sequence": "FTO/NiOx/Me-4PACz/perovskite/PDAI2-3MTPAI/C60/BCP/Ag",
  "Cell_area_measured": "0.05 cm2",
  "ETL_thickness": "30 nm/7 nm",
  "ETL_stack_sequence": "C60/BCP",
  "ETL_additive_compound": "Null",
  "ETL_additive_concentration": "Null",
  "ETL_deposition_method": "Thermal evaporation/Thermal evaporation",
  "ETL_deposition_solution_concentration": "Null",
  "ETL_deposition_solvents_compound": "Null",
  "ETL_deposition_synthesis_atmosphere": "Vacuum",
  "ETL_deposition_synthesis_atmosphere_pressure": "1e-7 Torr",
  "ETL_deposition_synthesis_atmosphere_relative_humidity": "Null",
  "ETL_deposition_spin_coating_speed": "Null",
  "ETL_deposition_spin_coating_time": "Null",
  "ETL_deposition_thermal_annealing_temperature": "Null",
  "ETL_deposition_thermal_annealing_time": "Null",
  "Perovskite_dimension": "3D",
  "Perovskite_thickness": "600 nm",
  "Perovskite_composition_long_form": "Cs0.05MA0.05FA0.90PbI3",
  "Perovskite_additive_compound": "MAPbCl3",
  "Perovskite_additive_concentration": "5 mol%",
  "Perovskite_bandgap": "1.5 eV",
  "Perovskite_deposition_method": "Spin-coating",
  "Perovskite_deposition_sequential_spin_coating": "False",
  "Perovskite_deposition_spin_coating_antisolvent": "Anisole",
  "Perovskite_deposition_reaction_solutions_compounds": "CsI;MAI;FAI;PbI2;MAPbCl3",
  "Perovskite_deposition_reaction_solutions_concentrations": "Null",
  "Perovskite_deposition_final_solutions_concentration_before_deposition": "1.6 M",
  "Perovskite_deposition_solvents_compound": "DMF;DMSO",
  "Perovskite_deposition_solvents_mixing_ratio": "4:1",
  "Perovskite_deposition_synthesis_atmosphere": "Nitrogen",
  "Perovskite_deposition_synthesis_atmosphere_pressure": "1 atm",
  "Perovskite_deposition_synthesis_atmosphere_relative_humidity": "Null",
  "Perovskite_deposition_spin_coating_speed": "1000 rpm;5000 rpm",
  "Perovskite_deposition_spin_coating_time": "10 s;30 s",
  "Perovskite_deposition_thermal_annealing_atmosphere": "Nitrogen",
  "Perovskite_deposition_thermal_annealing_temperature": "100 °C",
  "Perovskite_deposition_thermal_annealing_time": "15 min",
  "Perovskite_surface_treatment_material": "PDAI2;3MTPAI",
  "Perovskite_surface_treatment_method": "Spin-coating",
  "Perovskite_surface_treatment_solution_concentration": "6 mM PDAI2;12 mM 3MTPAI",
  "Perovskite_surface_treatment_solvents_compound": "Isopropanol;Chlorobenzene",
  "Perovskite_surface_treatment_synthesis_atmosphere": "Nitrogen",
  "Perovskite_surface_treatment_synthesis_atmosphere_pressure": "1 atm",
  "Perovskite_surface_treatment_synthesis_atmosphere_relative_humidity": "Null",
  "Perovskite_surface_treatment_deposition_spin_coating_speed": "4500 rpm",
  "Perovskite_surface_treatment_deposition_spin_coating_time": "20 s",
  "Perovskite_surface_treatment_deposition_thermal_annealing_temperature": "100 °C",
  "Perovskite_surface_treatment_deposition_thermal_annealing_time": "5 min",
  "HTL_thickness": "Null",
  "HTL_stack_sequence": "NiOx/4PACz",
  "HTL_additive_compound": "Null",
  "HTL_additive_concentration": "Null",
  "HTL_deposition_method": "Spin-coating/Spin-coating",
  "HTL_deposition_solution_concentration": "5 mg/mL/0.5 mg/mL",
  "HTL_deposition_solvents_compound": "Water;Isopropanol/Ethanol",
  "HTL_deposition_synthesis_atmosphere": "Air",
  "HTL_deposition_synthesis_atmosphere_pressure": "1 atm",
  "HTL_deposition_synthesis_atmosphere_relative_humidity": "Null",
  "HTL_deposition_spin_coating_speed": "3000 rpm/4000 rpm",
  "HTL_deposition_spin_coating_time": "30 s/30 s",
  "HTL_deposition_thermal_annealing_temperature": "100 °C/100 °C",
  "HTL_deposition_thermal_annealing_time": "10 min/10 min",
  "Backcontact_thickness": "140 nm",
  "Beckcontact_deposition_method": "Thermal evaporation",
  "Backcontact_deposition_atmosphere_pressure": "1e-7 Torr",
  "Encapsulation_method": "UV adhesive",
  "Encapsulation_atmosphere": "Air",
  "JV_measured_device_matching": "True",
  "JV_measured_reverse_scan_Voc": "1.17 V",
  "JV_measured_reverse_scan_Jsc": "26.2 mA/cm2",
  "JV_measured_reverse_scan_FF": "85.8 %",
  "JV_measured_reverse_scan_PCE": "26.4 %",
  "JV_measured_forward_scan_Voc": "Null",
  "JV_measured_forward_scan_Jsc": "Null",
  "JV_measured_forward_scan_FF": "Null",
  "JV_measured_forward_scan_PCE": "Null",
  "JV_measured_light_spectra": "AM1.5G",
  "JV_measured_light_spectra_intensity": "1 sun",
  "JV_measured_scan_speed": "0.07 V/s",
  "JV_measured_scan_delay_time": "Null",
  "JV_certified_PCE": "25.11 %",
  "Stabilized_measured_PCE": "25.5 %",
  "Stabilized_certified_PCE": "Null",
  "Stability_test_device_matching": "True",
  "Stability_test_temperature": "65 °C",
  "Stability_test_atmosphere": "Air",
  "Stability_test_light_spectra": "AM1.5G",
  "Stability_test_light_intensity": "1 sun",
  "Stability_test_relative_humidity": "50 %",
  "Stability_PCE_after_time": "2000 hours",
  "Stability_PCE_after_time_value": "96 %"
}

File: dataset/2021-2025/10.1126_science.adk1633/Device_BestPCE_o4_mini_10.1126_science.adk1633.json
{
  "Ref_DOI": "10.1126/science.adk1633",
  "Ref_journal": "Science",
  "Ref_publication_year": "2023",
  "Ref_title": "Bimolecularly passivated interface enables efficient and stable inverted perovskite solar cells",
  "Cell_architecture": "PIN",
  "Cell_stack_sequence": "FTO/NiOx/Me-4PACz/Cs0.05MA0.05FA0.90PbI3+5%MAPbCl3/PDAI2/3MTPAI/C60/BCP/Ag",
  "Cell_area_measured": "0.05 cm2",
  "ETL_thickness": "30 nm/7 nm",
  "ETL_stack_sequence": "C60/BCP",
  "ETL_additive_compound": "Null",
  "ETL_additive_concentration": "Null",
  "ETL_deposition_method": "Thermal evaporation",
  "ETL_deposition_solution_concentration": "Null",
  "ETL_deposition_solvents_compound": "Null",
  "ETL_deposition_synthesis_atmosphere": "Vacuum",
  "ETL_deposition_synthesis_atmosphere_pressure": "1e-7 Torr",
  "ETL_deposition_synthesis_atmosphere_relative_humidity": "Null",
  "ETL_deposition_spin_coating_speed": "Null",
  "ETL_deposition_spin_coating_time": "Null",
  "ETL_deposition_thermal_annealing_temperature": "Null",
  "ETL_deposition_thermal_annealing_time": "Null",
  "Perovskite_dimension": "3D",
  "Perovskite_thickness": "600 nm",
  "Perovskite_composition_long_form": "Cs0.05MA0.05FA0.90PbI3",
  "Perovskite_additive_compound": "MAPbCl3",
  "Perovskite_additive_concentration": "5 mol%",
  "Perovskite_bandgap": "1.5 eV",
  "Perovskite_deposition_method": "Spin-coating",
  "Perovskite_deposition_sequential_spin_coating": "True",
  "Perovskite_deposition_spin_coating_antisolvent": "Null",
  "Perovskite_deposition_reaction_solutions_compounds": "CsI/MACl/FAI/PbI2",
  "Perovskite_deposition_reaction_solutions_concentrations": "1.6 M",
  "Perovskite_deposition_final_solutions_concentration_before_deposition": "1.6 M",
  "Perovskite_deposition_solvents_compound": "DMF/DMSO",
  "Perovskite_deposition_solvents_mixing_ratio": "4:1",
  "Perovskite_deposition_synthesis_atmosphere": "Nitrogen",
  "Perovskite_deposition_synthesis_atmosphere_pressure": "1 atm",
  "Perovskite_deposition_synthesis_atmosphere_relative_humidity": "Null",
  "Perovskite_deposition_spin_coating_speed": "1000;5000",
  "Perovskite_deposition_spin_coating_time": "10;30",
  "Perovskite_deposition_thermal_annealing_atmosphere": "Nitrogen",
  "Perovskite_deposition_thermal_annealing_temperature": "100°C",
  "Perovskite_deposition_thermal_annealing_time": "15 min",
  "Perovskite_surface_treatment_material": "PDAI2/3MTPAI",
  "Perovskite_surface_treatment_method": "Spin-coating",
  "Perovskite_surface_treatment_solution_concentration": "6 mM;12 mM",
  "Perovskite_surface_treatment_solvents_compound": "isopropanol/chlorobenzene",
  "Perovskite_surface_treatment_synthesis_atmosphere": "Nitrogen",
  "Perovskite_surface_treatment_synthesis_atmosphere_pressure": "1 atm",
  "Perovskite_surface_treatment_synthesis_atmosphere_relative_humidity": "Null",
  "Perovskite_surface_treatment_deposition_spin_coating_speed": "4500",
  "Perovskite_surface_treatment_deposition_spin_coating_time": "20",
  "Perovskite_surface_treatment_deposition_thermal_annealing_temperature": "100°C",
  "Perovskite_surface_treatment_deposition_thermal_annealing_time": "5 min",
  "HTL_thickness": "Null",
  "HTL_stack_sequence": "NiOx/Me-4PACz",
  "HTL_additive_compound": "Null",
  "HTL_additive_concentration": "Null",
  "HTL_deposition_method": "Spin-coating/spin-coating",
  "HTL_deposition_solution_concentration": "5 mg/mL/0.5 mg/mL",
  "HTL_deposition_solvents_compound": "deionized water/isopropanol/ethanol",
  "HTL_deposition_synthesis_atmosphere": "Nitrogen",
  "HTL_deposition_synthesis_atmosphere_pressure": "1 atm",
  "HTL_deposition_synthesis_atmosphere_relative_humidity": "Null",
  "HTL_deposition_spin_coating_speed": "3000;4000",
  "HTL_deposition_spin_coating_time": "30;30",
  "HTL_deposition_thermal_annealing_temperature": "Null/100°C",
  "HTL_deposition_thermal_annealing_time": "Null/10 min",
  "Backcontact_thickness": "140 nm",
  "Beckcontact_deposition_method": "Thermal evaporation",
  "Backcontact_deposition_atmosphere_pressure": "1e-7 Torr",
  "Encapsulation_method": "UV adhesive",
  "Encapsulation_atmosphere": "Air",
  "JV_measured_device_matching": "True",
  "JV_measured_reverse_scan_Voc": "1.17",
  "JV_measured_reverse_scan_Jsc": "26.2",
  "JV_measured_reverse_scan_FF": "85.8",
  "JV_measured_reverse_scan_PCE": "26.4",
  "JV_measured_forward_scan_Voc": "Null",
  "JV_measured_forward_scan_Jsc": "Null",
  "JV_measured_forward_scan_FF": "Null",
  "JV_measured_forward_scan_PCE": "Null",
  "JV_measured_light_spectra": "AM1.5G",
  "JV_measured_light_spectra_intensity": "1 sun",
  "JV_measured_scan_speed": "0.07",
  "JV_measured_scan_delay_time": "Null",
  "JV_certified_PCE": "25.1",
  "Stabilized_measured_PCE": "25.5",
  "Stabilized_certified_PCE": "Null",
  "Stability_test_device_matching": "True",
  "Stability_test_temperature": "65°C",
  "Stability_test_atmosphere": "Air",
  "Stability_test_light_spectra": "AM1.5G",
  "Stability_test_light_intensity": "1 sun",
  "Stability_test_relative_humidity": "50%",
  "Stability_PCE_after_time": "2000 hours",
  "Stability_PCE_after_time_value": "96%"
}
