Repository: jiayijdong/PSCbench

# PSCbench


**PSCbench** is a novel benchmark for materials science research-level scientific
dataset curation sourced from published journals. The benchmark is designed to evaluate the complex classification capabilities,
strong domain knowledge, and advanced calculation skills of LLMs.

## Data


The PSCbench dataset is under dataset folder in json file format. Each file is list of dictionary and can be extracted using following scripts.
Each file stands for one published journal, which is fully elaborated in the paper. 

```
with open("./dataset/retroactive/{}.json".format(subject), encoding='utf-8') as json_file:
    problems=json.load(json_file)
```

File: dataset/retroactive/10.1002_adma.201505140/Device_BestPCE_10.1002_adma.201505140.json
{
  "Ref_DOI": "10.1002/adma.201505140",
  "Ref_journal": "Adv. Mater.",
  "Ref_publication_year": "2016",
  "Ref_title": "Enhanced Charge Collection with Passivation Layers in Perovskite Solar Cells",
  "Cell_architecture": "NIP",
  "Cell_stack_sequence": "FTO/c-TiO2/A-Al2O3/mp-TiO2/FAPbI3-MAPbBr3/PTAA/Au",
  "Cell_area_measured": "0.1225 cm2",
  "ETL_thickness": "20 nm/5 nm",
  "ETL_stack_sequence": "c-TiO2/A-Al2O3",
  "ETL_additive_compound": "Null",
  "ETL_additive_concentration": "Null",
  "ETL_deposition_method": "Spray pyrolysis deposition/ALD",
  "ETL_deposition_solution_concentration": "Null",
  "ETL_deposition_solvents_compound": "Null",
  "ETL_deposition_synthesis_atmosphere": "Null",
  "ETL_deposition_synthesis_atmosphere_pressure": "Null",
  "ETL_deposition_synthesis_atmosphere_relative_humidity": "Null",
  "ETL_deposition_spin_coating_speed": "Null",
  "ETL_deposition_spin_coating_time": "Null",
  "ETL_deposition_thermal_annealing_temperature": "500 °C",
  "ETL_deposition_thermal_annealing_time": "30 min",
  "Perovskite_dimension": "3D",
  "Perovskite_thickness": "Null",
  "Perovskite_composition_long_form": "FAPbI3-MAPbBr3",
  "Perovskite_additive_compound": "Null",
  "Perovskite_additive_concentration": "Null",
  "Perovskite_bandgap": "1.48 eV",
  "Perovskite_deposition_method": "Spin-coating",
  "Perovskite_deposition_sequential_spin_coating": "False",
  "Perovskite_deposition_spin_coating_antisolvent": "Chlorobenzene",
  "Perovskite_deposition_reaction_solutions_compounds": "PbI2;FAI;PbBr2;MABr",
  "Perovskite_deposition_reaction_solutions_concentrations": "1.2 M;1.1 M;0.2 M;0.2 M",
  "Perovskite_deposition_final_solutions_concentration_before_deposition": "Null",
  "Perovskite_deposition_solvents_compound": "DMF;DMSO",
  "Perovskite_deposition_solvents_mixing_ratio": "4:1",
  "Perovskite_deposition_synthesis_atmosphere": "Null",
  "Perovskite_deposition_synthesis_atmosphere_pressure": "Null",
  "Perovskite_deposition_synthesis_atmosphere_relative_humidity": "Null",
  "Perovskite_deposition_spin_coating_speed": "1000 rpm;6000 rpm",
  "Perovskite_deposition_spin_coating_time": "10 s;30 s",
  "Perovskite_deposition_thermal_annealing_atmosphere": "Null",
  "Perovskite_deposition_thermal_annealing_temperature": "100 °C",
  "Perovskite_deposition_thermal_annealing_time": "30 min",
  "Perovskite_surface_treatment_material": "Null",
  "Perovskite_surface_treatment_method": "Null",
  "Perovskite_surface_treatment_solution_concentration": "Null",
  "Perovskite_surface_treatment_solvents_compound": "Null",
  "Perovskite_surface_treatment_synthesis_atmosphere": "Null",
  "Perovskite_surface_treatment_synthesis_atmosphere_pressure": "Null",
  "Perovskite_surface_treatment_synthesis_atmosphere_relative_humidity": "Null",
  "Perovskite_surface_treatment_deposition_spin_coating_speed": "Null",
  "Perovskite_surface_treatment_deposition_spin_coating_time": "Null",
  "Perovskite_surface_treatment_deposition_thermal_annealing_temperature": "Null",
  "Perovskite_surface_treatment_deposition_thermal_annealing_time": "Null",
  "HTL_thickness": "Null",
  "HTL_stack_sequence": "PTAA",
  "HTL_additive_compound": "Li-bis(trifluoromethanesulfonyl)imide;4-tert-butylpyridine",
  "HTL_additive_concentration": "Null",
  "HTL_deposition_method": "Spin-Coating",
  "HTL_deposition_solution_concentration": "Null",
  "HTL_deposition_solvents_compound": "Toluene",
  "HTL_deposition_synthesis_atmosphere": "Null",
  "HTL_deposition_synthesis_atmosphere_pressure": "Null",
  "HTL_deposition_synthesis_atmosphere_relative_humidity": "Null",
  "HTL_deposition_spin_coating_speed": "3000 rpm",
  "HTL_deposition_spin_coating_time": "20 s",
  "HTL_deposition_thermal_annealing_temperature": "Null",
  "HTL_deposition_thermal_annealing_time": "Null",
  "Backcontact_thickness": "60 nm",
  "Beckcontact_deposition_method": "Thermal evaporation",
  "Backcontact_deposition_atmosphere_pressure": "Null",
  "Encapsulation_method": "Null",
  "Encapsulation_atmosphere": "Null",
  "JV_measured_device_matching": "True",
  "JV_measured_reverse_scan_Voc": "1.08 V",
  "JV_measured_reverse_scan_Jsc": "22.42 mA/cm2",
  "JV_measured_reverse_scan_FF": "74 %",
  "JV_measured_reverse_scan_PCE": "17.92 %",
  "JV_measured_forward_scan_Voc": "Null",
  "JV_measured_forward_scan_Jsc": "Null",
  "JV_measured_forward_scan_FF": "Null",
  "JV_measured_forward_scan_PCE": "Null",
  "JV_measured_light_spectra": "AM1.5G",
  "JV_measured_light_spectra_intensity": "1 sun",
  "JV_measured_scan_speed": "Null",
  "JV_measured_scan_delay_time": "200 ms",
  "JV_certified_PCE": "Null",
  "Stabilized_measured_PCE": "Null",
  "Stabilized_certified_PCE": "Null",
  "Stability_test_device_matching": "Null",
  "Stability_test_temperature": "Null",
  "Stability_test_atmosphere": "Null",
  "Stability_test_light_spectra": "Null",
  "Stability_test_light_intensity": "Null",
  "Stability_test_relative_humidity": "Null",
  "Stability_PCE_after_time": "Null",
  "Stability_PCE_after_time_value": "Null"
}

File: dataset/retroactive/10.1002_adma.201505140/device_info_bestPCE_10_1002_adma_201505140.json
{
  "Ref_ID": "30962",
  "Ref_ID_temp": "30962",
  "Ref_name_of_person_entering_the_data": "Tobias Abzieher",
  "Ref_data_entered_by_author": "False",
  "Ref_DOI_number": "10.1002/adma.201505140",
  "Ref_lead_author": "Lee et al.",
  "Ref_publication_date": "2016-03-01",
  "Ref_journal": "Advanced Materials",
  "Ref_part_of_initial_dataset": "True",
  "Ref_original_filename_data_upload": "Historic dataset on 2020 11 22_v7.xlsx",
  "Ref_free_text_comment": "nan",
  "Ref_internal_sample_id": "nan",
  "Cell_stack_sequence": "SLG | FTO | TiO2-c | Al2O3-c | TiO2-mp | Perovskite | PTAA | Au",
  "Cell_area_total": "nan",
  "Cell_area_measured": "0.12",
  "Cell_number_of_cells_per_substrate": "0.0",
  "Cell_architecture": "nip",
  "Cell_flexible": "False",
  "Cell_flexible_min_bending_radius": "nan",
  "Cell_semitransparent": "False",
  "Cell_semitransparent_AVT": "nan",
  "Cell_semitransparent_wavelength_range": "nan; nan",
  "Cell_semitransparent_raw_data": "nan",
  "Module": "False",
  "Module_number_of_cells_in_module": "0.0",
  "Module_area_total": "nan",
  "Module_area_effective": "nan",
  "Module_JV_data_recalculated_per_cell": "False",
  "Substrate_stack_sequence": "SLG | FTO",
  "Substrate_thickness": "nan",
  "Substrate_area": "nan",
  "Substrate_supplier": "nan",
  "Substrate_brand_name": "nan",
  "Substrate_deposition_procedure": "Unknown",
  "Substrate_surface_roughness_rms": "nan",
  "Substrate_etching_procedure": "nan",
  "Substrate_cleaning_procedure": "nan",
  "ETL_stack_sequence": "TiO2-c | Al2O3-c | TiO2-mp",
  "ETL_thickness": "20.0",
  "ETL_additives_compounds": "Unknown",
  "ETL_additives_concentrations": "nan",
  "ETL_deposition_procedure": "Spray-pyrolys | ALD | Spin-coating",
  "ETL_deposition_aggregation_state_of_reactants": "Unknown",
  "ETL_deposition_synthesis_atmosphere": "Unknown",
  "ETL_deposition_synthesis_atmosphere_pressure_total": "nan",
  "ETL_deposition_synthesis_atmosphere_pressure_partial": "nan",
  "ETL_deposition_synthesis_atmosphere_relative_humidity": "nan",
  "ETL_deposition_solvents": "Unknown",
  "ETL_deposition_solvents_mixing_ratios": "nan",
  "ETL_deposition_solvents_supplier": "Unknown",
  "ETL_deposition_solvents_purity": "Unknown",
  "ETL_deposition_reaction_solutions_compounds": "nan",
  "ETL_deposition_reaction_solutions_compounds_supplier": "Unknown",
  "ETL_deposition_reaction_solutions_compounds_purity": "Unknown",
  "ETL_deposition_reaction_solutions_concentrations": "nan",
  "ETL_deposition_reaction_solutions_volumes": "Unknown",
  "ETL_deposition_reaction_solutions_age": "Unknown",
  "ETL_deposition_reaction_solutions_temperature": "Unknown",
  "ETL_deposition_substrate_temperature": "Unknown",
  "ETL_deposition_thermal_annealing_temperature": "Unknown",
  "ETL_deposition_thermal_annealing_time": "Unknown",
  "ETL_deposition_thermal_annealing_atmosphere": "Unknown",
  "ETL_storage_time_until_next_deposition_step": "nan",
  "ETL_storage_atmosphere": "Unknown",
  "ETL_storage_relative_humidity": "nan",
  "ETL_surface_treatment_before_next_deposition_step": "nan",
  "Perovskite_single_crystal": "False",
  "Perovskite_dimension_0D": "False",
  "Perovskite_dimension_2D": "False",
  "Perovskite_dimension_2D3D_mixture": "False",
  "Perovskite_dimension_3D": "True",
  "Perovskite_dimension_3D_with_2D_capping_layer": "False",
  "Perovskite_dimension_list_of_layers": "3.0",
  "Perovskite_composition_perovskite_ABC3_structure": "True",
  "Perovskite_composition_perovskite_inspired_structure": "False",
  "Perovskite_composition_a_ions": "FA; MA",
  "Perovskite_composition_a_ions_coefficients": "0.85; 0.15",
  "Perovskite_composition_b_ions": "Pb",
  "Perovskite_composition_b_ions_coefficients": "1",
  "Perovskite_composition_c_ions": "Br; I",
  "Perovskite_composition_c_ions_coefficients": "0.45; 2.55",
  "Perovskite_composition_none_stoichiometry_components_in_excess": "PbI2",
  "Perovskite_composition_short_form": "FAMAPbBrI",
  "Perovskite_composition_long_form": "FA0.85MA0.15PbBr0.45I2.55",
  "Perovskite_composition_assumption": "nan",
  "Perovskite_composition_inorganic": "False",
  "Perovskite_composition_leadfree": "False",
  "Perovskite_additives_compounds": "nan",
  "Perovskite_additives_concentrations": "nan",
  "Perovskite_thickness": "nan",
  "Perovskite_band_gap": "nan",
  "Perovskite_band_gap_graded": "False",
  "Perovskite_band_gap_estimation_basis": "nan",
  "Perovskite_pl_max": "nan",
  "Perovskite_deposition_number_of_deposition_steps": "1.0",
  "Perovskite_deposition_procedure": "Spin-coating",
  "Perovskite_deposition_aggregation_state_of_reactants": "Liquid",
  "Perovskite_deposition_synthesis_atmosphere": "Dry air",
  "Perovskite_deposition_synthesis_atmosphere_pressure_total": "nan",
  "Perovskite_deposition_synthesis_atmosphere_pressure_partial": "nan",
  "Perovskite_deposition_synthesis_atmosphere_relative_humidity": "nan",
  "Perovskite_deposition_solvents": "DMF; DMSO",
  "Perovskite_deposition_solvents_mixing_ratios": "4; 1",
  "Perovskite_deposition_solvents_supplier": "Unknown",
  "Perovskite_deposition_solvents_purity": "Unknown",
  "Perovskite_deposition_reaction_solutions_compounds": "nan",
  "Perovskite_deposition_reaction_solutions_compounds_supplier": "Unknown",
  "Perovskite_deposition_reaction_solutions_compounds_purity": "Unknown",
  "Perovskite_deposition_reaction_solutions_concentrations": "nan",
  "Perovskite_deposition_reaction_solutions_volumes": "Unknown",
  "Perovskite_deposition_reaction_solutions_age": "Unknown",
  "Perovskite_deposition_reaction_solutions_temperature": "Unknown",
  "Perovskite_deposition_substrate_temperature": "Unknown",
  "Perovskite_deposition_quenching_induced_crystallisation": "True",
  "Perovskite_deposition_quenching_media": "Chlorobenzene",
  "Perovskite_deposition_quenching_media_mixing_ratios": "nan",
  "Perovskite_deposition_quenching_media_volume": "Unknown",
  "Perovskite_deposition_quenching_media_additives_compounds": "nan",
  "Perovskite_deposition_quenching_media_additives_concentrations": "nan",
  "Perovskite_deposition_thermal_annealing_temperature": "100.0",
  "Perovskite_deposition_thermal_annealing_time": "30.0",
  "Perovskite_deposition_thermal_annealing_atmosphere": "Unknown",
  "Perovskite_deposition_thermal_annealing_relative_humidity": "nan",
  "Perovskite_deposition_thermal_annealing_pressure": "nan",
  "Perovskite_deposition_solvent_annealing": "False",
  "Perovskite_deposition_solvent_annealing_timing": "nan",
  "Perovskite_deposition_solvent_annealing_solvent_atmosphere": "Unknown",
  "Perovskite_deposition_solvent_annealing_time": "Unknown",
  "Perovskite_deposition_solvent_annealing_temperature": "Unknown",
  "Perovskite_deposition_after_treatment_of_formed_perovskite": "nan",
  "Perovskite_deposition_after_treatment_of_formed_perovskite_met": "nan",
  "Perovskite_storage_time_until_next_deposition_step": "Unknown",
  "Perovskite_storage_atmosphere": "Unknown",
  "Perovskite_storage_relative_humidity": "nan",
  "Perovskite_surface_treatment_before_next_deposition_step": "nan",
  "HTL_stack_sequence": "PTAA",
  "HTL_thickness_list": "nan",
  "HTL_additives_compounds": "Li-TFSI; TBP",
  "HTL_additives_concentrations": "nan",
  "HTL_deposition_procedure": "Spin-coating",
  "HTL_deposition_aggregation_state_of_reactants": "Unknown",
  "HTL_deposition_synthesis_atmosphere": "Unknown",
  "HTL_deposition_synthesis_atmosphere_pressure_total": "nan",
  "HTL_deposition_synthesis_atmosphere_pressure_partial": "nan",
  "HTL_deposition_synthesis_atmosphere_relative_humidity": "nan",
  "HTL_deposition_solvents": "Unknown",
  "HTL_deposition_solvents_mixing_ratios": "nan",
  "HTL_deposition_solvents_supplier": "Unknown",
  "HTL_deposition_solvents_purity": "Unknown",
  "HTL_deposition_reaction_solutions_compounds": "nan",
  "HTL_deposition_reaction_solutions_compounds_supplier": "Unknown",
  "HTL_deposition_reaction_solutions_compounds_purity": "Unknown",
  "HTL_deposition_reaction_solutions_concentrations": "nan",
  "HTL_deposition_reaction_solutions_volumes": "Unknown",
  "HTL_deposition_reaction_solutions_age": "Unknown",
  "HTL_deposition_reaction_solutions_temperature": "Unknown",
  "HTL_deposition_substrate_temperature": "Unknown",
  "HTL_deposition_thermal_annealing_temperature": "Unknown",
  "HTL_deposition_thermal_annealing_time": "Unknown",
  "HTL_deposition_thermal_annealing_atmosphere": "Unknown",
  "HTL_storage_time_until_next_deposition_step": "Unknown",
  "HTL_storage_atmosphere": "Unknown",
  "HTL_storage_relative_humidity": "nan",
  "HTL_surface_treatment_before_next_deposition_step": "nan",
  "Backcontact_stack_sequence": "Au",
  "Backcontact_thickness_list": "60.0",
  "Backcontact_additives_compounds": "nan",
  "Backcontact_additives_concentrations": "nan",
  "Backcontact_deposition_procedure": "Evaporation",
  "Backcontact_deposition_aggregation_state_of_reactants": "Unknown",
  "Backcontact_deposition_synthesis_atmosphere": "Unknown",
  "Backcontact_deposition_synthesis_atmosphere_pressure_total": "nan",
  "Backcontact_deposition_synthesis_atmosphere_pressure_partial": "nan",
  "Backcontact_deposition_synthesis_atmosphere_relative_humidity": "nan",
  "Backcontact_deposition_solvents": "Unknown",
  "Backcontact_deposition_solvents_mixing_ratios": "nan",
  "Backcontact_deposition_solvents_supplier": "Unknown",
  "Backcontact_deposition_solvents_purity": "Unknown",
  "Backcontact_deposition_reaction_solutions_compounds": "nan",
  "Backcontact_deposition_reaction_solutions_compounds_supplier": "Unknown",
  "Backcontact_deposition_reaction_solutions_compounds_purity": "Unknown",
  "Backcontact_deposition_reaction_solutions_concentrations": "nan",
  "Backcontact_deposition_reaction_solutions_volumes": "Unknown",
  "Backcontact_deposition_reaction_solutions_age": "Unknown",
  "Backcontact_deposition_reaction_solutions_temperature": "Unknown",
  "Backcontact_deposition_substrate_temperature": "Unknown",
  "Backcontact_deposition_thermal_annealing_temperature": "Unknown",
  "Backcontact_deposition_thermal_annealing_time": "Unknown",
  "Backcontact_deposition_thermal_annealing_atmosphere": "Unknown",
  "Backcontact_storage_time_until_next_deposition_step": "Unknown",
  "Backcontact_storage_atmosphere": "Unknown",
  "Backcontact_storage_relative_humidity": "nan",
  "Backcontact_surface_treatment_before_next_deposition_step": "nan",
  "Add_lay_front": "False",
  "Add_lay_front_function": "nan",
  "Add_lay_front_stack_sequence": "Unknown",
  "Add_lay_front_thickness_list": "nan",
  "Add_lay_front_additives_compounds": "nan",
  "Add_lay_front_additives_concentrations": "nan",
  "Add_lay_front_deposition_procedure": "Unknown",
  "Add_lay_front_deposition_aggregation_state_of_reactants": "Unknown",
  "Add_lay_front_deposition_synthesis_atmosphere": "Unknown",
  "Add_lay_front_deposition_synthesis_atmosphere_pressure_total": "nan",
  "Add_lay_front_deposition_synthesis_atmosphere_pressure_partial": "nan",
  "Add_lay_front_deposition_synthesis_atmosphere_relative_humidity": "nan",
  "Add_lay_front_deposition_solvents": "Unknown",
  "Add_lay_front_deposition_solvents_mixing_ratios": "nan",
  "Add_lay_front_deposition_solvents_supplier": "Unknown",
  "Add_lay_front_deposition_solvents_purity": "Unknown",
  "Add_lay_front_deposition_reaction_solutions_compounds": "nan",
  "Add_lay_front_deposition_reaction_solutions_compounds_supplier": "Unknown",
  "Add_lay_front_deposition_reaction_solutions_compounds_purity": "Unknown",
  "Add_lay_front_deposition_reaction_solutions_concentrations": "nan",
  "Add_lay_front_deposition_reaction_solutions_volumes": "Unknown",
  "Add_lay_front_deposition_reaction_solutions_age": "Unknown",
  "Add_lay_front_deposition_reaction_solutions_temperature": "Unknown",
  "Add_lay_front_deposition_substrate_temperature": "Unknown",
  "Add_lay_front_deposition_thermal_annealing_temperature": "Unknown",
  "Add_lay_front_deposition_thermal_annealing_time": "Unknown",
  "Add_lay_front_deposition_thermal_annealing_atmosphere": "Unknown",
  "Add_lay_front_storage_time_until_next_deposition_step": "Unknown",
  "Add_lay_front_storage_atmosphere": "Unknown",
  "Add_lay_front_storage_relative_humidity": "nan",
  "Add_lay_front_surface_treatment_before_next_deposition_step": "nan",
  "Add_lay_back": "False",
  "Add_lay_back_function": "nan",
  "Add_lay_back_stack_sequence": "Unknown",
  "Add_lay_back_thickness_list": "nan",
  "Add_lay_back_additives_compounds": "nan",
  "Add_lay_back_additives_concentrations": "nan",
  "Add_lay_back_deposition_procedure": "Unknown",
  "Add_lay_back_deposition_aggregation_state_of_reactants": "Unknown",
  "Add_lay_back_deposition_synthesis_atmosphere": "Unknown",
  "Add_lay_back_deposition_synthesis_atmosphere_pressure_total": "nan",
  "Add_lay_back_deposition_synthesis_atmosphere_pressure_partial": "nan",
  "Add_lay_back_deposition_synthesis_atmosphere_relative_humidity": "nan",
  "Add_lay_back_deposition_solvents": "Unknown",
  "Add_lay_back_deposition_solvents_mixing_ratios": "nan",
  "Add_lay_back_deposition_solvents_supplier": "Unknown",
  "Add_lay_back_deposition_solvents_purity": "Unknown",
  "Add_lay_back_deposition_reaction_solutions_compounds": "nan",
  "Add_lay_back_deposition_reaction_solutions_compounds_supplier": "Unknown",
  "Add_lay_back_deposition_reaction_solutions_compounds_purity": "Unknown",
  "Add_lay_back_deposition_reaction_solutions_concentrations": "nan",
  "Add_lay_back_deposition_reaction_solutions_volumes": "Unknown",
  "Add_lay_back_deposition_reaction_solutions_age": "Unknown",
  "Add_lay_back_deposition_reaction_solutions_temperature": "Unknown",
  "Add_lay_back_deposition_substrate_temperature": "Unknown",
  "Add_lay_back_deposition_thermal_annealing_temperature": "Unknown",
  "Add_lay_back_deposition_thermal_annealing_time": "Unknown",
  "Add_lay_back_deposition_thermal_annealing_atmosphere": "Unknown",
  "Add_lay_back_storage_time_until_next_deposition_step": "Unknown",
  "Add_lay_back_storage_atmosphere": "Unknown",
  "Add_lay_back_storage_relative_humidity": "nan",
  "Add_lay_back_surface_treatment_before_next_deposition_step": "nan",
  "Encapsulation": "False",
  "Encapsulation_stack_sequence": "Unknown",
  "Encapsulation_edge_sealing_materials": "Unknown",
  "Encapsulation_atmosphere_for_encapsulation": "Unknown",
  "Encapsulation_water_vapour_transmission_rate": "nan",
  "Encapsulation_oxygen_transmission_rate": "nan",
  "JV_measured": "True",
  "JV_average_over_n_number_of_cells": "40",
  "JV_certified_values": "False",
  "JV_certification_institute": "nan",
  "JV_storage_age_of_cell": "Unknown",
  "JV_storage_atmosphere": "Unknown",
  "JV_storage_relative_humidity": "nan",
  "JV_test_atmosphere": "Unknown",
  "JV_test_relative_humidity": "nan",
  "JV_test_temperature": "nan",
  "JV_light_source_type": "nan",
  "JV_light_source_brand_name": "nan",
  "JV_light_source_simulator_class": "nan",
  "JV_light_intensity": "100.0",
  "JV_light_spectra": "AM 1.5",
  "JV_light_wavelength_range": "nan; nan",
  "JV_light_illumination_direction": "nan",
  "JV_light_masked_cell": "False",
  "JV_light_mask_area": "nan",
  "JV_scan_speed": "50.0",
  "JV_scan_delay_time": "nan",
  "JV_scan_integration_time": "nan",
  "JV_scan_voltage_step": "nan",
  "JV_preconditioning_protocol": "nan",
  "JV_preconditioning_time": "nan",
  "JV_preconditioning_potential": "nan",
  "JV_preconditioning_light_intensity": "nan",
  "JV_reverse_scan_Voc": "0.022",
  "JV_reverse_scan_Jsc": "1.08",
  "JV_reverse_scan_FF": "0.74",
  "JV_reverse_scan_PCE": "17.92",
  "JV_reverse_scan_Vmp": "nan",
  "JV_reverse_scan_Jmp": "nan",
  "JV_reverse_scan_series_resistance": "nan",
  "JV_reverse_scan_shunt_resistance": "nan",
  "JV_forward_scan_Voc": "nan",
  "JV_forward_scan_Jsc": "nan",
  "JV_forward_scan_FF": "nan",
  "JV_forward_scan_PCE": "nan",
  "JV_forward_scan_Vmp": "nan",
  "JV_forward_scan_Jmp": "nan",
  "JV_forward_scan_series_resistance": "nan",
  "JV_forward_scan_shunt_resistance": "nan",
  "JV_link_raw_data": "nan",
  "JV_default_Voc": "0.022",
  "JV_default_Jsc": "1.08",
  "JV_default_FF": "0.74",
  "JV_default_PCE": "17.92",
  "JV_default_Voc_scan_direction": "Reversed",
  "JV_default_Jsc_scan_direction": "Reversed",
  "JV_default_FF_scan_direction": "Reversed",
  "JV_default_PCE_scan_direction": "Reversed",
  "JV_hysteresis_index": "nan",
  "Stabilised_performance_measured": "False",
  "Stabilised_performance_procedure": "nan",
  "Stabilised_performance_procedure_metrics": "nan",
  "Stabilised_performance_measurement_time": "nan",
  "Stabilised_performance_PCE": "nan",
  "Stabilised_performance_Vmp": "nan",
  "Stabilised_performance_Jmp": "nan",
  "Stabilised_performance_link_raw_data": "nan",
  "EQE_measured": "False",
  "EQE_light_bias": "nan",
  "EQE_integrated_Jsc": "nan",
  "EQE_link_raw_data": "nan",
  "Stability_measured": "False",
  "Stability_protocol": "nan",
  "Stability_average_over_n_number_of_cells": "1.0",
  "Stability_light_source_type": "nan",
  "Stability_light_source_brand_name": "nan",
  "Stability_light_source_simulator_class": "nan",
  "Stability_light_intensity": "nan",
  "Stability_light_spectra": "nan",
  "Stability_light_wavelength_range": "nan; nan",
  "Stability_light_illumination_direction": "nan",
  "Stability_light_load_condition": "nan",
  "Stability_light_cycling_times": "Unknown",
  "Stability_light_UV_filter": "False",
  "Stability_potential_bias_load_condition": "nan",
  "Stability_potential_bias_range": "nan; nan",
  "Stability_potential_bias_passive_resistance": "nan",
  "Stability_temperature_load_condition": "nan",
  "Stability_temperature_range": "nan; nan",
  "Stability_temperature_cycling_times": "Unknown",
  "Stability_temperature_ramp_speed": "nan",
  "Stability_atmosphere": "Unknown",
  "Stability_atmosphere_oxygen_concentration": "nan",
  "Stability_relative_humidity_load_conditions": "nan",
  "Stability_relative_humidity_range": "nan; nan",
  "Stability_relative_humidity_average_value": "nan",
  "Stability_time_total_exposure": "nan",
  "Stability_periodic_JV_measurements": "False",
  "Stability_periodic_JV_measurements_time_between_jv": "Unknown",
  "Stability_PCE_initial_value": "nan",
  "Stability_PCE_burn_in_observed": "False",
  "Stability_PCE_end_of_experiment": "nan",
  "Stability_PCE_T95": "nan",
  "Stability_PCE_Ts95": "nan",
  "Stability_PCE_T80": "nan",
  "Stability_PCE_Ts80": "nan",
  "Stability_PCE_Te80": "nan",
  "Stability_PCE_Tse80": "nan",
  "Stability_PCE_after_1000_h": "nan",
  "Stability_lifetime_energy_yield": "nan",
  "Stability_flexible_cell_number_of_bending_cycles": "0.0",
  "Stability_flexible_cell_bending_radius": "nan",
  "Stability_flexible_cell_PCE_initial_value": "nan",
  "Stability_flexible_cell_PCE_end_of_experiment": "nan",
  "Stability_link_raw_data_for_stability_trace": "nan",
  "Outdoor_tested": "False",
  "Outdoor_protocol": "nan",
  "Outdoor_average_over_n_number_of_cells": "1.0",
  "Outdoor_location_country": "nan",
  "Outdoor_location_city": "nan",
  "Outdoor_location_coordinates": "nan; nan",
  "Outdoor_location_climate_zone": "nan",
  "Outdoor_installation_tilt": "nan",
  "Outdoor_installation_cardinal_direction": "nan",
  "Outdoor_installation_number_of_solar_tracking_axis": "0.0",
  "Outdoor_time_season": "nan",
  "Outdoor_time_start": "0000:00:00:00:00",
  "Outdoor_time_end": "0000:00:00:00:00",
  "Outdoor_time_total_exposure": "nan",
  "Outdoor_potential_bias_load_condition": "nan",
  "Outdoor_potential_bias_range": "nan; nan",
  "Outdoor_potential_bias_passive_resistance": "nan",
  "Outdoor_temperature_load_condition": "nan",
  "Outdoor_temperature_range": "nan; nan",
  "Outdoor_temperature_tmodule": "nan",
  "Outdoor_periodic_JV_measurements": "False",
  "Outdoor_periodic_JV_measurements_time_between_measurements": "nan",
  "Outdoor_PCE_initial_value": "nan",
  "Outdoor_PCE_burn_in_observed": "False",
  "Outdoor_PCE_end_of_experiment": "nan",
  "Outdoor_PCE_T95": "nan",
  "Outdoor_PCE_Ts95": "nan",
  "Outdoor_PCE_T80": "nan",
  "Outdoor_PCE_Ts80": "nan",
  "Outdoor_PCE_Te80": "nan",
  "Outdoor_PCE_Tse80": "nan",
  "Outdoor_PCE_after_1000_h": "nan",
  "Outdoor_power_generated": "nan",
  "Outdoor_link_raw_data_for_outdoor_trace": "nan",
  "Outdoor_detaild_weather_data_available": "False",
  "Outdoor_link_detailed_weather_data": "nan",
  "Outdoor_spectral_data_available": "False",
  "Outdoor_link_spectral_data": "nan",
  "Outdoor_irradiance_measured": "False",
  "Outdoor_link_irradiance_data": "nan"
}

File: dataset/retroactive/10.1002_adma.201601881/Device_BestPCE_10.1002_adma.201601881.json
{
  "Ref_DOI": "10.1002/adma.201601881",
  "Ref_journal": "Adv. Mater.",
  "Ref_publication_year": "2016",
  "Ref_title": "Room-Temperature, Hydrochloride-Assisted, One-Step Deposition for Highly Efficient and Air-Stable Perovskite Solar Cells",
  "Cell_architecture": "NIP",
  "Cell_stack_sequence": "FTO/compact TiO2/mesoporous TiO2/perovskite/spiro-OMeTAD/Au",
  "Cell_area_measured": "0.108 cm2",
  "ETL_thickness": "Null",
  "ETL_stack_sequence": "compact TiO2/mesoporous TiO2",
  "ETL_additive_compound": "Null",
  "ETL_additive_concentration": "Null",
  "ETL_deposition_method": "Spin-coating/Spin-coating",
  "ETL_deposition_solution_concentration": "Null",
  "ETL_deposition_solvents_compound": "Null",
  "ETL_deposition_synthesis_atmosphere": "Air",
  "ETL_deposition_synthesis_atmosphere_pressure": "1 atm",
  "ETL_deposition_synthesis_atmosphere_relative_humidity": "Null",
  "ETL_deposition_spin_coating_speed": "6000 rpm/6000 rpm",
  "ETL_deposition_spin_coating_time": "30 s/30 s",
  "ETL_deposition_thermal_annealing_temperature": "500 °C/450 °C",
  "ETL_deposition_thermal_annealing_time": "60 min/30 min",
  "Perovskite_dimension": "3D",
  "Perovskite_thickness": "Null",
  "Perovskite_composition_long_form": "MAPbI3",
  "Perovskite_additive_compound": "HCl",
  "Perovskite_additive_concentration": "3 equivalents",
  "Perovskite_bandgap": "Null",
  "Perovskite_deposition_method": "Spin-coating",
  "Perovskite_deposition_sequential_spin_coating": "False",
  "Perovskite_deposition_spin_coating_antisolvent": "Null",
  "Perovskite_deposition_reaction_solutions_compounds": "PbI2;MAI;FAI",
  "Perovskite_deposition_reaction_solutions_concentrations": "1 mmol;0.5 mmol;0.05 mmol",
  "Perovskite_deposition_final_solutions_concentration_before_deposition": "Null",
  "Perovskite_deposition_solvents_compound": "DMF",
  "Perovskite_deposition_solvents_mixing_ratio": "Null",
  "Perovskite_deposition_synthesis_atmosphere": "Nitrogen",
  "Perovskite_deposition_synthesis_atmosphere_pressure": "Null",
  "Perovskite_deposition_synthesis_atmosphere_relative_humidity": "Null",
  "Perovskite_deposition_spin_coating_speed": "3000 rpm",
  "Perovskite_deposition_spin_coating_time": "180 s",
  "Perovskite_deposition_thermal_annealing_atmosphere": "Null",
  "Perovskite_deposition_thermal_annealing_temperature": "Null",
  "Perovskite_deposition_thermal_annealing_time": "Null",
  "Perovskite_surface_treatment_material": "Null",
  "Perovskite_surface_treatment_method": "Null",
  "Perovskite_surface_treatment_solution_concentration": "Null",
  "Perovskite_surface_treatment_solvents_compound": "Null",
  "Perovskite_surface_treatment_synthesis_atmosphere": "Null",
  "Perovskite_surface_treatment_synthesis_atmosphere_pressure": "Null",
  "Perovskite_surface_treatment_synthesis_atmosphere_relative_humidity": "Null",
  "Perovskite_surface_treatment_deposition_spin_coating_speed": "Null",
  "Perovskite_surface_treatment_deposition_spin_coating_time": "Null",
  "Perovskite_surface_treatment_deposition_thermal_annealing_temperature": "Null",
  "Perovskite_surface_treatment_deposition_thermal_annealing_time": "Null",
  "HTL_thickness": "Null",
  "HTL_stack_sequence": "spiro-OMeTAD",
  "HTL_additive_compound": "Li-TFSI",
  "HTL_additive_concentration": "Null",
  "HTL_deposition_method": "Spin-Coating",
  "HTL_deposition_solution_concentration": "Null",
  "HTL_deposition_solvents_compound": "Chlorobenzene",
  "HTL_deposition_synthesis_atmosphere": "Null",
  "HTL_deposition_synthesis_atmosphere_pressure": "Null",
  "HTL_deposition_synthesis_atmosphere_relative_humidity": "Null",
  "HTL_deposition_spin_coating_speed": "5000 rpm",
  "HTL_deposition_spin_coating_time": "30 s",
  "HTL_deposition_thermal_annealing_temperature": "Null",
  "HTL_deposition_thermal_annealing_time": "Null",
  "Backcontact_thickness": "70 nm",
  "Beckcontact_deposition_method": "Thermal evaporation",
  "Backcontact_deposition_atmosphere_pressure": "10−4 Pa",
  "Encapsulation_method": "Null",
  "Encapsulation_atmosphere": "Null",
  "JV_measured_device_matching": "True",
  "JV_measured_reverse_scan_Voc": "1.00 V",
  "JV_measured_reverse_scan_Jsc": "23.3 mA/cm2",
  "JV_measured_reverse_scan_FF": "77%",
  "JV_measured_reverse_scan_PCE": "17.9%",
  "JV_measured_forward_scan_Voc": "1.00 V",
  "JV_measured_forward_scan_Jsc": "23.3 mA/cm2",
  "JV_measured_forward_scan_FF": "69%",
  "JV_measured_forward_scan_PCE": "16.1%",
  "JV_measured_light_spectra": "AM1.5G",
  "JV_measured_light_spectra_intensity": "100 mW/cm2",
  "JV_measured_scan_speed": "10 mV/s",
  "JV_measured_scan_delay_time": "Null",
  "JV_certified_PCE": "16.9",
  "Stabilized_measured_PCE": "16.9",
  "Stabilized_certified_PCE": "Null",
  "Stability_test_device_matching": "True",
  "Stability_test_temperature": "18–25 °C",
  "Stability_test_atmosphere": "Air",
  "Stability_test_light_spectra": "Null",
  "Stability_test_light_intensity": "Null",
  "Stability_test_relative_humidity": "30–60%",
  "Stability_PCE_after_time": "30 days",
  "Stability_PCE_after_time_value": "16.9%"
}
